Repository: VipulKohinkar/3D-Printing-Parameter-Optimisation

# 3D Printing Parameter Optimisation: Impact of K-Value on Carbon-Reinforced PETG

## MSc Mechanical Engineering with Management

**Author:** Vipul Kohinkar  
**Project:** MEE7012-SUM  
**Date:** 27 August 2026

---

## Project Overview

This project investigates the influence of flow-rate multiplier (K-value) and build orientation on the tensile behaviour of PETG and carbon-fibre-reinforced PETG (CF-PETG) manufactured using fused deposition modelling (FDM).

The study compares an unreinforced thermoplastic, PETG, with a carbon-fibre-reinforced PETG composite to investigate whether the two materials respond differently to changes in material flow and build orientation.

---

## Aim

The aim of this study was to determine how K-value and build orientation influence the tensile properties of FDM-printed PETG and carbon-fibre-reinforced PETG (CF-PETG), and whether the response differs between the unreinforced polymer and fibre-reinforced composite.

---

## Experimental Design

A full factorial experimental design was used.

### Materials

- PETG
- 20% carbon-fibre-reinforced PETG (CF-PETG)

### Flow-Rate Multiplier

Four K-values were investigated:

- 80%
- 90%
- 100%
- 110%

## Printing Parameters

The specimens were manufactured using Ultimaker S5 FDM printers and prepared using Ultimaker Cura.

| Parameter | Value |
|---|---|
| Layer height | 0.2 mm |
| Infill density | 100% |
| Print speed | 40 mm/s |
| Infill pattern | Lines |
| Nominal wall thickness | 2.4 mm |
| PETG nozzle | 0.4 mm |
| CF-PETG nozzle | 0.6 mm |
| PETG nozzle temperature | 245°C |
| CF-PETG nozzle temperature | 280°C |
| Bed temperature | 80°C |
| Fan speed | 10% |

The K-value was varied through the Cura flow setting while the remaining principal printing parameters were kept constant within the experimental programme.

---

## Specimen Design

Tensile specimens were designed according to ISO 527-2:2025 using the Type 5A geometry.

The CAD model and engineering drawing are provided in:

`1_CAD_Files/`

---

## Tensile Testing

Tensile testing was performed using a Lloyd Instruments LS5 universal testing machine with a 5 kN load cell.

The following mechanical properties were evaluated:

- Young's modulus
- Ultimate tensile strength (UTS)
- Elongation at break
- Toughness

Young's modulus was determined using extensometer-based strain measurements, while the pull-to-break stage was used to determine UTS, elongation at break and toughness.

---

## Optical Microscopy

Optical microscopy was used to examine the printed specimens before testing and the fracture surfaces after testing.

The microscopy data are separated into:

- Original microscopy images
- Images selected and processed for use in the final report

---

## Data Analysis

The experimental data were analysed to investigate the effects of:

- Material
- K-value
- Build orientation
- Interactions between the experimental factors

Three-way ANOVA was used for Young's modulus and UTS. Elongation at break and toughness were log-transformed before statistical analysis because of their skewed distributions. Tukey HSD post-hoc comparisons were used where statistically significant effects were identified.

---

## Key Findings

CF-PETG showed substantially greater stiffness than PETG across the investigated conditions.

The response to K-value was material dependent. CF-PETG showed the clearest response to changes in K-value, particularly for ultimate tensile strength.

For CF-PETG, **K = 110% produced significantly higher UTS than K = 80%, 90% and 100%**. Young's modulus showed comparatively little variation across the investigated K-values.

PETG showed comparatively stable UTS and Young's modulus but substantially greater specimen-to-specimen variation in elongation at break and toughness.

Build orientation produced some differences in the measured responses, although its influence depended on the material and mechanical property being considered.

Overall, the results indicate that increasing flow rate does not provide a universal improvement across all materials and mechanical properties. K-value selection should therefore consider the material and the specific mechanical performance required.

---

## Repository Structure

```text
3D-Printing-Parameter-Optimisation/
│
├── 1_CAD_Files/
│   └── ISO527_5A_Tensile_Specimens/
│
├── 2_Printing/
│   ├── Flat_Orientation/
│   └── On_Edge_Orientation/
│
├── 3_Experimental_data/
│
├── 4_Analysis/
│   └── Graphs/
│
├── 5_Microscope_images/
│   ├── Original_Images/
│   └── Report_Images/
│
├── 6_Project_Management/
│
├── 7_Report/
│   └── Final_Project_Report.pdf
│
└── 8_Presentations/

File: 3_Experimental_data/Modulus/Recalculated Stress Strain/Recalculated_Stress_Strain_All_Data.csv (part 1 of 212)
"Time (s)","Load (N)","Machine Extension (mm)","Stress (MPa)","Extension from Preload (mm)","Strain","Percentage Strain","Gauge Length (mm)","Load_N","NEXYGEN_Stress_MPa","Percentage_Strain","Measured_Width_mm","Measured_Thickness_mm","Measured_Area_mm2","Recalculated_Stress_MPa","Stress_Difference_MPa","Stress_Difference_Percent","Material","Orientation","K","Sample","File"
0.237985,-0.03301,0.00036114,-0.0041262,-0.0034199,-0.0001368,-0.01368,24.997,-0.03301,-0.0041262,-0.01368,4.24133333333333,2.10433333333333,8.92517911111111,-0.00369852521602679,0.000427674783973212,-10.3648583193547,"CF-PETG","Flat",100,1,"CF PETG 100%_1.txt"
0.475971,-0.06657,0.00047712,-0.0083212,-0.0033039,-0.00013216,-0.013216,24.997,-0.06657,-0.0083212,-0.013216,4.24133333333333,2.10433333333333,8.92517911111111,-0.00745867384522579,0.000862526154774211,-10.3654058882638,"CF-PETG","Flat",100,1,"CF PETG 100%_1.txt"
0.713956,-0.10013,0.00059309,-0.012516,-0.0031879,-0.00012752,-0.012752,24.997,-0.10013,-0.012516,-0.012752,4.24133333333333,2.10433333333333,8.92517911111111,-0.0112188224744248,0.00129717752557521,-10.3641540873698,"CF-PETG","Flat",100,1,"CF PETG 100%_1.txt"
0.951941,0.44972,0.00070907,0.056215,-0.003072,-0.00012288,-0.012288,24.997,0.44972,0.056215,-0.012288,4.24133333333333,2.10433333333333,8.92517911111111,0.0503877843123771,-0.00582721568762293,-10.3659444767819,"CF-PETG","Flat",100,1,"CF PETG 100%_1.txt"
1.18993,2.1335,0.00082504,0.26669,-0.002956,-0.00011824,-0.011824,24.997,2.1335,0.26669,-0.011824,4.24133333333333,2.10433333333333,8.92517911111111,0.239042821823482,-0.0276471781765176,-10.3667847225309,"CF-PETG","Flat",100,1,"CF PETG 100%_1.txt"
1.42791,4.7025,0.0019766,0.58781,-0.0018044,-7.2176e-05,-0.0072176,24.998,4.7025,0.58781,-0.0072176,4.24133333333333,2.10433333333333,8.92517911111111,0.526880182622417,-0.0609298173775835,-10.3655632564236,"CF-PETG","Flat",100,1,"CF PETG 100%_1.txt"
1.6659,6.0644,0.0033286,0.75805,-0.0004524,-1.8096e-05,-0.0018096,25,6.0644,0.75805,-0.0018096,4.24133333333333,2.10433333333333,8.92517911111111,0.679470957893755,-0.078579042106245,-10.3659444767819,"CF-PETG","Flat",100,1,"CF PETG 100%_1.txt"
1.90388,7.2846,0.0045863,0.91057,0.00080523,3.2209e-05,0.0032209,25.001,7.2846,0.91057,0.0032209,4.24133333333333,2.10433333333333,8.92517911111111,0.816185301080544,-0.0943846989194564,-10.3654522902639,"CF-PETG","Flat",100,1,"CF PETG 100%_1.txt"
2.14187,8.7522,0.0058058,1.094,0.0020248,8.099e-05,0.008099,25.002,8.7522,1.094,0.008099,4.24133333333333,2.10433333333333,8.92517911111111,0.980618975937887,-0.113381024062113,-10.3638961665551,"CF-PETG","Flat",100,1,"CF PETG 100%_1.txt"
2.37985,10.425,0.0070253,1.3032,0.0032443,0.00012977,0.012977,25.003,10.425,1.3032,0.012977,4.24133333333333,2.10433333333333,8.92517911111111,1.16804378603694,-0.135156213963064,-10.3711029744524,"CF-PETG","Flat",100,1,"CF PETG 100%_1.txt"
2.61784,12.706,0.0082448,1.5883,0.0044638,0.00017855,0.017855,25.004,12.706,1.5883,0.017855,4.24133333333333,2.10433333333333,8.92517911111111,1.42361288684751,-0.164687113152488,-10.3687661746829,"CF-PETG","Flat",100,1,"CF PETG 100%_1.txt"
2.85582,15.446,0.0095933,1.9308,0.0058123,0.00023249,0.023249,25.006,15.446,1.9308,0.023249,4.24133333333333,2.10433333333333,8.92517911111111,1.73060952701453,-0.200190472985466,-10.3682656404323,"CF-PETG","Flat",100,1,"CF PETG 100%_1.txt"
3.09381,18.186,0.011126,2.2733,0.0073451,0.0002938,0.02938,25.007,18.186,2.2733,0.02938,4.24133333333333,2.10433333333333,8.92517911111111,2.03760616718156,-0.235693832818444,-10.3679159291974,"CF-PETG","Flat",100,1,"CF PETG 100%_1.txt"
3.33179,20.926,0.012659,2.6158,0.0088778,0.00035511,0.035511,25.009,20.926,2.6158,0.035511,4.24133333333333,2.10433333333333,8.92517911111111,2.34460280734858,-0.271197192651422,-10.3676577969043,"CF-PETG","Flat",100,1,"CF PETG 100%_1.txt"
3.56978,23.666,0.014192,2.9583,0.010411,0.00041642,0.041642,25.01,23.666,2.9583,0.041642,4.24133333333333,2.10433333333333,8.92517911111111,2.6515994475156,-0.3067005524844,-10.3674594356353,"CF-PETG","Flat",100,1,"CF PETG 100%_1.txt"
3.80777,26.405,0.015724,3.3006,0.011943,0.00047773,0.047773,25.012,26.405,3.3006,0.047773,4.24133333333333,2.10433333333333,8.92517911111111,2.95848404511322,-0.342115954886782,-10.3652655543471,"CF-PETG","Flat",100,1,"CF PETG 100%_1.txt"
4.04575,28.809,0.017257,3.6011,0.013476,0.00053904,0.053904,25.013,28.809,3.6011,0.053904,4.24133333333333,2.10433333333333,8.92517911111111,3.22783438196049,-0.373265618039511,-10.3653222082006,"CF-PETG","Flat",100,1,"CF PETG 100%_1.txt"
4.28374,31.217,0.01879,3.9021,0.015009,0.00060035,0.060035,25.015,31.217,3.9021,0.060035,4.24133333333333,2.10433333333333,8.92517911111111,3.49763288908538,-0.404467110914625,-10.3653702087241,"CF-PETG","Flat",100,1,"CF PETG 100%_1.txt"
4.52172,33.645,0.020323,4.2057,0.016542,0.00066166,0.066166,25.017,33.645,4.2057,0.066166,4.24133333333333,2.10433333333333,8.92517911111111,3.76967224759834,-0.436027752401657,-10.3675429156064,"CF-PETG","Flat",100,1,"CF PETG 100%_1.txt"
4.75971,36.074,0.021855,4.5093,0.018074,0.00072298,0.072298,25.018,36.074,4.5093,0.072298,4.24133333333333,2.10433333333333,8.92517911111111,4.04182364868071,-0.467476351319286,-10.3669383567136,"CF-PETG","Flat",100,1,"CF PETG 100%_1.txt"
4.99769,38.503,0.023388,4.8129,0.019607,0.00078429,0.078429,25.02,38.503,4.8129,0.078429,4.24133333333333,2.10433333333333,8.92517911111111,4.31397504976308,-0.498924950236916,-10.3664100695405,"CF-PETG","Flat",100,1,"CF PETG 100%_1.txt"
5.23568,40.932,0.024921,5.1165,0.02114,0.0008456,0.08456,25.021,40.932,5.1165,0.08456,4.24133333333333,2.10433333333333,8.92517911111111,4.58612645084546,-0.530373549154544,-10.3659444767819,"CF-PETG","Flat",100,1,"CF PETG 100%_1.txt"
5.47366,43.636,0.026454,5.4545,0.022673,0.00090691,0.090691,25.023,43.636,5.4545,0.090691,4.24133333333333,2.10433333333333,8.92517911111111,4.88908955851393,-0.565410441486067,-10.3659444767819,"CF-PETG","Flat",100,1,"CF PETG 100%_1.txt"
5.71165,46.033,0.027986,5.7541,0.024205,0.00096822,0.096822,25.024,46.033,5.7541,0.096822,4.24133333333333,2.10433333333333,8.92517911111111,5.15765559737538,-0.596444402624625,-10.3655550411815,"CF-PETG","Flat",100,1,"CF PETG 100%_1.txt"
5.94963,48.38,0.029489,6.0474,0.025708,0.0010283,0.10283,25.026,48.38,6.0474,0.10283,4.24133333333333,2.10433333333333,8.92517911111111,5.42061950776662,-0.626780492233383,-10.3644622851702,"CF-PETG","Flat",100,1,"CF PETG 100%_1.txt"
6.18762,50.666,0.030846,6.3332,0.027065,0.0010826,0.10826,25.027,50.666,6.3332,0.10826,4.24133333333333,2.10433333333333,8.92517911111111,5.67674882142421,-0.656451178575788,-10.3652368246035,"CF-PETG","Flat",100,1,"CF PETG 100%_1.txt"
6.4256,52.933,0.032204,6.6166,0.028423,0.0011369,0.11369,25.028,52.933,6.6166,0.11369,4.24133333333333,2.10433333333333,8.92517911111111,5.93074932626313,-0.685850673736868,-10.3656058056535,"CF-PETG","Flat",100,1,"CF PETG 100%_1.txt"
6.66359,55.199,0.033562,6.8999,0.029781,0.0011912,0.11912,25.03,55.199,6.8999,0.11912,4.24133333333333,2.10433333333333,8.92517911111111,6.18463778853265,-0.715262211467353,-10.3662692425594,"CF-PETG","Flat",100,1,"CF PETG 100%_1.txt"
6.90157,57.192,0.034919,7.1491,0.031138,0.0012455,0.12455,25.031,57.192,7.1491,0.12455,4.24133333333333,2.10433333333333,8.92517911111111,6.40793862935486,-0.741161370645136,-10.3671982577546,"CF-PETG","Flat",100,1,"CF PETG 100%_1.txt"
7.13956,59.649,0.036277,7.4561,0.032496,0.0012998,0.12998,25.032,59.649,7.4561,0.12998,4.24133333333333,2.10433333333333,8.92517911111111,6.68322722238055,-0.772872777619452,-10.3656439374398,"CF-PETG","Flat",100,1,"CF PETG 100%_1.txt"
7.37754,62.103,0.037635,7.7628,0.033854,0.0013541,0.13541,25.034,62.103,7.7628,0.13541,4.24133333333333,2.10433333333333,8.92517911111111,6.95817968769802,-0.804620312301981,-10.3650784807284,"CF-PETG","Flat",100,1,"CF PETG 100%_1.txt"
7.61553,63.734,0.038992,7.9668,0.035211,0.0014084,0.14084,25.035,63.734,7.9668,0.14084,4.24133333333333,2.10433333333333,8.92517911111111,7.14092111839598,-0.825878881604019,-10.3665070242007,"CF-PETG","Flat",100,1,"CF PETG 100%_1.txt"
7.85352,65.839,0.04035,8.2299,0.036569,0.0014628,0.14628,25.037,65.839,8.2299,0.14628,4.24133333333333,2.10433333333333,8.92517911111111,7.37677072699145,-0.853129273008553,-10.3662167585092,"CF-PETG","Flat",100,1,"CF PETG 100%_1.txt"
8.0915,68.25,0.041708,8.5313,0.037927,0.0015171,0.15171,25.038,68.25,8.5313,0.15171,4.24133333333333,2.10433333333333,8.92517911111111,7.64690536182455,-0.884394638175453,-10.366469801501,"CF-PETG","Flat",100,1,"CF PETG 100%_1.txt"
8.32949,70.65,0.043065,8.8313,0.039284,0.0015714,0.15714,25.039,70.65,8.8313,0.15714,4.24133333333333,2.10433333333333,8.92517911111111,7.9158075283942,-0.915492471605798,-10.3664519561763,"CF-PETG","Flat",100,1,"CF PETG 100%_1.txt"
8.56747,72.819,0.044423,9.1023,0.040642,0.0016257,0.16257,25.041,72.819,9.1023,0.16257,4.24133333333333,2.10433333333333,8.92517911111111,8.15882786143153,-0.943472138568472,-10.3652059212339,"CF-PETG","Flat",100,1,"CF PETG 100%_1.txt"
8.80546,74.987,0.04578,9.3734,0.041999,0.00168,0.168,25.042,74.987,9.3734,0.168,4.24133333333333,2.10433333333333,8.92517911111111,8.40173615189945,-0.971663848100553,-10.3661835417304,"CF-PETG","Flat",100,1,"CF PETG 100%_1.txt"
9.04344,77.156,0.047138,9.6445,0.043357,0.0017343,0.17343,25.043,77.156,9.6445,0.17343,4.24133333333333,2.10433333333333,8.92517911111111,8.64475648493677,-0.999743515063228,-10.3659444767819,"CF-PETG","Flat",100,1,"CF PETG 100%_1.txt"
9.28143,79.626,0.048496,9.9532,0.044715,0.0017886,0.17886,25.045,79.626,9.9532,0.17886,4.24133333333333,2.10433333333333,8.92517911111111,8.92150163136471,-1.03169836863529,-10.3654941992052,"CF-PETG","Flat",100,1,"CF PETG 100%_1.txt"
9.51941,82.09,0.049853,10.261,0.046072,0.0018429,0.18429,25.046,82.09,10.261,0.18429,4.24133333333333,2.10433333333333,8.92517911111111,9.19757452237622,-1.06342547762378,-10.3637606239526,"CF-PETG","Flat",100,1,"CF PETG 100%_1.txt"
9.7574,84.291,0.051211,10.536,0.04743,0.0018972,0.18972,25.047,84.291,10.536,0.18972,4.24133333333333,2.10433333333333,8.92517911111111,9.44418021763447,-1.09181978236553,-10.3627541986098,"CF-PETG","Flat",100,1,"CF PETG 100%_1.txt"
9.99538,86.491,0.052569,10.811,0.048788,0.0019515,0.19515,25.049,86.491,10.811,0.19515,4.24133333333333,2.10433333333333,8.92517911111111,9.69067387032332,-1.12032612967668,-10.3628353498906,"CF-PETG","Flat",100,1,"CF PETG 100%_1.txt"
10.2334,88.692,0.053926,11.086,0.050145,0.0020058,0.20058,25.05,88.692,11.086,0.20058,4.24133333333333,2.10433333333333,8.92517911111111,9.93727956558158,-1.14872043441842,-10.3619018078516,"CF-PETG","Flat",100,1,"CF PETG 100%_1.txt"
10.4714,90.892,0.055284,11.362,0.051503,0.0020601,0.20601,25.052,90.892,11.362,0.20601,4.24133333333333,2.10433333333333,8.92517911111111,10.1837732182704,-1.17822678172957,-10.3698889432281,"CF-PETG","Flat",100,1,"CF PETG 100%_1.txt"
10.7093,93.093,0.056642,11.637,0.052861,0.0021144,0.21144,25.053,93.093,11.637,0.21144,4.24133333333333,2.10433333333333,8.92517911111111,10.4303789135287,-1.20662108647132,-10.3688329163128,"CF-PETG","Flat",100,1,"CF PETG 100%_1.txt"
10.9473,95.293,0.057999,11.912,0.054218,0.0021687,0.21687,25.054,95.293,11.912,0.21687,4.24133333333333,2.10433333333333,8.92517911111111,10.6768725662175,-1.23512743378247,-10.3687662339025,"CF-PETG","Flat",100,1,"CF PETG 100%_1.txt"
11.1853,97.494,0.059357,12.187,0.055576,0.002223,0.2223,25.056,97.494,12.187,0.2223,4.24133333333333,2.10433333333333,8.92517911111111,10.9234782614758,-1.26352173852421,-10.3677831995094,"CF-PETG","Flat",100,1,"CF PETG 100%_1.txt"
11.4233,99.694,0.060715,12.462,0.056934,0.0022773,0.22773,25.057,99.694,12.462,0.22773,4.24133333333333,2.10433333333333,8.92517911111111,11.1699719141646,-1.29202808583536,-10.3677426242607,"CF-PETG","Flat",100,1,"CF PETG 100%_1.txt"
11.6613,101.93,0.062072,12.741,0.058291,0.0023316,0.23316,25.058,101.93,12.741,0.23316,4.24133333333333,2.10433333333333,8.92517911111111,11.420499099352,-1.32050090064797,-10.3641857047953,"CF-PETG","Flat",100,1,"CF PETG 100%_1.txt"
11.8993,104.44,0.06343,13.055,0.059649,0.002386,0.2386,25.06,104.44,13.055,0.2386,4.24133333333333,2.10433333333333,8.92517911111111,11.7017259485561,-1.35327405144387,-10.3659444767819,"CF-PETG","Flat",100,1,"CF PETG 100%_1.txt"
12.1373,106.94,0.064788,13.368,0.061007,0.0024403,0.24403,25.061,106.94,13.368,0.24403,4.24133333333333,2.10433333333333,8.92517911111111,11.9818323720662,-1.38616762793382,-10.3692970372069,"CF-PETG","Flat",100,1,"CF PETG 100%_1.txt"
12.3752,109.26,0.066145,13.657,0.062364,0.0024946,0.24946,25.062,109.26,13.657,0.24946,4.24133333333333,2.10433333333333,8.92517911111111,12.2417711330835,-1.41522886691648,-10.3626628609247,"CF-PETG","Flat",100,1,"CF PETG 100%_1.txt"
12.6132,111.52,0.067503,13.941,0.063722,0.0025489,0.25489,25.064,111.52,13.941,0.25489,4.24133333333333,2.10433333333333,8.92517911111111,12.4949873399366,-1.44601266006339,-10.372374005189,"CF-PETG","Flat",100,1,"CF PETG 100%_1.txt"
12.8512,113.79,0.06886,14.224,0.065079,0.0026032,0.26032,25.065,113.79,14.224,0.26032,4.24133333333333,2.10433333333333,8.92517911111111,12.7493239724837,-1.47467602751626,-10.3675198784889,"CF-PETG","Flat",100,1,"CF PETG 100%_1.txt"
13.0892,116.06,0.070218,14.507,0.066437,0.0026575,0.26575,25.066,116.06,14.507,0.26575,4.24133333333333,2.10433333333333,8.92517911111111,13.0036606050309,-1.50333939496913,-10.3628551386857,"CF-PETG","Flat",100,1,"CF PETG 100%_1.txt"
13.3272,118.31,0.071576,14.788,0.067795,0.0027118,0.27118,25.068,118.31,14.788,0.27118,4.24133333333333,2.10433333333333,8.92517911111111,13.2557563861899,-1.53224361381008,-10.3613985245475,"CF-PETG","Flat",100,1,"CF PETG 100%_1.txt"
13.5652,120.51,0.072933,15.063,0.069152,0.0027661,0.27661,25.069,120.51,15.063,0.27661,4.24133333333333,2.10433333333333,8.92517911111111,13.5022500388788,-1.56074996112123,-10.3614815184308,"CF-PETG","Flat",100,1,"CF PETG 100%_1.txt"
13.8031,122.71,0.074291,15.339,0.07051,0.0028204,0.28204,25.071,122.71,15.339,0.28204,4.24133333333333,2.10433333333333,8.92517911111111,13.7487436915676,-1.59025630843238,-10.3674053617079,"CF-PETG","Flat",100,1,"CF PETG 100%_1.txt"
14.0411,124.91,0.075649,15.614,0.071868,0.0028747,0.28747,25.072,124.91,15.614,0.28747,4.24133333333333,2.10433333333333,8.92517911111111,13.9952373442565,-1.61876265574353,-10.3673796320195,"CF-PETG","Flat",100,1,"CF PETG 100%_1.txt"
14.2791,127.1,0.077006,15.887,0.073225,0.002929,0.2929,25.073,127.1,15.887,0.2929,4.24133333333333,2.10433333333333,8.92517911111111,14.2406105712513,-1.64638942874872,-10.3631234893228,"CF-PETG","Flat",100,1,"CF PETG 100%_1.txt"
14.5171,129.26,0.078364,16.158,0.074583,0.0029833,0.29833,25.075,129.26,16.158,0.29833,4.24133333333333,2.10433333333333,8.92517911111111,14.482622521164,-1.67537747883603,-10.3687181509842,"CF-PETG","Flat",100,1,"CF PETG 100%_1.txt"
14.7551,131.42,0.079722,16.428,0.075941,0.0030376,0.30376,25.076,131.42,16.428,0.30376,4.24133333333333,2.10433333333333,8.92517911111111,14.7246344710767,-1.70336552892334,-10.3686725646661,"CF-PETG","Flat",100,1,"CF PETG 100%_1.txt"
14.9931,133.59,0.081079,16.699,0.077298,0.0030919,0.30919,25.077,133.59,16.699,0.30919,4.24133333333333,2.10433333333333,8.92517911111111,14.9677668466834,-1.73123315331661,-10.3672863843141,"CF-PETG","Flat",100,1,"CF PETG 100%_1.txt"
15.2311,135.75,0.082437,16.969,0.078656,0.0031462,0.31462,25.079,135.75,16.969,0.31462,4.24133333333333,2.10433333333333,8.92517911111111,15.2097787965961,-1.75922120340392,-10.3672650327298,"CF-PETG","Flat",100,1,"CF PETG 100%_1.txt"
15.469,137.92,0.083795,17.24,0.080014,0.0032005,0.32005,25.08,137.92,17.24,0.32005,4.24133333333333,2.10433333333333,8.92517911111111,15.4529111722028,-1.78708882779719,-10.3659444767819,"CF-PETG","Flat",100,1,"CF PETG 100%_1.txt"
15.707,140.2,0.085152,17.525,0.081371,0.0032548,0.32548,25.081,140.2,17.525,0.32548,4.24133333333333,2.10433333333333,8.92517911111111,15.708368230444,-1.81663176955602,-10.3659444767819,"CF-PETG","Flat",100,1,"CF PETG 100%_1.txt"
15.945,142.52,0.08651,17.814,0.082729,0.0033092,0.33092,25.083,142.52,17.814,0.33092,4.24133333333333,2.10433333333333,8.92517911111111,15.9683069914613,-1.84569300853869,-10.3609128131733,"CF-PETG","Flat",100,1,"CF PETG 100%_1.txt"
16.183,144.77,0.087868,18.097,0.084087,0.0033635,0.33635,25.084,144.77,18.097,0.33635,4.24133333333333,2.10433333333333,8.92517911111111,16.2204027726204,-1.87659722737964,-10.3696592108064,"CF-PETG","Flat",100,1,"CF PETG 100%_1.txt"
16.421,146.82,0.089225,18.352,0.085444,0.0034178,0.34178,25.085,146.82,18.352,0.34178,4.24133333333333,2.10433333333333,8.92517911111111,16.4500900398986,-1.90190996010139,-10.3635023981113,"CF-PETG","Flat",100,1,"CF PETG 100%_1.txt"
16.659,148.81,0.090583,18.601,0.086802,0.0034721,0.34721,25.087,148.81,18.601,0.34721,4.24133333333333,2.10433333333333,8.92517911111111,16.6730547530126,-1.92794524698738,-10.3647397827396,"CF-PETG","Flat",100,1,"CF PETG 100%_1.txt"
16.897,150.7,0.091941,18.837,0.088159,0.0035264,0.35264,25.088,150.7,18.837,0.35264,4.24133333333333,2.10433333333333,8.92517911111111,16.8848152091862,-1.95218479081379,-10.3635652747985,"CF-PETG","Flat",100,1,"CF PETG 100%_1.txt"
17.1349,152.65,0.093298,19.081,0.089517,0.0035807,0.35807,25.09,152.65,19.081,0.35807,4.24133333333333,2.10433333333333,8.92517911111111,17.1032982195241,-1.97770178047594,-10.3647700879196,"CF-PETG","Flat",100,1,"CF PETG 100%_1.txt"
17.3729,154.74,0.094656,19.342,0.090875,0.003635,0.3635,25.091,154.74,19.342,0.3635,4.24133333333333,2.10433333333333,8.92517911111111,17.3374671895785,-2.00453281042153,-10.3636273933488,"CF-PETG","Flat",100,1,"CF PETG 100%_1.txt"
17.6109,156.82,0.096013,19.603,0.092232,0.0036893,0.36893,25.092,156.82,19.603,0.36893,4.24133333333333,2.10433333333333,8.92517911111111,17.5705157339388,-2.03248426606117,-10.3682307098973,"CF-PETG","Flat",100,1,"CF PETG 100%_1.txt"
17.8489,159.09,0.097371,19.886,0.09359,0.0037436,0.37436,25.094,159.09,19.886,0.37436,4.24133333333333,2.10433333333333,8.92517911111111,17.824852366486,-2.06114763351403,-10.36481762805,"CF-PETG","Flat",100,1,"CF PETG 100%_1.txt"
18.0869,161.4,0.098729,20.175,0.094948,0.0037979,0.37979,25.095,161.4,20.175,0.37979,4.24133333333333,2.10433333333333,8.92517911111111,18.0836707018093,-2.09132929819074,-10.3659444767819,"CF-PETG","Flat",100,1,"CF PETG 100%_1.txt"
18.3249,163.42,0.10009,20.428,0.096305,0.0038522,0.38522,25.096,163.42,20.428,0.38522,4.24133333333333,2.10433333333333,8.92517911111111,18.3099966920054,-2.11800330799462,-10.3681383786696,"CF-PETG","Flat",100,1,"CF PETG 100%_1.txt"
18.5629,165.45,0.10144,20.681,0.097663,0.0039065,0.39065,25.098,165.45,20.681,0.39065,4.24133333333333,2.10433333333333,8.92517911111111,18.5374431078955,-2.14355689210445,-10.3648609453337,"CF-PETG","Flat",100,1,"CF PETG 100%_1.txt"
18.8008,167.47,0.10276,20.934,0.098984,0.0039593,0.39593,25.099,167.47,20.934,0.39593,4.24133333333333,2.10433333333333,8.92517911111111,18.7637690980917,-2.17023090190833,-10.3670149130999,"CF-PETG","Flat",100,1,"CF PETG 100%_1.txt"
19.0388,169.5,0.10407,21.187,0.10029,0.0040115,0.40115,25.1,169.5,21.187,0.40115,4.24133333333333,2.10433333333333,8.92517911111111,18.9912155139818,-2.19578448601816,-10.3638291689156,"CF-PETG","Flat",100,1,"CF PETG 100%_1.txt"
19.2768,171.52,0.10537,21.441,0.10159,0.0040637,0.40637,25.102,171.52,21.441,0.40637,4.24133333333333,2.10433333333333,8.92517911111111,19.217541504178,-2.22345849582203,-10.3701249746842,"CF-PETG","Flat",100,1,"CF PETG 100%_1.txt"
19.5148,173.55,0.10668,21.694,0.1029,0.0041158,0.41158,25.103,173.55,21.694,0.41158,4.24133333333333,2.10433333333333,8.92517911111111,19.4449879200681,-2.24901207993187,-10.3669774127955,"CF-PETG","Flat",100,1,"CF PETG 100%_1.txt"
19.7528,175.58,0.10798,21.947,0.1042,0.004168,0.4168,25.104,175.58,21.947,0.4168,4.24133333333333,2.10433333333333,8.92517911111111,19.6724343359583,-2.2745656640417,-10.3639024196551,"CF-PETG","Flat",100,1,"CF PETG 100%_1.txt"
19.9908,177.6,0.10928,22.2,0.1055,0.0042201,0.42201,25.106,177.6,22.2,0.42201,4.24133333333333,2.10433333333333,8.92517911111111,19.8987603261544,-2.30123967384558,-10.3659444767819,"CF-PETG","Flat",100,1,"CF PETG 100%_1.txt"
20.2288,180.14,0.11059,22.517,0.10681,0.0042723,0.42723,25.107,180.14,22.517,0.42723,4.24133333333333,2.10433333333333,8.92517911111111,20.1833484524406,-2.33365154755936,-10.363954112712,"CF-PETG","Flat",100,1,"CF PETG 100%_1.txt"
20.4667,182.26,0.11189,22.783,0.10811,0.0043244,0.43244,25.108,182.26,22.783,0.43244,4.24133333333333,2.10433333333333,8.92517911111111,20.4208786995772,-2.36212130042283,-10.3679116026109,"CF-PETG","Flat",100,1,"CF PETG 100%_1.txt"
20.7047,184.35,0.1132,23.044,0.10941,0.0043766,0.43766,25.109,184.35,23.044,0.43766,4.24133333333333,2.10433333333333,8.92517911111111,20.6550476696316,-2.38895233036842,-10.3669168997067,"CF-PETG","Flat",100,1,"CF PETG 100%_1.txt"
20.9427,186.09,0.1145,23.261,0.11072,0.0044287,0.44287,25.111,186.09,23.261,0.44287,4.24133333333333,2.10433333333333,8.92517911111111,20.8500017403946,-2.41099825960542,-10.3649811255123,"CF-PETG","Flat",100,1,"CF PETG 100%_1.txt"
21.1807,187.8,0.1158,23.476,0.11202,0.0044809,0.44809,25.112,187.8,23.476,0.44809,4.24133333333333,2.10433333333333,8.92517911111111,21.0415945340755,-2.43440546592454,-10.3697625912615,"CF-PETG","Flat",100,1,"CF PETG 100%_1.txt"
21.4187,190,0.11711,23.75,0.11333,0.0045331,0.45331,25.113,190,23.75,0.45331,4.24133333333333,2.10433333333333,8.92517911111111,21.2880881867643,-2.46191181323569,-10.3659444767819,"CF-PETG","Flat",100,1,"CF PETG 100%_1.txt"
21.6567,192.18,0.11841,24.022,0.11463,0.0045852,0.45852,25.115,192.18,24.022,0.45852,4.24133333333333,2.10433333333333,8.92517911111111,21.5323409880651,-2.48965901193492,-10.3640788108189,"CF-PETG","Flat",100,1,"CF PETG 100%_1.txt"
21.8946,194.32,0.11972,24.29,0.11593,0.0046374,0.46374,25.116,194.32,24.29,0.46374,4.24133333333333,2.10433333333333,8.92517911111111,21.7721120865897,-2.51788791341032,-10.3659444767819,"CF-PETG","Flat",100,1,"CF PETG 100%_1.txt"
22.1326,196.45,0.12102,24.557,0.11724,0.0046895,0.46895,25.117,196.45,24.557,0.46895,4.24133333333333,2.10433333333333,8.92517911111111,22.0107627594203,-2.54623724057975,-10.3686820074917,"CF-PETG","Flat",100,1,"CF PETG 100%_1.txt"
22.3706,198.59,0.12232,24.824,0.11854,0.0047417,0.47417,25.119,198.59,24.824,0.47417,4.24133333333333,2.10433333333333,8.92517911111111,22.2505338579449,-2.57346614205514,-10.3668471723136,"CF-PETG","Flat",100,1,"CF PETG 100%_1.txt"
22.6086,200.31,0.12363,25.038,0.11985,0.0047938,0.47938,25.12,200.31,25.038,0.47938,4.24133333333333,2.10433333333333,8.92517911111111,22.4432470773198,-2.59475292268022,-10.3632595362258,"CF-PETG","Flat",100,1,"CF PETG 100%_1.txt"
22.8466,202.16,0.12493,25.269,0.12115,0.004846,0.4846,25.121,202.16,25.269,0.4846,4.24133333333333,2.10433333333333,8.92517911111111,22.6505258307172,-2.61847416928278,-10.3623972823728,"CF-PETG","Flat",100,1,"CF PETG 100%_1.txt"
23.0846,204.03,0.12623,25.504,0.12245,0.0048981,0.48981,25.122,204.03,25.504,0.48981,4.24133333333333,2.10433333333333,8.92517911111111,22.8600454355027,-2.64395456449726,-10.3668231042082,"CF-PETG","Flat",100,1,"CF PETG 100%_1.txt"
23.3226,205.91,0.12754,25.738,0.12376,0.0049503,0.49503,25.124,205.91,25.738,0.49503,4.24133333333333,2.10433333333333,8.92517911111111,23.0706854659823,-2.66731453401769,-10.3633325589311,"CF-PETG","Flat",100,1,"CF PETG 100%_1.txt"
0.115096,-0.025372,0.00010294,-0.0031715,-0.002711,-0.00010844,-0.010844,24.998,-0.025372,-0.0031715,-0.010844,4.26133333333333,2.11866666666667,9.02834488888889,-0.0028102603868429,0.000361239613157101,-11.3901817170771,"CF-PETG","Flat",100,2,"CF PETG 100%_2.txt"
0.138115,-0.079983,0.000118,-0.0099979,-0.0026959,-0.00010784,-0.010784,24.998,-0.079983,-0.0099979,-0.010784,4.26133333333333,2.11866666666667,9.02834488888889,-0.00885909886965378,0.00113880113034623,-11.3904032881528,"CF-PETG","Flat",100,2,"CF PETG 100%_2.txt"
0.161134,-0.1346,0.00013306,-0.016824,-0.0026809,-0.00010723,-0.010723,24.998,-0.1346,-0.016824,-0.010723,4.26133333333333,2.11866666666667,9.02834488888889,-0.0149086019261018,0.00191539807389822,-11.3849148472315,"CF-PETG","Flat",100,2,"CF PETG 100%_2.txt"
0.184153,-0.18921,0.00014812,-0.023651,-0.0026658,-0.00010663,-0.010663,24.998,-0.18921,-0.023651,-0.010663,4.26133333333333,2.11866666666667,9.02834488888889,-0.0209573296466398,0.0026936703533602,-11.3892450778411,"CF-PETG","Flat",100,2,"CF PETG 100%_2.txt"
0.207172,-0.24382,0.00016318,-0.030477,-0.0026507,-0.00010603,-0.010603,24.998,-0.24382,-0.030477,-0.010603,4.26133333333333,2.11866666666667,9.02834488888889,-0.0270060573671778,0.00347094263282218,-11.3887280008602,"CF-PETG","Flat",100,2,"CF PETG 100%_2.txt"
0.230191,-0.28069,0.00017824,-0.035086,-0.0026357,-0.00010543,-0.010543,24.998,-0.28069,-0.035086,-0.010543,4.26133333333333,2.11866666666667,9.02834488888889,-0.031089862367292,0.00399613763270797,-11.3895503411844,"CF-PETG","Flat",100,2,"CF PETG 100%_2.txt"
0.25321,-0.26212,0.0001933,-0.032766,-0.0026206,-0.00010483,-0.010483,24.998,-0.26212,-0.032766,-0.010483,4.26133333333333,2.11866666666667,9.02834488888889,-0.0290330069603997,0.00373299303960032,-11.3928860391879,"CF-PETG","Flat",100,2,"CF PETG 100%_2.txt"
0.276229,-0.24356,0.00020836,-0.030445,-0.0026056,-0.00010422,-0.010422,24.998,-0.24356,-0.030445,-0.010422,4.26133333333333,2.11866666666667,9.02834488888889,-0.0269772591762359,0.00346774082376413,-11.3901817170771,"CF-PETG","Flat",100,2,"CF PETG 100%_2.txt"
0.299248,-0.225,0.00022342,-0.028125,-0.0025905,-0.00010362,-0.010362,24.998,-0.225,-0.028125,-0.010362,4.26133333333333,2.11866666666667,9.02834488888889,-0.0249215113920721,0.00320348860792794,-11.3901817170771,"CF-PETG","Flat",100,2,"CF PETG 100%_2.txt"
0.322268,-0.20644,0.00023848,-0.025805,-0.0025754,-0.00010302,-0.010302,24.998,-0.20644,-0.025805,-0.010302,4.26133333333333,2.11866666666667,9.02834488888889,-0.0228657636079083,0.00293923639209175,-11.3901817170771,"CF-PETG","Flat",100,2,"CF PETG 100%_2.txt"
0.345287,-0.18787,0.00025354,-0.023484,-0.0025604,-0.00010242,-0.010242,24.998,-0.18787,-0.023484,-0.010242,4.26133333333333,2.11866666666667,9.02834488888889,-0.0208089082010159,0.0026750917989841,-11.3911250169652,"CF-PETG","Flat",100,2,"CF PETG 100%_2.txt"
0.368306,-0.16931,0.0002686,-0.021164,-0.0025453,-0.00010181,-0.010181,24.998,-0.16931,-0.021164,-0.010181,4.26133333333333,2.11866666666667,9.02834488888889,-0.0187531604168521,0.00241083958314791,-11.3912284216023,"CF-PETG","Flat",100,2,"CF PETG 100%_2.txt"
0.391325,-0.15075,0.00028366,-0.018844,-0.0025303,-0.00010121,-0.010121,24.998,-0.15075,-0.018844,-0.010121,4.26133333333333,2.11866666666667,9.02834488888889,-0.0166974126326883,0.00214658736731172,-11.391357287793,"CF-PETG","Flat",100,2,"CF PETG 100%_2.txt"
0.414344,-0.13219,0.00029873,-0.016524,-0.0025152,-0.00010061,-0.010061,24.998,-0.13219,-0.016524,-0.010061,4.26133333333333,2.11866666666667,9.02834488888889,-0.0146416648485245,0.00188233515147553,-11.3915223400843,"CF-PETG","Flat",100,2,"CF PETG 100%_2.txt"
0.437363,-0.11363,0.00031379,-0.014203,-0.0025001,-0.00010001,-0.010001,24.998,-0.11363,-0.014203,-0.010001,4.26133333333333,2.11866666666667,9.02834488888889,-0.0125859170643607,0.00161708293563934,-11.3855026095849,"CF-PETG","Flat",100,2,"CF PETG 100%_2.txt"
0.460382,-0.095063,0.00032885,-0.011883,-0.0024851,-9.9403e-05,-0.0099403,24.998,-0.095063,-0.011883,-0.0099403,4.26133333333333,2.11866666666667,9.02834488888889,-0.0105293939442869,0.00135360605571313,-11.3911138240606,"CF-PETG","Flat",100,2,"CF PETG 100%_2.txt"
0.483401,-0.076501,0.00034391,-0.0095626,-0.00247,-9.8801e-05,-0.0098801,24.998,-0.076501,-0.0095626,-0.0098801,4.26133333333333,2.11866666666667,9.02834488888889,-0.00847342463557735,0.00108917536442264,-11.389950059844,"CF-PETG","Flat",100,2,"CF PETG 100%_2.txt"
0.50642,-0.057939,0.00035897,-0.0072424,-0.002455,-9.8199e-05,-0.0098199,24.998,-0.057939,-0.0072424,-0.0098199,4.26133333333333,2.11866666666667,9.02834488888889,-0.00641745532686784,0.000824944673132165,-11.3904875888126,"CF-PETG","Flat",100,2,"CF PETG 100%_2.txt"
0.52944,-0.039377,0.00037403,-0.0049221,-0.0024399,-9.7596e-05,-0.0097596,24.998,-0.039377,-0.0049221,-0.0097596,4.26133333333333,2.11866666666667,9.02834488888889,-0.00436148601815832,0.000560613981841682,-11.3897316560347,"CF-PETG","Flat",100,2,"CF PETG 100%_2.txt"
0.552459,-0.020814,0.00038909,-0.0026018,-0.0024248,-9.6994e-05,-0.0096994,24.998,-0.020814,-0.0026018,-0.0096994,4.26133333333333,2.11866666666667,9.02834488888889,-0.00230540594717595,0.000296394052824054,-11.3918845731437,"CF-PETG","Flat",100,2,"CF PETG 100%_2.txt"
0.575478,-0.002252,0.00040415,-0.00028151,-0.0024098,-9.6391e-05,-0.0096391,24.998,-0.002252,-0.00028151,-0.0096391,4.26133333333333,2.11866666666667,9.02834488888889,-0.000249436638466428,3.20733615335721e-05,-11.3933293785557,"CF-PETG","Flat",100,2,"CF PETG 100%_2.txt"
0.598497,0.01631,0.00041921,0.0020388,-0.0023947,-9.5789e-05,-0.0095789,24.998,0.01631,0.0020388,-0.0095789,4.26133333333333,2.11866666666667,9.02834488888889,0.00180653267024309,-0.000232267329756909,-11.3923548046355,"CF-PETG","Flat",100,2,"CF PETG 100%_2.txt"
0.621516,0.034873,0.00043427,0.0043591,-0.0023797,-9.5187e-05,-0.0095187,24.998,0.034873,0.0043591,-0.0095187,4.26133333333333,2.11866666666667,9.02834488888889,0.00386261274122546,-0.000496487258774538,-11.3896735283554,"CF-PETG","Flat",100,2,"CF PETG 100%_2.txt"
0.644535,0.053435,0.00044933,0.0066794,-0.0023646,-9.4584e-05,-0.0094584,24.998,0.053435,0.0066794,-0.0094584,4.26133333333333,2.11866666666667,9.02834488888889,0.00591858204993498,-0.000760817950065019,-11.3905133704378,"CF-PETG","Flat",100,2,"CF PETG 100%_2.txt"
0.667554,0.071997,0.00046439,0.0089996,-0.0023495,-9.3982e-05,-0.0093982,24.998,0.071997,0.0089996,-0.0093982,4.26133333333333,2.11866666666667,9.02834488888889,0.0079745513586445,-0.0010250486413555,-11.389935567753,"CF-PETG","Flat",100,2,"CF PETG 100%_2.txt"
0.690573,0.090559,0.00047945,0.01132,-0.0023345,-9.3379e-05,-0.0093379,24.998,0.090559,0.01132,-0.0093379,4.26133333333333,2.11866666666667,9.02834488888889,0.010030520667354,-0.00128947933264598,-11.391160182385,"CF-PETG","Flat",100,2,"CF PETG 100%_2.txt"
0.713592,0.10912,0.00049451,0.01364,-0.0023194,-9.2777e-05,-0.0092777,24.998,0.10912,0.01364,-0.0092777,4.26133333333333,2.11866666666667,9.02834488888889,0.0120863792137907,-0.00155362078620932,-11.3901817170771,"CF-PETG","Flat",100,2,"CF PETG 100%_2.txt"
0.736612,0.14608,0.00050957,0.01826,-0.0023044,-9.2174e-05,-0.0092174,24.998,0.14608,0.01826,-0.0092174,4.26133333333333,2.11866666666667,9.02834488888889,0.0161801528184617,-0.00207984718153828,-11.3901817170771,"CF-PETG","Flat",100,2,"CF PETG 100%_2.txt"
0.759631,0.19126,0.00052463,0.023908,-0.0022893,-9.1572e-05,-0.0091572,24.998,0.19126,0.023908,-0.0091572,4.26133333333333,2.11866666666667,9.02834488888889,0.0211843923059898,-0.00272360769401021,-11.3920348586674,"CF-PETG","Flat",100,2,"CF PETG 100%_2.txt"
0.78265,0.23645,0.00053969,0.029556,-0.0022742,-9.097e-05,-0.009097,24.998,0.23645,0.029556,-0.009097,4.26133333333333,2.11866666666667,9.02834488888889,0.0261897394162464,-0.0033662605837536,-11.3894322092083,"CF-PETG","Flat",100,2,"CF PETG 100%_2.txt"
0.805669,0.28163,0.00055475,0.035203,-0.0022592,-9.0367e-05,-0.0090367,24.998,0.28163,0.035203,-0.0090367,4.26133333333333,2.11866666666667,9.02834488888889,0.0311939789037745,-0.00400902109622554,-11.3882938846846,"CF-PETG","Flat",100,2,"CF PETG 100%_2.txt"
0.828688,0.32681,0.00056981,0.040851,-0.0022441,-8.9765e-05,-0.0089765,24.998,0.32681,0.040851,-0.0089765,4.26133333333333,2.11866666666667,9.02834488888889,0.0361982183913025,-0.00465278160869746,-11.3896394426023,"CF-PETG","Flat",100,2,"CF PETG 100%_2.txt"
0.851707,0.37199,0.00058487,0.046499,-0.0022291,-8.9162e-05,-0.0089162,24.998,0.37199,0.046499,-0.0089162,4.26133333333333,2.11866666666667,9.02834488888889,0.0412024578788306,-0.0052965421211694,-11.3906581241949,"CF-PETG","Flat",100,2,"CF PETG 100%_2.txt"
0.874726,0.41717,0.00059993,0.052147,-0.002214,-8.856e-05,-0.008856,24.998,0.41717,0.052147,-0.008856,4.26133333333333,2.11866666666667,9.02834488888889,0.0462066973663587,-0.00594030263364133,-11.3914561406051,"CF-PETG","Flat",100,2,"CF PETG 100%_2.txt"
0.897745,0.46236,0.00061499,0.057795,-0.0021989,-8.7958e-05,-0.0087958,24.998,0.46236,0.057795,-0.0087958,4.26133333333333,2.11866666666667,9.02834488888889,0.0512120444766153,-0.00658295552338472,-11.3901817170771,"CF-PETG","Flat",100,2,"CF PETG 100%_2.txt"
0.920765,0.50754,0.00063005,0.063442,-0.0021839,-8.7355e-05,-0.0087355,24.998,0.50754,0.063442,-0.0087355,4.26133333333333,2.11866666666667,9.02834488888889,0.0562162839641433,-0.00722571603585665,-11.3894833641068,"CF-PETG","Flat",100,2,"CF PETG 100%_2.txt"
0.943784,0.55272,0.00064511,0.06909,-0.0021688,-8.6753e-05,-0.0086753,24.998,0.55272,0.06909,-0.0086753,4.26133333333333,2.11866666666667,9.02834488888889,0.0612205234516714,-0.00786947654832858,-11.3901817170771,"CF-PETG","Flat",100,2,"CF PETG 100%_2.txt"
0.966803,0.5979,0.00066017,0.074738,-0.0021538,-8.615e-05,-0.008615,24.998,0.5979,0.074738,-0.008615,4.26133333333333,2.11866666666667,9.02834488888889,0.0662247629391995,-0.00851323706080051,-11.3907745200574,"CF-PETG","Flat",100,2,"CF PETG 100%_2.txt"
0.989822,0.64308,0.00067523,0.080386,-0.0021387,-8.5548e-05,-0.0085548,24.998,0.64308,0.080386,-0.0085548,4.26133333333333,2.11866666666667,9.02834488888889,0.0712290024267276,-0.00915699757327244,-11.3912840211883,"CF-PETG","Flat",100,2,"CF PETG 100%_2.txt"
1.01284,0.68827,0.00069029,0.086033,-0.0021236,-8.4946e-05,-0.0084946,24.998,0.68827,0.086033,-0.0084946,4.26133333333333,2.11866666666667,9.02834488888889,0.0762343495369842,-0.00979865046301583,-11.3894092534444,"CF-PETG","Flat",100,2,"CF PETG 100%_2.txt"
1.03586,0.73345,0.00070535,0.091681,-0.0021086,-8.4343e-05,-0.0084343,24.999,0.73345,0.091681,-0.0084343,4.26133333333333,2.11866666666667,9.02834488888889,0.0812385890245122,-0.0104424109754878,-11.3899400917178,"CF-PETG","Flat",100,2,"CF PETG 100%_2.txt"
1.05888,0.77863,0.00072041,0.097329,-0.0020935,-8.3741e-05,-0.0083741,24.999,0.77863,0.097329,-0.0083741,4.26133333333333,2.11866666666667,9.02834488888889,0.0862428285120403,-0.0110861714879597,-11.3904093209215,"CF-PETG","Flat",100,2,"CF PETG 100%_2.txt"
1.0819,0.82381,0.00073547,0.10298,-0.0020785,-8.3138e-05,-0.0083138,24.999,0.82381,0.10298,-0.0083138,4.26133333333333,2.11866666666667,9.02834488888889,0.0912470679995684,-0.0117329320004316,-11.3934084292403,"CF-PETG","Flat",100,2,"CF PETG 100%_2.txt"
1.10492,0.869,0.00075053,0.10862,-0.0020634,-8.2536e-05,-0.0082536,24.999,0.869,0.10862,-0.0082536,4.26133333333333,2.11866666666667,9.02834488888889,0.096252415109825,-0.012367584890175,-11.3861028265283,"CF-PETG","Flat",100,2,"CF PETG 100%_2.txt"
1.12794,0.91418,0.00076559,0.11427,-0.0020483,-8.1933e-05,-0.0081933,24.999,0.91418,0.11427,-0.0081933,4.26133333333333,2.11866666666667,9.02834488888889,0.101256654597353,-0.0130133454026469,-11.3882431107438,"CF-PETG","Flat",100,2,"CF PETG 100%_2.txt"
1.15096,0.95936,0.00078065,0.11992,-0.0020333,-8.1331e-05,-0.0081331,24.999,0.95936,0.11992,-0.0081331,4.26133333333333,2.11866666666667,9.02834488888889,0.106260894084881,-0.0136591059151189,-11.3901817170771,"CF-PETG","Flat",100,2,"CF PETG 100%_2.txt"
1.17397,1.0045,0.00079571,0.12557,-0.0020182,-8.0729e-05,-0.0080729,24.999,1.0045,0.12557,-0.0080729,4.26133333333333,2.11866666666667,9.02834488888889,0.111260703081495,-0.014309296918505,-11.395474172577,"CF-PETG","Flat",100,2,"CF PETG 100%_2.txt"
1.19699,1.0497,0.00081077,0.13122,-0.0020032,-8.0126e-05,-0.0080126,24.999,1.0497,0.13122,-0.0080126,4.26133333333333,2.11866666666667,9.02834488888889,0.11626715781448,-0.0149528421855198,-11.395246292882,"CF-PETG","Flat",100,2,"CF PETG 100%_2.txt"
1.22001,1.0949,0.00082584,0.13686,-0.0019881,-7.9524e-05,-0.0079524,24.999,1.0949,0.13686,-0.0079524,4.26133333333333,2.11866666666667,9.02834488888889,0.121273612547465,-0.0155863874525347,-11.3885630955244,"CF-PETG","Flat",100,2,"CF PETG 100%_2.txt"
1.24303,1.1401,0.0008409,0.14251,-0.001973,-7.8921e-05,-0.0078921,24.999,1.1401,0.14251,-0.0078921,4.26133333333333,2.11866666666667,9.02834488888889,0.12628006728045,-0.0162299327195495,-11.3886272679458,"CF-PETG","Flat",100,2,"CF PETG 100%_2.txt"
1.26605,1.1853,0.00085596,0.14816,-0.001958,-7.8319e-05,-0.0078319,24.999,1.1853,0.14816,-0.0078319,4.26133333333333,2.11866666666667,9.02834488888889,0.131286522013436,-0.0168734779865644,-11.3886865460073,"CF-PETG","Flat",100,2,"CF PETG 100%_2.txt"
1.28907,1.2305,0.00087102,0.15381,-0.0019429,-7.7717e-05,-0.0077717,24.999,1.2305,0.15381,-0.0077717,4.26133333333333,2.11866666666667,9.02834488888889,0.136292976746421,-0.0175170232535793,-11.3887414690718,"CF-PETG","Flat",100,2,"CF PETG 100%_2.txt"
1.31209,1.3554,0.00088608,0.16943,-0.0019279,-7.7114e-05,-0.0077114,24.999,1.3554,0.16943,-0.0077114,4.26133333333333,2.11866666666667,9.02834488888889,0.150127184625842,-0.0193028153741579,-11.3927966559393,"CF-PETG","Flat",100,2,"CF PETG 100%_2.txt"
1.33511,1.5631,0.00090114,0.19538,-0.0019128,-7.6512e-05,-0.0076512,24.999,1.5631,0.19538,-0.0076512,4.26133333333333,2.11866666666667,9.02834488888889,0.173132508697546,-0.022247491302454,-11.3867802755932,"CF-PETG","Flat",100,2,"CF PETG 100%_2.txt"
1.35813,1.7707,0.0009162,0.22134,-0.0018977,-7.5909e-05,-0.0075909,24.999,1.7707,0.22134,-0.0075909,4.26133333333333,2.11866666666667,9.02834488888889,0.196126756541964,-0.0252132434580356,-11.3911825508429,"CF-PETG","Flat",100,2,"CF PETG 100%_2.txt"
1.38115,1.9783,0.00093126,0.24729,-0.0018827,-7.5307e-05,-0.0075307,24.999,1.9783,0.24729,-0.0075307,4.26133333333333,2.11866666666667,9.02834488888889,0.219121004386383,-0.0281689956136171,-11.3910775258268,"CF-PETG","Flat",100,2,"CF PETG 100%_2.txt"
1.40417,2.186,0.00094632,0.27325,-0.0018676,-7.4705e-05,-0.0074705,24.999,2.186,0.27325,-0.0074705,4.26133333333333,2.11866666666667,9.02834488888889,0.242126328458087,-0.0311236715419132,-11.3901817170771,"CF-PETG","Flat",100,2,"CF PETG 100%_2.txt"
1.42718,2.3936,0.00096138,0.2992,-0.0018526,-7.4102e-05,-0.0074102,24.999,2.3936,0.2992,-0.0074102,4.26133333333333,2.11866666666667,9.02834488888889,0.265120576302505,-0.0340794236974947,-11.3901817170771,"CF-PETG","Flat",100,2,"CF PETG 100%_2.txt"
1.4502,2.6013,0.00097644,0.32516,-0.0018375,-7.35e-05,-0.00735,24.999,2.6013,0.32516,-0.00735,4.26133333333333,2.11866666666667,9.02834488888889,0.288125900374209,-0.0370340996257909,-11.389500438489,"CF-PETG","Flat",100,2,"CF PETG 100%_2.txt"
1.47322,2.8089,0.0009915,0.35111,-0.0018224,-7.2897e-05,-0.0072897,24.999,2.8089,0.35111,-0.0072897,4.26133333333333,2.11866666666667,9.02834488888889,0.311120148218628,-0.0399898517813724,-11.3895507907415,"CF-PETG","Flat",100,2,"CF PETG 100%_2.txt"
1.49624,3.0165,0.0010066,0.37707,-0.0018074,-7.2295e-05,-0.0072295,24.999,3.0165,0.37707,-0.0072295,4.26133333333333,2.11866666666667,9.02834488888889,0.334114396063046,-0.0429556039369539,-11.3919441846219,"CF-PETG","Flat",100,2,"CF PETG 100%_2.txt"
1.51926,3.2242,0.0010216,0.40302,-0.0017923,-7.1692e-05,-0.0071692,24.999,3.2242,0.40302,-0.0071692,4.26133333333333,2.11866666666667,9.02834488888889,0.35711972013475,-0.04590027986525,-11.389082394236,"CF-PETG","Flat",100,2,"CF PETG 100%_2.txt"
1.54228,3.4318,0.0010367,0.42898,-0.0017773,-7.109e-05,-0.007109,24.999,3.4318,0.42898,-0.007109,4.26133333333333,2.11866666666667,9.02834488888889,0.380113967979168,-0.0488660320208315,-11.391214513691,"CF-PETG","Flat",100,2,"CF PETG 100%_2.txt"
1.5653,3.6394,0.0010517,0.45493,-0.0017622,-7.0488e-05,-0.0070488,24.999,3.6394,0.45493,-0.0070488,4.26133333333333,2.11866666666667,9.02834488888889,0.403108215823587,-0.051821784176413,-11.3911556011723,"CF-PETG","Flat",100,2,"CF PETG 100%_2.txt"
