Repository: VipulKohinkar/3D-Printing-Parameter-Optimisation

# 3D Printing Parameter Optimisation: Impact of K-Value on Carbon-Reinforced PETG

## MSc Mechanical Engineering with Management

**Author:** Vipul Kohinkar  
**Project:** MEE7012-SUM  
**Date:** 27 August 2026

---

## Project Overview

This project investigates the influence of flow-rate multiplier (K-value) and build orientation on the tensile behaviour of PETG and carbon-fibre-reinforced PETG (CF-PETG) manufactured using fused deposition modelling (FDM).

The study compares an unreinforced thermoplastic, PETG, with a carbon-fibre-reinforced PETG composite to investigate whether the two materials respond differently to changes in material flow and build orientation.

---

File: 3_Experimental_data/Modulus/Recalculated Stress Strain/Youngs_Modulus_Recalculated_Individual.csv
"Material","Orientation","K","Sample","File","Measured_Area_mm2","Youngs_Modulus_GPa","R2","Number_of_Points","Valid","Reason"
"CF-PETG","Flat",80,1,"CF PETG 80%_1.txt",8.29855288888889,4.73624248407916,0.999720998797834,376,TRUE,"Valid"
"CF-PETG","Flat",80,2,"CF PETG 80%_2.txt",8.36629688888889,4.77107952239594,0.99982605823796,363,TRUE,"Valid"
"CF-PETG","Flat",80,3,"CF PETG 80%_3.txt",8.343892,3.9416592819487,0.998949991805816,378,TRUE,"Valid"
"CF-PETG","Flat",80,4,"CF PETG 80%_4.txt",8.31500266666667,5.04809428014101,0.999790881705995,372,TRUE,"Valid"
"CF-PETG","Flat",80,5,"CF PETG 80%_5.txt",8.34700555555555,4.81318790091083,0.999672455076045,357,TRUE,"Valid"
"CF-PETG","Flat",90,1,"CF PETG 90%_1.txt",8.44012755555556,4.7300687897665,0.999693272736604,366,TRUE,"Valid"
"CF-PETG","Flat",90,2,"CF PETG 90%_2.txt",8.52064355555555,4.35949478252935,0.998912705104328,349,TRUE,"Valid"
"CF-PETG","Flat",90,3,"CF PETG 90%_3.txt",8.47161,4.6211919556338,0.999840324750228,351,TRUE,"Valid"
"CF-PETG","Flat",90,4,"CF PETG 90%_4.txt",8.47728555555556,4.91485231809933,0.999111381936925,34,TRUE,"Valid"
"CF-PETG","Flat",90,5,"CF PETG 90%_5.txt",8.48265466666667,5.45887878022367,0.998242393403368,392,TRUE,"Valid"
"CF-PETG","Flat",100,1,"CF PETG 100%_1.txt",8.92517911111111,4.6019723664788,0.999909736092498,36,TRUE,"Valid"
"CF-PETG","Flat",100,2,"CF PETG 100%_2.txt",9.02834488888889,4.4957894188072,0.999965693347881,358,TRUE,"Valid"
"CF-PETG","Flat",100,3,"CF PETG 100%_3.txt",8.9675,4.76930807319694,0.999740582705697,367,TRUE,"Valid"
"CF-PETG","Flat",100,4,"CF PETG 100%_4.txt",8.98517133333333,4.55547948623341,0.99988200182543,355,TRUE,"Valid"
"CF-PETG","Flat",100,5,"CF PETG 100%_5.txt",8.97175911111111,4.66279019325773,0.999357040771505,358,TRUE,"Valid"
"CF-PETG","Flat",110,1,"CF PETG 110%_1.txt",9.062963,4.37971354661853,0.995822574019047,336,TRUE,"Valid"
"CF-PETG","Flat",110,2,"CF PETG 110%_2.txt",9.16124444444444,4.00075019517005,0.998022730580228,337,TRUE,"Valid"
"CF-PETG","Flat",110,3,"CF PETG 110%_3.txt",9.09421155555556,4.38813774005603,0.999531208945874,351,TRUE,"Valid"
"CF-PETG","Flat",110,4,"CF PETG 110%_4.txt",9.13131,4.64251525206012,0.999876231307088,361,TRUE,"Valid"
"CF-PETG","Flat",110,5,"CF PETG 110%_5.txt",9.09708011111111,4.60305901476103,0.999574529824878,361,TRUE,"Valid"
"PETG","Flat",80,1,"PETG 80%_1.txt",7.85465388888889,2.07296417198829,0.999602193809277,335,TRUE,"Valid"
"PETG","Flat",80,2,"PETG 80%_2.txt",7.943648,2.01870203252871,0.999471435169355,329,TRUE,"Valid"
"PETG","Flat",80,3,"PETG 80%_3.txt",7.89969666666667,1.97969948964022,0.99950567967429,324,TRUE,"Valid"
"PETG","Flat",80,4,"PETG 80%_4.txt",7.89519733333333,1.88619550506128,0.999983296891295,343,TRUE,"Valid"
"PETG","Flat",80,5,"PETG 80%_5.txt",7.89858333333333,2.43153880239174,0.990985146111153,380,TRUE,"Valid"
"PETG","Flat",90,1,"PETG 90%_1.txt",8.01060866666667,2.05458620738835,0.999652889465268,341,TRUE,"Valid"
"PETG","Flat",90,2,"PETG 90%_2.txt",8.101983,1.91421657712707,0.998940300286673,327,TRUE,"Valid"
"PETG","Flat",90,3,"PETG 90%_3.txt",8.05352266666667,1.8553142114889,0.995885809765222,315,TRUE,"Valid"
"PETG","Flat",90,4,"PETG 90%_4.txt",8.05882944444444,2.2155304100085,0.999595621556507,349,TRUE,"Valid"
"PETG","Flat",90,5,"PETG 90%_5.txt",8.056674,2.20084198276708,0.999227749697958,346,TRUE,"Valid"
"PETG","Flat",100,1,"PETG 100%_1.txt",8.16558777777778,2.13334475146049,0.999894309802229,334,TRUE,"Valid"
"PETG","Flat",100,2,"PETG 100%_2.txt",8.26143266666667,2.19656348455415,0.99902734961575,341,TRUE,"Valid"
"PETG","Flat",100,3,"PETG 100%_3.txt",8.20739366666667,2.21977088042261,0.999614328038838,340,TRUE,"Valid"
"PETG","Flat",100,4,"PETG 100%_4.txt",8.22169333333333,2.07429733824609,0.999736811960582,334,TRUE,"Valid"
"PETG","Flat",100,5,"PETG 100%_5.txt",8.212932,2.04951412589427,0.999687960643474,330,TRUE,"Valid"
"PETG","Flat",110,1,"PETG 110%_1.txt",8.14270277777778,2.48789772176675,0.99940479631692,360,TRUE,"Valid"
"PETG","Flat",110,2,"PETG 110%_2.txt",8.23942388888889,1.95153761149317,0.999221938472193,333,TRUE,"Valid"
"PETG","Flat",110,3,"PETG 110%_3.txt",8.18658933333333,2.11124230636231,0.99971184335422,338,TRUE,"Valid"
"PETG","Flat",110,4,"PETG 110%_4.txt",8.1926,2.0494039292281,0.999127937442497,338,TRUE,"Valid"
"PETG","Flat",110,5,"PETG 110%_5.txt",8.19154511111111,2.18147907169307,0.999661689733241,335,TRUE,"Valid"

File: 3_Experimental_data/Modulus/Recalculated Stress Strain/Youngs_Modulus_Recalculated_Summary.csv
"Material","Orientation","K","n","Mean_E_GPa","SD_E_GPa"
"CF-PETG","Flat",80,5,4.66205269389513,0.420781296930849
"CF-PETG","Flat",90,5,4.81689732525053,0.411336918326195
"CF-PETG","Flat",100,5,4.61706790759481,0.104877400185632
"CF-PETG","Flat",110,5,4.40283514973315,0.254930912526308
"PETG","Flat",80,5,2.07782000032205,0.209154898294808
"PETG","Flat",90,5,2.04809787775598,0.163168821723864
"PETG","Flat",100,5,2.13469811611552,0.0741132525126786
"PETG","Flat",110,5,2.15631212810868,0.203700537214687

File: 3_Experimental_data/Modulus/Recalculated Stress Strain/Recalculated_Stress_Strain_All_Data.csv (part 2 of 212)
"Time (s)","Load (N)","Machine Extension (mm)","Stress (MPa)","Extension from Preload (mm)","Strain","Percentage Strain","Gauge Length (mm)","Load_N","NEXYGEN_Stress_MPa","Percentage_Strain","Measured_Width_mm","Measured_Thickness_mm","Measured_Area_mm2","Recalculated_Stress_MPa","Stress_Difference_MPa","Stress_Difference_Percent","Material","Orientation","K","Sample","File"
1.58832,3.8471,0.0010872,0.48088,-0.0017268,-6.9071e-05,-0.0069071,24.999,3.8471,0.48088,-0.0069071,4.26133333333333,2.11866666666667,9.02834488888889,0.426113539895291,-0.0547664601047091,-11.3887997223235,"CF-PETG","Flat",100,2,"CF PETG 100%_2.txt"
1.61134,4.0547,0.0011768,0.50684,-0.0016372,-6.5486e-05,-0.0065486,24.999,4.0547,0.50684,-0.0065486,4.26133333333333,2.11866666666667,9.02834488888889,0.449107787739709,-0.0577322122602906,-11.3906187870513,"CF-PETG","Flat",100,2,"CF PETG 100%_2.txt"
1.63436,4.2623,0.0012664,0.53279,-0.0015475,-6.1902e-05,-0.0061902,24.999,4.2623,0.53279,-0.0061902,4.26133333333333,2.11866666666667,9.02834488888889,0.472102035584128,-0.0606879644158723,-11.3905974991783,"CF-PETG","Flat",100,2,"CF PETG 100%_2.txt"
1.65738,4.47,0.001356,0.55875,-0.0014579,-5.8317e-05,-0.0058317,24.999,4.47,0.55875,-0.0058317,4.26133333333333,2.11866666666667,9.02834488888889,0.495107359655832,-0.0636426403441684,-11.3901817170771,"CF-PETG","Flat",100,2,"CF PETG 100%_2.txt"
1.6804,4.6776,0.0014456,0.5847,-0.0013683,-5.4733e-05,-0.0054733,24.999,4.6776,0.5847,-0.0054733,4.26133333333333,2.11866666666667,9.02834488888889,0.51810160750025,-0.0665983924997499,-11.3901817170771,"CF-PETG","Flat",100,2,"CF PETG 100%_2.txt"
1.70341,4.8824,0.0015352,0.6103,-0.0012787,-5.1148e-05,-0.0051148,24.999,4.8824,0.6103,-0.0051148,4.26133333333333,2.11866666666667,9.02834488888889,0.540785720980678,-0.0695142790193216,-11.3901817170771,"CF-PETG","Flat",100,2,"CF PETG 100%_2.txt"
1.72643,5.0854,0.0016248,0.63568,-0.0011891,-4.7564e-05,-0.0047564,24.999,5.0854,0.63568,-0.0047564,4.26133333333333,2.11866666666667,9.02834488888889,0.56327046236997,-0.07240953763003,-11.3908786858215,"CF-PETG","Flat",100,2,"CF PETG 100%_2.txt"
1.74945,5.2884,0.0017144,0.66105,-0.0010995,-4.3979e-05,-0.0043979,25,5.2884,0.66105,-0.0043979,4.26133333333333,2.11866666666667,9.02834488888889,0.585755203759262,-0.0752947962407383,-11.3901817170771,"CF-PETG","Flat",100,2,"CF PETG 100%_2.txt"
1.77247,5.4914,0.0018041,0.68643,-0.0010099,-4.0395e-05,-0.0040395,25,5.4914,0.68643,-0.0040395,4.26133333333333,2.11866666666667,9.02834488888889,0.608239945148553,-0.0781900548514466,-11.3908271566579,"CF-PETG","Flat",100,2,"CF PETG 100%_2.txt"
1.79549,5.6944,0.0018937,0.7118,-0.00092026,-3.6811e-05,-0.0036811,25,5.6944,0.7118,-0.0036811,4.26133333333333,2.11866666666667,9.02834488888889,0.630724686537845,-0.0810753134621549,-11.3901817170771,"CF-PETG","Flat",100,2,"CF PETG 100%_2.txt"
1.81851,5.8672,0.0019833,0.73341,-0.00083065,-3.3226e-05,-0.0033226,25,5.8672,0.73341,-0.0033226,4.26133333333333,2.11866666666667,9.02834488888889,0.649864407286956,-0.0835455927130435,-11.3913899064703,"CF-PETG","Flat",100,2,"CF PETG 100%_2.txt"
1.84153,5.899,0.0020729,0.73738,-0.00074104,-2.9642e-05,-0.0029642,25,5.899,0.73738,-0.0029642,4.26133333333333,2.11866666666667,9.02834488888889,0.653386647563703,-0.0839933524362975,-11.390782559372,"CF-PETG","Flat",100,2,"CF PETG 100%_2.txt"
1.86455,5.9308,0.0021625,0.74135,-0.00065143,-2.6057e-05,-0.0026057,25,5.9308,0.74135,-0.0026057,4.26133333333333,2.11866666666667,9.02834488888889,0.656908887840449,-0.0844411121595512,-11.3901817170771,"CF-PETG","Flat",100,2,"CF PETG 100%_2.txt"
1.88757,5.9626,0.0022521,0.74533,-0.00056182,-2.2473e-05,-0.0022473,25,5.9626,0.74533,-0.0022473,4.26133333333333,2.11866666666667,9.02834488888889,0.660431128117195,-0.0848988718828051,-11.390776150538,"CF-PETG","Flat",100,2,"CF PETG 100%_2.txt"
1.91059,5.9944,0.0023417,0.7493,-0.00047221,-1.8888e-05,-0.0018888,25,5.9944,0.7493,-0.0018888,4.26133333333333,2.11866666666667,9.02834488888889,0.663953368393941,-0.0853466316060588,-11.3901817170771,"CF-PETG","Flat",100,2,"CF PETG 100%_2.txt"
1.93361,6.0262,0.0024313,0.75328,-0.0003826,-1.5304e-05,-0.0015304,25,6.0262,0.75328,-0.0015304,4.26133333333333,2.11866666666667,9.02834488888889,0.667475608670687,-0.0858043913293126,-11.3907698769797,"CF-PETG","Flat",100,2,"CF PETG 100%_2.txt"
1.95662,6.058,0.0025209,0.75725,-0.00029298,-1.1719e-05,-0.0011719,25,6.058,0.75725,-0.0011719,4.26133333333333,2.11866666666667,9.02834488888889,0.670997848947434,-0.0862521510525665,-11.3901817170771,"CF-PETG","Flat",100,2,"CF PETG 100%_2.txt"
1.97964,6.0898,0.0026147,0.76123,-0.00019923,-7.9694e-06,-0.00079694,25,6.0898,0.76123,-0.00079694,4.26133333333333,2.11866666666667,9.02834488888889,0.67452008922418,-0.0867099107758202,-11.3907637344587,"CF-PETG","Flat",100,2,"CF PETG 100%_2.txt"
2.00266,6.1216,0.0027352,0.7652,-7.871e-05,-3.1484e-06,-0.00031484,25.001,6.1216,0.7652,-0.00031484,4.26133333333333,2.11866666666667,9.02834488888889,0.678042329500926,-0.0871576704990741,-11.3901817170771,"CF-PETG","Flat",100,2,"CF PETG 100%_2.txt"
2.02568,6.1534,0.0028557,0.76918,4.1815e-05,1.6726e-06,0.00016726,25.001,6.1534,0.76918,0.00016726,4.26133333333333,2.11866666666667,9.02834488888889,0.681564569777672,-0.0876154302223279,-11.3907577189121,"CF-PETG","Flat",100,2,"CF PETG 100%_2.txt"
2.0487,6.1852,0.0029763,0.77315,0.00016234,6.4936e-06,0.00064936,25.001,6.1852,0.77315,0.00064936,4.26133333333333,2.11866666666667,9.02834488888889,0.685086810054418,-0.0880631899455817,-11.3901817170771,"CF-PETG","Flat",100,2,"CF PETG 100%_2.txt"
2.07172,6.217,0.0030968,0.77712,0.00028286,1.1315e-05,0.0011315,25.001,6.217,0.77712,0.0011315,4.26133333333333,2.11866666666667,9.02834488888889,0.688609050331164,-0.0885109496688357,-11.3896116003752,"CF-PETG","Flat",100,2,"CF PETG 100%_2.txt"
2.09474,6.2488,0.0032173,0.7811,0.00040339,1.6136e-05,0.0016136,25.001,6.2488,0.7811,0.0016136,4.26133333333333,2.11866666666667,9.02834488888889,0.692131290607911,-0.0889687093920893,-11.3901817170771,"CF-PETG","Flat",100,2,"CF PETG 100%_2.txt"
2.11776,6.2806,0.0033378,0.78507,0.00052391,2.0957e-05,0.0020957,25.001,6.2806,0.78507,0.0020957,4.26133333333333,2.11866666666667,9.02834488888889,0.695653530884657,-0.0894164691153433,-11.3896173736537,"CF-PETG","Flat",100,2,"CF PETG 100%_2.txt"
2.14078,6.3124,0.0034584,0.78905,0.00064444,2.5778e-05,0.0025778,25.001,6.3124,0.78905,0.0025778,4.26133333333333,2.11866666666667,9.02834488888889,0.699175771161403,-0.089874228838597,-11.3901817170771,"CF-PETG","Flat",100,2,"CF PETG 100%_2.txt"
2.1638,6.3442,0.0035789,0.79302,0.00076496,3.0599e-05,0.0030599,25.001,6.3442,0.79302,0.0030599,4.26133333333333,2.11866666666667,9.02834488888889,0.702698011438149,-0.0903219885618508,-11.3896230311784,"CF-PETG","Flat",100,2,"CF PETG 100%_2.txt"
2.18682,6.452,0.0036994,0.80651,0.00088549,3.542e-05,0.003542,25.001,6.452,0.80651,0.003542,4.26133333333333,2.11866666666667,9.02834488888889,0.714638184451773,-0.0918718155482269,-11.3912803992792,"CF-PETG","Flat",100,2,"CF PETG 100%_2.txt"
2.20983,6.8222,0.0038199,0.85277,0.001006,4.0241e-05,0.0040241,25.002,6.8222,0.85277,0.0040241,4.26133333333333,2.11866666666667,9.02834488888889,0.755642377862196,-0.0971276221378045,-11.3896621759448,"CF-PETG","Flat",100,2,"CF PETG 100%_2.txt"
2.23285,7.1923,0.0039405,0.89904,0.0011265,4.5062e-05,0.0045062,25.002,7.1923,0.89904,0.0045062,4.26133333333333,2.11866666666667,9.02834488888889,0.796635495045333,-0.102404504954667,-11.3904281182892,"CF-PETG","Flat",100,2,"CF PETG 100%_2.txt"
2.25587,7.5625,0.004061,0.94531,0.0012471,4.9883e-05,0.0049883,25.002,7.5625,0.94531,0.0049883,4.26133333333333,2.11866666666667,9.02834488888889,0.837639688455755,-0.107670311544245,-11.3899473764421,"CF-PETG","Flat",100,2,"CF PETG 100%_2.txt"
2.27889,7.9326,0.0041815,0.99158,0.0013676,5.4704e-05,0.0054704,25.002,7.9326,0.99158,0.0054704,4.26133333333333,2.11866666666667,9.02834488888889,0.878632805638893,-0.112947194361107,-11.3906285283192,"CF-PETG","Flat",100,2,"CF PETG 100%_2.txt"
2.30191,8.3028,0.004302,1.0378,0.0014881,5.9525e-05,0.0059525,25.002,8.3028,1.0378,0.0059525,4.26133333333333,2.11866666666667,9.02834488888889,0.919636999049315,-0.118163000950685,-11.3859125988326,"CF-PETG","Flat",100,2,"CF PETG 100%_2.txt"
2.32493,8.6729,0.0044226,1.0841,0.0016086,6.4345e-05,0.0064345,25.002,8.6729,1.0841,0.0064345,4.26133333333333,2.11866666666667,9.02834488888889,0.960630116232452,-0.123469883767548,-11.3891600191447,"CF-PETG","Flat",100,2,"CF PETG 100%_2.txt"
2.34795,9.0431,0.0045431,1.1304,0.0017292,6.9166e-05,0.0069166,25.002,9.0431,1.1304,0.0069166,4.26133333333333,2.11866666666667,9.02834488888889,1.00163430964288,-0.128765690357125,-11.3911615673324,"CF-PETG","Flat",100,2,"CF PETG 100%_2.txt"
2.37097,9.4132,0.0046636,1.1767,0.0018497,7.3987e-05,0.0073987,25.002,9.4132,1.1767,0.0073987,4.26133333333333,2.11866666666667,9.02834488888889,1.04262742682601,-0.134072573173988,-11.3939469001435,"CF-PETG","Flat",100,2,"CF PETG 100%_2.txt"
2.39399,9.7833,0.0047841,1.2229,0.0019702,7.8808e-05,0.0078808,25.003,9.7833,1.2229,0.0078808,4.26133333333333,2.11866666666667,9.02834488888889,1.08362054400915,-0.139279455990851,-11.3892759825702,"CF-PETG","Flat",100,2,"CF PETG 100%_2.txt"
2.41701,10.153,0.0049047,1.2692,0.0020907,8.3629e-05,0.0083629,25.003,10.153,1.2692,0.0083629,4.26133333333333,2.11866666666667,9.02834488888889,1.12456935628315,-0.144630643716855,-11.3954178787311,"CF-PETG","Flat",100,2,"CF PETG 100%_2.txt"
2.44003,10.524,0.0050252,1.3155,0.0022113,8.845e-05,0.008845,25.003,10.524,1.3155,0.008845,4.26133333333333,2.11866666666667,9.02834488888889,1.16566215951185,-0.14983784048815,-11.3901817170771,"CF-PETG","Flat",100,2,"CF PETG 100%_2.txt"
2.46305,10.894,0.0051457,1.3617,0.0023318,9.3271e-05,0.0093271,25.003,10.894,1.3617,0.0093271,4.26133333333333,2.11866666666667,9.02834488888889,1.2066442004677,-0.155055799532297,-11.3869280702282,"CF-PETG","Flat",100,2,"CF PETG 100%_2.txt"
2.48606,11.264,0.0052662,1.408,0.0024523,9.8092e-05,0.0098092,25.003,11.264,1.408,0.0098092,4.26133333333333,2.11866666666667,9.02834488888889,1.24762624142355,-0.160373758576446,-11.3901817170771,"CF-PETG","Flat",100,2,"CF PETG 100%_2.txt"
2.50908,11.634,0.0053868,1.4543,0.0025728,0.00010291,0.010291,25.003,11.634,1.4543,0.010291,4.26133333333333,2.11866666666667,9.02834488888889,1.28860828237941,-0.165691717620594,-11.3932281936735,"CF-PETG","Flat",100,2,"CF PETG 100%_2.txt"
2.5321,12.004,0.0055073,1.5005,0.0026934,0.00010773,0.010773,25.003,12.004,1.5005,0.010773,4.26133333333333,2.11866666666667,9.02834488888889,1.32959032333526,-0.170909676664742,-11.3901817170771,"CF-PETG","Flat",100,2,"CF PETG 100%_2.txt"
2.55512,12.374,0.0056278,1.5468,0.0028139,0.00011256,0.011256,25.003,12.374,1.5468,0.011256,4.26133333333333,2.11866666666667,9.02834488888889,1.37057236429111,-0.17622763570889,-11.3930460116945,"CF-PETG","Flat",100,2,"CF PETG 100%_2.txt"
2.57814,12.592,0.0057483,1.5741,0.0029344,0.00011738,0.011738,25.004,12.592,1.5741,0.011738,4.26133333333333,2.11866666666667,9.02834488888889,1.39471853977321,-0.179381460226794,-11.3958109539924,"CF-PETG","Flat",100,2,"CF PETG 100%_2.txt"
2.60116,12.707,0.0058689,1.5884,0.0030549,0.0001222,0.01222,25.004,12.707,1.5884,0.01222,4.26133333333333,2.11866666666667,9.02834488888889,1.40745620115138,-0.180943798848624,-11.3915763566245,"CF-PETG","Flat",100,2,"CF PETG 100%_2.txt"
2.62418,12.821,0.0059894,1.6027,0.0031755,0.00012702,0.012702,25.004,12.821,1.6027,0.012702,4.26133333333333,2.11866666666667,9.02834488888889,1.42008310025669,-0.182616899743307,-11.3943283049421,"CF-PETG","Flat",100,2,"CF PETG 100%_2.txt"
2.6472,12.936,0.0061099,1.617,0.003296,0.00013184,0.013184,25.004,12.936,1.617,0.013184,4.26133333333333,2.11866666666667,9.02834488888889,1.43282076163486,-0.184179238365137,-11.3901817170771,"CF-PETG","Flat",100,2,"CF PETG 100%_2.txt"
2.67022,13.05,0.0062304,1.6313,0.0034165,0.00013666,0.013666,25.004,13.05,1.6313,0.013666,4.26133333333333,2.11866666666667,9.02834488888889,1.44544766074018,-0.18585233925982,-11.3928976435861,"CF-PETG","Flat",100,2,"CF PETG 100%_2.txt"
2.69324,13.165,0.006351,1.6456,0.003537,0.00014148,0.014148,25.004,13.165,1.6456,0.014148,4.26133333333333,2.11866666666667,9.02834488888889,1.45818532211835,-0.18741467788165,-11.3888355543054,"CF-PETG","Flat",100,2,"CF PETG 100%_2.txt"
2.71626,13.279,0.0064715,1.6599,0.0036576,0.0001463,0.01463,25.004,13.279,1.6599,0.01463,4.26133333333333,2.11866666666667,9.02834488888889,1.47081222122367,-0.189087778776334,-11.3915162826877,"CF-PETG","Flat",100,2,"CF PETG 100%_2.txt"
2.73927,13.394,0.006592,1.6742,0.0037781,0.00015112,0.015112,25.004,13.394,1.6742,0.015112,4.26133333333333,2.11866666666667,9.02834488888889,1.48354988260184,-0.190650117398163,-11.3875353839543,"CF-PETG","Flat",100,2,"CF PETG 100%_2.txt"
2.76229,13.508,0.0067125,1.6885,0.0038986,0.00015594,0.015594,25.005,13.508,1.6885,0.015594,4.26133333333333,2.11866666666667,9.02834488888889,1.49617678170715,-0.192323218292847,-11.3901817170771,"CF-PETG","Flat",100,2,"CF PETG 100%_2.txt"
2.78531,13.623,0.0068331,1.7028,0.0040191,0.00016077,0.016077,25.005,13.623,1.7028,0.016077,4.26133333333333,2.11866666666667,9.02834488888889,1.50891444308532,-0.193885556914677,-11.3862788885763,"CF-PETG","Flat",100,2,"CF PETG 100%_2.txt"
2.80833,13.737,0.0069536,1.7171,0.0041397,0.00016559,0.016559,25.005,13.737,1.7171,0.016559,4.26133333333333,2.11866666666667,9.02834488888889,1.52154134219064,-0.19555865780936,-11.3888916084888,"CF-PETG","Flat",100,2,"CF PETG 100%_2.txt"
2.83135,13.851,0.0070741,1.7314,0.0042602,0.00017041,0.017041,25.005,13.851,1.7314,0.017041,4.26133333333333,2.11866666666667,9.02834488888889,1.53416824129596,-0.197231758704044,-11.3914611703849,"CF-PETG","Flat",100,2,"CF PETG 100%_2.txt"
2.85437,13.966,0.0071946,1.7457,0.0043807,0.00017523,0.017523,25.005,13.966,1.7457,0.017523,4.26133333333333,2.11866666666667,9.02834488888889,1.54690590267413,-0.198794097325874,-11.3876437718894,"CF-PETG","Flat",100,2,"CF PETG 100%_2.txt"
2.87739,14.08,0.0073467,1.76,0.0045328,0.00018131,0.018131,25.005,14.08,1.76,0.018131,4.26133333333333,2.11866666666667,9.02834488888889,1.55953280177944,-0.200467198220557,-11.3901817170771,"CF-PETG","Flat",100,2,"CF PETG 100%_2.txt"
2.90041,14.195,0.0075004,1.7744,0.0046865,0.00018746,0.018746,25.005,14.195,1.7744,0.018746,4.26133333333333,2.11866666666667,9.02834488888889,1.57227046315761,-0.202129536842387,-11.3914301646972,"CF-PETG","Flat",100,2,"CF PETG 100%_2.txt"
2.92343,14.309,0.0076541,1.7887,0.0048402,0.00019361,0.019361,25.005,14.309,1.7887,0.019361,4.26133333333333,2.11866666666667,9.02834488888889,1.58489736226293,-0.203802637737071,-11.3938971172958,"CF-PETG","Flat",100,2,"CF PETG 100%_2.txt"
2.94645,14.424,0.0078078,1.803,0.0049939,0.00019975,0.019975,25.006,14.424,1.803,0.019975,4.26133333333333,2.11866666666667,9.02834488888889,1.5976350236411,-0.2053649763589,-11.3901817170771,"CF-PETG","Flat",100,2,"CF PETG 100%_2.txt"
2.96947,14.538,0.0079615,1.8173,0.0051475,0.0002059,0.02059,25.006,14.538,1.8173,0.02059,4.26133333333333,2.11866666666667,9.02834488888889,1.61026192274642,-0.207038077253584,-11.3926196694868,"CF-PETG","Flat",100,2,"CF PETG 100%_2.txt"
2.99248,14.653,0.0081151,1.8316,0.0053012,0.00021205,0.021205,25.006,14.653,1.8316,0.021205,4.26133333333333,2.11866666666667,9.02834488888889,1.62299958412459,-0.208600415875414,-11.3889722578846,"CF-PETG","Flat",100,2,"CF PETG 100%_2.txt"
3.0155,14.767,0.0082688,1.8459,0.0054549,0.0002182,0.02182,25.006,14.767,1.8459,0.02182,4.26133333333333,2.11866666666667,9.02834488888889,1.6356264832299,-0.210273516770097,-11.391381806712,"CF-PETG","Flat",100,2,"CF PETG 100%_2.txt"
3.03852,14.882,0.0084225,1.8602,0.0056086,0.00022434,0.022434,25.006,14.882,1.8602,0.022434,4.26133333333333,2.11866666666667,9.02834488888889,1.64836414460807,-0.211835855391927,-11.3877999888145,"CF-PETG","Flat",100,2,"CF PETG 100%_2.txt"
3.06154,14.996,0.0085762,1.8745,0.0057623,0.00023049,0.023049,25.006,14.996,1.8745,0.023049,4.26133333333333,2.11866666666667,9.02834488888889,1.66099104371339,-0.213508956286611,-11.3901817170771,"CF-PETG","Flat",100,2,"CF PETG 100%_2.txt"
3.08456,15.146,0.0087299,1.8932,0.0059159,0.00023664,0.023664,25.007,15.146,1.8932,0.023664,4.26133333333333,2.11866666666667,9.02834488888889,1.67760538464144,-0.215594615358562,-11.3878415042554,"CF-PETG","Flat",100,2,"CF PETG 100%_2.txt"
3.10758,15.442,0.0088836,1.9302,0.0060696,0.00024279,0.024279,25.007,15.442,1.9302,0.024279,4.26133333333333,2.11866666666667,9.02834488888889,1.71039101740612,-0.219808982593881,-11.3878863637903,"CF-PETG","Flat",100,2,"CF PETG 100%_2.txt"
3.1306,15.737,0.0090372,1.9672,0.0062233,0.00024893,0.024893,25.007,15.737,1.9672,0.024893,4.26133333333333,2.11866666666667,9.02834488888889,1.74306588789795,-0.224134112102053,-11.393559988921,"CF-PETG","Flat",100,2,"CF PETG 100%_2.txt"
3.15362,16.033,0.0091909,2.0041,0.006377,0.00025508,0.025508,25.007,16.033,2.0041,0.025508,4.26133333333333,2.11866666666667,9.02834488888889,1.77585152066263,-0.228248479337372,-11.3890763603299,"CF-PETG","Flat",100,2,"CF PETG 100%_2.txt"
3.17664,16.329,0.0093446,2.0411,0.0065307,0.00026123,0.026123,25.007,16.329,2.0411,0.026123,4.26133333333333,2.11866666666667,9.02834488888889,1.80863715342731,-0.23246284657269,-11.3890963976626,"CF-PETG","Flat",100,2,"CF PETG 100%_2.txt"
3.19966,16.625,0.0094983,2.0781,0.0066844,0.00026737,0.026737,25.007,16.625,2.0781,0.026737,4.26133333333333,2.11866666666667,9.02834488888889,1.84142278619199,-0.236677213808009,-11.3891157214768,"CF-PETG","Flat",100,2,"CF PETG 100%_2.txt"
3.22268,16.921,0.009652,2.1151,0.006838,0.00027352,0.027352,25.007,16.921,2.1151,0.027352,4.26133333333333,2.11866666666667,9.02834488888889,1.87420841895667,-0.240891581043327,-11.3891343692179,"CF-PETG","Flat",100,2,"CF PETG 100%_2.txt"
3.24569,17.216,0.0098057,2.1521,0.0069917,0.00027967,0.027967,25.008,17.216,2.1521,0.027967,4.26133333333333,2.11866666666667,9.02834488888889,1.9068832894485,-0.245216710551499,-11.3942990823614,"CF-PETG","Flat",100,2,"CF PETG 100%_2.txt"
3.26871,17.512,0.0099593,2.189,0.0071454,0.00028582,0.028582,25.008,17.512,2.189,0.028582,4.26133333333333,2.11866666666667,9.02834488888889,1.93966892221318,-0.249331077786818,-11.3901817170771,"CF-PETG","Flat",100,2,"CF PETG 100%_2.txt"
3.29173,17.808,0.010113,2.226,0.0072991,0.00029196,0.029196,25.008,17.808,2.226,0.029196,4.26133333333333,2.11866666666667,9.02834488888889,1.97245455497786,-0.253545445022137,-11.3901817170771,"CF-PETG","Flat",100,2,"CF PETG 100%_2.txt"
3.31475,18.104,0.010267,2.263,0.0074528,0.00029811,0.029811,25.008,18.104,2.263,0.029811,4.26133333333333,2.11866666666667,9.02834488888889,2.00524018774254,-0.257759812257455,-11.3901817170771,"CF-PETG","Flat",100,2,"CF PETG 100%_2.txt"
3.33777,18.4,0.01042,2.3,0.0076065,0.00030426,0.030426,25.008,18.4,2.3,0.030426,4.26133333333333,2.11866666666667,9.02834488888889,2.03802582050723,-0.261974179492773,-11.3901817170771,"CF-PETG","Flat",100,2,"CF PETG 100%_2.txt"
3.36079,18.695,0.010574,2.3369,0.0077601,0.00031041,0.031041,25.008,18.695,2.3369,0.031041,4.26133333333333,2.11866666666667,9.02834488888889,2.07070069099905,-0.266199309000946,-11.3911296589904,"CF-PETG","Flat",100,2,"CF PETG 100%_2.txt"
3.38381,18.991,0.010728,2.3739,0.0079138,0.00031655,0.031655,25.009,18.991,2.3739,0.031655,4.26133333333333,2.11866666666667,9.02834488888889,2.10348632376374,-0.270413676236264,-11.3911148842101,"CF-PETG","Flat",100,2,"CF PETG 100%_2.txt"
3.40683,19.287,0.010881,2.4109,0.0080675,0.0003227,0.03227,25.009,19.287,2.4109,0.03227,4.26133333333333,2.11866666666667,9.02834488888889,2.13627195652842,-0.274628043471583,-11.391100562926,"CF-PETG","Flat",100,2,"CF PETG 100%_2.txt"
3.42985,19.583,0.011035,2.4479,0.0082212,0.00032885,0.032885,25.009,19.583,2.4479,0.032885,4.26133333333333,2.11866666666667,9.02834488888889,2.1690575892931,-0.278842410706902,-11.3910866745742,"CF-PETG","Flat",100,2,"CF PETG 100%_2.txt"
3.45287,19.879,0.011189,2.4848,0.0083749,0.00033499,0.033499,25.009,19.879,2.4848,0.033499,4.26133333333333,2.11866666666667,9.02834488888889,2.20184322205778,-0.28295677794222,-11.3875071612291,"CF-PETG","Flat",100,2,"CF PETG 100%_2.txt"
3.47589,20.175,0.011342,2.5218,0.0085285,0.00034114,0.034114,25.009,20.175,2.5218,0.034114,4.26133333333333,2.11866666666667,9.02834488888889,2.23462885482246,-0.287171145177538,-11.387546402472,"CF-PETG","Flat",100,2,"CF PETG 100%_2.txt"
3.49891,20.457,0.011496,2.5571,0.0086822,0.00034729,0.034729,25.009,20.457,2.5571,0.034729,4.26133333333333,2.11866666666667,9.02834488888889,2.26586381576719,-0.291236184232808,-11.3893154054518,"CF-PETG","Flat",100,2,"CF PETG 100%_2.txt"
3.52192,20.728,0.01165,2.5909,0.0088359,0.00035344,0.035344,25.009,20.728,2.5909,0.035344,4.26133333333333,2.11866666666667,9.02834488888889,2.29588039171053,-0.295019608289468,-11.3867616770029,"CF-PETG","Flat",100,2,"CF PETG 100%_2.txt"
3.54494,20.998,0.011804,2.6248,0.0089896,0.00035958,0.035958,25.01,20.998,2.6248,0.035958,4.26133333333333,2.11866666666667,9.02834488888889,2.32578620538102,-0.299013794618982,-11.3918696517442,"CF-PETG","Flat",100,2,"CF PETG 100%_2.txt"
3.56796,21.269,0.011957,2.6587,0.0091433,0.00036573,0.036573,25.01,21.269,2.6587,0.036573,4.26133333333333,2.11866666666667,9.02834488888889,2.35580278132436,-0.302897218675642,-11.3926813358274,"CF-PETG","Flat",100,2,"CF PETG 100%_2.txt"
3.59098,21.54,0.012111,2.6925,0.009297,0.00037188,0.037188,25.01,21.54,2.6925,0.037188,4.26133333333333,2.11866666666667,9.02834488888889,2.3858193572677,-0.306680642732301,-11.3901817170771,"CF-PETG","Flat",100,2,"CF PETG 100%_2.txt"
3.614,21.811,0.012265,2.7264,0.0094506,0.00037803,0.037803,25.01,21.811,2.7264,0.037803,4.26133333333333,2.11866666666667,9.02834488888889,2.41583593321104,-0.310564066788961,-11.39099423375,"CF-PETG","Flat",100,2,"CF PETG 100%_2.txt"
3.63702,22.082,0.012418,2.7602,0.0096043,0.00038417,0.038417,25.01,22.082,2.7602,0.038417,4.26133333333333,2.11866666666667,9.02834488888889,2.44585250915438,-0.314347490845621,-11.38857658306,"CF-PETG","Flat",100,2,"CF PETG 100%_2.txt"
3.66004,22.353,0.012572,2.7941,0.009758,0.00039032,0.039032,25.01,22.353,2.7941,0.039032,4.26133333333333,2.11866666666667,9.02834488888889,2.47586908509772,-0.31823091490228,-11.3893888873798,"CF-PETG","Flat",100,2,"CF PETG 100%_2.txt"
3.68306,22.624,0.012726,2.8279,0.0099117,0.00039647,0.039647,25.011,22.624,2.8279,0.039647,4.26133333333333,2.11866666666667,9.02834488888889,2.50588566104106,-0.322014338958941,-11.3870483029436,"CF-PETG","Flat",100,2,"CF PETG 100%_2.txt"
3.70608,22.894,0.012879,2.8618,0.010065,0.00040261,0.040261,25.011,22.894,2.8618,0.040261,4.26133333333333,2.11866666666667,9.02834488888889,2.53579147471155,-0.326008525288455,-11.3917298654153,"CF-PETG","Flat",100,2,"CF PETG 100%_2.txt"
3.7291,23.165,0.013033,2.8957,0.010219,0.00040876,0.040876,25.011,23.165,2.8957,0.040876,4.26133333333333,2.11866666666667,9.02834488888889,2.56580805065489,-0.329891949345114,-11.3924767532933,"CF-PETG","Flat",100,2,"CF PETG 100%_2.txt"
3.75212,23.436,0.013187,2.9295,0.010373,0.00041491,0.041491,25.011,23.436,2.9295,0.041491,4.26133333333333,2.11866666666667,9.02834488888889,2.59582462659823,-0.333675373401774,-11.3901817170771,"CF-PETG","Flat",100,2,"CF PETG 100%_2.txt"
3.77513,23.707,0.01334,2.9634,0.010526,0.00042106,0.042106,25.011,23.707,2.9634,0.042106,4.26133333333333,2.11866666666667,9.02834488888889,2.62584120254157,-0.337558797458434,-11.3909292521575,"CF-PETG","Flat",100,2,"CF PETG 100%_2.txt"
3.79815,23.978,0.013494,2.9972,0.01068,0.0004272,0.04272,25.011,23.978,2.9972,0.04272,4.26133333333333,2.11866666666667,9.02834488888889,2.65585777848491,-0.341342221515093,-11.3887035071097,"CF-PETG","Flat",100,2,"CF PETG 100%_2.txt"
3.82117,24.249,0.013648,3.0311,0.010834,0.00043335,0.043335,25.011,24.249,3.0311,0.043335,4.26133333333333,2.11866666666667,9.02834488888889,2.68587435442825,-0.345225645571754,-11.3894508782869,"CF-PETG","Flat",100,2,"CF PETG 100%_2.txt"
3.84419,24.52,0.013801,3.0649,0.010987,0.0004395,0.04395,25.012,24.52,3.0649,0.04395,4.26133333333333,2.11866666666667,9.02834488888889,2.71589093037159,-0.349009069628414,-11.3872906009466,"CF-PETG","Flat",100,2,"CF PETG 100%_2.txt"
3.86721,24.79,0.013955,3.0988,0.011141,0.00044565,0.044565,25.012,24.79,3.0988,0.044565,4.26133333333333,2.11866666666667,9.02834488888889,2.74579674404207,-0.353003255957927,-11.3916114611439,"CF-PETG","Flat",100,2,"CF PETG 100%_2.txt"
3.89023,25.061,0.014109,3.1327,0.011295,0.00045179,0.045179,25.012,25.061,3.1327,0.045179,4.26133333333333,2.11866666666667,9.02834488888889,2.77581331998541,-0.356886680014587,-11.3923031255654,"CF-PETG","Flat",100,2,"CF PETG 100%_2.txt"
3.91325,25.332,0.014262,3.1665,0.011449,0.00045794,0.045794,25.012,25.332,3.1665,0.045794,4.26133333333333,2.11866666666667,9.02834488888889,2.80582989592875,-0.360670104071247,-11.3901817170771,"CF-PETG","Flat",100,2,"CF PETG 100%_2.txt"
3.93627,25.603,0.014416,3.2004,0.011602,0.00046409,0.046409,25.012,25.603,3.2004,0.046409,4.26133333333333,2.11866666666667,9.02834488888889,2.83584647187209,-0.364553528127907,-11.3908738947602,"CF-PETG","Flat",100,2,"CF PETG 100%_2.txt"
3.95929,25.874,0.01457,3.2342,0.011756,0.00047023,0.047023,25.012,25.874,3.2342,0.047023,4.26133333333333,2.11866666666667,9.02834488888889,2.86586304781543,-0.368336952184567,-11.3888118293416,"CF-PETG","Flat",100,2,"CF PETG 100%_2.txt"
3.98231,26.145,0.014723,3.2681,0.01191,0.00047638,0.047638,25.013,26.145,3.2681,0.047638,4.26133333333333,2.11866666666667,9.02834488888889,2.89587962375877,-0.372220376241227,-11.3895038781318,"CF-PETG","Flat",100,2,"CF PETG 100%_2.txt"
4.00533,26.416,0.014877,3.3019,0.012063,0.00048253,0.048253,25.013,26.416,3.3019,0.048253,4.26133333333333,2.11866666666667,9.02834488888889,2.92589619970211,-0.376003800297886,-11.3874981161721,"CF-PETG","Flat",100,2,"CF PETG 100%_2.txt"
4.02834,26.686,0.015031,3.3358,0.012217,0.00048868,0.048868,25.013,26.686,3.3358,0.048868,4.26133333333333,2.11866666666667,9.02834488888889,2.9558020133726,-0.3799979866274,-11.3915098815097,"CF-PETG","Flat",100,2,"CF PETG 100%_2.txt"
4.05136,26.957,0.015185,3.3697,0.012371,0.00049482,0.049482,25.013,26.957,3.3697,0.049482,4.26133333333333,2.11866666666667,9.02834488888889,2.98581858931594,-0.38388141068406,-11.3921539212411,"CF-PETG","Flat",100,2,"CF PETG 100%_2.txt"
4.07438,27.228,0.015338,3.4035,0.012524,0.00050097,0.050097,25.013,27.228,3.4035,0.050097,4.26133333333333,2.11866666666667,9.02834488888889,3.01583516525928,-0.38766483474072,-11.3901817170771,"CF-PETG","Flat",100,2,"CF PETG 100%_2.txt"
4.0974,27.499,0.015492,3.4374,0.012678,0.00050712,0.050712,25.013,27.499,3.4374,0.050712,4.26133333333333,2.11866666666667,9.02834488888889,3.04585174120262,-0.391548258797379,-11.3908261708669,"CF-PETG","Flat",100,2,"CF PETG 100%_2.txt"
4.12042,27.77,0.015646,3.4712,0.012832,0.00051327,0.051327,25.013,27.77,3.4712,0.051327,4.26133333333333,2.11866666666667,9.02834488888889,3.07586831714596,-0.39533168285404,-11.3889053599343,"CF-PETG","Flat",100,2,"CF PETG 100%_2.txt"
4.14344,28.041,0.015799,3.5051,0.012985,0.00051941,0.051941,25.014,28.041,3.5051,0.051941,4.26133333333333,2.11866666666667,9.02834488888889,3.1058848930893,-0.399215106910699,-11.3895497107272,"CF-PETG","Flat",100,2,"CF PETG 100%_2.txt"
4.16646,28.312,0.015953,3.5389,0.013139,0.00052556,0.052556,25.014,28.312,3.5389,0.052556,4.26133333333333,2.11866666666667,9.02834488888889,3.13590146903264,-0.402998530967359,-11.3876778368238,"CF-PETG","Flat",100,2,"CF PETG 100%_2.txt"
4.18948,28.582,0.016107,3.5728,0.013293,0.00053171,0.053171,25.014,28.582,3.5728,0.053171,4.26133333333333,2.11866666666667,9.02834488888889,3.16580728270313,-0.406992717296872,-11.3914217783495,"CF-PETG","Flat",100,2,"CF PETG 100%_2.txt"
4.2125,28.829,0.01626,3.6036,0.013446,0.00053786,0.053786,25.014,28.829,3.6036,0.053786,4.26133333333333,2.11866666666667,9.02834488888889,3.19316556409798,-0.41043443590202,-11.389566985848,"CF-PETG","Flat",100,2,"CF PETG 100%_2.txt"
4.23552,29.071,0.016414,3.6339,0.0136,0.000544,0.0544,25.014,29.071,3.6339,0.0544,4.26133333333333,2.11866666666667,9.02834488888889,3.21997003412856,-0.413929965871436,-11.3907913225855,"CF-PETG","Flat",100,2,"CF PETG 100%_2.txt"
4.25854,29.313,0.016568,3.6641,0.013754,0.00055015,0.055015,25.014,29.313,3.6641,0.055015,4.26133333333333,2.11866666666667,9.02834488888889,3.24677450415915,-0.417325495840852,-11.3895771360184,"CF-PETG","Flat",100,2,"CF PETG 100%_2.txt"
4.28155,29.554,0.016721,3.6943,0.013907,0.0005563,0.05563,25.015,29.554,3.6943,0.05563,4.26133333333333,2.11866666666667,9.02834488888889,3.27346821191688,-0.420831788083122,-11.3913809945895,"CF-PETG","Flat",100,2,"CF PETG 100%_2.txt"
4.30457,29.796,0.016875,3.7245,0.014061,0.00056244,0.056244,25.015,29.796,3.7245,0.056244,4.26133333333333,2.11866666666667,9.02834488888889,3.30027268194746,-0.424227318052537,-11.3901817170771,"CF-PETG","Flat",100,2,"CF PETG 100%_2.txt"
4.32759,30.038,0.017029,3.7547,0.014215,0.00056859,0.056859,25.015,30.038,3.7547,0.056859,4.26133333333333,2.11866666666667,9.02834488888889,3.32707715197805,-0.427622848021953,-11.3890017317483,"CF-PETG","Flat",100,2,"CF PETG 100%_2.txt"
4.35061,30.28,0.017182,3.785,0.014368,0.00057474,0.057474,25.015,30.28,3.785,0.057474,4.26133333333333,2.11866666666667,9.02834488888889,3.35388162200863,-0.431118377991369,-11.3901817170771,"CF-PETG","Flat",100,2,"CF PETG 100%_2.txt"
4.37363,30.522,0.017336,3.8152,0.014522,0.00058089,0.058089,25.015,30.522,3.8152,0.058089,4.26133333333333,2.11866666666667,9.02834488888889,3.38068609203922,-0.434513907960785,-11.3890204435098,"CF-PETG","Flat",100,2,"CF PETG 100%_2.txt"
4.39665,30.763,0.01749,3.8454,0.014676,0.00058703,0.058703,25.015,30.763,3.8454,0.058703,4.26133333333333,2.11866666666667,9.02834488888889,3.40737979979695,-0.438020200203054,-11.390757793807,"CF-PETG","Flat",100,2,"CF PETG 100%_2.txt"
4.41967,31.005,0.017643,3.8756,0.01483,0.00059318,0.059318,25.015,31.005,3.8756,0.059318,4.26133333333333,2.11866666666667,9.02834488888889,3.43418426982753,-0.44141573017247,-11.389610129334,"CF-PETG","Flat",100,2,"CF PETG 100%_2.txt"
4.44269,31.247,0.017797,3.9059,0.014983,0.00059933,0.059933,25.016,31.247,3.9059,0.059933,4.26133333333333,2.11866666666667,9.02834488888889,3.46098873985811,-0.444911260141886,-11.3907488707311,"CF-PETG","Flat",100,2,"CF PETG 100%_2.txt"
4.46571,31.489,0.017951,3.9361,0.015137,0.00060548,0.060548,25.016,31.489,3.9361,0.060548,4.26133333333333,2.11866666666667,9.02834488888889,3.4877932098887,-0.448306790111302,-11.3896189149489,"CF-PETG","Flat",100,2,"CF PETG 100%_2.txt"
4.48873,31.73,0.018104,3.9663,0.015291,0.00061162,0.061162,25.016,31.73,3.9663,0.061162,4.26133333333333,2.11866666666667,9.02834488888889,3.51448691764643,-0.451813082353571,-11.3912987508149,"CF-PETG","Flat",100,2,"CF PETG 100%_2.txt"
4.51175,31.972,0.018258,3.9965,0.015444,0.00061777,0.061777,25.016,31.972,3.9965,0.061777,4.26133333333333,2.11866666666667,9.02834488888889,3.54129138767701,-0.455208612322987,-11.3901817170771,"CF-PETG","Flat",100,2,"CF PETG 100%_2.txt"
4.53477,32.214,0.018412,4.0267,0.015598,0.00062392,0.062392,25.016,32.214,4.0267,0.062392,4.26133333333333,2.11866666666667,9.02834488888889,3.5680958577076,-0.458604142292403,-11.3890814387067,"CF-PETG","Flat",100,2,"CF PETG 100%_2.txt"
4.55778,32.456,0.018566,4.057,0.015752,0.00063006,0.063006,25.016,32.456,4.057,0.063006,4.26133333333333,2.11866666666667,9.02834488888889,3.59490032773818,-0.462099672261818,-11.3901817170771,"CF-PETG","Flat",100,2,"CF PETG 100%_2.txt"
4.5808,32.697,0.018719,4.0872,0.015905,0.00063621,0.063621,25.017,32.697,4.0872,0.063621,4.26133333333333,2.11866666666667,9.02834488888889,3.62159403549591,-0.465605964504088,-11.391807704641,"CF-PETG","Flat",100,2,"CF PETG 100%_2.txt"
4.60382,32.939,0.018873,4.1174,0.016059,0.00064236,0.064236,25.017,32.939,4.1174,0.064236,4.26133333333333,2.11866666666667,9.02834488888889,3.6483985055265,-0.469001494473504,-11.3907197375408,"CF-PETG","Flat",100,2,"CF PETG 100%_2.txt"
4.62684,33.181,0.019027,4.1476,0.016213,0.00064851,0.064851,25.017,33.181,4.1476,0.064851,4.26133333333333,2.11866666666667,9.02834488888889,3.67520297555708,-0.47239702444292,-11.3896476141122,"CF-PETG","Flat",100,2,"CF PETG 100%_2.txt"
4.64986,33.423,0.01918,4.1779,0.016366,0.00065465,0.065465,25.017,33.423,4.1779,0.065465,4.26133333333333,2.11866666666667,9.02834488888889,3.70200744558766,-0.475892554412336,-11.3907119464883,"CF-PETG","Flat",100,2,"CF PETG 100%_2.txt"
4.67288,33.665,0.019334,4.2081,0.01652,0.0006608,0.06608,25.017,33.665,4.2081,0.06608,4.26133333333333,2.11866666666667,9.02834488888889,3.72881191561825,-0.479288084381751,-11.3896552929291,"CF-PETG","Flat",100,2,"CF PETG 100%_2.txt"
4.6959,33.906,0.019488,4.2383,0.016674,0.00066695,0.066695,25.017,33.906,4.2383,0.066695,4.26133333333333,2.11866666666667,9.02834488888889,3.75550562337598,-0.482794376624021,-11.3912270633042,"CF-PETG","Flat",100,2,"CF PETG 100%_2.txt"
4.71892,34.148,0.019641,4.2685,0.016827,0.0006731,0.06731,25.017,34.148,4.2685,0.06731,4.26133333333333,2.11866666666667,9.02834488888889,3.78231009340656,-0.486189906593437,-11.3901817170771,"CF-PETG","Flat",100,2,"CF PETG 100%_2.txt"
4.74194,34.39,0.019795,4.2987,0.016981,0.00067924,0.067924,25.018,34.39,4.2987,0.067924,4.26133333333333,2.11866666666667,9.02834488888889,3.80911456343715,-0.489585436562852,-11.3891510587585,"CF-PETG","Flat",100,2,"CF PETG 100%_2.txt"
4.76496,34.632,0.019949,4.329,0.017135,0.00068539,0.068539,25.018,34.632,4.329,0.068539,4.26133333333333,2.11866666666667,9.02834488888889,3.83591903346773,-0.493080966532268,-11.3901817170771,"CF-PETG","Flat",100,2,"CF PETG 100%_2.txt"
4.78798,34.873,0.020102,4.3592,0.017288,0.00069154,0.069154,25.018,34.873,4.3592,0.069154,4.26133333333333,2.11866666666667,9.02834488888889,3.86261274122546,-0.496587258774539,-11.3917062482689,"CF-PETG","Flat",100,2,"CF PETG 100%_2.txt"
4.81099,35.115,0.020256,4.3894,0.017442,0.00069768,0.069768,25.018,35.115,4.3894,0.069768,4.26133333333333,2.11866666666667,9.02834488888889,3.88941721125605,-0.499982788743953,-11.3906863977754,"CF-PETG","Flat",100,2,"CF PETG 100%_2.txt"
4.83401,35.357,0.02041,4.4196,0.017596,0.00070383,0.070383,25.018,35.357,4.4196,0.070383,4.26133333333333,2.11866666666667,9.02834488888889,3.91622168128663,-0.50337831871337,-11.3896804849618,"CF-PETG","Flat",100,2,"CF PETG 100%_2.txt"
4.85703,35.599,0.020563,4.4498,0.017749,0.00070998,0.070998,25.018,35.599,4.4498,0.070998,4.26133333333333,2.11866666666667,9.02834488888889,3.94302615131721,-0.506773848682785,-11.3886882260503,"CF-PETG","Flat",100,2,"CF PETG 100%_2.txt"
4.88005,35.841,0.020717,4.4801,0.017903,0.00071613,0.071613,25.019,35.841,4.4801,0.071613,4.26133333333333,2.11866666666667,9.02834488888889,3.9698306213478,-0.510269378652201,-11.3896872536819,"CF-PETG","Flat",100,2,"CF PETG 100%_2.txt"
4.90307,36.082,0.020871,4.5103,0.018057,0.00072227,0.072227,25.019,36.082,4.5103,0.072227,4.26133333333333,2.11866666666667,9.02834488888889,3.99652432910553,-0.513775670894471,-11.3911640222262,"CF-PETG","Flat",100,2,"CF PETG 100%_2.txt"
4.92609,36.324,0.021024,4.5405,0.018211,0.00072842,0.072842,25.019,36.324,4.5405,0.072842,4.26133333333333,2.11866666666667,9.02834488888889,4.02332879913611,-0.517171200863887,-11.3901817170771,"CF-PETG","Flat",100,2,"CF PETG 100%_2.txt"
4.94911,36.566,0.021178,4.5707,0.018364,0.00073457,0.073457,25.019,36.566,4.5707,0.073457,4.26133333333333,2.11866666666667,9.02834488888889,4.0501332691667,-0.520566730833303,-11.3892123927036,"CF-PETG","Flat",100,2,"CF PETG 100%_2.txt"
4.97213,36.808,0.021332,4.601,0.018518,0.00074072,0.074072,25.019,36.808,4.601,0.074072,4.26133333333333,2.11866666666667,9.02834488888889,4.07693773919728,-0.524062260802718,-11.3901817170771,"CF-PETG","Flat",100,2,"CF PETG 100%_2.txt"
4.99515,37.049,0.021486,4.6312,0.018672,0.00074686,0.074686,25.019,37.049,4.6312,0.074686,4.26133333333333,2.11866666666667,9.02834488888889,4.10363144695501,-0.527568553044987,-11.3916167093839,"CF-PETG","Flat",100,2,"CF PETG 100%_2.txt"
5.01817,37.291,0.021639,4.6614,0.018825,0.00075301,0.075301,25.019,37.291,4.6614,0.075301,4.26133333333333,2.11866666666667,9.02834488888889,4.1304359169856,-0.530964083014404,-11.3906569488652,"CF-PETG","Flat",100,2,"CF PETG 100%_2.txt"
5.04119,37.533,0.021793,4.6916,0.018979,0.00075916,0.075916,25.02,37.533,4.6916,0.075916,4.26133333333333,2.11866666666667,9.02834488888889,4.15724038701618,-0.53435961298382,-11.3897095443733,"CF-PETG","Flat",100,2,"CF PETG 100%_2.txt"
5.0642,37.775,0.021947,4.7218,0.019133,0.0007653,0.07653,25.02,37.775,4.7218,0.07653,4.26133333333333,2.11866666666667,9.02834488888889,4.18404485704677,-0.537755142953235,-11.3887742588258,"CF-PETG","Flat",100,2,"CF PETG 100%_2.txt"
5.08722,38.017,0.0221,4.7521,0.019286,0.00077145,0.077145,25.02,38.017,4.7521,0.077145,4.26133333333333,2.11866666666667,9.02834488888889,4.21084932707735,-0.541250672922651,-11.3897155557049,"CF-PETG","Flat",100,2,"CF PETG 100%_2.txt"
5.11024,38.258,0.022254,4.7823,0.01944,0.0007776,0.07776,25.02,38.258,4.7823,0.07776,4.26133333333333,2.11866666666667,9.02834488888889,4.23754303483508,-0.54475696516492,-11.3911081522472,"CF-PETG","Flat",100,2,"CF PETG 100%_2.txt"
5.13326,38.5,0.022408,4.8125,0.019594,0.00078375,0.078375,25.02,38.5,4.8125,0.078375,4.26133333333333,2.11866666666667,9.02834488888889,4.26434750486566,-0.548152495134336,-11.3901817170771,"CF-PETG","Flat",100,2,"CF PETG 100%_2.txt"
5.15628,38.742,0.022561,4.8427,0.019747,0.00078989,0.078989,25.02,38.742,4.8427,0.078989,4.26133333333333,2.11866666666667,9.02834488888889,4.29115197489625,-0.551548025103752,-11.3892668367595,"CF-PETG","Flat",100,2,"CF PETG 100%_2.txt"
5.1793,38.984,0.022715,4.873,0.019901,0.00079604,0.079604,25.021,38.984,4.873,0.079604,4.26133333333333,2.11866666666667,9.02834488888889,4.31795644492683,-0.555043555073168,-11.3901817170771,"CF-PETG","Flat",100,2,"CF PETG 100%_2.txt"
5.20232,39.225,0.022869,4.9032,0.020055,0.00080219,0.080219,25.021,39.225,4.9032,0.080219,4.26133333333333,2.11866666666667,9.02834488888889,4.34465015268456,-0.558549847315438,-11.3915371046549,"CF-PETG","Flat",100,2,"CF PETG 100%_2.txt"
5.22534,39.467,0.023022,4.9334,0.020208,0.00080834,0.080834,25.021,39.467,4.9334,0.080834,4.26133333333333,2.11866666666667,9.02834488888889,4.37145462271515,-0.561945377284853,-11.3906307472504,"CF-PETG","Flat",100,2,"CF PETG 100%_2.txt"
5.24836,39.709,0.023176,4.9636,0.020362,0.00081448,0.081448,25.021,39.709,4.9636,0.081448,4.26133333333333,2.11866666666667,9.02834488888889,4.39825909274573,-0.565340907254268,-11.3897354189352,"CF-PETG","Flat",100,2,"CF PETG 100%_2.txt"
5.27138,39.951,0.02333,4.9938,0.020516,0.00082063,0.082063,25.021,39.951,4.9938,0.082063,4.26133333333333,2.11866666666667,9.02834488888889,4.42506356277632,-0.568736437223685,-11.388850919614,"CF-PETG","Flat",100,2,"CF PETG 100%_2.txt"
5.2944,40.193,0.023483,5.0241,0.020669,0.00082678,0.082678,25.021,40.193,5.0241,0.082678,4.26133333333333,2.11866666666667,9.02834488888889,4.4518680328069,-0.572231967193101,-11.3897407932386,"CF-PETG","Flat",100,2,"CF PETG 100%_2.txt"
5.31742,40.434,0.023637,5.0543,0.020823,0.00083292,0.083292,25.021,40.434,5.0543,0.083292,4.26133333333333,2.11866666666667,9.02834488888889,4.47856174056463,-0.57573825943537,-11.391058295617,"CF-PETG","Flat",100,2,"CF PETG 100%_2.txt"
5.34043,40.676,0.023791,5.0845,0.020977,0.00083907,0.083907,25.022,40.676,5.0845,0.083907,4.26133333333333,2.11866666666667,9.02834488888889,4.50536621059521,-0.579133789404786,-11.3901817170771,"CF-PETG","Flat",100,2,"CF PETG 100%_2.txt"
5.36345,40.918,0.023944,5.1147,0.02113,0.00084522,0.084522,25.022,40.918,5.1147,0.084522,4.26133333333333,2.11866666666667,9.02834488888889,4.5321706806258,-0.582529319374202,-11.3893154901402,"CF-PETG","Flat",100,2,"CF PETG 100%_2.txt"
5.38647,41.16,0.024098,5.145,0.021284,0.00085137,0.085137,25.022,41.16,5.145,0.085137,4.26133333333333,2.11866666666667,9.02834488888889,4.55897515065638,-0.586024849343618,-11.3901817170771,"CF-PETG","Flat",100,2,"CF PETG 100%_2.txt"
