Repository: VipulKohinkar/3D-Printing-Parameter-Optimisation

# 3D Printing Parameter Optimisation: Impact of K-Value on Carbon-Reinforced PETG

## MSc Mechanical Engineering with Management

**Author:** Vipul Kohinkar  
**Project:** MEE7012-SUM  
**Date:** 27 August 2026

---

## Project Overview

This project investigates the influence of flow-rate multiplier (K-value) and build orientation on the tensile behaviour of PETG and carbon-fibre-reinforced PETG (CF-PETG) manufactured using fused deposition modelling (FDM).

The study compares an unreinforced thermoplastic, PETG, with a carbon-fibre-reinforced PETG composite to investigate whether the two materials respond differently to changes in material flow and build orientation.

---

File: 3_Experimental_data/Modulus/Recalculated Stress Strain/Recalculated_Stress_Strain_All_Data.csv (part 3 of 212)
"Time (s)","Load (N)","Machine Extension (mm)","Stress (MPa)","Extension from Preload (mm)","Strain","Percentage Strain","Gauge Length (mm)","Load_N","NEXYGEN_Stress_MPa","Percentage_Strain","Measured_Width_mm","Measured_Thickness_mm","Measured_Area_mm2","Recalculated_Stress_MPa","Stress_Difference_MPa","Stress_Difference_Percent","Material","Orientation","K","Sample","File"
5.40949,41.401,0.024252,5.1752,0.021438,0.00085751,0.085751,25.022,41.401,5.1752,0.085751,4.26133333333333,2.11866666666667,9.02834488888889,4.58566885841411,-0.589531141585887,-11.3914658677131,"CF-PETG","Flat",100,2,"CF PETG 100%_2.txt"
5.43251,41.643,0.024405,5.2054,0.021592,0.00086366,0.086366,25.022,41.643,5.2054,0.086366,4.26133333333333,2.11866666666667,9.02834488888889,4.6124733284447,-0.592926671555303,-11.3906072838841,"CF-PETG","Flat",100,2,"CF PETG 100%_2.txt"
5.45553,41.885,0.024559,5.2356,0.021745,0.00086981,0.086981,25.022,41.885,5.2356,0.086981,4.26133333333333,2.11866666666667,9.02834488888889,4.63927779847528,-0.596322201524718,-11.3897586050256,"CF-PETG","Flat",100,2,"CF PETG 100%_2.txt"
5.47855,42.127,0.024713,5.2658,0.021899,0.00087596,0.087596,25.023,42.127,5.2658,0.087596,4.26133333333333,2.11866666666667,9.02834488888889,4.66608226850587,-0.599717731494134,-11.3889196607189,"CF-PETG","Flat",100,2,"CF PETG 100%_2.txt"
5.50157,42.368,0.024867,5.2961,0.022053,0.0008821,0.08821,25.023,42.368,5.2961,0.08821,4.26133333333333,2.11866666666667,9.02834488888889,4.6927759762636,-0.603324023736404,-11.3918548316007,"CF-PETG","Flat",100,2,"CF PETG 100%_2.txt"
5.52459,42.61,0.02502,5.3263,0.022206,0.00088825,0.088825,25.023,42.61,5.3263,0.088825,4.26133333333333,2.11866666666667,9.02834488888889,4.71958044629418,-0.60671955370582,-11.3910135310782,"CF-PETG","Flat",100,2,"CF PETG 100%_2.txt"
5.54761,42.852,0.025174,5.3565,0.02236,0.0008944,0.08944,25.023,42.852,5.3565,0.08944,4.26133333333333,2.11866666666667,9.02834488888889,4.74638491632476,-0.610115083675236,-11.3901817170771,"CF-PETG","Flat",100,2,"CF PETG 100%_2.txt"
5.57063,43.094,0.025328,5.3867,0.022514,0.00090055,0.090055,25.023,43.094,5.3867,0.090055,4.26133333333333,2.11866666666667,9.02834488888889,4.77318938635535,-0.613510613644651,-11.3893592300416,"CF-PETG","Flat",100,2,"CF PETG 100%_2.txt"
5.59364,43.336,0.025481,5.4169,0.022667,0.00090669,0.090669,25.023,43.336,5.4169,0.090669,4.26133333333333,2.11866666666667,9.02834488888889,4.79999385638593,-0.616906143614067,-11.3885459139742,"CF-PETG","Flat",100,2,"CF PETG 100%_2.txt"
5.61666,43.577,0.025635,5.4472,0.022821,0.00091284,0.091284,25.023,43.577,5.4472,0.091284,4.26133333333333,2.11866666666667,9.02834488888889,4.82668756414366,-0.620512435856337,-11.3914017450495,"CF-PETG","Flat",100,2,"CF PETG 100%_2.txt"
5.63968,43.819,0.025789,5.4774,0.022975,0.00091899,0.091899,25.024,43.819,5.4774,0.091899,4.26133333333333,2.11866666666667,9.02834488888889,4.85349203417425,-0.623907965825753,-11.3905861508335,"CF-PETG","Flat",100,2,"CF PETG 100%_2.txt"
5.6627,44.061,0.025942,5.5076,0.023128,0.00092513,0.092513,25.024,44.061,5.5076,0.092513,4.26133333333333,2.11866666666667,9.02834488888889,4.88029650420483,-0.627303495795169,-11.3897795009654,"CF-PETG","Flat",100,2,"CF PETG 100%_2.txt"
5.68572,44.303,0.026096,5.5378,0.023282,0.00093128,0.093128,25.024,44.303,5.5378,0.093128,4.26133333333333,2.11866666666667,9.02834488888889,4.90710097423542,-0.630699025764584,-11.3889816491131,"CF-PETG","Flat",100,2,"CF PETG 100%_2.txt"
5.70874,44.544,0.02625,5.5681,0.023436,0.00093743,0.093743,25.024,44.544,5.5681,0.093743,4.26133333333333,2.11866666666667,9.02834488888889,4.93379468199315,-0.634305318006854,-11.3917731004625,"CF-PETG","Flat",100,2,"CF PETG 100%_2.txt"
5.73176,44.786,0.026403,5.5983,0.023589,0.00094358,0.094358,25.024,44.786,5.5983,0.094358,4.26133333333333,2.11866666666667,9.02834488888889,4.96059915202373,-0.637700847976269,-11.3909731164152,"CF-PETG","Flat",100,2,"CF PETG 100%_2.txt"
5.75478,45.028,0.026557,5.6285,0.023743,0.00094972,0.094972,25.024,45.028,5.6285,0.094972,4.26133333333333,2.11866666666667,9.02834488888889,4.98740362205431,-0.641096377945686,-11.3901817170771,"CF-PETG","Flat",100,2,"CF PETG 100%_2.txt"
5.7778,45.27,0.026711,5.6587,0.023897,0.00095587,0.095587,25.025,45.27,5.6587,0.095587,4.26133333333333,2.11866666666667,9.02834488888889,5.0142080920849,-0.644491907915101,-11.3893987650008,"CF-PETG","Flat",100,2,"CF PETG 100%_2.txt"
5.80082,45.512,0.026864,5.6889,0.02405,0.00096202,0.096202,25.025,45.512,5.6889,0.096202,4.26133333333333,2.11866666666667,9.02834488888889,5.04101256211548,-0.647887437884517,-11.3886241256573,"CF-PETG","Flat",100,2,"CF PETG 100%_2.txt"
5.82384,45.753,0.027018,5.7192,0.024204,0.00096817,0.096817,25.025,45.753,5.7192,0.096817,4.26133333333333,2.11866666666667,9.02834488888889,5.06770626987321,-0.651493730126786,-11.3913437216182,"CF-PETG","Flat",100,2,"CF PETG 100%_2.txt"
5.84685,45.995,0.027172,5.7494,0.024358,0.00097431,0.097431,25.025,45.995,5.7494,0.097431,4.26133333333333,2.11866666666667,9.02834488888889,5.0945107399038,-0.654889260096202,-11.3905670173619,"CF-PETG","Flat",100,2,"CF PETG 100%_2.txt"
5.86987,46.237,0.027325,5.7796,0.024511,0.00098046,0.098046,25.025,46.237,5.7796,0.098046,4.26133333333333,2.11866666666667,9.02834488888889,5.12131520993438,-0.658284790065618,-11.3897984300924,"CF-PETG","Flat",100,2,"CF PETG 100%_2.txt"
5.89289,46.479,0.027479,5.8098,0.024665,0.00098661,0.098661,25.025,46.479,5.8098,0.098661,4.26133333333333,2.11866666666667,9.02834488888889,5.14811967996497,-0.661680320035035,-11.3890378332307,"CF-PETG","Flat",100,2,"CF PETG 100%_2.txt"
5.91591,46.72,0.027633,5.8401,0.024819,0.00099275,0.099275,25.025,46.72,5.8401,0.099275,4.26133333333333,2.11866666666667,9.02834488888889,5.1748133877227,-0.665286612277304,-11.3916989825055,"CF-PETG","Flat",100,2,"CF PETG 100%_2.txt"
5.93893,46.962,0.027786,5.8703,0.024973,0.0009989,0.09989,25.026,46.962,5.8703,0.09989,4.26133333333333,2.11866666666667,9.02834488888889,5.20161785775328,-0.66868214224672,-11.3909364469741,"CF-PETG","Flat",100,2,"CF PETG 100%_2.txt"
5.96195,47.204,0.02794,5.9005,0.025126,0.001005,0.1005,25.026,47.204,5.9005,0.1005,4.26133333333333,2.11866666666667,9.02834488888889,5.22842232778387,-0.672077672216135,-11.3901817170771,"CF-PETG","Flat",100,2,"CF PETG 100%_2.txt"
5.98497,47.446,0.028094,5.9307,0.02528,0.0010112,0.10112,25.026,47.446,5.9307,0.10112,4.26133333333333,2.11866666666667,9.02834488888889,5.25522679781445,-0.675473202185551,-11.3894346735723,"CF-PETG","Flat",100,2,"CF PETG 100%_2.txt"
6.00799,47.688,0.028248,5.9609,0.025434,0.0010173,0.10173,25.026,47.688,5.9609,0.10173,4.26133333333333,2.11866666666667,9.02834488888889,5.28203126784503,-0.678868732154966,-11.3886951996337,"CF-PETG","Flat",100,2,"CF PETG 100%_2.txt"
6.03101,47.929,0.028394,5.9912,0.02558,0.0010232,0.10232,25.026,47.929,5.9912,0.10232,4.26133333333333,2.11866666666667,9.02834488888889,5.30872497560276,-0.682475024397236,-11.3912909667051,"CF-PETG","Flat",100,2,"CF PETG 100%_2.txt"
6.05403,48.171,0.02853,6.0214,0.025716,0.0010286,0.10286,25.026,48.171,6.0214,0.10286,4.26133333333333,2.11866666666667,9.02834488888889,5.33552944563335,-0.685870554366652,-11.390549612493,"CF-PETG","Flat",100,2,"CF PETG 100%_2.txt"
6.07705,48.413,0.028665,6.0516,0.025851,0.0010341,0.10341,25.026,48.413,6.0516,0.10341,4.26133333333333,2.11866666666667,9.02834488888889,5.36233391566393,-0.689266084336068,-11.3898156576123,"CF-PETG","Flat",100,2,"CF PETG 100%_2.txt"
6.10006,48.655,0.028801,6.0818,0.025987,0.0010395,0.10395,25.027,48.655,6.0818,0.10395,4.26133333333333,2.11866666666667,9.02834488888889,5.38913838569452,-0.692661614305484,-11.389088991836,"CF-PETG","Flat",100,2,"CF PETG 100%_2.txt"
6.12308,48.896,0.028937,6.1121,0.026123,0.0010449,0.10449,25.027,48.896,6.1121,0.10449,4.26133333333333,2.11866666666667,9.02834488888889,5.41583209345225,-0.696267906547753,-11.3916314613268,"CF-PETG","Flat",100,2,"CF PETG 100%_2.txt"
6.1461,49.138,0.029072,6.1423,0.026258,0.0010503,0.10503,25.027,49.138,6.1423,0.10503,4.26133333333333,2.11866666666667,9.02834488888889,5.44263656348283,-0.699663436517169,-11.390903025205,"CF-PETG","Flat",100,2,"CF PETG 100%_2.txt"
6.16912,49.38,0.029208,6.1725,0.026394,0.0010558,0.10558,25.027,49.38,6.1725,0.10558,4.26133333333333,2.11866666666667,9.02834488888889,5.46944103351341,-0.703058966486585,-11.3901817170771,"CF-PETG","Flat",100,2,"CF PETG 100%_2.txt"
6.19214,49.622,0.029344,6.2027,0.02653,0.0010612,0.10612,25.027,49.622,6.2027,0.10612,4.26133333333333,2.11866666666667,9.02834488888889,5.496245503544,-0.706454496456001,-11.3894674328277,"CF-PETG","Flat",100,2,"CF PETG 100%_2.txt"
6.21516,49.864,0.02948,6.2329,0.026666,0.0010666,0.10666,25.027,49.864,6.2329,0.10666,4.26133333333333,2.11866666666667,9.02834488888889,5.52304997357458,-0.709850026425417,-11.3887600703592,"CF-PETG","Flat",100,2,"CF PETG 100%_2.txt"
6.23818,50.105,0.029615,6.2632,0.026801,0.0010721,0.10721,25.027,50.105,6.2632,0.10721,4.26133333333333,2.11866666666667,9.02834488888889,5.54974368133231,-0.713456318667687,-11.3912427939023,"CF-PETG","Flat",100,2,"CF PETG 100%_2.txt"
6.2612,50.347,0.029751,6.2934,0.026937,0.0010775,0.10775,25.028,50.347,6.2934,0.10775,4.26133333333333,2.11866666666667,9.02834488888889,5.5765481513629,-0.716851848637102,-11.3905337120968,"CF-PETG","Flat",100,2,"CF PETG 100%_2.txt"
6.28422,50.589,0.029887,6.3236,0.027073,0.0010829,0.10829,25.028,50.589,6.3236,0.10829,4.26133333333333,2.11866666666667,9.02834488888889,5.60335262139348,-0.720247378606518,-11.3898314031014,"CF-PETG","Flat",100,2,"CF PETG 100%_2.txt"
6.30724,50.831,0.030022,6.3538,0.027209,0.0010883,0.10883,25.028,50.831,6.3538,0.10883,4.26133333333333,2.11866666666667,9.02834488888889,5.63015709142407,-0.723642908575933,-11.3891357703411,"CF-PETG","Flat",100,2,"CF PETG 100%_2.txt"
6.33026,51.072,0.030158,6.384,0.027344,0.0010938,0.10938,25.028,51.072,6.384,0.10938,4.26133333333333,2.11866666666667,9.02834488888889,5.6568507991818,-0.727149200818203,-11.3901817170771,"CF-PETG","Flat",100,2,"CF PETG 100%_2.txt"
6.35328,51.314,0.030294,6.4143,0.02748,0.0010992,0.10992,25.028,51.314,6.4143,0.10992,4.26133333333333,2.11866666666667,9.02834488888889,5.68365526921238,-0.730644730787619,-11.390872437953,"CF-PETG","Flat",100,2,"CF PETG 100%_2.txt"
6.37629,51.556,0.03043,6.4445,0.027616,0.0011046,0.11046,25.028,51.556,6.4445,0.11046,4.26133333333333,2.11866666666667,9.02834488888889,5.71045973924296,-0.734040260757035,-11.3901817170771,"CF-PETG","Flat",100,2,"CF PETG 100%_2.txt"
6.39931,51.798,0.030565,6.4747,0.027751,0.0011101,0.11101,25.028,51.798,6.4747,0.11101,4.26133333333333,2.11866666666667,9.02834488888889,5.73726420927355,-0.737435790726451,-11.3894974396721,"CF-PETG","Flat",100,2,"CF PETG 100%_2.txt"
6.42233,52.039,0.030701,6.5049,0.027887,0.0011155,0.11155,25.029,52.039,6.5049,0.11155,4.26133333333333,2.11866666666667,9.02834488888889,5.76395791703128,-0.74094208296872,-11.390522267348,"CF-PETG","Flat",100,2,"CF PETG 100%_2.txt"
6.44535,52.281,0.030837,6.5352,0.028023,0.0011209,0.11209,25.029,52.281,6.5352,0.11209,4.26133333333333,2.11866666666667,9.02834488888889,5.79076238706186,-0.744437612938135,-11.3911986310769,"CF-PETG","Flat",100,2,"CF PETG 100%_2.txt"
6.46837,52.523,0.030973,6.5654,0.028159,0.0011263,0.11263,25.029,52.523,6.5654,0.11263,4.26133333333333,2.11866666666667,9.02834488888889,5.81756685709245,-0.747833142907552,-11.3905191291856,"CF-PETG","Flat",100,2,"CF PETG 100%_2.txt"
6.49139,52.765,0.031108,6.5956,0.028294,0.0011318,0.11318,25.029,52.765,6.5956,0.11318,4.26133333333333,2.11866666666667,9.02834488888889,5.84437132712303,-0.751228672876968,-11.3898458499146,"CF-PETG","Flat",100,2,"CF PETG 100%_2.txt"
6.51441,53.006,0.031244,6.6257,0.02843,0.0011372,0.11372,25.029,53.006,6.6257,0.11372,4.26133333333333,2.11866666666667,9.02834488888889,5.87106503488076,-0.754634965119237,-11.3895130343849,"CF-PETG","Flat",100,2,"CF PETG 100%_2.txt"
6.53743,53.215,0.03138,6.6518,0.028566,0.0011426,0.11426,25.029,53.215,6.6518,0.11426,4.26133333333333,2.11866666666667,9.02834488888889,5.89421434990718,-0.757585650092823,-11.3891826286542,"CF-PETG","Flat",100,2,"CF PETG 100%_2.txt"
6.56045,53.424,0.031515,6.678,0.028702,0.0011481,0.11481,25.029,53.424,6.678,0.11481,4.26133333333333,2.11866666666667,9.02834488888889,5.91736366493359,-0.76063633506641,-11.3901817170771,"CF-PETG","Flat",100,2,"CF PETG 100%_2.txt"
6.58347,53.633,0.031651,6.7041,0.028837,0.0011535,0.11535,25.029,53.633,6.7041,0.11535,4.26133333333333,2.11866666666667,9.02834488888889,5.94051297996,-0.763587020039997,-11.3898512856311,"CF-PETG","Flat",100,2,"CF PETG 100%_2.txt"
6.60649,53.842,0.031787,6.7303,0.028973,0.0011589,0.11589,25.03,53.842,6.7303,0.11589,4.26133333333333,2.11866666666667,9.02834488888889,5.96366229498642,-0.766637705013583,-11.3908400073337,"CF-PETG","Flat",100,2,"CF PETG 100%_2.txt"
6.6295,54.051,0.031923,6.7564,0.029109,0.0011643,0.11643,25.03,54.051,6.7564,0.11643,4.26133333333333,2.11866666666667,9.02834488888889,5.98681161001283,-0.769588389987169,-11.3905095907165,"CF-PETG","Flat",100,2,"CF PETG 100%_2.txt"
6.65252,54.26,0.032058,6.7825,0.029244,0.0011698,0.11698,25.03,54.26,6.7825,0.11698,4.26133333333333,2.11866666666667,9.02834488888889,6.00996092503924,-0.772539074960755,-11.3901817170771,"CF-PETG","Flat",100,2,"CF PETG 100%_2.txt"
6.67554,54.469,0.032194,6.8087,0.02938,0.0011752,0.11752,25.03,54.469,6.8087,0.11752,4.26133333333333,2.11866666666667,9.02834488888889,6.03311024006566,-0.775589759934341,-11.3911577824598,"CF-PETG","Flat",100,2,"CF PETG 100%_2.txt"
6.69856,54.678,0.03233,6.8348,0.029516,0.0011806,0.11806,25.03,54.678,6.8348,0.11806,4.26133333333333,2.11866666666667,9.02834488888889,6.05625955509207,-0.778540444907929,-11.3908299424698,"CF-PETG","Flat",100,2,"CF PETG 100%_2.txt"
6.72158,54.888,0.032466,6.861,0.029652,0.0011861,0.11861,25.03,54.888,6.861,0.11861,4.26133333333333,2.11866666666667,9.02834488888889,6.07951963239134,-0.781480367608661,-11.3901817170771,"CF-PETG","Flat",100,2,"CF PETG 100%_2.txt"
6.7446,55.097,0.032601,6.8871,0.029787,0.0011915,0.11915,25.03,55.097,6.8871,0.11915,4.26133333333333,2.11866666666667,9.02834488888889,6.10266894741775,-0.784431052582248,-11.3898600656626,"CF-PETG","Flat",100,2,"CF PETG 100%_2.txt"
6.76762,55.306,0.032737,6.9132,0.029923,0.0011969,0.11969,25.031,55.306,6.9132,0.11969,4.26133333333333,2.11866666666667,9.02834488888889,6.12581826244417,-0.787381737555834,-11.3895408429647,"CF-PETG","Flat",100,2,"CF PETG 100%_2.txt"
6.79064,55.515,0.032873,6.9394,0.030059,0.0012024,0.12024,25.031,55.515,6.9394,0.12024,4.26133333333333,2.11866666666667,9.02834488888889,6.14896757747058,-0.79043242252942,-11.3905009443096,"CF-PETG","Flat",100,2,"CF PETG 100%_2.txt"
6.81366,55.724,0.033008,6.9655,0.030195,0.0012078,0.12078,25.031,55.724,6.9655,0.12078,4.26133333333333,2.11866666666667,9.02834488888889,6.17211689249699,-0.793383107503007,-11.3901817170771,"CF-PETG","Flat",100,2,"CF PETG 100%_2.txt"
6.83668,55.933,0.033144,6.9917,0.03033,0.0012132,0.12132,25.031,55.933,6.9917,0.12132,4.26133333333333,2.11866666666667,9.02834488888889,6.19526620752341,-0.796433792476592,-11.39113223503,"CF-PETG","Flat",100,2,"CF PETG 100%_2.txt"
6.8597,56.142,0.03328,7.0178,0.030466,0.0012186,0.12186,25.031,56.142,7.0178,0.12186,4.26133333333333,2.11866666666667,9.02834488888889,6.21841552254982,-0.799384477450179,-11.3908130389891,"CF-PETG","Flat",100,2,"CF PETG 100%_2.txt"
6.88271,56.351,0.033416,7.0439,0.030602,0.0012241,0.12241,25.031,56.351,7.0439,0.12241,4.26133333333333,2.11866666666667,9.02834488888889,6.24156483757623,-0.802335162423765,-11.3904962084039,"CF-PETG","Flat",100,2,"CF PETG 100%_2.txt"
6.90573,56.561,0.033551,7.0701,0.030737,0.0012295,0.12295,25.031,56.561,7.0701,0.12295,4.26133333333333,2.11866666666667,9.02834488888889,6.2648249148755,-0.805275085124499,-11.3898683911755,"CF-PETG","Flat",100,2,"CF PETG 100%_2.txt"
6.92875,56.77,0.033687,7.0962,0.030873,0.0012349,0.12349,25.031,56.77,7.0962,0.12349,4.26133333333333,2.11866666666667,9.02834488888889,6.28797422990192,-0.808225770098084,-11.3895573701148,"CF-PETG","Flat",100,2,"CF PETG 100%_2.txt"
6.95177,56.979,0.033823,7.1224,0.031009,0.0012404,0.12404,25.032,56.979,7.1224,0.12404,4.26133333333333,2.11866666666667,9.02834488888889,6.31112354492833,-0.811276455071671,-11.3904927422171,"CF-PETG","Flat",100,2,"CF PETG 100%_2.txt"
6.97479,57.122,0.033959,7.1403,0.031145,0.0012458,0.12458,25.032,57.122,7.1403,0.12458,4.26133333333333,2.11866666666667,9.02834488888889,6.3269625499464,-0.813337450053599,-11.3908022079408,"CF-PETG","Flat",100,2,"CF PETG 100%_2.txt"
6.99781,57.204,0.034094,7.1505,0.03128,0.0012512,0.12512,25.032,57.204,7.1505,0.12512,4.26133333333333,2.11866666666667,9.02834488888889,6.3360450563204,-0.814454943679599,-11.3901817170771,"CF-PETG","Flat",100,2,"CF PETG 100%_2.txt"
7.02083,57.403,0.03423,7.1754,0.031416,0.0012566,0.12566,25.032,57.403,7.1754,0.12566,4.26133333333333,2.11866666666667,9.02834488888889,6.35808674861828,-0.817313251381722,-11.3904904448772,"CF-PETG","Flat",100,2,"CF PETG 100%_2.txt"
7.04385,57.693,0.034366,7.2117,0.031552,0.0012621,0.12621,25.032,57.693,7.2117,0.12621,4.26133333333333,2.11866666666667,9.02834488888889,6.39020780774584,-0.821492192254163,-11.3911032385452,"CF-PETG","Flat",100,2,"CF PETG 100%_2.txt"
7.06687,57.983,0.034501,7.2479,0.031688,0.0012675,0.12675,25.032,57.983,7.2479,0.12675,4.26133333333333,2.11866666666667,9.02834488888889,6.4223288668734,-0.825571133126603,-11.3904873567047,"CF-PETG","Flat",100,2,"CF PETG 100%_2.txt"
7.08989,58.274,0.034637,7.2842,0.031823,0.0012729,0.12729,25.032,58.274,7.2842,0.12729,4.26133333333333,2.11866666666667,9.02834488888889,6.45456068827381,-0.82963931172619,-11.389573484064,"CF-PETG","Flat",100,2,"CF PETG 100%_2.txt"
7.11291,58.564,0.034773,7.3205,0.031959,0.0012784,0.12784,25.033,58.564,7.3205,0.12784,4.26133333333333,2.11866666666667,9.02834488888889,6.48668174740137,-0.83381825259863,-11.3901817170771,"CF-PETG","Flat",100,2,"CF PETG 100%_2.txt"
7.13592,58.854,0.034909,7.3567,0.032095,0.0012838,0.12838,25.033,58.854,7.3567,0.12838,4.26133333333333,2.11866666666667,9.02834488888889,6.51880280652893,-0.837897193471071,-11.3895794781773,"CF-PETG","Flat",100,2,"CF PETG 100%_2.txt"
7.15894,59.144,0.035044,7.393,0.03223,0.0012892,0.12892,25.033,59.144,7.393,0.12892,4.26133333333333,2.11866666666667,9.02834488888889,6.55092386565649,-0.842076134343511,-11.3901817170771,"CF-PETG","Flat",100,2,"CF PETG 100%_2.txt"
7.18196,59.434,0.03518,7.4293,0.032366,0.0012946,0.12946,25.033,59.434,7.4293,0.12946,4.26133333333333,2.11866666666667,9.02834488888889,6.58304492478405,-0.846255075215952,-11.390778070827,"CF-PETG","Flat",100,2,"CF PETG 100%_2.txt"
7.20498,59.724,0.035316,7.4655,0.032502,0.0013001,0.13001,25.033,59.724,7.4655,0.13001,4.26133333333333,2.11866666666667,9.02834488888889,6.61516598391161,-0.850334016088392,-11.3901817170771,"CF-PETG","Flat",100,2,"CF PETG 100%_2.txt"
7.228,60.009,0.035452,7.5012,0.032638,0.0013055,0.13055,25.033,60.009,7.5012,0.13055,4.26133333333333,2.11866666666667,9.02834488888889,6.6467332316749,-0.854466768325101,-11.3910676735069,"CF-PETG","Flat",100,2,"CF PETG 100%_2.txt"
7.25102,60.221,0.035587,7.5276,0.032773,0.0013109,0.13109,25.033,60.221,7.5276,0.13109,4.26133333333333,2.11866666666667,9.02834488888889,6.67021483351987,-0.857385166480126,-11.389887433978,"CF-PETG","Flat",100,2,"CF PETG 100%_2.txt"
7.27404,60.433,0.035723,7.5541,0.032909,0.0013164,0.13164,25.034,60.433,7.5541,0.13164,4.26133333333333,2.11866666666667,9.02834488888889,6.69369643536485,-0.860403564635152,-11.3898884663316,"CF-PETG","Flat",100,2,"CF PETG 100%_2.txt"
7.29706,60.645,0.035859,7.5806,0.033045,0.0013218,0.13218,25.034,60.645,7.5806,0.13218,4.26133333333333,2.11866666666667,9.02834488888889,6.71717803720982,-0.863421962790176,-11.3898894914674,"CF-PETG","Flat",100,2,"CF PETG 100%_2.txt"
7.32008,60.856,0.035994,7.607,0.033181,0.0013272,0.13272,25.034,60.856,7.607,0.13272,4.26133333333333,2.11866666666667,9.02834488888889,6.74054887678194,-0.866451123218056,-11.3901817170771,"CF-PETG","Flat",100,2,"CF PETG 100%_2.txt"
7.3431,61.068,0.03613,7.6335,0.033316,0.0013327,0.13327,25.034,61.068,7.6335,0.13327,4.26133333333333,2.11866666666667,9.02834488888889,6.76403047862692,-0.869469521373081,-11.3901817170771,"CF-PETG","Flat",100,2,"CF PETG 100%_2.txt"
7.36612,61.28,0.036266,7.66,0.033452,0.0013381,0.13381,25.034,61.28,7.66,0.13381,4.26133333333333,2.11866666666667,9.02834488888889,6.78751208047189,-0.872487919528107,-11.3901817170771,"CF-PETG","Flat",100,2,"CF PETG 100%_2.txt"
7.38914,61.491,0.036402,7.6864,0.033588,0.0013435,0.13435,25.034,61.491,7.6864,0.13435,4.26133333333333,2.11866666666667,9.02834488888889,6.81088292004401,-0.875517079955986,-11.3904699203266,"CF-PETG","Flat",100,2,"CF PETG 100%_2.txt"
7.41215,61.703,0.036537,7.7129,0.033723,0.0013489,0.13489,25.034,61.703,7.7129,0.13489,4.26133333333333,2.11866666666667,9.02834488888889,6.83436452188899,-0.878535478111012,-11.3904689301172,"CF-PETG","Flat",100,2,"CF PETG 100%_2.txt"
7.43517,61.915,0.036673,7.7393,0.033859,0.0013544,0.13544,25.034,61.915,7.7393,0.13544,4.26133333333333,2.11866666666667,9.02834488888889,6.85784612373396,-0.881453876266037,-11.3893230171467,"CF-PETG","Flat",100,2,"CF PETG 100%_2.txt"
7.45819,62.126,0.036809,7.7658,0.033995,0.0013598,0.13598,25.035,62.126,7.7658,0.13598,4.26133333333333,2.11866666666667,9.02834488888889,6.88121696330608,-0.884583036693916,-11.3907522302134,"CF-PETG","Flat",100,2,"CF PETG 100%_2.txt"
7.48121,62.338,0.036945,7.7923,0.034131,0.0013652,0.13652,25.035,62.338,7.7923,0.13652,4.26133333333333,2.11866666666667,9.02834488888889,6.90469856515106,-0.887601434848942,-11.3907502900163,"CF-PETG","Flat",100,2,"CF PETG 100%_2.txt"
7.50423,62.55,0.03708,7.8187,0.034266,0.0013707,0.13707,25.035,62.55,7.8187,0.13707,4.26133333333333,2.11866666666667,9.02834488888889,6.92818016699603,-0.890519833003967,-11.389615063936,"CF-PETG","Flat",100,2,"CF PETG 100%_2.txt"
7.52725,62.762,0.037216,7.8452,0.034402,0.0013761,0.13761,25.035,62.762,7.8452,0.13761,4.26133333333333,2.11866666666667,9.02834488888889,6.95166176884101,-0.893538231158993,-11.3896169780119,"CF-PETG","Flat",100,2,"CF PETG 100%_2.txt"
7.55027,62.973,0.037352,7.8717,0.034538,0.0013815,0.13815,25.035,62.973,7.8717,0.13815,4.26133333333333,2.11866666666667,9.02834488888889,6.97503260841313,-0.896667391586871,-11.3910259738922,"CF-PETG","Flat",100,2,"CF PETG 100%_2.txt"
7.57329,63.185,0.037487,7.8981,0.034674,0.0013869,0.13869,25.035,63.185,7.8981,0.13869,4.26133333333333,2.11866666666667,9.02834488888889,6.9985142102581,-0.899585789741897,-11.389901238803,"CF-PETG","Flat",100,2,"CF PETG 100%_2.txt"
7.59631,63.402,0.037623,7.9252,0.034809,0.0013924,0.13924,25.035,63.402,7.9252,0.13924,4.26133333333333,2.11866666666667,9.02834488888889,7.02254962346735,-0.902650376532654,-11.3896226787041,"CF-PETG","Flat",100,2,"CF PETG 100%_2.txt"
7.61933,63.622,0.037759,7.9527,0.034945,0.0013978,0.13978,25.036,63.622,7.9527,0.13978,4.26133333333333,2.11866666666667,9.02834488888889,7.04691732349515,-0.905782676504851,-11.3896246118281,"CF-PETG","Flat",100,2,"CF PETG 100%_2.txt"
7.64235,63.842,0.037895,7.9802,0.035081,0.0014032,0.14032,25.036,63.842,7.9802,0.14032,4.26133333333333,2.11866666666667,9.02834488888889,7.07128502352295,-0.908914976477047,-11.3896265316289,"CF-PETG","Flat",100,2,"CF PETG 100%_2.txt"
7.66536,64.062,0.03803,8.0077,0.035216,0.0014087,0.14087,25.036,64.062,8.0077,0.14087,4.26133333333333,2.11866666666667,9.02834488888889,7.09565272355076,-0.912047276449242,-11.3896284382437,"CF-PETG","Flat",100,2,"CF PETG 100%_2.txt"
7.68838,64.282,0.038166,8.0352,0.035352,0.0014141,0.14141,25.036,64.282,8.0352,0.14141,4.26133333333333,2.11866666666667,9.02834488888889,7.12002042357856,-0.915179576421439,-11.389630331808,"CF-PETG","Flat",100,2,"CF PETG 100%_2.txt"
7.7114,64.502,0.038302,8.0627,0.035488,0.0014195,0.14195,25.036,64.502,8.0627,0.14195,4.26133333333333,2.11866666666667,9.02834488888889,7.14438812360636,-0.918311876393635,-11.3896322124553,"CF-PETG","Flat",100,2,"CF PETG 100%_2.txt"
7.73442,64.721,0.038438,8.0902,0.035624,0.0014249,0.14249,25.036,64.721,8.0902,0.14249,4.26133333333333,2.11866666666667,9.02834488888889,7.16864506136132,-0.921554938638684,-11.3910031722168,"CF-PETG","Flat",100,2,"CF PETG 100%_2.txt"
7.75744,64.941,0.038573,8.1177,0.035759,0.0014304,0.14304,25.036,64.941,8.1177,0.14304,4.26133333333333,2.11866666666667,9.02834488888889,7.19301276138912,-0.92468723861088,-11.3910003894069,"CF-PETG","Flat",100,2,"CF PETG 100%_2.txt"
7.78046,65.161,0.038709,8.1452,0.035895,0.0014358,0.14358,25.037,65.161,8.1452,0.14358,4.26133333333333,2.11866666666667,9.02834488888889,7.21738046141692,-0.927819538583078,-11.3909976253877,"CF-PETG","Flat",100,2,"CF PETG 100%_2.txt"
7.80348,65.381,0.038845,8.1727,0.036031,0.0014412,0.14412,25.037,65.381,8.1727,0.14412,4.26133333333333,2.11866666666667,9.02834488888889,7.24174816144473,-0.930951838555274,-11.3909948799696,"CF-PETG","Flat",100,2,"CF PETG 100%_2.txt"
7.8265,65.601,0.03898,8.2002,0.036167,0.0014467,0.14467,25.037,65.601,8.2002,0.14467,4.26133333333333,2.11866666666667,9.02834488888889,7.26611586147253,-0.934084138527471,-11.3909921529654,"CF-PETG","Flat",100,2,"CF PETG 100%_2.txt"
7.84952,65.821,0.039116,8.2276,0.036302,0.0014521,0.14521,25.037,65.821,8.2276,0.14521,4.26133333333333,2.11866666666667,9.02834488888889,7.29048356150033,-0.937116438499667,-11.3899124714336,"CF-PETG","Flat",100,2,"CF PETG 100%_2.txt"
7.87254,66.041,0.039252,8.2551,0.036438,0.0014575,0.14575,25.037,66.041,8.2551,0.14575,4.26133333333333,2.11866666666667,9.02834488888889,7.31485126152814,-0.940248738471863,-11.3899133683646,"CF-PETG","Flat",100,2,"CF PETG 100%_2.txt"
7.89556,66.261,0.039388,8.2826,0.036574,0.0014629,0.14629,25.037,66.261,8.2826,0.14629,4.26133333333333,2.11866666666667,9.02834488888889,7.33921896155594,-0.943381038444059,-11.3899142593396,"CF-PETG","Flat",100,2,"CF PETG 100%_2.txt"
7.91857,66.481,0.039523,8.3101,0.036709,0.0014684,0.14684,25.037,66.481,8.3101,0.14684,4.26133333333333,2.11866666666667,9.02834488888889,7.36358666158374,-0.946513338416255,-11.3899151444177,"CF-PETG","Flat",100,2,"CF PETG 100%_2.txt"
7.94159,66.701,0.039659,8.3376,0.036845,0.0014738,0.14738,25.037,66.701,8.3376,0.14738,4.26133333333333,2.11866666666667,9.02834488888889,7.38795436161155,-0.949645638388452,-11.3899160236573,"CF-PETG","Flat",100,2,"CF PETG 100%_2.txt"
7.96461,66.921,0.039795,8.3651,0.036981,0.0014792,0.14792,25.038,66.921,8.3651,0.14792,4.26133333333333,2.11866666666667,9.02834488888889,7.41232206163935,-0.952777938360646,-11.3899168971159,"CF-PETG","Flat",100,2,"CF PETG 100%_2.txt"
7.98763,67.141,0.039931,8.3926,0.037117,0.0014847,0.14847,25.038,67.141,8.3926,0.14847,4.26133333333333,2.11866666666667,9.02834488888889,7.43668976166716,-0.955910238332843,-11.3899177648505,"CF-PETG","Flat",100,2,"CF PETG 100%_2.txt"
8.01065,67.361,0.040066,8.4201,0.037252,0.0014901,0.14901,25.038,67.361,8.4201,0.14901,4.26133333333333,2.11866666666667,9.02834488888889,7.46105746169496,-0.959042538305039,-11.389918626917,"CF-PETG","Flat",100,2,"CF PETG 100%_2.txt"
8.03367,67.581,0.040202,8.4476,0.037388,0.0014955,0.14955,25.038,67.581,8.4476,0.14955,4.26133333333333,2.11866666666667,9.02834488888889,7.48542516172276,-0.962174838277235,-11.3899194833708,"CF-PETG","Flat",100,2,"CF PETG 100%_2.txt"
8.05669,67.801,0.040338,8.4751,0.037524,0.001501,0.1501,25.038,67.801,8.4751,0.1501,4.26133333333333,2.11866666666667,9.02834488888889,7.50979286175057,-0.965307138249431,-11.3899203342666,"CF-PETG","Flat",100,2,"CF PETG 100%_2.txt"
8.07971,68.021,0.040473,8.5026,0.03766,0.0015064,0.15064,25.038,68.021,8.5026,0.15064,4.26133333333333,2.11866666666667,9.02834488888889,7.53416056177837,-0.968439438221627,-11.3899211796583,"CF-PETG","Flat",100,2,"CF PETG 100%_2.txt"
8.10273,68.241,0.040609,8.5301,0.037795,0.0015118,0.15118,25.038,68.241,8.5301,0.15118,4.26133333333333,2.11866666666667,9.02834488888889,7.55852826180618,-0.971571738193823,-11.3899220195991,"CF-PETG","Flat",100,2,"CF PETG 100%_2.txt"
8.12575,68.46,0.040745,8.5576,0.037931,0.0015172,0.15172,25.039,68.46,8.5576,0.15172,4.26133333333333,2.11866666666667,9.02834488888889,7.58278519956113,-0.974814800438875,-11.3912171688192,"CF-PETG","Flat",100,2,"CF PETG 100%_2.txt"
8.14877,68.68,0.040881,8.5851,0.038067,0.0015227,0.15227,25.039,68.68,8.5851,0.15227,4.26133333333333,2.11866666666667,9.02834488888889,7.60715289958893,-0.97794710041107,-11.3912138520352,"CF-PETG","Flat",100,2,"CF PETG 100%_2.txt"
8.17179,68.9,0.041016,8.6125,0.038202,0.0015281,0.15281,25.039,68.9,8.6125,0.15281,4.26133333333333,2.11866666666667,9.02834488888889,7.63152059961673,-0.980979400383267,-11.3901817170771,"CF-PETG","Flat",100,2,"CF PETG 100%_2.txt"
8.1948,69.12,0.041152,8.64,0.038338,0.0015335,0.15335,25.039,69.12,8.64,0.15335,4.26133333333333,2.11866666666667,9.02834488888889,7.65588829964454,-0.984111700355463,-11.3901817170771,"CF-PETG","Flat",100,2,"CF PETG 100%_2.txt"
8.21782,69.34,0.041288,8.6675,0.038474,0.001539,0.1539,25.039,69.34,8.6675,0.1539,4.26133333333333,2.11866666666667,9.02834488888889,7.68025599967234,-0.987244000327659,-11.3901817170771,"CF-PETG","Flat",100,2,"CF PETG 100%_2.txt"
8.24084,69.56,0.041424,8.695,0.03861,0.0015444,0.15444,25.039,69.56,8.695,0.15444,4.26133333333333,2.11866666666667,9.02834488888889,7.70462369970014,-0.990376300299856,-11.3901817170771,"CF-PETG","Flat",100,2,"CF PETG 100%_2.txt"
8.26386,69.78,0.041559,8.7225,0.038745,0.0015498,0.15498,25.039,69.78,8.7225,0.15498,4.26133333333333,2.11866666666667,9.02834488888889,7.72899139972795,-0.993508600272051,-11.3901817170771,"CF-PETG","Flat",100,2,"CF PETG 100%_2.txt"
8.28688,70,0.041695,8.75,0.038881,0.0015552,0.15552,25.039,70,8.75,0.15552,4.26133333333333,2.11866666666667,9.02834488888889,7.75335909975575,-0.996640900244247,-11.3901817170771,"CF-PETG","Flat",100,2,"CF PETG 100%_2.txt"
8.3099,70.22,0.041831,8.7775,0.039017,0.0015607,0.15607,25.04,70.22,8.7775,0.15607,4.26133333333333,2.11866666666667,9.02834488888889,7.77772679978356,-0.999773200216444,-11.3901817170771,"CF-PETG","Flat",100,2,"CF PETG 100%_2.txt"
8.33292,70.44,0.041966,8.805,0.039153,0.0015661,0.15661,25.04,70.44,8.805,0.15661,4.26133333333333,2.11866666666667,9.02834488888889,7.80209449981136,-1.00290550018864,-11.3901817170771,"CF-PETG","Flat",100,2,"CF PETG 100%_2.txt"
8.35594,70.66,0.042102,8.8325,0.039288,0.0015715,0.15715,25.04,70.66,8.8325,0.15715,4.26133333333333,2.11866666666667,9.02834488888889,7.82646219983916,-1.00603780016084,-11.3901817170771,"CF-PETG","Flat",100,2,"CF PETG 100%_2.txt"
8.37896,70.88,0.042238,8.86,0.039424,0.001577,0.1577,25.04,70.88,8.86,0.1577,4.26133333333333,2.11866666666667,9.02834488888889,7.85082989986697,-1.00917010013303,-11.3901817170771,"CF-PETG","Flat",100,2,"CF PETG 100%_2.txt"
8.40198,71.1,0.042374,8.8875,0.03956,0.0015824,0.15824,25.04,71.1,8.8875,0.15824,4.26133333333333,2.11866666666667,9.02834488888889,7.87519759989477,-1.01230240010523,-11.3901817170771,"CF-PETG","Flat",100,2,"CF PETG 100%_2.txt"
8.425,71.32,0.042509,8.915,0.039695,0.0015878,0.15878,25.04,71.32,8.915,0.15878,4.26133333333333,2.11866666666667,9.02834488888889,7.89956529992257,-1.01543470007742,-11.3901817170771,"CF-PETG","Flat",100,2,"CF PETG 100%_2.txt"
8.44801,71.54,0.042645,8.9425,0.039831,0.0015932,0.15932,25.04,71.54,8.9425,0.15932,4.26133333333333,2.11866666666667,9.02834488888889,7.92393299995038,-1.01856700004962,-11.3901817170771,"CF-PETG","Flat",100,2,"CF PETG 100%_2.txt"
8.47103,71.76,0.042781,8.97,0.039967,0.0015987,0.15987,25.041,71.76,8.97,0.15987,4.26133333333333,2.11866666666667,9.02834488888889,7.94830069997818,-1.02169930002182,-11.3901817170771,"CF-PETG","Flat",100,2,"CF PETG 100%_2.txt"
8.49405,71.98,0.042917,8.9974,0.040103,0.0016041,0.16041,25.041,71.98,8.9974,0.16041,4.26133333333333,2.11866666666667,9.02834488888889,7.97266840000599,-1.02473159999401,-11.3891968790319,"CF-PETG","Flat",100,2,"CF PETG 100%_2.txt"
8.51707,72.199,0.043052,9.0249,0.040238,0.0016095,0.16095,25.041,72.199,9.0249,0.16095,4.26133333333333,2.11866666666667,9.02834488888889,7.99692533776094,-1.02797466223906,-11.3904271763572,"CF-PETG","Flat",100,2,"CF PETG 100%_2.txt"
8.54009,72.419,0.043188,9.0524,0.040374,0.001615,0.1615,25.041,72.419,9.0524,0.1615,4.26133333333333,2.11866666666667,9.02834488888889,8.02129303778874,-1.03110696221126,-11.3904264306843,"CF-PETG","Flat",100,2,"CF PETG 100%_2.txt"
8.56311,72.639,0.043324,9.0799,0.04051,0.0016204,0.16204,25.041,72.639,9.0799,0.16204,4.26133333333333,2.11866666666667,9.02834488888889,8.04566073781654,-1.03423926218346,-11.390425689528,"CF-PETG","Flat",100,2,"CF PETG 100%_2.txt"
8.58613,72.859,0.043459,9.1074,0.040646,0.0016258,0.16258,25.041,72.859,9.1074,0.16258,4.26133333333333,2.11866666666667,9.02834488888889,8.07002843784435,-1.03737156215565,-11.3904249528477,"CF-PETG","Flat",100,2,"CF PETG 100%_2.txt"
8.60915,73.079,0.043595,9.1349,0.040781,0.0016313,0.16313,25.041,73.079,9.1349,0.16313,4.26133333333333,2.11866666666667,9.02834488888889,8.09439613787215,-1.04050386212785,-11.3904242206028,"CF-PETG","Flat",100,2,"CF PETG 100%_2.txt"
8.63217,73.299,0.043731,9.1624,0.040917,0.0016367,0.16367,25.042,73.299,9.1624,0.16367,4.26133333333333,2.11866666666667,9.02834488888889,8.11876383789996,-1.04363616210004,-11.3904234927535,"CF-PETG","Flat",100,2,"CF PETG 100%_2.txt"
8.65519,73.519,0.043867,9.1899,0.041053,0.0016421,0.16421,25.042,73.519,9.1899,0.16421,4.26133333333333,2.11866666666667,9.02834488888889,8.14313153792776,-1.04676846207224,-11.3904227692602,"CF-PETG","Flat",100,2,"CF PETG 100%_2.txt"
8.67821,73.739,0.044002,9.2174,0.041188,0.0016475,0.16475,25.042,73.739,9.2174,0.16475,4.26133333333333,2.11866666666667,9.02834488888889,8.16749923795556,-1.04990076204444,-11.3904220500839,"CF-PETG","Flat",100,2,"CF PETG 100%_2.txt"
8.70122,73.959,0.044138,9.2449,0.041324,0.001653,0.1653,25.042,73.959,9.2449,0.1653,4.26133333333333,2.11866666666667,9.02834488888889,8.19186693798337,-1.05303306201663,-11.3904213351862,"CF-PETG","Flat",100,2,"CF PETG 100%_2.txt"
8.72424,74.179,0.044274,9.2724,0.04146,0.0016584,0.16584,25.042,74.179,9.2724,0.16584,4.26133333333333,2.11866666666667,9.02834488888889,8.21623463801117,-1.05616536198883,-11.390420624529,"CF-PETG","Flat",100,2,"CF PETG 100%_2.txt"
8.74726,74.399,0.04441,9.2999,0.041596,0.0016638,0.16638,25.042,74.399,9.2999,0.16638,4.26133333333333,2.11866666666667,9.02834488888889,8.24060233803898,-1.05929766196102,-11.3904199180746,"CF-PETG","Flat",100,2,"CF PETG 100%_2.txt"
8.77028,74.619,0.044545,9.3274,0.041731,0.0016693,0.16693,25.042,74.619,9.3274,0.16693,4.26133333333333,2.11866666666667,9.02834488888889,8.26497003806678,-1.06242996193322,-11.390419215786,"CF-PETG","Flat",100,2,"CF PETG 100%_2.txt"
8.7933,74.839,0.044681,9.3548,0.041867,0.0016747,0.16747,25.042,74.839,9.3548,0.16747,4.26133333333333,2.11866666666667,9.02834488888889,8.28933773809458,-1.06546226190542,-11.3894713078357,"CF-PETG","Flat",100,2,"CF PETG 100%_2.txt"
8.81632,75.059,0.044817,9.3823,0.042003,0.0016801,0.16801,25.043,75.059,9.3823,0.16801,4.26133333333333,2.11866666666667,9.02834488888889,8.31370543812239,-1.06859456187762,-11.3894733900815,"CF-PETG","Flat",100,2,"CF PETG 100%_2.txt"
8.83934,75.279,0.044952,9.4098,0.042139,0.0016855,0.16855,25.043,75.279,9.4098,0.16855,4.26133333333333,2.11866666666667,9.02834488888889,8.33807313815019,-1.07172686184981,-11.3894754601565,"CF-PETG","Flat",100,2,"CF PETG 100%_2.txt"
8.86236,75.499,0.045088,9.4373,0.042274,0.001691,0.1691,25.043,75.499,9.4373,0.1691,4.26133333333333,2.11866666666667,9.02834488888889,8.36244083817799,-1.07485916182201,-11.3894775181674,"CF-PETG","Flat",100,2,"CF PETG 100%_2.txt"
8.88538,75.719,0.045224,9.4648,0.04241,0.0016964,0.16964,25.043,75.719,9.4648,0.16964,4.26133333333333,2.11866666666667,9.02834488888889,8.3868085382058,-1.0779914617942,-11.389479564219,"CF-PETG","Flat",100,2,"CF PETG 100%_2.txt"
8.9084,75.939,0.04536,9.4923,0.042546,0.0017018,0.17018,25.043,75.939,9.4923,0.17018,4.26133333333333,2.11866666666667,9.02834488888889,8.4111762382336,-1.0811237617664,-11.3894815984155,"CF-PETG","Flat",100,2,"CF PETG 100%_2.txt"
8.93142,76.158,0.045495,9.5198,0.042681,0.0017073,0.17073,25.043,76.158,9.5198,0.17073,4.26133333333333,2.11866666666667,9.02834488888889,8.43543317598855,-1.08436682401145,-11.3906471145554,"CF-PETG","Flat",100,2,"CF PETG 100%_2.txt"
8.95443,76.378,0.045631,9.5473,0.042817,0.0017127,0.17127,25.043,76.378,9.5473,0.17127,4.26133333333333,2.11866666666667,9.02834488888889,8.45980087601636,-1.08749912398364,-11.3906457740266,"CF-PETG","Flat",100,2,"CF PETG 100%_2.txt"
8.97745,76.598,0.045767,9.5748,0.042953,0.0017181,0.17181,25.044,76.598,9.5748,0.17181,4.26133333333333,2.11866666666667,9.02834488888889,8.48416857604416,-1.09063142395584,-11.3906444411982,"CF-PETG","Flat",100,2,"CF PETG 100%_2.txt"
9.00047,76.818,0.045903,9.6023,0.043089,0.0017235,0.17235,25.044,76.818,9.6023,0.17235,4.26133333333333,2.11866666666667,9.02834488888889,8.50853627607196,-1.09376372392804,-11.3906431160038,"CF-PETG","Flat",100,2,"CF PETG 100%_2.txt"
9.02349,77.038,0.046038,9.6298,0.043224,0.001729,0.1729,25.044,77.038,9.6298,0.1729,4.26133333333333,2.11866666666667,9.02834488888889,8.53290397609977,-1.09689602390023,-11.3906417983783,"CF-PETG","Flat",100,2,"CF PETG 100%_2.txt"
9.04651,77.258,0.046174,9.6573,0.04336,0.0017344,0.17344,25.044,77.258,9.6573,0.17344,4.26133333333333,2.11866666666667,9.02834488888889,8.55727167612757,-1.10002832387243,-11.3906404882569,"CF-PETG","Flat",100,2,"CF PETG 100%_2.txt"
9.06953,77.478,0.04631,9.6848,0.043496,0.0017398,0.17398,25.044,77.478,9.6848,0.17398,4.26133333333333,2.11866666666667,9.02834488888889,8.58163937615537,-1.10316062384463,-11.3906391855756,"CF-PETG","Flat",100,2,"CF PETG 100%_2.txt"
9.09255,77.698,0.046445,9.7123,0.043632,0.0017453,0.17453,25.044,77.698,9.7123,0.17453,4.26133333333333,2.11866666666667,9.02834488888889,8.60600707618318,-1.10629292381682,-11.3906378902713,"CF-PETG","Flat",100,2,"CF PETG 100%_2.txt"
9.11557,77.918,0.046581,9.7397,0.043767,0.0017507,0.17507,25.044,77.918,9.7397,0.17507,4.26133333333333,2.11866666666667,9.02834488888889,8.63037477621098,-1.10932522378902,-11.3897268272023,"CF-PETG","Flat",100,2,"CF PETG 100%_2.txt"
9.13859,78.138,0.046717,9.7672,0.043903,0.0017561,0.17561,25.045,78.138,9.7672,0.17561,4.26133333333333,2.11866666666667,9.02834488888889,8.65474247623879,-1.11245752376121,-11.3897281079656,"CF-PETG","Flat",100,2,"CF PETG 100%_2.txt"
9.16161,78.358,0.046853,9.7947,0.044039,0.0017615,0.17615,25.045,78.358,9.7947,0.17615,4.26133333333333,2.11866666666667,9.02834488888889,8.67911017626659,-1.11558982373341,-11.3897293815371,"CF-PETG","Flat",100,2,"CF PETG 100%_2.txt"
9.18463,78.578,0.046988,9.8222,0.044174,0.001767,0.1767,25.045,78.578,9.8222,0.1767,4.26133333333333,2.11866666666667,9.02834488888889,8.70347787629439,-1.11872212370561,-11.3897306479771,"CF-PETG","Flat",100,2,"CF PETG 100%_2.txt"
9.20765,78.798,0.047124,9.8497,0.04431,0.0017724,0.17724,25.045,78.798,9.8497,0.17724,4.26133333333333,2.11866666666667,9.02834488888889,8.7278455763222,-1.1218544236778,-11.3897319073454,"CF-PETG","Flat",100,2,"CF PETG 100%_2.txt"
9.23066,79.018,0.04726,9.8772,0.044446,0.0017778,0.17778,25.045,79.018,9.8772,0.17778,4.26133333333333,2.11866666666667,9.02834488888889,8.75221327635,-1.12498672365,-11.3897331597011,"CF-PETG","Flat",100,2,"CF PETG 100%_2.txt"
9.25368,79.238,0.047396,9.9047,0.044582,0.0017833,0.17833,25.045,79.238,9.9047,0.17833,4.26133333333333,2.11866666666667,9.02834488888889,8.7765809763778,-1.1281190236222,-11.3897344051026,"CF-PETG","Flat",100,2,"CF PETG 100%_2.txt"
9.2767,79.458,0.047531,9.9322,0.044717,0.0017887,0.17887,25.045,79.458,9.9322,0.17887,4.26133333333333,2.11866666666667,9.02834488888889,8.80094867640561,-1.13125132359439,-11.3897356436076,"CF-PETG","Flat",100,2,"CF PETG 100%_2.txt"
9.29972,79.678,0.047667,9.9597,0.044853,0.0017941,0.17941,25.045,79.678,9.9597,0.17941,4.26133333333333,2.11866666666667,9.02834488888889,8.82531637643341,-1.13438362356659,-11.3897368752732,"CF-PETG","Flat",100,2,"CF PETG 100%_2.txt"
