Repository: VipulKohinkar/3D-Printing-Parameter-Optimisation

# 3D Printing Parameter Optimisation: Impact of K-Value on Carbon-Reinforced PETG

## MSc Mechanical Engineering with Management

**Author:** Vipul Kohinkar  
**Project:** MEE7012-SUM  
**Date:** 27 August 2026

---

## Project Overview

This project investigates the influence of flow-rate multiplier (K-value) and build orientation on the tensile behaviour of PETG and carbon-fibre-reinforced PETG (CF-PETG) manufactured using fused deposition modelling (FDM).

The study compares an unreinforced thermoplastic, PETG, with a carbon-fibre-reinforced PETG composite to investigate whether the two materials respond differently to changes in material flow and build orientation.

---

File: 3_Experimental_data/Modulus/Recalculated Stress Strain/Recalculated_Stress_Strain_All_Data.csv (part 4 of 212)
"Time (s)","Load (N)","Machine Extension (mm)","Stress (MPa)","Extension from Preload (mm)","Strain","Percentage Strain","Gauge Length (mm)","Load_N","NEXYGEN_Stress_MPa","Percentage_Strain","Measured_Width_mm","Measured_Thickness_mm","Measured_Area_mm2","Recalculated_Stress_MPa","Stress_Difference_MPa","Stress_Difference_Percent","Material","Orientation","K","Sample","File"
9.32274,79.897,0.047803,9.9872,0.044989,0.0017996,0.17996,25.046,79.897,9.9872,0.17996,4.26133333333333,2.11866666666667,9.02834488888889,8.84957331418836,-1.13762668581164,-11.3908471424587,"CF-PETG","Flat",100,2,"CF PETG 100%_2.txt"
9.34576,80.117,0.047938,10.015,0.045125,0.001805,0.1805,25.046,80.117,10.015,0.1805,4.26133333333333,2.11866666666667,9.02834488888889,8.87394101421617,-1.14105898578383,-11.3934996084257,"CF-PETG","Flat",100,2,"CF PETG 100%_2.txt"
9.36878,80.337,0.048074,10.042,0.04526,0.0018104,0.18104,25.046,80.337,10.042,0.18104,4.26133333333333,2.11866666666667,9.02834488888889,8.89830871424397,-1.14369128575603,-11.3890787269073,"CF-PETG","Flat",100,2,"CF PETG 100%_2.txt"
9.3918,80.557,0.04821,10.07,0.045396,0.0018158,0.18158,25.046,80.557,10.07,0.18158,4.26133333333333,2.11866666666667,9.02834488888889,8.92267641427177,-1.14732358572823,-11.3934814868741,"CF-PETG","Flat",100,2,"CF PETG 100%_2.txt"
9.41482,80.777,0.048346,10.097,0.045532,0.0018213,0.18213,25.046,80.777,10.097,0.18213,4.26133333333333,2.11866666666667,9.02834488888889,8.94704411429958,-1.14995588570042,-11.389084735074,"CF-PETG","Flat",100,2,"CF PETG 100%_2.txt"
9.43784,80.997,0.048481,10.125,0.045667,0.0018267,0.18267,25.046,80.997,10.125,0.18267,4.26133333333333,2.11866666666667,9.02834488888889,8.97141181432738,-1.15358818567262,-11.3934635621987,"CF-PETG","Flat",100,2,"CF PETG 100%_2.txt"
9.46086,81.217,0.048617,10.152,0.045803,0.0018321,0.18321,25.046,81.217,10.152,0.18321,4.26133333333333,2.11866666666667,9.02834488888889,8.99577951435518,-1.15622048564481,-11.3890906781404,"CF-PETG","Flat",100,2,"CF PETG 100%_2.txt"
9.48387,81.437,0.048753,10.18,0.045939,0.0018376,0.18376,25.047,81.437,10.18,0.18376,4.26133333333333,2.11866666666667,9.02834488888889,9.02014721438299,-1.15985278561701,-11.3934458312084,"CF-PETG","Flat",100,2,"CF PETG 100%_2.txt"
9.50689,81.657,0.048889,10.207,0.046075,0.001843,0.1843,25.047,81.657,10.207,0.1843,4.26133333333333,2.11866666666667,9.02834488888889,9.04451491441079,-1.16248508558921,-11.3890965571589,"CF-PETG","Flat",100,2,"CF PETG 100%_2.txt"
9.52991,81.877,0.049024,10.235,0.04621,0.0018484,0.18484,25.047,81.877,10.235,0.18484,4.26133333333333,2.11866666666667,9.02834488888889,9.0688826144386,-1.1661173855614,-11.3934282907807,"CF-PETG","Flat",100,2,"CF PETG 100%_2.txt"
9.55293,82.097,0.04916,10.262,0.046346,0.0018538,0.18538,25.047,82.097,10.262,0.18538,4.26133333333333,2.11866666666667,9.02834488888889,9.0932503144664,-1.1687496855336,-11.3891023731592,"CF-PETG","Flat",100,2,"CF PETG 100%_2.txt"
9.57595,82.317,0.049296,10.29,0.046482,0.0018593,0.18593,25.047,82.317,10.29,0.18593,4.26133333333333,2.11866666666667,9.02834488888889,9.1176180144942,-1.1723819855058,-11.39341093786,"CF-PETG","Flat",100,2,"CF PETG 100%_2.txt"
9.59897,82.537,0.049431,10.317,0.046618,0.0018647,0.18647,25.047,82.537,10.317,0.18647,4.26133333333333,2.11866666666667,9.02834488888889,9.14198571452201,-1.17501428547799,-11.3891081271493,"CF-PETG","Flat",100,2,"CF PETG 100%_2.txt"
9.62199,82.757,0.049567,10.345,0.046753,0.0018701,0.18701,25.047,82.757,10.345,0.18701,4.26133333333333,2.11866666666667,9.02834488888889,9.16635341454981,-1.17864658545019,-11.3933937694557,"CF-PETG","Flat",100,2,"CF PETG 100%_2.txt"
9.64501,82.977,0.049703,10.372,0.046889,0.0018756,0.18756,25.048,82.977,10.372,0.18756,4.26133333333333,2.11866666666667,9.02834488888889,9.19072111457761,-1.18127888542239,-11.3891138201156,"CF-PETG","Flat",100,2,"CF PETG 100%_2.txt"
9.66803,83.197,0.049839,10.4,0.047025,0.001881,0.1881,25.048,83.197,10.4,0.1881,4.26133333333333,2.11866666666667,9.02834488888889,9.21508881460542,-1.18491118539458,-11.3933767826402,"CF-PETG","Flat",100,2,"CF PETG 100%_2.txt"
9.69105,83.417,0.049974,10.427,0.04716,0.0018864,0.18864,25.048,83.417,10.427,0.18864,4.26133333333333,2.11866666666667,9.02834488888889,9.23945651463322,-1.18754348536678,-11.3891194530236,"CF-PETG","Flat",100,2,"CF PETG 100%_2.txt"
9.71407,83.636,0.05011,10.455,0.047296,0.0018918,0.18918,25.048,83.636,10.455,0.18918,4.26133333333333,2.11866666666667,9.02834488888889,9.26371345238817,-1.19128654761183,-11.3944193937047,"CF-PETG","Flat",100,2,"CF PETG 100%_2.txt"
9.73708,83.856,0.050246,10.482,0.047432,0.0018973,0.18973,25.048,83.856,10.482,0.18973,4.26133333333333,2.11866666666667,9.02834488888889,9.28808115241598,-1.19391884758402,-11.3901817170771,"CF-PETG","Flat",100,2,"CF PETG 100%_2.txt"
9.7601,84.076,0.050382,10.51,0.047568,0.0019027,0.19027,25.048,84.076,10.51,0.19027,4.26133333333333,2.11866666666667,9.02834488888889,9.31244885244378,-1.19755114755622,-11.3943972174712,"CF-PETG","Flat",100,2,"CF PETG 100%_2.txt"
9.78312,84.296,0.050517,10.537,0.047703,0.0019081,0.19081,25.048,84.296,10.537,0.19081,4.26133333333333,2.11866666666667,9.02834488888889,9.33681655247159,-1.20018344752842,-11.3901817170771,"CF-PETG","Flat",100,2,"CF PETG 100%_2.txt"
9.80614,84.516,0.050653,10.565,0.047839,0.0019136,0.19136,25.048,84.516,10.565,0.19136,4.26133333333333,2.11866666666667,9.02834488888889,9.36118425249939,-1.20381574750061,-11.3943752721307,"CF-PETG","Flat",100,2,"CF PETG 100%_2.txt"
9.82916,84.736,0.050789,10.592,0.047975,0.001919,0.1919,25.049,84.736,10.592,0.1919,4.26133333333333,2.11866666666667,9.02834488888889,9.38555195252719,-1.20644804747281,-11.3901817170771,"CF-PETG","Flat",100,2,"CF PETG 100%_2.txt"
9.85218,84.956,0.050924,10.62,0.048111,0.0019244,0.19244,25.049,84.956,10.62,0.19244,4.26133333333333,2.11866666666667,9.02834488888889,9.409919652555,-1.210080347445,-11.3943535540961,"CF-PETG","Flat",100,2,"CF PETG 100%_2.txt"
9.8752,85.176,0.05106,10.647,0.048246,0.0019298,0.19298,25.049,85.176,10.647,0.19298,4.26133333333333,2.11866666666667,9.02834488888889,9.4342873525828,-1.2127126474172,-11.3901817170771,"CF-PETG","Flat",100,2,"CF PETG 100%_2.txt"
9.89822,85.396,0.051196,10.675,0.048382,0.0019353,0.19353,25.049,85.396,10.675,0.19353,4.26133333333333,2.11866666666667,9.02834488888889,9.4586550526106,-1.2163449473894,-11.3943320598538,"CF-PETG","Flat",100,2,"CF PETG 100%_2.txt"
9.92124,85.616,0.051332,10.702,0.048518,0.0019407,0.19407,25.049,85.616,10.702,0.19407,4.26133333333333,2.11866666666667,9.02834488888889,9.48302275263841,-1.21897724736159,-11.3901817170771,"CF-PETG","Flat",100,2,"CF PETG 100%_2.txt"
9.94426,85.836,0.051467,10.729,0.048653,0.0019461,0.19461,25.049,85.836,10.729,0.19461,4.26133333333333,2.11866666666667,9.02834488888889,9.50739045266621,-1.22160954733379,-11.3860522633404,"CF-PETG","Flat",100,2,"CF PETG 100%_2.txt"
9.96728,86.056,0.051603,10.757,0.048789,0.0019516,0.19516,25.049,86.056,10.757,0.19516,4.26133333333333,2.11866666666667,9.02834488888889,9.53175815269401,-1.22524184730599,-11.3901817170771,"CF-PETG","Flat",100,2,"CF PETG 100%_2.txt"
9.99029,86.276,0.051739,10.784,0.048925,0.001957,0.1957,25.05,86.276,10.784,0.1957,4.26133333333333,2.11866666666667,9.02834488888889,9.55612585272182,-1.22787414727818,-11.3860733241671,"CF-PETG","Flat",100,2,"CF PETG 100%_2.txt"
10.0133,86.496,0.051875,10.812,0.049061,0.0019624,0.19624,25.05,86.496,10.812,0.19624,4.26133333333333,2.11866666666667,9.02834488888889,9.58049355274962,-1.23150644725038,-11.3901817170771,"CF-PETG","Flat",100,2,"CF PETG 100%_2.txt"
10.0363,86.716,0.05201,10.839,0.049196,0.0019679,0.19679,25.05,86.716,10.839,0.19679,4.26133333333333,2.11866666666667,9.02834488888889,9.60486125277743,-1.23413874722258,-11.3860941712573,"CF-PETG","Flat",100,2,"CF PETG 100%_2.txt"
10.0594,86.936,0.052146,10.867,0.049332,0.0019733,0.19733,25.05,86.936,10.867,0.19733,4.26133333333333,2.11866666666667,9.02834488888889,9.62922895280523,-1.23777104719477,-11.3901817170771,"CF-PETG","Flat",100,2,"CF PETG 100%_2.txt"
10.0824,87.156,0.052282,10.894,0.049468,0.0019787,0.19787,25.05,87.156,10.894,0.19787,4.26133333333333,2.11866666666667,9.02834488888889,9.65359665283303,-1.24040334716697,-11.386114807848,"CF-PETG","Flat",100,2,"CF PETG 100%_2.txt"
10.1054,87.373,0.052417,10.922,0.049604,0.0019841,0.19841,25.05,87.373,10.922,0.19841,4.26133333333333,2.11866666666667,9.02834488888889,9.67763206604228,-1.24436793395772,-11.3932240794518,"CF-PETG","Flat",100,2,"CF PETG 100%_2.txt"
10.1284,87.588,0.052553,10.949,0.049739,0.0019896,0.19896,25.05,87.588,10.949,0.19896,4.26133333333333,2.11866666666667,9.02834488888889,9.70144595470581,-1.24755404529419,-11.3942281970426,"CF-PETG","Flat",100,2,"CF PETG 100%_2.txt"
10.1514,87.804,0.052689,10.975,0.049875,0.001995,0.1995,25.05,87.804,10.975,0.1995,4.26133333333333,2.11866666666667,9.02834488888889,9.7253706056422,-1.2496293943578,-11.3861448233057,"CF-PETG","Flat",100,2,"CF PETG 100%_2.txt"
10.1744,88.019,0.052825,11.002,0.050011,0.0020004,0.20004,25.051,88.019,11.002,0.20004,4.26133333333333,2.11866666666667,9.02834488888889,9.74918449430574,-1.25281550569426,-11.387161476952,"CF-PETG","Flat",100,2,"CF PETG 100%_2.txt"
10.1975,88.235,0.05296,11.029,0.050146,0.0020059,0.20059,25.051,88.235,11.029,0.20059,4.26133333333333,2.11866666666667,9.02834488888889,9.77310914524213,-1.25589085475787,-11.3871688707759,"CF-PETG","Flat",100,2,"CF PETG 100%_2.txt"
10.2205,88.45,0.053096,11.056,0.050282,0.0020113,0.20113,25.051,88.45,11.056,0.20113,4.26133333333333,2.11866666666667,9.02834488888889,9.79692303390566,-1.25907696609434,-11.3881780580168,"CF-PETG","Flat",100,2,"CF PETG 100%_2.txt"
10.2435,88.666,0.053232,11.083,0.050418,0.0020167,0.20167,25.051,88.666,11.083,0.20167,4.26133333333333,2.11866666666667,9.02834488888889,9.82084768484205,-1.26215231515795,-11.3881829392579,"CF-PETG","Flat",100,2,"CF PETG 100%_2.txt"
10.2665,88.881,0.053368,11.11,0.050554,0.0020221,0.20221,25.051,88.881,11.11,0.20221,4.26133333333333,2.11866666666667,9.02834488888889,9.84466157350559,-1.26533842649441,-11.3891847569254,"CF-PETG","Flat",100,2,"CF PETG 100%_2.txt"
10.2895,89.097,0.053503,11.137,0.050689,0.0020276,0.20276,25.051,89.097,11.137,0.20276,4.26133333333333,2.11866666666667,9.02834488888889,9.86858622444197,-1.26841377555803,-11.389187173907,"CF-PETG","Flat",100,2,"CF PETG 100%_2.txt"
10.3126,89.312,0.053639,11.164,0.050825,0.002033,0.2033,25.051,89.312,11.164,0.2033,4.26133333333333,2.11866666666667,9.02834488888889,9.89240011310551,-1.27159988689449,-11.3901817170771,"CF-PETG","Flat",100,2,"CF PETG 100%_2.txt"
10.3356,89.528,0.053775,11.191,0.050961,0.0020384,0.20384,25.052,89.528,11.191,0.20384,4.26133333333333,2.11866666666667,9.02834488888889,9.9163247640419,-1.2746752359581,-11.3901817170771,"CF-PETG","Flat",100,2,"CF PETG 100%_2.txt"
10.3586,89.743,0.05391,11.218,0.051096,0.0020439,0.20439,25.052,89.743,11.218,0.20439,4.26133333333333,2.11866666666667,9.02834488888889,9.94013865270544,-1.27786134729456,-11.39116907911,"CF-PETG","Flat",100,2,"CF PETG 100%_2.txt"
10.3816,89.959,0.054046,11.245,0.051232,0.0020493,0.20493,25.052,89.959,11.245,0.20493,4.26133333333333,2.11866666666667,9.02834488888889,9.96406330364183,-1.28093669635817,-11.3911667083875,"CF-PETG","Flat",100,2,"CF PETG 100%_2.txt"
10.4046,90.174,0.054182,11.272,0.051368,0.0020547,0.20547,25.052,90.174,11.272,0.20547,4.26133333333333,2.11866666666667,9.02834488888889,9.98787719230536,-1.28412280769464,-11.3921469809674,"CF-PETG","Flat",100,2,"CF PETG 100%_2.txt"
10.4277,90.39,0.054318,11.299,0.051504,0.0020601,0.20601,25.052,90.39,11.299,0.20601,4.26133333333333,2.11866666666667,9.02834488888889,10.0118018432417,-1.28719815675825,-11.3921422847885,"CF-PETG","Flat",100,2,"CF PETG 100%_2.txt"
10.4507,90.605,0.054453,11.326,0.051639,0.0020656,0.20656,25.052,90.605,11.326,0.20656,4.26133333333333,2.11866666666667,9.02834488888889,10.0356157319053,-1.29038426809472,-11.3931155579615,"CF-PETG","Flat",100,2,"CF PETG 100%_2.txt"
10.4737,90.821,0.054589,11.353,0.051775,0.002071,0.2071,25.052,90.821,11.353,0.2071,4.26133333333333,2.11866666666667,9.02834488888889,10.0595403828417,-1.29345961715833,-11.3931085806247,"CF-PETG","Flat",100,2,"CF PETG 100%_2.txt"
10.4967,91.036,0.054725,11.38,0.051911,0.0020764,0.20764,25.053,91.036,11.38,0.20764,4.26133333333333,2.11866666666667,9.02834488888889,10.0833542715052,-1.29664572849479,-11.3940749428365,"CF-PETG","Flat",100,2,"CF PETG 100%_2.txt"
10.5197,91.252,0.054861,11.406,0.052047,0.0020819,0.20819,25.053,91.252,11.406,0.20819,4.26133333333333,2.11866666666667,9.02834488888889,10.1072789224416,-1.2987210775584,-11.3862973659337,"CF-PETG","Flat",100,2,"CF PETG 100%_2.txt"
10.5428,91.467,0.054996,11.433,0.052182,0.0020873,0.20873,25.053,91.467,11.433,0.20873,4.26133333333333,2.11866666666667,9.02834488888889,10.1310928111051,-1.30190718889487,-11.3872753336383,"CF-PETG","Flat",100,2,"CF PETG 100%_2.txt"
10.5658,91.684,0.055132,11.461,0.052318,0.0020927,0.20927,25.053,91.684,11.461,0.20927,4.26133333333333,2.11866666666667,9.02834488888889,10.1551282243144,-1.30587177568562,-11.3940474276732,"CF-PETG","Flat",100,2,"CF PETG 100%_2.txt"
10.5888,91.904,0.055268,11.488,0.052454,0.0020982,0.20982,25.053,91.904,11.488,0.20982,4.26133333333333,2.11866666666667,9.02834488888889,10.1794959243422,-1.30850407565782,-11.3901817170771,"CF-PETG","Flat",100,2,"CF PETG 100%_2.txt"
10.6118,92.123,0.055403,11.515,0.052589,0.0021036,0.21036,25.053,92.123,11.515,0.21036,4.26133333333333,2.11866666666667,9.02834488888889,10.2037528620971,-1.31124713790287,-11.3872960304201,"CF-PETG","Flat",100,2,"CF PETG 100%_2.txt"
10.6348,92.342,0.055539,11.543,0.052725,0.002109,0.2109,25.053,92.342,11.543,0.2109,4.26133333333333,2.11866666666667,9.02834488888889,10.2280097998521,-1.31499020014792,-11.3921008416176,"CF-PETG","Flat",100,2,"CF PETG 100%_2.txt"
10.6578,92.561,0.055675,11.57,0.052861,0.0021144,0.21144,25.053,92.561,11.57,0.21144,4.26133333333333,2.11866666666667,9.02834488888889,10.252266737607,-1.31773326239297,-11.389224394062,"CF-PETG","Flat",100,2,"CF PETG 100%_2.txt"
10.6809,92.78,0.055811,11.598,0.052997,0.0021199,0.21199,25.054,92.78,11.598,0.21199,4.26133333333333,2.11866666666667,9.02834488888889,10.276523675362,-1.32147632463802,-11.3940017644251,"CF-PETG","Flat",100,2,"CF PETG 100%_2.txt"
10.7039,92.999,0.055946,11.625,0.053132,0.0021253,0.21253,25.054,92.999,11.625,0.21253,4.26133333333333,2.11866666666667,9.02834488888889,10.3007806131169,-1.32421938688307,-11.3911345108221,"CF-PETG","Flat",100,2,"CF PETG 100%_2.txt"
10.7269,93.219,0.056082,11.652,0.053268,0.0021307,0.21307,25.054,93.219,11.652,0.21307,4.26133333333333,2.11866666666667,9.02834488888889,10.3251483131447,-1.32685168685526,-11.3873299592796,"CF-PETG","Flat",100,2,"CF PETG 100%_2.txt"
10.7499,93.438,0.056218,11.68,0.053404,0.0021362,0.21362,25.054,93.438,11.68,0.21362,4.26133333333333,2.11866666666667,9.02834488888889,10.3494052508997,-1.33059474910031,-11.3920783313383,"CF-PETG","Flat",100,2,"CF PETG 100%_2.txt"
10.7729,93.657,0.056354,11.707,0.05354,0.0021416,0.21416,25.054,93.657,11.707,0.21416,4.26133333333333,2.11866666666667,9.02834488888889,10.3736621886546,-1.33333781134537,-11.3892355970391,"CF-PETG","Flat",100,2,"CF PETG 100%_2.txt"
10.796,93.876,0.056489,11.735,0.053675,0.002147,0.2147,25.054,93.876,11.735,0.2147,4.26133333333333,2.11866666666667,9.02834488888889,10.3979191264096,-1.33708087359041,-11.3939571673661,"CF-PETG","Flat",100,2,"CF PETG 100%_2.txt"
10.819,94.095,0.056625,11.762,0.053811,0.0021524,0.21524,25.054,94.095,11.762,0.21524,4.26133333333333,2.11866666666667,9.02834488888889,10.4221760641645,-1.33982393583547,-11.3911234129864,"CF-PETG","Flat",100,2,"CF PETG 100%_2.txt"
10.842,94.315,0.056761,11.789,0.053947,0.0021579,0.21579,25.055,94.315,11.789,0.21579,4.26133333333333,2.11866666666667,9.02834488888889,10.4465437641923,-1.34245623580766,-11.3873630995645,"CF-PETG","Flat",100,2,"CF PETG 100%_2.txt"
10.865,94.534,0.056896,11.817,0.054082,0.0021633,0.21633,25.055,94.534,11.817,0.21633,4.26133333333333,2.11866666666667,9.02834488888889,10.4708007019473,-1.34619929805271,-11.3920563430034,"CF-PETG","Flat",100,2,"CF PETG 100%_2.txt"
10.888,94.753,0.057032,11.844,0.054218,0.0021687,0.21687,25.055,94.753,11.844,0.21687,4.26133333333333,2.11866666666667,9.02834488888889,10.4950576397022,-1.34894236029776,-11.3892465408457,"CF-PETG","Flat",100,2,"CF PETG 100%_2.txt"
10.9111,94.972,0.057168,11.872,0.054354,0.0021742,0.21742,25.055,94.972,11.872,0.21742,4.26133333333333,2.11866666666667,9.02834488888889,10.5193145774572,-1.35268542254281,-11.3939135995857,"CF-PETG","Flat",100,2,"CF PETG 100%_2.txt"
10.9341,95.191,0.057304,11.899,0.05449,0.0021796,0.21796,25.055,95.191,11.899,0.21796,4.26133333333333,2.11866666666667,9.02834488888889,10.5435715152121,-1.35542848478786,-11.3911125707022,"CF-PETG","Flat",100,2,"CF PETG 100%_2.txt"
10.9571,95.41,0.057439,11.926,0.054625,0.002185,0.2185,25.055,95.41,11.926,0.2185,4.26133333333333,2.11866666666667,9.02834488888889,10.5678284529671,-1.35817154703291,-11.3883242246597,"CF-PETG","Flat",100,2,"CF PETG 100%_2.txt"
10.9801,95.63,0.057575,11.954,0.054761,0.0021904,0.21904,25.055,95.63,11.954,0.21904,4.26133333333333,2.11866666666667,9.02834488888889,10.5921961529949,-1.36180384700511,-11.3920348586674,"CF-PETG","Flat",100,2,"CF PETG 100%_2.txt"
11.0031,95.849,0.057711,11.981,0.054897,0.0021959,0.21959,25.056,95.849,11.981,0.21959,4.26133333333333,2.11866666666667,9.02834488888889,10.6164530907498,-1.36454690925015,-11.3892572343724,"CF-PETG","Flat",100,2,"CF PETG 100%_2.txt"
11.0262,96.068,0.057847,12.008,0.055033,0.0022013,0.22013,25.056,96.068,12.008,0.22013,4.26133333333333,2.11866666666667,9.02834488888889,10.6407100285048,-1.36728997149521,-11.3864921010593,"CF-PETG","Flat",100,2,"CF PETG 100%_2.txt"
11.0492,96.287,0.057982,12.036,0.055168,0.0022067,0.22067,25.056,96.287,12.036,0.22067,4.26133333333333,2.11866666666667,9.02834488888889,10.6649669662597,-1.37103303374025,-11.3911019752431,"CF-PETG","Flat",100,2,"CF PETG 100%_2.txt"
11.0722,96.506,0.058118,12.063,0.055304,0.0022122,0.22122,25.056,96.506,12.063,0.22122,4.26133333333333,2.11866666666667,9.02834488888889,10.6892239040147,-1.37377609598531,-11.3883453202794,"CF-PETG","Flat",100,2,"CF PETG 100%_2.txt"
11.0952,96.725,0.058254,12.091,0.05544,0.0022176,0.22176,25.056,96.725,12.091,0.22176,4.26133333333333,2.11866666666667,9.02834488888889,10.7134808417696,-1.37751915823035,-11.3929299332591,"CF-PETG","Flat",100,2,"CF PETG 100%_2.txt"
11.1182,96.945,0.058389,12.118,0.055575,0.002223,0.2223,25.056,96.945,12.118,0.2223,4.26133333333333,2.11866666666667,9.02834488888889,10.7378485417974,-1.38015145820255,-11.3892676861079,"CF-PETG","Flat",100,2,"CF PETG 100%_2.txt"
11.1413,97.164,0.058525,12.145,0.055711,0.0022284,0.22284,25.056,97.164,12.145,0.22284,4.26133333333333,2.11866666666667,9.02834488888889,10.7621054795524,-1.3828945204476,-11.3865337212647,"CF-PETG","Flat",100,2,"CF PETG 100%_2.txt"
11.1643,97.383,0.058661,12.173,0.055847,0.0022339,0.22339,25.056,97.383,12.173,0.22339,4.26133333333333,2.11866666666667,9.02834488888889,10.7863624173073,-1.38663758269265,-11.3910916182753,"CF-PETG","Flat",100,2,"CF PETG 100%_2.txt"
11.1873,97.602,0.058797,12.2,0.055983,0.0022393,0.22393,25.057,97.602,12.2,0.22393,4.26133333333333,2.11866666666667,9.02834488888889,10.8106193550623,-1.3893806449377,-11.3883659421123,"CF-PETG","Flat",100,2,"CF PETG 100%_2.txt"
11.2103,97.821,0.058932,12.228,0.056118,0.0022447,0.22447,25.057,97.821,12.228,0.22447,4.26133333333333,2.11866666666667,9.02834488888889,10.8348762928172,-1.39312370718275,-11.3928991428095,"CF-PETG","Flat",100,2,"CF PETG 100%_2.txt"
11.2333,98.041,0.059068,12.255,0.056254,0.0022502,0.22502,25.057,98.041,12.255,0.22502,4.26133333333333,2.11866666666667,9.02834488888889,10.8592439928451,-1.39575600715495,-11.3892779041611,"CF-PETG","Flat",100,2,"CF PETG 100%_2.txt"
11.2563,98.26,0.059204,12.282,0.05639,0.0022556,0.22556,25.057,98.26,12.282,0.22556,4.26133333333333,2.11866666666667,9.02834488888889,10.8835009306,-1.3984990694,-11.386574412962,"CF-PETG","Flat",100,2,"CF PETG 100%_2.txt"
11.2794,98.479,0.05934,12.31,0.056526,0.002261,0.2261,25.057,98.479,12.31,0.2261,4.26133333333333,2.11866666666667,9.02834488888889,10.907757868355,-1.40224213164505,-11.3910814918363,"CF-PETG","Flat",100,2,"CF PETG 100%_2.txt"
11.3024,98.698,0.059475,12.337,0.056661,0.0022665,0.22665,25.057,98.698,12.337,0.22665,4.26133333333333,2.11866666666667,9.02834488888889,10.9320148061099,-1.4049851938901,-11.3883861059423,"CF-PETG","Flat",100,2,"CF PETG 100%_2.txt"
11.3254,98.917,0.059611,12.365,0.056797,0.0022719,0.22719,25.057,98.917,12.365,0.22719,4.26133333333333,2.11866666666667,9.02834488888889,10.9562717438649,-1.40872825613515,-11.3928690346555,"CF-PETG","Flat",100,2,"CF PETG 100%_2.txt"
11.3484,99.136,0.059747,12.392,0.056933,0.0022773,0.22773,25.058,99.136,12.392,0.22773,4.26133333333333,2.11866666666667,9.02834488888889,10.9805286816198,-1.4114713183802,-11.3901817170771,"CF-PETG","Flat",100,2,"CF PETG 100%_2.txt"
11.3714,99.356,0.059882,12.419,0.057068,0.0022827,0.22827,25.058,99.356,12.419,0.22827,4.26133333333333,2.11866666666667,9.02834488888889,11.0048963816476,-1.41410361835239,-11.3866142068797,"CF-PETG","Flat",100,2,"CF PETG 100%_2.txt"
11.3945,99.575,0.060018,12.447,0.057204,0.0022882,0.22882,25.058,99.575,12.447,0.22882,4.26133333333333,2.11866666666667,9.02834488888889,11.0291533194026,-1.41784668059744,-11.391071588314,"CF-PETG","Flat",100,2,"CF PETG 100%_2.txt"
11.4175,99.794,0.060154,12.474,0.05734,0.0022936,0.22936,25.058,99.794,12.474,0.22936,4.26133333333333,2.11866666666667,9.02834488888889,11.0534102571575,-1.42058974284249,-11.3884058268598,"CF-PETG","Flat",100,2,"CF PETG 100%_2.txt"
11.4405,100.01,0.06029,12.502,0.057476,0.002299,0.2299,25.058,100.01,12.502,0.2299,4.26133333333333,2.11866666666667,9.02834488888889,11.0773349080939,-1.4246650919061,-11.3954974556559,"CF-PETG","Flat",100,2,"CF PETG 100%_2.txt"
11.4635,100.23,0.060425,12.529,0.057611,0.0023045,0.23045,25.058,100.23,12.529,0.23045,4.26133333333333,2.11866666666667,9.02834488888889,11.1017026081217,-1.4272973918783,-11.3919498114638,"CF-PETG","Flat",100,2,"CF PETG 100%_2.txt"
11.4865,100.45,0.060561,12.556,0.057747,0.0023099,0.23099,25.058,100.45,12.556,0.23099,4.26133333333333,2.11866666666667,9.02834488888889,11.1260703081495,-1.42992969185049,-11.3884174247411,"CF-PETG","Flat",100,2,"CF PETG 100%_2.txt"
11.5096,100.67,0.060697,12.584,0.057883,0.0023153,0.23153,25.058,100.67,12.584,0.23153,4.26133333333333,2.11866666666667,9.02834488888889,11.1504380081773,-1.43356199182269,-11.3919420837785,"CF-PETG","Flat",100,2,"CF PETG 100%_2.txt"
11.5326,100.89,0.060832,12.611,0.058019,0.0023207,0.23207,25.059,100.89,12.611,0.23207,4.26133333333333,2.11866666666667,9.02834488888889,11.1748057082051,-1.43619429179489,-11.3884251192997,"CF-PETG","Flat",100,2,"CF PETG 100%_2.txt"
11.5556,101.11,0.060968,12.639,0.058154,0.0023262,0.23262,25.059,101.11,12.639,0.23262,4.26133333333333,2.11866666666667,9.02834488888889,11.1991734082329,-1.43982659176708,-11.391934423349,"CF-PETG","Flat",100,2,"CF PETG 100%_2.txt"
11.5786,101.33,0.061104,12.666,0.05829,0.0023316,0.23316,25.059,101.33,12.666,0.23316,4.26133333333333,2.11866666666667,9.02834488888889,11.2235411082607,-1.44245889173928,-11.3884327470336,"CF-PETG","Flat",100,2,"CF PETG 100%_2.txt"
11.6016,101.55,0.06124,12.693,0.058426,0.002337,0.2337,25.059,101.55,12.693,0.2337,4.26133333333333,2.11866666666667,9.02834488888889,11.2479088082885,-1.44509119171148,-11.3849459679467,"CF-PETG","Flat",100,2,"CF PETG 100%_2.txt"
11.6247,101.77,0.061375,12.721,0.058561,0.0023425,0.23425,25.059,101.77,12.721,0.23425,4.26133333333333,2.11866666666667,9.02834488888889,11.2722765083163,-1.44872349168367,-11.3884403088096,"CF-PETG","Flat",100,2,"CF PETG 100%_2.txt"
11.6477,101.99,0.061511,12.748,0.058697,0.0023479,0.23479,25.059,101.99,12.748,0.23479,4.26133333333333,2.11866666666667,9.02834488888889,11.2966442083441,-1.45135579165587,-11.3849685570746,"CF-PETG","Flat",100,2,"CF PETG 100%_2.txt"
11.6707,102.2,0.061647,12.776,0.058833,0.0023533,0.23533,25.059,102.2,12.776,0.23533,4.26133333333333,2.11866666666667,9.02834488888889,11.3199042856434,-1.4560957143566,-11.3971173634675,"CF-PETG","Flat",100,2,"CF PETG 100%_2.txt"
11.6937,102.42,0.061783,12.803,0.058969,0.0023587,0.23587,25.06,102.42,12.803,0.23587,4.26133333333333,2.11866666666667,9.02834488888889,11.3442719856712,-1.4587280143288,-11.3936422270468,"CF-PETG","Flat",100,2,"CF PETG 100%_2.txt"
11.7167,102.64,0.061918,12.83,0.059104,0.0023642,0.23642,25.06,102.64,12.83,0.23642,4.26133333333333,2.11866666666667,9.02834488888889,11.368639685699,-1.46136031430099,-11.3901817170771,"CF-PETG","Flat",100,2,"CF PETG 100%_2.txt"
11.7397,102.86,0.062054,12.858,0.05924,0.0023696,0.23696,25.06,102.86,12.858,0.23696,4.26133333333333,2.11866666666667,9.02834488888889,11.3930073857268,-1.46499261427319,-11.3936274247409,"CF-PETG","Flat",100,2,"CF PETG 100%_2.txt"
11.7628,103.08,0.06219,12.885,0.059376,0.002375,0.2375,25.06,103.08,12.885,0.2375,4.26133333333333,2.11866666666667,9.02834488888889,11.4173750857546,-1.46762491424539,-11.3901817170771,"CF-PETG","Flat",100,2,"CF PETG 100%_2.txt"
11.7858,103.3,0.062325,12.913,0.059512,0.0023805,0.23805,25.06,103.3,12.913,0.23805,4.26133333333333,2.11866666666667,9.02834488888889,11.4417427857824,-1.47125721421758,-11.3936127485293,"CF-PETG","Flat",100,2,"CF PETG 100%_2.txt"
11.8088,103.52,0.062461,12.94,0.059647,0.0023859,0.23859,25.06,103.52,12.94,0.23859,4.26133333333333,2.11866666666667,9.02834488888889,11.4661104858102,-1.47388951418978,-11.3901817170771,"CF-PETG","Flat",100,2,"CF PETG 100%_2.txt"
11.8318,103.74,0.062597,12.967,0.059783,0.0023913,0.23913,25.06,103.74,12.967,0.23913,4.26133333333333,2.11866666666667,9.02834488888889,11.490478185838,-1.47652181416198,-11.386764973872,"CF-PETG","Flat",100,2,"CF PETG 100%_2.txt"
11.8548,103.96,0.062733,12.995,0.059919,0.0023967,0.23967,25.061,103.96,12.995,0.23967,4.26133333333333,2.11866666666667,9.02834488888889,11.5148458858658,-1.48015411413417,-11.3901817170771,"CF-PETG","Flat",100,2,"CF PETG 100%_2.txt"
11.8779,104.18,0.062868,13.022,0.060054,0.0024022,0.24022,25.061,104.18,13.022,0.24022,4.26133333333333,2.11866666666667,9.02834488888889,11.5392135858936,-1.48278641410637,-11.3867794049022,"CF-PETG","Flat",100,2,"CF PETG 100%_2.txt"
11.9009,104.4,0.063004,13.05,0.06019,0.0024076,0.24076,25.061,104.4,13.05,0.24076,4.26133333333333,2.11866666666667,9.02834488888889,11.5635812859214,-1.48641871407856,-11.3901817170771,"CF-PETG","Flat",100,2,"CF PETG 100%_2.txt"
11.9239,104.62,0.06314,13.077,0.060326,0.002413,0.2413,25.061,104.62,13.077,0.2413,4.26133333333333,2.11866666666667,9.02834488888889,11.5879489859492,-1.48905101405076,-11.3867937145428,"CF-PETG","Flat",100,2,"CF PETG 100%_2.txt"
11.9469,104.83,0.063276,13.104,0.060462,0.0024185,0.24185,25.061,104.83,13.104,0.24185,4.26133333333333,2.11866666666667,9.02834488888889,11.6112090632485,-1.49279093675149,-11.391872227957,"CF-PETG","Flat",100,2,"CF PETG 100%_2.txt"
11.9699,105.05,0.063411,13.132,0.060597,0.0024239,0.24239,25.061,105.05,13.132,0.24239,4.26133333333333,2.11866666666667,9.02834488888889,11.6355767632763,-1.49642323672369,-11.3952424362145,"CF-PETG","Flat",100,2,"CF PETG 100%_2.txt"
11.993,105.27,0.063547,13.159,0.060733,0.0024293,0.24293,25.061,105.27,13.159,0.24293,4.26133333333333,2.11866666666667,9.02834488888889,11.6599444633041,-1.49905553669589,-11.3918651622151,"CF-PETG","Flat",100,2,"CF PETG 100%_2.txt"
12.016,105.49,0.063683,13.187,0.060869,0.0024348,0.24348,25.061,105.49,13.187,0.24348,4.26133333333333,2.11866666666667,9.02834488888889,11.6843121633319,-1.50268783666808,-11.3952213290974,"CF-PETG","Flat",100,2,"CF PETG 100%_2.txt"
12.039,105.71,0.063818,13.214,0.061005,0.0024402,0.24402,25.062,105.71,13.214,0.24402,4.26133333333333,2.11866666666667,9.02834488888889,11.7086798633597,-1.50532013664028,-11.391858155292,"CF-PETG","Flat",100,2,"CF PETG 100%_2.txt"
12.062,105.93,0.063954,13.241,0.06114,0.0024456,0.24456,25.062,105.93,13.241,0.24456,4.26133333333333,2.11866666666667,9.02834488888889,11.7330475633875,-1.50795243661247,-11.3885086973225,"CF-PETG","Flat",100,2,"CF PETG 100%_2.txt"
12.085,106.15,0.06409,13.269,0.061276,0.002451,0.2451,25.062,106.15,13.269,0.2451,4.26133333333333,2.11866666666667,9.02834488888889,11.7574152634153,-1.51158473658467,-11.3918512064562,"CF-PETG","Flat",100,2,"CF PETG 100%_2.txt"
12.1081,106.37,0.064226,13.296,0.061412,0.0024565,0.24565,25.062,106.37,13.296,0.24565,4.26133333333333,2.11866666666667,9.02834488888889,11.7817829634431,-1.51421703655686,-11.3885156179066,"CF-PETG","Flat",100,2,"CF PETG 100%_2.txt"
12.1311,106.59,0.064361,13.324,0.061547,0.0024619,0.24619,25.062,106.59,13.324,0.24619,4.26133333333333,2.11866666666667,9.02834488888889,11.8061506634709,-1.51784933652906,-11.3918443149885,"CF-PETG","Flat",100,2,"CF PETG 100%_2.txt"
12.1541,106.81,0.064497,13.351,0.061683,0.0024673,0.24673,25.062,106.81,13.351,0.24673,4.26133333333333,2.11866666666667,9.02834488888889,11.8305183634987,-1.52048163650126,-11.3885224814715,"CF-PETG","Flat",100,2,"CF PETG 100%_2.txt"
12.1771,107.03,0.064633,13.378,0.061819,0.0024728,0.24728,25.062,107.03,13.378,0.24728,4.26133333333333,2.11866666666667,9.02834488888889,11.8548860635265,-1.52311393647345,-11.3852140564618,"CF-PETG","Flat",100,2,"CF PETG 100%_2.txt"
12.2001,107.25,0.064769,13.406,0.061955,0.0024782,0.24782,25.063,107.25,13.406,0.24782,4.26133333333333,2.11866666666667,9.02834488888889,11.8792537635543,-1.52674623644565,-11.3885292887189,"CF-PETG","Flat",100,2,"CF PETG 100%_2.txt"
12.2231,107.47,0.064904,13.433,0.06209,0.0024836,0.24836,25.063,107.47,13.433,0.24836,4.26133333333333,2.11866666666667,9.02834488888889,11.9036214635822,-1.52937853641785,-11.3852343960236,"CF-PETG","Flat",100,2,"CF PETG 100%_2.txt"
12.2462,107.68,0.06504,13.461,0.062226,0.002489,0.2489,25.063,107.68,13.461,0.2489,4.26133333333333,2.11866666666667,9.02834488888889,11.9268815408814,-1.53411845911858,-11.3967644240293,"CF-PETG","Flat",100,2,"CF PETG 100%_2.txt"
12.2692,107.9,0.065176,13.488,0.062362,0.0024945,0.24945,25.063,107.9,13.488,0.24945,4.26133333333333,2.11866666666667,9.02834488888889,11.9512492409092,-1.53675075909078,-11.3934664819897,"CF-PETG","Flat",100,2,"CF PETG 100%_2.txt"
12.2922,108.12,0.065311,13.515,0.062498,0.0024999,0.24999,25.063,108.12,13.515,0.24999,4.26133333333333,2.11866666666667,9.02834488888889,11.975616940937,-1.53938305906297,-11.3901817170771,"CF-PETG","Flat",100,2,"CF PETG 100%_2.txt"
12.3152,108.34,0.065447,13.543,0.062633,0.0025053,0.25053,25.063,108.34,13.543,0.25053,4.26133333333333,2.11866666666667,9.02834488888889,11.9999846409648,-1.54301535903517,-11.3934531421042,"CF-PETG","Flat",100,2,"CF PETG 100%_2.txt"
12.3382,108.56,0.065583,13.57,0.062769,0.0025108,0.25108,25.063,108.56,13.57,0.25108,4.26133333333333,2.11866666666667,9.02834488888889,12.0243523409926,-1.54564765900736,-11.3901817170771,"CF-PETG","Flat",100,2,"CF PETG 100%_2.txt"
12.3613,108.78,0.065719,13.598,0.062905,0.0025162,0.25162,25.064,108.78,13.598,0.25162,4.26133333333333,2.11866666666667,9.02834488888889,12.0487200410204,-1.54927995897956,-11.3934399101306,"CF-PETG","Flat",100,2,"CF PETG 100%_2.txt"
12.3843,109,0.065854,13.625,0.06304,0.0025216,0.25216,25.064,109,13.625,0.25216,4.26133333333333,2.11866666666667,9.02834488888889,12.0730877410482,-1.55191225895176,-11.3901817170771,"CF-PETG","Flat",100,2,"CF PETG 100%_2.txt"
12.4073,109.22,0.06599,13.652,0.063176,0.002527,0.2527,25.064,109.22,13.652,0.2527,4.26133333333333,2.11866666666667,9.02834488888889,12.097455441076,-1.55454455892395,-11.3869364116902,"CF-PETG","Flat",100,2,"CF PETG 100%_2.txt"
12.4303,109.44,0.066126,13.68,0.063312,0.0025325,0.25325,25.064,109.44,13.68,0.25325,4.26133333333333,2.11866666666667,9.02834488888889,12.1218231411038,-1.55817685889615,-11.3901817170771,"CF-PETG","Flat",100,2,"CF PETG 100%_2.txt"
12.4533,109.66,0.066262,13.707,0.063448,0.0025379,0.25379,25.064,109.66,13.707,0.25379,4.26133333333333,2.11866666666667,9.02834488888889,12.1461908411317,-1.56080915886835,-11.386949433635,"CF-PETG","Flat",100,2,"CF PETG 100%_2.txt"
12.4764,109.88,0.066397,13.735,0.063583,0.0025433,0.25433,25.064,109.88,13.735,0.25433,4.26133333333333,2.11866666666667,9.02834488888889,12.1705585411595,-1.56444145884054,-11.3901817170771,"CF-PETG","Flat",100,2,"CF PETG 100%_2.txt"
12.4994,110.1,0.066533,13.762,0.063719,0.0025488,0.25488,25.064,110.1,13.762,0.25488,4.26133333333333,2.11866666666667,9.02834488888889,12.1949262411873,-1.56707375881274,-11.386962351495,"CF-PETG","Flat",100,2,"CF PETG 100%_2.txt"
12.5224,110.31,0.066669,13.789,0.063855,0.0025542,0.25542,25.064,110.31,13.789,0.25542,4.26133333333333,2.11866666666667,9.02834488888889,12.2181863184865,-1.57081368151347,-11.3917882479764,"CF-PETG","Flat",100,2,"CF PETG 100%_2.txt"
12.5454,110.53,0.066804,13.817,0.063991,0.0025596,0.25596,25.065,110.53,13.817,0.25596,4.26133333333333,2.11866666666667,9.02834488888889,12.2425540185143,-1.57444598148567,-11.394991542923,"CF-PETG","Flat",100,2,"CF PETG 100%_2.txt"
12.5684,110.75,0.06694,13.844,0.064126,0.0025651,0.25651,25.065,110.75,13.844,0.25651,4.26133333333333,2.11866666666667,9.02834488888889,12.2669217185421,-1.57707828145786,-11.3917818654859,"CF-PETG","Flat",100,2,"CF PETG 100%_2.txt"
12.5915,110.97,0.067076,13.871,0.064262,0.0025705,0.25705,25.065,110.97,13.871,0.25705,4.26133333333333,2.11866666666667,9.02834488888889,12.2912894185699,-1.57971058143006,-11.3885846833686,"CF-PETG","Flat",100,2,"CF PETG 100%_2.txt"
12.6145,111.19,0.067212,13.899,0.064398,0.0025759,0.25759,25.065,111.19,13.899,0.25759,4.26133333333333,2.11866666666667,9.02834488888889,12.3156571185977,-1.58334288140225,-11.3917755335078,"CF-PETG","Flat",100,2,"CF PETG 100%_2.txt"
12.6375,111.41,0.067347,13.926,0.064533,0.0025813,0.25813,25.065,111.41,13.926,0.25813,4.26133333333333,2.11866666666667,9.02834488888889,12.3400248186255,-1.58597518137445,-11.3885909907687,"CF-PETG","Flat",100,2,"CF PETG 100%_2.txt"
12.6605,111.63,0.067483,13.954,0.064669,0.0025868,0.25868,25.065,111.63,13.954,0.25868,4.26133333333333,2.11866666666667,9.02834488888889,12.3643925186534,-1.58960748134665,-11.3917692514451,"CF-PETG","Flat",100,2,"CF PETG 100%_2.txt"
12.6835,111.85,0.067619,13.981,0.064805,0.0025922,0.25922,25.065,111.85,13.981,0.25922,4.26133333333333,2.11866666666667,9.02834488888889,12.3887602186812,-1.59223978131885,-11.3885972485433,"CF-PETG","Flat",100,2,"CF PETG 100%_2.txt"
12.7066,112.07,0.067755,14.008,0.064941,0.0025976,0.25976,25.066,112.07,14.008,0.25976,4.26133333333333,2.11866666666667,9.02834488888889,12.413127918709,-1.59487208129104,-11.3854374735226,"CF-PETG","Flat",100,2,"CF PETG 100%_2.txt"
12.7296,112.29,0.06789,14.036,0.065076,0.0026031,0.26031,25.066,112.29,14.036,0.26031,4.26133333333333,2.11866666666667,9.02834488888889,12.4374956187368,-1.59850438126324,-11.3886034572758,"CF-PETG","Flat",100,2,"CF PETG 100%_2.txt"
12.7526,112.51,0.068026,14.063,0.065212,0.0026085,0.26085,25.066,112.51,14.063,0.26085,4.26133333333333,2.11866666666667,9.02834488888889,12.4618633187646,-1.60113668123543,-11.3854560281265,"CF-PETG","Flat",100,2,"CF PETG 100%_2.txt"
12.7756,112.73,0.068162,14.091,0.065348,0.0026139,0.26139,25.066,112.73,14.091,0.26139,4.26133333333333,2.11866666666667,9.02834488888889,12.4862310187924,-1.60476898120763,-11.3886096175405,"CF-PETG","Flat",100,2,"CF PETG 100%_2.txt"
12.7986,112.94,0.068297,14.118,0.065484,0.0026193,0.26193,25.066,112.94,14.118,0.26193,4.26133333333333,2.11866666666667,9.02834488888889,12.5094910960916,-1.60850890390836,-11.39331990302,"CF-PETG","Flat",100,2,"CF PETG 100%_2.txt"
12.8216,113.16,0.068433,14.145,0.065619,0.0026248,0.26248,25.066,113.16,14.145,0.26248,4.26133333333333,2.11866666666667,9.02834488888889,12.5338587961194,-1.61114120388056,-11.3901817170771,"CF-PETG","Flat",100,2,"CF PETG 100%_2.txt"
12.8447,113.38,0.068569,14.173,0.065755,0.0026302,0.26302,25.066,113.38,14.173,0.26302,4.26133333333333,2.11866666666667,9.02834488888889,12.5582264961472,-1.61477350385275,-11.3933077249189,"CF-PETG","Flat",100,2,"CF PETG 100%_2.txt"
12.8677,113.6,0.068705,14.2,0.065891,0.0026356,0.26356,25.067,113.6,14.2,0.26356,4.26133333333333,2.11866666666667,9.02834488888889,12.582594196175,-1.61740580382495,-11.3901817170771,"CF-PETG","Flat",100,2,"CF PETG 100%_2.txt"
12.8907,113.82,0.06884,14.228,0.066026,0.0026411,0.26411,25.067,113.82,14.228,0.26411,4.26133333333333,2.11866666666667,9.02834488888889,12.6069618962029,-1.62103810379715,-11.3932956409695,"CF-PETG","Flat",100,2,"CF PETG 100%_2.txt"
12.9137,114.04,0.068976,14.255,0.066162,0.0026465,0.26465,25.067,114.04,14.255,0.26465,4.26133333333333,2.11866666666667,9.02834488888889,12.6313295962307,-1.62367040376934,-11.3901817170771,"CF-PETG","Flat",100,2,"CF PETG 100%_2.txt"
12.9367,114.26,0.069112,14.282,0.066298,0.0026519,0.26519,25.067,114.26,14.282,0.26519,4.26133333333333,2.11866666666667,9.02834488888889,12.6556972962585,-1.62630270374154,-11.3870795668782,"CF-PETG","Flat",100,2,"CF PETG 100%_2.txt"
12.9598,114.48,0.069248,14.31,0.066434,0.0026573,0.26573,25.067,114.48,14.31,0.26573,4.26133333333333,2.11866666666667,9.02834488888889,12.6800649962863,-1.62993500371373,-11.3901817170771,"CF-PETG","Flat",100,2,"CF PETG 100%_2.txt"
12.9828,114.7,0.069383,14.337,0.066569,0.0026628,0.26628,25.067,114.7,14.337,0.26628,4.26133333333333,2.11866666666667,9.02834488888889,12.7044326963141,-1.63256730368593,-11.3870914674334,"CF-PETG","Flat",100,2,"CF PETG 100%_2.txt"
13.0058,114.92,0.069519,14.365,0.066705,0.0026682,0.26682,25.067,114.92,14.365,0.26682,4.26133333333333,2.11866666666667,9.02834488888889,12.7288003963419,-1.63619960365813,-11.3901817170771,"CF-PETG","Flat",100,2,"CF PETG 100%_2.txt"
13.0288,115.14,0.069655,14.392,0.066841,0.0026736,0.26736,25.067,115.14,14.392,0.26736,4.26133333333333,2.11866666666667,9.02834488888889,12.7531680963697,-1.63883190363032,-11.3871032770312,"CF-PETG","Flat",100,2,"CF PETG 100%_2.txt"
13.0518,115.36,0.06979,14.419,0.066977,0.0026791,0.26791,25.068,115.36,14.419,0.26791,4.26133333333333,2.11866666666667,9.02834488888889,12.7775357963975,-1.64146420360252,-11.3840363659236,"CF-PETG","Flat",100,2,"CF PETG 100%_2.txt"
13.0749,115.57,0.069926,14.447,0.067112,0.0026845,0.26845,25.068,115.57,14.447,0.26845,4.26133333333333,2.11866666666667,9.02834488888889,12.8007958736967,-1.64620412630325,-11.3947817976276,"CF-PETG","Flat",100,2,"CF PETG 100%_2.txt"
13.0979,115.79,0.070062,14.474,0.067248,0.0026899,0.26899,25.068,115.79,14.474,0.26899,4.26133333333333,2.11866666666667,9.02834488888889,12.8251635737246,-1.64883642627545,-11.3917122169093,"CF-PETG","Flat",100,2,"CF PETG 100%_2.txt"
13.1209,116.01,0.070198,14.502,0.067384,0.0026953,0.26953,25.068,116.01,14.502,0.26953,4.26133333333333,2.11866666666667,9.02834488888889,12.8495312737524,-1.65246872624765,-11.3947643514525,"CF-PETG","Flat",100,2,"CF PETG 100%_2.txt"
13.1439,116.23,0.070333,14.529,0.067519,0.0027008,0.27008,25.068,116.23,14.529,0.27008,4.26133333333333,2.11866666666667,9.02834488888889,12.8738989737802,-1.65510102621984,-11.3917064231526,"CF-PETG","Flat",100,2,"CF PETG 100%_2.txt"
13.1669,116.45,0.070469,14.556,0.067655,0.0027062,0.27062,25.068,116.45,14.556,0.27062,4.26133333333333,2.11866666666667,9.02834488888889,12.898266673808,-1.65773332619204,-11.3886598391868,"CF-PETG","Flat",100,2,"CF PETG 100%_2.txt"
13.19,116.67,0.070605,14.584,0.067791,0.0027116,0.27116,25.068,116.67,14.584,0.27116,4.26133333333333,2.11866666666667,9.02834488888889,12.9226343738358,-1.66136562616423,-11.3917006730954,"CF-PETG","Flat",100,2,"CF PETG 100%_2.txt"
13.213,116.89,0.070741,14.611,0.067927,0.0027171,0.27171,25.069,116.89,14.611,0.27171,4.26133333333333,2.11866666666667,9.02834488888889,12.9470020738636,-1.66399792613643,-11.3886655679723,"CF-PETG","Flat",100,2,"CF PETG 100%_2.txt"
13.236,117.11,0.070876,14.639,0.068062,0.0027225,0.27225,25.069,117.11,14.639,0.27225,4.26133333333333,2.11866666666667,9.02834488888889,12.9713697738914,-1.66763022610863,-11.3916949662451,"CF-PETG","Flat",100,2,"CF PETG 100%_2.txt"
