Repository: VipulKohinkar/3D-Printing-Parameter-Optimisation

# 3D Printing Parameter Optimisation: Impact of K-Value on Carbon-Reinforced PETG

## MSc Mechanical Engineering with Management

**Author:** Vipul Kohinkar  
**Project:** MEE7012-SUM  
**Date:** 27 August 2026

---

## Project Overview

This project investigates the influence of flow-rate multiplier (K-value) and build orientation on the tensile behaviour of PETG and carbon-fibre-reinforced PETG (CF-PETG) manufactured using fused deposition modelling (FDM).

The study compares an unreinforced thermoplastic, PETG, with a carbon-fibre-reinforced PETG composite to investigate whether the two materials respond differently to changes in material flow and build orientation.

---

File: 3_Experimental_data/Modulus/Recalculated Stress Strain/Recalculated_Stress_Strain_All_Data.csv (part 5 of 212)
"Time (s)","Load (N)","Machine Extension (mm)","Stress (MPa)","Extension from Preload (mm)","Strain","Percentage Strain","Gauge Length (mm)","Load_N","NEXYGEN_Stress_MPa","Percentage_Strain","Measured_Width_mm","Measured_Thickness_mm","Measured_Area_mm2","Recalculated_Stress_MPa","Stress_Difference_MPa","Stress_Difference_Percent","Material","Orientation","K","Sample","File"
13.259,117.33,0.071012,14.666,0.068198,0.0027279,0.27279,25.069,117.33,14.666,0.27279,4.26133333333333,2.11866666666667,9.02834488888889,12.9957374739192,-1.67026252608082,-11.3886712537899,"CF-PETG","Flat",100,2,"CF PETG 100%_2.txt"
13.282,117.54,0.071148,14.692,0.068334,0.0027334,0.27334,25.069,117.54,14.692,0.27334,4.26133333333333,2.11866666666667,9.02834488888889,13.0189975512184,-1.67300244878155,-11.3871661365475,"CF-PETG","Flat",100,2,"CF PETG 100%_2.txt"
13.305,117.75,0.071283,14.719,0.06847,0.0027388,0.27388,25.069,117.75,14.719,0.27388,4.26133333333333,2.11866666666667,9.02834488888889,13.0422576285177,-1.67674237148229,-11.3916867415061,"CF-PETG","Flat",100,2,"CF PETG 100%_2.txt"
13.3281,117.96,0.071419,14.745,0.068605,0.0027442,0.27442,25.069,117.96,14.745,0.27442,4.26133333333333,2.11866666666667,9.02834488888889,13.065517705817,-1.67948229418302,-11.3901817170771,"CF-PETG","Flat",100,2,"CF PETG 100%_2.txt"
13.3511,118.17,0.071555,14.772,0.068741,0.0027496,0.27496,25.069,118.17,14.772,0.27496,4.26133333333333,2.11866666666667,9.02834488888889,13.0887777831162,-1.68322221688375,-11.394680590873,"CF-PETG","Flat",100,2,"CF PETG 100%_2.txt"
13.3741,118.39,0.071691,14.798,0.068877,0.0027551,0.27551,25.069,118.39,14.798,0.27551,4.26133333333333,2.11866666666667,9.02834488888889,13.1131454831441,-1.68485451685595,-11.3856907477764,"CF-PETG","Flat",100,2,"CF PETG 100%_2.txt"
13.3971,118.6,0.071826,14.825,0.069012,0.0027605,0.27605,25.07,118.6,14.825,0.27605,4.26133333333333,2.11866666666667,9.02834488888889,13.1364055604433,-1.68859443955668,-11.3901817170771,"CF-PETG","Flat",100,2,"CF PETG 100%_2.txt"
13.4201,118.81,0.071962,14.851,0.069148,0.0027659,0.27659,25.07,118.81,14.851,0.27659,4.26133333333333,2.11866666666667,9.02834488888889,13.1596656377426,-1.69133436225742,-11.3886900697422,"CF-PETG","Flat",100,2,"CF PETG 100%_2.txt"
13.4432,119.02,0.072098,14.878,0.069284,0.0027714,0.27714,25.07,119.02,14.878,0.27714,4.26133333333333,2.11866666666667,9.02834488888889,13.1829257150419,-1.69507428495815,-11.393159597783,"CF-PETG","Flat",100,2,"CF PETG 100%_2.txt"
13.4662,119.23,0.072234,14.904,0.06942,0.0027768,0.27768,25.07,119.23,14.904,0.27768,4.26133333333333,2.11866666666667,9.02834488888889,13.2061857923411,-1.69781420765888,-11.3916680599764,"CF-PETG","Flat",100,2,"CF PETG 100%_2.txt"
13.4892,119.44,0.072369,14.93,0.069555,0.0027822,0.27822,25.07,119.44,14.93,0.27822,4.26133333333333,2.11866666666667,9.02834488888889,13.2294458696404,-1.70055413035961,-11.3901817170771,"CF-PETG","Flat",100,2,"CF PETG 100%_2.txt"
13.5122,119.65,0.072505,14.957,0.069691,0.0027876,0.27876,25.07,119.65,14.957,0.27876,4.26133333333333,2.11866666666667,9.02834488888889,13.2527059469397,-1.70429405306035,-11.3946249452453,"CF-PETG","Flat",100,2,"CF PETG 100%_2.txt"
13.5352,119.87,0.072641,14.983,0.069827,0.0027931,0.27931,25.07,119.87,14.983,0.27931,4.26133333333333,2.11866666666667,9.02834488888889,13.2770736469675,-1.70592635303254,-11.3857461992428,"CF-PETG","Flat",100,2,"CF PETG 100%_2.txt"
13.5583,120.08,0.072776,15.01,0.069963,0.0027985,0.27985,25.071,120.08,15.01,0.27985,4.26133333333333,2.11866666666667,9.02834488888889,13.3003337242667,-1.70966627573327,-11.3901817170771,"CF-PETG","Flat",100,2,"CF PETG 100%_2.txt"
13.5813,120.29,0.072912,15.036,0.070098,0.0028039,0.28039,25.071,120.29,15.036,0.28039,4.26133333333333,2.11866666666667,9.02834488888889,13.323593801566,-1.71240619843401,-11.3887084226789,"CF-PETG","Flat",100,2,"CF PETG 100%_2.txt"
13.6043,120.5,0.073048,15.063,0.070234,0.0028094,0.28094,25.071,120.5,15.063,0.28094,4.26133333333333,2.11866666666667,9.02834488888889,13.3468538788653,-1.71614612113474,-11.3931230241967,"CF-PETG","Flat",100,2,"CF PETG 100%_2.txt"
13.6273,120.71,0.073184,15.089,0.07037,0.0028148,0.28148,25.071,120.71,15.089,0.28148,4.26133333333333,2.11866666666667,9.02834488888889,13.3701139561645,-1.71888604383548,-11.3916498365397,"CF-PETG","Flat",100,2,"CF PETG 100%_2.txt"
13.6503,120.92,0.073319,15.116,0.070505,0.0028202,0.28202,25.071,120.92,15.116,0.28202,4.26133333333333,2.11866666666667,9.02834488888889,13.3933740334638,-1.7226259665362,-11.3960437055848,"CF-PETG","Flat",100,2,"CF PETG 100%_2.txt"
13.6734,121.14,0.073455,15.142,0.070641,0.0028256,0.28256,25.071,121.14,15.142,0.28256,4.26133333333333,2.11866666666667,9.02834488888889,13.4177417334916,-1.7242582665084,-11.3872557555699,"CF-PETG","Flat",100,2,"CF PETG 100%_2.txt"
13.6964,121.35,0.073591,15.168,0.070777,0.0028311,0.28311,25.071,121.35,15.168,0.28311,4.26133333333333,2.11866666666667,9.02834488888889,13.4410018107909,-1.72699818920914,-11.385800298056,"CF-PETG","Flat",100,2,"CF PETG 100%_2.txt"
13.7194,121.56,0.073727,15.195,0.070913,0.0028365,0.28365,25.072,121.56,15.195,0.28365,4.26133333333333,2.11866666666667,9.02834488888889,13.4642618880901,-1.73073811190987,-11.3901817170771,"CF-PETG","Flat",100,2,"CF PETG 100%_2.txt"
13.7424,121.77,0.073862,15.221,0.071048,0.0028419,0.28419,25.072,121.77,15.221,0.28419,4.26133333333333,2.11866666666667,9.02834488888889,13.4875219653894,-1.7334780346106,-11.388726329483,"CF-PETG","Flat",100,2,"CF PETG 100%_2.txt"
13.7654,121.98,0.073998,15.248,0.071184,0.0028474,0.28474,25.072,121.98,15.248,0.28474,4.26133333333333,2.11866666666667,9.02834488888889,13.5107820426887,-1.73721795731133,-11.3930873380859,"CF-PETG","Flat",100,2,"CF PETG 100%_2.txt"
13.7884,122.19,0.074134,15.274,0.07132,0.0028528,0.28528,25.072,122.19,15.274,0.28528,4.26133333333333,2.11866666666667,9.02834488888889,13.5340421199879,-1.73995788001207,-11.3916320545506,"CF-PETG","Flat",100,2,"CF PETG 100%_2.txt"
13.8115,122.41,0.074269,15.301,0.071456,0.0028582,0.28582,25.072,122.41,15.301,0.28582,4.26133333333333,2.11866666666667,9.02834488888889,13.5584098200157,-1.74259017998426,-11.3887339388554,"CF-PETG","Flat",100,2,"CF PETG 100%_2.txt"
13.8345,122.62,0.074405,15.327,0.071591,0.0028637,0.28637,25.072,122.62,15.327,0.28637,4.26133333333333,2.11866666666667,9.02834488888889,13.581669897315,-1.74533010268499,-11.387291072519,"CF-PETG","Flat",100,2,"CF PETG 100%_2.txt"
13.8575,122.83,0.074541,15.354,0.071727,0.0028691,0.28691,25.072,122.83,15.354,0.28691,4.26133333333333,2.11866666666667,9.02834488888889,13.6049299746143,-1.74907002538573,-11.3916244977578,"CF-PETG","Flat",100,2,"CF PETG 100%_2.txt"
13.8805,123.04,0.074677,15.38,0.071863,0.0028745,0.28745,25.072,123.04,15.38,0.28745,4.26133333333333,2.11866666666667,9.02834488888889,13.6281900519135,-1.75180994808646,-11.3901817170771,"CF-PETG","Flat",100,2,"CF PETG 100%_2.txt"
13.9035,123.25,0.074812,15.407,0.071998,0.0028799,0.28799,25.073,123.25,15.407,0.28799,4.26133333333333,2.11866666666667,9.02834488888889,13.6514501292128,-1.75554987078719,-11.3944951696449,"CF-PETG","Flat",100,2,"CF PETG 100%_2.txt"
13.9266,123.46,0.074948,15.433,0.072134,0.0028854,0.28854,25.073,123.46,15.433,0.28854,4.26133333333333,2.11866666666667,9.02834488888889,13.6747102065121,-1.75828979348793,-11.3930525075353,"CF-PETG","Flat",100,2,"CF PETG 100%_2.txt"
13.9496,123.68,0.075084,15.459,0.07227,0.0028908,0.28908,25.073,123.68,15.459,0.28908,4.26133333333333,2.11866666666667,9.02834488888889,13.6990779065399,-1.75992209346012,-11.3844497927429,"CF-PETG","Flat",100,2,"CF PETG 100%_2.txt"
13.9726,123.89,0.07522,15.486,0.072406,0.0028962,0.28962,25.073,123.89,15.486,0.28962,4.26133333333333,2.11866666666667,9.02834488888889,13.7223379838391,-1.76366201616086,-11.3887512344108,"CF-PETG","Flat",100,2,"CF PETG 100%_2.txt"
13.9956,124.1,0.075355,15.512,0.072541,0.0029017,0.29017,25.073,124.1,15.512,0.29017,4.26133333333333,2.11866666666667,9.02834488888889,13.7455980611384,-1.76640193886159,-11.3873255470706,"CF-PETG","Flat",100,2,"CF PETG 100%_2.txt"
14.0186,124.31,0.075491,15.539,0.072677,0.0029071,0.29071,25.073,124.31,15.539,0.29071,4.26133333333333,2.11866666666667,9.02834488888889,13.7688581384377,-1.77014186156232,-11.3916073206919,"CF-PETG","Flat",100,2,"CF PETG 100%_2.txt"
14.0417,124.52,0.075627,15.565,0.072813,0.0029125,0.29125,25.073,124.52,15.565,0.29125,4.26133333333333,2.11866666666667,9.02834488888889,13.7921182157369,-1.77288178426305,-11.3901817170771,"CF-PETG","Flat",100,2,"CF PETG 100%_2.txt"
14.0647,124.73,0.075762,15.592,0.072949,0.0029179,0.29179,25.074,124.73,15.592,0.29179,4.26133333333333,2.11866666666667,9.02834488888889,13.8153782930362,-1.77662170696379,-11.3944439902757,"CF-PETG","Flat",100,2,"CF PETG 100%_2.txt"
14.0877,124.95,0.075898,15.618,0.073084,0.0029234,0.29234,25.074,124.95,15.618,0.29234,4.26133333333333,2.11866666666667,9.02834488888889,13.839745993064,-1.77825400693598,-11.38592653948,"CF-PETG","Flat",100,2,"CF PETG 100%_2.txt"
14.1107,125.16,0.076034,15.645,0.07322,0.0029288,0.29288,25.074,125.16,15.645,0.29288,4.26133333333333,2.11866666666667,9.02834488888889,13.8630060703633,-1.78199392963671,-11.3901817170771,"CF-PETG","Flat",100,2,"CF PETG 100%_2.txt"
14.1337,125.37,0.07617,15.671,0.073356,0.0029342,0.29342,25.074,125.37,15.671,0.29342,4.26133333333333,2.11866666666667,9.02834488888889,13.8862661476626,-1.78473385233745,-11.3887681216096,"CF-PETG","Flat",100,2,"CF PETG 100%_2.txt"
14.1568,125.58,0.076305,15.698,0.073491,0.0029397,0.29397,25.074,125.58,15.698,0.29397,4.26133333333333,2.11866666666667,9.02834488888889,13.9095262249618,-1.78847377503818,-11.3930040453445,"CF-PETG","Flat",100,2,"CF PETG 100%_2.txt"
14.1798,125.79,0.076441,15.724,0.073627,0.0029451,0.29451,25.074,125.79,15.724,0.29451,4.26133333333333,2.11866666666667,9.02834488888889,13.9327863022611,-1.79121369773891,-11.3915905478181,"CF-PETG","Flat",100,2,"CF PETG 100%_2.txt"
14.2028,126,0.076577,15.75,0.073763,0.0029505,0.29505,25.074,126,15.75,0.29505,4.26133333333333,2.11866666666667,9.02834488888889,13.9560463795604,-1.79395362043965,-11.3901817170771,"CF-PETG","Flat",100,2,"CF PETG 100%_2.txt"
14.2258,126.22,0.076713,15.777,0.073899,0.0029559,0.29559,25.075,126.22,15.777,0.29559,4.26133333333333,2.11866666666667,9.02834488888889,13.9804140795882,-1.79658592041184,-11.3873735210233,"CF-PETG","Flat",100,2,"CF PETG 100%_2.txt"
14.2488,126.43,0.076848,15.803,0.074034,0.0029614,0.29614,25.075,126.43,15.803,0.29614,4.26133333333333,2.11866666666667,9.02834488888889,14.0036741568874,-1.79932584311257,-11.3859763533036,"CF-PETG","Flat",100,2,"CF PETG 100%_2.txt"
14.2718,126.64,0.076984,15.83,0.07417,0.0029668,0.29668,25.075,126.64,15.83,0.29668,4.26133333333333,2.11866666666667,9.02834488888889,14.0269342341867,-1.80306576581331,-11.3901817170771,"CF-PETG","Flat",100,2,"CF PETG 100%_2.txt"
14.2949,126.85,0.07712,15.856,0.074306,0.0029722,0.29722,25.075,126.85,15.856,0.29722,4.26133333333333,2.11866666666667,9.02834488888889,14.050194311486,-1.80580568851404,-11.3887846147455,"CF-PETG","Flat",100,2,"CF PETG 100%_2.txt"
14.3179,127.06,0.077255,15.883,0.074442,0.0029777,0.29777,25.075,127.06,15.883,0.29777,4.26133333333333,2.11866666666667,9.02834488888889,14.0734543887852,-1.80954561121477,-11.392971171786,"CF-PETG","Flat",100,2,"CF PETG 100%_2.txt"
14.3409,127.27,0.077391,15.909,0.074577,0.0029831,0.29831,25.075,127.27,15.909,0.29831,4.26133333333333,2.11866666666667,9.02834488888889,14.0967144660845,-1.81228553391551,-11.3915741650356,"CF-PETG","Flat",100,2,"CF PETG 100%_2.txt"
14.3639,127.49,0.077527,15.936,0.074713,0.0029885,0.29885,25.075,127.49,15.936,0.29885,4.26133333333333,2.11866666666667,9.02834488888889,14.1210821661123,-1.8149178338877,-11.3887916283114,"CF-PETG","Flat",100,2,"CF PETG 100%_2.txt"
14.3869,127.7,0.077663,15.962,0.074849,0.0029939,0.29939,25.075,127.7,15.962,0.29939,4.26133333333333,2.11866666666667,9.02834488888889,14.1443422434116,-1.81765775658843,-11.3874060680894,"CF-PETG","Flat",100,2,"CF PETG 100%_2.txt"
14.41,127.91,0.077798,15.989,0.074984,0.0029994,0.29994,25.076,127.91,15.989,0.29994,4.26133333333333,2.11866666666667,9.02834488888889,14.1676023207108,-1.82139767928917,-11.3915671980059,"CF-PETG","Flat",100,2,"CF PETG 100%_2.txt"
14.433,128.12,0.077934,16.015,0.07512,0.0030048,0.30048,25.076,128.12,16.015,0.30048,4.26133333333333,2.11866666666667,9.02834488888889,14.1908623980101,-1.8241376019899,-11.3901817170771,"CF-PETG","Flat",100,2,"CF PETG 100%_2.txt"
14.456,128.33,0.07807,16.041,0.075256,0.0030102,0.30102,25.076,128.33,16.041,0.30102,4.26133333333333,2.11866666666667,9.02834488888889,14.2141224753094,-1.82687752469063,-11.3888007274524,"CF-PETG","Flat",100,2,"CF PETG 100%_2.txt"
14.479,128.54,0.078206,16.068,0.075392,0.0030157,0.30157,25.076,128.54,16.068,0.30157,4.26133333333333,2.11866666666667,9.02834488888889,14.2373825526086,-1.83061744739137,-11.3929390552114,"CF-PETG","Flat",100,2,"CF PETG 100%_2.txt"
14.502,128.75,0.078341,16.094,0.075527,0.0030211,0.30211,25.076,128.75,16.094,0.30211,4.26133333333333,2.11866666666667,9.02834488888889,14.2606426299079,-1.8333573700921,-11.3915581588921,"CF-PETG","Flat",100,2,"CF PETG 100%_2.txt"
14.5251,128.96,0.078477,16.12,0.075663,0.0030265,0.30265,25.076,128.96,16.12,0.30265,4.26133333333333,2.11866666666667,9.02834488888889,14.2839027072072,-1.83609729279283,-11.3901817170771,"CF-PETG","Flat",100,2,"CF PETG 100%_2.txt"
14.5481,129.16,0.078613,16.145,0.075799,0.003032,0.3032,25.076,129.16,16.145,0.3032,4.26133333333333,2.11866666666667,9.02834488888889,14.3060551617779,-1.8389448382221,-11.3901817170771,"CF-PETG","Flat",100,2,"CF PETG 100%_2.txt"
14.5711,129.36,0.078748,16.169,0.075935,0.0030374,0.30374,25.077,129.36,16.169,0.30374,4.26133333333333,2.11866666666667,9.02834488888889,14.3282076163486,-1.84079238365137,-11.3847014883504,"CF-PETG","Flat",100,2,"CF PETG 100%_2.txt"
14.5941,129.55,0.078884,16.194,0.07607,0.0030428,0.30428,25.077,129.55,16.194,0.30428,4.26133333333333,2.11866666666667,9.02834488888889,14.3492524481908,-1.84474755180917,-11.3915496591897,"CF-PETG","Flat",100,2,"CF PETG 100%_2.txt"
14.6171,129.75,0.07902,16.219,0.076206,0.0030482,0.30482,25.077,129.75,16.219,0.30482,4.26133333333333,2.11866666666667,9.02834488888889,14.3714049027616,-1.84759509723845,-11.3915475506409,"CF-PETG","Flat",100,2,"CF PETG 100%_2.txt"
14.6402,129.96,0.079156,16.245,0.076342,0.0030537,0.30537,25.077,129.96,16.245,0.30537,4.26133333333333,2.11866666666667,9.02834488888889,14.3946649800608,-1.85033501993918,-11.3901817170771,"CF-PETG","Flat",100,2,"CF PETG 100%_2.txt"
14.6632,130.18,0.079291,16.272,0.076477,0.0030591,0.30591,25.077,130.18,16.272,0.30591,4.26133333333333,2.11866666666667,9.02834488888889,14.4190326800886,-1.85296731991137,-11.3874589473413,"CF-PETG","Flat",100,2,"CF PETG 100%_2.txt"
14.6862,130.39,0.079427,16.299,0.076613,0.0030645,0.30645,25.077,130.39,16.299,0.30645,4.26133333333333,2.11866666666667,9.02834488888889,14.4422927573879,-1.85670724261211,-11.391540846752,"CF-PETG","Flat",100,2,"CF PETG 100%_2.txt"
14.7092,130.61,0.079563,16.326,0.076749,0.00307,0.307,25.077,130.61,16.326,0.307,4.26133333333333,2.11866666666667,9.02834488888889,14.4666604574157,-1.8593395425843,-11.388824835136,"CF-PETG","Flat",100,2,"CF PETG 100%_2.txt"
14.7322,130.83,0.079699,16.353,0.076885,0.0030754,0.30754,25.077,130.83,16.353,0.30754,4.26133333333333,2.11866666666667,9.02834488888889,14.4910281574435,-1.8619718425565,-11.386117792188,"CF-PETG","Flat",100,2,"CF PETG 100%_2.txt"
14.7553,131.04,0.079834,16.38,0.07702,0.0030808,0.30808,25.078,131.04,16.38,0.30808,4.26133333333333,2.11866666666667,9.02834488888889,14.5142882347428,-1.86571176525723,-11.3901817170771,"CF-PETG","Flat",100,2,"CF PETG 100%_2.txt"
14.7783,131.26,0.07997,16.407,0.077156,0.0030862,0.30862,25.078,131.26,16.407,0.30862,4.26133333333333,2.11866666666667,9.02834488888889,14.5386559347706,-1.86834406522943,-11.3874813508224,"CF-PETG","Flat",100,2,"CF PETG 100%_2.txt"
14.8013,131.47,0.080106,16.434,0.077292,0.0030917,0.30917,25.078,131.47,16.434,0.30917,4.26133333333333,2.11866666666667,9.02834488888889,14.5619160120698,-1.87208398793016,-11.3915296819409,"CF-PETG","Flat",100,2,"CF PETG 100%_2.txt"
14.8243,131.69,0.080241,16.461,0.077428,0.0030971,0.30971,25.078,131.69,16.461,0.30971,4.26133333333333,2.11866666666667,9.02834488888889,14.5862837120976,-1.87471628790236,-11.3888359632,"CF-PETG","Flat",100,2,"CF PETG 100%_2.txt"
14.8473,131.9,0.080377,16.488,0.077563,0.0031025,0.31025,25.078,131.9,16.488,0.31025,4.26133333333333,2.11866666666667,9.02834488888889,14.6095437893969,-1.87845621060309,-11.3928688173404,"CF-PETG","Flat",100,2,"CF PETG 100%_2.txt"
14.8703,132.12,0.080513,16.515,0.077699,0.003108,0.3108,25.078,132.12,16.515,0.3108,4.26133333333333,2.11866666666667,9.02834488888889,14.6339114894247,-1.88108851057529,-11.3901817170771,"CF-PETG","Flat",100,2,"CF PETG 100%_2.txt"
14.8934,132.34,0.080649,16.542,0.077835,0.0031134,0.31134,25.078,132.34,16.542,0.31134,4.26133333333333,2.11866666666667,9.02834488888889,14.6582791894525,-1.88372081054748,-11.3875033886319,"CF-PETG","Flat",100,2,"CF PETG 100%_2.txt"
14.9164,132.55,0.080784,16.569,0.07797,0.0031188,0.31188,25.079,132.55,16.569,0.31188,4.26133333333333,2.11866666666667,9.02834488888889,14.6815392667518,-1.88746073324821,-11.3915186990658,"CF-PETG","Flat",100,2,"CF PETG 100%_2.txt"
14.9394,132.77,0.08092,16.596,0.078106,0.0031242,0.31242,25.079,132.77,16.596,0.31242,4.26133333333333,2.11866666666667,9.02834488888889,14.7059069667796,-1.89009303322041,-11.3888469102218,"CF-PETG","Flat",100,2,"CF PETG 100%_2.txt"
14.9624,132.98,0.081056,16.623,0.078242,0.0031297,0.31297,25.079,132.98,16.623,0.31297,4.26133333333333,2.11866666666667,9.02834488888889,14.7291670440789,-1.89383295592115,-11.3928469946529,"CF-PETG","Flat",100,2,"CF PETG 100%_2.txt"
14.9854,133.2,0.081192,16.65,0.078378,0.0031351,0.31351,25.079,133.2,16.65,0.31351,4.26133333333333,2.11866666666667,9.02834488888889,14.7535347441067,-1.89646525589334,-11.3901817170771,"CF-PETG","Flat",100,2,"CF PETG 100%_2.txt"
15.0085,133.42,0.081327,16.677,0.078513,0.0031405,0.31405,25.079,133.42,16.677,0.31405,4.26133333333333,2.11866666666667,9.02834488888889,14.7779024441345,-1.89909755586554,-11.38752506965,"CF-PETG","Flat",100,2,"CF PETG 100%_2.txt"
15.0315,133.63,0.081463,16.704,0.078649,0.003146,0.3146,25.079,133.63,16.704,0.3146,4.26133333333333,2.11866666666667,9.02834488888889,14.8011625214337,-1.90283747856627,-11.3915078937157,"CF-PETG","Flat",100,2,"CF PETG 100%_2.txt"
15.0545,133.85,0.081599,16.731,0.078785,0.0031514,0.31514,25.079,133.85,16.731,0.31514,4.26133333333333,2.11866666666667,9.02834488888889,14.8255302214615,-1.90546977853847,-11.3888576805838,"CF-PETG","Flat",100,2,"CF PETG 100%_2.txt"
15.0775,134.06,0.081734,16.758,0.078921,0.0031568,0.31568,25.08,134.06,16.758,0.31568,4.26133333333333,2.11866666666667,9.02834488888889,14.8487902987608,-1.9092097012392,-11.392825523566,"CF-PETG","Flat",100,2,"CF PETG 100%_2.txt"
15.1005,134.28,0.08187,16.785,0.079056,0.0031622,0.31622,25.08,134.28,16.785,0.31622,4.26133333333333,2.11866666666667,9.02834488888889,14.8731579987886,-1.91184200121139,-11.3901817170771,"CF-PETG","Flat",100,2,"CF PETG 100%_2.txt"
15.1236,134.5,0.082006,16.812,0.079192,0.0031677,0.31677,25.08,134.5,16.812,0.31677,4.26133333333333,2.11866666666667,9.02834488888889,14.8975256988164,-1.91447430118359,-11.387546402472,"CF-PETG","Flat",100,2,"CF PETG 100%_2.txt"
15.1466,134.71,0.082142,16.839,0.079328,0.0031731,0.31731,25.08,134.71,16.839,0.31731,4.26133333333333,2.11866666666667,9.02834488888889,14.9207857761157,-1.91821422388432,-11.3914972616208,"CF-PETG","Flat",100,2,"CF PETG 100%_2.txt"
15.1696,134.93,0.082277,16.866,0.079463,0.0031785,0.31785,25.08,134.93,16.866,0.31785,4.26133333333333,2.11866666666667,9.02834488888889,14.9451534761435,-1.92084652385652,-11.3888682785279,"CF-PETG","Flat",100,2,"CF PETG 100%_2.txt"
15.1926,135.14,0.082413,16.893,0.079599,0.003184,0.3184,25.08,135.14,16.893,0.3184,4.26133333333333,2.11866666666667,9.02834488888889,14.9684135534427,-1.92458644655725,-11.3928043956506,"CF-PETG","Flat",100,2,"CF PETG 100%_2.txt"
15.2156,135.36,0.082549,16.92,0.079735,0.0031894,0.31894,25.08,135.36,16.92,0.31894,4.26133333333333,2.11866666666667,9.02834488888889,14.9927812534706,-1.92721874652945,-11.3901817170771,"CF-PETG","Flat",100,2,"CF PETG 100%_2.txt"
15.2387,135.57,0.082685,16.947,0.079871,0.0031948,0.31948,25.08,135.57,16.947,0.31948,4.26133333333333,2.11866666666667,9.02834488888889,15.0160413307698,-1.93095866923018,-11.3941031995644,"CF-PETG","Flat",100,2,"CF PETG 100%_2.txt"
15.2617,135.79,0.08282,16.974,0.080006,0.0032003,0.32003,25.081,135.79,16.974,0.32003,4.26133333333333,2.11866666666667,9.02834488888889,15.0404090307976,-1.93359096920238,-11.3914867986472,"CF-PETG","Flat",100,2,"CF PETG 100%_2.txt"
15.2847,136.01,0.082956,17.001,0.080142,0.0032057,0.32057,25.081,136.01,17.001,0.32057,4.26133333333333,2.11866666666667,9.02834488888889,15.0647767308254,-1.93622326917458,-11.3888787081617,"CF-PETG","Flat",100,2,"CF PETG 100%_2.txt"
15.3077,136.22,0.083092,17.028,0.080278,0.0032111,0.32111,25.081,136.22,17.028,0.32111,4.26133333333333,2.11866666666667,9.02834488888889,15.0880368081247,-1.93996319187531,-11.3927836027443,"CF-PETG","Flat",100,2,"CF PETG 100%_2.txt"
15.3307,136.44,0.083227,17.055,0.080414,0.0032165,0.32165,25.081,136.44,17.055,0.32165,4.26133333333333,2.11866666666667,9.02834488888889,15.1124045081525,-1.9425954918475,-11.3901817170771,"CF-PETG","Flat",100,2,"CF PETG 100%_2.txt"
15.3537,136.65,0.083363,17.082,0.080549,0.003222,0.3222,25.081,136.65,17.082,0.3222,4.26133333333333,2.11866666666667,9.02834488888889,15.1356645854518,-1.94633541454824,-11.3940722078693,"CF-PETG","Flat",100,2,"CF PETG 100%_2.txt"
15.3768,136.87,0.083499,17.109,0.080685,0.0032274,0.32274,25.081,136.87,17.109,0.32274,4.26133333333333,2.11866666666667,9.02834488888889,15.1600322854796,-1.94896771452043,-11.3914765007916,"CF-PETG","Flat",100,2,"CF PETG 100%_2.txt"
15.3998,137.09,0.083635,17.136,0.080821,0.0032328,0.32328,25.081,137.09,17.136,0.32328,4.26133333333333,2.11866666666667,9.02834488888889,15.1843999855074,-1.95160001449263,-11.388888973463,"CF-PETG","Flat",100,2,"CF PETG 100%_2.txt"
15.4228,137.3,0.08377,17.163,0.080956,0.0032383,0.32383,25.082,137.3,17.163,0.32383,4.26133333333333,2.11866666666667,9.02834488888889,15.2076600628066,-1.95533993719336,-11.392763136942,"CF-PETG","Flat",100,2,"CF PETG 100%_2.txt"
15.4458,137.52,0.083906,17.19,0.081092,0.0032437,0.32437,25.082,137.52,17.19,0.32437,4.26133333333333,2.11866666666667,9.02834488888889,15.2320277628344,-1.95797223716556,-11.3901817170771,"CF-PETG","Flat",100,2,"CF PETG 100%_2.txt"
15.4688,137.73,0.084042,17.217,0.081228,0.0032491,0.32491,25.082,137.73,17.217,0.32491,4.26133333333333,2.11866666666667,9.02834488888889,15.2552878401337,-1.96171215986629,-11.3940417021914,"CF-PETG","Flat",100,2,"CF PETG 100%_2.txt"
15.4919,137.95,0.084178,17.244,0.081364,0.0032545,0.32545,25.082,137.95,17.244,0.32545,4.26133333333333,2.11866666666667,9.02834488888889,15.2796555401615,-1.96434445983849,-11.3914663641759,"CF-PETG","Flat",100,2,"CF PETG 100%_2.txt"
15.5149,138.16,0.084313,17.271,0.081499,0.00326,0.326,25.082,138.16,17.271,0.326,4.26133333333333,2.11866666666667,9.02834488888889,15.3029156174608,-1.96808438253922,-11.3953122722438,"CF-PETG","Flat",100,2,"CF PETG 100%_2.txt"
15.5379,138.38,0.084449,17.298,0.081635,0.0032654,0.32654,25.082,138.38,17.298,0.32654,4.26133333333333,2.11866666666667,9.02834488888889,15.3272833174886,-1.97071668251141,-11.3927429905851,"CF-PETG","Flat",100,2,"CF PETG 100%_2.txt"
15.5609,138.6,0.084585,17.325,0.081771,0.0032708,0.32708,25.082,138.6,17.325,0.32708,4.26133333333333,2.11866666666667,9.02834488888889,15.3516510175164,-1.97334898248361,-11.3901817170771,"CF-PETG","Flat",100,2,"CF PETG 100%_2.txt"
15.5839,138.81,0.08472,17.352,0.081906,0.0032763,0.32763,25.083,138.81,17.352,0.32763,4.26133333333333,2.11866666666667,9.02834488888889,15.3749110948157,-1.97708890518434,-11.3940116711869,"CF-PETG","Flat",100,2,"CF PETG 100%_2.txt"
15.607,139.03,0.084856,17.379,0.082042,0.0032817,0.32817,25.083,139.03,17.379,0.32817,4.26133333333333,2.11866666666667,9.02834488888889,15.3992787948435,-1.97972120515654,-11.3914563850425,"CF-PETG","Flat",100,2,"CF PETG 100%_2.txt"
15.63,139.24,0.084992,17.405,0.082178,0.0032871,0.32871,25.083,139.24,17.405,0.32871,4.26133333333333,2.11866666666667,9.02834488888889,15.4225388721427,-1.98246112785727,-11.3901817170771,"CF-PETG","Flat",100,2,"CF PETG 100%_2.txt"
15.653,139.46,0.085128,17.432,0.082314,0.0032925,0.32925,25.083,139.46,17.432,0.32925,4.26133333333333,2.11866666666667,9.02834488888889,15.4469065721705,-1.98509342782947,-11.3876401321103,"CF-PETG","Flat",100,2,"CF PETG 100%_2.txt"
15.676,139.68,0.085263,17.459,0.082449,0.003298,0.3298,25.083,139.68,17.459,0.3298,4.26133333333333,2.11866666666667,9.02834488888889,15.4712742721983,-1.98772572780166,-11.3851064081658,"CF-PETG","Flat",100,2,"CF PETG 100%_2.txt"
15.699,139.89,0.085399,17.486,0.082585,0.0033034,0.33034,25.083,139.89,17.486,0.33034,4.26133333333333,2.11866666666667,9.02834488888889,15.4945343494976,-1.9914656505024,-11.3889148490358,"CF-PETG","Flat",100,2,"CF PETG 100%_2.txt"
15.7221,140.11,0.085535,17.513,0.082721,0.0033088,0.33088,25.083,140.11,17.513,0.33088,4.26133333333333,2.11866666666667,9.02834488888889,15.5189020495254,-1.99409795047459,-11.3863869723896,"CF-PETG","Flat",100,2,"CF PETG 100%_2.txt"
15.7451,140.32,0.085671,17.54,0.082857,0.0033143,0.33143,25.083,140.32,17.54,0.33143,4.26133333333333,2.11866666666667,9.02834488888889,15.5421621268247,-1.99783787317533,-11.3901817170771,"CF-PETG","Flat",100,2,"CF PETG 100%_2.txt"
15.7681,140.54,0.085806,17.567,0.082992,0.0033197,0.33197,25.084,140.54,17.567,0.33197,4.26133333333333,2.11866666666667,9.02834488888889,15.5665298268525,-2.00047017314752,-11.3876596638443,"CF-PETG","Flat",100,2,"CF PETG 100%_2.txt"
15.7911,140.75,0.085942,17.594,0.083128,0.0033251,0.33251,25.084,140.75,17.594,0.33251,4.26133333333333,2.11866666666667,9.02834488888889,15.5897899041517,-2.00421009584826,-11.3914408085044,"CF-PETG","Flat",100,2,"CF PETG 100%_2.txt"
15.8141,140.97,0.086078,17.621,0.083264,0.0033306,0.33306,25.084,140.97,17.621,0.33306,4.26133333333333,2.11866666666667,9.02834488888889,15.6141576041795,-2.00684239582045,-11.3889245549086,"CF-PETG","Flat",100,2,"CF PETG 100%_2.txt"
15.8371,141.19,0.086213,17.648,0.083399,0.003336,0.3336,25.084,141.19,17.648,0.3336,4.26133333333333,2.11866666666667,9.02834488888889,15.6385253042074,-2.00947469579265,-11.3864160006383,"CF-PETG","Flat",100,2,"CF PETG 100%_2.txt"
15.8602,141.4,0.086349,17.675,0.083535,0.0033414,0.33414,25.084,141.4,17.675,0.33414,4.26133333333333,2.11866666666667,9.02834488888889,15.6617853815066,-2.01321461849338,-11.3901817170771,"CF-PETG","Flat",100,2,"CF PETG 100%_2.txt"
15.8832,141.62,0.086485,17.702,0.083671,0.0033468,0.33468,25.084,141.62,17.702,0.33468,4.26133333333333,2.11866666666667,9.02834488888889,15.6861530815344,-2.01584691846558,-11.3876788976702,"CF-PETG","Flat",100,2,"CF PETG 100%_2.txt"
15.9062,141.83,0.086621,17.729,0.083807,0.0033523,0.33523,25.084,141.83,17.729,0.33523,4.26133333333333,2.11866666666667,9.02834488888889,15.7094131588337,-2.01958684116631,-11.391431220973,"CF-PETG","Flat",100,2,"CF PETG 100%_2.txt"
15.9292,142.05,0.086756,17.756,0.083942,0.0033577,0.33577,25.085,142.05,17.756,0.33577,4.26133333333333,2.11866666666667,9.02834488888889,15.7337808588615,-2.02221914113851,-11.3889341131928,"CF-PETG","Flat",100,2,"CF PETG 100%_2.txt"
15.9522,142.27,0.086892,17.783,0.084078,0.0033631,0.33631,25.085,142.27,17.783,0.33631,4.26133333333333,2.11866666666667,9.02834488888889,15.7581485588893,-2.0248514411107,-11.3864445881499,"CF-PETG","Flat",100,2,"CF PETG 100%_2.txt"
15.9753,142.48,0.087028,17.81,0.084214,0.0033686,0.33686,25.085,142.48,17.81,0.33686,4.26133333333333,2.11866666666667,9.02834488888889,15.7814086361886,-2.02859136381143,-11.3901817170771,"CF-PETG","Flat",100,2,"CF PETG 100%_2.txt"
15.9983,142.7,0.087164,17.837,0.08435,0.003374,0.3374,25.085,142.7,17.837,0.3374,4.26133333333333,2.11866666666667,9.02834488888889,15.8057763362164,-2.03122366378363,-11.3876978403523,"CF-PETG","Flat",100,2,"CF PETG 100%_2.txt"
16.0213,142.91,0.087299,17.864,0.084485,0.0033794,0.33794,25.085,142.91,17.864,0.33794,4.26133333333333,2.11866666666667,9.02834488888889,15.8290364135156,-2.03496358648436,-11.3914217783496,"CF-PETG","Flat",100,2,"CF PETG 100%_2.txt"
16.0443,143.13,0.087435,17.891,0.084621,0.0033848,0.33848,25.085,143.13,17.891,0.33848,4.26133333333333,2.11866666666667,9.02834488888889,15.8534041135434,-2.03759588645656,-11.3889435272291,"CF-PETG","Flat",100,2,"CF PETG 100%_2.txt"
16.0673,143.35,0.087571,17.918,0.084757,0.0033903,0.33903,25.085,143.35,17.918,0.33903,4.26133333333333,2.11866666666667,9.02834488888889,15.8777718135712,-2.04022818642876,-11.3864727448865,"CF-PETG","Flat",100,2,"CF PETG 100%_2.txt"
16.0904,143.56,0.087706,17.945,0.084892,0.0033957,0.33957,25.086,143.56,17.945,0.33957,4.26133333333333,2.11866666666667,9.02834488888889,15.9010318908705,-2.04396810912949,-11.3901817170771,"CF-PETG","Flat",100,2,"CF PETG 100%_2.txt"
16.1134,143.78,0.087842,17.972,0.085028,0.0034011,0.34011,25.086,143.78,17.972,0.34011,4.26133333333333,2.11866666666667,9.02834488888889,15.9253995908983,-2.04660040910169,-11.3877164984514,"CF-PETG","Flat",100,2,"CF PETG 100%_2.txt"
16.1364,143.99,0.087978,17.999,0.085164,0.0034066,0.34066,25.086,143.99,17.999,0.34066,4.26133333333333,2.11866666666667,9.02834488888889,15.9486596681976,-2.05034033180242,-11.3914124773733,"CF-PETG","Flat",100,2,"CF PETG 100%_2.txt"
16.1594,144.21,0.088114,18.026,0.0853,0.003412,0.3412,25.086,144.21,18.026,0.3412,4.26133333333333,2.11866666666667,9.02834488888889,15.9730273682254,-2.05297263177461,-11.3889528002586,"CF-PETG","Flat",100,2,"CF PETG 100%_2.txt"
16.1824,144.42,0.088249,18.053,0.085435,0.0034174,0.34174,25.086,144.42,18.053,0.34174,4.26133333333333,2.11866666666667,9.02834488888889,15.9962874455247,-2.05671255447535,-11.3926358747873,"CF-PETG","Flat",100,2,"CF PETG 100%_2.txt"
16.2055,144.62,0.088385,18.077,0.085571,0.0034228,0.34228,25.086,144.62,18.077,0.34228,4.26133333333333,2.11866666666667,9.02834488888889,16.0184399000954,-2.05856009990462,-11.3877308176391,"CF-PETG","Flat",100,2,"CF PETG 100%_2.txt"
16.2285,144.81,0.088521,18.101,0.085707,0.0034283,0.34283,25.086,144.81,18.101,0.34283,4.26133333333333,2.11866666666667,9.02834488888889,16.0394847319376,-2.06151526806242,-11.388957892174,"CF-PETG","Flat",100,2,"CF PETG 100%_2.txt"
16.2515,145,0.088657,18.125,0.085843,0.0034337,0.34337,25.086,145,18.125,0.34337,4.26133333333333,2.11866666666667,9.02834488888889,16.0605295637798,-2.06447043622023,-11.3901817170771,"CF-PETG","Flat",100,2,"CF PETG 100%_2.txt"
16.2745,145.19,0.088792,18.148,0.085978,0.0034391,0.34391,25.087,145.19,18.148,0.34391,4.26133333333333,2.11866666666667,9.02834488888889,16.081574395622,-2.06642560437803,-11.3865197508157,"CF-PETG","Flat",100,2,"CF PETG 100%_2.txt"
16.2975,145.38,0.088928,18.172,0.086114,0.0034446,0.34446,25.087,145.38,18.172,0.34446,4.26133333333333,2.11866666666667,9.02834488888889,16.1026192274642,-2.06938077253584,-11.3877436305076,"CF-PETG","Flat",100,2,"CF PETG 100%_2.txt"
16.3206,145.56,0.089064,18.196,0.08625,0.00345,0.345,25.087,145.56,18.196,0.345,4.26133333333333,2.11866666666667,9.02834488888889,16.1225564365778,-2.07344356342218,-11.3950514586842,"CF-PETG","Flat",100,2,"CF PETG 100%_2.txt"
16.3436,145.75,0.089199,18.219,0.086385,0.0034554,0.34554,25.087,145.75,18.219,0.34554,4.26133333333333,2.11866666666667,9.02834488888889,16.14360126842,-2.07539873157999,-11.3913976155661,"CF-PETG","Flat",100,2,"CF PETG 100%_2.txt"
16.3666,145.94,0.089335,18.243,0.086521,0.0034608,0.34608,25.087,145.94,18.243,0.34608,4.26133333333333,2.11866666666667,9.02834488888889,16.1646461002622,-2.07835389973779,-11.3926103148484,"CF-PETG","Flat",100,2,"CF PETG 100%_2.txt"
16.3896,146.13,0.089471,18.266,0.086657,0.0034663,0.34663,25.087,146.13,18.266,0.34663,4.26133333333333,2.11866666666667,9.02834488888889,16.1856909321044,-2.0803090678956,-11.3889689472003,"CF-PETG","Flat",100,2,"CF PETG 100%_2.txt"
16.4126,146.32,0.089607,18.29,0.086793,0.0034717,0.34717,25.087,146.32,18.29,0.34717,4.26133333333333,2.11866666666667,9.02834488888889,16.2067357639466,-2.08326423605341,-11.3901817170771,"CF-PETG","Flat",100,2,"CF PETG 100%_2.txt"
16.4356,146.51,0.089742,18.314,0.086928,0.0034771,0.34771,25.088,146.51,18.314,0.34771,4.26133333333333,2.11866666666667,9.02834488888889,16.2277805957888,-2.08621940421121,-11.39139130835,"CF-PETG","Flat",100,2,"CF PETG 100%_2.txt"
16.4587,146.7,0.089878,18.337,0.087064,0.0034826,0.34826,25.088,146.7,18.337,0.34826,4.26133333333333,2.11866666666667,9.02834488888889,16.248825427631,-2.08817457236902,-11.387765568899,"CF-PETG","Flat",100,2,"CF PETG 100%_2.txt"
16.4817,146.89,0.090014,18.361,0.0872,0.003488,0.3488,25.088,146.89,18.361,0.3488,4.26133333333333,2.11866666666667,9.02834488888889,16.2698702594732,-2.09112974052682,-11.3889752220839,"CF-PETG","Flat",100,2,"CF PETG 100%_2.txt"
16.5047,147.08,0.09015,18.385,0.087336,0.0034934,0.34934,25.088,147.08,18.385,0.34934,4.26133333333333,2.11866666666667,9.02834488888889,16.2909150913154,-2.09408490868463,-11.3901817170771,"CF-PETG","Flat",100,2,"CF PETG 100%_2.txt"
16.5277,147.27,0.090285,18.408,0.087471,0.0034989,0.34989,25.088,147.27,18.408,0.34989,4.26133333333333,2.11866666666667,9.02834488888889,16.3119599231576,-2.09604007684243,-11.386571473503,"CF-PETG","Flat",100,2,"CF PETG 100%_2.txt"
16.5507,147.46,0.090421,18.432,0.087607,0.0035043,0.35043,25.088,147.46,18.432,0.35043,4.26133333333333,2.11866666666667,9.02834488888889,16.3330047549998,-2.09899524500024,-11.3877780219197,"CF-PETG","Flat",100,2,"CF PETG 100%_2.txt"
16.5738,147.64,0.090557,18.456,0.087743,0.0035097,0.35097,25.088,147.64,18.456,0.35097,4.26133333333333,2.11866666666667,9.02834488888889,16.3529419641134,-2.10305803588658,-11.3949828559091,"CF-PETG","Flat",100,2,"CF PETG 100%_2.txt"
16.5968,147.83,0.090692,18.479,0.087878,0.0035151,0.35151,25.088,147.83,18.479,0.35151,4.26133333333333,2.11866666666667,9.02834488888889,16.3739867959556,-2.10501320404439,-11.3913805078434,"CF-PETG","Flat",100,2,"CF PETG 100%_2.txt"
16.6198,148.02,0.090828,18.503,0.088014,0.0035206,0.35206,25.089,148.02,18.503,0.35206,4.26133333333333,2.11866666666667,9.02834488888889,16.3950316277978,-2.10796837220219,-11.392576188738,"CF-PETG","Flat",100,2,"CF PETG 100%_2.txt"
16.6428,148.21,0.090964,18.526,0.08815,0.003526,0.3526,25.089,148.21,18.526,0.3526,4.26133333333333,2.11866666666667,9.02834488888889,16.41607645964,-2.10992354036,-11.3889859676131,"CF-PETG","Flat",100,2,"CF PETG 100%_2.txt"
16.6658,148.4,0.0911,18.55,0.088286,0.0035314,0.35314,25.089,148.4,18.55,0.35314,4.26133333333333,2.11866666666667,9.02834488888889,16.4371212914822,-2.1128787085178,-11.3901817170771,"CF-PETG","Flat",100,2,"CF PETG 100%_2.txt"
16.6889,148.59,0.091235,18.574,0.088421,0.0035369,0.35369,25.089,148.59,18.574,0.35369,4.26133333333333,2.11866666666667,9.02834488888889,16.4581661233244,-2.11583387667561,-11.3913743764166,"CF-PETG","Flat",100,2,"CF PETG 100%_2.txt"
16.7119,148.78,0.091371,18.597,0.088557,0.0035423,0.35423,25.089,148.78,18.597,0.35423,4.26133333333333,2.11866666666667,9.02834488888889,16.4792109551666,-2.11778904483342,-11.3877993484617,"CF-PETG","Flat",100,2,"CF PETG 100%_2.txt"
16.7349,148.97,0.091507,18.621,0.088693,0.0035477,0.35477,25.089,148.97,18.621,0.35477,4.26133333333333,2.11866666666667,9.02834488888889,16.5002557870088,-2.12074421299122,-11.388992068048,"CF-PETG","Flat",100,2,"CF PETG 100%_2.txt"
16.7579,149.16,0.091642,18.645,0.088829,0.0035531,0.35531,25.089,149.16,18.645,0.35531,4.26133333333333,2.11866666666667,9.02834488888889,16.521300618851,-2.12369938114903,-11.3901817170771,"CF-PETG","Flat",100,2,"CF PETG 100%_2.txt"
16.7809,149.36,0.091778,18.67,0.088964,0.0035586,0.35586,25.09,149.36,18.67,0.35586,4.26133333333333,2.11866666666667,9.02834488888889,16.5434530734217,-2.1265469265783,-11.3901817170771,"CF-PETG","Flat",100,2,"CF PETG 100%_2.txt"
16.804,149.57,0.091914,18.696,0.0891,0.003564,0.3564,25.09,149.57,18.696,0.3564,4.26133333333333,2.11866666666667,9.02834488888889,16.566713150721,-2.12928684927903,-11.3889968403885,"CF-PETG","Flat",100,2,"CF PETG 100%_2.txt"
16.827,149.77,0.09205,18.721,0.089236,0.0035694,0.35694,25.09,149.77,18.721,0.35694,4.26133333333333,2.11866666666667,9.02834488888889,16.5888656052917,-2.1321343947083,-11.3889984226713,"CF-PETG","Flat",100,2,"CF PETG 100%_2.txt"
16.85,149.98,0.092185,18.747,0.089371,0.0035749,0.35749,25.09,149.98,18.747,0.35749,4.26133333333333,2.11866666666667,9.02834488888889,16.612125682591,-2.13487431740903,-11.3878184104605,"CF-PETG","Flat",100,2,"CF PETG 100%_2.txt"
16.873,150.18,0.092321,18.773,0.089507,0.0035803,0.35803,25.09,150.18,18.773,0.35803,4.26133333333333,2.11866666666667,9.02834488888889,16.6342781371617,-2.1387218628383,-11.3925417505902,"CF-PETG","Flat",100,2,"CF PETG 100%_2.txt"
16.896,150.39,0.092457,18.799,0.089643,0.0035857,0.35857,25.09,150.39,18.799,0.35857,4.26133333333333,2.11866666666667,9.02834488888889,16.657538214461,-2.14146178553904,-11.3913601018088,"CF-PETG","Flat",100,2,"CF PETG 100%_2.txt"
16.919,150.59,0.092593,18.824,0.089779,0.0035911,0.35911,25.09,150.59,18.824,0.35911,4.26133333333333,2.11866666666667,9.02834488888889,16.6796906690317,-2.14430933096831,-11.3913585368057,"CF-PETG","Flat",100,2,"CF PETG 100%_2.txt"
16.9421,150.8,0.092728,18.85,0.089914,0.0035966,0.35966,25.091,150.8,18.85,0.35966,4.26133333333333,2.11866666666667,9.02834488888889,16.702950746331,-2.14704925366904,-11.3901817170771,"CF-PETG","Flat",100,2,"CF PETG 100%_2.txt"
16.9651,151.01,0.092864,18.876,0.09005,0.003602,0.3602,25.091,151.01,18.876,0.3602,4.26133333333333,2.11866666666667,9.02834488888889,16.7262108236302,-2.14978917636977,-11.3890081392762,"CF-PETG","Flat",100,2,"CF PETG 100%_2.txt"
16.9881,151.21,0.093,18.901,0.090186,0.0036074,0.36074,25.091,151.21,18.901,0.36074,4.26133333333333,2.11866666666667,9.02834488888889,16.748363278201,-2.15263672179904,-11.3890096915456,"CF-PETG","Flat",100,2,"CF PETG 100%_2.txt"
17.0111,151.42,0.093135,18.927,0.090322,0.0036129,0.36129,25.091,151.42,18.927,0.36129,4.26133333333333,2.11866666666667,9.02834488888889,16.7716233555002,-2.15537664449977,-11.3878408860346,"CF-PETG","Flat",100,2,"CF PETG 100%_2.txt"
17.0341,151.62,0.093271,18.953,0.090457,0.0036183,0.36183,25.091,151.62,18.953,0.36183,4.26133333333333,2.11866666666667,9.02834488888889,16.793775810071,-2.15922418992904,-11.3925193369337,"CF-PETG","Flat",100,2,"CF PETG 100%_2.txt"
17.0572,151.83,0.093407,18.979,0.090593,0.0036237,0.36237,25.091,151.83,18.979,0.36237,4.26133333333333,2.11866666666667,9.02834488888889,16.8170358873702,-2.16196411262977,-11.3913489258115,"CF-PETG","Flat",100,2,"CF PETG 100%_2.txt"
17.0802,152.03,0.093543,19.004,0.090729,0.0036291,0.36291,25.091,152.03,19.004,0.36291,4.26133333333333,2.11866666666667,9.02834488888889,16.839188341941,-2.16481165805904,-11.3913473903338,"CF-PETG","Flat",100,2,"CF PETG 100%_2.txt"
17.1032,152.24,0.093678,19.03,0.090864,0.0036346,0.36346,25.091,152.24,19.03,0.36346,4.26133333333333,2.11866666666667,9.02834488888889,16.8624484192402,-2.16755158075977,-11.3901817170771,"CF-PETG","Flat",100,2,"CF PETG 100%_2.txt"
17.1262,152.45,0.093814,19.056,0.091,0.00364,0.364,25.092,152.45,19.056,0.364,4.26133333333333,2.11866666666667,9.02834488888889,16.8857084965395,-2.17029150346051,-11.3890192247088,"CF-PETG","Flat",100,2,"CF PETG 100%_2.txt"
17.1492,152.65,0.09395,19.081,0.091136,0.0036454,0.36454,25.092,152.65,19.081,0.36454,4.26133333333333,2.11866666666667,9.02834488888889,16.9078609511102,-2.17313904888978,-11.3890207478108,"CF-PETG","Flat",100,2,"CF PETG 100%_2.txt"
17.1723,152.86,0.094086,19.107,0.091272,0.0036509,0.36509,25.092,152.86,19.107,0.36509,4.26133333333333,2.11866666666667,9.02834488888889,16.9311210284095,-2.17587897159051,-11.3878629381405,"CF-PETG","Flat",100,2,"CF PETG 100%_2.txt"
