Repository: VipulKohinkar/3D-Printing-Parameter-Optimisation

# 3D Printing Parameter Optimisation: Impact of K-Value on Carbon-Reinforced PETG

## MSc Mechanical Engineering with Management

**Author:** Vipul Kohinkar  
**Project:** MEE7012-SUM  
**Date:** 27 August 2026

---

## Project Overview

This project investigates the influence of flow-rate multiplier (K-value) and build orientation on the tensile behaviour of PETG and carbon-fibre-reinforced PETG (CF-PETG) manufactured using fused deposition modelling (FDM).

The study compares an unreinforced thermoplastic, PETG, with a carbon-fibre-reinforced PETG composite to investigate whether the two materials respond differently to changes in material flow and build orientation.

---

File: 3_Experimental_data/Modulus/Recalculated Stress Strain/Recalculated_Stress_Strain_All_Data.csv (part 6 of 212)
"Time (s)","Load (N)","Machine Extension (mm)","Stress (MPa)","Extension from Preload (mm)","Strain","Percentage Strain","Gauge Length (mm)","Load_N","NEXYGEN_Stress_MPa","Percentage_Strain","Measured_Width_mm","Measured_Thickness_mm","Measured_Area_mm2","Recalculated_Stress_MPa","Stress_Difference_MPa","Stress_Difference_Percent","Material","Orientation","K","Sample","File"
17.1953,153.06,0.094221,19.133,0.091407,0.0036563,0.36563,25.092,153.06,19.133,0.36563,4.26133333333333,2.11866666666667,9.02834488888889,16.9532734829802,-2.17972651701978,-11.3924973450048,"CF-PETG","Flat",100,2,"CF PETG 100%_2.txt"
17.2183,153.27,0.094357,19.159,0.091543,0.0036617,0.36617,25.092,153.27,19.159,0.36617,4.26133333333333,2.11866666666667,9.02834488888889,16.9765335602795,-2.18246643972051,-11.3913379598127,"CF-PETG","Flat",100,2,"CF PETG 100%_2.txt"
17.2413,153.47,0.094493,19.184,0.091679,0.0036672,0.36672,25.092,153.47,19.184,0.36672,4.26133333333333,2.11866666666667,9.02834488888889,16.9986860148502,-2.18531398514978,-11.3913364530326,"CF-PETG","Flat",100,2,"CF PETG 100%_2.txt"
17.2643,153.68,0.094628,19.21,0.091815,0.0036726,0.36726,25.092,153.68,19.21,0.36726,4.26133333333333,2.11866666666667,9.02834488888889,17.0219460921495,-2.18805390785051,-11.3901817170771,"CF-PETG","Flat",100,2,"CF PETG 100%_2.txt"
17.2874,153.89,0.094764,19.236,0.09195,0.003678,0.3678,25.093,153.89,19.236,0.3678,4.26133333333333,2.11866666666667,9.02834488888889,17.0452061694488,-2.19079383055125,-11.3890301026786,"CF-PETG","Flat",100,2,"CF PETG 100%_2.txt"
17.3104,154.09,0.0949,19.261,0.092086,0.0036834,0.36834,25.093,154.09,19.261,0.36834,4.26133333333333,2.11866666666667,9.02834488888889,17.0673586240195,-2.19364137598052,-11.3890315974275,"CF-PETG","Flat",100,2,"CF PETG 100%_2.txt"
17.3334,154.3,0.095036,19.287,0.092222,0.0036889,0.36889,25.093,154.3,19.287,0.36889,4.26133333333333,2.11866666666667,9.02834488888889,17.0906187013188,-2.19638129868125,-11.3878845786346,"CF-PETG","Flat",100,2,"CF PETG 100%_2.txt"
17.3564,154.5,0.095171,19.313,0.092357,0.0036943,0.36943,25.093,154.5,19.313,0.36943,4.26133333333333,2.11866666666667,9.02834488888889,17.1127711558895,-2.20022884411052,-11.392475763012,"CF-PETG","Flat",100,2,"CF PETG 100%_2.txt"
17.3794,154.71,0.095307,19.339,0.092493,0.0036997,0.36997,25.093,154.71,19.339,0.36997,4.26133333333333,2.11866666666667,9.02834488888889,17.1360312331887,-2.20296876681125,-11.3913271979484,"CF-PETG","Flat",100,2,"CF PETG 100%_2.txt"
17.4024,154.91,0.095443,19.364,0.092629,0.0037052,0.37052,25.093,154.91,19.364,0.37052,4.26133333333333,2.11866666666667,9.02834488888889,17.1581836877595,-2.20581631224052,-11.391325719069,"CF-PETG","Flat",100,2,"CF PETG 100%_2.txt"
17.4255,155.12,0.095579,19.39,0.092765,0.0037106,0.37106,25.093,155.12,19.39,0.37106,4.26133333333333,2.11866666666667,9.02834488888889,17.1814437650587,-2.20855623494125,-11.3901817170771,"CF-PETG","Flat",100,2,"CF PETG 100%_2.txt"
17.4485,155.33,0.095714,19.416,0.0929,0.003716,0.3716,25.094,155.33,19.416,0.3716,4.26133333333333,2.11866666666667,9.02834488888889,17.204703842358,-2.21129615764199,-11.3890407789554,"CF-PETG","Flat",100,2,"CF PETG 100%_2.txt"
17.4715,155.53,0.09585,19.441,0.093036,0.0037214,0.37214,25.094,155.53,19.441,0.37214,4.26133333333333,2.11866666666667,9.02834488888889,17.2268562969287,-2.21414370307125,-11.3890422461358,"CF-PETG","Flat",100,2,"CF PETG 100%_2.txt"
17.4945,155.74,0.095986,19.467,0.093172,0.0037269,0.37269,25.094,155.74,19.467,0.37269,4.26133333333333,2.11866666666667,9.02834488888889,17.250116374228,-2.21688362577198,-11.3879058189345,"CF-PETG","Flat",100,2,"CF PETG 100%_2.txt"
17.5175,155.94,0.096121,19.493,0.093308,0.0037323,0.37323,25.094,155.94,19.493,0.37323,4.26133333333333,2.11866666666667,9.02834488888889,17.2722688287987,-2.22073117120125,-11.3924545795991,"CF-PETG","Flat",100,2,"CF PETG 100%_2.txt"
17.5406,156.15,0.096257,19.519,0.093443,0.0037377,0.37377,25.094,156.15,19.519,0.37377,4.26133333333333,2.11866666666667,9.02834488888889,17.295528906098,-2.22347109390199,-11.3913166345714,"CF-PETG","Flat",100,2,"CF PETG 100%_2.txt"
17.5636,156.35,0.096393,19.544,0.093579,0.0037432,0.37432,25.094,156.35,19.544,0.37432,4.26133333333333,2.11866666666667,9.02834488888889,17.3176813606687,-2.22631863933126,-11.3913151828247,"CF-PETG","Flat",100,2,"CF PETG 100%_2.txt"
17.5866,156.56,0.096529,19.57,0.093715,0.0037486,0.37486,25.094,156.56,19.57,0.37486,4.26133333333333,2.11866666666667,9.02834488888889,17.340941437968,-2.22905856203199,-11.3901817170771,"CF-PETG","Flat",100,2,"CF PETG 100%_2.txt"
17.6096,156.76,0.096664,19.596,0.09385,0.003754,0.3754,25.094,156.76,19.596,0.3754,4.26133333333333,2.11866666666667,9.02834488888889,17.3630938925387,-2.23290610746126,-11.394703548996,"CF-PETG","Flat",100,2,"CF PETG 100%_2.txt"
17.6326,156.96,0.0968,19.62,0.093986,0.0037594,0.37594,25.095,156.96,19.62,0.37594,4.26133333333333,2.11866666666667,9.02834488888889,17.3852463471095,-2.23475365289053,-11.3901817170771,"CF-PETG","Flat",100,2,"CF PETG 100%_2.txt"
17.6557,157.16,0.096936,19.645,0.094122,0.0037649,0.37649,25.095,157.16,19.645,0.37649,4.26133333333333,2.11866666666667,9.02834488888889,17.4073988016802,-2.2376011983198,-11.3901817170771,"CF-PETG","Flat",100,2,"CF PETG 100%_2.txt"
17.6787,157.35,0.097072,19.669,0.094258,0.0037703,0.37703,25.095,157.35,19.669,0.37703,4.26133333333333,2.11866666666667,9.02834488888889,17.4284436335224,-2.24055636647761,-11.3913079794479,"CF-PETG","Flat",100,2,"CF PETG 100%_2.txt"
17.7017,157.55,0.097207,19.694,0.094393,0.0037757,0.37757,25.095,157.55,19.694,0.37757,4.26133333333333,2.11866666666667,9.02834488888889,17.4505960880931,-2.24340391190687,-11.3913065497455,"CF-PETG","Flat",100,2,"CF PETG 100%_2.txt"
17.7247,157.75,0.097343,19.718,0.094529,0.0037812,0.37812,25.095,157.75,19.718,0.37812,4.26133333333333,2.11866666666667,9.02834488888889,17.4727485426639,-2.24525145733615,-11.3868113263827,"CF-PETG","Flat",100,2,"CF PETG 100%_2.txt"
17.7477,157.94,0.097479,19.743,0.094665,0.0037866,0.37866,25.095,157.94,19.743,0.37866,4.26133333333333,2.11866666666667,9.02834488888889,17.4937933745061,-2.24920662549395,-11.3924257989867,"CF-PETG","Flat",100,2,"CF PETG 100%_2.txt"
17.7708,158.14,0.097614,19.767,0.094801,0.003792,0.3792,25.095,158.14,19.767,0.3792,4.26133333333333,2.11866666666667,9.02834488888889,17.5159458290768,-2.25105417092322,-11.3879403598079,"CF-PETG","Flat",100,2,"CF PETG 100%_2.txt"
17.7938,158.33,0.09775,19.792,0.094936,0.0037975,0.37975,25.096,158.33,19.792,0.37975,4.26133333333333,2.11866666666667,9.02834488888889,17.536990660919,-2.25500933908102,-11.3935395062703,"CF-PETG","Flat",100,2,"CF PETG 100%_2.txt"
17.8168,158.53,0.097886,19.816,0.095072,0.0038029,0.38029,25.096,158.53,19.816,0.38029,4.26133333333333,2.11866666666667,9.02834488888889,17.5591431154897,-2.25685688451029,-11.3890638095998,"CF-PETG","Flat",100,2,"CF PETG 100%_2.txt"
17.8398,158.73,0.098022,19.841,0.095208,0.0038083,0.38083,25.096,158.73,19.841,0.38083,4.26133333333333,2.11866666666667,9.02834488888889,17.5812955700604,-2.25970442993956,-11.3890652181824,"CF-PETG","Flat",100,2,"CF PETG 100%_2.txt"
17.8628,158.92,0.098157,19.865,0.095343,0.0038137,0.38137,25.096,158.92,19.865,0.38137,4.26133333333333,2.11866666666667,9.02834488888889,17.6023404019026,-2.26265959809737,-11.3901817170771,"CF-PETG","Flat",100,2,"CF PETG 100%_2.txt"
17.8859,159.12,0.098293,19.89,0.095479,0.0038192,0.38192,25.096,159.12,19.89,0.38192,4.26133333333333,2.11866666666667,9.02834488888889,17.6244928564734,-2.26550714352664,-11.3901817170771,"CF-PETG","Flat",100,2,"CF PETG 100%_2.txt"
17.9089,159.32,0.098429,19.914,0.095615,0.0038246,0.38246,25.096,159.32,19.914,0.38246,4.26133333333333,2.11866666666667,9.02834488888889,17.6466453110441,-2.26735468895591,-11.3857320927785,"CF-PETG","Flat",100,2,"CF PETG 100%_2.txt"
17.9319,159.51,0.098565,19.939,0.095751,0.00383,0.383,25.096,159.51,19.939,0.383,4.26133333333333,2.11866666666667,9.02834488888889,17.6676901428863,-2.27130985711371,-11.3912927283902,"CF-PETG","Flat",100,2,"CF PETG 100%_2.txt"
17.9549,159.71,0.0987,19.964,0.095886,0.0038355,0.38355,25.096,159.71,19.964,0.38355,4.26133333333333,2.11866666666667,9.02834488888889,17.689842597457,-2.27415740254298,-11.3912913371217,"CF-PETG","Flat",100,2,"CF PETG 100%_2.txt"
17.9779,159.9,0.098836,19.988,0.096022,0.0038409,0.38409,25.097,159.9,19.988,0.38409,4.26133333333333,2.11866666666667,9.02834488888889,17.7108874292992,-2.27711257070079,-11.3923982924794,"CF-PETG","Flat",100,2,"CF PETG 100%_2.txt"
18.0009,160.1,0.098972,20.013,0.096158,0.0038463,0.38463,25.097,160.1,20.013,0.38463,4.26133333333333,2.11866666666667,9.02834488888889,17.7330398838699,-2.27996011613006,-11.39239552356,"CF-PETG","Flat",100,2,"CF PETG 100%_2.txt"
18.024,160.3,0.099107,20.037,0.096294,0.0038517,0.38517,25.097,160.3,20.037,0.38517,4.26133333333333,2.11866666666667,9.02834488888889,17.7551923384407,-2.28180766155932,-11.3879705622564,"CF-PETG","Flat",100,2,"CF PETG 100%_2.txt"
18.047,160.49,0.099243,20.062,0.096429,0.0038572,0.38572,25.097,160.49,20.062,0.38572,4.26133333333333,2.11866666666667,9.02834488888889,17.7762371702829,-2.28576282971713,-11.3934943162054,"CF-PETG","Flat",100,2,"CF PETG 100%_2.txt"
18.07,160.69,0.099379,20.086,0.096565,0.0038626,0.38626,25.097,160.69,20.086,0.38626,4.26133333333333,2.11866666666667,9.02834488888889,17.7983896248536,-2.2876103751464,-11.389078836734,"CF-PETG","Flat",100,2,"CF PETG 100%_2.txt"
18.093,160.89,0.099515,20.111,0.096701,0.003868,0.3868,25.097,160.89,20.111,0.3868,4.26133333333333,2.11866666666667,9.02834488888889,17.8205420794243,-2.29045792057567,-11.3890802077255,"CF-PETG","Flat",100,2,"CF PETG 100%_2.txt"
18.116,161.08,0.09965,20.135,0.096836,0.0038735,0.38735,25.097,161.08,20.135,0.38735,4.26133333333333,2.11866666666667,9.02834488888889,17.8415869112665,-2.29341308873348,-11.3901817170771,"CF-PETG","Flat",100,2,"CF PETG 100%_2.txt"
18.1391,161.28,0.099786,20.16,0.096972,0.0038789,0.38789,25.098,161.28,20.16,0.38789,4.26133333333333,2.11866666666667,9.02834488888889,17.8637393658373,-2.29626063416275,-11.3901817170771,"CF-PETG","Flat",100,2,"CF PETG 100%_2.txt"
18.1621,161.47,0.099922,20.184,0.097108,0.0038843,0.38843,25.098,161.47,20.184,0.38843,4.26133333333333,2.11866666666667,9.02834488888889,17.8847841976794,-2.29921580232055,-11.3912792425711,"CF-PETG","Flat",100,2,"CF PETG 100%_2.txt"
18.1851,161.67,0.10006,20.209,0.097244,0.0038897,0.38897,25.098,161.67,20.209,0.38897,4.26133333333333,2.11866666666667,9.02834488888889,17.9069366522502,-2.30206334774982,-11.3912778848524,"CF-PETG","Flat",100,2,"CF PETG 100%_2.txt"
18.2081,161.87,0.10019,20.233,0.097379,0.0038952,0.38952,25.098,161.87,20.233,0.38952,4.26133333333333,2.11866666666667,9.02834488888889,17.9290891068209,-2.30391089317909,-11.3868971145114,"CF-PETG","Flat",100,2,"CF PETG 100%_2.txt"
18.2311,162.06,0.10033,20.258,0.097515,0.0039006,0.39006,25.098,162.06,20.258,0.39006,4.26133333333333,2.11866666666667,9.02834488888889,17.9501339386631,-2.3078660613369,-11.3923687498119,"CF-PETG","Flat",100,2,"CF PETG 100%_2.txt"
18.2542,162.26,0.10046,20.282,0.097651,0.003906,0.3906,25.098,162.26,20.282,0.3906,4.26133333333333,2.11866666666667,9.02834488888889,17.9722863932338,-2.30971360676617,-11.3879972722915,"CF-PETG","Flat",100,2,"CF PETG 100%_2.txt"
18.2772,162.46,0.1006,20.307,0.097787,0.0039115,0.39115,25.098,162.46,20.307,0.39115,4.26133333333333,2.11866666666667,9.02834488888889,17.9944388478046,-2.31256115219543,-11.3879999615671,"CF-PETG","Flat",100,2,"CF PETG 100%_2.txt"
18.3002,162.65,0.10074,20.331,0.097922,0.0039169,0.39169,25.099,162.65,20.331,0.39169,4.26133333333333,2.11866666666667,9.02834488888889,18.0154836796468,-2.31551632035324,-11.3890921270633,"CF-PETG","Flat",100,2,"CF PETG 100%_2.txt"
18.3232,162.85,0.10087,20.356,0.098058,0.0039223,0.39223,25.099,162.85,20.356,0.39223,4.26133333333333,2.11866666666667,9.02834488888889,18.0376361342175,-2.31836386578251,-11.3890934652314,"CF-PETG","Flat",100,2,"CF PETG 100%_2.txt"
18.3462,163.04,0.10101,20.381,0.098194,0.0039277,0.39277,25.099,163.04,20.381,0.39277,4.26133333333333,2.11866666666667,9.02834488888889,18.0586809660597,-2.32231903394032,-11.3945293849189,"CF-PETG","Flat",100,2,"CF PETG 100%_2.txt"
18.3693,163.24,0.10114,20.405,0.098329,0.0039332,0.39332,25.099,163.24,20.405,0.39332,4.26133333333333,2.11866666666667,9.02834488888889,18.0808334206304,-2.32416657936959,-11.3901817170771,"CF-PETG","Flat",100,2,"CF PETG 100%_2.txt"
18.3923,163.44,0.10128,20.43,0.098465,0.0039386,0.39386,25.099,163.44,20.43,0.39386,4.26133333333333,2.11866666666667,9.02834488888889,18.1029858752011,-2.32701412479885,-11.3901817170771,"CF-PETG","Flat",100,2,"CF PETG 100%_2.txt"
18.4153,163.63,0.10141,20.454,0.098601,0.003944,0.3944,25.099,163.63,20.454,0.3944,4.26133333333333,2.11866666666667,9.02834488888889,18.1240307070433,-2.32996929295666,-11.3912647548483,"CF-PETG","Flat",100,2,"CF PETG 100%_2.txt"
18.4383,163.83,0.10155,20.479,0.098737,0.0039495,0.39495,25.099,163.83,20.479,0.39495,4.26133333333333,2.11866666666667,9.02834488888889,18.1461831616141,-2.33281683838593,-11.3912634327161,"CF-PETG","Flat",100,2,"CF PETG 100%_2.txt"
18.4613,164.03,0.10169,20.503,0.098872,0.0039549,0.39549,25.099,164.03,20.503,0.39549,4.26133333333333,2.11866666666667,9.02834488888889,18.1683356161848,-2.3346643838152,-11.3869403688007,"CF-PETG","Flat",100,2,"CF PETG 100%_2.txt"
18.4843,164.22,0.10182,20.528,0.099008,0.0039603,0.39603,25.1,164.22,20.528,0.39603,4.26133333333333,2.11866666666667,9.02834488888889,18.189380448027,-2.338619551973,-11.39233998428,"CF-PETG","Flat",100,2,"CF PETG 100%_2.txt"
18.5074,164.42,0.10196,20.552,0.099144,0.0039658,0.39658,25.1,164.42,20.552,0.39658,4.26133333333333,2.11866666666667,9.02834488888889,18.2115329025977,-2.34046709740227,-11.3880259702329,"CF-PETG","Flat",100,2,"CF PETG 100%_2.txt"
18.5304,164.61,0.10209,20.577,0.09928,0.0039712,0.39712,25.1,164.61,20.577,0.39712,4.26133333333333,2.11866666666667,9.02834488888889,18.2325777344399,-2.34442226556008,-11.3934114086605,"CF-PETG","Flat",100,2,"CF PETG 100%_2.txt"
18.5534,164.81,0.10223,20.601,0.099415,0.0039766,0.39766,25.1,164.81,20.601,0.39766,4.26133333333333,2.11866666666667,9.02834488888889,18.2547301890107,-2.34626981098935,-11.3891064074042,"CF-PETG","Flat",100,2,"CF PETG 100%_2.txt"
18.5764,165.01,0.10236,20.626,0.099551,0.003982,0.3982,25.1,165.01,20.626,0.3982,4.26133333333333,2.11866666666667,9.02834488888889,18.2768826435814,-2.34911735641862,-11.3891077107467,"CF-PETG","Flat",100,2,"CF PETG 100%_2.txt"
18.5994,165.2,0.1025,20.65,0.099687,0.0039875,0.39875,25.1,165.2,20.65,0.39875,4.26133333333333,2.11866666666667,9.02834488888889,18.2979274754236,-2.35207252457642,-11.3901817170771,"CF-PETG","Flat",100,2,"CF PETG 100%_2.txt"
18.6225,165.4,0.10264,20.675,0.099822,0.0039929,0.39929,25.1,165.4,20.675,0.39929,4.26133333333333,2.11866666666667,9.02834488888889,18.3200799299943,-2.35492007000569,-11.3901817170771,"CF-PETG","Flat",100,2,"CF PETG 100%_2.txt"
18.6455,165.6,0.10277,20.699,0.099958,0.0039983,0.39983,25.101,165.6,20.699,0.39983,4.26133333333333,2.11866666666667,9.02834488888889,18.342232384565,-2.35676761543496,-11.3859008427217,"CF-PETG","Flat",100,2,"CF PETG 100%_2.txt"
18.6685,165.79,0.10291,20.724,0.10009,0.0040038,0.40038,25.101,165.79,20.724,0.40038,4.26133333333333,2.11866666666667,9.02834488888889,18.3632772164072,-2.36072278359277,-11.3912506446283,"CF-PETG","Flat",100,2,"CF PETG 100%_2.txt"
18.6915,165.99,0.10304,20.748,0.10023,0.0040092,0.40092,25.101,165.99,20.748,0.40092,4.26133333333333,2.11866666666667,9.02834488888889,18.385429670978,-2.36257032902204,-11.3869786438309,"CF-PETG","Flat",100,2,"CF PETG 100%_2.txt"
18.7145,166.19,0.10318,20.774,0.10037,0.0040146,0.40146,25.101,166.19,20.774,0.40146,4.26133333333333,2.11866666666667,9.02834488888889,18.4075821255487,-2.36641787445131,-11.391248071875,"CF-PETG","Flat",100,2,"CF PETG 100%_2.txt"
18.7376,166.4,0.10332,20.8,0.1005,0.00402,0.402,25.101,166.4,20.8,0.402,4.26133333333333,2.11866666666667,9.02834488888889,18.430842202848,-2.36915779715204,-11.3901817170771,"CF-PETG","Flat",100,2,"CF PETG 100%_2.txt"
18.7606,166.6,0.10345,20.826,0.10064,0.0040255,0.40255,25.101,166.6,20.826,0.40255,4.26133333333333,2.11866666666667,9.02834488888889,18.4529946574187,-2.37300534258131,-11.3944364860334,"CF-PETG","Flat",100,2,"CF PETG 100%_2.txt"
18.7836,166.81,0.10359,20.851,0.10077,0.0040309,0.40309,25.101,166.81,20.851,0.40309,4.26133333333333,2.11866666666667,9.02834488888889,18.476254734718,-2.37474526528204,-11.3891193001872,"CF-PETG","Flat",100,2,"CF PETG 100%_2.txt"
18.8066,167.02,0.10372,20.877,0.10091,0.0040363,0.40363,25.102,167.02,20.877,0.40363,4.26133333333333,2.11866666666667,9.02834488888889,18.4995148120172,-2.37748518798277,-11.3880595295434,"CF-PETG","Flat",100,2,"CF PETG 100%_2.txt"
18.8296,167.23,0.10386,20.903,0.10104,0.0040418,0.40418,25.102,167.23,20.903,0.40418,4.26133333333333,2.11866666666667,9.02834488888889,18.5227748893165,-2.38022511068351,-11.3870023952711,"CF-PETG","Flat",100,2,"CF PETG 100%_2.txt"
18.8527,167.43,0.10399,20.929,0.10118,0.0040472,0.40472,25.102,167.43,20.929,0.40472,4.26133333333333,2.11866666666667,9.02834488888889,18.5449273438872,-2.38407265611277,-11.3912401744602,"CF-PETG","Flat",100,2,"CF PETG 100%_2.txt"
18.8757,167.64,0.10413,20.955,0.10132,0.0040526,0.40526,25.102,167.64,20.955,0.40526,4.26133333333333,2.11866666666667,9.02834488888889,18.5681874211865,-2.38681257881351,-11.3901817170771,"CF-PETG","Flat",100,2,"CF PETG 100%_2.txt"
18.8987,167.85,0.10427,20.981,0.10145,0.004058,0.4058,25.102,167.85,20.981,0.4058,4.26133333333333,2.11866666666667,9.02834488888889,18.5914474984858,-2.38955250151425,-11.3891258830096,"CF-PETG","Flat",100,2,"CF PETG 100%_2.txt"
18.9217,168.05,0.1044,21.007,0.10159,0.0040635,0.40635,25.102,168.05,21.007,0.40635,4.26133333333333,2.11866666666667,9.02834488888889,18.6135999530565,-2.39340004694351,-11.3933452989171,"CF-PETG","Flat",100,2,"CF PETG 100%_2.txt"
18.9447,168.26,0.10454,21.033,0.10172,0.0040689,0.40689,25.102,168.26,21.033,0.40689,4.26133333333333,2.11866666666667,9.02834488888889,18.6368600303558,-2.39613996964425,-11.3922881645236,"CF-PETG","Flat",100,2,"CF PETG 100%_2.txt"
18.9677,168.47,0.10467,21.059,0.10186,0.0040743,0.40743,25.102,168.47,21.059,0.40743,4.26133333333333,2.11866666666667,9.02834488888889,18.660120107655,-2.39887989234498,-11.3912336404624,"CF-PETG","Flat",100,2,"CF PETG 100%_2.txt"
18.9908,168.68,0.10481,21.085,0.10199,0.0040798,0.40798,25.103,168.68,21.085,0.40798,4.26133333333333,2.11866666666667,9.02834488888889,18.6833801849543,-2.40161981504571,-11.3901817170771,"CF-PETG","Flat",100,2,"CF PETG 100%_2.txt"
19.0138,168.88,0.10494,21.11,0.10213,0.0040852,0.40852,25.103,168.88,21.11,0.40852,4.26133333333333,2.11866666666667,9.02834488888889,18.705532639525,-2.40446736047498,-11.3901817170771,"CF-PETG","Flat",100,2,"CF PETG 100%_2.txt"
19.0368,169.09,0.10508,21.136,0.10227,0.0040906,0.40906,25.103,169.09,21.136,0.40906,4.26133333333333,2.11866666666667,9.02834488888889,18.7287927168243,-2.40720728317571,-11.389133625926,"CF-PETG","Flat",100,2,"CF PETG 100%_2.txt"
19.0598,169.3,0.10522,21.162,0.1024,0.0040961,0.40961,25.103,169.3,21.162,0.40961,4.26133333333333,2.11866666666667,9.02834488888889,18.7520527941236,-2.40994720587644,-11.3880881101807,"CF-PETG","Flat",100,2,"CF PETG 100%_2.txt"
19.0828,169.51,0.10535,21.188,0.10254,0.0041015,0.41015,25.103,169.51,21.188,0.41015,4.26133333333333,2.11866666666667,9.02834488888889,18.7753128714228,-2.41268712857718,-11.3870451603605,"CF-PETG","Flat",100,2,"CF PETG 100%_2.txt"
19.1059,169.71,0.10549,21.214,0.10267,0.0041069,0.41069,25.103,169.71,21.214,0.41069,4.26133333333333,2.11866666666667,9.02834488888889,18.7974653259936,-2.41653467400645,-11.3912259545887,"CF-PETG","Flat",100,2,"CF PETG 100%_2.txt"
19.1289,169.92,0.10562,21.24,0.10281,0.0041123,0.41123,25.103,169.92,21.24,0.41123,4.26133333333333,2.11866666666667,9.02834488888889,18.8207254032928,-2.41927459670718,-11.3901817170771,"CF-PETG","Flat",100,2,"CF PETG 100%_2.txt"
19.1519,170.13,0.10576,21.266,0.10294,0.0041178,0.41178,25.104,170.13,21.266,0.41178,4.26133333333333,2.11866666666667,9.02834488888889,18.8439854805921,-2.42201451940791,-11.3891400329536,"CF-PETG","Flat",100,2,"CF PETG 100%_2.txt"
19.1749,170.33,0.10589,21.292,0.10308,0.0041232,0.41232,25.104,170.33,21.292,0.41232,4.26133333333333,2.11866666666667,9.02834488888889,18.8661379351628,-2.42586206483718,-11.3933029533965,"CF-PETG","Flat",100,2,"CF PETG 100%_2.txt"
19.1979,170.54,0.10603,21.318,0.10322,0.0041286,0.41286,25.104,170.54,21.318,0.41286,4.26133333333333,2.11866666666667,9.02834488888889,18.8893980124621,-2.42860198753792,-11.3922600034615,"CF-PETG","Flat",100,2,"CF PETG 100%_2.txt"
19.221,170.75,0.10617,21.344,0.10335,0.0041341,0.41341,25.104,170.75,21.344,0.41341,4.26133333333333,2.11866666666667,9.02834488888889,18.9126580897614,-2.43134191023865,-11.3912195944464,"CF-PETG","Flat",100,2,"CF PETG 100%_2.txt"
19.244,170.96,0.1063,21.369,0.10349,0.0041395,0.41395,25.104,170.96,21.369,0.41395,4.26133333333333,2.11866666666667,9.02834488888889,18.9359181670606,-2.43308183293938,-11.3860350645298,"CF-PETG","Flat",100,2,"CF PETG 100%_2.txt"
19.267,171.16,0.10644,21.395,0.10362,0.0041449,0.41449,25.104,171.16,21.395,0.41449,4.26133333333333,2.11866666666667,9.02834488888889,18.9580706216314,-2.43692937836865,-11.3901817170771,"CF-PETG","Flat",100,2,"CF PETG 100%_2.txt"
19.29,171.37,0.10657,21.421,0.10376,0.0041503,0.41503,25.104,171.37,21.421,0.41503,4.26133333333333,2.11866666666667,9.02834488888889,18.9813306989306,-2.43966930106938,-11.3891475704653,"CF-PETG","Flat",100,2,"CF PETG 100%_2.txt"
19.313,171.58,0.10671,21.447,0.10389,0.0041558,0.41558,25.105,171.58,21.447,0.41558,4.26133333333333,2.11866666666667,9.02834488888889,19.0045907762299,-2.44240922377011,-11.3881159312263,"CF-PETG","Flat",100,2,"CF PETG 100%_2.txt"
19.3361,171.78,0.10684,21.473,0.10403,0.0041612,0.41612,25.105,171.78,21.473,0.41612,4.26133333333333,2.11866666666667,9.02834488888889,19.0267432308006,-2.44625676919938,-11.3922450016271,"CF-PETG","Flat",100,2,"CF PETG 100%_2.txt"
19.3591,171.99,0.10698,21.498,0.10417,0.0041666,0.41666,25.105,171.99,21.498,0.41666,4.26133333333333,2.11866666666667,9.02834488888889,19.0500033080999,-2.44799669190012,-11.3870903893391,"CF-PETG","Flat",100,2,"CF PETG 100%_2.txt"
19.3821,172.19,0.10712,21.524,0.1043,0.0041721,0.41721,25.105,172.19,21.524,0.41721,4.26133333333333,2.11866666666667,9.02834488888889,19.0721557626706,-2.45184423732939,-11.3912109149293,"CF-PETG","Flat",100,2,"CF PETG 100%_2.txt"
19.4051,172.39,0.10725,21.549,0.10444,0.0041775,0.41775,25.105,172.39,21.549,0.41775,4.26133333333333,2.11866666666667,9.02834488888889,19.0943082172413,-2.45469178275865,-11.3912097209089,"CF-PETG","Flat",100,2,"CF PETG 100%_2.txt"
19.4281,172.6,0.10739,21.575,0.10457,0.0041829,0.41829,25.105,172.6,21.575,0.41829,4.26133333333333,2.11866666666667,9.02834488888889,19.1175682945406,-2.45743170545939,-11.3901817170771,"CF-PETG","Flat",100,2,"CF PETG 100%_2.txt"
19.4512,172.8,0.10752,21.6,0.10471,0.0041883,0.41883,25.105,172.8,21.6,0.41883,4.26133333333333,2.11866666666667,9.02834488888889,19.1397207491113,-2.46027925088866,-11.3901817170771,"CF-PETG","Flat",100,2,"CF PETG 100%_2.txt"
19.4742,173,0.10766,21.626,0.10484,0.0041938,0.41938,25.105,173,21.626,0.41938,4.26133333333333,2.11866666666667,9.02834488888889,19.1618732036821,-2.46412679631793,-11.3942790914544,"CF-PETG","Flat",100,2,"CF PETG 100%_2.txt"
19.4972,173.21,0.10779,21.651,0.10498,0.0041992,0.41992,25.106,173.21,21.651,0.41992,4.26133333333333,2.11866666666667,9.02834488888889,19.1851332809813,-2.46586671901866,-11.3891585562729,"CF-PETG","Flat",100,2,"CF PETG 100%_2.txt"
19.5202,173.41,0.10793,21.676,0.10512,0.0042046,0.42046,25.106,173.41,21.676,0.42046,4.26133333333333,2.11866666666667,9.02834488888889,19.2072857355521,-2.46871426444793,-11.3891597363348,"CF-PETG","Flat",100,2,"CF PETG 100%_2.txt"
19.5432,173.61,0.10807,21.702,0.10525,0.0042101,0.42101,25.106,173.61,21.702,0.42101,4.26133333333333,2.11866666666667,9.02834488888889,19.2294381901228,-2.4725618098772,-11.3932439861635,"CF-PETG","Flat",100,2,"CF PETG 100%_2.txt"
19.5662,173.82,0.1082,21.727,0.10539,0.0042155,0.42155,25.106,173.82,21.727,0.42155,4.26133333333333,2.11866666666667,9.02834488888889,19.2526982674221,-2.47430173257793,-11.3881425534033,"CF-PETG","Flat",100,2,"CF PETG 100%_2.txt"
19.5893,174.02,0.10834,21.753,0.10552,0.0042209,0.42209,25.106,174.02,21.753,0.42209,4.26133333333333,2.11866666666667,9.02834488888889,19.2748507219928,-2.4781492780072,-11.3922184434662,"CF-PETG","Flat",100,2,"CF PETG 100%_2.txt"
19.6123,174.23,0.10847,21.779,0.10566,0.0042263,0.42263,25.106,174.23,21.779,0.42263,4.26133333333333,2.11866666666667,9.02834488888889,19.2981107992921,-2.48088920070794,-11.3911988645389,"CF-PETG","Flat",100,2,"CF PETG 100%_2.txt"
19.6353,174.44,0.10861,21.805,0.10579,0.0042318,0.42318,25.106,174.44,21.805,0.42318,4.26133333333333,2.11866666666667,9.02834488888889,19.3213708765913,-2.48362912340867,-11.3901817170771,"CF-PETG","Flat",100,2,"CF PETG 100%_2.txt"
19.6583,174.66,0.10874,21.832,0.10593,0.0042372,0.42372,25.107,174.66,21.832,0.42372,4.26133333333333,2.11866666666667,9.02834488888889,19.3457385766191,-2.48626142338086,-11.3881523606672,"CF-PETG","Flat",100,2,"CF PETG 100%_2.txt"
19.6813,174.87,0.10888,21.859,0.10607,0.0042426,0.42426,25.107,174.87,21.859,0.42426,4.26133333333333,2.11866666666667,9.02834488888889,19.3689986539184,-2.49000134608159,-11.3911951419626,"CF-PETG","Flat",100,2,"CF PETG 100%_2.txt"
19.7044,175.09,0.10902,21.886,0.1062,0.0042481,0.42481,25.107,175.09,21.886,0.42481,4.26133333333333,2.11866666666667,9.02834488888889,19.3933663539462,-2.49263364605379,-11.3891695424189,"CF-PETG","Flat",100,2,"CF PETG 100%_2.txt"
19.7274,175.3,0.10915,21.912,0.10634,0.0042535,0.42535,25.107,175.3,21.912,0.42535,4.26133333333333,2.11866666666667,9.02834488888889,19.4166264312455,-2.49537356875452,-11.3881597697815,"CF-PETG","Flat",100,2,"CF PETG 100%_2.txt"
19.7504,175.51,0.10929,21.939,0.10647,0.0042589,0.42589,25.107,175.51,21.939,0.42589,4.26133333333333,2.11866666666667,9.02834488888889,19.4398865085447,-2.49911349145526,-11.3911914465347,"CF-PETG","Flat",100,2,"CF PETG 100%_2.txt"
19.7734,175.73,0.10942,21.966,0.10661,0.0042644,0.42644,25.107,175.73,21.966,0.42644,4.26133333333333,2.11866666666667,9.02834488888889,19.4642542085725,-2.50174579142745,-11.389173228751,"CF-PETG","Flat",100,2,"CF PETG 100%_2.txt"
19.7964,175.94,0.10956,21.993,0.10674,0.0042698,0.42698,25.107,175.94,21.993,0.42698,4.26133333333333,2.11866666666667,9.02834488888889,19.4875142858718,-2.50548571412818,-11.392196217561,"CF-PETG","Flat",100,2,"CF PETG 100%_2.txt"
19.8195,176.16,0.10969,22.02,0.10688,0.0042752,0.42752,25.107,176.16,22.02,0.42752,4.26133333333333,2.11866666666667,9.02834488888889,19.5118819858996,-2.50811801410038,-11.3901817170771,"CF-PETG","Flat",100,2,"CF PETG 100%_2.txt"
19.8425,176.37,0.10983,22.046,0.10702,0.0042806,0.42806,25.108,176.37,22.046,0.42806,4.26133333333333,2.11866666666667,9.02834488888889,19.5351420631989,-2.51085793680111,-11.3891768883295,"CF-PETG","Flat",100,2,"CF PETG 100%_2.txt"
19.8655,176.58,0.10997,22.073,0.10715,0.0042861,0.42861,25.108,176.58,22.073,0.42861,4.26133333333333,2.11866666666667,9.02834488888889,19.5584021404982,-2.51459785950184,-11.3921889163315,"CF-PETG","Flat",100,2,"CF PETG 100%_2.txt"
19.8885,176.8,0.1101,22.1,0.10729,0.0042915,0.42915,25.108,176.8,22.1,0.42915,4.26133333333333,2.11866666666667,9.02834488888889,19.582769840526,-2.51723015947404,-11.3901817170771,"CF-PETG","Flat",100,2,"CF PETG 100%_2.txt"
19.9115,177.01,0.11024,22.127,0.10742,0.0042969,0.42969,25.108,177.01,22.127,0.42969,4.26133333333333,2.11866666666667,9.02834488888889,19.6060299178252,-2.52097008217477,-11.3931851682324,"CF-PETG","Flat",100,2,"CF PETG 100%_2.txt"
19.9346,177.23,0.11037,22.153,0.10756,0.0043024,0.43024,25.108,177.23,22.153,0.43024,4.26133333333333,2.11866666666667,9.02834488888889,19.630397617853,-2.52260238214697,-11.3871817909401,"CF-PETG","Flat",100,2,"CF PETG 100%_2.txt"
19.9576,177.44,0.11051,22.18,0.10769,0.0043078,0.43078,25.108,177.44,22.18,0.43078,4.26133333333333,2.11866666666667,9.02834488888889,19.6536576951523,-2.52634230484771,-11.3901817170771,"CF-PETG","Flat",100,2,"CF PETG 100%_2.txt"
19.9806,177.65,0.11064,22.207,0.10783,0.0043132,0.43132,25.108,177.65,22.207,0.43132,4.26133333333333,2.11866666666667,9.02834488888889,19.6769177724516,-2.53008222754844,-11.3931743483966,"CF-PETG","Flat",100,2,"CF PETG 100%_2.txt"
20.0036,177.87,0.11078,22.234,0.10797,0.0043186,0.43186,25.109,177.87,22.234,0.43186,4.26133333333333,2.11866666666667,9.02834488888889,19.7012854724794,-2.53271452752064,-11.3911780494766,"CF-PETG","Flat",100,2,"CF PETG 100%_2.txt"
20.0266,178.08,0.11092,22.26,0.1081,0.0043241,0.43241,25.109,178.08,22.26,0.43241,4.26133333333333,2.11866666666667,9.02834488888889,19.7245455497786,-2.53545445022137,-11.3901817170771,"CF-PETG","Flat",100,2,"CF PETG 100%_2.txt"
20.0496,178.3,0.11105,22.287,0.10824,0.0043295,0.43295,25.109,178.3,22.287,0.43295,4.26133333333333,2.11866666666667,9.02834488888889,19.7489132498064,-2.53808675019356,-11.3881937909703,"CF-PETG","Flat",100,2,"CF PETG 100%_2.txt"
20.0727,178.51,0.11119,22.314,0.10837,0.0043349,0.43349,25.109,178.51,22.314,0.43349,4.26133333333333,2.11866666666667,9.02834488888889,19.7721733271057,-2.5418266728943,-11.3911744774325,"CF-PETG","Flat",100,2,"CF PETG 100%_2.txt"
20.0957,178.73,0.11132,22.341,0.10851,0.0043404,0.43404,25.109,178.73,22.341,0.43404,4.26133333333333,2.11866666666667,9.02834488888889,19.7965410271335,-2.54445897286649,-11.3891901565127,"CF-PETG","Flat",100,2,"CF PETG 100%_2.txt"
20.1187,178.94,0.11146,22.367,0.10864,0.0043458,0.43458,25.109,178.94,22.367,0.43458,4.26133333333333,2.11866666666667,9.02834488888889,19.8198011044328,-2.54719889556722,-11.3882009011813,"CF-PETG","Flat",100,2,"CF PETG 100%_2.txt"
20.1417,179.15,0.11159,22.394,0.10878,0.0043512,0.43512,25.109,179.15,22.394,0.43512,4.26133333333333,2.11866666666667,9.02834488888889,19.843061181732,-2.55093881826796,-11.3911709309099,"CF-PETG","Flat",100,2,"CF PETG 100%_2.txt"
20.1647,179.37,0.11173,22.421,0.10892,0.0043566,0.43566,25.11,179.37,22.421,0.43566,4.26133333333333,2.11866666666667,9.02834488888889,19.8674288817598,-2.55357111824015,-11.3891936944835,"CF-PETG","Flat",100,2,"CF PETG 100%_2.txt"
20.1878,179.58,0.11187,22.448,0.10905,0.0043621,0.43621,25.11,179.58,22.448,0.43621,4.26133333333333,2.11866666666667,9.02834488888889,19.8906889590591,-2.55731104094088,-11.3921553855171,"CF-PETG","Flat",100,2,"CF PETG 100%_2.txt"
20.2108,179.8,0.112,22.475,0.10919,0.0043675,0.43675,25.11,179.8,22.475,0.43675,4.26133333333333,2.11866666666667,9.02834488888889,19.9150566590869,-2.55994334091308,-11.3901817170771,"CF-PETG","Flat",100,2,"CF PETG 100%_2.txt"
20.2338,180.01,0.11214,22.501,0.10932,0.0043729,0.43729,25.11,180.01,22.501,0.43729,4.26133333333333,2.11866666666667,9.02834488888889,19.9383167363862,-2.56268326361382,-11.3891972072966,"CF-PETG","Flat",100,2,"CF PETG 100%_2.txt"
20.2568,180.22,0.11227,22.528,0.10946,0.0043784,0.43784,25.11,180.22,22.528,0.43784,4.26133333333333,2.11866666666667,9.02834488888889,19.9615768136855,-2.56642318631454,-11.3921483767514,"CF-PETG","Flat",100,2,"CF PETG 100%_2.txt"
20.2798,180.36,0.11241,22.545,0.10959,0.0043838,0.43838,25.11,180.36,22.545,0.43838,4.26133333333333,2.11866666666667,9.02834488888889,19.977083531885,-2.56791646811504,-11.3901817170771,"CF-PETG","Flat",100,2,"CF PETG 100%_2.txt"
20.3029,180.49,0.11254,22.561,0.10973,0.0043892,0.43892,25.11,180.49,22.561,0.43892,4.26133333333333,2.11866666666667,9.02834488888889,19.9914826273559,-2.56951737264406,-11.3891998255576,"CF-PETG","Flat",100,2,"CF PETG 100%_2.txt"
20.3259,180.61,0.11268,22.577,0.10987,0.0043946,0.43946,25.11,180.61,22.577,0.43946,4.26133333333333,2.11866666666667,9.02834488888889,20.0047741000984,-2.57222589990162,-11.3931253040777,"CF-PETG","Flat",100,2,"CF PETG 100%_2.txt"
20.3489,180.74,0.11282,22.593,0.11,0.0044001,0.44001,25.111,180.74,22.593,0.44001,4.26133333333333,2.11866666666667,9.02834488888889,20.0191731955694,-2.57382680443065,-11.3921427186768,"CF-PETG","Flat",100,2,"CF PETG 100%_2.txt"
20.3719,180.87,0.11295,22.609,0.11014,0.0044055,0.44055,25.111,180.87,22.609,0.44055,4.26133333333333,2.11866666666667,9.02834488888889,20.0335722910403,-2.57542770895967,-11.3911615239934,"CF-PETG","Flat",100,2,"CF PETG 100%_2.txt"
20.3949,181,0.11309,22.625,0.11027,0.0044109,0.44109,25.111,181,22.625,0.44109,4.26133333333333,2.11866666666667,9.02834488888889,20.0479713865113,-2.5770286134887,-11.3901817170771,"CF-PETG","Flat",100,2,"CF PETG 100%_2.txt"
20.418,181.13,0.11322,22.641,0.11041,0.0044164,0.44164,25.111,181.13,22.641,0.44164,4.26133333333333,2.11866666666667,9.02834488888889,20.0623704819823,-2.57862951801772,-11.3892032949857,"CF-PETG","Flat",100,2,"CF PETG 100%_2.txt"
20.441,181.26,0.11336,22.658,0.11054,0.0044218,0.44218,25.111,181.26,22.658,0.44218,4.26133333333333,2.11866666666667,9.02834488888889,20.0767695774533,-2.58123042254675,-11.3921370930654,"CF-PETG","Flat",100,2,"CF PETG 100%_2.txt"
20.464,181.46,0.11349,22.683,0.11068,0.0044272,0.44272,25.111,181.46,22.683,0.44272,4.26133333333333,2.11866666666667,9.02834488888889,20.098922032024,-2.58407796797601,-11.3921349379536,"CF-PETG","Flat",100,2,"CF PETG 100%_2.txt"
20.487,181.66,0.11363,22.708,0.11082,0.0044327,0.44327,25.111,181.66,22.708,0.44327,4.26133333333333,2.11866666666667,9.02834488888889,20.1210744865947,-2.58692551340528,-11.3921327875871,"CF-PETG","Flat",100,2,"CF PETG 100%_2.txt"
20.51,181.87,0.11377,22.733,0.11095,0.0044381,0.44381,25.112,181.87,22.733,0.44381,4.26133333333333,2.11866666666667,9.02834488888889,20.144334563894,-2.58866543610602,-11.3872583297674,"CF-PETG","Flat",100,2,"CF PETG 100%_2.txt"
20.533,182.07,0.1139,22.758,0.11109,0.0044435,0.44435,25.112,182.07,22.758,0.44435,4.26133333333333,2.11866666666667,9.02834488888889,20.1664870184647,-2.59151298153529,-11.3872615411516,"CF-PETG","Flat",100,2,"CF PETG 100%_2.txt"
20.5561,182.27,0.11404,22.783,0.11122,0.0044489,0.44489,25.112,182.27,22.783,0.44489,4.26133333333333,2.11866666666667,9.02834488888889,20.1886394730354,-2.59436052696456,-11.3872647454881,"CF-PETG","Flat",100,2,"CF PETG 100%_2.txt"
20.5791,182.47,0.11417,22.809,0.11136,0.0044544,0.44544,25.112,182.47,22.809,0.44544,4.26133333333333,2.11866666666667,9.02834488888889,20.2107919276062,-2.59820807239383,-11.3911529325873,"CF-PETG","Flat",100,2,"CF PETG 100%_2.txt"
20.6021,182.67,0.11431,22.834,0.11149,0.0044598,0.44598,25.112,182.67,22.834,0.44598,4.26133333333333,2.11866666666667,9.02834488888889,20.2329443821769,-2.6010556178231,-11.3911518692437,"CF-PETG","Flat",100,2,"CF PETG 100%_2.txt"
20.6251,182.87,0.11444,22.859,0.11163,0.0044652,0.44652,25.112,182.87,22.859,0.44652,4.26133333333333,2.11866666666667,9.02834488888889,20.2550968367476,-2.60390316325237,-11.3911508082259,"CF-PETG","Flat",100,2,"CF PETG 100%_2.txt"
20.6481,183.07,0.11458,22.884,0.11177,0.0044707,0.44707,25.112,183.07,22.884,0.44707,4.26133333333333,2.11866666666667,9.02834488888889,20.2772492913184,-2.60675070868163,-11.3911497495265,"CF-PETG","Flat",100,2,"CF PETG 100%_2.txt"
20.6712,183.27,0.11472,22.909,0.1119,0.0044761,0.44761,25.113,183.27,22.909,0.44761,4.26133333333333,2.11866666666667,9.02834488888889,20.2994017458891,-2.6095982541109,-11.3911486931376,"CF-PETG","Flat",100,2,"CF PETG 100%_2.txt"
20.6942,183.47,0.11485,22.934,0.11204,0.0044815,0.44815,25.113,183.47,22.934,0.44815,4.26133333333333,2.11866666666667,9.02834488888889,20.3215542004598,-2.61244579954018,-11.391147639052,"CF-PETG","Flat",100,2,"CF PETG 100%_2.txt"
20.7172,183.67,0.11499,22.959,0.11217,0.0044869,0.44869,25.113,183.67,22.959,0.44869,4.26133333333333,2.11866666666667,9.02834488888889,20.3437066550306,-2.61529334496944,-11.3911465872618,"CF-PETG","Flat",100,2,"CF PETG 100%_2.txt"
20.7402,183.88,0.11512,22.984,0.11231,0.0044924,0.44924,25.113,183.88,22.984,0.44924,4.26133333333333,2.11866666666667,9.02834488888889,20.3669667323298,-2.61703326767018,-11.3863264343464,"CF-PETG","Flat",100,2,"CF PETG 100%_2.txt"
20.7632,184.08,0.11526,23.01,0.11245,0.0044978,0.44978,25.113,184.08,23.01,0.44978,4.26133333333333,2.11866666666667,9.02834488888889,20.3891191869006,-2.62088081309944,-11.3901817170771,"CF-PETG","Flat",100,2,"CF PETG 100%_2.txt"
20.7863,184.28,0.11539,23.035,0.11258,0.0045032,0.45032,25.113,184.28,23.035,0.45032,4.26133333333333,2.11866666666667,9.02834488888889,20.4112716414713,-2.62372835852871,-11.3901817170771,"CF-PETG","Flat",100,2,"CF PETG 100%_2.txt"
20.8093,184.48,0.11553,23.06,0.11272,0.0045087,0.45087,25.113,184.48,23.06,0.45087,4.26133333333333,2.11866666666667,9.02834488888889,20.433424096042,-2.62657590395798,-11.3901817170771,"CF-PETG","Flat",100,2,"CF PETG 100%_2.txt"
20.8323,184.68,0.11567,23.085,0.11285,0.0045141,0.45141,25.113,184.68,23.085,0.45141,4.26133333333333,2.11866666666667,9.02834488888889,20.4555765506127,-2.62942344938725,-11.3901817170771,"CF-PETG","Flat",100,2,"CF PETG 100%_2.txt"
20.8553,184.88,0.1158,23.109,0.11299,0.0045195,0.45195,25.114,184.88,23.109,0.45195,4.26133333333333,2.11866666666667,9.02834488888889,20.4777290051835,-2.63127099481652,-11.3863472881411,"CF-PETG","Flat",100,2,"CF PETG 100%_2.txt"
20.8783,185.07,0.11594,23.134,0.11312,0.0045249,0.45249,25.114,185.07,23.134,0.45249,4.26133333333333,2.11866666666667,9.02834488888889,20.4987738370257,-2.63522616297433,-11.3911392883822,"CF-PETG","Flat",100,2,"CF PETG 100%_2.txt"
20.9014,185.27,0.11607,23.159,0.11326,0.0045304,0.45304,25.114,185.27,23.159,0.45304,4.26133333333333,2.11866666666667,9.02834488888889,20.5209262915964,-2.6380737084036,-11.3911382546897,"CF-PETG","Flat",100,2,"CF PETG 100%_2.txt"
20.9244,185.47,0.11621,23.184,0.1134,0.0045358,0.45358,25.114,185.47,23.184,0.45358,4.26133333333333,2.11866666666667,9.02834488888889,20.5430787461671,-2.64092125383287,-11.3911372232267,"CF-PETG","Flat",100,2,"CF PETG 100%_2.txt"
20.9474,185.67,0.11634,23.208,0.11353,0.0045412,0.45412,25.114,185.67,23.208,0.45412,4.26133333333333,2.11866666666667,9.02834488888889,20.5652312007379,-2.64276879926214,-11.3873181629703,"CF-PETG","Flat",100,2,"CF PETG 100%_2.txt"
20.9704,185.87,0.11648,23.233,0.11367,0.0045467,0.45467,25.114,185.87,23.233,0.45467,4.26133333333333,2.11866666666667,9.02834488888889,20.5873836553086,-2.6456163446914,-11.3873212443137,"CF-PETG","Flat",100,2,"CF PETG 100%_2.txt"
20.9934,186.06,0.11662,23.258,0.1138,0.0045521,0.45521,25.114,186.06,23.258,0.45521,4.26133333333333,2.11866666666667,9.02834488888889,20.6084284871508,-2.64957151284921,-11.3920866491066,"CF-PETG","Flat",100,2,"CF PETG 100%_2.txt"
21.0165,186.26,0.11675,23.283,0.11394,0.0045575,0.45575,25.115,186.26,23.283,0.45575,4.26133333333333,2.11866666666667,9.02834488888889,20.6305809417215,-2.65241905827848,-11.3920846036958,"CF-PETG","Flat",100,2,"CF PETG 100%_2.txt"
21.0395,186.46,0.11689,23.307,0.11407,0.004563,0.4563,25.115,186.46,23.307,0.4563,4.26133333333333,2.11866666666667,9.02834488888889,20.6527333962923,-2.65426660370775,-11.3882807899247,"CF-PETG","Flat",100,2,"CF PETG 100%_2.txt"
21.0625,186.66,0.11702,23.332,0.11421,0.0045684,0.45684,25.115,186.66,23.332,0.45684,4.26133333333333,2.11866666666667,9.02834488888889,20.674885850863,-2.65711414913702,-11.3882828267488,"CF-PETG","Flat",100,2,"CF PETG 100%_2.txt"
21.0855,186.86,0.11716,23.357,0.11435,0.0045738,0.45738,25.115,186.86,23.357,0.45738,4.26133333333333,2.11866666666667,9.02834488888889,20.6970383054337,-2.65996169456628,-11.3882848592126,"CF-PETG","Flat",100,2,"CF PETG 100%_2.txt"
21.1085,187.05,0.11729,23.382,0.11448,0.0045792,0.45792,25.115,187.05,23.382,0.45792,4.26133333333333,2.11866666666667,9.02834488888889,20.7180831372759,-2.66391686272409,-11.3930239616974,"CF-PETG","Flat",100,2,"CF PETG 100%_2.txt"
21.1315,187.25,0.11743,23.406,0.11462,0.0045847,0.45847,25.115,187.25,23.406,0.45847,4.26133333333333,2.11866666666667,9.02834488888889,20.7402355918466,-2.66576440815336,-11.3892352736621,"CF-PETG","Flat",100,2,"CF PETG 100%_2.txt"
