Repository: VipulKohinkar/3D-Printing-Parameter-Optimisation

# 3D Printing Parameter Optimisation: Impact of K-Value on Carbon-Reinforced PETG

## MSc Mechanical Engineering with Management

**Author:** Vipul Kohinkar  
**Project:** MEE7012-SUM  
**Date:** 27 August 2026

---

## Project Overview

This project investigates the influence of flow-rate multiplier (K-value) and build orientation on the tensile behaviour of PETG and carbon-fibre-reinforced PETG (CF-PETG) manufactured using fused deposition modelling (FDM).

The study compares an unreinforced thermoplastic, PETG, with a carbon-fibre-reinforced PETG composite to investigate whether the two materials respond differently to changes in material flow and build orientation.

---

File: 3_Experimental_data/Modulus/Recalculated Stress Strain/Recalculated_Stress_Strain_All_Data.csv (part 7 of 212)
"Time (s)","Load (N)","Machine Extension (mm)","Stress (MPa)","Extension from Preload (mm)","Strain","Percentage Strain","Gauge Length (mm)","Load_N","NEXYGEN_Stress_MPa","Percentage_Strain","Measured_Width_mm","Measured_Thickness_mm","Measured_Area_mm2","Recalculated_Stress_MPa","Stress_Difference_MPa","Stress_Difference_Percent","Material","Orientation","K","Sample","File"
21.1546,187.45,0.11757,23.431,0.11475,0.0045901,0.45901,25.115,187.45,23.431,0.45901,4.26133333333333,2.11866666666667,9.02834488888889,20.7623880464174,-2.66861195358263,-11.3892362834819,"CF-PETG","Flat",100,2,"CF PETG 100%_2.txt"
21.1776,187.65,0.1177,23.456,0.11489,0.0045955,0.45955,25.116,187.65,23.456,0.45955,4.26133333333333,2.11866666666667,9.02834488888889,20.7845405009881,-2.6714594990119,-11.389237291149,"CF-PETG","Flat",100,2,"CF PETG 100%_2.txt"
21.2006,187.85,0.11784,23.481,0.11502,0.004601,0.4601,25.116,187.85,23.481,0.4601,4.26133333333333,2.11866666666667,9.02834488888889,20.8066929555588,-2.67430704444117,-11.3892382966704,"CF-PETG","Flat",100,2,"CF PETG 100%_2.txt"
21.2236,188.04,0.11797,23.505,0.11516,0.0046064,0.46064,25.116,188.04,23.505,0.46064,4.26133333333333,2.11866666666667,9.02834488888889,20.827737787401,-2.67726221259898,-11.3901817170771,"CF-PETG","Flat",100,2,"CF PETG 100%_2.txt"
21.2466,188.24,0.11811,23.53,0.1153,0.0046118,0.46118,25.116,188.24,23.53,0.46118,4.26133333333333,2.11866666666667,9.02834488888889,20.8498902419718,-2.68010975802824,-11.3901817170771,"CF-PETG","Flat",100,2,"CF PETG 100%_2.txt"
21.2697,188.44,0.11824,23.555,0.11543,0.0046172,0.46172,25.116,188.44,23.555,0.46172,4.26133333333333,2.11866666666667,9.02834488888889,20.8720426965425,-2.68295730345751,-11.3901817170771,"CF-PETG","Flat",100,2,"CF PETG 100%_2.txt"
21.2927,188.64,0.11838,23.58,0.11557,0.0046227,0.46227,25.116,188.64,23.58,0.46227,4.26133333333333,2.11866666666667,9.02834488888889,20.8941951511132,-2.68580484888678,-11.3901817170771,"CF-PETG","Flat",100,2,"CF PETG 100%_2.txt"
21.3157,188.84,0.11852,23.604,0.1157,0.0046281,0.46281,25.116,188.84,23.604,0.46281,4.26133333333333,2.11866666666667,9.02834488888889,20.9163476056839,-2.68765239431605,-11.3864277000341,"CF-PETG","Flat",100,2,"CF PETG 100%_2.txt"
21.3387,189.03,0.11865,23.629,0.11584,0.0046335,0.46335,25.116,189.03,23.629,0.46335,4.26133333333333,2.11866666666667,9.02834488888889,20.9373924375261,-2.69160756247386,-11.3911192283798,"CF-PETG","Flat",100,2,"CF PETG 100%_2.txt"
21.3617,189.23,0.11879,23.654,0.11597,0.004639,0.4639,25.117,189.23,23.654,0.4639,4.26133333333333,2.11866666666667,9.02834488888889,20.9595448920969,-2.69445510790313,-11.3911182375206,"CF-PETG","Flat",100,2,"CF PETG 100%_2.txt"
21.3848,189.43,0.11892,23.679,0.11611,0.0046444,0.46444,25.117,189.43,23.679,0.46444,4.26133333333333,2.11866666666667,9.02834488888889,20.9816973466676,-2.6973026533324,-11.3911172487537,"CF-PETG","Flat",100,2,"CF PETG 100%_2.txt"
21.4078,189.63,0.11906,23.703,0.11625,0.0046498,0.46498,25.117,189.63,23.703,0.46498,4.26133333333333,2.11866666666667,9.02834488888889,21.0038498012383,-2.69915019876167,-11.3873779638091,"CF-PETG","Flat",100,2,"CF PETG 100%_2.txt"
21.4308,189.83,0.1192,23.728,0.11638,0.0046552,0.46552,25.117,189.83,23.728,0.46552,4.26133333333333,2.11866666666667,9.02834488888889,21.0260022558091,-2.70199774419094,-11.3873809178647,"CF-PETG","Flat",100,2,"CF PETG 100%_2.txt"
21.4538,190.02,0.11933,23.753,0.11652,0.0046607,0.46607,25.117,190.02,23.753,0.46607,4.26133333333333,2.11866666666667,9.02834488888889,21.0470470876513,-2.70595291234874,-11.3920469513272,"CF-PETG","Flat",100,2,"CF PETG 100%_2.txt"
21.4768,190.22,0.11947,23.778,0.11665,0.0046661,0.46661,25.117,190.22,23.778,0.46661,4.26133333333333,2.11866666666667,9.02834488888889,21.069199542222,-2.70880045777801,-11.3920449902347,"CF-PETG","Flat",100,2,"CF PETG 100%_2.txt"
21.4999,190.42,0.1196,23.802,0.11679,0.0046715,0.46715,25.117,190.42,23.802,0.46715,4.26133333333333,2.11866666666667,9.02834488888889,21.0913519967927,-2.71064800320728,-11.3883203226926,"CF-PETG","Flat",100,2,"CF PETG 100%_2.txt"
21.5229,190.62,0.11974,23.827,0.11692,0.004677,0.4677,25.118,190.62,23.827,0.4677,4.26133333333333,2.11866666666667,9.02834488888889,21.1135044513635,-2.71349554863655,-11.3883222757231,"CF-PETG","Flat",100,2,"CF PETG 100%_2.txt"
21.5459,190.82,0.11987,23.852,0.11706,0.0046824,0.46824,25.118,190.82,23.852,0.46824,4.26133333333333,2.11866666666667,9.02834488888889,21.1356569059342,-2.71634309406582,-11.3883242246597,"CF-PETG","Flat",100,2,"CF PETG 100%_2.txt"
21.5689,191.01,0.12001,23.877,0.1172,0.0046878,0.46878,25.118,191.01,23.877,0.46878,4.26133333333333,2.11866666666667,9.02834488888889,21.1567017377764,-2.72029826222363,-11.3929650384203,"CF-PETG","Flat",100,2,"CF PETG 100%_2.txt"
21.5919,191.21,0.12015,23.901,0.11733,0.0046932,0.46932,25.118,191.21,23.901,0.46932,4.26133333333333,2.11866666666667,9.02834488888889,21.1788541923471,-2.72214580765289,-11.3892548749127,"CF-PETG","Flat",100,2,"CF PETG 100%_2.txt"
21.6149,191.41,0.12028,23.926,0.11747,0.0046987,0.46987,25.118,191.41,23.926,0.46987,4.26133333333333,2.11866666666667,9.02834488888889,21.2010066469178,-2.72499335308216,-11.3892558433594,"CF-PETG","Flat",100,2,"CF PETG 100%_2.txt"
21.638,191.61,0.12042,23.951,0.1176,0.0047041,0.47041,25.118,191.61,23.951,0.47041,4.26133333333333,2.11866666666667,9.02834488888889,21.2231591014886,-2.72784089851143,-11.3892568097843,"CF-PETG","Flat",100,2,"CF PETG 100%_2.txt"
21.661,191.81,0.12055,23.976,0.11774,0.0047095,0.47095,25.118,191.81,23.976,0.47095,4.26133333333333,2.11866666666667,9.02834488888889,21.2453115560593,-2.7306884439407,-11.3892577741938,"CF-PETG","Flat",100,2,"CF PETG 100%_2.txt"
21.684,192,0.12069,24,0.11787,0.004715,0.4715,25.118,192,24,0.4715,4.26133333333333,2.11866666666667,9.02834488888889,21.2663563879015,-2.73364361209851,-11.3901817170771,"CF-PETG","Flat",100,2,"CF PETG 100%_2.txt"
21.707,192.2,0.12082,24.025,0.11801,0.0047204,0.47204,25.119,192.2,24.025,0.47204,4.26133333333333,2.11866666666667,9.02834488888889,21.2885088424722,-2.73649115752778,-11.3901817170771,"CF-PETG","Flat",100,2,"CF PETG 100%_2.txt"
21.73,192.4,0.12096,24.05,0.11815,0.0047258,0.47258,25.119,192.4,24.05,0.47258,4.26133333333333,2.11866666666667,9.02834488888889,21.310661297043,-2.73933870295705,-11.3901817170771,"CF-PETG","Flat",100,2,"CF PETG 100%_2.txt"
21.7531,192.6,0.1211,24.075,0.11828,0.0047313,0.47313,25.119,192.6,24.075,0.47313,4.26133333333333,2.11866666666667,9.02834488888889,21.3328137516137,-2.74218624838631,-11.3901817170771,"CF-PETG","Flat",100,2,"CF PETG 100%_2.txt"
21.7761,192.79,0.12123,24.099,0.11842,0.0047367,0.47367,25.119,192.79,24.099,0.47367,4.26133333333333,2.11866666666667,9.02834488888889,21.3538585834559,-2.74514141654412,-11.3911009442057,"CF-PETG","Flat",100,2,"CF PETG 100%_2.txt"
21.7991,192.97,0.12137,24.122,0.11855,0.0047421,0.47421,25.119,192.97,24.122,0.47421,4.26133333333333,2.11866666666667,9.02834488888889,21.3737957925695,-2.74820420743047,-11.3929367690509,"CF-PETG","Flat",100,2,"CF PETG 100%_2.txt"
21.8221,193.16,0.1215,24.145,0.11869,0.0047475,0.47475,25.119,193.16,24.145,0.47475,4.26133333333333,2.11866666666667,9.02834488888889,21.3948406244117,-2.75015937558827,-11.3901817170771,"CF-PETG","Flat",100,2,"CF PETG 100%_2.txt"
21.8451,193.34,0.12164,24.168,0.11882,0.004753,0.4753,25.119,193.34,24.168,0.4753,4.26133333333333,2.11866666666667,9.02834488888889,21.4147778335254,-2.75322216647461,-11.3920149225199,"CF-PETG","Flat",100,2,"CF PETG 100%_2.txt"
21.8682,193.53,0.12177,24.191,0.11896,0.0047584,0.47584,25.12,193.53,24.191,0.47584,4.26133333333333,2.11866666666667,9.02834488888889,21.4358226653676,-2.75517733463242,-11.3892659858312,"CF-PETG","Flat",100,2,"CF PETG 100%_2.txt"
21.8912,193.71,0.12191,24.214,0.1191,0.0047638,0.47638,25.12,193.71,24.214,0.47638,4.26133333333333,2.11866666666667,9.02834488888889,21.4557598744812,-2.75824012551876,-11.3910965785032,"CF-PETG","Flat",100,2,"CF PETG 100%_2.txt"
21.9142,193.9,0.12205,24.237,0.11923,0.0047693,0.47693,25.12,193.9,24.237,0.47693,4.26133333333333,2.11866666666667,9.02834488888889,21.4768047063234,-2.76019529367656,-11.388353730563,"CF-PETG","Flat",100,2,"CF PETG 100%_2.txt"
21.9372,194.08,0.12218,24.26,0.11937,0.0047747,0.47747,25.12,194.08,24.26,0.47747,4.26133333333333,2.11866666666667,9.02834488888889,21.4967419154371,-2.76325808456291,-11.3901817170771,"CF-PETG","Flat",100,2,"CF PETG 100%_2.txt"
21.9602,194.27,0.12232,24.284,0.1195,0.0047801,0.47801,25.12,194.27,24.284,0.47801,4.26133333333333,2.11866666666667,9.02834488888889,21.5177867472793,-2.76621325272071,-11.3910939413635,"CF-PETG","Flat",100,2,"CF PETG 100%_2.txt"
21.9833,194.45,0.12245,24.307,0.11964,0.0047855,0.47855,25.12,194.45,24.307,0.47855,4.26133333333333,2.11866666666667,9.02834488888889,21.5377239563929,-2.76927604360706,-11.3929158004158,"CF-PETG","Flat",100,2,"CF PETG 100%_2.txt"
22.0063,194.64,0.12259,24.33,0.11977,0.004791,0.4791,25.12,194.64,24.33,0.4791,4.26133333333333,2.11866666666667,9.02834488888889,21.5587687882351,-2.77123121176486,-11.3901817170771,"CF-PETG","Flat",100,2,"CF PETG 100%_2.txt"
22.0293,194.82,0.12272,24.353,0.11991,0.0047964,0.47964,25.121,194.82,24.353,0.47964,4.26133333333333,2.11866666666667,9.02834488888889,21.5787059973488,-2.77429400265121,-11.3920009963914,"CF-PETG","Flat",100,2,"CF PETG 100%_2.txt"
22.0523,195.01,0.12286,24.376,0.12005,0.0048018,0.48018,25.121,195.01,24.376,0.48018,4.26133333333333,2.11866666666667,9.02834488888889,21.599750829191,-2.77624917080901,-11.3892729357114,"CF-PETG","Flat",100,2,"CF PETG 100%_2.txt"
22.0753,195.19,0.123,24.399,0.12018,0.0048073,0.48073,25.121,195.19,24.399,0.48073,4.26133333333333,2.11866666666667,9.02834488888889,21.6196880383046,-2.77931196169535,-11.3910896417696,"CF-PETG","Flat",100,2,"CF PETG 100%_2.txt"
22.0983,195.38,0.12313,24.422,0.12032,0.0048127,0.48127,25.121,195.38,24.422,0.48127,4.26133333333333,2.11866666666667,9.02834488888889,21.6407328701468,-2.78126712985316,-11.3883675778116,"CF-PETG","Flat",100,2,"CF PETG 100%_2.txt"
22.1214,195.56,0.12327,24.445,0.12045,0.0048181,0.48181,25.121,195.56,24.445,0.48181,4.26133333333333,2.11866666666667,9.02834488888889,21.6606700792605,-2.7843299207395,-11.3901817170771,"CF-PETG","Flat",100,2,"CF PETG 100%_2.txt"
22.1444,195.75,0.1234,24.468,0.12059,0.0048235,0.48235,25.121,195.75,24.468,0.48235,4.26133333333333,2.11866666666667,9.02834488888889,21.6817149111027,-2.78628508889731,-11.3874656240694,"CF-PETG","Flat",100,2,"CF PETG 100%_2.txt"
22.1674,195.93,0.12354,24.491,0.12072,0.004829,0.4829,25.121,195.93,24.491,0.4829,4.26133333333333,2.11866666666667,9.02834488888889,21.7016521202164,-2.78934787978365,-11.3892772029874,"CF-PETG","Flat",100,2,"CF PETG 100%_2.txt"
22.1904,196.12,0.12367,24.515,0.12086,0.0048344,0.48344,25.121,196.12,24.515,0.48344,4.26133333333333,2.11866666666667,9.02834488888889,21.7226969520585,-2.79230304794146,-11.3901817170771,"CF-PETG","Flat",100,2,"CF PETG 100%_2.txt"
22.2134,196.3,0.12381,24.538,0.121,0.0048398,0.48398,25.122,196.3,24.538,0.48398,4.26133333333333,2.11866666666667,9.02834488888889,21.7426341611722,-2.7953658388278,-11.3919872802502,"CF-PETG","Flat",100,2,"CF PETG 100%_2.txt"
22.2365,196.49,0.12395,24.561,0.12113,0.0048453,0.48453,25.122,196.49,24.561,0.48453,4.26133333333333,2.11866666666667,9.02834488888889,21.7636789930144,-2.7973210069856,-11.3892797808949,"CF-PETG","Flat",100,2,"CF PETG 100%_2.txt"
22.2595,196.67,0.12408,24.584,0.12127,0.0048507,0.48507,25.122,196.67,24.584,0.48507,4.26133333333333,2.11866666666667,9.02834488888889,21.7836162021281,-2.80038379787195,-11.3910828094368,"CF-PETG","Flat",100,2,"CF PETG 100%_2.txt"
22.2825,196.86,0.12422,24.607,0.1214,0.0048561,0.48561,25.122,196.86,24.607,0.48561,4.26133333333333,2.11866666666667,9.02834488888889,21.8046610339703,-2.80233896602975,-11.3883812168478,"CF-PETG","Flat",100,2,"CF PETG 100%_2.txt"
22.3055,197.04,0.12435,24.63,0.12154,0.0048615,0.48615,25.122,197.04,24.63,0.48615,4.26133333333333,2.11866666666667,9.02834488888889,21.8245982430839,-2.80540175691609,-11.3901817170771,"CF-PETG","Flat",100,2,"CF PETG 100%_2.txt"
22.3285,197.23,0.12449,24.653,0.12167,0.004867,0.4867,25.122,197.23,24.653,0.4867,4.26133333333333,2.11866666666667,9.02834488888889,21.8456430749261,-2.8073569250739,-11.3874860060597,"CF-PETG","Flat",100,2,"CF PETG 100%_2.txt"
22.3516,197.41,0.12462,24.676,0.12181,0.0048724,0.48724,25.122,197.41,24.676,0.48724,4.26133333333333,2.11866666666667,9.02834488888889,21.8655802840398,-2.81041971596024,-11.3892839842772,"CF-PETG","Flat",100,2,"CF PETG 100%_2.txt"
22.3746,197.59,0.12476,24.699,0.12195,0.0048778,0.48778,25.123,197.59,24.699,0.48778,4.26133333333333,2.11866666666667,9.02834488888889,21.8855174931534,-2.81348250684659,-11.3910786138977,"CF-PETG","Flat",100,2,"CF PETG 100%_2.txt"
22.3976,197.78,0.1249,24.722,0.12208,0.0048833,0.48833,25.123,197.78,24.722,0.48833,4.26133333333333,2.11866666666667,9.02834488888889,21.9065623249956,-2.81543767500439,-11.3883895922838,"CF-PETG","Flat",100,2,"CF PETG 100%_2.txt"
22.4206,197.96,0.12503,24.746,0.12222,0.0048887,0.48887,25.123,197.96,24.746,0.48887,4.26133333333333,2.11866666666667,9.02834488888889,21.9264995341093,-2.81950046589073,-11.3937624904661,"CF-PETG","Flat",100,2,"CF PETG 100%_2.txt"
22.4436,198.15,0.12517,24.769,0.12235,0.0048941,0.48941,25.123,198.15,24.769,0.48941,4.26133333333333,2.11866666666667,9.02834488888889,21.9475443659515,-2.82145563404854,-11.3910760791656,"CF-PETG","Flat",100,2,"CF PETG 100%_2.txt"
22.4667,198.33,0.1253,24.792,0.12249,0.0048996,0.48996,25.123,198.33,24.792,0.48996,4.26133333333333,2.11866666666667,9.02834488888889,21.9674815750651,-2.82451842493488,-11.3928623141936,"CF-PETG","Flat",100,2,"CF PETG 100%_2.txt"
22.4897,198.52,0.12544,24.815,0.12262,0.004905,0.4905,25.123,198.52,24.815,0.4905,4.26133333333333,2.11866666666667,9.02834488888889,21.9885264069073,-2.82647359309269,-11.3901817170771,"CF-PETG","Flat",100,2,"CF PETG 100%_2.txt"
22.5127,198.7,0.12557,24.838,0.12276,0.0049104,0.49104,25.123,198.7,24.838,0.49104,4.26133333333333,2.11866666666667,9.02834488888889,22.008463616021,-2.82953638397903,-11.3919654721758,"CF-PETG","Flat",100,2,"CF PETG 100%_2.txt"
22.5357,198.89,0.12571,24.861,0.1229,0.0049158,0.49158,25.124,198.89,24.861,0.49158,4.26133333333333,2.11866666666667,9.02834488888889,22.0295084478632,-2.83149155213684,-11.3892906646428,"CF-PETG","Flat",100,2,"CF PETG 100%_2.txt"
22.5587,199.07,0.12585,24.884,0.12303,0.0049213,0.49213,25.124,199.07,24.884,0.49213,4.26133333333333,2.11866666666667,9.02834488888889,22.0494456569768,-2.83455434302318,-11.3910719459218,"CF-PETG","Flat",100,2,"CF PETG 100%_2.txt"
22.5817,199.26,0.12598,24.907,0.12317,0.0049267,0.49267,25.124,199.26,24.907,0.49267,4.26133333333333,2.11866666666667,9.02834488888889,22.070490488819,-2.83650951118099,-11.3884029035251,"CF-PETG","Flat",100,2,"CF PETG 100%_2.txt"
22.6048,199.44,0.12612,24.93,0.1233,0.0049321,0.49321,25.124,199.44,24.93,0.49321,4.26133333333333,2.11866666666667,9.02834488888889,22.0904276979327,-2.83957230206732,-11.3901817170771,"CF-PETG","Flat",100,2,"CF PETG 100%_2.txt"
22.6278,199.63,0.12625,24.953,0.12344,0.0049376,0.49376,25.124,199.63,24.953,0.49376,4.26133333333333,2.11866666666667,9.02834488888889,22.1114725297749,-2.84152747022513,-11.3875184155217,"CF-PETG","Flat",100,2,"CF PETG 100%_2.txt"
22.6508,199.81,0.12639,24.977,0.12357,0.004943,0.4943,25.124,199.81,24.977,0.4943,4.26133333333333,2.11866666666667,9.02834488888889,22.1314097388885,-2.84559026111147,-11.3928424595086,"CF-PETG","Flat",100,2,"CF PETG 100%_2.txt"
22.6738,200,0.12652,25,0.12371,0.0049484,0.49484,25.124,200,25,0.49484,4.26133333333333,2.11866666666667,9.02834488888889,22.1524545707307,-2.84754542926928,-11.3901817170771,"CF-PETG","Flat",100,2,"CF PETG 100%_2.txt"
22.6968,200.18,0.12666,25.023,0.12385,0.0049538,0.49538,25.124,200.18,25.023,0.49538,4.26133333333333,2.11866666666667,9.02834488888889,22.1723917798444,-2.85060822015562,-11.3919522845207,"CF-PETG","Flat",100,2,"CF PETG 100%_2.txt"
22.7199,200.37,0.1268,25.046,0.12398,0.0049593,0.49593,25.125,200.37,25.046,0.49593,4.26133333333333,2.11866666666667,9.02834488888889,22.1934366116866,-2.85256338831343,-11.3892972463205,"CF-PETG","Flat",100,2,"CF PETG 100%_2.txt"
22.7429,200.55,0.12693,25.069,0.12412,0.0049647,0.49647,25.125,200.55,25.069,0.49647,4.26133333333333,2.11866666666667,9.02834488888889,22.2133738208002,-2.85562617919977,-11.3910653763603,"CF-PETG","Flat",100,2,"CF PETG 100%_2.txt"
22.7659,200.74,0.12707,25.092,0.12425,0.0049701,0.49701,25.125,200.74,25.092,0.49701,4.26133333333333,2.11866666666667,9.02834488888889,22.2344186526424,-2.85758134735757,-11.3884160184823,"CF-PETG","Flat",100,2,"CF PETG 100%_2.txt"
22.7889,200.92,0.1272,25.115,0.12439,0.0049756,0.49756,25.125,200.92,25.115,0.49756,4.26133333333333,2.11866666666667,9.02834488888889,22.2543558617561,-2.86064413824392,-11.3901817170771,"CF-PETG","Flat",100,2,"CF PETG 100%_2.txt"
22.8119,201.11,0.12734,25.138,0.12452,0.004981,0.4981,25.125,201.11,25.138,0.4981,4.26133333333333,2.11866666666667,9.02834488888889,22.2754006935983,-2.86259930640172,-11.3875380157599,"CF-PETG","Flat",100,2,"CF PETG 100%_2.txt"
22.835,201.29,0.12747,25.161,0.12466,0.0049864,0.49864,25.125,201.29,25.161,0.49864,4.26133333333333,2.11866666666667,9.02834488888889,22.2953379027119,-2.86566209728807,-11.3893012888521,"CF-PETG","Flat",100,2,"CF PETG 100%_2.txt"
22.858,201.48,0.12761,25.184,0.1248,0.0049918,0.49918,25.125,201.48,25.184,0.49918,4.26133333333333,2.11866666666667,9.02834488888889,22.3163827345541,-2.86761726544587,-11.3866632204808,"CF-PETG","Flat",100,2,"CF PETG 100%_2.txt"
22.881,201.66,0.12775,25.208,0.12493,0.0049973,0.49973,25.126,201.66,25.208,0.49973,4.26133333333333,2.11866666666667,9.02834488888889,22.3363199436678,-2.87168005633221,-11.3919392904325,"CF-PETG","Flat",100,2,"CF PETG 100%_2.txt"
22.904,201.85,0.12788,25.231,0.12507,0.0050027,0.50027,25.126,201.85,25.231,0.50027,4.26133333333333,2.11866666666667,9.02834488888889,22.35736477551,-2.87363522449002,-11.3893037314812,"CF-PETG","Flat",100,2,"CF PETG 100%_2.txt"
22.927,202.03,0.12802,25.254,0.1252,0.0050081,0.50081,25.126,202.03,25.254,0.50081,4.26133333333333,2.11866666666667,9.02834488888889,22.3773019846236,-2.87669801537636,-11.3910589030505,"CF-PETG","Flat",100,2,"CF PETG 100%_2.txt"
22.9501,202.21,0.12815,25.277,0.12534,0.0050136,0.50136,25.126,202.21,25.277,0.50136,4.26133333333333,2.11866666666667,9.02834488888889,22.3972391937373,-2.87976080626271,-11.3928108804949,"CF-PETG","Flat",100,2,"CF PETG 100%_2.txt"
22.9731,202.4,0.12829,25.3,0.12547,0.005019,0.5019,25.126,202.4,25.3,0.5019,4.26133333333333,2.11866666666667,9.02834488888889,22.4182840255795,-2.88171597442051,-11.3901817170771,"CF-PETG","Flat",100,2,"CF PETG 100%_2.txt"
0.103932,-0.023822,-0.00047289,-0.0029778,-0.003619,-0.00014476,-0.014476,24.997,-0.023822,-0.0029778,-0.014476,4.25,2.11,8.9675,-0.00265648173961528,0.000321318260384723,-10.7904580692029,"CF-PETG","Flat",100,3,"CF PETG 100%_3.txt"
0.129915,-0.042397,-0.00044922,-0.0052996,-0.0035954,-0.00014381,-0.014381,24.997,-0.042397,-0.0052996,-0.014381,4.25,2.11,8.9675,-0.00472785057150822,0.000571749428491776,-10.7885392952633,"CF-PETG","Flat",100,3,"CF PETG 100%_3.txt"
0.155898,-0.060971,-0.00042555,-0.0076214,-0.0035717,-0.00014287,-0.014287,24.997,-0.060971,-0.0076214,-0.014287,4.25,2.11,8.9675,-0.00679910788960134,0.000822292110398662,-10.7892527671906,"CF-PETG","Flat",100,3,"CF PETG 100%_3.txt"
0.181881,-0.079546,-0.00040188,-0.0099432,-0.003548,-0.00014192,-0.014192,24.997,-0.079546,-0.0099432,-0.014192,4.25,2.11,8.9675,-0.00887047672149429,0.00107272327850571,-10.7885115305507,"CF-PETG","Flat",100,3,"CF PETG 100%_3.txt"
0.207864,-0.09812,-0.00037821,-0.012265,-0.0035244,-0.00014097,-0.014097,24.997,-0.09812,-0.012265,-0.014097,4.25,2.11,8.9675,-0.0109417340395874,0.0013232659604126,-10.7889601338166,"CF-PETG","Flat",100,3,"CF PETG 100%_3.txt"
0.233847,-0.11669,-0.00035454,-0.014587,-0.0035007,-0.00014003,-0.014003,24.997,-0.11669,-0.014587,-0.014003,4.25,2.11,8.9675,-0.0130125453024812,0.00157445469751882,-10.7935469768891,"CF-PETG","Flat",100,3,"CF PETG 100%_3.txt"
0.25983,-0.13527,-0.00033087,-0.016909,-0.003477,-0.00013908,-0.013908,24.997,-0.13527,-0.016909,-0.013908,4.25,2.11,8.9675,-0.0150844717033733,0.00182452829662671,-10.790279121336,"CF-PETG","Flat",100,3,"CF PETG 100%_3.txt"
0.285813,-0.15384,-0.00030721,-0.019231,-0.0034533,-0.00013813,-0.013813,24.997,-0.15384,-0.019231,-0.013813,4.25,2.11,8.9675,-0.0171552829662671,0.00207571703373292,-10.7935990522226,"CF-PETG","Flat",100,3,"CF PETG 100%_3.txt"
0.311796,-0.17242,-0.00028354,-0.021552,-0.0034297,-0.00013719,-0.013719,24.997,-0.17242,-0.021552,-0.013719,4.25,2.11,8.9675,-0.0192272093671592,0.00232479063284081,-10.7868904641834,"CF-PETG","Flat",100,3,"CF PETG 100%_3.txt"
0.337779,-0.19099,-0.00025987,-0.023874,-0.003406,-0.00013624,-0.013624,24.997,-0.19099,-0.023874,-0.013624,4.25,2.11,8.9675,-0.021298020630053,0.00257597936994703,-10.7898943199591,"CF-PETG","Flat",100,3,"CF PETG 100%_3.txt"
0.363762,-0.20957,-0.0002362,-0.026196,-0.0033823,-0.00013529,-0.013529,24.997,-0.20957,-0.026196,-0.013529,4.25,2.11,8.9675,-0.0233699470309451,0.00282605296905492,-10.7881087534544,"CF-PETG","Flat",100,3,"CF PETG 100%_3.txt"
0.389745,-0.21751,-0.00021253,-0.027189,-0.0033587,-0.00013435,-0.013435,24.997,-0.21751,-0.027189,-0.013435,4.25,2.11,8.9675,-0.024255366601617,0.00293363339838305,-10.7897804199605,"CF-PETG","Flat",100,3,"CF PETG 100%_3.txt"
0.415728,-0.20499,-0.00018886,-0.025624,-0.003335,-0.0001334,-0.01334,24.997,-0.20499,-0.025624,-0.01334,4.25,2.11,8.9675,-0.0228592138277112,0.00276478617228882,-10.7898305193913,"CF-PETG","Flat",100,3,"CF PETG 100%_3.txt"
0.441711,-0.19248,-0.00016519,-0.02406,-0.0033113,-0.00013245,-0.013245,24.997,-0.19248,-0.02406,-0.013245,4.25,2.11,8.9675,-0.0214641761918037,0.00259582380819626,-10.7889601338166,"CF-PETG","Flat",100,3,"CF PETG 100%_3.txt"
0.467694,-0.17996,-0.00014152,-0.022495,-0.0032877,-0.00013151,-0.013151,24.997,-0.17996,-0.022495,-0.013151,4.25,2.11,8.9675,-0.020068023417898,0.00242697658210203,-10.7889601338166,"CF-PETG","Flat",100,3,"CF PETG 100%_3.txt"
0.493677,-0.16744,-0.00011785,-0.020931,-0.003264,-0.00013056,-0.013056,24.997,-0.16744,-0.020931,-0.013056,4.25,2.11,8.9675,-0.0186718706439922,0.00225912935600781,-10.7932222827758,"CF-PETG","Flat",100,3,"CF PETG 100%_3.txt"
0.51966,-0.15493,-9.4185e-05,-0.019366,-0.0032403,-0.00012961,-0.012961,24.997,-0.15493,-0.019366,-0.012961,4.25,2.11,8.9675,-0.0172768330080848,0.00208916699191525,-10.787808488667,"CF-PETG","Flat",100,3,"CF PETG 100%_3.txt"
0.545643,-0.14241,-7.0517e-05,-0.017802,-0.0032167,-0.00012867,-0.012867,24.997,-0.14241,-0.017802,-0.012867,4.25,2.11,8.9675,-0.015880680234179,0.00192131976582102,-10.7927186036457,"CF-PETG","Flat",100,3,"CF PETG 100%_3.txt"
0.571626,-0.1299,-4.6848e-05,-0.016237,-0.003193,-0.00012772,-0.012772,24.997,-0.1299,-0.016237,-0.012772,4.25,2.11,8.9675,-0.0144856425982715,0.00175135740172846,-10.7862129810215,"CF-PETG","Flat",100,3,"CF PETG 100%_3.txt"
0.597609,-0.11738,-2.3179e-05,-0.014672,-0.0031693,-0.00012677,-0.012677,24.997,-0.11738,-0.014672,-0.012677,4.25,2.11,8.9675,-0.0130894898243658,0.00158251017563423,-10.7859199538865,"CF-PETG","Flat",100,3,"CF PETG 100%_3.txt"
0.623592,-0.10486,4.9023e-07,-0.013108,-0.0031457,-0.00012583,-0.012583,24.997,-0.10486,-0.013108,-0.012583,4.25,2.11,8.9675,-0.01169333705046,0.00141466294954,-10.792363057217,"CF-PETG","Flat",100,3,"CF PETG 100%_3.txt"
0.649575,-0.092347,2.4159e-05,-0.011543,-0.003122,-0.00012488,-0.012488,24.997,-0.092347,-0.011543,-0.012488,4.25,2.11,8.9675,-0.0102979648731531,0.00124503512684695,-10.786061914987,"CF-PETG","Flat",100,3,"CF PETG 100%_3.txt"
0.675558,-0.079831,4.7828e-05,-0.0099788,-0.0030983,-0.00012393,-0.012393,24.997,-0.079831,-0.0099788,-0.012393,4.25,2.11,8.9675,-0.00890225815444661,0.00107654184555339,-10.7882896295485,"CF-PETG","Flat",100,3,"CF PETG 100%_3.txt"
0.701541,-0.067314,7.1497e-05,-0.0084143,-0.0030746,-0.00012299,-0.012299,24.997,-0.067314,-0.0084143,-0.012299,4.25,2.11,8.9675,-0.00750643992194034,0.000907860078059659,-10.7894902494522,"CF-PETG","Flat",100,3,"CF PETG 100%_3.txt"
0.727524,-0.054798,9.5166e-05,-0.0068498,-0.003051,-0.00012204,-0.012204,24.997,-0.054798,-0.0068498,-0.012204,4.25,2.11,8.9675,-0.0061107332032339,0.000739066796766099,-10.789611328303,"CF-PETG","Flat",100,3,"CF PETG 100%_3.txt"
0.753507,-0.042282,0.00011883,-0.0052852,-0.0030273,-0.00012109,-0.012109,24.997,-0.042282,-0.0052852,-0.012109,4.25,2.11,8.9675,-0.00471502648452746,0.00057017351547254,-10.7881161634856,"CF-PETG","Flat",100,3,"CF PETG 100%_3.txt"
0.77949,-0.029766,0.0001425,-0.0037207,-0.0030036,-0.00012015,-0.012015,24.997,-0.029766,-0.0037207,-0.012015,4.25,2.11,8.9675,-0.00331931976582102,0.000401380234178979,-10.7877612862897,"CF-PETG","Flat",100,3,"CF PETG 100%_3.txt"
0.805473,-0.017249,0.00016617,-0.0021562,-0.00298,-0.0001192,-0.01192,24.997,-0.017249,-0.0021562,-0.01192,4.25,2.11,8.9675,-0.00192350153331475,0.000232698466685252,-10.7920631984627,"CF-PETG","Flat",100,3,"CF PETG 100%_3.txt"
0.831456,-0.004733,0.00018984,-0.00059162,-0.0029563,-0.00011825,-0.011825,24.998,-0.004733,-0.00059162,-0.011825,4.25,2.11,8.9675,-0.000527794814608308,6.38251853916921e-05,-10.7882061782381,"CF-PETG","Flat",100,3,"CF PETG 100%_3.txt"
0.857439,0.061146,0.00021351,0.0076432,-0.0029326,-0.00011731,-0.011731,24.998,0.061146,0.0076432,-0.011731,4.25,2.11,8.9675,0.00681862280457207,-0.000824577195427934,-10.7883765363713,"CF-PETG","Flat",100,3,"CF PETG 100%_3.txt"
0.883422,0.1918,0.00023718,0.023975,-0.002909,-0.00011636,-0.011636,24.998,0.1918,0.023975,-0.011636,4.25,2.11,8.9675,0.0213883468079175,-0.00258665319208252,-10.7889601338166,"CF-PETG","Flat",100,3,"CF PETG 100%_3.txt"
0.909405,0.32246,0.00026085,0.040307,-0.0028853,-0.00011541,-0.011541,24.998,0.32246,0.040307,-0.011541,4.25,2.11,8.9675,0.0359587398940619,-0.00434826010593811,-10.7878534893148,"CF-PETG","Flat",100,3,"CF PETG 100%_3.txt"
0.935389,0.45311,0.00028452,0.056639,-0.0028616,-0.00011447,-0.011447,24.998,0.45311,0.056639,-0.011447,4.25,2.11,8.9675,0.050528017842208,-0.00611098215779202,-10.7893539041862,"CF-PETG","Flat",100,3,"CF PETG 100%_3.txt"
0.961372,0.58376,0.00030819,0.072971,-0.002838,-0.00011352,-0.011352,24.998,0.58376,0.072971,-0.011352,4.25,2.11,8.9675,0.0650972957903541,-0.00787370420964593,-10.7901826885282,"CF-PETG","Flat",100,3,"CF PETG 100%_3.txt"
0.987355,0.71442,0.00033186,0.089302,-0.0028143,-0.00011257,-0.011257,24.998,0.71442,0.089302,-0.011257,4.25,2.11,8.9675,0.0796676888764985,-0.00963431112350152,-10.7884606431004,"CF-PETG","Flat",100,3,"CF PETG 100%_3.txt"
1.01334,0.84507,0.00035552,0.10563,-0.0027906,-0.00011162,-0.011162,24.998,0.84507,0.10563,-0.011162,4.25,2.11,8.9675,0.0942369668246446,-0.0113930331753554,-10.7857930278855,"CF-PETG","Flat",100,3,"CF PETG 100%_3.txt"
1.03932,0.97573,0.00037919,0.12197,-0.0027669,-0.00011068,-0.011068,24.998,0.97573,0.12197,-0.011068,4.25,2.11,8.9675,0.108807359910789,-0.013162640089211,-10.7917029508986,"CF-PETG","Flat",100,3,"CF PETG 100%_3.txt"
1.0653,1.1064,0.00040286,0.1383,-0.0027433,-0.00010973,-0.010973,24.998,1.1064,0.1383,-0.010973,4.25,2.11,8.9675,0.123378868134932,-0.0149211318650683,-10.7889601338166,"CF-PETG","Flat",100,3,"CF PETG 100%_3.txt"
1.09129,1.237,0.00042653,0.15463,-0.0027196,-0.00010878,-0.010878,24.998,1.237,0.15463,-0.010878,4.25,2.11,8.9675,0.137942570393086,-0.0166874296069138,-10.7918447952621,"CF-PETG","Flat",100,3,"CF PETG 100%_3.txt"
1.11727,1.3677,0.0004502,0.17096,-0.0026959,-0.00010784,-0.010784,24.998,1.3677,0.17096,-0.010784,4.25,2.11,8.9675,0.152517424031224,-0.0184425759687761,-10.7876555736875,"CF-PETG","Flat",100,3,"CF PETG 100%_3.txt"
1.14325,1.4983,0.00047387,0.18729,-0.0026723,-0.00010689,-0.010689,24.998,1.4983,0.18729,-0.010689,4.25,2.11,8.9675,0.167081126289378,-0.0202088737106217,-10.7901509480601,"CF-PETG","Flat",100,3,"CF PETG 100%_3.txt"
1.16924,1.629,0.00049754,0.20363,-0.0026486,-0.00010594,-0.010594,24.998,1.629,0.20363,-0.010594,4.25,2.11,8.9675,0.181655979927516,-0.021974020072484,-10.7911506519098,"CF-PETG","Flat",100,3,"CF PETG 100%_3.txt"
1.19522,1.7597,0.00052121,0.21996,-0.0026249,-0.000105,-0.0105,24.998,1.7597,0.21996,-0.0105,4.25,2.11,8.9675,0.196230833565654,-0.0237291664343462,-10.787946187646,"CF-PETG","Flat",100,3,"CF PETG 100%_3.txt"
1.2212,1.8903,0.00058056,0.23629,-0.0025656,-0.00010262,-0.010262,24.998,1.8903,0.23629,-0.010262,4.25,2.11,8.9675,0.210794535823808,-0.0254954641761918,-10.7899040061754,"CF-PETG","Flat",100,3,"CF PETG 100%_3.txt"
1.24718,2.538,0.00081474,0.31725,-0.0023314,-9.3256e-05,-0.0093256,24.998,2.538,0.31725,-0.0093256,4.25,2.11,8.9675,0.283022023975467,-0.034227976024533,-10.7889601338166,"CF-PETG","Flat",100,3,"CF PETG 100%_3.txt"
1.27317,2.8901,0.0010489,0.36126,-0.0020972,-8.3889e-05,-0.0083889,24.998,2.8901,0.36126,-0.0083889,4.25,2.11,8.9675,0.322286032896571,-0.038973967103429,-10.7883427734676,"CF-PETG","Flat",100,3,"CF PETG 100%_3.txt"
1.29915,3.1715,0.0012831,0.39644,-0.001863,-7.4521e-05,-0.0074521,24.999,3.1715,0.39644,-0.0074521,4.25,2.11,8.9675,0.353666016169501,-0.042773983830499,-10.7895227097415,"CF-PETG","Flat",100,3,"CF PETG 100%_3.txt"
1.32513,3.4529,0.0015173,0.43161,-0.0016289,-6.5154e-05,-0.0065154,24.999,3.4529,0.43161,-0.0065154,4.25,2.11,8.9675,0.385045999442431,-0.0465640005575689,-10.7884433997287,"CF-PETG","Flat",100,3,"CF PETG 100%_3.txt"
1.35112,3.7343,0.0017515,0.46678,-0.0013947,-5.5787e-05,-0.0055787,24.999,3.7343,0.46678,-0.0055787,4.25,2.11,8.9675,0.416425982715361,-0.0503540172846389,-10.7875267330732,"CF-PETG","Flat",100,3,"CF PETG 100%_3.txt"
1.3771,4.0157,0.0019857,0.50196,-0.0011605,-4.642e-05,-0.004642,24.999,4.0157,0.50196,-0.004642,4.25,2.11,8.9675,0.447805965988291,-0.0541540340117089,-10.7885158203261,"CF-PETG","Flat",100,3,"CF PETG 100%_3.txt"
1.40308,4.297,0.0022198,0.53713,-0.00092631,-3.7052e-05,-0.0037052,25,4.297,0.53713,-0.0037052,4.25,2.11,8.9675,0.479174797881238,-0.0579552021187622,-10.7897905756078,"CF-PETG","Flat",100,3,"CF PETG 100%_3.txt"
1.42907,4.5784,0.002454,0.5723,-0.00069213,-2.7685e-05,-0.0027685,25,4.5784,0.5723,-0.0027685,4.25,2.11,8.9675,0.510554781154168,-0.0617452188458322,-10.7889601338166,"CF-PETG","Flat",100,3,"CF PETG 100%_3.txt"
1.45505,4.8598,0.0026882,0.60748,-0.00045795,-1.8318e-05,-0.0018318,25,4.8598,0.60748,-0.0018318,4.25,2.11,8.9675,0.541934764427098,-0.0655452355729021,-10.7896944052318,"CF-PETG","Flat",100,3,"CF PETG 100%_3.txt"
1.48103,5.1412,0.0029224,0.64265,-0.00022377,-8.9507e-06,-0.00089507,25,5.1412,0.64265,-0.00089507,4.25,2.11,8.9675,0.573314747700028,-0.0693352522999721,-10.7889601338166,"CF-PETG","Flat",100,3,"CF PETG 100%_3.txt"
1.50701,5.4226,0.0031566,0.67782,1.0414e-05,4.1656e-07,4.1656e-05,25,5.4226,0.67782,4.1656e-05,4.25,2.11,8.9675,0.604694730972958,-0.073125269027042,-10.7883020605827,"CF-PETG","Flat",100,3,"CF PETG 100%_3.txt"
1.533,5.704,0.0032811,0.713,0.00013495,5.398e-06,0.0005398,25.001,5.704,0.713,0.0005398,4.25,2.11,8.9675,0.636074714245888,-0.0769252857541121,-10.7889601338166,"CF-PETG","Flat",100,3,"CF PETG 100%_3.txt"
1.55898,5.9854,0.0033814,0.74817,0.00023525,9.4099e-06,0.00094099,25.001,5.9854,0.74817,0.00094099,4.25,2.11,8.9675,0.667454697518818,-0.080715302481182,-10.788363938835,"CF-PETG","Flat",100,3,"CF PETG 100%_3.txt"
1.58496,6.2667,0.0034817,0.78334,0.00033555,1.3422e-05,0.0013422,25.001,6.2667,0.78334,0.0013422,4.25,2.11,8.9675,0.698823529411765,-0.0845164705882353,-10.7892448474781,"CF-PETG","Flat",100,3,"CF PETG 100%_3.txt"
1.61095,6.5279,0.003582,0.81599,0.00043585,1.7434e-05,0.0017434,25.001,6.5279,0.81599,0.0017434,4.25,2.11,8.9675,0.727950933928074,-0.0880390660719264,-10.7892334553029,"CF-PETG","Flat",100,3,"CF PETG 100%_3.txt"
1.63693,6.6602,0.0036823,0.83252,0.00053614,2.1446e-05,0.0021446,25.001,6.6602,0.83252,0.0021446,4.25,2.11,8.9675,0.742704209645944,-0.0898157903540563,-10.7884243446471,"CF-PETG","Flat",100,3,"CF PETG 100%_3.txt"
1.66291,6.7924,0.0037826,0.84905,0.00063644,2.5458e-05,0.0025458,25.001,6.7924,0.84905,0.0025458,4.25,2.11,8.9675,0.757446333983831,-0.0916036660161694,-10.7889601338166,"CF-PETG","Flat",100,3,"CF PETG 100%_3.txt"
1.6889,6.9247,0.0038829,0.86559,0.00073674,2.947e-05,0.002947,25.001,6.9247,0.86559,0.002947,4.25,2.11,8.9675,0.772199609701701,-0.0933903902982993,-10.7892177934472,"CF-PETG","Flat",100,3,"CF PETG 100%_3.txt"
1.71488,7.057,0.0039832,0.88212,0.00083704,3.3482e-05,0.0033482,25.001,7.057,0.88212,0.0033482,4.25,2.11,8.9675,0.786952885419571,-0.0951671145804293,-10.7884544710957,"CF-PETG","Flat",100,3,"CF PETG 100%_3.txt"
1.74086,7.1892,0.0040835,0.89865,0.00093734,3.7493e-05,0.0037493,25.001,7.1892,0.89865,0.0037493,4.25,2.11,8.9675,0.801695009757457,-0.0969549902425425,-10.7889601338166,"CF-PETG","Flat",100,3,"CF PETG 100%_3.txt"
1.76684,7.3215,0.0041838,0.91518,0.0010376,4.1505e-05,0.0041505,25.002,7.3215,0.91518,0.0041505,4.25,2.11,8.9675,0.816448285475328,-0.0987317145246723,-10.7882290396067,"CF-PETG","Flat",100,3,"CF PETG 100%_3.txt"
1.79283,7.4537,0.0042841,0.93172,0.0011379,4.5517e-05,0.0045517,25.002,7.4537,0.93172,0.0045517,4.25,2.11,8.9675,0.831190409813214,-0.100529590186786,-10.7896782495584,"CF-PETG","Flat",100,3,"CF PETG 100%_3.txt"
1.81881,7.586,0.0043844,0.94825,0.0012382,4.9529e-05,0.0049529,25.002,7.586,0.94825,0.0049529,4.25,2.11,8.9675,0.845943685531085,-0.102306314468915,-10.7889601338166,"CF-PETG","Flat",100,3,"CF PETG 100%_3.txt"
1.84479,7.7183,0.0044847,0.96478,0.0013385,5.3541e-05,0.0053541,25.002,7.7183,0.96478,0.0053541,4.25,2.11,8.9675,0.860696961248955,-0.104083038751045,-10.7882666256603,"CF-PETG","Flat",100,3,"CF PETG 100%_3.txt"
1.87078,7.8505,0.004585,0.98132,0.0014388,5.7553e-05,0.0057553,25.002,7.8505,0.98132,0.0057553,4.25,2.11,8.9675,0.875439085586841,-0.105880914413159,-10.7896419529978,"CF-PETG","Flat",100,3,"CF PETG 100%_3.txt"
1.89676,7.9828,0.0046853,0.99785,0.0015391,6.1565e-05,0.0061565,25.002,7.9828,0.99785,0.0061565,4.25,2.11,8.9675,0.890192361304712,-0.107657638695288,-10.7889601338166,"CF-PETG","Flat",100,3,"CF PETG 100%_3.txt"
1.92274,8.1151,0.0047856,1.0144,0.0016394,6.5577e-05,0.0065577,25.002,8.1151,1.0144,0.0065577,4.25,2.11,8.9675,0.904945637022582,-0.109454362977418,-10.7900594417802,"CF-PETG","Flat",100,3,"CF PETG 100%_3.txt"
1.94873,8.2473,0.0048859,1.0309,0.0017397,6.9589e-05,0.0069589,25.002,8.2473,1.0309,0.0069589,4.25,2.11,8.9675,0.919687761360468,-0.111212238639532,-10.7878784207519,"CF-PETG","Flat",100,3,"CF PETG 100%_3.txt"
1.97471,8.3796,0.0049862,1.0474,0.00184,7.3601e-05,0.0073601,25.002,8.3796,1.0474,0.0073601,4.25,2.11,8.9675,0.934441037078338,-0.112958962921662,-10.7847014437332,"CF-PETG","Flat",100,3,"CF PETG 100%_3.txt"
2.00069,8.5119,0.0050865,1.064,0.0019403,7.7613e-05,0.0077613,25.002,8.5119,1.064,0.0077613,4.25,2.11,8.9675,0.949194312796209,-0.114805687203791,-10.7900081958451,"CF-PETG","Flat",100,3,"CF PETG 100%_3.txt"
2.02668,8.6441,0.0051868,1.0805,0.0020406,8.1625e-05,0.0081625,25.003,8.6441,1.0805,0.0081625,4.25,2.11,8.9675,0.963936437134095,-0.116563562865905,-10.7879280764373,"CF-PETG","Flat",100,3,"CF PETG 100%_3.txt"
2.05266,8.7764,0.0052871,1.097,0.0021409,8.5637e-05,0.0085637,25.003,8.7764,1.097,0.0085637,4.25,2.11,8.9675,0.978689712851966,-0.118310287148034,-10.7848939970861,"CF-PETG","Flat",100,3,"CF PETG 100%_3.txt"
2.07864,8.888,0.0053874,1.111,0.0022412,8.9649e-05,0.0089649,25.003,8.888,1.111,0.0089649,4.25,2.11,8.9675,0.991134652913298,-0.119865347086702,-10.7889601338166,"CF-PETG","Flat",100,3,"CF PETG 100%_3.txt"
2.10462,8.9936,0.0054877,1.1242,0.0023415,9.3661e-05,0.0093661,25.003,8.9936,1.1242,0.0093661,4.25,2.11,8.9675,1.00291051017563,-0.121289489824366,-10.7889601338166,"CF-PETG","Flat",100,3,"CF PETG 100%_3.txt"
2.13061,9.0992,0.005588,1.1374,0.0024418,9.7673e-05,0.0097673,25.003,9.0992,1.1374,0.0097673,4.25,2.11,8.9675,1.01468636743797,-0.122713632562029,-10.7889601338166,"CF-PETG","Flat",100,3,"CF PETG 100%_3.txt"
2.15659,9.2047,0.0056883,1.1506,0.0025421,0.00010168,0.010168,25.003,9.2047,1.1506,0.010168,4.25,2.11,8.9675,1.02645107332032,-0.124148926679676,-10.7899293133736,"CF-PETG","Flat",100,3,"CF PETG 100%_3.txt"
2.18257,9.3103,0.0057886,1.1638,0.0026424,0.0001057,0.01057,25.003,9.3103,1.1638,0.01057,4.25,2.11,8.9675,1.03822693058266,-0.12557306941734,-10.7899183207888,"CF-PETG","Flat",100,3,"CF PETG 100%_3.txt"
2.20856,9.4158,0.0058889,1.177,0.0027427,0.00010971,0.010971,25.003,9.4158,1.177,0.010971,4.25,2.11,8.9675,1.04999163646501,-0.127008363534987,-10.7908550157168,"CF-PETG","Flat",100,3,"CF PETG 100%_3.txt"
2.23454,9.5214,0.0059891,1.1902,0.002843,0.00011372,0.011372,25.003,9.5214,1.1902,0.011372,4.25,2.11,8.9675,1.06176749372735,-0.128432506272651,-10.7908340003908,"CF-PETG","Flat",100,3,"CF PETG 100%_3.txt"
2.26052,9.6269,0.0060894,1.2034,0.0029433,0.00011773,0.011773,25.003,9.6269,1.2034,0.011773,4.25,2.11,8.9675,1.0735321996097,-0.129867800390298,-10.7917401022352,"CF-PETG","Flat",100,3,"CF PETG 100%_3.txt"
2.28651,9.7325,0.0061897,1.2166,0.0030436,0.00012174,0.012174,25.004,9.7325,1.2166,0.012174,4.25,2.11,8.9675,1.08530805687204,-0.131291943127962,-10.7917099398292,"CF-PETG","Flat",100,3,"CF PETG 100%_3.txt"
2.31249,9.8381,0.00629,1.2298,0.0031439,0.00012576,0.012576,25.004,9.8381,1.2298,0.012576,4.25,2.11,8.9675,1.09708391413437,-0.132716085865626,-10.7916804249167,"CF-PETG","Flat",100,3,"CF PETG 100%_3.txt"
2.33847,9.9436,0.0063903,1.243,0.0032442,0.00012977,0.012977,25.004,9.9436,1.243,0.012977,4.25,2.11,8.9675,1.10884862001673,-0.134151379983273,-10.7925486712207,"CF-PETG","Flat",100,3,"CF PETG 100%_3.txt"
2.36445,10.049,0.0064906,1.2561,0.0033445,0.00013378,0.013378,25.004,10.049,1.2561,0.013378,4.25,2.11,8.9675,1.1206021745191,-0.135497825480903,-10.7871845777329,"CF-PETG","Flat",100,3,"CF PETG 100%_3.txt"
2.39044,10.155,0.0065909,1.2693,0.0034448,0.00013779,0.013779,25.004,10.155,1.2693,0.013779,4.25,2.11,8.9675,1.13242263730137,-0.136877362698634,-10.783688859894,"CF-PETG","Flat",100,3,"CF PETG 100%_3.txt"
2.41642,10.26,0.0066912,1.2825,0.0035451,0.0001418,0.01418,25.004,10.26,1.2825,0.01418,4.25,2.11,8.9675,1.1441315862838,-0.138368413716197,-10.7889601338166,"CF-PETG","Flat",100,3,"CF PETG 100%_3.txt"
2.4424,10.366,0.0067915,1.2957,0.0036454,0.00014582,0.014582,25.004,10.366,1.2957,0.014582,4.25,2.11,8.9675,1.15595204906607,-0.139747950933928,-10.7855175529774,"CF-PETG","Flat",100,3,"CF PETG 100%_3.txt"
2.46839,10.471,0.0068918,1.3089,0.0037457,0.00014983,0.014983,25.004,10.471,1.3089,0.014983,4.25,2.11,8.9675,1.16766099804851,-0.141239001951491,-10.7906640653596,"CF-PETG","Flat",100,3,"CF PETG 100%_3.txt"
2.49437,10.577,0.0069921,1.3221,0.003846,0.00015384,0.015384,25.004,10.577,1.3221,0.015384,4.25,2.11,8.9675,1.17948146083078,-0.142618539169222,-10.787273214524,"CF-PETG","Flat",100,3,"CF PETG 100%_3.txt"
2.52035,10.683,0.0070924,1.3353,0.0039463,0.00015785,0.015785,25.004,10.683,1.3353,0.015785,4.25,2.11,8.9675,1.19130192361305,-0.143998076386953,-10.7839494036511,"CF-PETG","Flat",100,3,"CF PETG 100%_3.txt"
2.54634,10.917,0.0071927,1.3647,0.0040466,0.00016186,0.016186,25.005,10.917,1.3647,0.016186,4.25,2.11,8.9675,1.21739615277391,-0.147303847226094,-10.7938629168384,"CF-PETG","Flat",100,3,"CF PETG 100%_3.txt"
2.57232,11.2,0.007293,1.4,0.0041469,0.00016588,0.016588,25.005,11.2,1.4,0.016588,4.25,2.11,8.9675,1.24895455812657,-0.151045441873432,-10.7889601338166,"CF-PETG","Flat",100,3,"CF PETG 100%_3.txt"
2.5983,11.482,0.0073933,1.4353,0.0042472,0.00016989,0.016989,25.005,11.482,1.4353,0.016989,4.25,2.11,8.9675,1.2804014496794,-0.154898550320602,-10.7920678827146,"CF-PETG","Flat",100,3,"CF PETG 100%_3.txt"
2.62428,11.765,0.0074936,1.4706,0.0043475,0.0001739,0.01739,25.005,11.765,1.4706,0.01739,4.25,2.11,8.9675,1.31195985503206,-0.15864014496794,-10.7874435582714,"CF-PETG","Flat",100,3,"CF PETG 100%_3.txt"
2.65027,12.047,0.0075939,1.5059,0.0044478,0.00017791,0.017791,25.005,12.047,1.5059,0.017791,4.25,2.11,8.9675,1.34340674658489,-0.16249325341511,-10.7904411591148,"CF-PETG","Flat",100,3,"CF PETG 100%_3.txt"
