Repository: VipulKohinkar/3D-Printing-Parameter-Optimisation

# 3D Printing Parameter Optimisation: Impact of K-Value on Carbon-Reinforced PETG

## MSc Mechanical Engineering with Management

**Author:** Vipul Kohinkar  
**Project:** MEE7012-SUM  
**Date:** 27 August 2026

---

## Project Overview

This project investigates the influence of flow-rate multiplier (K-value) and build orientation on the tensile behaviour of PETG and carbon-fibre-reinforced PETG (CF-PETG) manufactured using fused deposition modelling (FDM).

The study compares an unreinforced thermoplastic, PETG, with a carbon-fibre-reinforced PETG composite to investigate whether the two materials respond differently to changes in material flow and build orientation.

---

File: 3_Experimental_data/Modulus/Recalculated Stress Strain/Recalculated_Stress_Strain_All_Data.csv (part 8 of 212)
"Time (s)","Load (N)","Machine Extension (mm)","Stress (MPa)","Extension from Preload (mm)","Strain","Percentage Strain","Gauge Length (mm)","Load_N","NEXYGEN_Stress_MPa","Percentage_Strain","Measured_Width_mm","Measured_Thickness_mm","Measured_Area_mm2","Recalculated_Stress_MPa","Stress_Difference_MPa","Stress_Difference_Percent","Material","Orientation","K","Sample","File"
2.67625,12.33,0.0076942,1.5412,0.0045481,0.00018192,0.018192,25.005,12.33,1.5412,0.018192,4.25,2.11,8.9675,1.37496515193755,-0.166234848062448,-10.7860659267096,"CF-PETG","Flat",100,3,"CF PETG 100%_3.txt"
2.70223,12.612,0.0077945,1.5765,0.0046484,0.00018594,0.018594,25.005,12.612,1.5765,0.018594,4.25,2.11,8.9675,1.40641204349038,-0.170087956509618,-10.7889601338166,"CF-PETG","Flat",100,3,"CF PETG 100%_3.txt"
2.72822,12.895,0.0078948,1.6118,0.0047487,0.00018995,0.018995,25.005,12.895,1.6118,0.018995,4.25,2.11,8.9675,1.43797044884304,-0.173829551156955,-10.7848089810743,"CF-PETG","Flat",100,3,"CF PETG 100%_3.txt"
2.7542,13.179,0.0079951,1.6474,0.004849,0.00019396,0.019396,25.005,13.179,1.6474,0.019396,4.25,2.11,8.9675,1.46964036799554,-0.17775963200446,-10.7903139495241,"CF-PETG","Flat",100,3,"CF PETG 100%_3.txt"
2.78018,13.466,0.0080954,1.6832,0.0049493,0.00019797,0.019797,25.005,13.466,1.6832,0.019797,4.25,2.11,8.9675,1.50164482854753,-0.181555171452467,-10.7863100910449,"CF-PETG","Flat",100,3,"CF PETG 100%_3.txt"
2.80617,13.752,0.0081957,1.719,0.0050496,0.00020198,0.020198,25.006,13.752,1.719,0.020198,4.25,2.11,8.9675,1.53353777529969,-0.185462224700307,-10.7889601338166,"CF-PETG","Flat",100,3,"CF PETG 100%_3.txt"
2.83215,14.038,0.008296,1.7548,0.0051499,0.00020599,0.020599,25.006,14.038,1.7548,0.020599,4.25,2.11,8.9675,1.56543072205185,-0.189369277948146,-10.7915020485609,"CF-PETG","Flat",100,3,"CF PETG 100%_3.txt"
2.85813,14.324,0.0083963,1.7906,0.0052502,0.00021001,0.021001,25.006,14.324,1.7906,0.021001,4.25,2.11,8.9675,1.59732366880401,-0.193276331195985,-10.7939423207855,"CF-PETG","Flat",100,3,"CF PETG 100%_3.txt"
2.88411,14.611,0.0084966,1.8263,0.0053505,0.00021402,0.021402,25.006,14.611,1.8263,0.021402,4.25,2.11,8.9675,1.62932812935601,-0.196971870643992,-10.7852965363846,"CF-PETG","Flat",100,3,"CF PETG 100%_3.txt"
2.9101,14.897,0.0086074,1.8621,0.0054613,0.00021845,0.021845,25.006,14.897,1.8621,0.021845,4.25,2.11,8.9675,1.66122107610817,-0.200878923891832,-10.7877624129656,"CF-PETG","Flat",100,3,"CF PETG 100%_3.txt"
2.93608,15.183,0.0087548,1.8979,0.0056087,0.00022435,0.022435,25.006,15.183,1.8979,0.022435,4.25,2.11,8.9675,1.69311402286033,-0.204785977139671,-10.7901352621145,"CF-PETG","Flat",100,3,"CF PETG 100%_3.txt"
2.96206,15.47,0.0089022,1.9337,0.005756,0.00023024,0.023024,25.006,15.47,1.9337,0.023024,4.25,2.11,8.9675,1.72511848341232,-0.208581516587677,-10.7866533892371,"CF-PETG","Flat",100,3,"CF PETG 100%_3.txt"
2.98805,15.756,0.0090496,1.9695,0.0059034,0.00023614,0.023614,25.006,15.756,1.9695,0.023614,4.25,2.11,8.9675,1.75701143016448,-0.212488569835517,-10.7889601338166,"CF-PETG","Flat",100,3,"CF PETG 100%_3.txt"
3.01403,16.042,0.009197,2.0053,0.0060508,0.00024203,0.024203,25.007,16.042,2.0053,0.024203,4.25,2.11,8.9675,1.78890437691664,-0.216395623083356,-10.7911845152025,"CF-PETG","Flat",100,3,"CF PETG 100%_3.txt"
3.04001,16.329,0.0093443,2.0411,0.0061982,0.00024793,0.024793,25.007,16.329,2.0411,0.024793,4.25,2.11,8.9675,1.82090883746864,-0.220191162531363,-10.7878674504612,"CF-PETG","Flat",100,3,"CF PETG 100%_3.txt"
3.066,16.615,0.0094917,2.0769,0.0063456,0.00025382,0.025382,25.007,16.615,2.0769,0.025382,4.25,2.11,8.9675,1.8528017842208,-0.224098215779203,-10.7900339823392,"CF-PETG","Flat",100,3,"CF PETG 100%_3.txt"
3.09198,16.901,0.0096391,2.1127,0.006493,0.00025972,0.025972,25.007,16.901,2.1127,0.025972,4.25,2.11,8.9675,1.88469473097296,-0.228005269027042,-10.7921270898396,"CF-PETG","Flat",100,3,"CF PETG 100%_3.txt"
3.11796,17.188,0.0097865,2.1485,0.0066404,0.00026561,0.026561,25.007,17.188,2.1485,0.026561,4.25,2.11,8.9675,1.91669919152495,-0.231800808475049,-10.7889601338166,"CF-PETG","Flat",100,3,"CF PETG 100%_3.txt"
3.14394,17.474,0.0099339,2.1842,0.0067877,0.00027151,0.027151,25.007,17.474,2.1842,0.027151,4.25,2.11,8.9675,1.94859213827711,-0.235607861722888,-10.786917943544,"CF-PETG","Flat",100,3,"CF PETG 100%_3.txt"
3.16993,17.76,0.010081,2.22,0.0069351,0.00027741,0.027741,25.007,17.76,2.22,0.027741,4.25,2.11,8.9675,1.98048508502927,-0.239514914970727,-10.7889601338166,"CF-PETG","Flat",100,3,"CF PETG 100%_3.txt"
3.19591,18.083,0.010229,2.2604,0.0070825,0.0002833,0.02833,25.008,18.083,2.2604,0.02833,4.25,2.11,8.9675,2.01650404237524,-0.243895957624756,-10.7899468069703,"CF-PETG","Flat",100,3,"CF PETG 100%_3.txt"
3.22189,18.422,0.010376,2.3028,0.0072299,0.0002892,0.02892,25.008,18.422,2.3028,0.02892,4.25,2.11,8.9675,2.05430722051854,-0.24849277948146,-10.7908971461464,"CF-PETG","Flat",100,3,"CF PETG 100%_3.txt"
3.24788,18.761,0.010523,2.3451,0.0073773,0.00029509,0.029509,25.008,18.761,2.3451,0.029509,4.25,2.11,8.9675,2.09211039866183,-0.252989601338165,-10.7880090971884,"CF-PETG","Flat",100,3,"CF PETG 100%_3.txt"
3.27386,19.1,0.010671,2.3874,0.0075247,0.00030099,0.030099,25.008,19.1,2.3874,0.030099,4.25,2.11,8.9675,2.12991357680513,-0.25748642319487,-10.7852233892465,"CF-PETG","Flat",100,3,"CF PETG 100%_3.txt"
3.29984,19.438,0.010818,2.4298,0.0076721,0.00030688,0.030688,25.008,19.438,2.4298,0.030688,4.25,2.11,8.9675,2.16760524114859,-0.262194758851408,-10.7907959030129,"CF-PETG","Flat",100,3,"CF PETG 100%_3.txt"
3.32583,19.777,0.010966,2.4721,0.0078194,0.00031278,0.031278,25.008,19.777,2.4721,0.031278,4.25,2.11,8.9675,2.20540841929189,-0.266691580708112,-10.7880579551035,"CF-PETG","Flat",100,3,"CF PETG 100%_3.txt"
3.35181,20.116,0.011113,2.5145,0.0079668,0.00031867,0.031867,25.008,20.116,2.5145,0.031867,4.25,2.11,8.9675,2.24321159743518,-0.271288402564817,-10.7889601338166,"CF-PETG","Flat",100,3,"CF PETG 100%_3.txt"
3.37779,20.455,0.01126,2.5568,0.0081142,0.00032457,0.032457,25.009,20.455,2.5568,0.032457,4.25,2.11,8.9675,2.28101477557848,-0.275785224421522,-10.7863432580383,"CF-PETG","Flat",100,3,"CF PETG 100%_3.txt"
3.40377,20.793,0.011408,2.5992,0.0082616,0.00033046,0.033046,25.009,20.793,2.5992,0.033046,4.25,2.11,8.9675,2.31870643992194,-0.28049356007806,-10.791534321255,"CF-PETG","Flat",100,3,"CF PETG 100%_3.txt"
3.42976,21.132,0.011555,2.6415,0.008409,0.00033636,0.033636,25.009,21.132,2.6415,0.033636,4.25,2.11,8.9675,2.35650961806524,-0.284990381934764,-10.7889601338166,"CF-PETG","Flat",100,3,"CF PETG 100%_3.txt"
3.45574,21.471,0.011703,2.6838,0.0085564,0.00034225,0.034225,25.009,21.471,2.6838,0.034225,4.25,2.11,8.9675,2.39431279620853,-0.289487203791469,-10.7864670911197,"CF-PETG","Flat",100,3,"CF PETG 100%_3.txt"
3.48172,21.81,0.01185,2.7262,0.0087038,0.00034815,0.034815,25.009,21.81,2.7262,0.034815,4.25,2.11,8.9675,2.43211597435183,-0.294084025648174,-10.7873239545218,"CF-PETG","Flat",100,3,"CF PETG 100%_3.txt"
3.50771,22.148,0.011997,2.7685,0.0088511,0.00035405,0.035405,25.009,22.148,2.7685,0.035405,4.25,2.11,8.9675,2.46980763869529,-0.298692361304711,-10.7889601338166,"CF-PETG","Flat",100,3,"CF PETG 100%_3.txt"
3.53369,22.461,0.012145,2.8077,0.0089985,0.00035994,0.035994,25.009,22.461,2.8077,0.035994,4.25,2.11,8.9675,2.50471145804293,-0.302988541957067,-10.7913431619143,"CF-PETG","Flat",100,3,"CF PETG 100%_3.txt"
3.55967,22.735,0.012292,2.8419,0.0091459,0.00036584,0.036584,25.01,22.735,2.8419,0.036584,4.25,2.11,8.9675,2.5352662391971,-0.306633760802899,-10.7897449172349,"CF-PETG","Flat",100,3,"CF PETG 100%_3.txt"
3.58566,23.009,0.012439,2.8761,0.0092933,0.00037173,0.037173,25.01,23.009,2.8761,0.037173,4.25,2.11,8.9675,2.56582102035127,-0.310278979648731,-10.7881846823383,"CF-PETG","Flat",100,3,"CF PETG 100%_3.txt"
3.61164,23.283,0.012587,2.9104,0.0094407,0.00037763,0.037763,25.01,23.283,2.9104,0.037763,4.25,2.11,8.9675,2.59637580150544,-0.314024198494563,-10.7897264463498,"CF-PETG","Flat",100,3,"CF PETG 100%_3.txt"
3.63762,23.557,0.012734,2.9446,0.0095881,0.00038352,0.038352,25.01,23.557,2.9446,0.038352,4.25,2.11,8.9675,2.6269305826596,-0.317669417340396,-10.7882027216055,"CF-PETG","Flat",100,3,"CF PETG 100%_3.txt"
3.66361,23.831,0.012882,2.9788,0.0097355,0.00038942,0.038942,25.01,23.831,2.9788,0.038942,4.25,2.11,8.9675,2.65748536381377,-0.321314636186228,-10.7867139850352,"CF-PETG","Flat",100,3,"CF PETG 100%_3.txt"
3.68959,24.105,0.013029,3.0131,0.0098828,0.00039531,0.039531,25.01,24.105,3.0131,0.039531,4.25,2.11,8.9675,2.68804014496794,-0.32505985503206,-10.7882199406611,"CF-PETG","Flat",100,3,"CF PETG 100%_3.txt"
3.71557,24.378,0.013176,3.0473,0.01003,0.00040121,0.040121,25.011,24.378,3.0473,0.040121,4.25,2.11,8.9675,2.71848341232227,-0.328816587677725,-10.790423905678,"CF-PETG","Flat",100,3,"CF PETG 100%_3.txt"
3.74155,24.652,0.013324,3.0815,0.010178,0.0004071,0.04071,25.011,24.652,3.0815,0.04071,4.25,2.11,8.9675,2.74903819347644,-0.332461806523557,-10.7889601338166,"CF-PETG","Flat",100,3,"CF PETG 100%_3.txt"
3.76754,24.926,0.013471,3.1158,0.010325,0.000413,0.0413,25.011,24.926,3.1158,0.0413,4.25,2.11,8.9675,2.77959297463061,-0.33620702536939,-10.790391725059,"CF-PETG","Flat",100,3,"CF PETG 100%_3.txt"
3.79352,25.2,0.013619,3.15,0.010472,0.0004189,0.04189,25.011,25.2,3.15,0.04189,4.25,2.11,8.9675,2.81014775578478,-0.339852244215221,-10.7889601338166,"CF-PETG","Flat",100,3,"CF PETG 100%_3.txt"
3.8195,25.474,0.013766,3.1842,0.01062,0.00042479,0.042479,25.011,25.474,3.1842,0.042479,4.25,2.11,8.9675,2.84070253693895,-0.343497463061054,-10.7875592946754,"CF-PETG","Flat",100,3,"CF PETG 100%_3.txt"
3.84549,25.748,0.013913,3.2185,0.010767,0.00043069,0.043069,25.011,25.748,3.2185,0.043069,4.25,2.11,8.9675,2.87125731809311,-0.347242681906886,-10.7889601338166,"CF-PETG","Flat",100,3,"CF PETG 100%_3.txt"
3.87147,26.022,0.014061,3.2527,0.010915,0.00043658,0.043658,25.011,26.022,3.2527,0.043658,4.25,2.11,8.9675,2.90181209924728,-0.350887900752718,-10.7875887955458,"CF-PETG","Flat",100,3,"CF PETG 100%_3.txt"
3.89745,26.296,0.014208,3.2869,0.011062,0.00044248,0.044248,25.012,26.296,3.2869,0.044248,4.25,2.11,8.9675,2.93236688040145,-0.35453311959855,-10.7862459946621,"CF-PETG","Flat",100,3,"CF PETG 100%_3.txt"
3.92344,26.569,0.014355,3.3212,0.011209,0.00044837,0.044837,25.012,26.569,3.3212,0.044837,4.25,2.11,8.9675,2.96281014775579,-0.358389852244215,-10.7909747152901,"CF-PETG","Flat",100,3,"CF PETG 100%_3.txt"
3.94942,26.843,0.014503,3.3554,0.011357,0.00045427,0.045427,25.012,26.843,3.3554,0.045427,4.25,2.11,8.9675,2.99336492890995,-0.362035071090047,-10.7896248164167,"CF-PETG","Flat",100,3,"CF PETG 100%_3.txt"
3.9754,27.109,0.01465,3.3887,0.011504,0.00046016,0.046016,25.012,27.109,3.3887,0.046016,4.25,2.11,8.9675,3.02302759966546,-0.365672400334541,-10.7909345865536,"CF-PETG","Flat",100,3,"CF PETG 100%_3.txt"
4.00138,27.367,0.014798,3.4208,0.011651,0.00046606,0.046606,25.012,27.367,3.4208,0.046606,4.25,2.11,8.9675,3.0517981600223,-0.369001839977697,-10.7870042088896,"CF-PETG","Flat",100,3,"CF PETG 100%_3.txt"
4.02737,27.624,0.014945,3.453,0.011799,0.00047195,0.047195,25.012,27.624,3.453,0.047195,4.25,2.11,8.9675,3.08045720657931,-0.372542793420686,-10.7889601338166,"CF-PETG","Flat",100,3,"CF PETG 100%_3.txt"
4.05335,27.882,0.015092,3.4852,0.011946,0.00047785,0.047785,25.012,27.882,3.4852,0.047785,4.25,2.11,8.9675,3.10922776693616,-0.375972233063841,-10.78768027843,"CF-PETG","Flat",100,3,"CF PETG 100%_3.txt"
4.07933,28.139,0.01524,3.5174,0.012094,0.00048375,0.048375,25.013,28.139,3.5174,0.048375,4.25,2.11,8.9675,3.13788681349317,-0.37951318650683,-10.7895942032987,"CF-PETG","Flat",100,3,"CF PETG 100%_3.txt"
4.10532,28.397,0.015387,3.5496,0.012241,0.00048964,0.048964,25.013,28.397,3.5496,0.048964,4.25,2.11,8.9675,3.16665737385001,-0.382942626149986,-10.7883318162606,"CF-PETG","Flat",100,3,"CF PETG 100%_3.txt"
4.1313,28.654,0.015535,3.5818,0.012388,0.00049554,0.049554,25.013,28.654,3.5818,0.049554,4.25,2.11,8.9675,3.19531642040703,-0.386483579592974,-10.7902054719128,"CF-PETG","Flat",100,3,"CF PETG 100%_3.txt"
4.15728,28.912,0.015682,3.614,0.012536,0.00050143,0.050143,25.013,28.912,3.614,0.050143,4.25,2.11,8.9675,3.22408698076387,-0.38991301923613,-10.7889601338166,"CF-PETG","Flat",100,3,"CF PETG 100%_3.txt"
4.18327,29.169,0.015829,3.6461,0.012683,0.00050733,0.050733,25.013,29.169,3.6461,0.050733,4.25,2.11,8.9675,3.25274602732088,-0.393353972679119,-10.7883484457124,"CF-PETG","Flat",100,3,"CF PETG 100%_3.txt"
4.20925,29.427,0.015977,3.6783,0.012831,0.00051322,0.051322,25.013,29.427,3.6783,0.051322,4.25,2.11,8.9675,3.28151658767773,-0.396783412322275,-10.7871411337377,"CF-PETG","Flat",100,3,"CF PETG 100%_3.txt"
4.23523,29.684,0.016124,3.7105,0.012978,0.00051912,0.051912,25.013,29.684,3.7105,0.051912,4.25,2.11,8.9675,3.31017563423474,-0.400324365765263,-10.7889601338166,"CF-PETG","Flat",100,3,"CF PETG 100%_3.txt"
4.26121,29.942,0.016271,3.7427,0.013125,0.00052501,0.052501,25.014,29.942,3.7427,0.052501,4.25,2.11,8.9675,3.33894619459158,-0.403753805408419,-10.7877683332466,"CF-PETG","Flat",100,3,"CF PETG 100%_3.txt"
4.2872,30.199,0.016419,3.7749,0.013273,0.00053091,0.053091,25.014,30.199,3.7749,0.053091,4.25,2.11,8.9675,3.36760524114859,-0.407294758851408,-10.7895509510559,"CF-PETG","Flat",100,3,"CF PETG 100%_3.txt"
4.31318,30.457,0.016566,3.8071,0.01342,0.0005368,0.05368,25.014,30.457,3.8071,0.05368,4.25,2.11,8.9675,3.39637580150544,-0.410724198494564,-10.7883743136393,"CF-PETG","Flat",100,3,"CF PETG 100%_3.txt"
4.33916,30.714,0.016714,3.8393,0.013567,0.0005427,0.05427,25.014,30.714,3.8393,0.05427,4.25,2.11,8.9675,3.42503484806245,-0.414265151937552,-10.7901219476871,"CF-PETG","Flat",100,3,"CF PETG 100%_3.txt"
4.36515,30.972,0.016861,3.8714,0.013715,0.00054859,0.054859,25.014,30.972,3.8714,0.054859,4.25,2.11,8.9675,3.45380540841929,-0.417594591580708,-10.786655772607,"CF-PETG","Flat",100,3,"CF PETG 100%_3.txt"
4.39113,31.229,0.017008,3.9036,0.013862,0.00055449,0.055449,25.014,31.229,3.9036,0.055449,4.25,2.11,8.9675,3.4824644549763,-0.421135545023696,-10.7883887955655,"CF-PETG","Flat",100,3,"CF PETG 100%_3.txt"
4.41711,31.487,0.017156,3.9358,0.01401,0.00056039,0.056039,25.014,31.487,3.9358,0.056039,4.25,2.11,8.9675,3.51123501533315,-0.424564984666852,-10.7872601419496,"CF-PETG","Flat",100,3,"CF PETG 100%_3.txt"
4.4431,31.744,0.017303,3.968,0.014157,0.00056628,0.056628,25.015,31.744,3.968,0.056628,4.25,2.11,8.9675,3.53989406189016,-0.428105938109841,-10.7889601338166,"CF-PETG","Flat",100,3,"CF PETG 100%_3.txt"
4.46908,32.002,0.017451,4.0002,0.014304,0.00057218,0.057218,25.015,32.002,4.0002,0.057218,4.25,2.11,8.9675,3.568664622247,-0.431535377752997,-10.7878450515723,"CF-PETG","Flat",100,3,"CF PETG 100%_3.txt"
4.49506,32.259,0.017598,4.0324,0.014452,0.00057807,0.057807,25.015,32.259,4.0324,0.057807,4.25,2.11,8.9675,3.59732366880401,-0.435076331195985,-10.789513222795,"CF-PETG","Flat",100,3,"CF PETG 100%_3.txt"
4.52104,32.517,0.017745,4.0646,0.014599,0.00058397,0.058397,25.015,32.517,4.0646,0.058397,4.25,2.11,8.9675,3.62609422916086,-0.438505770839141,-10.7884114264415,"CF-PETG","Flat",100,3,"CF PETG 100%_3.txt"
4.54703,32.774,0.017893,4.0967,0.014747,0.00058986,0.058986,25.015,32.774,4.0967,0.058986,4.25,2.11,8.9675,3.65475327571787,-0.44194672428213,-10.787871317942,"CF-PETG","Flat",100,3,"CF PETG 100%_3.txt"
4.57301,33.031,0.01804,4.1289,0.014894,0.00059576,0.059576,25.015,33.031,4.1289,0.059576,4.25,2.11,8.9675,3.68341232227488,-0.445487677725118,-10.7895002960866,"CF-PETG","Flat",100,3,"CF PETG 100%_3.txt"
4.59899,33.289,0.018187,4.1611,0.015041,0.00060165,0.060165,25.016,33.289,4.1611,0.060165,4.25,2.11,8.9675,3.71218288263173,-0.448917117368274,-10.788424151505,"CF-PETG","Flat",100,3,"CF PETG 100%_3.txt"
4.62498,33.546,0.018335,4.1933,0.015189,0.00060755,0.060755,25.016,33.546,4.1933,0.060755,4.25,2.11,8.9675,3.74084192918874,-0.452458070811263,-10.790023866913,"CF-PETG","Flat",100,3,"CF PETG 100%_3.txt"
4.65096,33.804,0.018482,4.2255,0.015336,0.00061344,0.061344,25.016,33.804,4.2255,0.061344,4.25,2.11,8.9675,3.76961248954558,-0.455887510454418,-10.7889601338166,"CF-PETG","Flat",100,3,"CF PETG 100%_3.txt"
4.67694,34.061,0.01863,4.2577,0.015483,0.00061934,0.061934,25.016,34.061,4.2577,0.061934,4.25,2.11,8.9675,3.79827153610259,-0.459428463897407,-10.7905315991593,"CF-PETG","Flat",100,3,"CF PETG 100%_3.txt"
4.70293,34.319,0.018777,4.2899,0.015631,0.00062524,0.062524,25.016,34.319,4.2899,0.062524,4.25,2.11,8.9675,3.82704209645944,-0.462857903540563,-10.7894800237899,"CF-PETG","Flat",100,3,"CF PETG 100%_3.txt"
4.72891,34.576,0.018924,4.3221,0.015778,0.00063113,0.063113,25.016,34.576,4.3221,0.063113,4.25,2.11,8.9675,3.85570114301645,-0.466398856983551,-10.7910242008179,"CF-PETG","Flat",100,3,"CF PETG 100%_3.txt"
4.75489,34.834,0.019072,4.3542,0.015926,0.00063703,0.063703,25.016,34.834,4.3542,0.063703,4.25,2.11,8.9675,3.88447170337329,-0.469728296626707,-10.7879357086654,"CF-PETG","Flat",100,3,"CF PETG 100%_3.txt"
4.78087,35.091,0.019219,4.3864,0.016073,0.00064292,0.064292,25.017,35.091,4.3864,0.064292,4.25,2.11,8.9675,3.9131307499303,-0.473269250069696,-10.7894685863053,"CF-PETG","Flat",100,3,"CF PETG 100%_3.txt"
4.80686,35.349,0.019367,4.4186,0.01622,0.00064882,0.064882,25.017,35.349,4.4186,0.064882,4.25,2.11,8.9675,3.94190131028715,-0.476698689712852,-10.7884553866123,"CF-PETG","Flat",100,3,"CF PETG 100%_3.txt"
4.83284,35.606,0.019514,4.4508,0.016368,0.00065471,0.065471,25.017,35.606,4.4508,0.065471,4.25,2.11,8.9675,3.97056035684416,-0.48023964315584,-10.7899623248818,"CF-PETG","Flat",100,3,"CF PETG 100%_3.txt"
4.85882,35.864,0.019661,4.483,0.016515,0.00066061,0.066061,25.017,35.864,4.483,0.066061,4.25,2.11,8.9675,3.999330917201,-0.483669082798996,-10.7889601338166,"CF-PETG","Flat",100,3,"CF PETG 100%_3.txt"
4.88481,36.121,0.019809,4.5152,0.016663,0.0006665,0.06665,25.017,36.121,4.5152,0.06665,4.25,2.11,8.9675,4.02798996375802,-0.487210036241985,-10.7904419791368,"CF-PETG","Flat",100,3,"CF PETG 100%_3.txt"
4.91079,36.367,0.019956,4.5459,0.01681,0.0006724,0.06724,25.017,36.367,4.5459,0.06724,4.25,2.11,8.9675,4.05542235851687,-0.490477641483134,-10.7894507464558,"CF-PETG","Flat",100,3,"CF PETG 100%_3.txt"
4.93677,36.578,0.020103,4.5723,0.016957,0.00067829,0.067829,25.017,36.578,4.5723,0.067829,4.25,2.11,8.9675,4.07895177028157,-0.493348229718428,-10.789935693599,"CF-PETG","Flat",100,3,"CF PETG 100%_3.txt"
4.96276,36.789,0.020251,4.5987,0.017105,0.00068419,0.068419,25.018,36.789,4.5987,0.068419,4.25,2.11,8.9675,4.10248118204628,-0.496218817953721,-10.7904150728189,"CF-PETG","Flat",100,3,"CF PETG 100%_3.txt"
4.98874,37,0.020398,4.625,0.017252,0.00069008,0.069008,25.018,37,4.625,0.069008,4.25,2.11,8.9675,4.12601059381098,-0.498989406189016,-10.7889601338166,"CF-PETG","Flat",100,3,"CF PETG 100%_3.txt"
5.01472,37.211,0.020546,4.6514,0.0174,0.00069598,0.069598,25.018,37.211,4.6514,0.069598,4.25,2.11,8.9675,4.14954000557569,-0.50185999442431,-10.7894396187021,"CF-PETG","Flat",100,3,"CF PETG 100%_3.txt"
5.0407,37.422,0.020693,4.6778,0.017547,0.00070188,0.070188,25.018,37.422,4.6778,0.070188,4.25,2.11,8.9675,4.1730694173404,-0.504730582659604,-10.7899136914704,"CF-PETG","Flat",100,3,"CF PETG 100%_3.txt"
5.06669,37.633,0.02084,4.7042,0.017694,0.00070777,0.070777,25.018,37.633,4.7042,0.070777,4.25,2.11,8.9675,4.1965988291051,-0.507601170894898,-10.79038244324,"CF-PETG","Flat",100,3,"CF PETG 100%_3.txt"
5.09267,37.845,0.020988,4.7306,0.017842,0.00071367,0.071367,25.018,37.845,4.7306,0.071367,4.25,2.11,8.9675,4.22023975466964,-0.510360245330359,-10.7884886764968,"CF-PETG","Flat",100,3,"CF PETG 100%_3.txt"
5.11865,38.056,0.021135,4.7569,0.017989,0.00071956,0.071956,25.018,38.056,4.7569,0.071956,4.25,2.11,8.9675,4.24376916643435,-0.513130833565653,-10.7870847309309,"CF-PETG","Flat",100,3,"CF PETG 100%_3.txt"
5.14464,38.267,0.021283,4.7833,0.018136,0.00072546,0.072546,25.019,38.267,4.7833,0.072546,4.25,2.11,8.9675,4.26729857819905,-0.516001421800947,-10.7875613446982,"CF-PETG","Flat",100,3,"CF PETG 100%_3.txt"
5.17062,38.478,0.02143,4.8097,0.018284,0.00073135,0.073135,25.019,38.478,4.8097,0.073135,4.25,2.11,8.9675,4.29082798996376,-0.518872010036242,-10.7880327262873,"CF-PETG","Flat",100,3,"CF PETG 100%_3.txt"
5.1966,38.689,0.021577,4.8361,0.018431,0.00073725,0.073725,25.019,38.689,4.8361,0.073725,4.25,2.11,8.9675,4.31435740172846,-0.521742598271536,-10.7884989613849,"CF-PETG","Flat",100,3,"CF PETG 100%_3.txt"
5.22259,38.9,0.021725,4.8625,0.018579,0.00074314,0.074314,25.019,38.9,4.8625,0.074314,4.25,2.11,8.9675,4.33788681349317,-0.52461318650683,-10.7889601338166,"CF-PETG","Flat",100,3,"CF PETG 100%_3.txt"
5.24857,39.111,0.021872,4.8888,0.018726,0.00074904,0.074904,25.019,39.111,4.8888,0.074904,4.25,2.11,8.9675,4.36141622525788,-0.527383774742124,-10.7875915304804,"CF-PETG","Flat",100,3,"CF PETG 100%_3.txt"
5.27455,39.322,0.02202,4.9152,0.018873,0.00075493,0.075493,25.019,39.322,4.9152,0.075493,4.25,2.11,8.9675,4.38494563702258,-0.530254362977417,-10.7880526321903,"CF-PETG","Flat",100,3,"CF PETG 100%_3.txt"
5.30053,39.533,0.022167,4.9416,0.019021,0.00076083,0.076083,25.019,39.533,4.9416,0.076083,4.25,2.11,8.9675,4.40847504878729,-0.533124951212712,-10.7885088071214,"CF-PETG","Flat",100,3,"CF PETG 100%_3.txt"
5.32652,39.744,0.022314,4.968,0.019168,0.00076673,0.076673,25.02,39.744,4.968,0.076673,4.25,2.11,8.9675,4.43200446055199,-0.535995539448006,-10.7889601338165,"CF-PETG","Flat",100,3,"CF PETG 100%_3.txt"
5.3525,39.955,0.022462,4.9944,0.019316,0.00077262,0.077262,25.02,39.955,4.9944,0.077262,4.25,2.11,8.9675,4.4555338723167,-0.5388661276833,-10.7894066891579,"CF-PETG","Flat",100,3,"CF PETG 100%_3.txt"
5.37848,40.166,0.022609,5.0207,0.019463,0.00077852,0.077852,25.02,40.166,5.0207,0.077852,4.25,2.11,8.9675,4.4790632840814,-0.541636715918595,-10.7880717015276,"CF-PETG","Flat",100,3,"CF PETG 100%_3.txt"
5.40447,40.377,0.022756,5.0471,0.01961,0.00078441,0.078441,25.02,40.377,5.0471,0.078441,4.25,2.11,8.9675,4.50259269584611,-0.544507304153889,-10.7885182412452,"CF-PETG","Flat",100,3,"CF PETG 100%_3.txt"
5.43045,40.588,0.022904,5.0735,0.019758,0.00079031,0.079031,25.02,40.588,5.0735,0.079031,4.25,2.11,8.9675,4.52612210761082,-0.547377892389183,-10.7889601338166,"CF-PETG","Flat",100,3,"CF PETG 100%_3.txt"
5.45643,40.799,0.023051,5.0999,0.019905,0.0007962,0.07962,25.02,40.799,5.0999,0.07962,4.25,2.11,8.9675,4.54965151937552,-0.550248480624477,-10.7893974514104,"CF-PETG","Flat",100,3,"CF PETG 100%_3.txt"
5.48242,41.01,0.023199,5.1263,0.020052,0.0008021,0.08021,25.021,41.01,5.1263,0.08021,4.25,2.11,8.9675,4.57318093114023,-0.553119068859771,-10.7898302647089,"CF-PETG","Flat",100,3,"CF PETG 100%_3.txt"
5.5084,41.221,0.023346,5.1526,0.0202,0.00080799,0.080799,25.021,41.221,5.1526,0.080799,4.25,2.11,8.9675,4.59671034290493,-0.555889657095065,-10.7885272890398,"CF-PETG","Flat",100,3,"CF PETG 100%_3.txt"
5.53438,41.432,0.023493,5.179,0.020347,0.00081389,0.081389,25.021,41.432,5.179,0.081389,4.25,2.11,8.9675,4.62023975466964,-0.558760245330359,-10.7889601338165,"CF-PETG","Flat",100,3,"CF PETG 100%_3.txt"
5.56037,41.643,0.023641,5.2054,0.020495,0.00081978,0.081978,25.021,41.643,5.2054,0.081978,4.25,2.11,8.9675,4.64376916643435,-0.561630833565653,-10.7893885881134,"CF-PETG","Flat",100,3,"CF PETG 100%_3.txt"
5.58635,41.854,0.023788,5.2318,0.020642,0.00082568,0.082568,25.021,41.854,5.2318,0.082568,4.25,2.11,8.9675,4.66729857819905,-0.564501421800947,-10.7898127183942,"CF-PETG","Flat",100,3,"CF PETG 100%_3.txt"
5.61233,42.065,0.023936,5.2582,0.020789,0.00083157,0.083157,25.021,42.065,5.2582,0.083157,4.25,2.11,8.9675,4.69082798996376,-0.567372010036243,-10.7902325897882,"CF-PETG","Flat",100,3,"CF PETG 100%_3.txt"
5.63831,42.276,0.024083,5.2845,0.020937,0.00083747,0.083747,25.021,42.276,5.2845,0.083747,4.25,2.11,8.9675,4.71435740172846,-0.570142598271536,-10.7889601338166,"CF-PETG","Flat",100,3,"CF PETG 100%_3.txt"
5.6643,42.487,0.02423,5.3109,0.021084,0.00084337,0.084337,25.022,42.487,5.3109,0.084337,4.25,2.11,8.9675,4.73788681349317,-0.57301318650683,-10.7893800769517,"CF-PETG","Flat",100,3,"CF PETG 100%_3.txt"
5.69028,42.698,0.024378,5.3373,0.021232,0.00084926,0.084926,25.022,42.698,5.3373,0.084926,4.25,2.11,8.9675,4.76141622525788,-0.575883774742124,-10.7897958657397,"CF-PETG","Flat",100,3,"CF PETG 100%_3.txt"
5.71626,42.909,0.024525,5.3637,0.021379,0.00085516,0.085516,25.022,42.909,5.3637,0.085516,4.25,2.11,8.9675,4.78494563702258,-0.578754362977418,-10.7902075615232,"CF-PETG","Flat",100,3,"CF PETG 100%_3.txt"
5.74225,43.121,0.024672,5.3901,0.021526,0.00086105,0.086105,25.022,43.121,5.3901,0.086105,4.25,2.11,8.9675,4.80858656258712,-0.581513437412879,-10.7885463611599,"CF-PETG","Flat",100,3,"CF PETG 100%_3.txt"
5.76823,43.332,0.02482,5.4164,0.021674,0.00086695,0.086695,25.022,43.332,5.4164,0.086695,4.25,2.11,8.9675,4.83211597435183,-0.584284025648174,-10.7873130796871,"CF-PETG","Flat",100,3,"CF PETG 100%_3.txt"
5.79421,43.543,0.024967,5.4428,0.021821,0.00087284,0.087284,25.022,43.543,5.4428,0.087284,4.25,2.11,8.9675,4.85564538611653,-0.587154613883468,-10.7877308349281,"CF-PETG","Flat",100,3,"CF PETG 100%_3.txt"
5.8202,43.754,0.025115,5.4692,0.021968,0.00087874,0.087874,25.022,43.754,5.4692,0.087874,4.25,2.11,8.9675,4.87917479788124,-0.590025202118762,-10.7881445571338,"CF-PETG","Flat",100,3,"CF PETG 100%_3.txt"
5.84618,43.965,0.025262,5.4956,0.022116,0.00088463,0.088463,25.023,43.965,5.4956,0.088463,4.25,2.11,8.9675,4.90270420964594,-0.592895790354055,-10.7885543044264,"CF-PETG","Flat",100,3,"CF PETG 100%_3.txt"
5.87216,44.176,0.025409,5.522,0.022263,0.00089053,0.089053,25.023,44.176,5.522,0.089053,4.25,2.11,8.9675,4.92623362141065,-0.59576637858935,-10.7889601338166,"CF-PETG","Flat",100,3,"CF PETG 100%_3.txt"
5.89814,44.387,0.025557,5.5483,0.022411,0.00089642,0.089642,25.023,44.387,5.5483,0.089642,4.25,2.11,8.9675,4.94976303317536,-0.598536966824645,-10.7877542098417,"CF-PETG","Flat",100,3,"CF PETG 100%_3.txt"
5.92413,44.598,0.025704,5.5747,0.022558,0.00090232,0.090232,25.023,44.598,5.5747,0.090232,4.25,2.11,8.9675,4.97329244494006,-0.601407555059938,-10.7881599917473,"CF-PETG","Flat",100,3,"CF PETG 100%_3.txt"
5.95011,44.809,0.025852,5.6011,0.022705,0.00090822,0.090822,25.023,44.809,5.6011,0.090822,4.25,2.11,8.9675,4.99682185670477,-0.604278143295232,-10.7885619484607,"CF-PETG","Flat",100,3,"CF PETG 100%_3.txt"
5.97609,45.02,0.025999,5.6275,0.022853,0.00091411,0.091411,25.023,45.02,5.6275,0.091411,4.25,2.11,8.9675,5.02035126846947,-0.607148731530526,-10.7889601338166,"CF-PETG","Flat",100,3,"CF PETG 100%_3.txt"
6.00208,45.231,0.026146,5.6539,0.023,0.00092,0.092,25.023,45.231,5.6539,0.092,4.25,2.11,8.9675,5.04388068023418,-0.61001931976582,-10.7893546006442,"CF-PETG","Flat",100,3,"CF PETG 100%_3.txt"
6.02806,45.442,0.02628,5.6802,0.023134,0.00092535,0.092535,25.024,45.442,5.6802,0.092535,4.25,2.11,8.9675,5.06741009199889,-0.612789908001115,-10.7881748530178,"CF-PETG","Flat",100,3,"CF PETG 100%_3.txt"
6.05404,45.653,0.026413,5.7066,0.023267,0.00093069,0.093069,25.024,45.653,5.7066,0.093069,4.25,2.11,8.9675,5.09093950376359,-0.615660496236409,-10.7885693098589,"CF-PETG","Flat",100,3,"CF PETG 100%_3.txt"
6.08003,45.941,0.026547,5.7426,0.023401,0.00093604,0.093604,25.024,45.941,5.7426,0.093604,4.25,2.11,8.9675,5.12305547811542,-0.619544521884583,-10.7885717599098,"CF-PETG","Flat",100,3,"CF PETG 100%_3.txt"
6.10601,46.245,0.026681,5.7806,0.023535,0.00094138,0.094138,25.024,46.245,5.7806,0.094138,4.25,2.11,8.9675,5.15695567326457,-0.623644326735433,-10.7885743129681,"CF-PETG","Flat",100,3,"CF PETG 100%_3.txt"
6.13199,46.549,0.026814,5.8187,0.023668,0.00094673,0.094673,25.024,46.549,5.8187,0.094673,4.25,2.11,8.9675,5.19085586841372,-0.627844131586283,-10.7901100174658,"CF-PETG","Flat",100,3,"CF PETG 100%_3.txt"
6.15797,46.854,0.026948,5.8567,0.023802,0.00095208,0.095208,25.024,46.854,5.8567,0.095208,4.25,2.11,8.9675,5.2248675773627,-0.631832422637301,-10.7881985185736,"CF-PETG","Flat",100,3,"CF PETG 100%_3.txt"
6.18396,47.158,0.027082,5.8947,0.023936,0.00095742,0.095742,25.024,47.158,5.8947,0.095742,4.25,2.11,8.9675,5.25876777251185,-0.635932227488151,-10.7882034283026,"CF-PETG","Flat",100,3,"CF PETG 100%_3.txt"
6.20994,47.462,0.027215,5.9327,0.024069,0.00096277,0.096277,25.025,47.462,5.9327,0.096277,4.25,2.11,8.9675,5.292667967661,-0.640032032339001,-10.7882082751361,"CF-PETG","Flat",100,3,"CF PETG 100%_3.txt"
6.23592,47.766,0.027349,5.9708,0.024203,0.00096811,0.096811,25.025,47.766,5.9708,0.096811,4.25,2.11,8.9675,5.32656816281015,-0.644231837189852,-10.7897071948458,"CF-PETG","Flat",100,3,"CF PETG 100%_3.txt"
6.26191,48.07,0.027483,6.0088,0.024336,0.00097346,0.097346,25.025,48.07,6.0088,0.097346,4.25,2.11,8.9675,5.3604683579593,-0.648331642040702,-10.7897024703885,"CF-PETG","Flat",100,3,"CF PETG 100%_3.txt"
6.28789,48.375,0.027616,6.0468,0.02447,0.0009788,0.09788,25.025,48.375,6.0468,0.09788,4.25,2.11,8.9675,5.39448006690828,-0.65231993309172,-10.7878536265747,"CF-PETG","Flat",100,3,"CF PETG 100%_3.txt"
6.31387,48.679,0.02775,6.0849,0.024604,0.00098415,0.098415,25.025,48.679,6.0849,0.098415,4.25,2.11,8.9675,5.42838026205743,-0.65651973794257,-10.7893266601352,"CF-PETG","Flat",100,3,"CF PETG 100%_3.txt"
6.33986,48.983,0.027883,6.1229,0.024737,0.00098949,0.098949,25.025,48.983,6.1229,0.098949,4.25,2.11,8.9675,5.46228045720658,-0.66061954279342,-10.7893243853961,"CF-PETG","Flat",100,3,"CF PETG 100%_3.txt"
6.36584,49.287,0.028017,6.1609,0.024871,0.00099484,0.099484,25.025,49.287,6.1609,0.099484,4.25,2.11,8.9675,5.49618065235573,-0.664719347644271,-10.7893221387179,"CF-PETG","Flat",100,3,"CF PETG 100%_3.txt"
6.39182,49.592,0.028151,6.1989,0.025005,0.0010002,0.10002,25.025,49.592,6.1989,0.10002,4.25,2.11,8.9675,5.53019236130471,-0.668707638695288,-10.7875209907449,"CF-PETG","Flat",100,3,"CF PETG 100%_3.txt"
6.4178,49.896,0.028284,6.237,0.025138,0.0010055,0.10055,25.026,49.896,6.237,0.10055,4.25,2.11,8.9675,5.56409255645386,-0.672907443546139,-10.7889601338166,"CF-PETG","Flat",100,3,"CF PETG 100%_3.txt"
6.44379,50.158,0.028418,6.2698,0.025272,0.0010109,0.10109,25.026,50.158,6.2698,0.10109,4.25,2.11,8.9675,5.59330917201004,-0.676490827989963,-10.789671568311,"CF-PETG","Flat",100,3,"CF PETG 100%_3.txt"
6.46977,50.402,0.028552,6.3003,0.025405,0.0010162,0.10162,25.026,50.402,6.3003,0.10162,4.25,2.11,8.9675,5.62051853916922,-0.679781460830777,-10.7896681242286,"CF-PETG","Flat",100,3,"CF PETG 100%_3.txt"
6.49575,50.647,0.028685,6.3308,0.025539,0.0010216,0.10216,25.026,50.647,6.3308,0.10216,4.25,2.11,8.9675,5.64783942012824,-0.682960579871759,-10.7879032645441,"CF-PETG","Flat",100,3,"CF PETG 100%_3.txt"
6.52174,50.891,0.028819,6.3613,0.025673,0.0010269,0.10269,25.026,50.891,6.3613,0.10269,4.25,2.11,8.9675,5.67504878728743,-0.686251212712573,-10.787908331828,"CF-PETG","Flat",100,3,"CF PETG 100%_3.txt"
6.54772,51.135,0.028953,6.3919,0.025806,0.0010323,0.10323,25.026,51.135,6.3919,0.10323,4.25,2.11,8.9675,5.70225815444661,-0.689641845553386,-10.7893090560457,"CF-PETG","Flat",100,3,"CF PETG 100%_3.txt"
6.5737,51.379,0.029086,6.4224,0.02594,0.0010376,0.10376,25.026,51.379,6.4224,0.10376,4.25,2.11,8.9675,5.7294675216058,-0.692932478394201,-10.7893073990128,"CF-PETG","Flat",100,3,"CF PETG 100%_3.txt"
6.59969,51.623,0.02922,6.4529,0.026074,0.0010429,0.10429,25.027,51.623,6.4529,0.10429,4.25,2.11,8.9675,5.75667688876498,-0.696223111235015,-10.7893057576441,"CF-PETG","Flat",100,3,"CF PETG 100%_3.txt"
6.62567,51.867,0.029353,6.4834,0.026207,0.0010483,0.10483,25.027,51.867,6.4834,0.10483,4.25,2.11,8.9675,5.78388625592417,-0.699513744075829,-10.7893041317184,"CF-PETG","Flat",100,3,"CF PETG 100%_3.txt"
6.65165,52.111,0.029487,6.5139,0.026341,0.0010536,0.10536,25.027,52.111,6.5139,0.10536,4.25,2.11,8.9675,5.81109562308336,-0.702804376916643,-10.7893025210188,"CF-PETG","Flat",100,3,"CF PETG 100%_3.txt"
6.67763,52.356,0.029621,6.5444,0.026475,0.001059,0.1059,25.027,52.356,6.5444,0.1059,4.25,2.11,8.9675,5.83841650404238,-0.705983495957625,-10.787596967753,"CF-PETG","Flat",100,3,"CF PETG 100%_3.txt"
6.70362,52.6,0.029754,6.575,0.026608,0.0010643,0.10643,25.027,52.6,6.575,0.10643,4.25,2.11,8.9675,5.86562587120156,-0.709374128798438,-10.7889601338165,"CF-PETG","Flat",100,3,"CF PETG 100%_3.txt"
6.7296,52.844,0.029888,6.6055,0.026742,0.0010697,0.10697,25.027,52.844,6.6055,0.10697,4.25,2.11,8.9675,5.89283523836075,-0.712664761639252,-10.7889601338166,"CF-PETG","Flat",100,3,"CF PETG 100%_3.txt"
6.75558,53.088,0.030022,6.636,0.026875,0.001075,0.1075,25.027,53.088,6.636,0.1075,4.25,2.11,8.9675,5.92004460551993,-0.715955394480067,-10.7889601338166,"CF-PETG","Flat",100,3,"CF PETG 100%_3.txt"
6.78157,53.332,0.030155,6.6665,0.027009,0.0010804,0.10804,25.027,53.332,6.6665,0.10804,4.25,2.11,8.9675,5.94725397267912,-0.719246027320881,-10.7889601338166,"CF-PETG","Flat",100,3,"CF PETG 100%_3.txt"
6.80755,53.576,0.030289,6.697,0.027143,0.0010857,0.10857,25.028,53.576,6.697,0.10857,4.25,2.11,8.9675,5.97446333983831,-0.722536660161695,-10.7889601338166,"CF-PETG","Flat",100,3,"CF PETG 100%_3.txt"
6.83353,53.82,0.030422,6.7275,0.027276,0.0010911,0.10911,25.028,53.82,6.7275,0.10911,4.25,2.11,8.9675,6.00167270699749,-0.725827293002508,-10.7889601338165,"CF-PETG","Flat",100,3,"CF PETG 100%_3.txt"
6.85952,54.065,0.030556,6.7581,0.02741,0.0010964,0.10964,25.028,54.065,6.7581,0.10964,4.25,2.11,8.9675,6.02899358795651,-0.72910641204349,-10.7886301185761,"CF-PETG","Flat",100,3,"CF PETG 100%_3.txt"
6.8855,54.309,0.03069,6.7886,0.027544,0.0011017,0.11017,25.028,54.309,6.7886,0.11017,4.25,2.11,8.9675,6.0562029551157,-0.732397044884304,-10.7886316012772,"CF-PETG","Flat",100,3,"CF PETG 100%_3.txt"
6.91148,54.553,0.030823,6.8191,0.027677,0.0011071,0.11071,25.028,54.553,6.8191,0.11071,4.25,2.11,8.9675,6.08341232227488,-0.735687677725118,-10.7886330707149,"CF-PETG","Flat",100,3,"CF PETG 100%_3.txt"
6.93746,54.797,0.030957,6.8496,0.027811,0.0011124,0.11124,25.028,54.797,6.8496,0.11124,4.25,2.11,8.9675,6.11062168943407,-0.738978310565932,-10.7886345270663,"CF-PETG","Flat",100,3,"CF PETG 100%_3.txt"
6.96345,55.041,0.031091,6.8801,0.027944,0.0011178,0.11178,25.028,55.041,6.8801,0.11178,4.25,2.11,8.9675,6.13783105659325,-0.742268943406746,-10.7886359705055,"CF-PETG","Flat",100,3,"CF PETG 100%_3.txt"
6.98943,55.285,0.031224,6.9107,0.028078,0.0011231,0.11231,25.029,55.285,6.9107,0.11231,4.25,2.11,8.9675,6.16504042375244,-0.745659576247561,-10.789928317646,"CF-PETG","Flat",100,3,"CF PETG 100%_3.txt"
7.01541,55.529,0.031358,6.9412,0.028212,0.0011285,0.11285,25.029,55.529,6.9412,0.11285,4.25,2.11,8.9675,6.19224979091163,-0.748950209088374,-10.789924063395,"CF-PETG","Flat",100,3,"CF PETG 100%_3.txt"
7.0414,55.774,0.031492,6.9717,0.028345,0.0011338,0.11338,25.029,55.774,6.9717,0.11338,4.25,2.11,8.9675,6.21957067187064,-0.752129328129356,-10.7883203254494,"CF-PETG","Flat",100,3,"CF PETG 100%_3.txt"
7.06738,56.018,0.031625,7.0022,0.028479,0.0011392,0.11392,25.029,56.018,7.0022,0.11392,4.25,2.11,8.9675,6.24678003902983,-0.75541996097017,-10.78832311231,"CF-PETG","Flat",100,3,"CF PETG 100%_3.txt"
7.09336,56.262,0.031759,7.0327,0.028613,0.0011445,0.11445,25.029,56.262,7.0327,0.11445,4.25,2.11,8.9675,6.27398940618902,-0.758710593810984,-10.788325874998,"CF-PETG","Flat",100,3,"CF PETG 100%_3.txt"
7.11935,56.506,0.031892,7.0632,0.028746,0.0011499,0.11499,25.029,56.506,7.0632,0.11499,4.25,2.11,8.9675,6.3011987733482,-0.762001226651797,-10.7883286138266,"CF-PETG","Flat",100,3,"CF PETG 100%_3.txt"
7.14533,56.75,0.032026,7.0938,0.02888,0.0011552,0.11552,25.029,56.75,7.0938,0.11552,4.25,2.11,8.9675,6.32840814050739,-0.765391859492611,-10.7895889296655,"CF-PETG","Flat",100,3,"CF PETG 100%_3.txt"
7.17131,56.994,0.03216,7.1243,0.029014,0.0011605,0.11605,25.029,56.994,7.1243,0.11605,4.25,2.11,8.9675,6.35561750766657,-0.768682492333426,-10.7895862377135,"CF-PETG","Flat",100,3,"CF PETG 100%_3.txt"
7.19729,57.238,0.032293,7.1548,0.029147,0.0011659,0.11659,25.03,57.238,7.1548,0.11659,4.25,2.11,8.9675,6.38282687482576,-0.77197312517424,-10.7895835687125,"CF-PETG","Flat",100,3,"CF PETG 100%_3.txt"
7.22328,57.482,0.032427,7.1853,0.029281,0.0011712,0.11712,25.03,57.482,7.1853,0.11712,4.25,2.11,8.9675,6.41003624198495,-0.775263758015054,-10.78958092237,"CF-PETG","Flat",100,3,"CF PETG 100%_3.txt"
7.24926,57.727,0.032561,7.2158,0.029414,0.0011766,0.11766,25.03,57.727,7.2158,0.11766,4.25,2.11,8.9675,6.43735712294396,-0.778442877056035,-10.788032886943,"CF-PETG","Flat",100,3,"CF PETG 100%_3.txt"
7.27524,57.971,0.032694,7.2463,0.029548,0.0011819,0.11819,25.03,57.971,7.2463,0.11819,4.25,2.11,8.9675,6.46456649010315,-0.781733509896849,-10.7880367897665,"CF-PETG","Flat",100,3,"CF PETG 100%_3.txt"
7.30123,58.215,0.032828,7.2769,0.029682,0.0011873,0.11873,25.03,58.215,7.2769,0.11873,4.25,2.11,8.9675,6.49177585726234,-0.785124142737663,-10.7892666209191,"CF-PETG","Flat",100,3,"CF PETG 100%_3.txt"
7.32721,58.446,0.032961,7.3057,0.029815,0.0011926,0.11926,25.03,58.446,7.3057,0.11926,4.25,2.11,8.9675,6.5175355450237,-0.788164454976303,-10.7883495760338,"CF-PETG","Flat",100,3,"CF PETG 100%_3.txt"
7.35319,58.639,0.033095,7.3299,0.029949,0.001198,0.1198,25.03,58.639,7.3299,0.1198,4.25,2.11,8.9675,6.53905770839141,-0.790842291608586,-10.7892644048157,"CF-PETG","Flat",100,3,"CF PETG 100%_3.txt"
7.37918,58.833,0.033229,7.3541,0.030083,0.0012033,0.12033,25.031,58.833,7.3541,0.12033,4.25,2.11,8.9675,6.56069138555896,-0.793408614441037,-10.7886568640763,"CF-PETG","Flat",100,3,"CF PETG 100%_3.txt"
7.40516,59.027,0.033362,7.3783,0.030216,0.0012086,0.12086,25.031,59.027,7.3783,0.12086,4.25,2.11,8.9675,6.58232506272651,-0.795974937273487,-10.7880533086685,"CF-PETG","Flat",100,3,"CF PETG 100%_3.txt"
7.43114,59.22,0.033496,7.4025,0.03035,0.001214,0.1214,25.031,59.22,7.4025,0.1214,4.25,2.11,8.9675,6.60384722609423,-0.79865277390577,-10.7889601338166,"CF-PETG","Flat",100,3,"CF PETG 100%_3.txt"
7.45713,59.414,0.03363,7.4267,0.030483,0.0012193,0.12193,25.031,59.414,7.4267,0.12193,4.25,2.11,8.9675,6.62548090326178,-0.801219096738221,-10.7883595235868,"CF-PETG","Flat",100,3,"CF PETG 100%_3.txt"
7.48311,59.607,0.033763,7.4509,0.030617,0.0012247,0.12247,25.031,59.607,7.4509,0.12247,4.25,2.11,8.9675,6.6470030666295,-0.803896933370504,-10.7892594635615,"CF-PETG","Flat",100,3,"CF PETG 100%_3.txt"
7.50909,59.801,0.033897,7.4751,0.030751,0.00123,0.123,25.031,59.801,7.4751,0.123,4.25,2.11,8.9675,6.66863674379705,-0.806463256202955,-10.7886617731262,"CF-PETG","Flat",100,3,"CF PETG 100%_3.txt"
7.53507,59.995,0.034031,7.4993,0.030884,0.0012354,0.12354,25.031,59.995,7.4993,0.12354,4.25,2.11,8.9675,6.69027042096459,-0.809029579035405,-10.7880679401465,"CF-PETG","Flat",100,3,"CF PETG 100%_3.txt"
7.56106,60.188,0.034164,7.5235,0.031018,0.0012407,0.12407,25.031,60.188,7.5235,0.12407,4.25,2.11,8.9675,6.71179258433231,-0.811707415667688,-10.7889601338165,"CF-PETG","Flat",100,3,"CF PETG 100%_3.txt"
7.58704,60.382,0.034298,7.5477,0.031152,0.0012461,0.12461,25.032,60.382,7.5477,0.12461,4.25,2.11,8.9675,6.73342626149986,-0.814273738500139,-10.7883691521939,"CF-PETG","Flat",100,3,"CF PETG 100%_3.txt"
7.61302,60.576,0.034431,7.5719,0.031285,0.0012514,0.12514,25.032,60.576,7.5719,0.12514,4.25,2.11,8.9675,6.75505993866741,-0.81684006133259,-10.7877819481582,"CF-PETG","Flat",100,3,"CF PETG 100%_3.txt"
7.63901,60.769,0.034565,7.5961,0.031419,0.0012568,0.12568,25.032,60.769,7.5961,0.12568,4.25,2.11,8.9675,6.77658210203513,-0.819517897964873,-10.7886665257813,"CF-PETG","Flat",100,3,"CF PETG 100%_3.txt"
7.66499,60.963,0.034699,7.6203,0.031553,0.0012621,0.12621,25.032,60.963,7.6203,0.12621,4.25,2.11,8.9675,6.79821577920268,-0.822084220797324,-10.7880821069685,"CF-PETG","Flat",100,3,"CF PETG 100%_3.txt"
7.69097,61.156,0.034832,7.6446,0.031686,0.0012674,0.12674,25.032,61.156,7.6446,0.12674,4.25,2.11,8.9675,6.81973794257039,-0.824862057429606,-10.7901271149518,"CF-PETG","Flat",100,3,"CF PETG 100%_3.txt"
7.71696,61.35,0.034966,7.6688,0.03182,0.0012728,0.12728,25.032,61.35,7.6688,0.12728,4.25,2.11,8.9675,6.84137161973794,-0.827428380262057,-10.7895417830959,"CF-PETG","Flat",100,3,"CF PETG 100%_3.txt"
7.74294,61.544,0.0351,7.693,0.031953,0.0012781,0.12781,25.032,61.544,7.693,0.12781,4.25,2.11,8.9675,6.86300529690549,-0.829994703094507,-10.7889601338166,"CF-PETG","Flat",100,3,"CF PETG 100%_3.txt"
7.76892,61.737,0.035233,7.7172,0.032087,0.0012835,0.12835,25.033,61.737,7.7172,0.12835,4.25,2.11,8.9675,6.88452746027321,-0.832672539726791,-10.7898271358367,"CF-PETG","Flat",100,3,"CF PETG 100%_3.txt"
