Repository: VipulKohinkar/3D-Printing-Parameter-Optimisation

# 3D Printing Parameter Optimisation: Impact of K-Value on Carbon-Reinforced PETG

## MSc Mechanical Engineering with Management

**Author:** Vipul Kohinkar  
**Project:** MEE7012-SUM  
**Date:** 27 August 2026

---

## Project Overview

This project investigates the influence of flow-rate multiplier (K-value) and build orientation on the tensile behaviour of PETG and carbon-fibre-reinforced PETG (CF-PETG) manufactured using fused deposition modelling (FDM).

The study compares an unreinforced thermoplastic, PETG, with a carbon-fibre-reinforced PETG composite to investigate whether the two materials respond differently to changes in material flow and build orientation.

---

File: 3_Experimental_data/Modulus/Recalculated Stress Strain/Recalculated_Stress_Strain_All_Data.csv (part 9 of 212)
"Time (s)","Load (N)","Machine Extension (mm)","Stress (MPa)","Extension from Preload (mm)","Strain","Percentage Strain","Gauge Length (mm)","Load_N","NEXYGEN_Stress_MPa","Percentage_Strain","Measured_Width_mm","Measured_Thickness_mm","Measured_Area_mm2","Recalculated_Stress_MPa","Stress_Difference_MPa","Stress_Difference_Percent","Material","Orientation","K","Sample","File"
7.7949,61.931,0.035367,7.7414,0.032221,0.0012888,0.12888,25.033,61.931,7.7414,0.12888,4.25,2.11,8.9675,6.90616113744076,-0.835238862559241,-10.7892482310595,"CF-PETG","Flat",100,3,"CF PETG 100%_3.txt"
7.82089,62.125,0.0355,7.7656,0.032354,0.0012942,0.12942,25.033,62.125,7.7656,0.12942,4.25,2.11,8.9675,6.92779481460831,-0.837805185391692,-10.7886729343733,"CF-PETG","Flat",100,3,"CF PETG 100%_3.txt"
7.84687,62.318,0.035634,7.7898,0.032488,0.0012995,0.12995,25.033,62.318,7.7898,0.12995,4.25,2.11,8.9675,6.94931697797603,-0.840483022023975,-10.7895327482602,"CF-PETG","Flat",100,3,"CF PETG 100%_3.txt"
7.87285,62.512,0.035768,7.814,0.032622,0.0013049,0.13049,25.033,62.512,7.814,0.13049,4.25,2.11,8.9675,6.97095065514357,-0.843049344856426,-10.7889601338166,"CF-PETG","Flat",100,3,"CF PETG 100%_3.txt"
7.89884,62.705,0.035901,7.8382,0.032755,0.0013102,0.13102,25.033,62.705,7.8382,0.13102,4.25,2.11,8.9675,6.99247281851129,-0.845727181488709,-10.7898137517378,"CF-PETG","Flat",100,3,"CF PETG 100%_3.txt"
7.92482,62.918,0.036035,7.8647,0.032889,0.0013156,0.13156,25.033,62.918,7.8647,0.13156,4.25,2.11,8.9675,7.01622525787566,-0.848474742124337,-10.7883929727051,"CF-PETG","Flat",100,3,"CF PETG 100%_3.txt"
7.9508,63.137,0.036169,7.8922,0.033022,0.0013209,0.13209,25.033,63.137,7.8922,0.13209,4.25,2.11,8.9675,7.04064678003903,-0.851553219960969,-10.7898079111144,"CF-PETG","Flat",100,3,"CF PETG 100%_3.txt"
7.97679,63.357,0.036302,7.9196,0.033156,0.0013262,0.13262,25.034,63.357,7.9196,0.13262,4.25,2.11,8.9675,7.06517981600223,-0.854420183997769,-10.788678519089,"CF-PETG","Flat",100,3,"CF PETG 100%_3.txt"
8.00277,63.577,0.036436,7.9471,0.03329,0.0013316,0.13316,25.034,63.577,7.9471,0.13316,4.25,2.11,8.9675,7.08971285196543,-0.857387148034569,-10.7886794935834,"CF-PETG","Flat",100,3,"CF PETG 100%_3.txt"
8.02875,63.796,0.03657,7.9745,0.033423,0.0013369,0.13369,25.034,63.796,7.9745,0.13369,4.25,2.11,8.9675,7.1141343741288,-0.860365625871201,-10.7889601338166,"CF-PETG","Flat",100,3,"CF PETG 100%_3.txt"
8.05473,64.016,0.036703,8.002,0.033557,0.0013423,0.13423,25.034,64.016,8.002,0.13423,4.25,2.11,8.9675,7.138667410092,-0.863332589908,-10.7889601338166,"CF-PETG","Flat",100,3,"CF PETG 100%_3.txt"
8.08072,64.235,0.036837,8.0294,0.033691,0.0013476,0.13476,25.034,64.235,8.0294,0.13476,4.25,2.11,8.9675,7.16308893225537,-0.866311067744634,-10.7892378975345,"CF-PETG","Flat",100,3,"CF PETG 100%_3.txt"
8.1067,64.455,0.03697,8.0569,0.033824,0.001353,0.1353,25.034,64.455,8.0569,0.1353,4.25,2.11,8.9675,7.18762196821857,-0.869278031781433,-10.7892369494648,"CF-PETG","Flat",100,3,"CF PETG 100%_3.txt"
8.13268,64.675,0.037104,8.0843,0.033958,0.0013583,0.13583,25.034,64.675,8.0843,0.13583,4.25,2.11,8.9675,7.21215500418177,-0.872144995818233,-10.7881325014934,"CF-PETG","Flat",100,3,"CF PETG 100%_3.txt"
8.15867,64.894,0.037238,8.1118,0.034092,0.0013637,0.13637,25.035,64.894,8.1118,0.13637,4.25,2.11,8.9675,7.23657652634514,-0.875223473654864,-10.7895100181817,"CF-PETG","Flat",100,3,"CF PETG 100%_3.txt"
8.18465,65.114,0.037371,8.1393,0.034225,0.001369,0.1369,25.035,65.114,8.1393,0.1369,4.25,2.11,8.9675,7.26110956230834,-0.878190437691663,-10.7895081603045,"CF-PETG","Flat",100,3,"CF PETG 100%_3.txt"
8.21063,65.334,0.037505,8.1667,0.034359,0.0013744,0.13744,25.035,65.334,8.1667,0.13744,4.25,2.11,8.9675,7.28564259827154,-0.881057401728463,-10.7884139460059,"CF-PETG","Flat",100,3,"CF PETG 100%_3.txt"
8.23662,65.553,0.037639,8.1942,0.034492,0.0013797,0.13797,25.035,65.553,8.1942,0.13797,4.25,2.11,8.9675,7.3100641204349,-0.884135879565096,-10.7897766659966,"CF-PETG","Flat",100,3,"CF PETG 100%_3.txt"
8.2626,65.773,0.037772,8.2216,0.034626,0.001385,0.1385,25.035,65.773,8.2216,0.1385,4.25,2.11,8.9675,7.3345971563981,-0.887002843601896,-10.7886888635046,"CF-PETG","Flat",100,3,"CF PETG 100%_3.txt"
8.28858,65.993,0.037906,8.2491,0.03476,0.0013904,0.13904,25.035,65.993,8.2491,0.13904,4.25,2.11,8.9675,7.35913019236131,-0.889969807638695,-10.7886897678376,"CF-PETG","Flat",100,3,"CF PETG 100%_3.txt"
8.31456,66.212,0.038039,8.2765,0.034893,0.0013957,0.13957,25.035,66.212,8.2765,0.13957,4.25,2.11,8.9675,7.38355171452467,-0.892948285475327,-10.7889601338166,"CF-PETG","Flat",100,3,"CF PETG 100%_3.txt"
8.34055,66.432,0.038173,8.304,0.035027,0.0014011,0.14011,25.036,66.432,8.304,0.14011,4.25,2.11,8.9675,7.40808475048787,-0.895915249512127,-10.7889601338166,"CF-PETG","Flat",100,3,"CF PETG 100%_3.txt"
8.36653,66.651,0.038307,8.3314,0.035161,0.0014064,0.14064,25.036,66.651,8.3314,0.14064,4.25,2.11,8.9675,7.43250627265124,-0.89889372734876,-10.7892278290415,"CF-PETG","Flat",100,3,"CF PETG 100%_3.txt"
8.39251,66.871,0.03844,8.3589,0.035294,0.0014118,0.14118,25.036,66.871,8.3589,0.14118,4.25,2.11,8.9675,7.45703930861444,-0.90186069138556,-10.7892269483492,"CF-PETG","Flat",100,3,"CF PETG 100%_3.txt"
8.4185,67.091,0.038574,8.3863,0.035428,0.0014171,0.14171,25.036,67.091,8.3863,0.14171,4.25,2.11,8.9675,7.48157234457764,-0.904727655422359,-10.7881623054548,"CF-PETG","Flat",100,3,"CF PETG 100%_3.txt"
8.44448,67.31,0.038708,8.4138,0.035561,0.0014225,0.14225,25.036,67.31,8.4138,0.14225,4.25,2.11,8.9675,7.50599386674101,-0.90780613325899,-10.789490280955,"CF-PETG","Flat",100,3,"CF PETG 100%_3.txt"
8.47046,67.53,0.038841,8.4413,0.035695,0.0014278,0.14278,25.036,67.53,8.4413,0.14278,4.25,2.11,8.9675,7.53052690270421,-0.91077309729579,-10.7894885538459,"CF-PETG","Flat",100,3,"CF PETG 100%_3.txt"
8.49645,67.75,0.038975,8.4687,0.035829,0.0014332,0.14332,25.036,67.75,8.4687,0.14332,4.25,2.11,8.9675,7.55505993866741,-0.91364006133259,-10.7884334234604,"CF-PETG","Flat",100,3,"CF PETG 100%_3.txt"
8.52243,67.969,0.039109,8.4962,0.035962,0.0014385,0.14385,25.036,67.969,8.4962,0.14385,4.25,2.11,8.9675,7.57948146083078,-0.916718539169223,-10.7897476421132,"CF-PETG","Flat",100,3,"CF PETG 100%_3.txt"
8.54841,68.189,0.039242,8.5236,0.036096,0.0014438,0.14438,25.037,68.189,8.5236,0.14438,4.25,2.11,8.9675,7.60401449679398,-0.919585503206022,-10.7886984748935,"CF-PETG","Flat",100,3,"CF PETG 100%_3.txt"
8.57439,68.409,0.039376,8.5511,0.03623,0.0014492,0.14492,25.037,68.409,8.5511,0.14492,4.25,2.11,8.9675,7.62854753275718,-0.92255246724282,-10.7886993163782,"CF-PETG","Flat",100,3,"CF PETG 100%_3.txt"
8.60038,68.628,0.039509,8.5785,0.036363,0.0014545,0.14545,25.037,68.628,8.5785,0.14545,4.25,2.11,8.9675,7.65296905492055,-0.925530945079453,-10.7889601338166,"CF-PETG","Flat",100,3,"CF PETG 100%_3.txt"
8.62636,68.848,0.039643,8.606,0.036497,0.0014599,0.14599,25.037,68.848,8.606,0.14599,4.25,2.11,8.9675,7.67750209088375,-0.928497909116253,-10.7889601338166,"CF-PETG","Flat",100,3,"CF PETG 100%_3.txt"
8.65234,69.068,0.039777,8.6334,0.036631,0.0014652,0.14652,25.037,69.068,8.6334,0.14652,4.25,2.11,8.9675,7.70203512684695,-0.931364873153052,-10.7879268092878,"CF-PETG","Flat",100,3,"CF PETG 100%_3.txt"
8.67833,69.287,0.03991,8.6609,0.036764,0.0014706,0.14706,25.037,69.287,8.6609,0.14706,4.25,2.11,8.9675,7.72645664901032,-0.934443350989683,-10.7892176446984,"CF-PETG","Flat",100,3,"CF PETG 100%_3.txt"
8.70431,69.507,0.040044,8.6883,0.036898,0.0014759,0.14759,25.037,69.507,8.6883,0.14759,4.25,2.11,8.9675,7.75098968497352,-0.937310315026483,-10.7881900374812,"CF-PETG","Flat",100,3,"CF PETG 100%_3.txt"
8.73029,69.726,0.040178,8.7158,0.037031,0.0014813,0.14813,25.038,69.726,8.7158,0.14813,4.25,2.11,8.9675,7.77541120713688,-0.940388792863116,-10.7894719115069,"CF-PETG","Flat",100,3,"CF PETG 100%_3.txt"
8.75628,69.946,0.040311,8.7433,0.037165,0.0014866,0.14866,25.038,69.946,8.7433,0.14866,4.25,2.11,8.9675,7.79994424310008,-0.943355756899916,-10.7894703018301,"CF-PETG","Flat",100,3,"CF PETG 100%_3.txt"
8.78226,70.166,0.040445,8.7707,0.037299,0.0014919,0.14919,25.038,70.166,8.7707,0.14919,4.25,2.11,8.9675,7.82447727906328,-0.946222720936715,-10.7884515595872,"CF-PETG","Flat",100,3,"CF PETG 100%_3.txt"
8.80824,70.385,0.040578,8.7982,0.037432,0.0014973,0.14973,25.038,70.385,8.7982,0.14973,4.25,2.11,8.9675,7.84889880122665,-0.949301198773346,-10.7897206107311,"CF-PETG","Flat",100,3,"CF PETG 100%_3.txt"
8.83422,70.605,0.040712,8.8256,0.037566,0.0015026,0.15026,25.038,70.605,8.8256,0.15026,4.25,2.11,8.9675,7.87343183718985,-0.952168162810146,-10.7887074285051,"CF-PETG","Flat",100,3,"CF PETG 100%_3.txt"
8.86021,70.825,0.040846,8.8531,0.0377,0.001508,0.1508,25.038,70.825,8.8531,0.1508,4.25,2.11,8.9675,7.89796487315305,-0.955135126846946,-10.7887082134726,"CF-PETG","Flat",100,3,"CF PETG 100%_3.txt"
8.88619,71.044,0.040979,8.8805,0.037833,0.0015133,0.15133,25.038,71.044,8.8805,0.15133,4.25,2.11,8.9675,7.92238639531642,-0.958113604683579,-10.7889601338166,"CF-PETG","Flat",100,3,"CF PETG 100%_3.txt"
8.91217,71.264,0.041113,8.908,0.037967,0.0015187,0.15187,25.038,71.264,8.908,0.15187,4.25,2.11,8.9675,7.94691943127962,-0.961080568720378,-10.7889601338166,"CF-PETG","Flat",100,3,"CF PETG 100%_3.txt"
8.93816,71.484,0.041247,8.9354,0.038101,0.001524,0.1524,25.039,71.484,8.9354,0.1524,4.25,2.11,8.9675,7.97145246724282,-0.963947532757178,-10.7879617337464,"CF-PETG","Flat",100,3,"CF PETG 100%_3.txt"
8.96414,71.703,0.04138,8.9629,0.038234,0.0015294,0.15294,25.039,71.703,8.9629,0.15294,4.25,2.11,8.9675,7.99587398940619,-0.967026010593809,-10.7892089680105,"CF-PETG","Flat",100,3,"CF PETG 100%_3.txt"
8.99012,71.923,0.041514,8.9903,0.038368,0.0015347,0.15347,25.039,71.923,8.9903,0.15347,4.25,2.11,8.9675,8.02040702536939,-0.969892974630609,-10.7882159063725,"CF-PETG","Flat",100,3,"CF PETG 100%_3.txt"
9.01611,72.142,0.041648,9.0178,0.038501,0.0015401,0.15401,25.039,72.142,9.0178,0.15401,4.25,2.11,8.9675,8.04482854753276,-0.972971452467242,-10.7894547724195,"CF-PETG","Flat",100,3,"CF PETG 100%_3.txt"
9.04209,72.362,0.041781,9.0453,0.038635,0.0015454,0.15454,25.039,72.362,9.0453,0.15454,4.25,2.11,8.9675,8.06936158349596,-0.975938416504041,-10.789453268593,"CF-PETG","Flat",100,3,"CF PETG 100%_3.txt"
9.06807,72.582,0.041915,9.0727,0.038769,0.0015507,0.15507,25.039,72.582,9.0727,0.15507,4.25,2.11,8.9675,8.09389461945916,-0.978805380540841,-10.7884684883314,"CF-PETG","Flat",100,3,"CF PETG 100%_3.txt"
9.09405,72.801,0.042048,9.1002,0.038902,0.0015561,0.15561,25.039,72.801,9.1002,0.15561,4.25,2.11,8.9675,8.11831614162253,-0.981883858377472,-10.7896953734805,"CF-PETG","Flat",100,3,"CF PETG 100%_3.txt"
9.12004,73.021,0.042182,9.1276,0.039036,0.0015614,0.15614,25.04,73.021,9.1276,0.15614,4.25,2.11,8.9675,8.14284917758573,-0.984750822414272,-10.78871578963,"CF-PETG","Flat",100,3,"CF PETG 100%_3.txt"
9.14602,73.245,0.042316,9.1556,0.03917,0.0015668,0.15668,25.04,73.245,9.1556,0.15668,4.25,2.11,8.9675,8.16782826874826,-0.98777173125174,-10.7887165368926,"CF-PETG","Flat",100,3,"CF PETG 100%_3.txt"
9.172,73.538,0.042449,9.1923,0.039303,0.0015721,0.15721,25.04,73.538,9.1923,0.15721,4.25,2.11,8.9675,8.20050181209925,-0.991798187900752,-10.7894453825566,"CF-PETG","Flat",100,3,"CF PETG 100%_3.txt"
9.19799,73.832,0.042583,9.229,0.039437,0.0015775,0.15775,25.04,73.832,9.229,0.15775,4.25,2.11,8.9675,8.23328686925007,-0.99571313074993,-10.7889601338166,"CF-PETG","Flat",100,3,"CF PETG 100%_3.txt"
9.22397,74.126,0.042717,9.2657,0.03957,0.0015828,0.15828,25.04,74.126,9.2657,0.15828,4.25,2.11,8.9675,8.26607192640089,-0.999628073599107,-10.7884787290664,"CF-PETG","Flat",100,3,"CF PETG 100%_3.txt"
9.24995,74.419,0.04285,9.3024,0.039704,0.0015882,0.15882,25.04,74.419,9.3024,0.15882,4.25,2.11,8.9675,8.29874546975188,-1.00365453024812,-10.7891998865682,"CF-PETG","Flat",100,3,"CF PETG 100%_3.txt"
9.27594,74.713,0.042984,9.3391,0.039838,0.0015935,0.15935,25.04,74.713,9.3391,0.15935,4.25,2.11,8.9675,8.3315305269027,-1.0075694730973,-10.7887213232249,"CF-PETG","Flat",100,3,"CF PETG 100%_3.txt"
9.30192,75.006,0.043117,9.3758,0.039971,0.0015989,0.15989,25.04,75.006,9.3758,0.15989,4.25,2.11,8.9675,8.3642040702537,-1.0115959297463,-10.7894358854317,"CF-PETG","Flat",100,3,"CF PETG 100%_3.txt"
9.3279,75.3,0.043251,9.4125,0.040105,0.0016042,0.16042,25.041,75.3,9.4125,0.16042,4.25,2.11,8.9675,8.39698912740452,-1.01551087259548,-10.7889601338166,"CF-PETG","Flat",100,3,"CF PETG 100%_3.txt"
9.35389,75.593,0.043385,9.4492,0.040239,0.0016095,0.16095,25.041,75.593,9.4492,0.16095,4.25,2.11,8.9675,8.42966267075551,-1.01953732924449,-10.7896682178861,"CF-PETG","Flat",100,3,"CF PETG 100%_3.txt"
9.37987,75.887,0.043518,9.4859,0.040372,0.0016149,0.16149,25.041,75.887,9.4859,0.16149,4.25,2.11,8.9675,8.46244772790633,-1.02345227209367,-10.7891952486709,"CF-PETG","Flat",100,3,"CF PETG 100%_3.txt"
9.40585,76.181,0.043652,9.5226,0.040506,0.0016202,0.16202,25.041,76.181,9.5226,0.16202,4.25,2.11,8.9675,8.49523278505715,-1.02736721494285,-10.7887259250924,"CF-PETG","Flat",100,3,"CF PETG 100%_3.txt"
9.43183,76.474,0.043786,9.5593,0.04064,0.0016256,0.16256,25.041,76.474,9.5593,0.16256,4.25,2.11,8.9675,8.52790632840814,-1.03139367159186,-10.7894267529198,"CF-PETG","Flat",100,3,"CF PETG 100%_3.txt"
9.45782,76.768,0.043919,9.596,0.040773,0.0016309,0.16309,25.041,76.768,9.596,0.16309,4.25,2.11,8.9675,8.56069138555896,-1.03530861444104,-10.7889601338166,"CF-PETG","Flat",100,3,"CF PETG 100%_3.txt"
9.4838,77.061,0.044053,9.6327,0.040907,0.0016363,0.16363,25.041,77.061,9.6327,0.16363,4.25,2.11,8.9675,8.59336492890995,-1.03933507109005,-10.7896547291003,"CF-PETG","Flat",100,3,"CF PETG 100%_3.txt"
9.50978,77.329,0.044187,9.6661,0.04104,0.0016416,0.16416,25.042,77.329,9.6661,0.16416,4.25,2.11,8.9675,8.62325062726512,-1.04284937273488,-10.7887294020844,"CF-PETG","Flat",100,3,"CF PETG 100%_3.txt"
9.53577,77.553,0.04432,9.6941,0.041174,0.001647,0.1647,25.042,77.553,9.6941,0.1647,4.25,2.11,8.9675,8.64822971842766,-1.04587028157234,-10.7887300685195,"CF-PETG","Flat",100,3,"CF PETG 100%_3.txt"
9.56175,77.777,0.044454,9.7221,0.041308,0.0016523,0.16523,25.042,77.777,9.7221,0.16523,4.25,2.11,8.9675,8.67320880959019,-1.04889119040981,-10.7887307311158,"CF-PETG","Flat",100,3,"CF PETG 100%_3.txt"
9.58773,78.001,0.044587,9.7501,0.041441,0.0016577,0.16577,25.042,78.001,9.7501,0.16577,4.25,2.11,8.9675,8.69818790075272,-1.05191209924728,-10.7887313899066,"CF-PETG","Flat",100,3,"CF PETG 100%_3.txt"
9.61372,78.225,0.044721,9.7781,0.041575,0.001663,0.1663,25.042,78.225,9.7781,0.1663,4.25,2.11,8.9675,8.72316699191525,-1.05493300808475,-10.7887320449244,"CF-PETG","Flat",100,3,"CF PETG 100%_3.txt"
9.6397,78.449,0.044855,9.8061,0.041709,0.0016683,0.16683,25.042,78.449,9.8061,0.16683,4.25,2.11,8.9675,8.74814608307778,-1.05795391692222,-10.7887326962015,"CF-PETG","Flat",100,3,"CF PETG 100%_3.txt"
9.66568,78.673,0.044988,9.8341,0.041842,0.0016737,0.16737,25.042,78.673,9.8341,0.16737,4.25,2.11,8.9675,8.77312517424031,-1.06097482575969,-10.78873334377,"CF-PETG","Flat",100,3,"CF PETG 100%_3.txt"
9.69166,78.897,0.045122,9.8621,0.041976,0.001679,0.1679,25.042,78.897,9.8621,0.1679,4.25,2.11,8.9675,8.79810426540284,-1.06399573459715,-10.7887339876614,"CF-PETG","Flat",100,3,"CF PETG 100%_3.txt"
9.71765,79.121,0.045256,9.8901,0.042109,0.0016844,0.16844,25.043,79.121,9.8901,0.16844,4.25,2.11,8.9675,8.82308335656538,-1.06701664343463,-10.7887346279069,"CF-PETG","Flat",100,3,"CF PETG 100%_3.txt"
9.74363,79.345,0.045389,9.9181,0.042243,0.0016897,0.16897,25.043,79.345,9.9181,0.16897,4.25,2.11,8.9675,8.84806244772791,-1.07003755227209,-10.7887352645375,"CF-PETG","Flat",100,3,"CF PETG 100%_3.txt"
9.76961,79.569,0.045523,9.9461,0.042377,0.0016951,0.16951,25.043,79.569,9.9461,0.16951,4.25,2.11,8.9675,8.87304153889044,-1.07305846110956,-10.7887358975836,"CF-PETG","Flat",100,3,"CF PETG 100%_3.txt"
9.7956,79.793,0.045657,9.9741,0.04251,0.0017004,0.17004,25.043,79.793,9.9741,0.17004,4.25,2.11,8.9675,8.89802063005297,-1.07607936994703,-10.7887365270754,"CF-PETG","Flat",100,3,"CF PETG 100%_3.txt"
9.82158,80.017,0.04579,10.002,0.042644,0.0017058,0.17058,25.043,80.017,10.002,0.17058,4.25,2.11,8.9675,8.9229997212155,-1.0790002787845,-10.7878452188012,"CF-PETG","Flat",100,3,"CF PETG 100%_3.txt"
9.84756,80.241,0.045924,10.03,0.042778,0.0017111,0.17111,25.043,80.241,10.03,0.17111,4.25,2.11,8.9675,8.94797881237803,-1.08202118762197,-10.787848331226,"CF-PETG","Flat",100,3,"CF PETG 100%_3.txt"
9.87355,80.465,0.046057,10.058,0.042911,0.0017165,0.17165,25.043,80.465,10.058,0.17165,4.25,2.11,8.9675,8.97295790354056,-1.08504209645944,-10.7878514263217,"CF-PETG","Flat",100,3,"CF PETG 100%_3.txt"
9.89953,80.689,0.046191,10.086,0.043045,0.0017218,0.17218,25.044,80.689,10.086,0.17218,4.25,2.11,8.9675,8.99793699470309,-1.08806300529691,-10.7878545042327,"CF-PETG","Flat",100,3,"CF PETG 100%_3.txt"
9.92551,80.913,0.046325,10.114,0.043179,0.0017271,0.17271,25.044,80.913,10.114,0.17271,4.25,2.11,8.9675,9.02291608586563,-1.09108391413437,-10.7878575651016,"CF-PETG","Flat",100,3,"CF PETG 100%_3.txt"
9.95149,81.137,0.046458,10.142,0.043312,0.0017325,0.17325,25.044,81.137,10.142,0.17325,4.25,2.11,8.9675,9.04789517702816,-1.09410482297184,-10.7878606090696,"CF-PETG","Flat",100,3,"CF PETG 100%_3.txt"
9.97748,81.361,0.046592,10.17,0.043446,0.0017378,0.17378,25.044,81.361,10.17,0.17378,4.25,2.11,8.9675,9.07287426819069,-1.09712573180931,-10.7878636362764,"CF-PETG","Flat",100,3,"CF PETG 100%_3.txt"
10.0035,81.585,0.046726,10.198,0.043579,0.0017432,0.17432,25.044,81.585,10.198,0.17432,4.25,2.11,8.9675,9.09785335935322,-1.10014664064678,-10.78786664686,"CF-PETG","Flat",100,3,"CF PETG 100%_3.txt"
10.0294,81.809,0.046859,10.226,0.043713,0.0017485,0.17485,25.044,81.809,10.226,0.17485,4.25,2.11,8.9675,9.12283245051575,-1.10316754948425,-10.7878696409569,"CF-PETG","Flat",100,3,"CF PETG 100%_3.txt"
10.0554,82.033,0.046993,10.254,0.043847,0.0017539,0.17539,25.044,82.033,10.254,0.17539,4.25,2.11,8.9675,9.14781154167828,-1.10618845832172,-10.7878726187021,"CF-PETG","Flat",100,3,"CF PETG 100%_3.txt"
10.0814,82.257,0.047126,10.282,0.04398,0.0017592,0.17592,25.044,82.257,10.282,0.17592,4.25,2.11,8.9675,9.17279063284082,-1.10920936715918,-10.7878755802294,"CF-PETG","Flat",100,3,"CF PETG 100%_3.txt"
10.1074,82.481,0.04726,10.31,0.044114,0.0017646,0.17646,25.045,82.481,10.31,0.17646,4.25,2.11,8.9675,9.19776972400335,-1.11223027599666,-10.7878785256708,"CF-PETG","Flat",100,3,"CF PETG 100%_3.txt"
10.1334,82.705,0.047394,10.338,0.044248,0.0017699,0.17699,25.045,82.705,10.338,0.17699,4.25,2.11,8.9675,9.22274881516588,-1.11525118483412,-10.7878814551569,"CF-PETG","Flat",100,3,"CF PETG 100%_3.txt"
10.1594,82.929,0.047527,10.366,0.044381,0.0017752,0.17752,25.045,82.929,10.366,0.17752,4.25,2.11,8.9675,9.24772790632841,-1.11827209367159,-10.7878843688172,"CF-PETG","Flat",100,3,"CF PETG 100%_3.txt"
10.1853,83.153,0.047661,10.394,0.044515,0.0017806,0.17806,25.045,83.153,10.394,0.17806,4.25,2.11,8.9675,9.27270699749094,-1.12129300250906,-10.7878872667795,"CF-PETG","Flat",100,3,"CF PETG 100%_3.txt"
10.2113,83.377,0.047795,10.422,0.044648,0.0017859,0.17859,25.045,83.377,10.422,0.17859,4.25,2.11,8.9675,9.29768608865347,-1.12431391134653,-10.7878901491703,"CF-PETG","Flat",100,3,"CF PETG 100%_3.txt"
10.2373,83.601,0.047928,10.45,0.044782,0.0017913,0.17913,25.045,83.601,10.45,0.17913,4.25,2.11,8.9675,9.322665179816,-1.127334820184,-10.7878930161148,"CF-PETG","Flat",100,3,"CF PETG 100%_3.txt"
10.2633,83.825,0.048062,10.478,0.044916,0.0017966,0.17966,25.045,83.825,10.478,0.17966,4.25,2.11,8.9675,9.34764427097853,-1.13035572902147,-10.7878958677368,"CF-PETG","Flat",100,3,"CF PETG 100%_3.txt"
10.2893,84.049,0.048196,10.506,0.045049,0.001802,0.1802,25.046,84.049,10.506,0.1802,4.25,2.11,8.9675,9.37262336214107,-1.13337663785893,-10.7878987041589,"CF-PETG","Flat",100,3,"CF PETG 100%_3.txt"
10.3153,84.273,0.048329,10.534,0.045183,0.0018073,0.18073,25.046,84.273,10.534,0.18073,4.25,2.11,8.9675,9.3976024533036,-1.1363975466964,-10.7879015255022,"CF-PETG","Flat",100,3,"CF PETG 100%_3.txt"
10.3412,84.497,0.048463,10.562,0.045317,0.0018127,0.18127,25.046,84.497,10.562,0.18127,4.25,2.11,8.9675,9.42258154446613,-1.13941845553387,-10.7879043318867,"CF-PETG","Flat",100,3,"CF PETG 100%_3.txt"
10.3672,84.721,0.048596,10.59,0.04545,0.001818,0.1818,25.046,84.721,10.59,0.1818,4.25,2.11,8.9675,9.44756063562866,-1.14243936437134,-10.787907123431,"CF-PETG","Flat",100,3,"CF PETG 100%_3.txt"
10.3932,84.945,0.04873,10.618,0.045584,0.0018234,0.18234,25.046,84.945,10.618,0.18234,4.25,2.11,8.9675,9.47253972679119,-1.14546027320881,-10.7879099002525,"CF-PETG","Flat",100,3,"CF PETG 100%_3.txt"
10.4192,85.169,0.048864,10.646,0.045718,0.0018287,0.18287,25.046,85.169,10.646,0.18287,4.25,2.11,8.9675,9.49751881795372,-1.14848118204628,-10.7879126624674,"CF-PETG","Flat",100,3,"CF PETG 100%_3.txt"
10.4452,85.393,0.048997,10.674,0.045851,0.001834,0.1834,25.046,85.393,10.674,0.1834,4.25,2.11,8.9675,9.52249790911625,-1.15150209088375,-10.7879154101906,"CF-PETG","Flat",100,3,"CF PETG 100%_3.txt"
10.4712,85.617,0.049131,10.702,0.045985,0.0018394,0.18394,25.046,85.617,10.702,0.18394,4.25,2.11,8.9675,9.54747700027879,-1.15452299972121,-10.7879181435359,"CF-PETG","Flat",100,3,"CF PETG 100%_3.txt"
10.4971,85.841,0.049265,10.73,0.046118,0.0018447,0.18447,25.047,85.841,10.73,0.18447,4.25,2.11,8.9675,9.57245609144132,-1.15754390855868,-10.7879208626159,"CF-PETG","Flat",100,3,"CF PETG 100%_3.txt"
10.5231,86.065,0.049398,10.758,0.046252,0.0018501,0.18501,25.047,86.065,10.758,0.18501,4.25,2.11,8.9675,9.59743518260385,-1.16056481739615,-10.7879235675418,"CF-PETG","Flat",100,3,"CF PETG 100%_3.txt"
10.5491,86.291,0.049532,10.786,0.046386,0.0018554,0.18554,25.047,86.291,10.786,0.18554,4.25,2.11,8.9675,9.62263730136604,-1.16336269863396,-10.7858585076391,"CF-PETG","Flat",100,3,"CF PETG 100%_3.txt"
10.5751,86.518,0.049665,10.815,0.046519,0.0018608,0.18608,25.047,86.518,10.815,0.18608,4.25,2.11,8.9675,9.64795093392807,-1.16704906607193,-10.7910223400086,"CF-PETG","Flat",100,3,"CF PETG 100%_3.txt"
10.6011,86.745,0.049799,10.843,0.046653,0.0018661,0.18661,25.047,86.745,10.843,0.18661,4.25,2.11,8.9675,9.6732645664901,-1.1697354335099,-10.7879316933496,"CF-PETG","Flat",100,3,"CF PETG 100%_3.txt"
10.6271,86.972,0.049933,10.871,0.046787,0.0018715,0.18715,25.047,86.972,10.871,0.18715,4.25,2.11,8.9675,9.69857819905213,-1.17242180094787,-10.7848569676007,"CF-PETG","Flat",100,3,"CF PETG 100%_3.txt"
10.653,87.199,0.050066,10.9,0.04692,0.0018768,0.18768,25.047,87.199,10.9,0.18768,4.25,2.11,8.9675,9.72389183161416,-1.17610816838584,-10.7899831962003,"CF-PETG","Flat",100,3,"CF PETG 100%_3.txt"
10.679,87.426,0.0502,10.928,0.047054,0.0018822,0.18822,25.048,87.426,10.928,0.18822,4.25,2.11,8.9675,9.74920546417619,-1.17879453582381,-10.786919251682,"CF-PETG","Flat",100,3,"CF PETG 100%_3.txt"
10.705,87.652,0.050334,10.957,0.047187,0.0018875,0.18875,25.048,87.652,10.957,0.18875,4.25,2.11,8.9675,9.77440758293839,-1.18259241706161,-10.7930310948399,"CF-PETG","Flat",100,3,"CF PETG 100%_3.txt"
10.731,87.879,0.050467,10.985,0.047321,0.0018928,0.18928,25.048,87.879,10.985,0.18928,4.25,2.11,8.9675,9.79972121550042,-1.18527878449958,-10.7899752799234,"CF-PETG","Flat",100,3,"CF PETG 100%_3.txt"
10.757,88.106,0.050601,11.013,0.047455,0.0018982,0.18982,25.048,88.106,11.013,0.18982,4.25,2.11,8.9675,9.82503484806245,-1.18796515193755,-10.786935003519,"CF-PETG","Flat",100,3,"CF PETG 100%_3.txt"
10.783,88.333,0.050735,11.042,0.047588,0.0019035,0.19035,25.048,88.333,11.042,0.19035,4.25,2.11,8.9675,9.85034848062448,-1.19165151937552,-10.7919898512545,"CF-PETG","Flat",100,3,"CF PETG 100%_3.txt"
10.8089,88.542,0.050868,11.068,0.047722,0.0019089,0.19089,25.048,88.542,11.068,0.19089,4.25,2.11,8.9675,9.87365486478952,-1.19434513521048,-10.7909752006729,"CF-PETG","Flat",100,3,"CF PETG 100%_3.txt"
10.8349,88.747,0.051002,11.093,0.047856,0.0019142,0.19142,25.048,88.747,11.093,0.19142,4.25,2.11,8.9675,9.89651519375523,-1.19648480624477,-10.7859443454861,"CF-PETG","Flat",100,3,"CF PETG 100%_3.txt"
10.8609,88.953,0.051135,11.119,0.047989,0.0019196,0.19196,25.048,88.953,11.119,0.19196,4.25,2.11,8.9675,9.91948703652077,-1.19951296347923,-10.7879572216857,"CF-PETG","Flat",100,3,"CF PETG 100%_3.txt"
10.8869,89.158,0.051269,11.145,0.048123,0.0019249,0.19249,25.049,89.158,11.145,0.19249,4.25,2.11,8.9675,9.94234736548648,-1.20265263451352,-10.7909612787216,"CF-PETG","Flat",100,3,"CF PETG 100%_3.txt"
10.9129,89.364,0.051403,11.17,0.048257,0.0019303,0.19303,25.049,89.364,11.17,0.19303,4.25,2.11,8.9675,9.96531920825202,-1.20468079174798,-10.7849668016829,"CF-PETG","Flat",100,3,"CF PETG 100%_3.txt"
10.9388,89.569,0.051536,11.196,0.04839,0.0019356,0.19356,25.049,89.569,11.196,0.19356,4.25,2.11,8.9675,9.98817953721773,-1.20782046278227,-10.7879641191699,"CF-PETG","Flat",100,3,"CF PETG 100%_3.txt"
10.9648,89.774,0.05167,11.222,0.048524,0.001941,0.1941,25.049,89.774,11.222,0.1941,4.25,2.11,8.9675,10.0110398661834,-1.21096013381656,-10.7909475478218,"CF-PETG","Flat",100,3,"CF PETG 100%_3.txt"
10.9908,89.98,0.051804,11.247,0.048657,0.0019463,0.19463,25.049,89.98,11.247,0.19463,4.25,2.11,8.9675,10.034011708949,-1.21298829105102,-10.7849941411133,"CF-PETG","Flat",100,3,"CF PETG 100%_3.txt"
11.0168,90.185,0.051937,11.273,0.048791,0.0019516,0.19516,25.049,90.185,11.273,0.19516,4.25,2.11,8.9675,10.0568720379147,-1.21612796208531,-10.787970922428,"CF-PETG","Flat",100,3,"CF PETG 100%_3.txt"
11.0428,90.391,0.052071,11.299,0.048925,0.001957,0.1957,25.049,90.391,11.299,0.1957,4.25,2.11,8.9675,10.0798438806802,-1.21915611931976,-10.7899470689421,"CF-PETG","Flat",100,3,"CF PETG 100%_3.txt"
11.0688,90.596,0.052204,11.325,0.049058,0.0019623,0.19623,25.05,90.596,11.325,0.19623,4.25,2.11,8.9675,10.1027042096459,-1.22229579035406,-10.7928988110733,"CF-PETG","Flat",100,3,"CF PETG 100%_3.txt"
11.0947,90.802,0.052338,11.35,0.049192,0.0019677,0.19677,25.05,90.802,11.35,0.19677,4.25,2.11,8.9675,10.1256760524115,-1.22432394758851,-10.7869951329384,"CF-PETG","Flat",100,3,"CF PETG 100%_3.txt"
11.1207,91.007,0.052472,11.376,0.049326,0.001973,0.1973,25.05,91.007,11.376,0.1973,4.25,2.11,8.9675,10.1485363813772,-1.2274636186228,-10.7899403887377,"CF-PETG","Flat",100,3,"CF PETG 100%_3.txt"
11.1467,91.212,0.052605,11.402,0.049459,0.0019784,0.19784,25.05,91.212,11.402,0.19784,4.25,2.11,8.9675,10.1713967103429,-1.23060328965709,-10.7928722123934,"CF-PETG","Flat",100,3,"CF PETG 100%_3.txt"
11.1727,91.418,0.052739,11.427,0.049593,0.0019837,0.19837,25.05,91.418,11.427,0.19837,4.25,2.11,8.9675,10.1943685531084,-1.23263144689155,-10.7870083739525,"CF-PETG","Flat",100,3,"CF PETG 100%_3.txt"
11.1987,91.623,0.052873,11.453,0.049726,0.0019891,0.19891,25.05,91.623,11.453,0.19891,4.25,2.11,8.9675,10.2172288820742,-1.23577111792584,-10.7899337983571,"CF-PETG","Flat",100,3,"CF PETG 100%_3.txt"
11.2247,91.829,0.053006,11.479,0.04986,0.0019944,0.19944,25.05,91.829,11.479,0.19944,4.25,2.11,8.9675,10.2402007248397,-1.2387992751603,-10.7918745113712,"CF-PETG","Flat",100,3,"CF PETG 100%_3.txt"
11.2506,92.034,0.05314,11.504,0.049994,0.0019998,0.19998,25.05,92.034,11.504,0.19998,4.25,2.11,8.9675,10.2630610538054,-1.24093894619459,-10.7870214377137,"CF-PETG","Flat",100,3,"CF PETG 100%_3.txt"
11.2766,92.24,0.053274,11.53,0.050127,0.0020051,0.20051,25.051,92.24,11.53,0.20051,4.25,2.11,8.9675,10.286032896571,-1.24396710342905,-10.7889601338166,"CF-PETG","Flat",100,3,"CF PETG 100%_3.txt"
11.3026,92.445,0.053407,11.556,0.050261,0.0020104,0.20104,25.051,92.445,11.556,0.20104,4.25,2.11,8.9675,10.3088932255367,-1.24710677446334,-10.7918550922753,"CF-PETG","Flat",100,3,"CF PETG 100%_3.txt"
11.3286,92.651,0.053541,11.581,0.050395,0.0020158,0.20158,25.051,92.651,11.581,0.20158,4.25,2.11,8.9675,10.3318650683022,-1.2491349316978,-10.7860714247284,"CF-PETG","Flat",100,3,"CF PETG 100%_3.txt"
11.3546,92.856,0.053674,11.607,0.050528,0.0020211,0.20211,25.051,92.856,11.607,0.20211,4.25,2.11,8.9675,10.3547253972679,-1.25227460273209,-10.7889601338166,"CF-PETG","Flat",100,3,"CF PETG 100%_3.txt"
11.3806,93.096,0.053808,11.637,0.050662,0.0020265,0.20265,25.051,93.096,11.637,0.20265,4.25,2.11,8.9675,10.3814887092278,-1.25551129077223,-10.7889601338166,"CF-PETG","Flat",100,3,"CF PETG 100%_3.txt"
11.4065,93.368,0.053942,11.671,0.050796,0.0020318,0.20318,25.051,93.368,11.671,0.20318,4.25,2.11,8.9675,10.4118204627823,-1.25917953721773,-10.7889601338166,"CF-PETG","Flat",100,3,"CF PETG 100%_3.txt"
11.4325,93.64,0.054075,11.705,0.050929,0.0020372,0.20372,25.051,93.64,11.705,0.20372,4.25,2.11,8.9675,10.4421522163368,-1.26284778366323,-10.7889601338166,"CF-PETG","Flat",100,3,"CF PETG 100%_3.txt"
11.4585,93.912,0.054209,11.739,0.051063,0.0020425,0.20425,25.052,93.912,11.739,0.20425,4.25,2.11,8.9675,10.4724839698913,-1.26651603010873,-10.7889601338166,"CF-PETG","Flat",100,3,"CF PETG 100%_3.txt"
11.4845,94.183,0.054343,11.773,0.051196,0.0020479,0.20479,25.052,94.183,11.773,0.20479,4.25,2.11,8.9675,10.5027042096459,-1.27029579035406,-10.7899073333395,"CF-PETG","Flat",100,3,"CF PETG 100%_3.txt"
11.5105,94.455,0.054476,11.807,0.05133,0.0020532,0.20532,25.052,94.455,11.807,0.20532,4.25,2.11,8.9675,10.5330359632004,-1.27396403679955,-10.7899046057386,"CF-PETG","Flat",100,3,"CF PETG 100%_3.txt"
11.5365,94.727,0.05461,11.841,0.051464,0.0020585,0.20585,25.052,94.727,11.841,0.20585,4.25,2.11,8.9675,10.563367716755,-1.27763228324505,-10.7899018938016,"CF-PETG","Flat",100,3,"CF PETG 100%_3.txt"
11.5624,94.999,0.054743,11.875,0.051597,0.0020639,0.20639,25.052,94.999,11.875,0.20639,4.25,2.11,8.9675,10.5936994703095,-1.28130052969055,-10.7898991973941,"CF-PETG","Flat",100,3,"CF PETG 100%_3.txt"
11.5884,95.271,0.054877,11.909,0.051731,0.0020692,0.20692,25.052,95.271,11.909,0.20692,4.25,2.11,8.9675,10.624031223864,-1.28496877613605,-10.789896516383,"CF-PETG","Flat",100,3,"CF PETG 100%_3.txt"
11.6144,95.543,0.055011,11.943,0.051865,0.0020746,0.20746,25.052,95.543,11.943,0.20746,4.25,2.11,8.9675,10.6543629774185,-1.28863702258154,-10.7898938506367,"CF-PETG","Flat",100,3,"CF PETG 100%_3.txt"
11.6404,95.815,0.055144,11.977,0.051998,0.0020799,0.20799,25.052,95.815,11.977,0.20799,4.25,2.11,8.9675,10.684694730973,-1.29230526902704,-10.7898912000254,"CF-PETG","Flat",100,3,"CF PETG 100%_3.txt"
11.6664,96.087,0.055278,12.011,0.052132,0.0020853,0.20853,25.053,96.087,12.011,0.20853,4.25,2.11,8.9675,10.7150264845275,-1.29597351547254,-10.7898885644204,"CF-PETG","Flat",100,3,"CF PETG 100%_3.txt"
11.6924,96.359,0.055412,12.045,0.052265,0.0020906,0.20906,25.053,96.359,12.045,0.20906,4.25,2.11,8.9675,10.745358238082,-1.29964176191804,-10.7898859436948,"CF-PETG","Flat",100,3,"CF PETG 100%_3.txt"
11.7183,96.631,0.055545,12.079,0.052399,0.002096,0.2096,25.053,96.631,12.079,0.2096,4.25,2.11,8.9675,10.7756899916365,-1.30331000836354,-10.7898833377228,"CF-PETG","Flat",100,3,"CF PETG 100%_3.txt"
11.7443,96.903,0.055679,12.113,0.052533,0.0021013,0.21013,25.053,96.903,12.113,0.21013,4.25,2.11,8.9675,10.806021745191,-1.30697825480903,-10.7898807463802,"CF-PETG","Flat",100,3,"CF PETG 100%_3.txt"
11.7703,97.175,0.055813,12.147,0.052666,0.0021067,0.21067,25.053,97.175,12.147,0.21067,4.25,2.11,8.9675,10.8363534987455,-1.31064650125453,-10.7898781695442,"CF-PETG","Flat",100,3,"CF PETG 100%_3.txt"
11.7963,97.435,0.055946,12.179,0.0528,0.002112,0.2112,25.053,97.435,12.179,0.2112,4.25,2.11,8.9675,10.865347086702,-1.31365291329802,-10.7862132629774,"CF-PETG","Flat",100,3,"CF PETG 100%_3.txt"
11.8223,97.664,0.05608,12.208,0.052934,0.0021173,0.21173,25.053,97.664,12.208,0.21173,4.25,2.11,8.9675,10.8908837468637,-1.31711625313632,-10.7889601338166,"CF-PETG","Flat",100,3,"CF PETG 100%_3.txt"
11.8483,97.894,0.056213,12.237,0.053067,0.0021227,0.21227,25.054,97.894,12.237,0.21227,4.25,2.11,8.9675,10.9165319208252,-1.3204680791748,-10.7907827014366,"CF-PETG","Flat",100,3,"CF PETG 100%_3.txt"
11.8742,98.123,0.056347,12.265,0.053201,0.002128,0.2128,25.054,98.123,12.265,0.2128,4.25,2.11,8.9675,10.9420685809869,-1.3229314190131,-10.7862325235475,"CF-PETG","Flat",100,3,"CF PETG 100%_3.txt"
11.9002,98.352,0.056481,12.294,0.053335,0.0021334,0.21334,25.054,98.352,12.294,0.21334,4.25,2.11,8.9675,10.9676052411486,-1.32639475885141,-10.7889601338166,"CF-PETG","Flat",100,3,"CF PETG 100%_3.txt"
11.9262,98.581,0.056614,12.323,0.053468,0.0021387,0.21387,25.054,98.581,12.323,0.21387,4.25,2.11,8.9675,10.9931419013103,-1.32985809868971,-10.7916749061893,"CF-PETG","Flat",100,3,"CF PETG 100%_3.txt"
11.9522,98.811,0.056748,12.351,0.053602,0.0021441,0.21441,25.054,98.811,12.351,0.21441,4.25,2.11,8.9675,11.0187900752718,-1.33220992472818,-10.7862515158949,"CF-PETG","Flat",100,3,"CF PETG 100%_3.txt"
11.9782,99.04,0.056882,12.38,0.053735,0.0021494,0.21494,25.054,99.04,12.38,0.21494,4.25,2.11,8.9675,11.0443267354335,-1.33567326456649,-10.7889601338166,"CF-PETG","Flat",100,3,"CF PETG 100%_3.txt"
12.0042,99.269,0.057015,12.409,0.053869,0.0021548,0.21548,25.054,99.269,12.409,0.21548,4.25,2.11,8.9675,11.0698633955952,-1.33913660440479,-10.7916560915851,"CF-PETG","Flat",100,3,"CF PETG 100%_3.txt"
12.0301,99.499,0.057149,12.437,0.054003,0.0021601,0.21601,25.054,99.499,12.437,0.21601,4.25,2.11,8.9675,11.0955115695567,-1.34148843044327,-10.7862702455839,"CF-PETG","Flat",100,3,"CF PETG 100%_3.txt"
12.0561,99.728,0.057282,12.466,0.054136,0.0021655,0.21655,25.055,99.728,12.466,0.21655,4.25,2.11,8.9675,11.1210482297184,-1.34495177028157,-10.7889601338166,"CF-PETG","Flat",100,3,"CF PETG 100%_3.txt"
12.0821,99.957,0.057416,12.495,0.05427,0.0021708,0.21708,25.055,99.957,12.495,0.21708,4.25,2.11,8.9675,11.1465848898801,-1.34841511011988,-10.7916375359734,"CF-PETG","Flat",100,3,"CF PETG 100%_3.txt"
12.1081,100.19,0.05755,12.523,0.054404,0.0021761,0.21761,25.055,100.19,12.523,0.21761,4.25,2.11,8.9675,11.1725676052411,-1.35043239475885,-10.7836173022347,"CF-PETG","Flat",100,3,"CF PETG 100%_3.txt"
12.1341,100.42,0.057683,12.552,0.054537,0.0021815,0.21815,25.055,100.42,12.552,0.21815,4.25,2.11,8.9675,11.1982157792027,-1.35378422079732,-10.7854064754407,"CF-PETG","Flat",100,3,"CF PETG 100%_3.txt"
12.1601,100.65,0.057817,12.581,0.054671,0.0021868,0.21868,25.055,100.65,12.581,0.21868,4.25,2.11,8.9675,11.2238639531642,-1.35713604683579,-10.7871874003322,"CF-PETG","Flat",100,3,"CF PETG 100%_3.txt"
12.186,100.87,0.057951,12.609,0.054805,0.0021922,0.21922,25.055,100.87,12.609,0.21922,4.25,2.11,8.9675,11.2483969891274,-1.36060301087259,-10.790728930705,"CF-PETG","Flat",100,3,"CF PETG 100%_3.txt"
12.212,101.1,0.058084,12.638,0.054938,0.0021975,0.21975,25.055,101.1,12.638,0.21975,4.25,2.11,8.9675,11.2740451630889,-1.36395483691107,-10.7924896099942,"CF-PETG","Flat",100,3,"CF PETG 100%_3.txt"
12.238,101.33,0.058218,12.667,0.055072,0.0022029,0.22029,25.056,101.33,12.667,0.22029,4.25,2.11,8.9675,11.2996933370505,-1.36730666294954,-10.7942422274378,"CF-PETG","Flat",100,3,"CF PETG 100%_3.txt"
12.264,101.56,0.058352,12.695,0.055205,0.0022082,0.22082,25.056,101.56,12.695,0.22082,4.25,2.11,8.9675,11.325341511012,-1.36965848898801,-10.7889601338166,"CF-PETG","Flat",100,3,"CF PETG 100%_3.txt"
12.29,101.79,0.058485,12.724,0.055339,0.0022136,0.22136,25.056,101.79,12.724,0.22136,4.25,2.11,8.9675,11.3509896849735,-1.37301031502648,-10.7907129442509,"CF-PETG","Flat",100,3,"CF PETG 100%_3.txt"
12.3159,102.02,0.058619,12.753,0.055473,0.0022189,0.22189,25.056,102.02,12.753,0.22189,4.25,2.11,8.9675,11.376637858935,-1.37636214106496,-10.7924577829919,"CF-PETG","Flat",100,3,"CF PETG 100%_3.txt"
12.3419,102.25,0.058752,12.781,0.055606,0.0022243,0.22243,25.056,102.25,12.781,0.22243,4.25,2.11,8.9675,11.4022860328966,-1.37871396710343,-10.7872151404697,"CF-PETG","Flat",100,3,"CF PETG 100%_3.txt"
12.3679,102.48,0.058886,12.81,0.05574,0.0022296,0.22296,25.056,102.48,12.81,0.22296,4.25,2.11,8.9675,11.4279342068581,-1.3820657931419,-10.7889601338166,"CF-PETG","Flat",100,3,"CF PETG 100%_3.txt"
12.3939,102.71,0.05902,12.839,0.055874,0.0022349,0.22349,25.056,102.71,12.839,0.22349,4.25,2.11,8.9675,11.4535823808196,-1.38541761918037,-10.7906972441808,"CF-PETG","Flat",100,3,"CF PETG 100%_3.txt"
12.4199,102.94,0.059153,12.867,0.056007,0.0022403,0.22403,25.056,102.94,12.867,0.22403,4.25,2.11,8.9675,11.4792305547812,-1.38776944521885,-10.7854934733725,"CF-PETG","Flat",100,3,"CF PETG 100%_3.txt"
12.4459,103.17,0.059287,12.896,0.056141,0.0022456,0.22456,25.057,103.17,12.896,0.22456,4.25,2.11,8.9675,11.5048787287427,-1.39112127125732,-10.787230701437,"CF-PETG","Flat",100,3,"CF PETG 100%_3.txt"
12.4718,103.4,0.059421,12.925,0.056274,0.002251,0.2251,25.057,103.4,12.925,0.2251,4.25,2.11,8.9675,11.5305269027042,-1.39447309729579,-10.7889601338165,"CF-PETG","Flat",100,3,"CF PETG 100%_3.txt"
12.4978,103.63,0.059554,12.953,0.056408,0.0022563,0.22563,25.057,103.63,12.953,0.22563,4.25,2.11,8.9675,11.5561750766657,-1.39682492333426,-10.7837946679091,"CF-PETG","Flat",100,3,"CF PETG 100%_3.txt"
12.5238,103.86,0.059688,12.982,0.056542,0.0022617,0.22617,25.057,103.86,12.982,0.22617,4.25,2.11,8.9675,11.5818232506273,-1.40017674937273,-10.7855241825045,"CF-PETG","Flat",100,3,"CF PETG 100%_3.txt"
12.5498,104.09,0.059821,13.011,0.056675,0.002267,0.2267,25.057,104.09,13.011,0.2267,4.25,2.11,8.9675,11.6074714245888,-1.4035285754112,-10.7872459873277,"CF-PETG","Flat",100,3,"CF PETG 100%_3.txt"
12.5758,104.32,0.059955,13.04,0.056809,0.0022724,0.22724,25.057,104.32,13.04,0.22724,4.25,2.11,8.9675,11.6331195985503,-1.40688040144968,-10.7889601338166,"CF-PETG","Flat",100,3,"CF PETG 100%_3.txt"
12.6018,104.55,0.060089,13.069,0.056943,0.0022777,0.22777,25.057,104.55,13.069,0.22777,4.25,2.11,8.9675,11.6587677725118,-1.41023222748815,-10.7906666729524,"CF-PETG","Flat",100,3,"CF PETG 100%_3.txt"
12.6277,104.78,0.060222,13.098,0.057076,0.002283,0.2283,25.058,104.78,13.098,0.2283,4.25,2.11,8.9675,11.6844159464734,-1.41358405352662,-10.7923656552651,"CF-PETG","Flat",100,3,"CF PETG 100%_3.txt"
12.6537,105.02,0.060356,13.127,0.05721,0.0022884,0.22884,25.058,105.02,13.127,0.22884,4.25,2.11,8.9675,11.7111792584332,-1.41582074156677,-10.7855621358023,"CF-PETG","Flat",100,3,"CF PETG 100%_3.txt"
12.6797,105.25,0.06049,13.156,0.057344,0.0022937,0.22937,25.058,105.25,13.156,0.22937,4.25,2.11,8.9675,11.7368274323948,-1.41917256760524,-10.7872648799425,"CF-PETG","Flat",100,3,"CF PETG 100%_3.txt"
12.7057,105.48,0.060623,13.185,0.057477,0.0022991,0.22991,25.058,105.48,13.185,0.22991,4.25,2.11,8.9675,11.7624756063563,-1.42252439364371,-10.7889601338166,"CF-PETG","Flat",100,3,"CF PETG 100%_3.txt"
12.7317,105.71,0.060757,13.214,0.057611,0.0023044,0.23044,25.058,105.71,13.214,0.23044,4.25,2.11,8.9675,11.7881237803178,-1.42587621968219,-10.7906479467397,"CF-PETG","Flat",100,3,"CF PETG 100%_3.txt"
12.7577,105.94,0.060891,13.243,0.057744,0.0023098,0.23098,25.058,105.94,13.243,0.23098,4.25,2.11,8.9675,11.8137719542793,-1.42922804572066,-10.7923283675954,"CF-PETG","Flat",100,3,"CF PETG 100%_3.txt"
12.7836,106.17,0.061024,13.272,0.057878,0.0023151,0.23151,25.058,106.17,13.272,0.23151,4.25,2.11,8.9675,11.8394201282409,-1.43257987175913,-10.7940014448397,"CF-PETG","Flat",100,3,"CF PETG 100%_3.txt"
12.8096,106.41,0.061158,13.301,0.058012,0.0023205,0.23205,25.058,106.41,13.301,0.23205,4.25,2.11,8.9675,11.8661834402007,-1.43481655979928,-10.7872833606441,"CF-PETG","Flat",100,3,"CF PETG 100%_3.txt"
12.8356,106.64,0.061291,13.33,0.058145,0.0023258,0.23258,25.059,106.64,13.33,0.23258,4.25,2.11,8.9675,11.8918316141623,-1.43816838583775,-10.7889601338166,"CF-PETG","Flat",100,3,"CF PETG 100%_3.txt"
12.8616,106.87,0.061425,13.359,0.058279,0.0023312,0.23312,25.059,106.87,13.359,0.23312,4.25,2.11,8.9675,11.9174797881238,-1.44152021187622,-10.7906296270396,"CF-PETG","Flat",100,3,"CF PETG 100%_3.txt"
12.8876,107.1,0.061559,13.388,0.058413,0.0023365,0.23365,25.059,107.1,13.388,0.23365,4.25,2.11,8.9675,11.9431279620853,-1.44487203791469,-10.7922918876209,"CF-PETG","Flat",100,3,"CF PETG 100%_3.txt"
12.9136,107.33,0.061692,13.417,0.058546,0.0023418,0.23418,25.059,107.33,13.417,0.23418,4.25,2.11,8.9675,11.9687761360468,-1.44822386395316,-10.7939469624593,"CF-PETG","Flat",100,3,"CF PETG 100%_3.txt"
12.9395,107.56,0.061826,13.445,0.05868,0.0023472,0.23472,25.059,107.56,13.445,0.23472,4.25,2.11,8.9675,11.9944243100084,-1.45057568999164,-10.7889601338166,"CF-PETG","Flat",100,3,"CF PETG 100%_3.txt"
12.9655,107.79,0.06196,13.474,0.058813,0.0023525,0.23525,25.059,107.79,13.474,0.23525,4.25,2.11,8.9675,12.0200724839699,-1.45392751603011,-10.790615377988,"CF-PETG","Flat",100,3,"CF PETG 100%_3.txt"
