Repository: VipulKohinkar/3D-Printing-Parameter-Optimisation

# 3D Printing Parameter Optimisation: Impact of K-Value on Carbon-Reinforced PETG

## MSc Mechanical Engineering with Management

**Author:** Vipul Kohinkar  
**Project:** MEE7012-SUM  
**Date:** 27 August 2026

---

## Project Overview

This project investigates the influence of flow-rate multiplier (K-value) and build orientation on the tensile behaviour of PETG and carbon-fibre-reinforced PETG (CF-PETG) manufactured using fused deposition modelling (FDM).

The study compares an unreinforced thermoplastic, PETG, with a carbon-fibre-reinforced PETG composite to investigate whether the two materials respond differently to changes in material flow and build orientation.

---

File: 3_Experimental_data/Modulus/Recalculated Stress Strain/Recalculated_Stress_Strain_All_Data.csv (part 10 of 212)
"Time (s)","Load (N)","Machine Extension (mm)","Stress (MPa)","Extension from Preload (mm)","Strain","Percentage Strain","Gauge Length (mm)","Load_N","NEXYGEN_Stress_MPa","Percentage_Strain","Measured_Width_mm","Measured_Thickness_mm","Measured_Area_mm2","Recalculated_Stress_MPa","Stress_Difference_MPa","Stress_Difference_Percent","Material","Orientation","K","Sample","File"
12.9915,108.03,0.062093,13.503,0.058947,0.0023579,0.23579,25.059,108.03,13.503,0.23579,4.25,2.11,8.9675,12.0468357959297,-1.45616420407025,-10.7840050660613,"CF-PETG","Flat",100,3,"CF PETG 100%_3.txt"
13.0175,108.26,0.062227,13.532,0.059081,0.0023632,0.23632,25.06,108.26,13.532,0.23632,4.25,2.11,8.9675,12.0724839698913,-1.45951603010873,-10.7856638346787,"CF-PETG","Flat",100,3,"CF PETG 100%_3.txt"
13.0435,108.49,0.062361,13.561,0.059214,0.0023686,0.23686,25.06,108.49,13.561,0.23686,4.25,2.11,8.9675,12.0981321438528,-1.4628678561472,-10.7873155087914,"CF-PETG","Flat",100,3,"CF PETG 100%_3.txt"
13.0695,108.72,0.062494,13.59,0.059348,0.0023739,0.23739,25.06,108.72,13.59,0.23739,4.25,2.11,8.9675,12.1237803178143,-1.46621968218567,-10.7889601338166,"CF-PETG","Flat",100,3,"CF PETG 100%_3.txt"
13.0954,108.95,0.062628,13.619,0.059482,0.0023793,0.23793,25.06,108.95,13.619,0.23793,4.25,2.11,8.9675,12.1494284917759,-1.46957150822414,-10.7905977547848,"CF-PETG","Flat",100,3,"CF PETG 100%_3.txt"
13.1214,109.18,0.062761,13.648,0.059615,0.0023846,0.23846,25.06,109.18,13.648,0.23846,4.25,2.11,8.9675,12.1750766657374,-1.47292333426261,-10.7922284163439,"CF-PETG","Flat",100,3,"CF PETG 100%_3.txt"
13.1474,109.41,0.062895,13.677,0.059749,0.00239,0.239,25.06,109.41,13.677,0.239,4.25,2.11,8.9675,12.2007248396989,-1.47627516030109,-10.7938521627629,"CF-PETG","Flat",100,3,"CF PETG 100%_3.txt"
13.1734,109.64,0.063029,13.705,0.059883,0.0023953,0.23953,25.06,109.64,13.705,0.23953,4.25,2.11,8.9675,12.2263730136604,-1.47862698633956,-10.7889601338165,"CF-PETG","Flat",100,3,"CF PETG 100%_3.txt"
13.1994,109.87,0.063162,13.734,0.060016,0.0024006,0.24006,25.06,109.87,13.734,0.24006,4.25,2.11,8.9675,12.252021187622,-1.48197881237803,-10.7905840423622,"CF-PETG","Flat",100,3,"CF PETG 100%_3.txt"
13.2254,110.11,0.063296,13.763,0.06015,0.002406,0.2406,25.061,110.11,13.763,0.2406,4.25,2.11,8.9675,12.2787844995818,-1.48421550041818,-10.7840986733864,"CF-PETG","Flat",100,3,"CF PETG 100%_3.txt"
13.2513,110.34,0.06343,13.792,0.060283,0.0024113,0.24113,25.061,110.34,13.792,0.24113,4.25,2.11,8.9675,12.3044326735434,-1.48756732645665,-10.7857259748887,"CF-PETG","Flat",100,3,"CF PETG 100%_3.txt"
13.2773,110.57,0.063563,13.821,0.060417,0.0024167,0.24167,25.061,110.57,13.821,0.24167,4.25,2.11,8.9675,12.3300808475049,-1.49091915249512,-10.7873464473998,"CF-PETG","Flat",100,3,"CF PETG 100%_3.txt"
13.3033,110.8,0.063697,13.85,0.060551,0.002422,0.2422,25.061,110.8,13.85,0.2422,4.25,2.11,8.9675,12.3557290214664,-1.49427097853359,-10.7889601338166,"CF-PETG","Flat",100,3,"CF PETG 100%_3.txt"
13.3293,111.03,0.06383,13.879,0.060684,0.0024274,0.24274,25.061,111.03,13.879,0.24274,4.25,2.11,8.9675,12.3813771954279,-1.49762280457206,-10.7905670766775,"CF-PETG","Flat",100,3,"CF PETG 100%_3.txt"
13.3553,111.26,0.063964,13.908,0.060818,0.0024327,0.24327,25.061,111.26,13.908,0.24327,4.25,2.11,8.9675,12.4070253693895,-1.50097463061054,-10.7921673181661,"CF-PETG","Flat",100,3,"CF PETG 100%_3.txt"
13.3813,111.49,0.064098,13.936,0.060952,0.0024381,0.24381,25.061,111.49,13.936,0.24381,4.25,2.11,8.9675,12.432673543351,-1.50332645664901,-10.7873597635549,"CF-PETG","Flat",100,3,"CF PETG 100%_3.txt"
13.4072,111.72,0.064231,13.965,0.061085,0.0024434,0.24434,25.062,111.72,13.965,0.24434,4.25,2.11,8.9675,12.4583217173125,-1.50667828268748,-10.7889601338166,"CF-PETG","Flat",100,3,"CF PETG 100%_3.txt"
13.4332,111.95,0.064365,13.994,0.061219,0.0024488,0.24488,25.062,111.95,13.994,0.24488,4.25,2.11,8.9675,12.483969891274,-1.51003010872595,-10.7905538711302,"CF-PETG","Flat",100,3,"CF PETG 100%_3.txt"
13.4592,112.19,0.064499,14.023,0.061352,0.0024541,0.24541,25.062,112.19,14.023,0.24541,4.25,2.11,8.9675,12.5107332032339,-1.5122667967661,-10.7841888095707,"CF-PETG","Flat",100,3,"CF PETG 100%_3.txt"
13.4852,112.42,0.064632,14.052,0.061486,0.0024594,0.24594,25.062,112.42,14.052,0.24594,4.25,2.11,8.9675,12.5363813771954,-1.51561862280457,-10.7857858155748,"CF-PETG","Flat",100,3,"CF PETG 100%_3.txt"
13.5112,112.65,0.064766,14.081,0.06162,0.0024648,0.24648,25.062,112.65,14.081,0.24648,4.25,2.11,8.9675,12.562029551157,-1.51897044884304,-10.7873762434702,"CF-PETG","Flat",100,3,"CF PETG 100%_3.txt"
13.5372,112.88,0.0649,14.11,0.061753,0.0024701,0.24701,25.062,112.88,14.11,0.24701,4.25,2.11,8.9675,12.5876777251185,-1.52232227488152,-10.7889601338166,"CF-PETG","Flat",100,3,"CF PETG 100%_3.txt"
13.5631,113.11,0.065033,14.139,0.061887,0.0024755,0.24755,25.062,113.11,14.139,0.24755,4.25,2.11,8.9675,12.61332589908,-1.52567410091999,-10.7905375268406,"CF-PETG","Flat",100,3,"CF PETG 100%_3.txt"
13.5891,113.33,0.065167,14.167,0.062021,0.0024808,0.24808,25.062,113.33,14.167,0.24808,4.25,2.11,8.9675,12.6378589350432,-1.52914106495679,-10.7936829600959,"CF-PETG","Flat",100,3,"CF PETG 100%_3.txt"
13.6151,113.55,0.0653,14.194,0.062154,0.0024862,0.24862,25.063,113.55,14.194,0.24862,4.25,2.11,8.9675,12.6623919710064,-1.53160802899359,-10.7905314146371,"CF-PETG","Flat",100,3,"CF PETG 100%_3.txt"
13.6411,113.77,0.065434,14.221,0.062288,0.0024915,0.24915,25.063,113.77,14.221,0.24915,4.25,2.11,8.9675,12.6869250069696,-1.53407499303039,-10.7873918362308,"CF-PETG","Flat",100,3,"CF PETG 100%_3.txt"
13.6671,113.99,0.065568,14.249,0.062422,0.0024969,0.24969,25.063,113.99,14.249,0.24969,4.25,2.11,8.9675,12.7114580429328,-1.53754195706719,-10.7905253496188,"CF-PETG","Flat",100,3,"CF PETG 100%_3.txt"
13.693,114.21,0.065701,14.276,0.062555,0.0025022,0.25022,25.063,114.21,14.276,0.25022,4.25,2.11,8.9675,12.735991078896,-1.54000892110399,-10.7873978782851,"CF-PETG","Flat",100,3,"CF PETG 100%_3.txt"
13.719,114.43,0.065835,14.304,0.062689,0.0025076,0.25076,25.063,114.43,14.304,0.25076,4.25,2.11,8.9675,12.7605241148592,-1.54347588514078,-10.7905193312415,"CF-PETG","Flat",100,3,"CF PETG 100%_3.txt"
13.745,114.65,0.065969,14.331,0.062822,0.0025129,0.25129,25.063,114.65,14.331,0.25129,4.25,2.11,8.9675,12.7850571508224,-1.54594284917758,-10.7874038739626,"CF-PETG","Flat",100,3,"CF PETG 100%_3.txt"
13.771,114.88,0.066102,14.36,0.062956,0.0025182,0.25182,25.063,114.88,14.36,0.25182,4.25,2.11,8.9675,12.8107053247839,-1.54929467521606,-10.7889601338166,"CF-PETG","Flat",100,3,"CF PETG 100%_3.txt"
13.797,115.12,0.066236,14.389,0.06309,0.0025236,0.25236,25.064,115.12,14.389,0.25236,4.25,2.11,8.9675,12.8374686367438,-1.5515313632562,-10.782760186644,"CF-PETG","Flat",100,3,"CF PETG 100%_3.txt"
13.823,115.35,0.066369,14.418,0.063223,0.0025289,0.25289,25.064,115.35,14.418,0.25289,4.25,2.11,8.9675,12.8631168107053,-1.55488318929467,-10.7843195262497,"CF-PETG","Flat",100,3,"CF PETG 100%_3.txt"
13.8489,115.58,0.066503,14.447,0.063357,0.0025343,0.25343,25.064,115.58,14.447,0.25343,4.25,2.11,8.9675,12.8887649846669,-1.55823501533315,-10.7858726056146,"CF-PETG","Flat",100,3,"CF PETG 100%_3.txt"
13.8749,115.81,0.066637,14.476,0.063491,0.0025396,0.25396,25.064,115.81,14.476,0.25396,4.25,2.11,8.9675,12.9144131586284,-1.56158684137162,-10.7874194623627,"CF-PETG","Flat",100,3,"CF PETG 100%_3.txt"
13.9009,116.04,0.06677,14.505,0.063624,0.002545,0.2545,25.064,116.04,14.505,0.2545,4.25,2.11,8.9675,12.9400613325899,-1.56493866741009,-10.7889601338166,"CF-PETG","Flat",100,3,"CF PETG 100%_3.txt"
13.9269,116.27,0.066904,14.534,0.063758,0.0025503,0.25503,25.064,116.27,14.534,0.25503,4.25,2.11,8.9675,12.9657095065514,-1.56829049344856,-10.7904946570013,"CF-PETG","Flat",100,3,"CF PETG 100%_3.txt"
13.9529,116.51,0.067038,14.563,0.063891,0.0025557,0.25557,25.064,116.51,14.563,0.25557,4.25,2.11,8.9675,12.9924728185113,-1.57052718148871,-10.7843657315712,"CF-PETG","Flat",100,3,"CF PETG 100%_3.txt"
13.9789,116.74,0.067171,14.592,0.064025,0.002561,0.2561,25.065,116.74,14.592,0.2561,4.25,2.11,8.9675,13.0181209924728,-1.57387900752718,-10.7859032862334,"CF-PETG","Flat",100,3,"CF PETG 100%_3.txt"
14.0048,116.97,0.067305,14.621,0.064159,0.0025663,0.25663,25.065,116.97,14.621,0.25663,4.25,2.11,8.9675,13.0437691664343,-1.57723083356565,-10.7874347415748,"CF-PETG","Flat",100,3,"CF PETG 100%_3.txt"
14.0308,117.2,0.067439,14.65,0.064292,0.0025717,0.25717,25.065,117.2,14.65,0.25717,4.25,2.11,8.9675,13.0694173403959,-1.58058265960413,-10.7889601338166,"CF-PETG","Flat",100,3,"CF PETG 100%_3.txt"
14.0568,117.43,0.067572,14.679,0.064426,0.002577,0.2577,25.065,117.43,14.679,0.2577,4.25,2.11,8.9675,13.0950655143574,-1.5839344856426,-10.7904794988936,"CF-PETG","Flat",100,3,"CF PETG 100%_3.txt"
14.0828,117.66,0.067706,14.708,0.06456,0.0025824,0.25824,25.065,117.66,14.708,0.25824,4.25,2.11,8.9675,13.1207136883189,-1.58728631168107,-10.7919928724576,"CF-PETG","Flat",100,3,"CF PETG 100%_3.txt"
14.1088,117.9,0.067839,14.737,0.064693,0.0025877,0.25877,25.065,117.9,14.737,0.25877,4.25,2.11,8.9675,13.1474770002788,-1.58952299972121,-10.7859333631079,"CF-PETG","Flat",100,3,"CF PETG 100%_3.txt"
14.1348,118.13,0.067973,14.766,0.064827,0.0025931,0.25931,25.065,118.13,14.766,0.25931,4.25,2.11,8.9675,13.1731251742403,-1.59287482575969,-10.7874497207076,"CF-PETG","Flat",100,3,"CF PETG 100%_3.txt"
14.1607,118.36,0.068107,14.795,0.064961,0.0025984,0.25984,25.065,118.36,14.795,0.25984,4.25,2.11,8.9675,13.1987733482018,-1.59622665179816,-10.7889601338165,"CF-PETG","Flat",100,3,"CF PETG 100%_3.txt"
14.1867,118.59,0.06824,14.824,0.065094,0.0026038,0.26038,25.066,118.59,14.824,0.26038,4.25,2.11,8.9675,13.2244215221634,-1.59957847783663,-10.7904646373221,"CF-PETG","Flat",100,3,"CF PETG 100%_3.txt"
14.2127,118.82,0.068374,14.853,0.065228,0.0026091,0.26091,25.066,118.82,14.853,0.26091,4.25,2.11,8.9675,13.2500696961249,-1.6029303038751,-10.7919632658392,"CF-PETG","Flat",100,3,"CF PETG 100%_3.txt"
14.2387,119.06,0.068508,14.882,0.065361,0.0026145,0.26145,25.066,119.06,14.882,0.26145,4.25,2.11,8.9675,13.2768330080848,-1.60516699191525,-10.7859628538855,"CF-PETG","Flat",100,3,"CF PETG 100%_3.txt"
14.2647,119.29,0.068641,14.911,0.065495,0.0026198,0.26198,25.066,119.29,14.911,0.26198,4.25,2.11,8.9675,13.3024811820463,-1.60851881795372,-10.7874644085153,"CF-PETG","Flat",100,3,"CF PETG 100%_3.txt"
14.2907,119.52,0.068775,14.94,0.065629,0.0026251,0.26251,25.066,119.52,14.94,0.26251,4.25,2.11,8.9675,13.3281293560078,-1.61187064399219,-10.7889601338166,"CF-PETG","Flat",100,3,"CF PETG 100%_3.txt"
14.3166,119.75,0.068908,14.969,0.065762,0.0026305,0.26305,25.066,119.75,14.969,0.26305,4.25,2.11,8.9675,13.3537775299693,-1.61522247003066,-10.7904500636693,"CF-PETG","Flat",100,3,"CF PETG 100%_3.txt"
14.3426,119.98,0.069042,14.998,0.065896,0.0026358,0.26358,25.066,119.98,14.998,0.26358,4.25,2.11,8.9675,13.3794257039309,-1.61857429606914,-10.7919342316918,"CF-PETG","Flat",100,3,"CF PETG 100%_3.txt"
14.3686,120.21,0.069176,15.027,0.06603,0.0026412,0.26412,25.067,120.21,15.027,0.26412,4.25,2.11,8.9675,13.4050738778924,-1.62192612210761,-10.7934126712425,"CF-PETG","Flat",100,3,"CF PETG 100%_3.txt"
14.3946,120.45,0.069309,15.056,0.066163,0.0026465,0.26465,25.067,120.45,15.056,0.26465,4.25,2.11,8.9675,13.4318371898522,-1.62416281014775,-10.7874788134149,"CF-PETG","Flat",100,3,"CF PETG 100%_3.txt"
14.4206,120.68,0.069443,15.085,0.066297,0.0026519,0.26519,25.067,120.68,15.085,0.26519,4.25,2.11,8.9675,13.4574853638138,-1.62751463618623,-10.7889601338166,"CF-PETG","Flat",100,3,"CF PETG 100%_3.txt"
14.4466,120.91,0.069577,15.114,0.06643,0.0026572,0.26572,25.067,120.91,15.114,0.26572,4.25,2.11,8.9675,13.4831335377753,-1.6308664622247,-10.7904357696487,"CF-PETG","Flat",100,3,"CF PETG 100%_3.txt"
14.4725,121.14,0.06971,15.143,0.066564,0.0026626,0.26626,25.067,121.14,15.143,0.26626,4.25,2.11,8.9675,13.5087817117368,-1.63421828826317,-10.7919057535704,"CF-PETG","Flat",100,3,"CF PETG 100%_3.txt"
14.4985,121.37,0.069844,15.172,0.066698,0.0026679,0.26679,25.067,121.37,15.172,0.26679,4.25,2.11,8.9675,13.5344298856984,-1.63757011430164,-10.7933701179913,"CF-PETG","Flat",100,3,"CF PETG 100%_3.txt"
14.5245,121.61,0.069978,15.201,0.066831,0.0026733,0.26733,25.067,121.61,15.201,0.26733,4.25,2.11,8.9675,13.5611931976582,-1.63980680234179,-10.7874929435023,"CF-PETG","Flat",100,3,"CF PETG 100%_3.txt"
14.5505,121.84,0.070111,15.23,0.066965,0.0026786,0.26786,25.067,121.84,15.23,0.26786,4.25,2.11,8.9675,13.5868413716197,-1.64315862838026,-10.7889601338166,"CF-PETG","Flat",100,3,"CF PETG 100%_3.txt"
14.5765,122.07,0.070245,15.259,0.067099,0.0026839,0.26839,25.068,122.07,15.259,0.26839,4.25,2.11,8.9675,13.6124895455813,-1.64651045441873,-10.7904217472884,"CF-PETG","Flat",100,3,"CF PETG 100%_3.txt"
14.6025,122.3,0.070378,15.288,0.067232,0.0026893,0.26893,25.068,122.3,15.288,0.26893,4.25,2.11,8.9675,13.6381377195428,-1.64986228045721,-10.7918778156542,"CF-PETG","Flat",100,3,"CF PETG 100%_3.txt"
14.6284,122.53,0.070512,15.317,0.067366,0.0026946,0.26946,25.068,122.53,15.317,0.26946,4.25,2.11,8.9675,13.6637858935043,-1.65321410649568,-10.7933283704099,"CF-PETG","Flat",100,3,"CF PETG 100%_3.txt"
14.6544,122.76,0.070646,15.346,0.0675,0.0027,0.27,25.068,122.76,15.346,0.27,4.25,2.11,8.9675,13.6894340674659,-1.65656593253415,-10.7947734428134,"CF-PETG","Flat",100,3,"CF PETG 100%_3.txt"
14.6804,123,0.070779,15.375,0.067633,0.0027053,0.27053,25.068,123,15.375,0.27053,4.25,2.11,8.9675,13.7161973794257,-1.6588026205743,-10.7889601338166,"CF-PETG","Flat",100,3,"CF PETG 100%_3.txt"
14.7064,123.23,0.070913,15.403,0.067767,0.0027107,0.27107,25.068,123.23,15.403,0.27107,4.25,2.11,8.9675,13.7418455533872,-1.66115444661277,-10.7846162865206,"CF-PETG","Flat",100,3,"CF PETG 100%_3.txt"
14.7324,123.46,0.071047,15.432,0.0679,0.002716,0.2716,25.068,123.46,15.432,0.2716,4.25,2.11,8.9675,13.7674937273488,-1.66450627265124,-10.786069677626,"CF-PETG","Flat",100,3,"CF PETG 100%_3.txt"
14.7584,123.69,0.07118,15.461,0.068034,0.0027214,0.27214,25.069,123.69,15.461,0.27214,4.25,2.11,8.9675,13.7931419013103,-1.66785809868971,-10.7875176165171,"CF-PETG","Flat",100,3,"CF PETG 100%_3.txt"
14.7843,123.92,0.071314,15.49,0.068168,0.0027267,0.27267,25.069,123.92,15.49,0.27267,4.25,2.11,8.9675,13.8187900752718,-1.67120992472818,-10.7889601338166,"CF-PETG","Flat",100,3,"CF PETG 100%_3.txt"
14.8103,124.15,0.071447,15.519,0.068301,0.0027321,0.27321,25.069,124.15,15.519,0.27321,4.25,2.11,8.9675,13.8444382492333,-1.67456175076666,-10.7903972599179,"CF-PETG","Flat",100,3,"CF PETG 100%_3.txt"
14.8363,124.39,0.071581,15.548,0.068435,0.0027374,0.27374,25.069,124.39,15.548,0.27374,4.25,2.11,8.9675,13.8712015611932,-1.6767984388068,-10.7846567970594,"CF-PETG","Flat",100,3,"CF PETG 100%_3.txt"
14.8623,124.62,0.071715,15.577,0.068569,0.0027427,0.27427,25.069,124.62,15.577,0.27427,4.25,2.11,8.9675,13.8968497351547,-1.68015026484527,-10.7860965837149,"CF-PETG","Flat",100,3,"CF PETG 100%_3.txt"
14.8883,124.85,0.071848,15.606,0.068702,0.0027481,0.27481,25.069,124.85,15.606,0.27481,4.25,2.11,8.9675,13.9224979091163,-1.68350209088375,-10.7875310193755,"CF-PETG","Flat",100,3,"CF PETG 100%_3.txt"
14.9143,125.08,0.071982,15.635,0.068836,0.0027534,0.27534,25.069,125.08,15.635,0.27534,4.25,2.11,8.9675,13.9481460830778,-1.68685391692222,-10.7889601338166,"CF-PETG","Flat",100,3,"CF PETG 100%_3.txt"
14.9402,125.31,0.072116,15.664,0.068969,0.0027588,0.27588,25.069,125.31,15.664,0.27588,4.25,2.11,8.9675,13.9737942570393,-1.69020574296069,-10.7903839565928,"CF-PETG","Flat",100,3,"CF PETG 100%_3.txt"
14.9662,125.55,0.072249,15.693,0.069103,0.0027641,0.27641,25.07,125.55,15.693,0.27641,4.25,2.11,8.9675,14.0005575689992,-1.69244243100083,-10.7846965589807,"CF-PETG","Flat",100,3,"CF PETG 100%_3.txt"
14.9922,125.78,0.072383,15.722,0.069237,0.0027695,0.27695,25.07,125.78,15.722,0.27695,4.25,2.11,8.9675,14.0262057429607,-1.69579425703931,-10.7861229935079,"CF-PETG","Flat",100,3,"CF PETG 100%_3.txt"
15.0182,126.01,0.072517,15.751,0.06937,0.0027748,0.27748,25.07,126.01,15.751,0.27748,4.25,2.11,8.9675,14.0518539169222,-1.69914608307778,-10.7875441754668,"CF-PETG","Flat",100,3,"CF PETG 100%_3.txt"
15.0442,126.24,0.07265,15.78,0.069504,0.0027802,0.27802,25.07,126.24,15.78,0.27802,4.25,2.11,8.9675,14.0775020908837,-1.70249790911625,-10.7889601338166,"CF-PETG","Flat",100,3,"CF PETG 100%_3.txt"
15.0701,126.47,0.072784,15.809,0.069638,0.0027855,0.27855,25.07,126.47,15.809,0.27855,4.25,2.11,8.9675,14.1031502648453,-1.70584973515472,-10.7903708973036,"CF-PETG","Flat",100,3,"CF PETG 100%_3.txt"
15.0961,126.7,0.072917,15.838,0.069771,0.0027909,0.27909,25.07,126.7,15.838,0.27909,4.25,2.11,8.9675,14.1287984388068,-1.7092015611932,-10.7917764944639,"CF-PETG","Flat",100,3,"CF PETG 100%_3.txt"
15.1221,126.94,0.073051,15.867,0.069905,0.0027962,0.27962,25.07,126.94,15.867,0.27962,4.25,2.11,8.9675,14.1555617507667,-1.71143824923334,-10.786148920611,"CF-PETG","Flat",100,3,"CF PETG 100%_3.txt"
15.1481,127.17,0.073185,15.896,0.070039,0.0028015,0.28015,25.071,127.17,15.896,0.28015,4.25,2.11,8.9675,14.1812099247282,-1.71479007527181,-10.7875570915439,"CF-PETG","Flat",100,3,"CF PETG 100%_3.txt"
15.1741,127.4,0.073318,15.925,0.070172,0.0028069,0.28069,25.071,127.4,15.925,0.28069,4.25,2.11,8.9675,14.2068580986897,-1.71814190131029,-10.7889601338166,"CF-PETG","Flat",100,3,"CF PETG 100%_3.txt"
15.2001,127.63,0.073452,15.954,0.070306,0.0028122,0.28122,25.071,127.63,15.954,0.28122,4.25,2.11,8.9675,14.2325062726512,-1.72149372734876,-10.7903580753965,"CF-PETG","Flat",100,3,"CF PETG 100%_3.txt"
15.226,127.86,0.073586,15.983,0.070439,0.0028176,0.28176,25.071,127.86,15.983,0.28176,4.25,2.11,8.9675,14.2581544466128,-1.72484555338723,-10.7917509440482,"CF-PETG","Flat",100,3,"CF PETG 100%_3.txt"
15.252,128.1,0.073719,16.012,0.070573,0.0028229,0.28229,25.071,128.1,16.012,0.28229,4.25,2.11,8.9675,14.2849177585726,-1.72708224142738,-10.7861743781375,"CF-PETG","Flat",100,3,"CF PETG 100%_3.txt"
15.278,128.33,0.073853,16.041,0.070707,0.0028283,0.28283,25.071,128.33,16.041,0.28283,4.25,2.11,8.9675,14.3105659325342,-1.73043406746585,-10.7875697741154,"CF-PETG","Flat",100,3,"CF PETG 100%_3.txt"
15.304,128.56,0.073986,16.07,0.07084,0.0028336,0.28336,25.071,128.56,16.07,0.28336,4.25,2.11,8.9675,14.3362141064957,-1.73378589350432,-10.7889601338166,"CF-PETG","Flat",100,3,"CF PETG 100%_3.txt"
15.33,128.79,0.07412,16.099,0.070974,0.002839,0.2839,25.071,128.79,16.099,0.2839,4.25,2.11,8.9675,14.3618622804572,-1.73713771954279,-10.7903454844574,"CF-PETG","Flat",100,3,"CF PETG 100%_3.txt"
15.356,129.02,0.074254,16.128,0.071108,0.0028443,0.28443,25.072,129.02,16.128,0.28443,4.25,2.11,8.9675,14.3875104544187,-1.74048954558126,-10.7917258530584,"CF-PETG","Flat",100,3,"CF PETG 100%_3.txt"
15.3819,129.25,0.074387,16.157,0.071241,0.0028496,0.28496,25.072,129.25,16.157,0.28496,4.25,2.11,8.9675,14.4131586283803,-1.74384137161974,-10.7931012664464,"CF-PETG","Flat",100,3,"CF PETG 100%_3.txt"
15.4079,129.49,0.074521,16.186,0.071375,0.002855,0.2855,25.072,129.49,16.186,0.2855,4.25,2.11,8.9675,14.4399219403401,-1.74607805965988,-10.7875822294568,"CF-PETG","Flat",100,3,"CF PETG 100%_3.txt"
15.4339,129.72,0.074655,16.215,0.071509,0.0028603,0.28603,25.072,129.72,16.215,0.28603,4.25,2.11,8.9675,14.4655701143016,-1.74942988569835,-10.7889601338166,"CF-PETG","Flat",100,3,"CF PETG 100%_3.txt"
15.4599,129.94,0.074788,16.243,0.071642,0.0028657,0.28657,25.072,129.94,16.243,0.28657,4.25,2.11,8.9675,14.4901031502648,-1.75289684973515,-10.7917062718411,"CF-PETG","Flat",100,3,"CF PETG 100%_3.txt"
15.4859,130.15,0.074922,16.269,0.071776,0.002871,0.2871,25.072,130.15,16.269,0.2871,4.25,2.11,8.9675,14.5135210482297,-1.75547895177028,-10.7903310084841,"CF-PETG","Flat",100,3,"CF PETG 100%_3.txt"
15.5119,130.37,0.075056,16.296,0.071909,0.0028764,0.28764,25.072,130.37,16.296,0.28764,4.25,2.11,8.9675,14.5380540841929,-1.75794591580708,-10.7875915304804,"CF-PETG","Flat",100,3,"CF PETG 100%_3.txt"
15.5378,130.58,0.075189,16.323,0.072043,0.0028817,0.28817,25.073,130.58,16.323,0.28817,4.25,2.11,8.9675,14.5614719821578,-1.76152801784221,-10.7916928128543,"CF-PETG","Flat",100,3,"CF PETG 100%_3.txt"
15.5638,130.8,0.075323,16.35,0.072177,0.0028871,0.28871,25.073,130.8,16.35,0.28871,4.25,2.11,8.9675,14.586005018121,-1.76399498187901,-10.7889601338166,"CF-PETG","Flat",100,3,"CF PETG 100%_3.txt"
15.5898,131.01,0.075456,16.377,0.07231,0.0028924,0.28924,25.073,131.01,16.377,0.28924,4.25,2.11,8.9675,14.6094229160859,-1.76757708391413,-10.7930456366498,"CF-PETG","Flat",100,3,"CF PETG 100%_3.txt"
15.6158,131.23,0.07559,16.403,0.072444,0.0028978,0.28978,25.073,131.23,16.403,0.28978,4.25,2.11,8.9675,14.6339559520491,-1.76904404795093,-10.7848811068154,"CF-PETG","Flat",100,3,"CF PETG 100%_3.txt"
15.6418,131.44,0.075724,16.43,0.072578,0.0029031,0.29031,25.073,131.44,16.43,0.29031,4.25,2.11,8.9675,14.6573738500139,-1.77262614998606,-10.7889601338166,"CF-PETG","Flat",100,3,"CF PETG 100%_3.txt"
15.6678,131.66,0.075857,16.457,0.072711,0.0029084,0.29084,25.073,131.66,16.457,0.29084,4.25,2.11,8.9675,14.6819068859771,-1.77509311402286,-10.7862497054315,"CF-PETG","Flat",100,3,"CF PETG 100%_3.txt"
15.6937,131.87,0.075991,16.484,0.072845,0.0029138,0.29138,25.073,131.87,16.484,0.29138,4.25,2.11,8.9675,14.705324783942,-1.77867521605799,-10.7903131282334,"CF-PETG","Flat",100,3,"CF PETG 100%_3.txt"
15.7197,132.08,0.076125,16.511,0.072978,0.0029191,0.29191,25.073,132.08,16.511,0.29191,4.25,2.11,8.9675,14.7287426819069,-1.78225731809311,-10.7943632614203,"CF-PETG","Flat",100,3,"CF PETG 100%_3.txt"
15.7457,132.3,0.076258,16.537,0.073112,0.0029245,0.29245,25.074,132.3,16.537,0.29245,4.25,2.11,8.9675,14.7532757178701,-1.78372428212991,-10.7862628174996,"CF-PETG","Flat",100,3,"CF PETG 100%_3.txt"
15.7717,132.51,0.076392,16.564,0.073246,0.0029298,0.29298,25.074,132.51,16.564,0.29298,4.25,2.11,8.9675,14.776693615835,-1.78730638416504,-10.7903065936069,"CF-PETG","Flat",100,3,"CF PETG 100%_3.txt"
15.7977,132.73,0.076525,16.591,0.073379,0.0029352,0.29352,25.074,132.73,16.591,0.29352,4.25,2.11,8.9675,14.8012266517982,-1.78977334820184,-10.7876158652392,"CF-PETG","Flat",100,3,"CF PETG 100%_3.txt"
15.8237,132.94,0.076659,16.618,0.073513,0.0029405,0.29405,25.074,132.94,16.618,0.29405,4.25,2.11,8.9675,14.824644549763,-1.79335545023696,-10.7916443027859,"CF-PETG","Flat",100,3,"CF PETG 100%_3.txt"
15.8496,133.16,0.076793,16.645,0.073647,0.0029459,0.29459,25.074,133.16,16.645,0.29459,4.25,2.11,8.9675,14.8491775857262,-1.79582241427376,-10.7889601338166,"CF-PETG","Flat",100,3,"CF PETG 100%_3.txt"
15.8756,133.37,0.076926,16.671,0.07378,0.0029512,0.29512,25.074,133.37,16.671,0.29512,4.25,2.11,8.9675,14.8725954836911,-1.79840451630889,-10.7876223160512,"CF-PETG","Flat",100,3,"CF PETG 100%_3.txt"
15.9016,133.59,0.07706,16.698,0.073914,0.0029566,0.29566,25.074,133.59,16.698,0.29566,4.25,2.11,8.9675,14.8971285196543,-1.80087148034569,-10.7849531701143,"CF-PETG","Flat",100,3,"CF PETG 100%_3.txt"
15.9276,133.8,0.077194,16.725,0.074048,0.0029619,0.29619,25.075,133.8,16.725,0.29619,4.25,2.11,8.9675,14.9205464176192,-1.80445358238082,-10.7889601338165,"CF-PETG","Flat",100,3,"CF PETG 100%_3.txt"
15.9536,134.01,0.077327,16.752,0.074181,0.0029672,0.29672,25.075,134.01,16.752,0.29672,4.25,2.11,8.9675,14.9439643155841,-1.80803568441594,-10.7929541810885,"CF-PETG","Flat",100,3,"CF PETG 100%_3.txt"
15.9796,134.23,0.077461,16.779,0.074315,0.0029726,0.29726,25.075,134.23,16.779,0.29726,4.25,2.11,8.9675,14.9684973515473,-1.81050264845275,-10.7902893405611,"CF-PETG","Flat",100,3,"CF PETG 100%_3.txt"
16.0055,134.44,0.077595,16.805,0.074448,0.0029779,0.29779,25.075,134.44,16.805,0.29779,4.25,2.11,8.9675,14.9919152495121,-1.81308475048787,-10.7889601338166,"CF-PETG","Flat",100,3,"CF PETG 100%_3.txt"
16.0315,134.66,0.077728,16.832,0.074582,0.0029833,0.29833,25.075,134.66,16.832,0.29833,4.25,2.11,8.9675,15.0164482854753,-1.81555171452467,-10.7863100910449,"CF-PETG","Flat",100,3,"CF PETG 100%_3.txt"
16.0575,134.87,0.077862,16.859,0.074716,0.0029886,0.29886,25.075,134.87,16.859,0.29886,4.25,2.11,8.9675,15.0398661834402,-1.8191338165598,-10.7902830331562,"CF-PETG","Flat",100,3,"CF PETG 100%_3.txt"
16.0835,135.09,0.077995,16.886,0.074849,0.002994,0.2994,25.075,135.09,16.886,0.2994,4.25,2.11,8.9675,15.0643992194034,-1.8216007805966,-10.787639349737,"CF-PETG","Flat",100,3,"CF PETG 100%_3.txt"
16.1095,135.3,0.078129,16.913,0.074983,0.0029993,0.29993,25.075,135.3,16.913,0.29993,4.25,2.11,8.9675,15.0878171173683,-1.82518288263172,-10.7915974849626,"CF-PETG","Flat",100,3,"CF PETG 100%_3.txt"
16.1355,135.52,0.078263,16.939,0.075117,0.0030047,0.30047,25.076,135.52,16.939,0.30047,4.25,2.11,8.9675,15.1123501533315,-1.82664984666852,-10.7836935277674,"CF-PETG","Flat",100,3,"CF PETG 100%_3.txt"
16.1614,135.73,0.078396,16.966,0.07525,0.00301,0.301,25.076,135.73,16.966,0.301,4.25,2.11,8.9675,15.1357680512963,-1.83023194870365,-10.7876455776474,"CF-PETG","Flat",100,3,"CF PETG 100%_3.txt"
16.1874,135.94,0.07853,16.993,0.075384,0.0030154,0.30154,25.076,135.94,16.993,0.30154,4.25,2.11,8.9675,15.1591859492612,-1.83381405073878,-10.7915850687858,"CF-PETG","Flat",100,3,"CF PETG 100%_3.txt"
16.2134,136.15,0.078664,17.019,0.075517,0.0030207,0.30207,25.076,136.15,17.019,0.30207,4.25,2.11,8.9675,15.1826038472261,-1.8363961527739,-10.7902705962389,"CF-PETG","Flat",100,3,"CF PETG 100%_3.txt"
16.2394,136.36,0.078797,17.045,0.075651,0.003026,0.3026,25.076,136.36,17.045,0.3026,4.25,2.11,8.9675,15.206021745191,-1.83897825480903,-10.7889601338166,"CF-PETG","Flat",100,3,"CF PETG 100%_3.txt"
16.2654,136.57,0.078931,17.072,0.075785,0.0030314,0.30314,25.076,136.57,17.072,0.30314,4.25,2.11,8.9675,15.2294396431558,-1.84256035684416,-10.7928793160975,"CF-PETG","Flat",100,3,"CF PETG 100%_3.txt"
16.2913,136.79,0.079065,17.098,0.075918,0.0030367,0.30367,25.076,136.79,17.098,0.30367,4.25,2.11,8.9675,15.253972679119,-1.84402732088096,-10.7850469112233,"CF-PETG","Flat",100,3,"CF PETG 100%_3.txt"
16.3173,137,0.079198,17.125,0.076052,0.0030421,0.30421,25.077,137,17.125,0.30421,4.25,2.11,8.9675,15.2773905770839,-1.84760942291608,-10.7889601338166,"CF-PETG","Flat",100,3,"CF PETG 100%_3.txt"
16.3433,137.21,0.079332,17.151,0.076186,0.0030474,0.30474,25.077,137.21,17.151,0.30474,4.25,2.11,8.9675,15.3008084750488,-1.85019152495121,-10.7876597571641,"CF-PETG","Flat",100,3,"CF PETG 100%_3.txt"
16.3693,137.42,0.079465,17.178,0.076319,0.0030528,0.30528,25.077,137.42,17.178,0.30528,4.25,2.11,8.9675,15.3242263730137,-1.85377362698634,-10.7915567993151,"CF-PETG","Flat",100,3,"CF PETG 100%_3.txt"
16.3953,137.63,0.079599,17.204,0.076453,0.0030581,0.30581,25.077,137.63,17.204,0.30581,4.25,2.11,8.9675,15.3476442709785,-1.85635572902147,-10.7902565044261,"CF-PETG","Flat",100,3,"CF PETG 100%_3.txt"
16.4213,137.84,0.079733,17.23,0.076587,0.0030635,0.30635,25.077,137.84,17.23,0.30635,4.25,2.11,8.9675,15.3710621689434,-1.85893783105659,-10.7889601338166,"CF-PETG","Flat",100,3,"CF PETG 100%_3.txt"
16.4472,138.06,0.079866,17.257,0.07672,0.0030688,0.30688,25.077,138.06,17.257,0.30688,4.25,2.11,8.9675,15.3955952049066,-1.86140479509339,-10.7863753554696,"CF-PETG","Flat",100,3,"CF PETG 100%_3.txt"
16.4732,138.27,0.08,17.283,0.076854,0.0030742,0.30742,25.077,138.27,17.283,0.30742,4.25,2.11,8.9675,15.4190131028715,-1.86398689712852,-10.7850887989847,"CF-PETG","Flat",100,3,"CF PETG 100%_3.txt"
16.4992,138.48,0.080134,17.31,0.076987,0.0030795,0.30795,25.077,138.48,17.31,0.30795,4.25,2.11,8.9675,15.4424310008364,-1.86756899916364,-10.7889601338166,"CF-PETG","Flat",100,3,"CF PETG 100%_3.txt"
16.5252,138.69,0.080267,17.336,0.077121,0.0030848,0.30848,25.078,138.69,17.336,0.30848,4.25,2.11,8.9675,15.4658488988012,-1.87015110119877,-10.7876736340492,"CF-PETG","Flat",100,3,"CF PETG 100%_3.txt"
16.5512,138.9,0.080401,17.363,0.077255,0.0030902,0.30902,25.078,138.9,17.363,0.30902,4.25,2.11,8.9675,15.4892667967661,-1.8737332032339,-10.7915291322577,"CF-PETG","Flat",100,3,"CF PETG 100%_3.txt"
16.5772,139.11,0.080534,17.389,0.077388,0.0030955,0.30955,25.078,139.11,17.389,0.30955,4.25,2.11,8.9675,15.512684694731,-1.87631530526902,-10.7902427124563,"CF-PETG","Flat",100,3,"CF PETG 100%_3.txt"
16.6031,139.32,0.080668,17.415,0.077522,0.0031009,0.31009,25.078,139.32,17.415,0.31009,4.25,2.11,8.9675,15.5361025926958,-1.87889740730415,-10.7889601338166,"CF-PETG","Flat",100,3,"CF PETG 100%_3.txt"
16.6291,139.54,0.080802,17.442,0.077656,0.0031062,0.31062,25.078,139.54,17.442,0.31062,4.25,2.11,8.9675,15.560635628659,-1.88136437134095,-10.7864027711326,"CF-PETG","Flat",100,3,"CF PETG 100%_3.txt"
16.6551,139.75,0.080935,17.468,0.077789,0.0031116,0.31116,25.078,139.75,17.468,0.31116,4.25,2.11,8.9675,15.5840535266239,-1.88394647337608,-10.7851297994967,"CF-PETG","Flat",100,3,"CF PETG 100%_3.txt"
16.6811,139.96,0.081069,17.495,0.077923,0.0031169,0.31169,25.078,139.96,17.495,0.31169,4.25,2.11,8.9675,15.6074714245888,-1.88752857541121,-10.7889601338166,"CF-PETG","Flat",100,3,"CF PETG 100%_3.txt"
16.7071,140.17,0.081203,17.521,0.078056,0.0031223,0.31223,25.079,140.17,17.521,0.31223,4.25,2.11,8.9675,15.6308893225537,-1.89011067744634,-10.787687217889,"CF-PETG","Flat",100,3,"CF PETG 100%_3.txt"
16.7331,140.4,0.081336,17.55,0.07819,0.0031276,0.31276,25.079,140.4,17.55,0.31276,4.25,2.11,8.9675,15.6565374965152,-1.89346250348481,-10.7889601338166,"CF-PETG","Flat",100,3,"CF PETG 100%_3.txt"
16.759,140.64,0.08147,17.58,0.078324,0.0031329,0.31329,25.079,140.64,17.58,0.31329,4.25,2.11,8.9675,15.683300808475,-1.89669919152495,-10.7889601338166,"CF-PETG","Flat",100,3,"CF PETG 100%_3.txt"
16.785,140.87,0.081604,17.609,0.078457,0.0031383,0.31383,25.079,140.87,17.609,0.31383,4.25,2.11,8.9675,15.7089489824366,-1.90005101756342,-10.7902266884174,"CF-PETG","Flat",100,3,"CF PETG 100%_3.txt"
16.811,141.11,0.081737,17.639,0.078591,0.0031436,0.31436,25.079,141.11,17.639,0.31436,4.25,2.11,8.9675,15.7357122943964,-1.90328770560357,-10.7902245342909,"CF-PETG","Flat",100,3,"CF PETG 100%_3.txt"
16.837,141.35,0.081871,17.668,0.078725,0.003149,0.3149,25.079,141.35,17.668,0.3149,4.25,2.11,8.9675,15.7624756063563,-1.90552439364371,-10.7851731584996,"CF-PETG","Flat",100,3,"CF PETG 100%_3.txt"
16.863,141.58,0.082004,17.698,0.078858,0.0031543,0.31543,25.079,141.58,17.698,0.31543,4.25,2.11,8.9675,15.7881237803178,-1.90987621968218,-10.7914805044761,"CF-PETG","Flat",100,3,"CF PETG 100%_3.txt"
16.889,141.82,0.082138,17.727,0.078992,0.0031597,0.31597,25.079,141.82,17.727,0.31597,4.25,2.11,8.9675,15.8148870922777,-1.91211290772233,-10.7864438862883,"CF-PETG","Flat",100,3,"CF PETG 100%_3.txt"
16.9149,142.05,0.082272,17.757,0.079126,0.003165,0.3165,25.08,142.05,17.757,0.3165,4.25,2.11,8.9675,15.8405352662392,-1.9164647337608,-10.7927281284046,"CF-PETG","Flat",100,3,"CF PETG 100%_3.txt"
16.9409,142.29,0.082405,17.786,0.079259,0.0031704,0.31704,25.08,142.29,17.786,0.31704,4.25,2.11,8.9675,15.8672985781991,-1.91870142180095,-10.7877061835205,"CF-PETG","Flat",100,3,"CF PETG 100%_3.txt"
16.9669,142.53,0.082539,17.816,0.079393,0.0031757,0.31757,25.08,142.53,17.816,0.31757,4.25,2.11,8.9675,15.8940618901589,-1.92193810984109,-10.7877082950218,"CF-PETG","Flat",100,3,"CF PETG 100%_3.txt"
16.9929,142.76,0.082673,17.845,0.079526,0.0031811,0.31811,25.08,142.76,17.845,0.31811,4.25,2.11,8.9675,15.9197100641204,-1.92528993587956,-10.7889601338166,"CF-PETG","Flat",100,3,"CF PETG 100%_3.txt"
17.0189,143,0.082806,17.875,0.07966,0.0031864,0.31864,25.08,143,17.875,0.31864,4.25,2.11,8.9675,15.9464733760803,-1.92852662391971,-10.7889601338166,"CF-PETG","Flat",100,3,"CF PETG 100%_3.txt"
17.0449,143.24,0.08294,17.904,0.079794,0.0031917,0.31917,25.08,143.24,17.904,0.31917,4.25,2.11,8.9675,15.9732366880401,-1.93076331195985,-10.783977390303,"CF-PETG","Flat",100,3,"CF PETG 100%_3.txt"
17.0708,143.47,0.083073,17.934,0.079927,0.0031971,0.31971,25.08,143.47,17.934,0.31971,4.25,2.11,8.9675,15.9988848620017,-1.93511513799833,-10.7902037359113,"CF-PETG","Flat",100,3,"CF PETG 100%_3.txt"
17.0968,143.71,0.083207,17.963,0.080061,0.0032024,0.32024,25.081,143.71,17.963,0.32024,4.25,2.11,8.9675,16.0256481739615,-1.93735182603847,-10.7852353506568,"CF-PETG","Flat",100,3,"CF PETG 100%_3.txt"
17.1228,143.94,0.083341,17.993,0.080195,0.0032078,0.32078,25.081,143.94,17.993,0.32078,4.25,2.11,8.9675,16.0512963479231,-1.94170365207694,-10.7914391823317,"CF-PETG","Flat",100,3,"CF PETG 100%_3.txt"
17.1488,144.19,0.083474,18.024,0.080328,0.0032131,0.32131,25.081,144.19,18.024,0.32131,4.25,2.11,8.9675,16.0791747978812,-1.94482520211876,-10.7901975261804,"CF-PETG","Flat",100,3,"CF PETG 100%_3.txt"
17.1748,144.44,0.083608,18.055,0.080462,0.0032185,0.32185,25.081,144.44,18.055,0.32185,4.25,2.11,8.9675,16.1070532478394,-1.94794675216058,-10.7889601338166,"CF-PETG","Flat",100,3,"CF PETG 100%_3.txt"
17.2008,144.69,0.083742,18.086,0.080595,0.0032238,0.32238,25.081,144.69,18.086,0.32238,4.25,2.11,8.9675,16.1349316977976,-1.95106830220239,-10.7877269833152,"CF-PETG","Flat",100,3,"CF PETG 100%_3.txt"
17.2267,144.94,0.083875,18.117,0.080729,0.0032292,0.32292,25.081,144.94,18.117,0.32292,4.25,2.11,8.9675,16.1628101477558,-1.95418985224422,-10.7864980529018,"CF-PETG","Flat",100,3,"CF PETG 100%_3.txt"
17.2527,145.18,0.084009,18.148,0.080863,0.0032345,0.32345,25.081,145.18,18.148,0.32345,4.25,2.11,8.9675,16.1895734597156,-1.95842654028436,-10.7914180090608,"CF-PETG","Flat",100,3,"CF PETG 100%_3.txt"
17.2787,145.43,0.084143,18.179,0.080996,0.0032399,0.32399,25.081,145.43,18.179,0.32399,4.25,2.11,8.9675,16.2174519096738,-1.96154809032618,-10.7901869757752,"CF-PETG","Flat",100,3,"CF PETG 100%_3.txt"
17.3047,145.68,0.084276,18.21,0.08113,0.0032452,0.32452,25.082,145.68,18.21,0.32452,4.25,2.11,8.9675,16.245330359632,-1.96466964036799,-10.7889601338166,"CF-PETG","Flat",100,3,"CF PETG 100%_3.txt"
17.3307,145.93,0.08441,18.241,0.081264,0.0032505,0.32505,25.082,145.93,18.241,0.32505,4.25,2.11,8.9675,16.2732088095902,-1.96779119040981,-10.7877374618158,"CF-PETG","Flat",100,3,"CF PETG 100%_3.txt"
17.3567,146.18,0.084543,18.272,0.081397,0.0032559,0.32559,25.082,146.18,18.272,0.32559,4.25,2.11,8.9675,16.3010872595484,-1.97091274045163,-10.7865189385487,"CF-PETG","Flat",100,3,"CF PETG 100%_3.txt"
17.3826,146.43,0.084677,18.304,0.081531,0.0032612,0.32612,25.082,146.43,18.304,0.32612,4.25,2.11,8.9675,16.3289657095066,-1.97503429049344,-10.7901785975385,"CF-PETG","Flat",100,3,"CF PETG 100%_3.txt"
17.4086,146.68,0.084811,18.335,0.081665,0.0032666,0.32666,25.082,146.68,18.335,0.32666,4.25,2.11,8.9675,16.3568441594647,-1.97815584053527,-10.7889601338166,"CF-PETG","Flat",100,3,"CF PETG 100%_3.txt"
17.4346,146.93,0.084944,18.366,0.081798,0.0032719,0.32719,25.082,146.93,18.366,0.32719,4.25,2.11,8.9675,16.3847226094229,-1.98127739057708,-10.7877457833882,"CF-PETG","Flat",100,3,"CF PETG 100%_3.txt"
17.4606,147.17,0.085078,18.397,0.081932,0.0032773,0.32773,25.082,147.17,18.397,0.32773,4.25,2.11,8.9675,16.4114859213828,-1.98551407861723,-10.7925970463512,"CF-PETG","Flat",100,3,"CF PETG 100%_3.txt"
17.4866,147.42,0.085212,18.428,0.082065,0.0032826,0.32826,25.083,147.42,18.428,0.32826,4.25,2.11,8.9675,16.439364371341,-1.98863562865905,-10.7913806634418,"CF-PETG","Flat",100,3,"CF PETG 100%_3.txt"
17.5126,147.67,0.085345,18.459,0.082199,0.003288,0.3288,25.083,147.67,18.459,0.3288,4.25,2.11,8.9675,16.4672428212991,-1.99175717870087,-10.7901683661134,"CF-PETG","Flat",100,3,"CF PETG 100%_3.txt"
17.5385,147.92,0.085479,18.49,0.082333,0.0032933,0.32933,25.083,147.92,18.49,0.32933,4.25,2.11,8.9675,16.4951212712573,-1.99487872874268,-10.7889601338166,"CF-PETG","Flat",100,3,"CF PETG 100%_3.txt"
17.5645,148.17,0.085612,18.521,0.082466,0.0032987,0.32987,25.083,148.17,18.521,0.32987,4.25,2.11,8.9675,16.5229997212155,-1.9980002787845,-10.7877559461395,"CF-PETG","Flat",100,3,"CF PETG 100%_3.txt"
17.5905,148.35,0.085746,18.544,0.0826,0.003304,0.3304,25.083,148.35,18.544,0.3304,4.25,2.11,8.9675,16.5430722051854,-2.00092779481461,-10.7901628279476,"CF-PETG","Flat",100,3,"CF PETG 100%_3.txt"
17.6165,148.52,0.08588,18.565,0.082734,0.0033093,0.33093,25.083,148.52,18.565,0.33093,4.25,2.11,8.9675,16.562029551157,-2.00297044884304,-10.7889601338166,"CF-PETG","Flat",100,3,"CF PETG 100%_3.txt"
17.6425,148.68,0.086013,18.586,0.082867,0.0033147,0.33147,25.083,148.68,18.586,0.33147,4.25,2.11,8.9675,16.5798717591302,-2.0061282408698,-10.7937600391144,"CF-PETG","Flat",100,3,"CF PETG 100%_3.txt"
17.6684,148.85,0.086147,18.606,0.083001,0.00332,0.332,25.083,148.85,18.606,0.332,4.25,2.11,8.9675,16.5988291051018,-2.00717089489824,-10.7877614473731,"CF-PETG","Flat",100,3,"CF PETG 100%_3.txt"
17.6944,149.02,0.086281,18.627,0.083134,0.0033254,0.33254,25.084,149.02,18.627,0.33254,4.25,2.11,8.9675,16.6177864510733,-2.00921354892668,-10.7865654637176,"CF-PETG","Flat",100,3,"CF PETG 100%_3.txt"
17.7204,149.19,0.086414,18.648,0.083268,0.0033307,0.33307,25.084,149.19,18.648,0.33307,4.25,2.11,8.9675,16.6367437970449,-2.01125620295511,-10.785372173719,"CF-PETG","Flat",100,3,"CF PETG 100%_3.txt"
17.7464,149.35,0.086548,18.669,0.083402,0.0033361,0.33361,25.084,149.35,18.669,0.33361,4.25,2.11,8.9675,16.6545860050181,-2.01441399498188,-10.7901547751989,"CF-PETG","Flat",100,3,"CF PETG 100%_3.txt"
17.7724,149.52,0.086682,18.69,0.083535,0.0033414,0.33414,25.084,149.52,18.69,0.33414,4.25,2.11,8.9675,16.6735433509897,-2.01645664901032,-10.7889601338166,"CF-PETG","Flat",100,3,"CF PETG 100%_3.txt"
17.7984,149.74,0.086815,18.717,0.083669,0.0033468,0.33468,25.084,149.74,18.717,0.33468,4.25,2.11,8.9675,16.6980763869529,-2.01892361304711,-10.7865769783999,"CF-PETG","Flat",100,3,"CF PETG 100%_3.txt"
17.8243,149.96,0.086949,18.744,0.083803,0.0033521,0.33521,25.084,149.96,18.744,0.33521,4.25,2.11,8.9675,16.7226094229161,-2.02139057708391,-10.7842006886679,"CF-PETG","Flat",100,3,"CF PETG 100%_3.txt"
17.8503,150.17,0.087082,18.771,0.083936,0.0033575,0.33575,25.084,150.17,18.771,0.33575,4.25,2.11,8.9675,16.746027320881,-2.02497267911904,-10.7877719840128,"CF-PETG","Flat",100,3,"CF PETG 100%_3.txt"
17.8763,150.39,0.087216,18.798,0.08407,0.0033628,0.33628,25.085,150.39,18.798,0.33628,4.25,2.11,8.9675,16.7705603568442,-2.02743964315584,-10.785400804106,"CF-PETG","Flat",100,3,"CF PETG 100%_3.txt"
17.9023,150.6,0.08735,18.825,0.084204,0.0033681,0.33681,25.085,150.6,18.825,0.33681,4.25,2.11,8.9675,16.793978254809,-2.03102174519097,-10.7889601338166,"CF-PETG","Flat",100,3,"CF PETG 100%_3.txt"
17.9283,150.82,0.087483,18.852,0.084337,0.0033735,0.33735,25.085,150.82,18.852,0.33735,4.25,2.11,8.9675,16.8185112907722,-2.03348870922777,-10.7865940442805,"CF-PETG","Flat",100,3,"CF PETG 100%_3.txt"
17.9543,151.04,0.087617,18.879,0.084471,0.0033788,0.33788,25.085,151.04,18.879,0.33788,4.25,2.11,8.9675,16.8430443267354,-2.03595567326457,-10.7842347225201,"CF-PETG","Flat",100,3,"CF PETG 100%_3.txt"
17.9802,151.25,0.087751,18.906,0.084604,0.0033842,0.33842,25.085,151.25,18.906,0.33842,4.25,2.11,8.9675,16.8664622247003,-2.03953777529969,-10.7877804681037,"CF-PETG","Flat",100,3,"CF PETG 100%_3.txt"
18.0062,151.47,0.087884,18.933,0.084738,0.0033895,0.33895,25.085,151.47,18.933,0.33895,4.25,2.11,8.9675,16.8909952606635,-2.04200473933649,-10.7854261835762,"CF-PETG","Flat",100,3,"CF PETG 100%_3.txt"
18.0322,151.68,0.088018,18.96,0.084872,0.0033949,0.33949,25.085,151.68,18.96,0.33949,4.25,2.11,8.9675,16.9144131586284,-2.04558684137162,-10.7889601338166,"CF-PETG","Flat",100,3,"CF PETG 100%_3.txt"
18.0582,151.9,0.088151,18.987,0.085005,0.0034002,0.34002,25.085,151.9,18.987,0.34002,4.25,2.11,8.9675,16.9389461945916,-2.04805380540841,-10.7866108674799,"CF-PETG","Flat",100,3,"CF PETG 100%_3.txt"
18.0842,152.11,0.088285,19.014,0.085139,0.0034056,0.34056,25.086,152.11,19.014,0.34056,4.25,2.11,8.9675,16.9623640925565,-2.05163590744354,-10.7901330989983,"CF-PETG","Flat",100,3,"CF PETG 100%_3.txt"
18.1102,152.33,0.088419,19.041,0.085273,0.0034109,0.34109,25.086,152.33,19.041,0.34109,4.25,2.11,8.9675,16.9868971285197,-2.05410287148034,-10.7877888318909,"CF-PETG","Flat",100,3,"CF PETG 100%_3.txt"
18.1361,152.55,0.088552,19.068,0.085406,0.0034162,0.34162,25.086,152.55,19.068,0.34162,4.25,2.11,8.9675,17.0114301644829,-2.05656983551714,-10.7854512036771,"CF-PETG","Flat",100,3,"CF PETG 100%_3.txt"
18.1621,152.76,0.088686,19.095,0.08554,0.0034216,0.34216,25.086,152.76,19.095,0.34216,4.25,2.11,8.9675,17.0348480624477,-2.06015193755227,-10.7889601338165,"CF-PETG","Flat",100,3,"CF PETG 100%_3.txt"
