Repository: VipulKohinkar/3D-Printing-Parameter-Optimisation

# 3D Printing Parameter Optimisation: Impact of K-Value on Carbon-Reinforced PETG

## MSc Mechanical Engineering with Management

**Author:** Vipul Kohinkar  
**Project:** MEE7012-SUM  
**Date:** 27 August 2026

---

## Project Overview

This project investigates the influence of flow-rate multiplier (K-value) and build orientation on the tensile behaviour of PETG and carbon-fibre-reinforced PETG (CF-PETG) manufactured using fused deposition modelling (FDM).

The study compares an unreinforced thermoplastic, PETG, with a carbon-fibre-reinforced PETG composite to investigate whether the two materials respond differently to changes in material flow and build orientation.

---

File: 3_Experimental_data/Modulus/Recalculated Stress Strain/Recalculated_Stress_Strain_All_Data.csv (part 11 of 212)
"Time (s)","Load (N)","Machine Extension (mm)","Stress (MPa)","Extension from Preload (mm)","Strain","Percentage Strain","Gauge Length (mm)","Load_N","NEXYGEN_Stress_MPa","Percentage_Strain","Measured_Width_mm","Measured_Thickness_mm","Measured_Area_mm2","Recalculated_Stress_MPa","Stress_Difference_MPa","Stress_Difference_Percent","Material","Orientation","K","Sample","File"
18.1881,152.98,0.08882,19.122,0.085673,0.0034269,0.34269,25.086,152.98,19.122,0.34269,4.25,2.11,8.9675,17.0593810984109,-2.06261890158907,-10.7866274531381,"CF-PETG","Flat",100,3,"CF PETG 100%_3.txt"
18.2141,153.19,0.088953,19.149,0.085807,0.0034323,0.34323,25.086,153.19,19.149,0.34323,4.25,2.11,8.9675,17.0827989963758,-2.0662010036242,-10.7901248296214,"CF-PETG","Flat",100,3,"CF PETG 100%_3.txt"
18.2401,153.41,0.089087,19.176,0.085941,0.0034376,0.34376,25.086,153.41,19.176,0.34376,4.25,2.11,8.9675,17.107332032339,-2.068667967661,-10.7877970779151,"CF-PETG","Flat",100,3,"CF PETG 100%_3.txt"
18.2661,153.63,0.089221,19.203,0.086074,0.003443,0.3443,25.087,153.63,19.203,0.3443,4.25,2.11,8.9675,17.1318650683022,-2.0711349316978,-10.7854758719877,"CF-PETG","Flat",100,3,"CF PETG 100%_3.txt"
18.292,153.84,0.089354,19.23,0.086208,0.0034483,0.34483,25.087,153.84,19.23,0.34483,4.25,2.11,8.9675,17.1552829662671,-2.07471703373292,-10.7889601338166,"CF-PETG","Flat",100,3,"CF PETG 100%_3.txt"
18.318,154.06,0.089488,19.257,0.086342,0.0034537,0.34537,25.087,154.06,19.257,0.34537,4.25,2.11,8.9675,17.1798160022303,-2.07718399776972,-10.7866438062508,"CF-PETG","Flat",100,3,"CF PETG 100%_3.txt"
18.344,154.27,0.089621,19.284,0.086475,0.003459,0.3459,25.087,154.27,19.284,0.3459,4.25,2.11,8.9675,17.2032339001952,-2.08076609980485,-10.790116676026,"CF-PETG","Flat",100,3,"CF PETG 100%_3.txt"
18.37,154.49,0.089755,19.311,0.086609,0.0034644,0.34644,25.087,154.49,19.311,0.34644,4.25,2.11,8.9675,17.2277669361584,-2.08323306384165,-10.7878052086461,"CF-PETG","Flat",100,3,"CF PETG 100%_3.txt"
18.396,154.71,0.089889,19.338,0.086743,0.0034697,0.34697,25.087,154.71,19.338,0.34697,4.25,2.11,8.9675,17.2522999721216,-2.08570002787845,-10.7855001958757,"CF-PETG","Flat",100,3,"CF PETG 100%_3.txt"
18.422,154.92,0.090022,19.365,0.086876,0.003475,0.3475,25.087,154.92,19.365,0.3475,4.25,2.11,8.9675,17.2757178700864,-2.08928212991357,-10.7889601338165,"CF-PETG","Flat",100,3,"CF PETG 100%_3.txt"
18.4479,155.14,0.090156,19.392,0.08701,0.0034804,0.34804,25.087,155.14,19.392,0.34804,4.25,2.11,8.9675,17.3002509060496,-2.09174909395038,-10.7866599316748,"CF-PETG","Flat",100,3,"CF PETG 100%_3.txt"
18.4739,155.35,0.09029,19.419,0.087143,0.0034857,0.34857,25.088,155.35,19.419,0.34857,4.25,2.11,8.9675,17.3236688040145,-2.0953311959855,-10.7901086357974,"CF-PETG","Flat",100,3,"CF PETG 100%_3.txt"
18.4999,155.57,0.090423,19.446,0.087277,0.0034911,0.34911,25.088,155.57,19.446,0.34911,4.25,2.11,8.9675,17.3482018399777,-2.0977981600223,-10.7878132264852,"CF-PETG","Flat",100,3,"CF PETG 100%_3.txt"
18.5259,155.79,0.090557,19.473,0.087411,0.0034964,0.34964,25.088,155.79,19.473,0.34964,4.25,2.11,8.9675,17.3727348759409,-2.1002651240591,-10.7855241825045,"CF-PETG","Flat",100,3,"CF PETG 100%_3.txt"
18.5519,156,0.09069,19.5,0.087544,0.0035018,0.35018,25.088,156,19.5,0.35018,4.25,2.11,8.9675,17.3961527739058,-2.10384722609423,-10.7889601338166,"CF-PETG","Flat",100,3,"CF PETG 100%_3.txt"
18.5779,156.22,0.090824,19.527,0.087678,0.0035071,0.35071,25.088,156.22,19.527,0.35071,4.25,2.11,8.9675,17.420685809869,-2.10631419013103,-10.7866758341324,"CF-PETG","Flat",100,3,"CF PETG 100%_3.txt"
18.6038,156.43,0.090958,19.554,0.087812,0.0035125,0.35125,25.088,156.43,19.554,0.35125,4.25,2.11,8.9675,17.4441037078338,-2.10989629216615,-10.7901007065877,"CF-PETG","Flat",100,3,"CF PETG 100%_3.txt"
18.6298,156.65,0.091091,19.581,0.087945,0.0035178,0.35178,25.088,156.65,19.581,0.35178,4.25,2.11,8.9675,17.468636743797,-2.11236325620295,-10.7878211337672,"CF-PETG","Flat",100,3,"CF PETG 100%_3.txt"
18.6558,156.86,0.091225,19.608,0.088079,0.0035232,0.35232,25.089,156.86,19.608,0.35232,4.25,2.11,8.9675,17.4920546417619,-2.11594535823808,-10.7912349971342,"CF-PETG","Flat",100,3,"CF PETG 100%_3.txt"
18.6818,157.08,0.091359,19.635,0.088213,0.0035285,0.35285,25.089,157.08,19.635,0.35285,4.25,2.11,8.9675,17.5165876777251,-2.11841232227488,-10.7889601338166,"CF-PETG","Flat",100,3,"CF PETG 100%_3.txt"
18.7078,157.3,0.091492,19.662,0.088346,0.0035338,0.35338,25.089,157.3,19.662,0.35338,4.25,2.11,8.9675,17.5411207136883,-2.12087928631168,-10.7866915182162,"CF-PETG","Flat",100,3,"CF PETG 100%_3.txt"
18.7338,157.51,0.091626,19.689,0.08848,0.0035392,0.35392,25.089,157.51,19.689,0.35392,4.25,2.11,8.9675,17.5645386116532,-2.12446138834681,-10.7900928861131,"CF-PETG","Flat",100,3,"CF PETG 100%_3.txt"
18.7597,157.73,0.09176,19.716,0.088613,0.0035445,0.35445,25.089,157.73,19.716,0.35445,4.25,2.11,8.9675,17.5890716476164,-2.12692835238361,-10.7878289327633,"CF-PETG","Flat",100,3,"CF PETG 100%_3.txt"
18.7857,157.94,0.091893,19.743,0.088747,0.0035499,0.35499,25.089,157.94,19.743,0.35499,4.25,2.11,8.9675,17.6124895455813,-2.13051045441873,-10.7912194419224,"CF-PETG","Flat",100,3,"CF PETG 100%_3.txt"
18.8117,158.16,0.092027,19.77,0.088881,0.0035552,0.35552,25.089,158.16,19.77,0.35552,4.25,2.11,8.9675,17.6370225815445,-2.13297741845553,-10.7889601338166,"CF-PETG","Flat",100,3,"CF PETG 100%_3.txt"
18.8377,158.38,0.09216,19.797,0.089014,0.0035606,0.35606,25.089,158.38,19.797,0.35606,4.25,2.11,8.9675,17.6615556175077,-2.13544438249233,-10.7867069883939,"CF-PETG","Flat",100,3,"CF PETG 100%_3.txt"
18.8637,158.59,0.092294,19.824,0.089148,0.0035659,0.35659,25.09,158.59,19.824,0.35659,4.25,2.11,8.9675,17.6849735154725,-2.13902648452746,-10.7900851721522,"CF-PETG","Flat",100,3,"CF PETG 100%_3.txt"
18.8897,158.81,0.092428,19.851,0.089282,0.0035713,0.35713,25.09,158.81,19.851,0.35713,4.25,2.11,8.9675,17.7095065514357,-2.14149344856426,-10.7878366256826,"CF-PETG","Flat",100,3,"CF PETG 100%_3.txt"
18.9156,159.02,0.092561,19.878,0.089415,0.0035766,0.35766,25.09,159.02,19.878,0.35766,4.25,2.11,8.9675,17.7329244494006,-2.14507555059938,-10.7912040979947,"CF-PETG","Flat",100,3,"CF PETG 100%_3.txt"
18.9416,159.24,0.092695,19.905,0.089549,0.003582,0.3582,25.09,159.24,19.905,0.3582,4.25,2.11,8.9675,17.7574574853638,-2.14754251463619,-10.7889601338166,"CF-PETG","Flat",100,3,"CF PETG 100%_3.txt"
18.9676,159.46,0.092829,19.932,0.089682,0.0035873,0.35873,25.09,159.46,19.932,0.35873,4.25,2.11,8.9675,17.781990521327,-2.15000947867298,-10.7867222490115,"CF-PETG","Flat",100,3,"CF PETG 100%_3.txt"
18.9936,159.67,0.092962,19.959,0.089816,0.0035926,0.35926,25.09,159.67,19.959,0.35926,4.25,2.11,8.9675,17.8054084192919,-2.15359158070811,-10.7900775625438,"CF-PETG","Flat",100,3,"CF PETG 100%_3.txt"
19.0196,159.89,0.093096,19.986,0.08995,0.003598,0.3598,25.09,159.89,19.986,0.3598,4.25,2.11,8.9675,17.8299414552551,-2.15605854474491,-10.7878442146748,"CF-PETG","Flat",100,3,"CF PETG 100%_3.txt"
19.0455,160.1,0.093229,20.013,0.090083,0.0036033,0.36033,25.091,160.1,20.013,0.36033,4.25,2.11,8.9675,17.85335935322,-2.15964064678004,-10.7911889610755,"CF-PETG","Flat",100,3,"CF PETG 100%_3.txt"
19.0715,160.32,0.093363,20.04,0.090217,0.0036087,0.36087,25.091,160.32,20.04,0.36087,4.25,2.11,8.9675,17.8778923891832,-2.16210761081684,-10.7889601338165,"CF-PETG","Flat",100,3,"CF PETG 100%_3.txt"
19.0975,160.54,0.093497,20.067,0.090351,0.003614,0.3614,25.091,160.54,20.067,0.3614,4.25,2.11,8.9675,17.9024254251464,-2.16457457485364,-10.7867373042988,"CF-PETG","Flat",100,3,"CF PETG 100%_3.txt"
19.1235,160.75,0.09363,20.094,0.090484,0.0036194,0.36194,25.091,160.75,20.094,0.36194,4.25,2.11,8.9675,17.9258433231112,-2.16815667688876,-10.7900700551845,"CF-PETG","Flat",100,3,"CF PETG 100%_3.txt"
19.1495,160.97,0.093764,20.121,0.090618,0.0036247,0.36247,25.091,160.97,20.121,0.36247,4.25,2.11,8.9675,17.9503763590744,-2.17062364092556,-10.7878517018317,"CF-PETG","Flat",100,3,"CF PETG 100%_3.txt"
19.1755,161.18,0.093898,20.148,0.090752,0.0036301,0.36301,25.091,161.18,20.148,0.36301,4.25,2.11,8.9675,17.9737942570393,-2.17420574296069,-10.7911740270036,"CF-PETG","Flat",100,3,"CF PETG 100%_3.txt"
19.2014,161.4,0.094031,20.175,0.090885,0.0036354,0.36354,25.091,161.4,20.175,0.36354,4.25,2.11,8.9675,17.9983272930025,-2.17667270699749,-10.7889601338166,"CF-PETG","Flat",100,3,"CF PETG 100%_3.txt"
19.2274,161.62,0.094165,20.202,0.091019,0.0036408,0.36408,25.091,161.62,20.202,0.36408,4.25,2.11,8.9675,18.0228603289657,-2.17913967103429,-10.7867521583719,"CF-PETG","Flat",100,3,"CF PETG 100%_3.txt"
19.2534,161.83,0.094299,20.229,0.091152,0.0036461,0.36461,25.092,161.83,20.229,0.36461,4.25,2.11,8.9675,18.0462782269306,-2.18272177306941,-10.7900626480272,"CF-PETG","Flat",100,3,"CF PETG 100%_3.txt"
19.2794,162.05,0.094432,20.256,0.091286,0.0036514,0.36514,25.092,162.05,20.256,0.36514,4.25,2.11,8.9675,18.0708112628938,-2.18518873710622,-10.7878590891895,"CF-PETG","Flat",100,3,"CF PETG 100%_3.txt"
19.3054,162.26,0.094566,20.283,0.09142,0.0036568,0.36568,25.092,162.26,20.283,0.36568,4.25,2.11,8.9675,18.0942291608587,-2.18877083914134,-10.7911592917288,"CF-PETG","Flat",100,3,"CF PETG 100%_3.txt"
19.3314,162.48,0.094699,20.31,0.091553,0.0036621,0.36621,25.092,162.48,20.31,0.36621,4.25,2.11,8.9675,18.1187621968219,-2.19123780317814,-10.7889601338165,"CF-PETG","Flat",100,3,"CF PETG 100%_3.txt"
19.3573,162.69,0.094833,20.337,0.091687,0.0036675,0.36675,25.092,162.69,20.337,0.36675,4.25,2.11,8.9675,18.1421800947867,-2.19481990521327,-10.7922501116845,"CF-PETG","Flat",100,3,"CF PETG 100%_3.txt"
19.3833,162.91,0.094967,20.364,0.091821,0.0036728,0.36728,25.092,162.91,20.364,0.36728,4.25,2.11,8.9675,18.1667131307499,-2.19728686925007,-10.7900553390791,"CF-PETG","Flat",100,3,"CF PETG 100%_3.txt"
19.4093,163.13,0.0951,20.391,0.091954,0.0036782,0.36782,25.092,163.13,20.391,0.36782,4.25,2.11,8.9675,18.1912461667131,-2.19975383328687,-10.7878663787302,"CF-PETG","Flat",100,3,"CF PETG 100%_3.txt"
19.4353,163.34,0.095234,20.418,0.092088,0.0036835,0.36835,25.093,163.34,20.418,0.36835,4.25,2.11,8.9675,18.214664064678,-2.203335935322,-10.7911447513076,"CF-PETG","Flat",100,3,"CF PETG 100%_3.txt"
19.4613,163.56,0.095368,20.445,0.092221,0.0036889,0.36889,25.093,163.56,20.445,0.36889,4.25,2.11,8.9675,18.2391971006412,-2.20580289935879,-10.7889601338166,"CF-PETG","Flat",100,3,"CF PETG 100%_3.txt"
19.4873,163.77,0.095501,20.472,0.092355,0.0036942,0.36942,25.093,163.77,20.472,0.36942,4.25,2.11,8.9675,18.2626149986061,-2.20938500139392,-10.7922284163439,"CF-PETG","Flat",100,3,"CF PETG 100%_3.txt"
19.5132,163.99,0.095635,20.499,0.092489,0.0036995,0.36995,25.093,163.99,20.499,0.36995,4.25,2.11,8.9675,18.2871480345693,-2.21185196543072,-10.7900481263999,"CF-PETG","Flat",100,3,"CF PETG 100%_3.txt"
19.5392,164.21,0.095769,20.526,0.092622,0.0037049,0.37049,25.093,164.21,20.526,0.37049,4.25,2.11,8.9675,18.3116810705325,-2.21431892946752,-10.7878735723839,"CF-PETG","Flat",100,3,"CF PETG 100%_3.txt"
19.5652,164.42,0.095902,20.553,0.092756,0.0037102,0.37102,25.093,164.42,20.553,0.37102,4.25,2.11,8.9675,18.3350989684974,-2.21790103150265,-10.7911304019007,"CF-PETG","Flat",100,3,"CF PETG 100%_3.txt"
19.5912,164.64,0.096036,20.58,0.09289,0.0037156,0.37156,25.093,164.64,20.58,0.37156,4.25,2.11,8.9675,18.3596320044606,-2.22036799553945,-10.7889601338166,"CF-PETG","Flat",100,3,"CF PETG 100%_3.txt"
19.6172,164.85,0.096169,20.607,0.093023,0.0037209,0.37209,25.094,164.85,20.607,0.37209,4.25,2.11,8.9675,18.3830499024254,-2.22395009757457,-10.7922070052631,"CF-PETG","Flat",100,3,"CF PETG 100%_3.txt"
19.6432,164.94,0.096303,20.617,0.093157,0.0037263,0.37263,25.094,164.94,20.617,0.37263,4.25,2.11,8.9675,18.3930861444104,-2.22391385558963,-10.7867966027532,"CF-PETG","Flat",100,3,"CF PETG 100%_3.txt"
19.6691,165.02,0.096437,20.628,0.093291,0.0037316,0.37316,25.094,165.02,20.628,0.37316,4.25,2.11,8.9675,18.402007248397,-2.22599275160301,-10.7911225111645,"CF-PETG","Flat",100,3,"CF PETG 100%_3.txt"
19.6951,165.11,0.09657,20.638,0.093424,0.003737,0.3737,25.094,165.11,20.638,0.3737,4.25,2.11,8.9675,18.4120434903819,-2.22595650961807,-10.7857181394421,"CF-PETG","Flat",100,3,"CF PETG 100%_3.txt"
19.7211,165.19,0.096704,20.649,0.093558,0.0037423,0.37423,25.094,165.19,20.649,0.37423,4.25,2.11,8.9675,18.4209645943686,-2.22803540563145,-10.7900402229234,"CF-PETG","Flat",100,3,"CF PETG 100%_3.txt"
19.7471,165.28,0.096838,20.659,0.093691,0.0037477,0.37477,25.094,165.28,20.659,0.37477,4.25,2.11,8.9675,18.4310008363535,-2.2279991636465,-10.7846418686601,"CF-PETG","Flat",100,3,"CF PETG 100%_3.txt"
19.7731,165.36,0.096971,20.67,0.093825,0.003753,0.3753,25.094,165.36,20.67,0.3753,4.25,2.11,8.9675,18.4399219403401,-2.23007805965988,-10.7889601338166,"CF-PETG","Flat",100,3,"CF PETG 100%_3.txt"
19.7991,165.57,0.097105,20.696,0.093959,0.0037583,0.37583,25.094,165.57,20.696,0.37583,4.25,2.11,8.9675,18.463339838305,-2.23266016169501,-10.78788249756,"CF-PETG","Flat",100,3,"CF PETG 100%_3.txt"
19.825,165.79,0.097238,20.724,0.094092,0.0037637,0.37637,25.095,165.79,20.724,0.37637,4.25,2.11,8.9675,18.4878728742682,-2.23612712573181,-10.790036314089,"CF-PETG","Flat",100,3,"CF PETG 100%_3.txt"
19.851,166.01,0.097372,20.751,0.094226,0.003769,0.3769,25.095,166.01,20.751,0.3769,4.25,2.11,8.9675,18.5124059102314,-2.23859408976861,-10.7878853538076,"CF-PETG","Flat",100,3,"CF PETG 100%_3.txt"
19.877,166.23,0.097506,20.779,0.09436,0.0037744,0.37744,25.095,166.23,20.779,0.37744,4.25,2.11,8.9675,18.5369389461946,-2.24206105380541,-10.7900334655441,"CF-PETG","Flat",100,3,"CF PETG 100%_3.txt"
19.903,166.45,0.097639,20.807,0.094493,0.0037797,0.37797,25.095,166.45,20.807,0.37797,4.25,2.11,8.9675,18.5614719821578,-2.24552801784221,-10.7921757958486,"CF-PETG","Flat",100,3,"CF PETG 100%_3.txt"
19.929,166.67,0.097773,20.834,0.094627,0.0037851,0.37851,25.095,166.67,20.834,0.37851,4.25,2.11,8.9675,18.586005018121,-2.24799498187901,-10.790030632039,"CF-PETG","Flat",100,3,"CF PETG 100%_3.txt"
19.955,166.89,0.097907,20.862,0.09476,0.0037904,0.37904,25.095,166.89,20.862,0.37904,4.25,2.11,8.9675,18.6105380540842,-2.25146194591581,-10.7921673181661,"CF-PETG","Flat",100,3,"CF PETG 100%_3.txt"
19.9809,167.12,0.09804,20.889,0.094894,0.0037958,0.37958,25.095,167.12,20.889,0.37958,4.25,2.11,8.9675,18.6361862280457,-2.25281377195428,-10.7846894152629,"CF-PETG","Flat",100,3,"CF PETG 100%_3.txt"
20.0069,167.34,0.098174,20.917,0.095028,0.0038011,0.38011,25.096,167.34,20.917,0.38011,4.25,2.11,8.9675,18.6607192640089,-2.25628073599108,-10.7868276329831,"CF-PETG","Flat",100,3,"CF PETG 100%_3.txt"
20.0329,167.56,0.098308,20.945,0.095161,0.0038065,0.38065,25.096,167.56,20.945,0.38065,4.25,2.11,8.9675,18.6852522999721,-2.25974770002788,-10.7889601338166,"CF-PETG","Flat",100,3,"CF PETG 100%_3.txt"
20.0589,167.78,0.098441,20.972,0.095295,0.0038118,0.38118,25.096,167.78,20.972,0.38118,4.25,2.11,8.9675,18.7097853359353,-2.26221466406468,-10.7868332255611,"CF-PETG","Flat",100,3,"CF PETG 100%_3.txt"
20.0849,168,0.098575,21,0.095429,0.0038171,0.38171,25.096,168,21,0.38171,4.25,2.11,8.9675,18.7343183718985,-2.26568162810148,-10.7889601338166,"CF-PETG","Flat",100,3,"CF PETG 100%_3.txt"
20.1109,168.22,0.098708,21.027,0.095562,0.0038225,0.38225,25.096,168.22,21.027,0.38225,4.25,2.11,8.9675,18.7588514078617,-2.26814859213828,-10.7868387888823,"CF-PETG","Flat",100,3,"CF PETG 100%_3.txt"
20.1368,168.44,0.098842,21.055,0.095696,0.0038278,0.38278,25.096,168.44,21.055,0.38278,4.25,2.11,8.9675,18.7833844438249,-2.27161555617507,-10.7889601338166,"CF-PETG","Flat",100,3,"CF PETG 100%_3.txt"
20.1628,168.66,0.098976,21.083,0.09583,0.0038332,0.38332,25.096,168.66,21.083,0.38332,4.25,2.11,8.9675,18.8079174797881,-2.27508252021187,-10.7910758441013,"CF-PETG","Flat",100,3,"CF PETG 100%_3.txt"
20.1888,168.88,0.099109,21.11,0.095963,0.0038385,0.38385,25.096,168.88,21.11,0.38385,4.25,2.11,8.9675,18.8324505157513,-2.27754948424867,-10.7889601338166,"CF-PETG","Flat",100,3,"CF PETG 100%_3.txt"
20.2148,169.1,0.099243,21.138,0.096097,0.0038439,0.38439,25.097,169.1,21.138,0.38439,4.25,2.11,8.9675,18.8569835517145,-2.28101644828548,-10.7910703391308,"CF-PETG","Flat",100,3,"CF PETG 100%_3.txt"
20.2408,169.32,0.099377,21.166,0.09623,0.0038492,0.38492,25.097,169.32,21.166,0.38492,4.25,2.11,8.9675,18.8815165876777,-2.28448341232227,-10.7931749613639,"CF-PETG","Flat",100,3,"CF PETG 100%_3.txt"
20.2668,169.55,0.09951,21.193,0.096364,0.0038546,0.38546,25.097,169.55,21.193,0.38546,4.25,2.11,8.9675,18.9071647616393,-2.28583523836075,-10.7858030404414,"CF-PETG","Flat",100,3,"CF PETG 100%_3.txt"
20.2927,169.77,0.099644,21.221,0.096498,0.0038599,0.38599,25.097,169.77,21.221,0.38599,4.25,2.11,8.9675,18.9316977976025,-2.28930220239754,-10.787909157898,"CF-PETG","Flat",100,3,"CF PETG 100%_3.txt"
20.3187,169.99,0.099777,21.248,0.096631,0.0038653,0.38653,25.097,169.99,21.248,0.38653,4.25,2.11,8.9675,18.9562308335657,-2.29176916643435,-10.785811212511,"CF-PETG","Flat",100,3,"CF PETG 100%_3.txt"
20.3447,170.21,0.099911,21.276,0.096765,0.0038706,0.38706,25.097,170.21,21.276,0.38706,4.25,2.11,8.9675,18.9807638695289,-2.29523613047114,-10.7879118747469,"CF-PETG","Flat",100,3,"CF PETG 100%_3.txt"
20.3707,170.43,0.10004,21.304,0.096899,0.0038759,0.38759,25.097,170.43,21.304,0.38759,4.25,2.11,8.9675,19.0052969054921,-2.29870309450794,-10.7900070151518,"CF-PETG","Flat",100,3,"CF PETG 100%_3.txt"
20.3967,170.65,0.10018,21.331,0.097032,0.0038813,0.38813,25.098,170.65,21.331,0.38813,4.25,2.11,8.9675,19.0298299414553,-2.30117005854474,-10.7879145775854,"CF-PETG","Flat",100,3,"CF PETG 100%_3.txt"
20.4226,170.87,0.10031,21.359,0.097166,0.0038866,0.38866,25.098,170.87,21.359,0.38866,4.25,2.11,8.9675,19.0543629774185,-2.30463702258155,-10.7900043194042,"CF-PETG","Flat",100,3,"CF PETG 100%_3.txt"
20.4486,171.09,0.10045,21.387,0.097299,0.003892,0.3892,25.098,171.09,21.387,0.3892,4.25,2.11,8.9675,19.0788960133817,-2.30810398661834,-10.7920885894157,"CF-PETG","Flat",100,3,"CF PETG 100%_3.txt"
20.4746,171.31,0.10058,21.414,0.097433,0.0038973,0.38973,25.098,171.31,21.414,0.38973,4.25,2.11,8.9675,19.1034290493449,-2.31057095065514,-10.7900016375042,"CF-PETG","Flat",100,3,"CF PETG 100%_3.txt"
20.5006,171.53,0.10071,21.442,0.097567,0.0039027,0.39027,25.098,171.53,21.442,0.39027,4.25,2.11,8.9675,19.1279620853081,-2.31403791469194,-10.7920805647418,"CF-PETG","Flat",100,3,"CF PETG 100%_3.txt"
20.5266,171.76,0.10085,21.469,0.0977,0.003908,0.3908,25.098,171.76,21.469,0.3908,4.25,2.11,8.9675,19.1536102592696,-2.31538974073042,-10.7848047917016,"CF-PETG","Flat",100,3,"CF PETG 100%_3.txt"
20.5526,171.98,0.10098,21.497,0.097834,0.0039134,0.39134,25.098,171.98,21.497,0.39134,4.25,2.11,8.9675,19.1781432952328,-2.31885670476721,-10.7868851689408,"CF-PETG","Flat",100,3,"CF PETG 100%_3.txt"
20.5785,172.2,0.10111,21.525,0.097968,0.0039187,0.39187,25.098,172.2,21.525,0.39187,4.25,2.11,8.9675,19.202676331196,-2.32232366880401,-10.7889601338166,"CF-PETG","Flat",100,3,"CF PETG 100%_3.txt"
20.6045,172.42,0.10125,21.552,0.098101,0.0039241,0.39241,25.099,172.42,21.552,0.39241,4.25,2.11,8.9675,19.2272093671592,-2.32479063284081,-10.7868904641834,"CF-PETG","Flat",100,3,"CF PETG 100%_3.txt"
20.6305,172.64,0.10138,21.58,0.098235,0.0039294,0.39294,25.099,172.64,21.58,0.39294,4.25,2.11,8.9675,19.2517424031224,-2.32825759687761,-10.7889601338166,"CF-PETG","Flat",100,3,"CF PETG 100%_3.txt"
20.6565,172.86,0.10151,21.607,0.098369,0.0039347,0.39347,25.099,172.86,21.607,0.39347,4.25,2.11,8.9675,19.2762754390856,-2.33072456091441,-10.7868957324682,"CF-PETG","Flat",100,3,"CF PETG 100%_3.txt"
20.6825,173.08,0.10165,21.635,0.098502,0.0039401,0.39401,25.099,173.08,21.635,0.39401,4.25,2.11,8.9675,19.3008084750488,-2.33419152495121,-10.7889601338166,"CF-PETG","Flat",100,3,"CF PETG 100%_3.txt"
20.7085,173.3,0.10178,21.663,0.098636,0.0039454,0.39454,25.099,173.3,21.663,0.39454,4.25,2.11,8.9675,19.325341511012,-2.33765848898801,-10.7910191985783,"CF-PETG","Flat",100,3,"CF PETG 100%_3.txt"
20.7344,173.52,0.10192,21.69,0.098769,0.0039508,0.39508,25.099,173.52,21.69,0.39508,4.25,2.11,8.9675,19.3498745469752,-2.34012545302481,-10.7889601338166,"CF-PETG","Flat",100,3,"CF PETG 100%_3.txt"
20.7604,173.74,0.10205,21.718,0.098903,0.0039561,0.39561,25.099,173.74,21.718,0.39561,4.25,2.11,8.9675,19.3744075829384,-2.34359241706161,-10.7910139840759,"CF-PETG","Flat",100,3,"CF PETG 100%_3.txt"
20.7864,173.96,0.10218,21.746,0.099037,0.0039615,0.39615,25.1,173.96,21.746,0.39615,4.25,2.11,8.9675,19.3989406189016,-2.34705938109841,-10.7930625452884,"CF-PETG","Flat",100,3,"CF PETG 100%_3.txt"
20.8124,174.19,0.10232,21.773,0.09917,0.0039668,0.39668,25.1,174.19,21.773,0.39668,4.25,2.11,8.9675,19.4245887928631,-2.34841120713688,-10.7858871406645,"CF-PETG","Flat",100,3,"CF PETG 100%_3.txt"
20.8384,174.41,0.10245,21.801,0.099304,0.0039722,0.39722,25.1,174.41,21.801,0.39722,4.25,2.11,8.9675,19.4491218288263,-2.35187817117368,-10.7879371183601,"CF-PETG","Flat",100,3,"CF PETG 100%_3.txt"
20.8644,174.63,0.10258,21.828,0.099438,0.0039775,0.39775,25.1,174.63,21.828,0.39775,4.25,2.11,8.9675,19.4736548647895,-2.35434513521048,-10.7858948836837,"CF-PETG","Flat",100,3,"CF PETG 100%_3.txt"
20.8903,174.85,0.10272,21.856,0.099571,0.0039828,0.39828,25.1,174.85,21.856,0.39828,4.25,2.11,8.9675,19.4981879007527,-2.35781209924728,-10.7879396927493,"CF-PETG","Flat",100,3,"CF PETG 100%_3.txt"
20.9163,175.07,0.10285,21.884,0.099705,0.0039882,0.39882,25.1,175.07,21.884,0.39882,4.25,2.11,8.9675,19.5227209367159,-2.36127906328408,-10.7899792692564,"CF-PETG","Flat",100,3,"CF PETG 100%_3.txt"
20.9423,175.29,0.10298,21.911,0.099838,0.0039935,0.39935,25.1,175.29,21.911,0.39935,4.25,2.11,8.9675,19.5472539726791,-2.36374602732088,-10.7879422542142,"CF-PETG","Flat",100,3,"CF PETG 100%_3.txt"
20.9683,175.51,0.10312,21.939,0.099972,0.0039989,0.39989,25.1,175.51,21.939,0.39989,4.25,2.11,8.9675,19.5717870086423,-2.36721299135768,-10.7899767143337,"CF-PETG","Flat",100,3,"CF PETG 100%_3.txt"
20.9943,175.73,0.10325,21.967,0.10011,0.0040042,0.40042,25.101,175.73,21.967,0.40042,4.25,2.11,8.9675,19.5963200446055,-2.37067995539448,-10.7920059880479,"CF-PETG","Flat",100,3,"CF PETG 100%_3.txt"
21.0203,175.95,0.10339,21.994,0.10024,0.0040096,0.40096,25.101,175.95,21.994,0.40096,4.25,2.11,8.9675,19.6208530805687,-2.37314691943128,-10.7899741721891,"CF-PETG","Flat",100,3,"CF PETG 100%_3.txt"
21.0462,176.17,0.10352,22.022,0.10037,0.0040149,0.40149,25.101,176.17,22.022,0.40149,4.25,2.11,8.9675,19.6453861165319,-2.37661388346808,-10.7919983810193,"CF-PETG","Flat",100,3,"CF PETG 100%_3.txt"
21.0722,176.4,0.10365,22.049,0.10051,0.0040203,0.40203,25.101,176.4,22.049,0.40203,4.25,2.11,8.9675,19.6710342904935,-2.37796570950655,-10.7849140981747,"CF-PETG","Flat",100,3,"CF PETG 100%_3.txt"
21.0982,176.61,0.10379,22.077,0.10064,0.0040256,0.40256,25.101,176.61,22.077,0.40256,4.25,2.11,8.9675,19.6944521884583,-2.38254781154168,-10.7919908118933,"CF-PETG","Flat",100,3,"CF PETG 100%_3.txt"
21.1242,176.83,0.10392,22.104,0.10077,0.004031,0.4031,25.101,176.83,22.104,0.4031,4.25,2.11,8.9675,19.7189852244215,-2.38501477557847,-10.7899691258527,"CF-PETG","Flat",100,3,"CF PETG 100%_3.txt"
21.1502,177.05,0.10405,22.132,0.10091,0.0040363,0.40363,25.101,177.05,22.132,0.40363,4.25,2.11,8.9675,19.7435182603847,-2.38848173961528,-10.7919832803871,"CF-PETG","Flat",100,3,"CF PETG 100%_3.txt"
21.1762,177.27,0.10419,22.159,0.10104,0.0040416,0.40416,25.102,177.27,22.159,0.40416,4.25,2.11,8.9675,19.7680512963479,-2.39094870365207,-10.7899666214724,"CF-PETG","Flat",100,3,"CF PETG 100%_3.txt"
21.2021,177.49,0.10432,22.186,0.10117,0.004047,0.4047,25.102,177.49,22.186,0.4047,4.25,2.11,8.9675,19.7925843323111,-2.39341566768887,-10.7879548710397,"CF-PETG","Flat",100,3,"CF PETG 100%_3.txt"
21.2281,177.71,0.10445,22.214,0.10131,0.0040523,0.40523,25.102,177.71,22.214,0.40523,4.25,2.11,8.9675,19.8171173682743,-2.39688263172567,-10.7899641294934,"CF-PETG","Flat",100,3,"CF PETG 100%_3.txt"
21.2541,177.93,0.10459,22.241,0.10144,0.0040577,0.40577,25.102,177.93,22.241,0.40577,4.25,2.11,8.9675,19.8416504042375,-2.39934959576247,-10.7879573569645,"CF-PETG","Flat",100,3,"CF PETG 100%_3.txt"
21.2801,178.15,0.10472,22.268,0.10158,0.004063,0.4063,25.102,178.15,22.268,0.4063,4.25,2.11,8.9675,19.8661834402007,-2.40181655979928,-10.785955450868,"CF-PETG","Flat",100,3,"CF PETG 100%_3.txt"
21.3061,178.37,0.10486,22.296,0.10171,0.0040684,0.40684,25.102,178.37,22.296,0.40684,4.25,2.11,8.9675,19.8907164761639,-2.40528352383607,-10.7879598306247,"CF-PETG","Flat",100,3,"CF PETG 100%_3.txt"
21.3321,178.58,0.10499,22.323,0.10184,0.0040737,0.40737,25.102,178.58,22.323,0.40737,4.25,2.11,8.9675,19.9141343741288,-2.4088656258712,-10.7909583204372,"CF-PETG","Flat",100,3,"CF PETG 100%_3.txt"
21.358,178.8,0.10512,22.35,0.10198,0.0040791,0.40791,25.102,178.8,22.35,0.40791,4.25,2.11,8.9675,19.938667410092,-2.411332589908,-10.7889601338166,"CF-PETG","Flat",100,3,"CF PETG 100%_3.txt"
21.384,179.02,0.10526,22.378,0.10211,0.0040844,0.40844,25.103,179.02,22.378,0.40844,4.25,2.11,8.9675,19.9632004460552,-2.4147995539448,-10.790953409352,"CF-PETG","Flat",100,3,"CF PETG 100%_3.txt"
21.41,179.24,0.10539,22.405,0.10224,0.0040898,0.40898,25.103,179.24,22.405,0.40898,4.25,2.11,8.9675,19.9877334820184,-2.4172665179816,-10.7889601338166,"CF-PETG","Flat",100,3,"CF PETG 100%_3.txt"
21.436,179.46,0.10552,22.432,0.10238,0.0040951,0.40951,25.103,179.46,22.432,0.40951,4.25,2.11,8.9675,20.0122665179816,-2.4197334820184,-10.7869716566441,"CF-PETG","Flat",100,3,"CF PETG 100%_3.txt"
21.462,179.68,0.10566,22.46,0.10251,0.0041004,0.41004,25.103,179.68,22.46,0.41004,4.25,2.11,8.9675,20.0367995539448,-2.4232004460552,-10.7889601338166,"CF-PETG","Flat",100,3,"CF PETG 100%_3.txt"
21.488,179.9,0.10579,22.487,0.10264,0.0041058,0.41058,25.103,179.9,22.487,0.41058,4.25,2.11,8.9675,20.061332589908,-2.425667410092,-10.7869765201761,"CF-PETG","Flat",100,3,"CF PETG 100%_3.txt"
21.5139,180.12,0.10592,22.514,0.10278,0.0041111,0.41111,25.103,180.12,22.514,0.41111,4.25,2.11,8.9675,20.0858656258712,-2.4281343741288,-10.784997664248,"CF-PETG","Flat",100,3,"CF PETG 100%_3.txt"
21.5399,180.33,0.10606,22.542,0.10291,0.0041165,0.41165,25.103,180.33,22.542,0.41165,4.25,2.11,8.9675,20.1092835238361,-2.43271647616393,-10.7919282945787,"CF-PETG","Flat",100,3,"CF PETG 100%_3.txt"
21.5659,180.55,0.10619,22.569,0.10305,0.0041218,0.41218,25.104,180.55,22.569,0.41218,4.25,2.11,8.9675,20.1338165597993,-2.43518344020072,-10.7899483371028,"CF-PETG","Flat",100,3,"CF PETG 100%_3.txt"
21.5919,180.77,0.10633,22.596,0.10318,0.0041272,0.41272,25.104,180.77,22.596,0.41272,4.25,2.11,8.9675,20.1583495957625,-2.43765040423752,-10.7879731113362,"CF-PETG","Flat",100,3,"CF PETG 100%_3.txt"
21.6179,180.99,0.10646,22.624,0.10331,0.0041325,0.41325,25.104,180.99,22.624,0.41325,4.25,2.11,8.9675,20.1828826317257,-2.44111736827432,-10.7899459347344,"CF-PETG","Flat",100,3,"CF PETG 100%_3.txt"
21.6439,181.21,0.10659,22.651,0.10345,0.0041379,0.41379,25.104,181.21,22.651,0.41379,4.25,2.11,8.9675,20.2074156676889,-2.44358433231112,-10.7879755079737,"CF-PETG","Flat",100,3,"CF PETG 100%_3.txt"
21.6698,181.43,0.10673,22.679,0.10358,0.0041432,0.41432,25.104,181.43,22.679,0.41432,4.25,2.11,8.9675,20.2319487036521,-2.44705129634792,-10.7899435440183,"CF-PETG","Flat",100,3,"CF PETG 100%_3.txt"
21.6958,181.65,0.10686,22.706,0.10371,0.0041486,0.41486,25.104,181.65,22.706,0.41486,4.25,2.11,8.9675,20.2564817396153,-2.44951826038472,-10.7879778930006,"CF-PETG","Flat",100,3,"CF PETG 100%_3.txt"
21.7218,181.87,0.10699,22.733,0.10385,0.0041539,0.41539,25.104,181.87,22.733,0.41539,4.25,2.11,8.9675,20.2810147755785,-2.45198522442152,-10.7860169111931,"CF-PETG","Flat",100,3,"CF PETG 100%_3.txt"
21.7478,182.08,0.10713,22.761,0.10398,0.0041592,0.41592,25.104,182.08,22.761,0.41592,4.25,2.11,8.9675,20.3044326735434,-2.45656732645665,-10.7928796030783,"CF-PETG","Flat",100,3,"CF PETG 100%_3.txt"
21.7738,182.3,0.10726,22.788,0.10411,0.0041646,0.41646,25.105,182.3,22.788,0.41646,4.25,2.11,8.9675,20.3289657095066,-2.45903429049345,-10.7909175464869,"CF-PETG","Flat",100,3,"CF PETG 100%_3.txt"
21.7997,182.52,0.10739,22.815,0.10425,0.0041699,0.41699,25.105,182.52,22.815,0.41699,4.25,2.11,8.9675,20.3534987454698,-2.46150125453025,-10.7889601338166,"CF-PETG","Flat",100,3,"CF PETG 100%_3.txt"
21.8257,182.74,0.10753,22.843,0.10438,0.0041753,0.41753,25.105,182.74,22.843,0.41753,4.25,2.11,8.9675,20.378031781433,-2.46496821856704,-10.7909128335466,"CF-PETG","Flat",100,3,"CF PETG 100%_3.txt"
21.8517,182.96,0.10766,22.87,0.10452,0.0041806,0.41806,25.105,182.96,22.87,0.41806,4.25,2.11,8.9675,20.4025648173962,-2.46743518260385,-10.7889601338166,"CF-PETG","Flat",100,3,"CF PETG 100%_3.txt"
21.8777,183.09,0.1078,22.886,0.10465,0.004186,0.4186,25.105,183.09,22.886,0.4186,4.25,2.11,8.9675,20.4170616113744,-2.46893838862559,-10.7879856183937,"CF-PETG","Flat",100,3,"CF PETG 100%_3.txt"
21.9037,183.22,0.10793,22.902,0.10478,0.0041913,0.41913,25.105,183.22,22.902,0.41913,4.25,2.11,8.9675,20.4315584053527,-2.47044159464734,-10.7870124646203,"CF-PETG","Flat",100,3,"CF PETG 100%_3.txt"
21.9297,183.35,0.10806,22.919,0.10492,0.0041967,0.41967,25.105,183.35,22.919,0.41967,4.25,2.11,8.9675,20.4460551993309,-2.47294480066908,-10.78993324608,"CF-PETG","Flat",100,3,"CF PETG 100%_3.txt"
21.9556,183.48,0.1082,22.935,0.10505,0.004202,0.4202,25.106,183.48,22.935,0.4202,4.25,2.11,8.9675,20.4605519933092,-2.47444800669083,-10.7889601338166,"CF-PETG","Flat",100,3,"CF PETG 100%_3.txt"
21.9816,183.61,0.10833,22.951,0.10518,0.0042074,0.42074,25.106,183.61,22.951,0.42074,4.25,2.11,8.9675,20.4750487872874,-2.47595121271257,-10.7879883783389,"CF-PETG","Flat",100,3,"CF PETG 100%_3.txt"
22.0076,183.79,0.10846,22.973,0.10532,0.0042127,0.42127,25.106,183.79,22.973,0.42127,4.25,2.11,8.9675,20.4951212712573,-2.47787872874268,-10.7860476591768,"CF-PETG","Flat",100,3,"CF PETG 100%_3.txt"
22.0336,184,0.1086,23.001,0.10545,0.004218,0.4218,25.106,184,23.001,0.4218,4.25,2.11,8.9675,20.5185391692222,-2.48246083077781,-10.7928387060467,"CF-PETG","Flat",100,3,"CF PETG 100%_3.txt"
22.0596,184.22,0.10873,23.028,0.10558,0.0042234,0.42234,25.106,184.22,23.028,0.42234,4.25,2.11,8.9675,20.5430722051854,-2.48492779481461,-10.7908971461465,"CF-PETG","Flat",100,3,"CF PETG 100%_3.txt"
22.0856,184.44,0.10886,23.055,0.10572,0.0042287,0.42287,25.106,184.44,23.055,0.42287,4.25,2.11,8.9675,20.5676052411486,-2.4873947588514,-10.7889601338165,"CF-PETG","Flat",100,3,"CF PETG 100%_3.txt"
22.1115,184.66,0.109,23.082,0.10585,0.0042341,0.42341,25.106,184.66,23.082,0.42341,4.25,2.11,8.9675,20.5921382771118,-2.48986172288821,-10.7870276530986,"CF-PETG","Flat",100,3,"CF PETG 100%_3.txt"
22.1375,184.88,0.10913,23.11,0.10599,0.0042394,0.42394,25.106,184.88,23.11,0.42394,4.25,2.11,8.9675,20.616671313075,-2.493328686925,-10.7889601338165,"CF-PETG","Flat",100,3,"CF PETG 100%_3.txt"
22.1635,185.1,0.10927,23.137,0.10612,0.0042448,0.42448,25.107,185.1,23.137,0.42448,4.25,2.11,8.9675,20.6412043490382,-2.49579565096181,-10.7870322468851,"CF-PETG","Flat",100,3,"CF PETG 100%_3.txt"
22.1895,185.31,0.1094,23.164,0.10625,0.0042501,0.42501,25.107,185.31,23.164,0.42501,4.25,2.11,8.9675,20.6646222470031,-2.49937775299693,-10.789922953708,"CF-PETG","Flat",100,3,"CF PETG 100%_3.txt"
22.2155,185.53,0.10953,23.192,0.10639,0.0042555,0.42555,25.107,185.53,23.192,0.42555,4.25,2.11,8.9675,20.6891552829663,-2.50284471703373,-10.7918451062165,"CF-PETG","Flat",100,3,"CF PETG 100%_3.txt"
22.2415,185.75,0.10967,23.219,0.10652,0.0042608,0.42608,25.107,185.75,23.219,0.42608,4.25,2.11,8.9675,20.7136883189295,-2.50531168107053,-10.7899206730287,"CF-PETG","Flat",100,3,"CF PETG 100%_3.txt"
22.2674,185.97,0.1098,23.246,0.10665,0.0042661,0.42661,25.107,185.97,23.246,0.42661,4.25,2.11,8.9675,20.7382213548927,-2.50777864510733,-10.7880007102612,"CF-PETG","Flat",100,3,"CF PETG 100%_3.txt"
22.2934,186.19,0.10993,23.273,0.10679,0.0042715,0.42715,25.107,186.19,23.273,0.42715,4.25,2.11,8.9675,20.7627543908559,-2.51024560914413,-10.7860852023552,"CF-PETG","Flat",100,3,"CF PETG 100%_3.txt"
22.3194,186.41,0.11007,23.301,0.10692,0.0042768,0.42768,25.107,186.41,23.301,0.42768,4.25,2.11,8.9675,20.7872874268191,-2.51371257318093,-10.7880029748978,"CF-PETG","Flat",100,3,"CF PETG 100%_3.txt"
22.3454,186.62,0.1102,23.328,0.10705,0.0042822,0.42822,25.108,186.62,23.328,0.42822,4.25,2.11,8.9675,20.8107053247839,-2.51729467521606,-10.7908722360085,"CF-PETG","Flat",100,3,"CF PETG 100%_3.txt"
22.3714,186.84,0.11033,23.355,0.10719,0.0042875,0.42875,25.108,186.84,23.355,0.42875,4.25,2.11,8.9675,20.8352383607471,-2.51976163925286,-10.7889601338166,"CF-PETG","Flat",100,3,"CF PETG 100%_3.txt"
22.3974,187.06,0.11047,23.383,0.10732,0.0042929,0.42929,25.108,187.06,23.383,0.42929,4.25,2.11,8.9675,20.8597713967103,-2.52322860328966,-10.7908677384838,"CF-PETG","Flat",100,3,"CF PETG 100%_3.txt"
22.4233,187.28,0.1106,23.41,0.10746,0.0042982,0.42982,25.108,187.28,23.41,0.42982,4.25,2.11,8.9675,20.8843044326735,-2.52569556732645,-10.7889601338166,"CF-PETG","Flat",100,3,"CF PETG 100%_3.txt"
22.4493,187.5,0.11074,23.437,0.10759,0.0043036,0.43036,25.108,187.5,23.437,0.43036,4.25,2.11,8.9675,20.9088374686367,-2.52816253136326,-10.7870569243643,"CF-PETG","Flat",100,3,"CF PETG 100%_3.txt"
22.4753,187.72,0.11087,23.464,0.10772,0.0043089,0.43089,25.108,187.72,23.464,0.43089,4.25,2.11,8.9675,20.9333705045999,-2.53062949540005,-10.7851580949542,"CF-PETG","Flat",100,3,"CF PETG 100%_3.txt"
22.5013,187.93,0.111,23.492,0.10786,0.0043143,0.43143,25.108,187.93,23.492,0.43143,4.25,2.11,8.9675,20.9567884025648,-2.53521159743518,-10.7918082642397,"CF-PETG","Flat",100,3,"CF PETG 100%_3.txt"
22.5273,188.16,0.11114,23.52,0.10799,0.0043196,0.43196,25.108,188.16,23.52,0.43196,4.25,2.11,8.9675,20.9824365765263,-2.53756342347365,-10.7889601338166,"CF-PETG","Flat",100,3,"CF PETG 100%_3.txt"
22.5533,188.38,0.11127,23.548,0.10812,0.0043249,0.43249,25.109,188.38,23.548,0.43249,4.25,2.11,8.9675,21.0069696124895,-2.54103038751045,-10.7908543719656,"CF-PETG","Flat",100,3,"CF PETG 100%_3.txt"
22.5792,188.6,0.1114,23.576,0.10826,0.0043303,0.43303,25.109,188.6,23.576,0.43303,4.25,2.11,8.9675,21.0315026484527,-2.54449735154725,-10.7927441107366,"CF-PETG","Flat",100,3,"CF PETG 100%_3.txt"
22.6052,188.83,0.11154,23.604,0.10839,0.0043356,0.43356,25.109,188.83,23.604,0.43356,4.25,2.11,8.9675,21.0571508224143,-2.54684917758572,-10.7899050058707,"CF-PETG","Flat",100,3,"CF PETG 100%_3.txt"
22.6312,189.05,0.11167,23.632,0.10852,0.004341,0.4341,25.109,189.05,23.632,0.4341,4.25,2.11,8.9675,21.0816838583775,-2.55031614162252,-10.7917913914291,"CF-PETG","Flat",100,3,"CF PETG 100%_3.txt"
22.6572,189.28,0.1118,23.66,0.10866,0.0043463,0.43463,25.109,189.28,23.66,0.43463,4.25,2.11,8.9675,21.107332032339,-2.552667967661,-10.7889601338166,"CF-PETG","Flat",100,3,"CF PETG 100%_3.txt"
22.6832,189.5,0.11194,23.688,0.10879,0.0043517,0.43517,25.109,189.5,23.688,0.43517,4.25,2.11,8.9675,21.1318650683022,-2.55613493169779,-10.7908431767046,"CF-PETG","Flat",100,3,"CF PETG 100%_3.txt"
22.7092,189.73,0.11207,23.716,0.10893,0.004357,0.4357,25.109,189.73,23.716,0.4357,4.25,2.11,8.9675,21.1575132422637,-2.55848675773627,-10.7880197239681,"CF-PETG","Flat",100,3,"CF PETG 100%_3.txt"
22.7351,189.95,0.11221,23.744,0.10906,0.0043624,0.43624,25.11,189.95,23.744,0.43624,4.25,2.11,8.9675,21.1820462782269,-2.56195372177307,-10.7898994346912,"CF-PETG","Flat",100,3,"CF PETG 100%_3.txt"
22.7611,190.17,0.11234,23.772,0.10919,0.0043677,0.43677,25.11,190.17,23.772,0.43677,4.25,2.11,8.9675,21.2065793141901,-2.56542068580987,-10.791774717356,"CF-PETG","Flat",100,3,"CF PETG 100%_3.txt"
22.7871,190.4,0.11247,23.8,0.10933,0.0043731,0.43731,25.11,190.4,23.8,0.43731,4.25,2.11,8.9675,21.2322274881517,-2.56777251184834,-10.7889601338166,"CF-PETG","Flat",100,3,"CF PETG 100%_3.txt"
22.8131,190.62,0.11261,23.828,0.10946,0.0043784,0.43784,25.11,190.62,23.828,0.43784,4.25,2.11,8.9675,21.2567605241149,-2.57123947588514,-10.7908321129979,"CF-PETG","Flat",100,3,"CF PETG 100%_3.txt"
22.8391,190.85,0.11274,23.856,0.10959,0.0043837,0.43837,25.11,190.85,23.856,0.43837,4.25,2.11,8.9675,21.2824086980764,-2.57359130192361,-10.7880252428052,"CF-PETG","Flat",100,3,"CF PETG 100%_3.txt"
22.8651,191.07,0.11287,23.884,0.10973,0.0043891,0.43891,25.11,191.07,23.884,0.43891,4.25,2.11,8.9675,21.3069417340396,-2.57705826596041,-10.7898939288244,"CF-PETG","Flat",100,3,"CF PETG 100%_3.txt"
22.891,191.29,0.11301,23.912,0.10986,0.0043944,0.43944,25.11,191.29,23.912,0.43944,4.25,2.11,8.9675,21.3314747700028,-2.58052522999721,-10.7917582385297,"CF-PETG","Flat",100,3,"CF PETG 100%_3.txt"
22.917,191.52,0.11314,23.94,0.10999,0.0043998,0.43998,25.11,191.52,23.94,0.43998,4.25,2.11,8.9675,21.3571229439643,-2.58287705603568,-10.7889601338166,"CF-PETG","Flat",100,3,"CF PETG 100%_3.txt"
22.943,191.74,0.11327,23.968,0.11013,0.0044051,0.44051,25.111,191.74,23.968,0.44051,4.25,2.11,8.9675,21.3816559799275,-2.58634402007248,-10.7908211785401,"CF-PETG","Flat",100,3,"CF PETG 100%_3.txt"
22.969,191.97,0.11341,23.996,0.11026,0.0044105,0.44105,25.111,191.97,23.996,0.44105,4.25,2.11,8.9675,21.407304153889,-2.58869584611096,-10.7880306972452,"CF-PETG","Flat",100,3,"CF PETG 100%_3.txt"
22.995,192.19,0.11354,24.024,0.1104,0.0044158,0.44158,25.111,192.19,24.024,0.44158,4.25,2.11,8.9675,21.4318371898522,-2.59216281014776,-10.7898884871285,"CF-PETG","Flat",100,3,"CF PETG 100%_3.txt"
23.021,192.42,0.11368,24.052,0.11053,0.0044212,0.44212,25.111,192.42,24.052,0.44212,4.25,2.11,8.9675,21.4574853638138,-2.59451463618623,-10.7871055886672,"CF-PETG","Flat",100,3,"CF PETG 100%_3.txt"
23.0469,192.64,0.11381,24.08,0.11066,0.0044265,0.44265,25.111,192.64,24.08,0.44265,4.25,2.11,8.9675,21.482018399777,-2.59798160022303,-10.7889601338166,"CF-PETG","Flat",100,3,"CF PETG 100%_3.txt"
23.0729,192.86,0.11394,24.108,0.1108,0.0044319,0.44319,25.111,192.86,24.108,0.44319,4.25,2.11,8.9675,21.5065514357402,-2.60144856425983,-10.7908103710794,"CF-PETG","Flat",100,3,"CF PETG 100%_3.txt"
23.0989,193.09,0.11408,24.136,0.11093,0.0044372,0.44372,25.111,193.09,24.136,0.44372,4.25,2.11,8.9675,21.5321996097017,-2.6038003902983,-10.7880360884086,"CF-PETG","Flat",100,3,"CF PETG 100%_3.txt"
23.1249,193.31,0.11421,24.164,0.11106,0.0044425,0.44425,25.112,193.31,24.164,0.44425,4.25,2.11,8.9675,21.5567326456649,-2.6072673543351,-10.7898831084882,"CF-PETG","Flat",100,3,"CF PETG 100%_3.txt"
23.1509,193.54,0.11434,24.192,0.1112,0.0044479,0.44479,25.112,193.54,24.192,0.44479,4.25,2.11,8.9675,21.5823808196264,-2.60961918037357,-10.7871163209886,"CF-PETG","Flat",100,3,"CF PETG 100%_3.txt"
23.1768,193.76,0.11448,24.22,0.11133,0.0044532,0.44532,25.112,193.76,24.22,0.44532,4.25,2.11,8.9675,21.6069138555896,-2.61308614441037,-10.7889601338166,"CF-PETG","Flat",100,3,"CF PETG 100%_3.txt"
23.2028,193.98,0.11461,24.248,0.11146,0.0044586,0.44586,25.112,193.98,24.248,0.44586,4.25,2.11,8.9675,21.6314468915528,-2.61655310844717,-10.7907996884162,"CF-PETG","Flat",100,3,"CF PETG 100%_3.txt"
23.2288,194.21,0.11474,24.276,0.1116,0.0044639,0.44639,25.112,194.21,24.276,0.44639,4.25,2.11,8.9675,21.6570950655144,-2.61890493448564,-10.7880414173902,"CF-PETG","Flat",100,3,"CF PETG 100%_3.txt"
23.2548,194.43,0.11488,24.304,0.11173,0.0044693,0.44693,25.112,194.43,24.304,0.44693,4.25,2.11,8.9675,21.6816281014776,-2.62237189852244,-10.7898777918138,"CF-PETG","Flat",100,3,"CF PETG 100%_3.txt"
23.2808,194.66,0.11501,24.332,0.11187,0.0044746,0.44746,25.112,194.66,24.332,0.44746,4.25,2.11,8.9675,21.7072762754391,-2.62472372456092,-10.7871269298081,"CF-PETG","Flat",100,3,"CF PETG 100%_3.txt"
23.3068,194.88,0.11515,24.36,0.112,0.00448,0.448,25.112,194.88,24.36,0.448,4.25,2.11,8.9675,21.7318093114023,-2.62819068859771,-10.7889601338166,"CF-PETG","Flat",100,3,"CF PETG 100%_3.txt"
23.3327,195.11,0.11528,24.388,0.11213,0.0044853,0.44853,25.113,195.11,24.388,0.44853,4.25,2.11,8.9675,21.7574574853638,-2.63054251463619,-10.7862166419394,"CF-PETG","Flat",100,3,"CF PETG 100%_3.txt"
23.3587,195.33,0.11541,24.416,0.11227,0.0044907,0.44907,25.113,195.33,24.416,0.44907,4.25,2.11,8.9675,21.781990521327,-2.63400947867298,-10.7880466852596,"CF-PETG","Flat",100,3,"CF PETG 100%_3.txt"
23.3847,195.55,0.11555,24.444,0.1124,0.004496,0.4496,25.113,195.55,24.444,0.4496,4.25,2.11,8.9675,21.8065235572902,-2.63747644270978,-10.7898725360407,"CF-PETG","Flat",100,3,"CF PETG 100%_3.txt"
