Repository: VipulKohinkar/3D-Printing-Parameter-Optimisation

# 3D Printing Parameter Optimisation: Impact of K-Value on Carbon-Reinforced PETG

## MSc Mechanical Engineering with Management

**Author:** Vipul Kohinkar  
**Project:** MEE7012-SUM  
**Date:** 27 August 2026

---

## Project Overview

This project investigates the influence of flow-rate multiplier (K-value) and build orientation on the tensile behaviour of PETG and carbon-fibre-reinforced PETG (CF-PETG) manufactured using fused deposition modelling (FDM).

The study compares an unreinforced thermoplastic, PETG, with a carbon-fibre-reinforced PETG composite to investigate whether the two materials respond differently to changes in material flow and build orientation.

---

File: 3_Experimental_data/Modulus/Recalculated Stress Strain/Recalculated_Stress_Strain_All_Data.csv (part 12 of 212)
"Time (s)","Load (N)","Machine Extension (mm)","Stress (MPa)","Extension from Preload (mm)","Strain","Percentage Strain","Gauge Length (mm)","Load_N","NEXYGEN_Stress_MPa","Percentage_Strain","Measured_Width_mm","Measured_Thickness_mm","Measured_Area_mm2","Recalculated_Stress_MPa","Stress_Difference_MPa","Stress_Difference_Percent","Material","Orientation","K","Sample","File"
23.4107,195.78,0.11568,24.472,0.11253,0.0045013,0.45013,25.113,195.78,24.472,0.45013,4.25,2.11,8.9675,21.8321717312517,-2.63982826874826,-10.7871374172452,"CF-PETG","Flat",100,3,"CF PETG 100%_3.txt"
23.4367,196,0.11581,24.5,0.11267,0.0045067,0.45067,25.113,196,24.5,0.45067,4.25,2.11,8.9675,21.8567047672149,-2.64329523278506,-10.7889601338166,"CF-PETG","Flat",100,3,"CF PETG 100%_3.txt"
23.4627,196.23,0.11595,24.528,0.1128,0.004512,0.4512,25.113,196.23,24.528,0.4512,4.25,2.11,8.9675,21.8823529411765,-2.64564705882353,-10.7862323011396,"CF-PETG","Flat",100,3,"CF PETG 100%_3.txt"
23.4886,196.45,0.11608,24.556,0.11293,0.0045174,0.45174,25.113,196.45,24.556,0.45174,4.25,2.11,8.9675,21.9068859771397,-2.64911402286033,-10.7880518930621,"CF-PETG","Flat",100,3,"CF PETG 100%_3.txt"
23.5146,196.67,0.11621,24.584,0.11307,0.0045227,0.45227,25.114,196.67,24.584,0.45227,4.25,2.11,8.9675,21.9314190131029,-2.65258098689713,-10.7898673401282,"CF-PETG","Flat",100,3,"CF PETG 100%_3.txt"
23.5406,196.9,0.11635,24.612,0.1132,0.0045281,0.45281,25.114,196.9,24.612,0.45281,4.25,2.11,8.9675,21.9570671870644,-2.6549328129356,-10.7871477853714,"CF-PETG","Flat",100,3,"CF PETG 100%_3.txt"
23.5666,197.11,0.11648,24.639,0.11334,0.0045334,0.45334,25.114,197.11,24.639,0.45334,4.25,2.11,8.9675,21.9804850850293,-2.65851491497072,-10.789865315032,"CF-PETG","Flat",100,3,"CF PETG 100%_3.txt"
23.5926,197.31,0.11662,24.663,0.11347,0.0045388,0.45388,25.114,197.31,24.663,0.45388,4.25,2.11,8.9675,22.0027878449958,-2.66021215500418,-10.7862472327137,"CF-PETG","Flat",100,3,"CF PETG 100%_3.txt"
23.6186,197.51,0.11675,24.688,0.1136,0.0045441,0.45441,25.114,197.51,24.688,0.45441,4.25,2.11,8.9675,22.0250906049624,-2.66290939503763,-10.7862499798997,"CF-PETG","Flat",100,3,"CF PETG 100%_3.txt"
23.6445,197.7,0.11688,24.713,0.11374,0.0045494,0.45494,25.114,197.7,24.713,0.45494,4.25,2.11,8.9675,22.0462782269306,-2.66672177306942,-10.7907650753426,"CF-PETG","Flat",100,3,"CF PETG 100%_3.txt"
23.6705,197.9,0.11702,24.738,0.11387,0.0045548,0.45548,25.114,197.9,24.738,0.45548,4.25,2.11,8.9675,22.0685809868971,-2.66941901310287,-10.7907632512849,"CF-PETG","Flat",100,3,"CF PETG 100%_3.txt"
23.6965,198.1,0.11715,24.762,0.114,0.0045601,0.45601,25.114,198.1,24.762,0.45601,4.25,2.11,8.9675,22.0908837468637,-2.67111625313633,-10.7871587639784,"CF-PETG","Flat",100,3,"CF PETG 100%_3.txt"
23.7225,198.3,0.11728,24.787,0.11414,0.0045655,0.45655,25.115,198.3,24.787,0.45655,4.25,2.11,8.9675,22.1131865068302,-2.67381349316977,-10.7871605808278,"CF-PETG","Flat",100,3,"CF PETG 100%_3.txt"
23.7485,198.49,0.11742,24.812,0.11427,0.0045708,0.45708,25.115,198.49,24.812,0.45708,4.25,2.11,8.9675,22.1343741287984,-2.67762587120156,-10.7916567435175,"CF-PETG","Flat",100,3,"CF PETG 100%_3.txt"
23.7745,198.69,0.11755,24.836,0.1144,0.0045762,0.45762,25.115,198.69,24.836,0.45762,4.25,2.11,8.9675,22.156676888765,-2.67932311123501,-10.7880621325295,"CF-PETG","Flat",100,3,"CF PETG 100%_3.txt"
23.8004,198.89,0.11768,24.861,0.11454,0.0045815,0.45815,25.115,198.89,24.861,0.45815,4.25,2.11,8.9675,22.1789796487315,-2.68202035126847,-10.7880630355515,"CF-PETG","Flat",100,3,"CF PETG 100%_3.txt"
23.8264,199.09,0.11782,24.886,0.11467,0.0045869,0.45869,25.115,199.09,24.886,0.45869,4.25,2.11,8.9675,22.2012824086981,-2.68471759130192,-10.7880639367593,"CF-PETG","Flat",100,3,"CF PETG 100%_3.txt"
23.8524,199.28,0.11795,24.91,0.11481,0.0045922,0.45922,25.115,199.28,24.91,0.45922,4.25,2.11,8.9675,22.2224700306663,-2.6875299693337,-10.7889601338166,"CF-PETG","Flat",100,3,"CF PETG 100%_3.txt"
23.8784,199.48,0.11809,24.935,0.11494,0.0045976,0.45976,25.115,199.48,24.935,0.45976,4.25,2.11,8.9675,22.2447727906328,-2.69022720936716,-10.7889601338166,"CF-PETG","Flat",100,3,"CF PETG 100%_3.txt"
23.9044,199.68,0.11822,24.96,0.11507,0.0046029,0.46029,25.116,199.68,24.96,0.46029,4.25,2.11,8.9675,22.2670755505994,-2.69292444940061,-10.7889601338165,"CF-PETG","Flat",100,3,"CF PETG 100%_3.txt"
23.9304,199.87,0.11835,24.984,0.11521,0.0046082,0.46082,25.116,199.87,24.984,0.46082,4.25,2.11,8.9675,22.2882631725676,-2.69573682743239,-10.7898528155315,"CF-PETG","Flat",100,3,"CF PETG 100%_3.txt"
23.9563,200.07,0.11849,25.009,0.11534,0.0046136,0.46136,25.116,200.07,25.009,0.46136,4.25,2.11,8.9675,22.3105659325342,-2.69843406746585,-10.789851923171,"CF-PETG","Flat",100,3,"CF PETG 100%_3.txt"
23.9823,200.27,0.11862,25.034,0.11547,0.0046189,0.46189,25.116,200.27,25.034,0.46189,4.25,2.11,8.9675,22.3328686925007,-2.7011313074993,-10.7898510325929,"CF-PETG","Flat",100,3,"CF PETG 100%_3.txt"
24.0083,200.47,0.11875,25.058,0.11561,0.0046243,0.46243,25.116,200.47,25.058,0.46243,4.25,2.11,8.9675,22.3551714524672,-2.70282854753276,-10.7862899973372,"CF-PETG","Flat",100,3,"CF PETG 100%_3.txt"
24.0343,200.66,0.11889,25.083,0.11574,0.0046296,0.46296,25.116,200.66,25.083,0.46296,4.25,2.11,8.9675,22.3763590744355,-2.70664092556454,-10.7907384506021,"CF-PETG","Flat",100,3,"CF PETG 100%_3.txt"
24.0603,200.86,0.11902,25.108,0.11587,0.004635,0.4635,25.116,200.86,25.108,0.4635,4.25,2.11,8.9675,22.398661834402,-2.70933816559799,-10.7907366799346,"CF-PETG","Flat",100,3,"CF PETG 100%_3.txt"
24.0863,201.06,0.11915,25.132,0.11601,0.0046403,0.46403,25.116,201.06,25.132,0.46403,4.25,2.11,8.9675,22.4209645943686,-2.71103540563145,-10.7871852842251,"CF-PETG","Flat",100,3,"CF PETG 100%_3.txt"
24.1122,201.26,0.11929,25.157,0.11614,0.0046457,0.46457,25.117,201.26,25.157,0.46457,4.25,2.11,8.9675,22.4432673543351,-2.7137326456649,-10.7871870479982,"CF-PETG","Flat",100,3,"CF PETG 100%_3.txt"
24.1382,201.45,0.11942,25.182,0.11628,0.004651,0.4651,25.117,201.45,25.182,0.4651,4.25,2.11,8.9675,22.4644549763033,-2.71754502369668,-10.7916171221376,"CF-PETG","Flat",100,3,"CF PETG 100%_3.txt"
24.1642,201.65,0.11955,25.207,0.11641,0.0046564,0.46564,25.117,201.65,25.207,0.46564,4.25,2.11,8.9675,22.4867577362699,-2.72024226373014,-10.7916144869684,"CF-PETG","Flat",100,3,"CF PETG 100%_3.txt"
24.1902,201.85,0.11969,25.231,0.11654,0.0046617,0.46617,25.117,201.85,25.231,0.46617,4.25,2.11,8.9675,22.5090604962364,-2.72193950376359,-10.7880761910491,"CF-PETG","Flat",100,3,"CF PETG 100%_3.txt"
24.2162,202.05,0.11982,25.256,0.11668,0.004667,0.4667,25.117,202.05,25.256,0.4667,4.25,2.11,8.9675,22.531363256203,-2.72463674379704,-10.788077066032,"CF-PETG","Flat",100,3,"CF PETG 100%_3.txt"
24.2422,202.24,0.11996,25.281,0.11681,0.0046724,0.46724,25.117,202.24,25.281,0.46724,4.25,2.11,8.9675,22.5525508781712,-2.72844912182882,-10.792488911945,"CF-PETG","Flat",100,3,"CF PETG 100%_3.txt"
24.2681,202.44,0.12009,25.305,0.11694,0.0046777,0.46777,25.117,202.44,25.305,0.46777,4.25,2.11,8.9675,22.5748536381377,-2.73014636186228,-10.7889601338166,"CF-PETG","Flat",100,3,"CF PETG 100%_3.txt"
24.2941,202.64,0.12022,25.33,0.11708,0.0046831,0.46831,25.118,202.64,25.33,0.46831,4.25,2.11,8.9675,22.5971563981043,-2.73284360189573,-10.7889601338166,"CF-PETG","Flat",100,3,"CF PETG 100%_3.txt"
24.3201,202.84,0.12036,25.355,0.11721,0.0046884,0.46884,25.118,202.84,25.355,0.46884,4.25,2.11,8.9675,22.6194591580708,-2.73554084192919,-10.7889601338166,"CF-PETG","Flat",100,3,"CF PETG 100%_3.txt"
24.3461,203.03,0.12049,25.379,0.11734,0.0046938,0.46938,25.118,203.03,25.379,0.46938,4.25,2.11,8.9675,22.640646780039,-2.73835321996097,-10.7898389217896,"CF-PETG","Flat",100,3,"CF PETG 100%_3.txt"
24.3721,203.23,0.12062,25.404,0.11748,0.0046991,0.46991,25.118,203.23,25.404,0.46991,4.25,2.11,8.9675,22.6629495400056,-2.74105045999442,-10.7898380569769,"CF-PETG","Flat",100,3,"CF PETG 100%_3.txt"
24.3981,203.43,0.12076,25.429,0.11761,0.0047045,0.47045,25.118,203.43,25.429,0.47045,4.25,2.11,8.9675,22.6852522999721,-2.74374770002787,-10.7898371938648,"CF-PETG","Flat",100,3,"CF PETG 100%_3.txt"
24.424,203.63,0.12089,25.453,0.11775,0.0047098,0.47098,25.118,203.63,25.453,0.47098,4.25,2.11,8.9675,22.7075550599387,-2.74544494006133,-10.7863314346495,"CF-PETG","Flat",100,3,"CF PETG 100%_3.txt"
24.45,203.82,0.12102,25.478,0.11788,0.0047152,0.47152,25.118,203.82,25.478,0.47152,4.25,2.11,8.9675,22.7287426819069,-2.74925731809311,-10.7907108803404,"CF-PETG","Flat",100,3,"CF PETG 100%_3.txt"
24.476,204,0.12116,25.5,0.11801,0.0047205,0.47205,25.118,204,25.5,0.47205,4.25,2.11,8.9675,22.7488151658768,-2.75118483412322,-10.7889601338166,"CF-PETG","Flat",100,3,"CF PETG 100%_3.txt"
24.502,204.09,0.12129,25.511,0.11815,0.0047258,0.47258,25.119,204.09,25.511,0.47258,4.25,2.11,8.9675,22.7588514078617,-2.75214859213827,-10.7880858929022,"CF-PETG","Flat",100,3,"CF PETG 100%_3.txt"
24.528,204.18,0.12143,25.522,0.11828,0.0047312,0.47312,25.119,204.18,25.522,0.47312,4.25,2.11,8.9675,22.7688876498467,-2.75311235015333,-10.7872124055847,"CF-PETG","Flat",100,3,"CF PETG 100%_3.txt"
24.5539,204.26,0.12156,25.533,0.11841,0.0047365,0.47365,25.119,204.26,25.533,0.47365,4.25,2.11,8.9675,22.7778087538333,-2.75519124616671,-10.7907071091008,"CF-PETG","Flat",100,3,"CF PETG 100%_3.txt"
24.5799,204.35,0.12169,25.544,0.11855,0.0047419,0.47419,25.119,204.35,25.544,0.47419,4.25,2.11,8.9675,22.7878449958182,-2.75615500418177,-10.7898332453091,"CF-PETG","Flat",100,3,"CF PETG 100%_3.txt"
24.6059,204.45,0.12183,25.557,0.11868,0.0047472,0.47472,25.119,204.45,25.557,0.47472,4.25,2.11,8.9675,22.7989963758015,-2.75800362419849,-10.7915781359256,"CF-PETG","Flat",100,3,"CF PETG 100%_3.txt"
24.6319,204.69,0.12196,25.587,0.11881,0.0047526,0.47526,25.119,204.69,25.587,0.47526,4.25,2.11,8.9675,22.8257596877614,-2.76124031223864,-10.7915750663956,"CF-PETG","Flat",100,3,"CF PETG 100%_3.txt"
24.6579,204.93,0.12209,25.617,0.11895,0.0047579,0.47579,25.119,204.93,25.617,0.47579,4.25,2.11,8.9675,22.8525229997212,-2.76447700027878,-10.7915720040551,"CF-PETG","Flat",100,3,"CF PETG 100%_3.txt"
24.6839,205.17,0.12223,25.647,0.11908,0.0047633,0.47633,25.12,205.17,25.647,0.47633,4.25,2.11,8.9675,22.8792863116811,-2.76771368831893,-10.7915689488787,"CF-PETG","Flat",100,3,"CF PETG 100%_3.txt"
24.7098,205.41,0.12236,25.677,0.11922,0.0047686,0.47686,25.12,205.41,25.677,0.47686,4.25,2.11,8.9675,22.9060496236409,-2.77095037635907,-10.7915659008415,"CF-PETG","Flat",100,3,"CF PETG 100%_3.txt"
24.7358,205.65,0.12249,25.707,0.11935,0.004774,0.4774,25.12,205.65,25.707,0.4774,4.25,2.11,8.9675,22.9328129356008,-2.77418706439922,-10.7915628599184,"CF-PETG","Flat",100,3,"CF PETG 100%_3.txt"
24.7618,205.89,0.12263,25.737,0.11948,0.0047793,0.47793,25.12,205.89,25.737,0.47793,4.25,2.11,8.9675,22.9595762475606,-2.77742375243936,-10.7915598260845,"CF-PETG","Flat",100,3,"CF PETG 100%_3.txt"
24.7878,206.13,0.12276,25.767,0.11962,0.0047846,0.47846,25.12,206.13,25.767,0.47846,4.25,2.11,8.9675,22.9863395595205,-2.78066044047951,-10.791556799315,"CF-PETG","Flat",100,3,"CF PETG 100%_3.txt"
24.8138,206.37,0.1229,25.796,0.11975,0.00479,0.479,25.12,206.37,25.796,0.479,4.25,2.11,8.9675,23.0131028714803,-2.78289712851965,-10.7880955517121,"CF-PETG","Flat",100,3,"CF PETG 100%_3.txt"
24.8398,206.61,0.12303,25.826,0.11988,0.0047953,0.47953,25.12,206.61,25.826,0.47953,4.25,2.11,8.9675,23.0398661834402,-2.7861338165598,-10.788096556028,"CF-PETG","Flat",100,3,"CF PETG 100%_3.txt"
24.8657,206.85,0.12316,25.856,0.12002,0.0048007,0.48007,25.12,206.85,25.856,0.48007,4.25,2.11,8.9675,23.0666294954001,-2.78937050459994,-10.7880975580134,"CF-PETG","Flat",100,3,"CF PETG 100%_3.txt"
24.8917,207.09,0.1233,25.886,0.12015,0.004806,0.4806,25.121,207.09,25.886,0.4806,4.25,2.11,8.9675,23.0933928073599,-2.79260719264009,-10.7880985576763,"CF-PETG","Flat",100,3,"CF PETG 100%_3.txt"
24.9177,207.33,0.12343,25.916,0.12028,0.0048114,0.48114,25.121,207.33,25.916,0.48114,4.25,2.11,8.9675,23.1201561193198,-2.79584388068023,-10.7880995550248,"CF-PETG","Flat",100,3,"CF PETG 100%_3.txt"
24.9437,207.57,0.12356,25.946,0.12042,0.0048167,0.48167,25.121,207.57,25.946,0.48167,4.25,2.11,8.9675,23.1469194312796,-2.79908056872038,-10.788100550067,"CF-PETG","Flat",100,3,"CF PETG 100%_3.txt"
24.9697,207.81,0.1237,25.976,0.12055,0.0048221,0.48221,25.121,207.81,25.976,0.48221,4.25,2.11,8.9675,23.1736827432395,-2.80231725676052,-10.7881015428108,"CF-PETG","Flat",100,3,"CF PETG 100%_3.txt"
24.9957,208.05,0.12383,26.006,0.12069,0.0048274,0.48274,25.121,208.05,26.006,0.48274,4.25,2.11,8.9675,23.2004460551993,-2.80555394480067,-10.7881025332641,"CF-PETG","Flat",100,3,"CF PETG 100%_3.txt"
25.0216,208.29,0.12396,26.036,0.12082,0.0048327,0.48327,25.121,208.29,26.036,0.48327,4.25,2.11,8.9675,23.2272093671592,-2.80879063284081,-10.788103521435,"CF-PETG","Flat",100,3,"CF PETG 100%_3.txt"
25.0476,208.53,0.1241,26.066,0.12095,0.0048381,0.48381,25.121,208.53,26.066,0.48381,4.25,2.11,8.9675,23.253972679119,-2.81202732088096,-10.7881045073312,"CF-PETG","Flat",100,3,"CF PETG 100%_3.txt"
25.0736,208.77,0.12423,26.096,0.12109,0.0048434,0.48434,25.122,208.77,26.096,0.48434,4.25,2.11,8.9675,23.2807359910789,-2.8152640089211,-10.7881054909607,"CF-PETG","Flat",100,3,"CF PETG 100%_3.txt"
25.0996,209.01,0.12437,26.126,0.12122,0.0048488,0.48488,25.122,209.01,26.126,0.48488,4.25,2.11,8.9675,23.3074993030388,-2.81850069696125,-10.7881064723312,"CF-PETG","Flat",100,3,"CF PETG 100%_3.txt"
25.1256,209.25,0.1245,26.156,0.12135,0.0048541,0.48541,25.122,209.25,26.156,0.48541,4.25,2.11,8.9675,23.3342626149986,-2.82173738500139,-10.7881074514505,"CF-PETG","Flat",100,3,"CF PETG 100%_3.txt"
25.1516,209.49,0.12463,26.186,0.12149,0.0048595,0.48595,25.122,209.49,26.186,0.48595,4.25,2.11,8.9675,23.3610259269585,-2.82497407304153,-10.7881084283263,"CF-PETG","Flat",100,3,"CF PETG 100%_3.txt"
25.1775,209.73,0.12477,26.216,0.12162,0.0048648,0.48648,25.122,209.73,26.216,0.48648,4.25,2.11,8.9675,23.3877892389183,-2.82821076108169,-10.7881094029665,"CF-PETG","Flat",100,3,"CF PETG 100%_3.txt"
25.2035,209.97,0.1249,26.246,0.12175,0.0048702,0.48702,25.122,209.97,26.246,0.48702,4.25,2.11,8.9675,23.4145525508782,-2.83144744912182,-10.7881103753784,"CF-PETG","Flat",100,3,"CF PETG 100%_3.txt"
25.2295,210.21,0.12503,26.276,0.12189,0.0048755,0.48755,25.122,210.21,26.276,0.48755,4.25,2.11,8.9675,23.441315862838,-2.83468413716197,-10.78811134557,"CF-PETG","Flat",100,3,"CF PETG 100%_3.txt"
25.2555,210.45,0.12517,26.306,0.12202,0.0048809,0.48809,25.122,210.45,26.306,0.48809,4.25,2.11,8.9675,23.4680791747979,-2.83792082520212,-10.7881123135487,"CF-PETG","Flat",100,3,"CF PETG 100%_3.txt"
25.2815,210.69,0.1253,26.336,0.12216,0.0048862,0.48862,25.123,210.69,26.336,0.48862,4.25,2.11,8.9675,23.4948424867577,-2.84115751324226,-10.7881132793221,"CF-PETG","Flat",100,3,"CF PETG 100%_3.txt"
25.3075,210.93,0.12543,26.366,0.12229,0.0048915,0.48915,25.123,210.93,26.366,0.48915,4.25,2.11,8.9675,23.5216057987176,-2.84439420128241,-10.7881142428977,"CF-PETG","Flat",100,3,"CF PETG 100%_3.txt"
25.3334,211.16,0.12557,26.395,0.12242,0.0048969,0.48969,25.123,211.16,26.395,0.48969,4.25,2.11,8.9675,23.5472539726791,-2.84774602732088,-10.7889601338166,"CF-PETG","Flat",100,3,"CF PETG 100%_3.txt"
25.3594,211.36,0.1257,26.42,0.12256,0.0049022,0.49022,25.123,211.36,26.42,0.49022,4.25,2.11,8.9675,23.5695567326457,-2.85044326735433,-10.7889601338166,"CF-PETG","Flat",100,3,"CF PETG 100%_3.txt"
25.3854,211.56,0.12584,26.446,0.12269,0.0049076,0.49076,25.123,211.56,26.446,0.49076,4.25,2.11,8.9675,23.5918594926122,-2.85414050738779,-10.7923334621031,"CF-PETG","Flat",100,3,"CF PETG 100%_3.txt"
25.4114,211.77,0.12597,26.471,0.12282,0.0049129,0.49129,25.123,211.77,26.471,0.49129,4.25,2.11,8.9675,23.6152773905771,-2.85572260942291,-10.7881175982128,"CF-PETG","Flat",100,3,"CF PETG 100%_3.txt"
25.4374,211.97,0.1261,26.496,0.12296,0.0049183,0.49183,25.123,211.97,26.496,0.49183,4.25,2.11,8.9675,23.6375801505436,-2.85841984945637,-10.7881183931777,"CF-PETG","Flat",100,3,"CF PETG 100%_3.txt"
25.4634,212.17,0.12624,26.522,0.12309,0.0049236,0.49236,25.124,212.17,26.522,0.49236,4.25,2.11,8.9675,23.6598829105102,-2.86211708948982,-10.791482880212,"CF-PETG","Flat",100,3,"CF PETG 100%_3.txt"
25.4893,212.38,0.12637,26.547,0.12322,0.004929,0.4929,25.124,212.38,26.547,0.4929,4.25,2.11,8.9675,23.683300808475,-2.86369919152495,-10.7872798867102,"CF-PETG","Flat",100,3,"CF PETG 100%_3.txt"
25.5153,212.58,0.1265,26.573,0.12336,0.0049343,0.49343,25.124,212.58,26.573,0.49343,4.25,2.11,8.9675,23.7056035684416,-2.8673964315584,-10.7906387369074,"CF-PETG","Flat",100,3,"CF PETG 100%_3.txt"
25.5413,212.78,0.12664,26.598,0.12349,0.0049397,0.49397,25.124,212.78,26.598,0.49397,4.25,2.11,8.9675,23.7279063284081,-2.87009367159186,-10.7906371591543,"CF-PETG","Flat",100,3,"CF PETG 100%_3.txt"
25.5673,212.99,0.12677,26.623,0.12362,0.004945,0.4945,25.124,212.99,26.623,0.4945,4.25,2.11,8.9675,23.751324226373,-2.87167577362699,-10.7864469579949,"CF-PETG","Flat",100,3,"CF PETG 100%_3.txt"
25.5933,213.19,0.1269,26.649,0.12376,0.0049503,0.49503,25.124,213.19,26.649,0.49503,4.25,2.11,8.9675,23.7736269863396,-2.87537301366044,-10.7897970417668,"CF-PETG","Flat",100,3,"CF PETG 100%_3.txt"
25.6193,213.39,0.12704,26.674,0.12389,0.0049557,0.49557,25.124,213.39,26.674,0.49557,4.25,2.11,8.9675,23.7959297463061,-2.8780702536939,-10.7897962573813,"CF-PETG","Flat",100,3,"CF PETG 100%_3.txt"
25.6452,213.6,0.12717,26.7,0.12403,0.004961,0.4961,25.125,213.6,26.7,0.4961,4.25,2.11,8.9675,23.819347644271,-2.88065235572902,-10.7889601338166,"CF-PETG","Flat",100,3,"CF PETG 100%_3.txt"
25.6712,213.8,0.12731,26.725,0.12416,0.0049664,0.49664,25.125,213.8,26.725,0.49664,4.25,2.11,8.9675,23.8416504042375,-2.88334959576247,-10.7889601338166,"CF-PETG","Flat",100,3,"CF PETG 100%_3.txt"
25.6972,214,0.12744,26.75,0.12429,0.0049717,0.49717,25.125,214,26.75,0.49717,4.25,2.11,8.9675,23.8639531642041,-2.88604683579593,-10.7889601338166,"CF-PETG","Flat",100,3,"CF PETG 100%_3.txt"
25.7232,214.21,0.12757,26.776,0.12443,0.0049771,0.49771,25.125,214.21,26.776,0.49771,4.25,2.11,8.9675,23.8873710621689,-2.88862893783105,-10.7881271953655,"CF-PETG","Flat",100,3,"CF PETG 100%_3.txt"
25.7492,214.41,0.12771,26.801,0.12456,0.0049824,0.49824,25.125,214.41,26.801,0.49824,4.25,2.11,8.9675,23.9096738221355,-2.89132617786451,-10.7881279723313,"CF-PETG","Flat",100,3,"CF PETG 100%_3.txt"
25.7752,214.61,0.12784,26.827,0.12469,0.0049878,0.49878,25.125,214.61,26.827,0.49878,4.25,2.11,8.9675,23.931976582102,-2.89502341789796,-10.7914541987474,"CF-PETG","Flat",100,3,"CF PETG 100%_3.txt"
25.8011,214.82,0.12797,26.852,0.12483,0.0049931,0.49931,25.125,214.82,26.852,0.49931,4.25,2.11,8.9675,23.9553944800669,-2.89660551993309,-10.7872989718944,"CF-PETG","Flat",100,3,"CF PETG 100%_3.txt"
25.8271,215.02,0.12811,26.878,0.12496,0.0049985,0.49985,25.125,215.02,26.878,0.49985,4.25,2.11,8.9675,23.9776972400335,-2.90030275996654,-10.7906196888405,"CF-PETG","Flat",100,3,"CF PETG 100%_3.txt"
25.8531,215.22,0.12824,26.903,0.12509,0.0050038,0.50038,25.126,215.22,26.903,0.50038,4.25,2.11,8.9675,24,-2.903,-10.7906181466751,"CF-PETG","Flat",100,3,"CF PETG 100%_3.txt"
0.120951,-0.19992,-0.00065087,-0.02499,-0.0037421,-0.00013022,-0.013022,24.996,-0.19992,-0.02499,-0.013022,4.253,2.11266666666667,8.98517133333333,-0.022249993081193,0.00274000691880704,-10.9644134406044,"CF-PETG","Flat",100,4,"CF PETG 100%_4.txt"
0.145141,-0.22153,-0.00062102,-0.027691,-0.0037122,-0.00012903,-0.012903,24.996,-0.22153,-0.027691,-0.012903,4.253,2.11266666666667,8.98517133333333,-0.0246550668631286,0.00303593313687137,-10.9636096091559,"CF-PETG","Flat",100,4,"CF PETG 100%_4.txt"
0.169331,-0.24314,-0.00059118,-0.030392,-0.0036824,-0.00012784,-0.012784,24.996,-0.24314,-0.030392,-0.012784,4.253,2.11266666666667,8.98517133333333,-0.0270601406450643,0.00333185935493569,-10.9629486540395,"CF-PETG","Flat",100,4,"CF PETG 100%_4.txt"
0.193522,-0.25002,-0.00056133,-0.031253,-0.0036525,-0.00012664,-0.012664,24.996,-0.25002,-0.031253,-0.012664,4.253,2.11266666666667,8.98517133333333,-0.0278258466894751,0.00342715331052489,-10.9658378732438,"CF-PETG","Flat",100,4,"CF PETG 100%_4.txt"
0.217712,-0.25355,-0.00053149,-0.031693,-0.0036227,-0.00012545,-0.012545,24.996,-0.25355,-0.031693,-0.012545,4.253,2.11266666666667,8.98517133333333,-0.0282187162151684,0.00347428378483156,-10.9623064551527,"CF-PETG","Flat",100,4,"CF PETG 100%_4.txt"
0.241902,-0.25707,-0.00050164,-0.032134,-0.0035929,-0.00012425,-0.012425,24.997,-0.25707,-0.032134,-0.012425,4.253,2.11266666666667,8.98517133333333,-0.0286104727960298,0.00352352720397022,-10.9651061304855,"CF-PETG","Flat",100,4,"CF PETG 100%_4.txt"
0.266092,-0.2606,-0.0004718,-0.032575,-0.003563,-0.00012306,-0.012306,24.997,-0.2606,-0.032575,-0.012306,4.253,2.11266666666667,8.98517133333333,-0.0290033423217231,0.00357165767827688,-10.9644134406044,"CF-PETG","Flat",100,4,"CF PETG 100%_4.txt"
0.290282,-0.26412,-0.00044196,-0.033015,-0.0035332,-0.00012187,-0.012187,24.997,-0.26412,-0.033015,-0.012187,4.253,2.11266666666667,8.98517133333333,-0.0293950989025845,0.00361990109741554,-10.9644134406044,"CF-PETG","Flat",100,4,"CF PETG 100%_4.txt"
0.314473,-0.26765,-0.00041211,-0.033456,-0.0035033,-0.00012067,-0.012067,24.997,-0.26765,-0.033456,-0.012067,4.253,2.11266666666667,8.98517133333333,-0.0297879684282778,0.00366803157172221,-10.9637481220774,"CF-PETG","Flat",100,4,"CF PETG 100%_4.txt"
0.338663,-0.27117,-0.00038227,-0.033896,-0.0034735,-0.00011948,-0.011948,24.997,-0.27117,-0.033896,-0.011948,4.253,2.11266666666667,8.98517133333333,-0.0301797250091391,0.00371627499086087,-10.9637567584991,"CF-PETG","Flat",100,4,"CF PETG 100%_4.txt"
0.362853,-0.2747,-0.00035242,-0.034337,-0.0034436,-0.00011828,-0.011828,24.997,-0.2747,-0.034337,-0.011828,4.253,2.11266666666667,8.98517133333333,-0.0305725945348325,0.00376440546516753,-10.9631169443094,"CF-PETG","Flat",100,4,"CF PETG 100%_4.txt"
0.387043,-0.27822,-0.00032258,-0.034777,-0.0034138,-0.00011709,-0.011709,24.997,-0.27822,-0.034777,-0.011709,4.253,2.11266666666667,8.98517133333333,-0.0309643511156938,0.0038126488843062,-10.9631333476326,"CF-PETG","Flat",100,4,"CF PETG 100%_4.txt"
0.411233,-0.28174,-0.00029274,-0.035218,-0.0033839,-0.0001159,-0.01159,24.997,-0.28174,-0.035218,-0.01159,4.253,2.11266666666667,8.98517133333333,-0.0313561076965551,0.00386189230344486,-10.9656775042446,"CF-PETG","Flat",100,4,"CF PETG 100%_4.txt"
0.435424,-0.28527,-0.00026289,-0.035659,-0.0033541,-0.0001147,-0.01147,24.997,-0.28527,-0.035659,-0.01147,4.253,2.11266666666667,8.98517133333333,-0.0317489772222485,0.00391002277775152,-10.9650376559957,"CF-PETG","Flat",100,4,"CF PETG 100%_4.txt"
0.459614,-0.28879,-0.00023305,-0.036099,-0.0033243,-0.00011351,-0.011351,24.997,-0.28879,-0.036099,-0.011351,4.253,2.11266666666667,8.98517133333333,-0.0321407338031098,0.00395826619689018,-10.9650300476195,"CF-PETG","Flat",100,4,"CF PETG 100%_4.txt"
0.483804,-0.29232,-0.0002032,-0.03654,-0.0032944,-0.00011232,-0.011232,24.997,-0.29232,-0.03654,-0.011232,4.253,2.11266666666667,8.98517133333333,-0.0325336033288032,0.00400639667119685,-10.9644134406044,"CF-PETG","Flat",100,4,"CF PETG 100%_4.txt"
0.507994,-0.29584,-0.00017336,-0.03698,-0.0032646,-0.00011112,-0.011112,24.997,-0.29584,-0.03698,-0.011112,4.253,2.11266666666667,8.98517133333333,-0.0329253599096645,0.00405464009033551,-10.9644134406044,"CF-PETG","Flat",100,4,"CF PETG 100%_4.txt"
0.532185,-0.29937,-0.00014352,-0.037421,-0.0032347,-0.00010993,-0.010993,24.997,-0.29937,-0.037421,-0.010993,4.253,2.11266666666667,8.98517133333333,-0.0333182294353578,0.00410277056464217,-10.9638186169321,"CF-PETG","Flat",100,4,"CF PETG 100%_4.txt"
0.556375,-0.30289,-0.00011367,-0.037861,-0.0032049,-0.00010873,-0.010873,24.997,-0.30289,-0.037861,-0.010873,4.253,2.11266666666667,8.98517133333333,-0.0337099860162192,0.00415101398378083,-10.9638255296501,"CF-PETG","Flat",100,4,"CF PETG 100%_4.txt"
0.580565,-0.30642,-8.3827e-05,-0.038302,-0.003175,-0.00010754,-0.010754,24.997,-0.30642,-0.038302,-0.010754,4.253,2.11266666666667,8.98517133333333,-0.0341028555419125,0.0041991444580875,-10.963251156826,"CF-PETG","Flat",100,4,"CF PETG 100%_4.txt"
0.604755,-0.30994,-5.3983e-05,-0.038743,-0.0031452,-0.00010635,-0.010635,24.997,-0.30994,-0.038743,-0.010635,4.253,2.11266666666667,8.98517133333333,-0.0344946121227738,0.00424838787722616,-10.9655624944536,"CF-PETG","Flat",100,4,"CF PETG 100%_4.txt"
0.628945,-0.31347,-2.4139e-05,-0.039183,-0.0031153,-0.00010515,-0.010515,24.997,-0.31347,-0.039183,-0.010515,4.253,2.11266666666667,8.98517133333333,-0.0348874816484672,0.00429551835153283,-10.962709214539,"CF-PETG","Flat",100,4,"CF PETG 100%_4.txt"
0.653136,-0.31699,5.705e-06,-0.039624,-0.0030855,-0.00010396,-0.010396,24.997,-0.31699,-0.039624,-0.010396,4.253,2.11266666666667,8.98517133333333,-0.0352792382293285,0.00434476177067149,-10.9649751934976,"CF-PETG","Flat",100,4,"CF PETG 100%_4.txt"
0.677326,-0.32051,3.5549e-05,-0.040064,-0.0030557,-0.00010277,-0.010277,24.997,-0.32051,-0.040064,-0.010277,4.253,2.11266666666667,8.98517133333333,-0.0356709948101899,0.00439300518981015,-10.9649690240868,"CF-PETG","Flat",100,4,"CF PETG 100%_4.txt"
0.701516,-0.32404,6.5393e-05,-0.040505,-0.0030258,-0.00010157,-0.010157,24.997,-0.32404,-0.040505,-0.010157,4.253,2.11266666666667,8.98517133333333,-0.0360638643358832,0.00444113566411681,-10.9644134406044,"CF-PETG","Flat",100,4,"CF PETG 100%_4.txt"
0.725706,-0.32756,9.5237e-05,-0.040945,-0.002996,-0.00010038,-0.010038,24.997,-0.32756,-0.040945,-0.010038,4.253,2.11266666666667,8.98517133333333,-0.0364556209167445,0.00448937908325547,-10.9644134406044,"CF-PETG","Flat",100,4,"CF PETG 100%_4.txt"
0.749896,-0.33109,0.00012508,-0.041386,-0.0029661,-9.9185e-05,-0.0099185,24.997,-0.33109,-0.041386,-0.0099185,4.253,2.11266666666667,8.98517133333333,-0.0368484904424379,0.00453750955756214,-10.9638756042192,"CF-PETG","Flat",100,4,"CF PETG 100%_4.txt"
0.774087,-0.33461,0.00015493,-0.041827,-0.0029363,-9.7991e-05,-0.0097991,24.997,-0.33461,-0.041827,-0.0097991,4.253,2.11266666666667,8.98517133333333,-0.0372402470232992,0.0045867529767008,-10.9660099378411,"CF-PETG","Flat",100,4,"CF PETG 100%_4.txt"
0.798277,-0.33814,0.00018477,-0.042267,-0.0029064,-9.6797e-05,-0.0096797,24.997,-0.33814,-0.042267,-0.0096797,4.253,2.11266666666667,8.98517133333333,-0.0376331165489925,0.00463388345100747,-10.9633601888174,"CF-PETG","Flat",100,4,"CF PETG 100%_4.txt"
0.822467,-0.34166,0.00021461,-0.042708,-0.0028766,-9.5603e-05,-0.0095603,24.997,-0.34166,-0.042708,-0.0095603,4.253,2.11266666666667,8.98517133333333,-0.0380248731298539,0.00468312687014612,-10.9654558165827,"CF-PETG","Flat",100,4,"CF PETG 100%_4.txt"
0.846657,-0.34519,0.00024446,-0.043148,-0.0028468,-9.441e-05,-0.009441,24.997,-0.34519,-0.043148,-0.009441,4.253,2.11266666666667,8.98517133333333,-0.0384177426555472,0.00473025734445279,-10.9628658210179,"CF-PETG","Flat",100,4,"CF PETG 100%_4.txt"
0.870847,-0.34871,0.0002743,-0.043589,-0.0028169,-9.3216e-05,-0.0093216,24.997,-0.34871,-0.043589,-0.0093216,4.253,2.11266666666667,8.98517133333333,-0.0388094992364085,0.00477950076359145,-10.9649240945914,"CF-PETG","Flat",100,4,"CF PETG 100%_4.txt"
0.895038,-0.35224,0.00030415,-0.044029,-0.0027871,-9.2022e-05,-0.0092022,24.997,-0.35224,-0.044029,-0.0092022,4.253,2.11266666666667,8.98517133333333,-0.0392023687621019,0.00482663123789812,-10.962391237362,"CF-PETG","Flat",100,4,"CF PETG 100%_4.txt"
0.919228,-0.28771,0.00033399,-0.035964,-0.0027572,-9.0828e-05,-0.0090828,24.997,-0.28771,-0.035964,-0.0090828,4.253,2.11266666666667,8.98517133333333,-0.0320205357612546,0.00394346423874536,-10.9650323622104,"CF-PETG","Flat",100,4,"CF PETG 100%_4.txt"
0.943418,-0.21207,0.00036383,-0.026508,-0.0027274,-8.9635e-05,-0.0089635,24.997,-0.21207,-0.026508,-0.0089635,4.253,2.11266666666667,8.98517133333333,-0.0236022210520638,0.00290577894793622,-10.9618943260005,"CF-PETG","Flat",100,4,"CF PETG 100%_4.txt"
0.967608,-0.13642,0.00039368,-0.017052,-0.0026975,-8.8441e-05,-0.0088441,24.997,-0.13642,-0.017052,-0.0088441,4.253,2.11266666666667,8.98517133333333,-0.0151827933980409,0.00186920660195906,-10.9618027325772,"CF-PETG","Flat",100,4,"CF PETG 100%_4.txt"
0.991798,-0.060768,0.00042352,-0.007596,-0.0026677,-8.7247e-05,-0.0087247,24.997,-0.060768,-0.007596,-0.0087247,4.253,2.11266666666667,8.98517133333333,-0.00676314315505169,0.00083285684494831,-10.9644134406044,"CF-PETG","Flat",100,4,"CF PETG 100%_4.txt"
1.01599,0.014881,0.00045337,0.0018601,-0.0026378,-8.6053e-05,-0.0086053,24.997,0.014881,0.0018601,-0.0086053,4.253,2.11266666666667,8.98517133333333,0.00165617320448796,-0.000203926795512043,-10.9632167900673,"CF-PETG","Flat",100,4,"CF PETG 100%_4.txt"
1.04018,0.09053,0.00048321,0.011316,-0.002608,-8.486e-05,-0.008486,24.997,0.09053,0.011316,-0.008486,4.253,2.11266666666667,8.98517133333333,0.0100754895640276,-0.0012405104359724,-10.9624464119158,"CF-PETG","Flat",100,4,"CF PETG 100%_4.txt"
1.06437,0.16618,0.00051305,0.020772,-0.0025782,-8.3666e-05,-0.0083666,24.998,0.16618,0.020772,-0.0083666,4.253,2.11266666666667,8.98517133333333,0.0184949172180504,-0.00227708278194955,-10.9622702770535,"CF-PETG","Flat",100,4,"CF PETG 100%_4.txt"
1.08856,0.24183,0.0005429,0.030228,-0.0025483,-8.2472e-05,-0.0082472,24.998,0.24183,0.030228,-0.0082472,4.253,2.11266666666667,8.98517133333333,0.0269143448720733,-0.00331365512792671,-10.9622043401042,"CF-PETG","Flat",100,4,"CF PETG 100%_4.txt"
1.11275,0.31748,0.00057274,0.039685,-0.0025185,-8.1278e-05,-0.0081278,24.998,0.31748,0.039685,-0.0081278,4.253,2.11266666666667,8.98517133333333,0.0353337725260961,-0.00435122747390385,-10.9644134406044,"CF-PETG","Flat",100,4,"CF PETG 100%_4.txt"
1.13694,0.39312,0.00060259,0.049141,-0.0024886,-8.0085e-05,-0.0080085,24.998,0.39312,0.049141,-0.0080085,4.253,2.11266666666667,8.98517133333333,0.043752087235287,-0.005388912764713,-10.9662252797318,"CF-PETG","Flat",100,4,"CF PETG 100%_4.txt"
1.16113,0.46877,0.00063243,0.058597,-0.0024588,-7.8891e-05,-0.0078891,24.998,0.46877,0.058597,-0.0078891,4.253,2.11266666666667,8.98517133333333,0.0521715148893098,-0.00642548511069016,-10.965553032903,"CF-PETG","Flat",100,4,"CF PETG 100%_4.txt"
1.18532,0.54442,0.00066228,0.068053,-0.0024289,-7.7697e-05,-0.0077697,24.998,0.54442,0.068053,-0.0077697,4.253,2.11266666666667,8.98517133333333,0.0605909425433327,-0.00746205745666731,-10.9650676041722,"CF-PETG","Flat",100,4,"CF PETG 100%_4.txt"
1.20951,0.62007,0.00069212,0.077509,-0.0023991,-7.6503e-05,-0.0076503,24.998,0.62007,0.077509,-0.0076503,4.253,2.11266666666667,8.98517133333333,0.0690103701973555,-0.00849862980264446,-10.9647006188242,"CF-PETG","Flat",100,4,"CF PETG 100%_4.txt"
1.2337,0.69572,0.00072196,0.086965,-0.0023692,-7.5309e-05,-0.0075309,24.998,0.69572,0.086965,-0.0075309,4.253,2.11266666666667,8.98517133333333,0.0774297978513784,-0.00953520214862162,-10.9644134406044,"CF-PETG","Flat",100,4,"CF PETG 100%_4.txt"
1.25789,0.77137,0.00075181,0.096421,-0.0023394,-7.4116e-05,-0.0074116,24.998,0.77137,0.096421,-0.0074116,4.253,2.11266666666667,8.98517133333333,0.0858492255054012,-0.0105717744945988,-10.9641825894761,"CF-PETG","Flat",100,4,"CF PETG 100%_4.txt"
1.28208,0.84702,0.00078165,0.10588,-0.0023096,-7.2922e-05,-0.0072922,24.998,0.84702,0.10588,-0.0072922,4.253,2.11266666666667,8.98517133333333,0.0942686531594241,-0.0116113468405759,-10.9665157164487,"CF-PETG","Flat",100,4,"CF PETG 100%_4.txt"
1.30627,0.92267,0.0008115,0.11533,-0.0022797,-7.1728e-05,-0.0071728,24.998,0.92267,0.11533,-0.0071728,4.253,2.11266666666667,8.98517133333333,0.102688080813447,-0.0126419191865531,-10.9615184137285,"CF-PETG","Flat",100,4,"CF PETG 100%_4.txt"
1.33046,0.99832,0.00084134,0.12479,-0.0022499,-7.0534e-05,-0.0070534,24.998,0.99832,0.12479,-0.0070534,4.253,2.11266666666667,8.98517133333333,0.11110750846747,-0.0136824915325302,-10.9644134406044,"CF-PETG","Flat",100,4,"CF PETG 100%_4.txt"
1.35465,1.074,0.00087118,0.13425,-0.00222,-6.9341e-05,-0.0069341,24.998,1.074,0.13425,-0.0069341,4.253,2.11266666666667,8.98517133333333,0.119530274955989,-0.0147197250440114,-10.9644134406044,"CF-PETG","Flat",100,4,"CF PETG 100%_4.txt"
1.37884,1.1496,0.00090103,0.1437,-0.0021902,-6.8147e-05,-0.0068147,24.998,1.1496,0.1437,-0.0068147,4.253,2.11266666666667,8.98517133333333,0.127944137885851,-0.0157558621141485,-10.9644134406044,"CF-PETG","Flat",100,4,"CF PETG 100%_4.txt"
1.40303,1.2253,0.00093087,0.15316,-0.0021603,-6.6953e-05,-0.0066953,24.998,1.2253,0.15316,-0.0066953,4.253,2.11266666666667,8.98517133333333,0.136369130264034,-0.0167908697359657,-10.96296013056,"CF-PETG","Flat",100,4,"CF PETG 100%_4.txt"
1.42722,1.3009,0.00096072,0.16261,-0.0021305,-6.5759e-05,-0.0065759,24.998,1.3009,0.16261,-0.0065759,4.253,2.11266666666667,8.98517133333333,0.144782993193897,-0.0178270068061028,-10.9630445889569,"CF-PETG","Flat",100,4,"CF PETG 100%_4.txt"
1.45141,1.3766,0.00099056,0.17207,-0.0021006,-6.4566e-05,-0.0064566,24.998,1.3766,0.17207,-0.0064566,4.253,2.11266666666667,8.98517133333333,0.15320798557208,-0.01886201442792,-10.9618262497356,"CF-PETG","Flat",100,4,"CF PETG 100%_4.txt"
1.4756,1.5125,0.0010204,0.18906,-0.0020708,-6.3372e-05,-0.0063372,24.998,1.5125,0.18906,-0.0063372,4.253,2.11266666666667,8.98517133333333,0.168332905838857,-0.0207270941611427,-10.963236094966,"CF-PETG","Flat",100,4,"CF PETG 100%_4.txt"
1.49979,1.7537,0.0010502,0.21921,-0.002041,-6.2178e-05,-0.0062178,24.998,1.7537,0.21921,-0.0062178,4.253,2.11266666666667,8.98517133333333,0.195177135186515,-0.0240328648134849,-10.9633980263149,"CF-PETG","Flat",100,4,"CF PETG 100%_4.txt"
1.52398,1.9949,0.0010801,0.24937,-0.0020111,-6.0984e-05,-0.0060984,24.998,1.9949,0.24937,-0.0060984,4.253,2.11266666666667,8.98517133333333,0.222021364534173,-0.0273486354658272,-10.9670912562967,"CF-PETG","Flat",100,4,"CF PETG 100%_4.txt"
1.54817,2.2362,0.0011099,0.27952,-0.0019813,-5.9791e-05,-0.0059791,24.998,2.2362,0.27952,-0.0059791,4.253,2.11266666666667,8.98517133333333,0.248876723330151,-0.0306432766698494,-10.9628207891562,"CF-PETG","Flat",100,4,"CF PETG 100%_4.txt"
1.57236,2.4774,0.0011398,0.30967,-0.0019514,-5.8597e-05,-0.0058597,24.998,2.4774,0.30967,-0.0058597,4.253,2.11266666666667,8.98517133333333,0.275720952677808,-0.0339490473221917,-10.9629758524209,"CF-PETG","Flat",100,4,"CF PETG 100%_4.txt"
1.59655,2.7186,0.0011696,0.33983,-0.0019216,-5.7403e-05,-0.0057403,24.998,2.7186,0.33983,-0.0057403,4.253,2.11266666666667,8.98517133333333,0.302565182025466,-0.037264817974534,-10.9657234424665,"CF-PETG","Flat",100,4,"CF PETG 100%_4.txt"
1.62074,2.9599,0.0011995,0.36998,-0.0018917,-5.6209e-05,-0.0056209,24.998,2.9599,0.36998,-0.0056209,4.253,2.11266666666667,8.98517133333333,0.329420540821444,-0.0405594591785561,-10.9626085676404,"CF-PETG","Flat",100,4,"CF PETG 100%_4.txt"
1.64493,3.2011,0.0013602,0.40014,-0.0017311,-4.9782e-05,-0.0049782,24.998,3.2011,0.40014,-0.0049782,4.253,2.11266666666667,8.98517133333333,0.356264770169102,-0.0438752298308984,-10.9649697183232,"CF-PETG","Flat",100,4,"CF PETG 100%_4.txt"
1.66912,3.4423,0.0015228,0.43029,-0.0015684,-4.3278e-05,-0.0043278,24.999,3.4423,0.43029,-0.0043278,4.253,2.11266666666667,8.98517133333333,0.383108999516759,-0.0471810004832407,-10.9649307404868,"CF-PETG","Flat",100,4,"CF PETG 100%_4.txt"
1.69331,3.6835,0.0016854,0.46044,-0.0014058,-3.6773e-05,-0.0036773,24.999,3.6835,0.46044,-0.0036773,4.253,2.11266666666667,8.98517133333333,0.409953228864417,-0.0504867711355829,-10.9648968672537,"CF-PETG","Flat",100,4,"CF PETG 100%_4.txt"
1.7175,3.9248,0.001848,0.4906,-0.0012432,-3.0269e-05,-0.0030269,24.999,3.9248,0.4906,-0.0030269,4.253,2.11266666666667,8.98517133333333,0.436808587660395,-0.0537914123396052,-10.9644134406044,"CF-PETG","Flat",100,4,"CF PETG 100%_4.txt"
1.74169,4.166,0.0020106,0.52075,-0.0010806,-2.3765e-05,-0.0023765,24.999,4.166,0.52075,-0.0023765,4.253,2.11266666666667,8.98517133333333,0.463652817008053,-0.0570971829919474,-10.9644134406044,"CF-PETG","Flat",100,4,"CF PETG 100%_4.txt"
1.76589,4.4072,0.0021732,0.5509,-0.00091802,-1.726e-05,-0.001726,24.999,4.4072,0.5509,-0.001726,4.253,2.11266666666667,8.98517133333333,0.49049704635571,-0.0604029536442897,-10.9644134406044,"CF-PETG","Flat",100,4,"CF PETG 100%_4.txt"
1.79008,4.6485,0.0023358,0.58106,-0.00075541,-1.0756e-05,-0.0010756,24.999,4.6485,0.58106,-0.0010756,4.253,2.11266666666667,8.98517133333333,0.517352405151688,-0.0637075948483119,-10.9640303666251,"CF-PETG","Flat",100,4,"CF PETG 100%_4.txt"
1.81427,4.8897,0.0024984,0.61121,-0.0005928,-4.2517e-06,-0.00042517,25,4.8897,0.61121,-0.00042517,4.253,2.11266666666667,8.98517133333333,0.544196634499346,-0.0670133655006542,-10.9640492630445,"CF-PETG","Flat",100,4,"CF PETG 100%_4.txt"
1.83846,5.1309,0.002661,0.64136,-0.00043019,2.2526e-06,0.00022526,25,5.1309,0.64136,0.00022526,4.253,2.11266666666667,8.98517133333333,0.571040863847004,-0.0703191361529965,-10.9640663828422,"CF-PETG","Flat",100,4,"CF PETG 100%_4.txt"
1.86265,5.3721,0.0028236,0.67152,-0.00026759,8.7569e-06,0.00087569,25,5.3721,0.67152,0.00087569,4.253,2.11266666666667,8.98517133333333,0.597885093194661,-0.0736349068053387,-10.9654078516409,"CF-PETG","Flat",100,4,"CF PETG 100%_4.txt"
1.88684,5.5,0.0029808,0.6875,-0.00011041,1.5044e-05,0.0015044,25,5.5,0.6875,0.0015044,4.253,2.11266666666667,8.98517133333333,0.612119657595845,-0.0753803424041553,-10.9644134406044,"CF-PETG","Flat",100,4,"CF PETG 100%_4.txt"
1.91103,5.6016,0.0030799,0.7002,-1.1262e-05,1.901e-05,0.001901,25,5.6016,0.7002,0.001901,4.253,2.11266666666667,8.98517133333333,0.623427177088888,-0.076772822911112,-10.9644134406044,"CF-PETG","Flat",100,4,"CF PETG 100%_4.txt"
1.93522,5.7033,0.0031791,0.71291,8.7888e-05,2.2976e-05,0.0022976,25,5.7033,0.71291,0.0022976,4.253,2.11266666666667,8.98517133333333,0.634745826030251,-0.078164173969749,-10.9641012147044,"CF-PETG","Flat",100,4,"CF PETG 100%_4.txt"
1.95941,5.8049,0.0032782,0.72561,0.00018704,2.6942e-05,0.0026942,25,5.8049,0.72561,0.0026942,4.253,2.11266666666667,8.98517133333333,0.646053345523294,-0.0795566544767056,-10.9641066794429,"CF-PETG","Flat",100,4,"CF PETG 100%_4.txt"
1.9836,5.9065,0.0033774,0.73832,0.00028619,3.0908e-05,0.0030908,25,5.9065,0.73832,0.0030908,4.253,2.11266666666667,8.98517133333333,0.657360865016338,-0.0809591349836623,-10.9653178816316,"CF-PETG","Flat",100,4,"CF PETG 100%_4.txt"
2.00779,6.0082,0.0034765,0.75102,0.00038534,3.4874e-05,0.0034874,25,6.0082,0.75102,0.0034874,4.253,2.11266666666667,8.98517133333333,0.668679513957701,-0.0823404860422992,-10.9638206761869,"CF-PETG","Flat",100,4,"CF PETG 100%_4.txt"
2.03198,6.1098,0.0035757,0.76373,0.00048449,3.884e-05,0.003884,25.001,6.1098,0.76373,0.003884,4.253,2.11266666666667,8.98517133333333,0.679987033450744,-0.0837429665492559,-10.9649963402323,"CF-PETG","Flat",100,4,"CF PETG 100%_4.txt"
2.05617,6.2115,0.0036748,0.77643,0.00058364,4.2806e-05,0.0042806,25.001,6.2115,0.77643,0.0042806,4.253,2.11266666666667,8.98517133333333,0.691305682392107,-0.0851243176078927,-10.9635533928226,"CF-PETG","Flat",100,4,"CF PETG 100%_4.txt"
2.08036,6.3131,0.003774,0.78914,0.00068279,4.6772e-05,0.0046772,25.001,6.3131,0.78914,0.0046772,4.253,2.11266666666667,8.98517133333333,0.702613201885151,-0.0865267981148494,-10.9646955058481,"CF-PETG","Flat",100,4,"CF PETG 100%_4.txt"
2.10455,6.4147,0.0038731,0.80184,0.00078194,5.0738e-05,0.0050738,25.001,6.4147,0.80184,0.0050738,4.253,2.11266666666667,8.98517133333333,0.713920721378194,-0.0879192786218064,-10.9646910383376,"CF-PETG","Flat",100,4,"CF PETG 100%_4.txt"
2.12874,6.5164,0.0039723,0.81455,0.00088108,5.4704e-05,0.0054704,25.001,6.5164,0.81455,0.0054704,4.253,2.11266666666667,8.98517133333333,0.725239370319557,-0.0893106296804431,-10.9644134406044,"CF-PETG","Flat",100,4,"CF PETG 100%_4.txt"
2.15293,6.618,0.0040714,0.82725,0.00098023,5.867e-05,0.005867,25.001,6.618,0.82725,0.005867,4.253,2.11266666666667,8.98517133333333,0.7365468898126,-0.0907031101874,-10.9644134406044,"CF-PETG","Flat",100,4,"CF PETG 100%_4.txt"
2.17712,6.7196,0.0041706,0.83995,0.0010794,6.2636e-05,0.0062636,25.001,6.7196,0.83995,0.0062636,4.253,2.11266666666667,8.98517133333333,0.747854409305643,-0.0920955906943567,-10.9644134406044,"CF-PETG","Flat",100,4,"CF PETG 100%_4.txt"
2.20131,6.8213,0.0042697,0.85266,0.0011785,6.6602e-05,0.0066602,25.001,6.8213,0.85266,0.0066602,4.253,2.11266666666667,8.98517133333333,0.759173058247007,-0.0934869417529934,-10.9641523881727,"CF-PETG","Flat",100,4,"CF PETG 100%_4.txt"
