Repository: VipulKohinkar/3D-Printing-Parameter-Optimisation

# 3D Printing Parameter Optimisation: Impact of K-Value on Carbon-Reinforced PETG

## MSc Mechanical Engineering with Management

**Author:** Vipul Kohinkar  
**Project:** MEE7012-SUM  
**Date:** 27 August 2026

---

## Project Overview

This project investigates the influence of flow-rate multiplier (K-value) and build orientation on the tensile behaviour of PETG and carbon-fibre-reinforced PETG (CF-PETG) manufactured using fused deposition modelling (FDM).

The study compares an unreinforced thermoplastic, PETG, with a carbon-fibre-reinforced PETG composite to investigate whether the two materials respond differently to changes in material flow and build orientation.

---

File: 3_Experimental_data/Modulus/Recalculated Stress Strain/Recalculated_Stress_Strain_All_Data.csv (part 13 of 212)
"Time (s)","Load (N)","Machine Extension (mm)","Stress (MPa)","Extension from Preload (mm)","Strain","Percentage Strain","Gauge Length (mm)","Load_N","NEXYGEN_Stress_MPa","Percentage_Strain","Measured_Width_mm","Measured_Thickness_mm","Measured_Area_mm2","Recalculated_Stress_MPa","Stress_Difference_MPa","Stress_Difference_Percent","Material","Orientation","K","Sample","File"
2.2255,6.9229,0.0043689,0.86536,0.0012777,7.0568e-05,0.0070568,25.001,6.9229,0.86536,0.0070568,4.253,2.11266666666667,8.98517133333333,0.77048057774005,-0.0948794222599503,-10.9641562193712,"CF-PETG","Flat",100,4,"CF PETG 100%_4.txt"
2.24969,7.0726,0.004468,0.88408,0.0013768,7.4534e-05,0.0074534,25.001,7.0726,0.88408,0.0074534,4.253,2.11266666666667,8.98517133333333,0.787141361874977,-0.0969386381250232,-10.9649169899809,"CF-PETG","Flat",100,4,"CF PETG 100%_4.txt"
2.27388,7.3294,0.0045672,0.91617,0.001476,7.85e-05,0.00785,25.002,7.3294,0.91617,0.00785,4.253,2.11266666666667,8.98517133333333,0.815721785160543,-0.100448214839457,-10.9639275286745,"CF-PETG","Flat",100,4,"CF PETG 100%_4.txt"
2.29807,7.5861,0.0046663,0.94826,0.0015751,8.2466e-05,0.0082466,25.002,7.5861,0.94826,0.0082466,4.253,2.11266666666667,8.98517133333333,0.844291078997789,-0.103968921002211,-10.9641787064952,"CF-PETG","Flat",100,4,"CF PETG 100%_4.txt"
2.32226,7.8428,0.0047655,0.98035,0.0016743,8.6432e-05,0.0086432,25.002,7.8428,0.98035,0.0086432,4.253,2.11266666666667,8.98517133333333,0.872860372835035,-0.107489627164965,-10.9644134406044,"CF-PETG","Flat",100,4,"CF PETG 100%_4.txt"
2.34645,8.0995,0.0048646,1.0124,0.0017734,9.0398e-05,0.0090398,25.002,8.0995,1.0124,0.0090398,4.253,2.11266666666667,8.98517133333333,0.901429666672281,-0.110970333327719,-10.9611155005649,"CF-PETG","Flat",100,4,"CF PETG 100%_4.txt"
2.37064,8.3563,0.0049638,1.0445,0.0018726,9.4364e-05,0.0094364,25.002,8.3563,1.0445,0.0094364,4.253,2.11266666666667,8.98517133333333,0.930010089957847,-0.114489910042153,-10.9612168542033,"CF-PETG","Flat",100,4,"CF PETG 100%_4.txt"
2.39483,8.613,0.0050629,1.0766,0.0019717,9.833e-05,0.009833,25.002,8.613,1.0766,0.009833,4.253,2.11266666666667,8.98517133333333,0.958579383795093,-0.118020616204907,-10.9623459228039,"CF-PETG","Flat",100,4,"CF PETG 100%_4.txt"
2.41902,8.8697,0.0051621,1.1087,0.0020709,0.0001023,0.01023,25.002,8.8697,1.1087,0.01023,4.253,2.11266666666667,8.98517133333333,0.987148677632339,-0.121551322367661,-10.9634096119474,"CF-PETG","Flat",100,4,"CF PETG 100%_4.txt"
2.44321,9.1264,0.0052612,1.1408,0.00217,0.00010626,0.010626,25.002,9.1264,1.1408,0.010626,4.253,2.11266666666667,8.98517133333333,1.01571797146958,-0.125082028530415,-10.9644134406044,"CF-PETG","Flat",100,4,"CF PETG 100%_4.txt"
2.4674,9.3501,0.0053604,1.1688,0.0022692,0.00011023,0.011023,25.002,9.3501,1.1688,0.011023,4.253,2.11266666666667,8.98517133333333,1.04061454736126,-0.128185452638744,-10.9672700751834,"CF-PETG","Flat",100,4,"CF PETG 100%_4.txt"
2.49159,9.4297,0.0054595,1.1787,0.0023683,0.00011419,0.011419,25.002,9.4297,1.1787,0.011419,4.253,2.11266666666667,8.98517133333333,1.04947358822392,-0.129226411776084,-10.9634692267824,"CF-PETG","Flat",100,4,"CF PETG 100%_4.txt"
2.51578,9.5094,0.0055587,1.1887,0.0024675,0.00011816,0.011816,25.003,9.5094,1.1887,0.011816,4.253,2.11266666666667,8.98517133333333,1.0583437585349,-0.130356241465104,-10.9662859817536,"CF-PETG","Flat",100,4,"CF PETG 100%_4.txt"
2.53997,9.589,0.0056578,1.1986,0.0025666,0.00012213,0.012213,25.003,9.589,1.1986,0.012213,4.253,2.11266666666667,8.98517133333333,1.06720279939756,-0.131397200602445,-10.962556365964,"CF-PETG","Flat",100,4,"CF PETG 100%_4.txt"
2.56416,9.6686,0.005757,1.2086,0.0026658,0.00012609,0.012609,25.003,9.6686,1.2086,0.012609,4.253,2.11266666666667,8.98517133333333,1.07606184026022,-0.132538159739785,-10.9662551497422,"CF-PETG","Flat",100,4,"CF PETG 100%_4.txt"
2.58835,9.7482,0.0058561,1.2185,0.0027649,0.00013006,0.013006,25.003,9.7482,1.2185,0.013006,4.253,2.11266666666667,8.98517133333333,1.08492088112288,-0.133579118877125,-10.962586694881,"CF-PETG","Flat",100,4,"CF PETG 100%_4.txt"
2.61254,9.8278,0.0059553,1.2285,0.0028641,0.00013402,0.013402,25.003,9.8278,1.2285,0.013402,4.253,2.11266666666667,8.98517133333333,1.09377992198554,-0.134720078014465,-10.9662253166028,"CF-PETG","Flat",100,4,"CF PETG 100%_4.txt"
2.63673,9.9075,0.0060544,1.2384,0.0029632,0.00013799,0.013799,25.003,9.9075,1.2384,0.013799,4.253,2.11266666666667,8.98517133333333,1.10265009229652,-0.135749907703485,-10.9617173533176,"CF-PETG","Flat",100,4,"CF PETG 100%_4.txt"
2.66092,9.9871,0.0061536,1.2484,0.0030624,0.00014196,0.014196,25.003,9.9871,1.2484,0.014196,4.253,2.11266666666667,8.98517133333333,1.11150913315917,-0.136890866840825,-10.9653049375861,"CF-PETG","Flat",100,4,"CF PETG 100%_4.txt"
2.68511,10.067,0.0062527,1.2583,0.0031615,0.00014592,0.014592,25.003,10.067,1.2583,0.014592,4.253,2.11266666666667,8.98517133333333,1.12040156236679,-0.137898437633206,-10.9591065432095,"CF-PETG","Flat",100,4,"CF PETG 100%_4.txt"
2.7093,10.146,0.0063519,1.2683,0.0032607,0.00014989,0.014989,25.003,10.146,1.2683,0.014989,4.253,2.11266666666667,8.98517133333333,1.12919382653953,-0.139106173460465,-10.967923477132,"CF-PETG","Flat",100,4,"CF PETG 100%_4.txt"
2.73349,10.226,0.006451,1.2782,0.0033598,0.00015385,0.015385,25.003,10.226,1.2782,0.015385,4.253,2.11266666666667,8.98517133333333,1.13809738519547,-0.140102614804526,-10.9609305902461,"CF-PETG","Flat",100,4,"CF PETG 100%_4.txt"
2.75768,10.306,0.0065502,1.2882,0.003459,0.00015782,0.015782,25.004,10.306,1.2882,0.015782,4.253,2.11266666666667,8.98517133333333,1.14700094385141,-0.141199056148586,-10.9609576268115,"CF-PETG","Flat",100,4,"CF PETG 100%_4.txt"
2.78187,10.391,0.0066493,1.2988,0.0035581,0.00016179,0.016179,25.004,10.391,1.2988,0.016179,4.253,2.11266666666667,8.98517133333333,1.15646097492335,-0.14233902507665,-10.9592720262281,"CF-PETG","Flat",100,4,"CF PETG 100%_4.txt"
2.80606,10.678,0.0067485,1.3348,0.0036573,0.00016575,0.016575,25.004,10.678,1.3348,0.016575,4.253,2.11266666666667,8.98517133333333,1.18840249160153,-0.146397508398467,-10.967748606418,"CF-PETG","Flat",100,4,"CF PETG 100%_4.txt"
2.83025,10.966,0.0068476,1.3707,0.0037564,0.00016972,0.016972,25.004,10.966,1.3707,0.016972,4.253,2.11266666666667,8.98517133333333,1.22045530276292,-0.150244697237085,-10.9611656261097,"CF-PETG","Flat",100,4,"CF PETG 100%_4.txt"
2.85444,11.254,0.0069468,1.4067,0.0038556,0.00017368,0.017368,25.004,11.254,1.4067,0.017368,4.253,2.11266666666667,8.98517133333333,1.2525081139243,-0.154191886075703,-10.9612487435631,"CF-PETG","Flat",100,4,"CF PETG 100%_4.txt"
2.87863,11.541,0.0070459,1.4427,0.0039547,0.00017765,0.017765,25.004,11.541,1.4427,0.017765,4.253,2.11266666666667,8.98517133333333,1.28444963060248,-0.158250369397519,-10.9690420321286,"CF-PETG","Flat",100,4,"CF PETG 100%_4.txt"
2.90282,11.829,0.0071451,1.4786,0.0040539,0.00018162,0.018162,25.004,11.829,1.4786,0.018162,4.253,2.11266666666667,8.98517133333333,1.31650244176386,-0.162097558236137,-10.9629080370713,"CF-PETG","Flat",100,4,"CF PETG 100%_4.txt"
2.92701,12.117,0.0072442,1.5146,0.004153,0.00018558,0.018558,25.004,12.117,1.5146,0.018558,4.253,2.11266666666667,8.98517133333333,1.34855525292525,-0.166044747074754,-10.9629438184837,"CF-PETG","Flat",100,4,"CF PETG 100%_4.txt"
2.95121,12.405,0.0073434,1.5506,0.0042522,0.00018955,0.018955,25.004,12.405,1.5506,0.018955,4.253,2.11266666666667,8.98517133333333,1.38060806408663,-0.169991935913372,-10.9629779384349,"CF-PETG","Flat",100,4,"CF PETG 100%_4.txt"
2.9754,12.692,0.0074425,1.5865,0.0043513,0.00019351,0.019351,25.004,12.692,1.5865,0.019351,4.253,2.11266666666667,8.98517133333333,1.41254958076481,-0.173950419235189,-10.9644134406044,"CF-PETG","Flat",100,4,"CF PETG 100%_4.txt"
2.99959,12.98,0.0075417,1.6225,0.0044505,0.00019748,0.019748,25.005,12.98,1.6225,0.019748,4.253,2.11266666666667,8.98517133333333,1.44460239192619,-0.177897608073806,-10.9644134406044,"CF-PETG","Flat",100,4,"CF PETG 100%_4.txt"
3.02378,13.268,0.0076408,1.6585,0.0045496,0.00020145,0.020145,25.005,13.268,1.6585,0.020145,4.253,2.11266666666667,8.98517133333333,1.47665520308758,-0.181844796912424,-10.9644134406044,"CF-PETG","Flat",100,4,"CF PETG 100%_4.txt"
3.04797,13.555,0.00774,1.6944,0.0046488,0.00020541,0.020541,25.005,13.555,1.6944,0.020541,4.253,2.11266666666667,8.98517133333333,1.50859671976576,-0.185803280234241,-10.9657271148631,"CF-PETG","Flat",100,4,"CF PETG 100%_4.txt"
3.07216,13.843,0.0078625,1.7304,0.0047713,0.00021031,0.021031,25.005,13.843,1.7304,0.021031,4.253,2.11266666666667,8.98517133333333,1.54064953092714,-0.189750469072858,-10.9656997846081,"CF-PETG","Flat",100,4,"CF PETG 100%_4.txt"
3.09635,14.131,0.0080103,1.7663,0.0049191,0.00021623,0.021623,25.005,14.131,1.7663,0.021623,4.253,2.11266666666667,8.98517133333333,1.57270234208852,-0.193597657911476,-10.9606328433152,"CF-PETG","Flat",100,4,"CF PETG 100%_4.txt"
3.12054,14.418,0.0081582,1.8023,0.005067,0.00022214,0.022214,25.005,14.418,1.8023,0.022214,4.253,2.11266666666667,8.98517133333333,1.60464385876671,-0.197656141233293,-10.9668834951613,"CF-PETG","Flat",100,4,"CF PETG 100%_4.txt"
3.14473,14.706,0.008306,1.8383,0.0052148,0.00022805,0.022805,25.005,14.706,1.8383,0.022805,4.253,2.11266666666667,8.98517133333333,1.63669666992809,-0.20160333007191,-10.9668351233156,"CF-PETG","Flat",100,4,"CF PETG 100%_4.txt"
3.16892,14.994,0.0084539,1.8742,0.0053627,0.00023397,0.023397,25.005,14.994,1.8742,0.023397,4.253,2.11266666666667,8.98517133333333,1.66874948108947,-0.205450518910528,-10.9620381448366,"CF-PETG","Flat",100,4,"CF PETG 100%_4.txt"
3.19311,15.282,0.0086017,1.9102,0.0055105,0.00023988,0.023988,25.006,15.282,1.9102,0.023988,4.253,2.11266666666667,8.98517133333333,1.70080229225085,-0.209397707749145,-10.9620829101217,"CF-PETG","Flat",100,4,"CF PETG 100%_4.txt"
3.2173,15.569,0.0087496,1.9462,0.0056584,0.00024579,0.024579,25.006,15.569,1.9462,0.024579,4.253,2.11266666666667,8.98517133333333,1.73274380892904,-0.213456191070962,-10.9678445725497,"CF-PETG","Flat",100,4,"CF PETG 100%_4.txt"
3.24149,15.857,0.0088974,1.9821,0.0058062,0.00025171,0.025171,25.006,15.857,1.9821,0.025171,4.253,2.11266666666667,8.98517133333333,1.76479662009042,-0.21730337990958,-10.9632904449614,"CF-PETG","Flat",100,4,"CF PETG 100%_4.txt"
3.26568,16.153,0.0090453,2.0192,0.0059541,0.00025762,0.025762,25.006,16.153,2.0192,0.025762,4.253,2.11266666666667,8.98517133333333,1.7977397871174,-0.221460212882604,-10.9677205270703,"CF-PETG","Flat",100,4,"CF PETG 100%_4.txt"
3.28987,16.476,0.0091931,2.0595,0.0061019,0.00026354,0.026354,25.006,16.476,2.0595,0.026354,4.253,2.11266666666667,8.98517133333333,1.83368790519075,-0.225812094809248,-10.9644134406044,"CF-PETG","Flat",100,4,"CF PETG 100%_4.txt"
3.31406,16.798,0.009341,2.0998,0.0062497,0.00026945,0.026945,25.006,16.798,2.0998,0.026945,4.253,2.11266666666667,8.98517133333333,1.86952472878091,-0.230275271219091,-10.9665335374365,"CF-PETG","Flat",100,4,"CF PETG 100%_4.txt"
3.33825,17.121,0.0094888,2.1401,0.0063976,0.00027536,0.027536,25.007,17.121,2.1401,0.027536,4.253,2.11266666666667,8.98517133333333,1.90547284685426,-0.234627153145735,-10.9633733538496,"CF-PETG","Flat",100,4,"CF PETG 100%_4.txt"
3.36244,17.443,0.0096366,2.1804,0.0065454,0.00028128,0.028128,25.007,17.443,2.1804,0.028128,4.253,2.11266666666667,8.98517133333333,1.94130967044442,-0.239090329555578,-10.9654343035947,"CF-PETG","Flat",100,4,"CF PETG 100%_4.txt"
3.38663,17.766,0.0097845,2.2207,0.0066933,0.00028719,0.028719,25.007,17.766,2.2207,0.028719,4.253,2.11266666666667,8.98517133333333,1.97725778851778,-0.243442211482222,-10.9624087667052,"CF-PETG","Flat",100,4,"CF PETG 100%_4.txt"
3.41082,18.088,0.0099323,2.261,0.0068411,0.00029311,0.029311,25.007,18.088,2.261,0.029311,4.253,2.11266666666667,8.98517133333333,2.01309461210793,-0.247905387892065,-10.9644134406044,"CF-PETG","Flat",100,4,"CF PETG 100%_4.txt"
3.43501,18.411,0.01008,2.3014,0.006989,0.00029902,0.029902,25.007,18.411,2.3014,0.029902,4.253,2.11266666666667,8.98517133333333,2.04904273018129,-0.25235726981871,-10.9653806299952,"CF-PETG","Flat",100,4,"CF PETG 100%_4.txt"
3.4592,18.733,0.010228,2.3417,0.0071368,0.00030493,0.030493,25.007,18.733,2.3417,0.030493,4.253,2.11266666666667,8.98517133333333,2.08487955377145,-0.256820446228553,-10.9672650736026,"CF-PETG","Flat",100,4,"CF PETG 100%_4.txt"
3.48339,19.056,0.010376,2.382,0.0072847,0.00031085,0.031085,25.007,19.056,2.382,0.031085,4.253,2.11266666666667,8.98517133333333,2.1208276718448,-0.261172328155197,-10.9644134406044,"CF-PETG","Flat",100,4,"CF PETG 100%_4.txt"
3.50758,19.378,0.010524,2.4223,0.0074325,0.00031676,0.031676,25.008,19.378,2.4223,0.031676,4.253,2.11266666666667,8.98517133333333,2.15666449543496,-0.26563550456504,-10.9662512721397,"CF-PETG","Flat",100,4,"CF PETG 100%_4.txt"
3.53177,19.701,0.010672,2.4626,0.0075804,0.00032267,0.032267,25.008,19.701,2.4626,0.032267,4.253,2.11266666666667,8.98517133333333,2.19261261350832,-0.269987386491684,-10.9635095627257,"CF-PETG","Flat",100,4,"CF PETG 100%_4.txt"
3.55596,20.023,0.010819,2.5029,0.0077282,0.00032859,0.032859,25.008,20.023,2.5029,0.032859,4.253,2.11266666666667,8.98517133333333,2.22844943709847,-0.274450562901527,-10.9653027648539,"CF-PETG","Flat",100,4,"CF PETG 100%_4.txt"
3.58015,20.346,0.010967,2.5432,0.007876,0.0003345,0.03345,25.008,20.346,2.5432,0.03345,4.253,2.11266666666667,8.98517133333333,2.26439755517183,-0.278802444828171,-10.9626629768863,"CF-PETG","Flat",100,4,"CF PETG 100%_4.txt"
3.60434,20.668,0.011115,2.5835,0.0080239,0.00034042,0.034042,25.008,20.668,2.5835,0.034042,4.253,2.11266666666667,8.98517133333333,2.30023437876199,-0.283265621238014,-10.9644134406044,"CF-PETG","Flat",100,4,"CF PETG 100%_4.txt"
3.62853,20.991,0.011263,2.6239,0.0081717,0.00034633,0.034633,25.008,20.991,2.6239,0.034633,4.253,2.11266666666667,8.98517133333333,2.33618249683534,-0.287717503164659,-10.9652617540554,"CF-PETG","Flat",100,4,"CF PETG 100%_4.txt"
3.65272,21.313,0.011411,2.6642,0.0083196,0.00035224,0.035224,25.008,21.313,2.6642,0.035224,4.253,2.11266666666667,8.98517133333333,2.3720193204255,-0.292180679574502,-10.9669198849374,"CF-PETG","Flat",100,4,"CF PETG 100%_4.txt"
3.67691,21.629,0.011559,2.7036,0.0084674,0.00035816,0.035816,25.009,21.629,2.7036,0.035816,4.253,2.11266666666667,8.98517133333333,2.40718837711646,-0.29641162288354,-10.9635901347662,"CF-PETG","Flat",100,4,"CF PETG 100%_4.txt"
3.7011,21.897,0.011706,2.7371,0.0086153,0.00036407,0.036407,25.009,21.897,2.7371,0.036407,4.253,2.11266666666667,8.98517133333333,2.43701529861386,-0.300084701386143,-10.9636002113969,"CF-PETG","Flat",100,4,"CF PETG 100%_4.txt"
3.72529,22.165,0.011854,2.7707,0.0087631,0.00036998,0.036998,25.009,22.165,2.7707,0.036998,4.253,2.11266666666667,8.98517133333333,2.46684222011125,-0.303857779888746,-10.9668235423808,"CF-PETG","Flat",100,4,"CF PETG 100%_4.txt"
3.74948,22.433,0.012002,2.8042,0.008911,0.0003759,0.03759,25.009,22.433,2.8042,0.03759,4.253,2.11266666666667,8.98517133333333,2.49666914160865,-0.307530858391348,-10.9667947504225,"CF-PETG","Flat",100,4,"CF PETG 100%_4.txt"
3.77367,22.701,0.01215,2.8377,0.0090588,0.00038181,0.038181,25.009,22.701,2.8377,0.038181,4.253,2.11266666666667,8.98517133333333,2.52649606310605,-0.31120393689395,-10.9667666382616,"CF-PETG","Flat",100,4,"CF PETG 100%_4.txt"
3.79786,22.97,0.012298,2.8712,0.0092067,0.00038773,0.038773,25.009,22.97,2.8712,0.038773,4.253,2.11266666666667,8.98517133333333,2.55643427908665,-0.314765720913354,-10.9628629462717,"CF-PETG","Flat",100,4,"CF PETG 100%_4.txt"
3.82205,23.238,0.012446,2.9047,0.0093545,0.00039364,0.039364,25.009,23.238,2.9047,0.039364,4.253,2.11266666666667,8.98517133333333,2.58626120058404,-0.318438799415957,-10.9628808281735,"CF-PETG","Flat",100,4,"CF PETG 100%_4.txt"
3.84624,23.506,0.012594,2.9382,0.0095023,0.00039955,0.039955,25.01,23.506,2.9382,0.039955,4.253,2.11266666666667,8.98517133333333,2.61608812208144,-0.322111877918559,-10.9628983023129,"CF-PETG","Flat",100,4,"CF PETG 100%_4.txt"
3.87043,23.774,0.012741,2.9718,0.0096502,0.00040547,0.040547,25.01,23.774,2.9718,0.040547,4.253,2.11266666666667,8.98517133333333,2.64591504357884,-0.325884956421161,-10.9659114483196,"CF-PETG","Flat",100,4,"CF PETG 100%_4.txt"
3.89462,24.042,0.012889,3.0053,0.009798,0.00041138,0.041138,25.01,24.042,3.0053,0.041138,4.253,2.11266666666667,8.98517133333333,2.67574196507624,-0.329558034923763,-10.965894750067,"CF-PETG","Flat",100,4,"CF PETG 100%_4.txt"
3.91881,24.31,0.013037,3.0388,0.0099459,0.0004173,0.04173,25.01,24.31,3.0388,0.04173,4.253,2.11266666666667,8.98517133333333,2.70556888657363,-0.333231113426367,-10.9658784199805,"CF-PETG","Flat",100,4,"CF PETG 100%_4.txt"
3.943,24.578,0.013185,3.0723,0.010094,0.00042321,0.042321,25.01,24.578,3.0723,0.042321,4.253,2.11266666666667,8.98517133333333,2.73539580807103,-0.336904191928968,-10.9658624460166,"CF-PETG","Flat",100,4,"CF PETG 100%_4.txt"
3.96719,24.847,0.013333,3.1058,0.010242,0.00042912,0.042912,25.01,24.847,3.1058,0.042912,4.253,2.11266666666667,8.98517133333333,2.76533402405163,-0.340465975948371,-10.9622633765333,"CF-PETG","Flat",100,4,"CF PETG 100%_4.txt"
3.99138,25.115,0.013481,3.1393,0.010389,0.00043504,0.043504,25.01,25.115,3.1393,0.043504,4.253,2.11266666666667,8.98517133333333,2.79516094554903,-0.344139054450975,-10.9622863202298,"CF-PETG","Flat",100,4,"CF PETG 100%_4.txt"
4.01557,25.383,0.013628,3.1729,0.010537,0.00044095,0.044095,25.011,25.383,3.1729,0.044095,4.253,2.11266666666667,8.98517133333333,2.82498786704642,-0.347912132953577,-10.9651149722203,"CF-PETG","Flat",100,4,"CF PETG 100%_4.txt"
4.03976,25.651,0.013776,3.2064,0.010685,0.00044686,0.044686,25.011,25.651,3.2064,0.044686,4.253,2.11266666666667,8.98517133333333,2.85481478854382,-0.351585211456179,-10.9651076427202,"CF-PETG","Flat",100,4,"CF PETG 100%_4.txt"
4.06395,25.919,0.013924,3.2399,0.010833,0.00045278,0.045278,25.011,25.919,3.2399,0.045278,4.253,2.11266666666667,8.98517133333333,2.88464171004122,-0.355258289958782,-10.9651004647916,"CF-PETG","Flat",100,4,"CF PETG 100%_4.txt"
4.08814,26.187,0.014072,3.2734,0.010981,0.00045869,0.045869,25.011,26.187,3.2734,0.045869,4.253,2.11266666666667,8.98517133333333,2.91446863153862,-0.358931368461384,-10.9650934337809,"CF-PETG","Flat",100,4,"CF PETG 100%_4.txt"
4.11233,26.455,0.01422,3.3069,0.011129,0.00046461,0.046461,25.011,26.455,3.3069,0.046461,4.253,2.11266666666667,8.98517133333333,2.94429555303601,-0.362604446963987,-10.9650865452232,"CF-PETG","Flat",100,4,"CF PETG 100%_4.txt"
4.13653,26.724,0.014368,3.3405,0.011276,0.00047052,0.047052,25.011,26.724,3.3405,0.047052,4.253,2.11266666666667,8.98517133333333,2.97423376901661,-0.36626623098339,-10.9644134406044,"CF-PETG","Flat",100,4,"CF PETG 100%_4.txt"
4.16072,26.981,0.014516,3.3727,0.011424,0.00047643,0.047643,25.012,26.981,3.3727,0.047643,4.253,2.11266666666667,8.98517133333333,3.00283645119882,-0.369863548801184,-10.966393358472,"CF-PETG","Flat",100,4,"CF PETG 100%_4.txt"
4.18491,27.225,0.014663,3.4031,0.011572,0.00048235,0.048235,25.012,27.225,3.4031,0.048235,4.253,2.11266666666667,8.98517133333333,3.02999230509943,-0.373107694900568,-10.9637593635382,"CF-PETG","Flat",100,4,"CF PETG 100%_4.txt"
4.2091,27.469,0.014811,3.4336,0.01172,0.00048826,0.048826,25.012,27.469,3.4336,0.048826,4.253,2.11266666666667,8.98517133333333,3.05714815900005,-0.376451840999953,-10.9637651735774,"CF-PETG","Flat",100,4,"CF PETG 100%_4.txt"
4.23329,27.712,0.014959,3.464,0.011868,0.00049418,0.049418,25.012,27.712,3.464,0.049418,4.253,2.11266666666667,8.98517133333333,3.08419271841746,-0.379807281582536,-10.9644134406044,"CF-PETG","Flat",100,4,"CF PETG 100%_4.txt"
4.25748,27.956,0.015107,3.4945,0.012016,0.00050009,0.050009,25.012,27.956,3.4945,0.050009,4.253,2.11266666666667,8.98517133333333,3.11134857231808,-0.383151427681921,-10.9644134406044,"CF-PETG","Flat",100,4,"CF PETG 100%_4.txt"
4.28167,28.2,0.015255,3.525,0.012164,0.000506,0.0506,25.012,28.2,3.525,0.0506,4.253,2.11266666666667,8.98517133333333,3.13850442621869,-0.386495573781305,-10.9644134406044,"CF-PETG","Flat",100,4,"CF PETG 100%_4.txt"
4.30586,28.443,0.015403,3.5554,0.012311,0.00051192,0.051192,25.012,28.443,3.5554,0.051192,4.253,2.11266666666667,8.98517133333333,3.16554898563611,-0.389851014363888,-10.9650394994625,"CF-PETG","Flat",100,4,"CF PETG 100%_4.txt"
4.33005,28.687,0.01555,3.5859,0.012459,0.00051783,0.051783,25.013,28.687,3.5859,0.051783,4.253,2.11266666666667,8.98517133333333,3.19270483953673,-0.393195160463273,-10.9650341744966,"CF-PETG","Flat",100,4,"CF PETG 100%_4.txt"
4.35424,28.931,0.015698,3.6163,0.012607,0.00052374,0.052374,25.013,28.931,3.6163,0.052374,4.253,2.11266666666667,8.98517133333333,3.21986069343734,-0.396439306562657,-10.9625668933069,"CF-PETG","Flat",100,4,"CF PETG 100%_4.txt"
4.37843,29.174,0.015846,3.6468,0.012755,0.00052966,0.052966,25.013,29.174,3.6468,0.052966,4.253,2.11266666666667,8.98517133333333,3.24690525285476,-0.399894747145241,-10.9656341764078,"CF-PETG","Flat",100,4,"CF PETG 100%_4.txt"
4.40262,29.418,0.015994,3.6773,0.012903,0.00053557,0.053557,25.013,29.418,3.6773,0.053557,4.253,2.11266666666667,8.98517133333333,3.27406110675537,-0.403238893244625,-10.9656240514678,"CF-PETG","Flat",100,4,"CF PETG 100%_4.txt"
4.42681,29.662,0.016142,3.7077,0.013051,0.00054149,0.054149,25.013,29.662,3.7077,0.054149,4.253,2.11266666666667,8.98517133333333,3.30121696065599,-0.40648303934401,-10.9632127557248,"CF-PETG","Flat",100,4,"CF PETG 100%_4.txt"
4.451,29.905,0.01629,3.7382,0.013198,0.0005474,0.05474,25.013,29.905,3.7382,0.05474,4.253,2.11266666666667,8.98517133333333,3.32826152007341,-0.409938479926593,-10.9661997733292,"CF-PETG","Flat",100,4,"CF PETG 100%_4.txt"
4.47519,30.149,0.016438,3.7686,0.013346,0.00055331,0.055331,25.013,30.149,3.7686,0.055331,4.253,2.11266666666667,8.98517133333333,3.35541737397402,-0.413182626025978,-10.9638227996067,"CF-PETG","Flat",100,4,"CF PETG 100%_4.txt"
4.49938,30.393,0.016585,3.7991,0.013494,0.00055923,0.055923,25.014,30.393,3.7991,0.055923,4.253,2.11266666666667,8.98517133333333,3.38257322787464,-0.416526772125362,-10.9638275414009,"CF-PETG","Flat",100,4,"CF PETG 100%_4.txt"
4.52357,30.637,0.016733,3.8296,0.013642,0.00056514,0.056514,25.014,30.637,3.8296,0.056514,4.253,2.11266666666667,8.98517133333333,3.40972908177525,-0.419870918224746,-10.9638322076652,"CF-PETG","Flat",100,4,"CF PETG 100%_4.txt"
4.54776,30.88,0.016881,3.86,0.01379,0.00057105,0.057105,25.014,30.88,3.86,0.057105,4.253,2.11266666666667,8.98517133333333,3.43677364119267,-0.42322635880733,-10.9644134406044,"CF-PETG","Flat",100,4,"CF PETG 100%_4.txt"
4.57195,31.124,0.017029,3.8905,0.013938,0.00057697,0.057697,25.014,31.124,3.8905,0.057697,4.253,2.11266666666667,8.98517133333333,3.46392949509329,-0.426570504906714,-10.9644134406044,"CF-PETG","Flat",100,4,"CF PETG 100%_4.txt"
4.59614,31.368,0.017177,3.9209,0.014086,0.00058288,0.058288,25.014,31.368,3.9209,0.058288,4.253,2.11266666666667,8.98517133333333,3.4910853489939,-0.429814651006099,-10.9621426459767,"CF-PETG","Flat",100,4,"CF PETG 100%_4.txt"
4.62033,31.611,0.017325,3.9514,0.014233,0.0005888,0.05888,25.014,31.611,3.9514,0.05888,4.253,2.11266666666667,8.98517133333333,3.51812990841132,-0.433270091588682,-10.9649767573185,"CF-PETG","Flat",100,4,"CF PETG 100%_4.txt"
4.64452,31.855,0.017472,3.9819,0.014381,0.00059471,0.059471,25.014,31.855,3.9819,0.059471,4.253,2.11266666666667,8.98517133333333,3.54528576231193,-0.436614237688067,-10.964972442504,"CF-PETG","Flat",100,4,"CF PETG 100%_4.txt"
4.66871,32.099,0.01762,4.0123,0.014529,0.00060062,0.060062,25.015,32.099,4.0123,0.060062,4.253,2.11266666666667,8.98517133333333,3.57244161621255,-0.439858383787451,-10.9627491410775,"CF-PETG","Flat",100,4,"CF PETG 100%_4.txt"
4.6929,32.342,0.017768,4.0428,0.014677,0.00060654,0.060654,25.015,32.342,4.0428,0.060654,4.253,2.11266666666667,8.98517133333333,3.59948617562997,-0.443313824370034,-10.9655146029988,"CF-PETG","Flat",100,4,"CF PETG 100%_4.txt"
4.71709,32.586,0.017916,4.0732,0.014825,0.00061245,0.061245,25.015,32.586,4.0732,0.061245,4.253,2.11266666666667,8.98517133333333,3.62664202953058,-0.446557970469419,-10.9633204966468,"CF-PETG","Flat",100,4,"CF PETG 100%_4.txt"
4.74128,32.83,0.018064,4.1037,0.014973,0.00061837,0.061837,25.015,32.83,4.1037,0.061837,4.253,2.11266666666667,8.98517133333333,3.6537978834312,-0.449902116568803,-10.963328619753,"CF-PETG","Flat",100,4,"CF PETG 100%_4.txt"
4.76547,33.073,0.018212,4.1342,0.01512,0.00062428,0.062428,25.015,33.073,4.1342,0.062428,4.253,2.11266666666667,8.98517133333333,3.68084244284861,-0.453357557151386,-10.9660286670066,"CF-PETG","Flat",100,4,"CF PETG 100%_4.txt"
4.78966,33.317,0.01836,4.1646,0.015268,0.00063019,0.063019,25.015,33.317,4.1646,0.063019,4.253,2.11266666666667,8.98517133333333,3.70799829674923,-0.456601703250771,-10.9638789619836,"CF-PETG","Flat",100,4,"CF PETG 100%_4.txt"
4.81385,33.561,0.018507,4.1951,0.015416,0.00063611,0.063611,25.016,33.561,4.1951,0.063611,4.253,2.11266666666667,8.98517133333333,3.73515415064984,-0.459945849350155,-10.96388284785,"CF-PETG","Flat",100,4,"CF PETG 100%_4.txt"
4.83804,33.804,0.018655,4.2255,0.015564,0.00064202,0.064202,25.016,33.804,4.2255,0.064202,4.253,2.11266666666667,8.98517133333333,3.76219871006726,-0.463301289932739,-10.9644134406044,"CF-PETG","Flat",100,4,"CF PETG 100%_4.txt"
4.86223,34.048,0.018803,4.256,0.015712,0.00064793,0.064793,25.016,34.048,4.256,0.064793,4.253,2.11266666666667,8.98517133333333,3.78935456396788,-0.466645436032123,-10.9644134406044,"CF-PETG","Flat",100,4,"CF PETG 100%_4.txt"
4.88642,34.292,0.018951,4.2865,0.01586,0.00065385,0.065385,25.016,34.292,4.2865,0.065385,4.253,2.11266666666667,8.98517133333333,3.81651041786849,-0.469989582131507,-10.9644134406044,"CF-PETG","Flat",100,4,"CF PETG 100%_4.txt"
4.91061,34.535,0.019099,4.3169,0.016008,0.00065976,0.065976,25.016,34.535,4.3169,0.065976,4.253,2.11266666666667,8.98517133333333,3.84355497728591,-0.473345022714092,-10.9649290628482,"CF-PETG","Flat",100,4,"CF PETG 100%_4.txt"
4.9348,34.779,0.019247,4.3474,0.016155,0.00066568,0.066568,25.016,34.779,4.3474,0.066568,4.253,2.11266666666667,8.98517133333333,3.87071083118652,-0.476689168813476,-10.9649254454036,"CF-PETG","Flat",100,4,"CF PETG 100%_4.txt"
4.95899,35.023,0.019394,4.3778,0.016303,0.00067159,0.067159,25.016,35.023,4.3778,0.067159,4.253,2.11266666666667,8.98517133333333,3.89786668508714,-0.479933314912859,-10.9628880924862,"CF-PETG","Flat",100,4,"CF PETG 100%_4.txt"
4.98318,35.266,0.019542,4.4083,0.016451,0.0006775,0.06775,25.017,35.266,4.4083,0.06775,4.253,2.11266666666667,8.98517133333333,3.92491124450456,-0.483388755495443,-10.9654233036645,"CF-PETG","Flat",100,4,"CF PETG 100%_4.txt"
5.00737,35.51,0.01969,4.4388,0.016599,0.00068342,0.068342,25.017,35.51,4.4388,0.068342,4.253,2.11266666666667,8.98517133333333,3.95206709840517,-0.486732901594828,-10.9654163646667,"CF-PETG","Flat",100,4,"CF PETG 100%_4.txt"
5.03156,35.754,0.019838,4.4692,0.016747,0.00068933,0.068933,25.017,35.754,4.4692,0.068933,4.253,2.11266666666667,8.98517133333333,3.97922295230579,-0.489977047694212,-10.9634173385441,"CF-PETG","Flat",100,4,"CF PETG 100%_4.txt"
5.05575,35.998,0.019986,4.4997,0.016895,0.00069524,0.069524,25.017,35.998,4.4997,0.069524,4.253,2.11266666666667,8.98517133333333,4.0063788062064,-0.493321193793596,-10.9634240903526,"CF-PETG","Flat",100,4,"CF PETG 100%_4.txt"
5.07994,36.241,0.020134,4.5301,0.017042,0.00070116,0.070116,25.017,36.241,4.5301,0.070116,4.253,2.11266666666667,8.98517133333333,4.03342336562382,-0.49667663437618,-10.9639220850794,"CF-PETG","Flat",100,4,"CF PETG 100%_4.txt"
5.10413,36.485,0.020282,4.5606,0.01719,0.00070707,0.070707,25.017,36.485,4.5606,0.070707,4.253,2.11266666666667,8.98517133333333,4.06057921952444,-0.500020780475564,-10.9639253711258,"CF-PETG","Flat",100,4,"CF PETG 100%_4.txt"
5.12832,36.729,0.020429,4.5911,0.017338,0.00071299,0.071299,25.017,36.729,4.5911,0.071299,4.253,2.11266666666667,8.98517133333333,4.08773507342505,-0.503364926574949,-10.963928613512,"CF-PETG","Flat",100,4,"CF PETG 100%_4.txt"
5.15251,36.972,0.020577,4.6215,0.017486,0.0007189,0.07189,25.018,36.972,4.6215,0.07189,4.253,2.11266666666667,8.98517133333333,4.11477963284247,-0.506720367157532,-10.9644134406044,"CF-PETG","Flat",100,4,"CF PETG 100%_4.txt"
5.1767,37.216,0.020725,4.652,0.017634,0.00072481,0.072481,25.018,37.216,4.652,0.072481,4.253,2.11266666666667,8.98517133333333,4.14193548674308,-0.510064513256917,-10.9644134406044,"CF-PETG","Flat",100,4,"CF PETG 100%_4.txt"
5.20089,37.46,0.020873,4.6824,0.017782,0.00073073,0.073073,25.018,37.46,4.6824,0.073073,4.253,2.11266666666667,8.98517133333333,4.1690913406437,-0.513308659356301,-10.9625119459316,"CF-PETG","Flat",100,4,"CF PETG 100%_4.txt"
5.22508,37.703,0.021021,4.7129,0.01793,0.00073664,0.073664,25.018,37.703,4.7129,0.073664,4.253,2.11266666666667,8.98517133333333,4.19613590006112,-0.516764099938885,-10.9648857378447,"CF-PETG","Flat",100,4,"CF PETG 100%_4.txt"
5.24927,37.947,0.021169,4.7434,0.018077,0.00074256,0.074256,25.018,37.947,4.7434,0.074256,4.253,2.11266666666667,8.98517133333333,4.22329175396173,-0.520108246038269,-10.9648827009797,"CF-PETG","Flat",100,4,"CF PETG 100%_4.txt"
5.27346,38.191,0.021316,4.7738,0.018225,0.00074847,0.074847,25.018,38.191,4.7738,0.074847,4.253,2.11266666666667,8.98517133333333,4.25044760786235,-0.523352392137653,-10.9630146243591,"CF-PETG","Flat",100,4,"CF PETG 100%_4.txt"
5.29766,38.434,0.021464,4.8043,0.018373,0.00075438,0.075438,25.018,38.434,4.8043,0.075438,4.253,2.11266666666667,8.98517133333333,4.27749216727976,-0.526807832720237,-10.9653400645305,"CF-PETG","Flat",100,4,"CF PETG 100%_4.txt"
5.32185,38.678,0.021612,4.8348,0.018521,0.0007603,0.07603,25.019,38.678,4.8348,0.07603,4.253,2.11266666666667,8.98517133333333,4.30464802118038,-0.530151978819622,-10.9653342189878,"CF-PETG","Flat",100,4,"CF PETG 100%_4.txt"
5.34604,38.922,0.02176,4.8652,0.018669,0.00076621,0.076621,25.019,38.922,4.8652,0.076621,4.253,2.11266666666667,8.98517133333333,4.33180387508099,-0.533396124919006,-10.9634984156665,"CF-PETG","Flat",100,4,"CF PETG 100%_4.txt"
5.37023,39.165,0.021908,4.8957,0.018817,0.00077212,0.077212,25.019,39.165,4.8957,0.077212,4.253,2.11266666666667,8.98517133333333,4.35884843449841,-0.536851565501589,-10.9657774271624,"CF-PETG","Flat",100,4,"CF PETG 100%_4.txt"
5.39442,39.409,0.022056,4.9261,0.018964,0.00077804,0.077804,25.019,39.409,4.9261,0.077804,4.253,2.11266666666667,8.98517133333333,4.38600428839903,-0.540095711600974,-10.9639615842345,"CF-PETG","Flat",100,4,"CF PETG 100%_4.txt"
5.41861,39.653,0.022204,4.9566,0.019112,0.00078395,0.078395,25.019,39.653,4.9566,0.078395,4.253,2.11266666666667,8.98517133333333,4.41316014229964,-0.543439857700358,-10.9639643646927,"CF-PETG","Flat",100,4,"CF PETG 100%_4.txt"
5.4428,39.896,0.022351,4.9871,0.01926,0.00078987,0.078987,25.019,39.896,4.9871,0.078987,4.253,2.11266666666667,8.98517133333333,4.44020470171706,-0.546895298282942,-10.9661987584556,"CF-PETG","Flat",100,4,"CF PETG 100%_4.txt"
5.46699,40.14,0.022499,5.0175,0.019408,0.00079578,0.079578,25.02,40.14,5.0175,0.079578,4.253,2.11266666666667,8.98517133333333,4.46736055561767,-0.550139444382326,-10.9644134406044,"CF-PETG","Flat",100,4,"CF PETG 100%_4.txt"
5.49118,40.384,0.022647,5.048,0.019556,0.00080169,0.080169,25.02,40.384,5.048,0.080169,4.253,2.11266666666667,8.98517133333333,4.49451640951829,-0.55348359048171,-10.9644134406044,"CF-PETG","Flat",100,4,"CF PETG 100%_4.txt"
5.51537,40.627,0.022795,5.0784,0.019704,0.00080761,0.080761,25.02,40.627,5.0784,0.080761,4.253,2.11266666666667,8.98517133333333,4.52156096893571,-0.556839031064293,-10.96485174591,"CF-PETG","Flat",100,4,"CF PETG 100%_4.txt"
5.53956,40.871,0.022943,5.1089,0.019852,0.00081352,0.081352,25.02,40.871,5.1089,0.081352,4.253,2.11266666666667,8.98517133333333,4.54871682283632,-0.560183177163678,-10.9648491292387,"CF-PETG","Flat",100,4,"CF PETG 100%_4.txt"
5.56375,41.115,0.023091,5.1394,0.019999,0.00081943,0.081943,25.02,41.115,5.1394,0.081943,4.253,2.11266666666667,8.98517133333333,4.57587267673694,-0.563527323263062,-10.964846543625,"CF-PETG","Flat",100,4,"CF PETG 100%_4.txt"
5.58794,41.358,0.023238,5.1698,0.020147,0.00082535,0.082535,25.02,41.358,5.1698,0.082535,4.253,2.11266666666667,8.98517133333333,4.60291723615435,-0.566882763845647,-10.96527455309,"CF-PETG","Flat",100,4,"CF PETG 100%_4.txt"
5.61213,41.602,0.023386,5.2003,0.020295,0.00083126,0.083126,25.02,41.602,5.2003,0.083126,4.253,2.11266666666667,8.98517133333333,4.63007309005497,-0.570226909945031,-10.9652695026254,"CF-PETG","Flat",100,4,"CF PETG 100%_4.txt"
5.63632,41.846,0.023534,5.2307,0.020443,0.00083718,0.083718,25.021,41.846,5.2307,0.083718,4.253,2.11266666666667,8.98517133333333,4.65722894395558,-0.573471056044415,-10.9635623538803,"CF-PETG","Flat",100,4,"CF PETG 100%_4.txt"
5.66051,42.09,0.023682,5.2612,0.020591,0.00084309,0.084309,25.021,42.09,5.2612,0.084309,4.253,2.11266666666667,8.98517133333333,4.6843847978562,-0.576815202143798,-10.9635672877632,"CF-PETG","Flat",100,4,"CF PETG 100%_4.txt"
5.6847,42.333,0.02383,5.2917,0.020739,0.000849,0.0849,25.021,42.333,5.2917,0.0849,4.253,2.11266666666667,8.98517133333333,4.71142935727362,-0.580270642726382,-10.9656753543546,"CF-PETG","Flat",100,4,"CF PETG 100%_4.txt"
5.70889,42.577,0.023978,5.3221,0.020886,0.00085492,0.085492,25.021,42.577,5.3221,0.085492,4.253,2.11266666666667,8.98517133333333,4.73858521117423,-0.583514788825767,-10.9639952053845,"CF-PETG","Flat",100,4,"CF PETG 100%_4.txt"
5.73308,42.821,0.024125,5.3526,0.021034,0.00086083,0.086083,25.021,42.821,5.3526,0.086083,4.253,2.11266666666667,8.98517133333333,4.76574106507485,-0.586858934925151,-10.9639975885579,"CF-PETG","Flat",100,4,"CF PETG 100%_4.txt"
5.75727,43.064,0.024273,5.383,0.021182,0.00086675,0.086675,25.021,43.064,5.383,0.086675,4.253,2.11266666666667,8.98517133333333,4.79278562449227,-0.590214375507735,-10.9644134406044,"CF-PETG","Flat",100,4,"CF PETG 100%_4.txt"
5.78146,43.308,0.024421,5.4135,0.02133,0.00087266,0.087266,25.021,43.308,5.4135,0.087266,4.253,2.11266666666667,8.98517133333333,4.81994147839288,-0.593558521607119,-10.9644134406044,"CF-PETG","Flat",100,4,"CF PETG 100%_4.txt"
5.80565,43.552,0.024569,5.444,0.021478,0.00087857,0.087857,25.022,43.552,5.444,0.087857,4.253,2.11266666666667,8.98517133333333,4.8470973322935,-0.596902667706503,-10.9644134406044,"CF-PETG","Flat",100,4,"CF PETG 100%_4.txt"
5.82984,43.773,0.024717,5.4716,0.021626,0.00088449,0.088449,25.022,43.773,5.4716,0.088449,4.253,2.11266666666667,8.98517133333333,4.87169341308053,-0.599906586919469,-10.9640066327851,"CF-PETG","Flat",100,4,"CF PETG 100%_4.txt"
5.85403,43.976,0.024865,5.497,0.021774,0.0008904,0.08904,25.022,43.976,5.497,0.08904,4.253,2.11266666666667,8.98517133333333,4.89428619316998,-0.602713806830024,-10.9644134406044,"CF-PETG","Flat",100,4,"CF PETG 100%_4.txt"
5.87822,44.179,0.025013,5.5223,0.021921,0.00089631,0.089631,25.022,44.179,5.5223,0.089631,4.253,2.11266666666667,8.98517133333333,4.91687897325942,-0.605421026740578,-10.9632042218021,"CF-PETG","Flat",100,4,"CF PETG 100%_4.txt"
5.90241,44.381,0.02516,5.5477,0.022069,0.00090223,0.090223,25.022,44.381,5.5477,0.090223,4.253,2.11266666666667,8.98517133333333,4.93936045886567,-0.608339541134329,-10.9656171230299,"CF-PETG","Flat",100,4,"CF PETG 100%_4.txt"
5.9266,44.584,0.025308,5.573,0.022217,0.00090814,0.090814,25.022,44.584,5.573,0.090814,4.253,2.11266666666667,8.98517133333333,4.96195323895512,-0.611046761044883,-10.9644134406044,"CF-PETG","Flat",100,4,"CF PETG 100%_4.txt"
5.95079,44.787,0.025456,5.5984,0.022365,0.00091406,0.091406,25.022,44.787,5.5984,0.091406,4.253,2.11266666666667,8.98517133333333,4.98454601904456,-0.613853980955437,-10.9648110344998,"CF-PETG","Flat",100,4,"CF PETG 100%_4.txt"
5.97498,44.99,0.025604,5.6238,0.022513,0.00091997,0.091997,25.023,44.99,5.6238,0.091997,4.253,2.11266666666667,8.98517133333333,5.00713879913401,-0.61666120086599,-10.9652050369144,"CF-PETG","Flat",100,4,"CF PETG 100%_4.txt"
5.99917,45.193,0.025752,5.6491,0.022661,0.00092588,0.092588,25.023,45.193,5.6491,0.092588,4.253,2.11266666666667,8.98517133333333,5.02973157922346,-0.619368420776543,-10.9640194150669,"CF-PETG","Flat",100,4,"CF PETG 100%_4.txt"
6.02336,45.396,0.0259,5.6745,0.022808,0.0009318,0.09318,25.023,45.396,5.6745,0.09318,4.253,2.11266666666667,8.98517133333333,5.0523243593129,-0.622175640687097,-10.9644134406044,"CF-PETG","Flat",100,4,"CF PETG 100%_4.txt"
6.04755,45.599,0.026047,5.6999,0.022956,0.00093771,0.093771,25.023,45.599,5.6999,0.093771,4.253,2.11266666666667,8.98517133333333,5.07491713940235,-0.624982860597651,-10.9648039544141,"CF-PETG","Flat",100,4,"CF PETG 100%_4.txt"
6.07174,45.802,0.026195,5.7252,0.023104,0.00094363,0.094363,25.023,45.802,5.7252,0.094363,4.253,2.11266666666667,8.98517133333333,5.0975099194918,-0.627690080508204,-10.9636358643926,"CF-PETG","Flat",100,4,"CF PETG 100%_4.txt"
6.09593,46.005,0.026343,5.7506,0.023252,0.00094954,0.094954,25.023,46.005,5.7506,0.094954,4.253,2.11266666666667,8.98517133333333,5.12010269958124,-0.630497300418757,-10.9640263697485,"CF-PETG","Flat",100,4,"CF PETG 100%_4.txt"
6.12012,46.208,0.026491,5.776,0.0234,0.00095545,0.095545,25.024,46.208,5.776,0.095545,4.253,2.11266666666667,8.98517133333333,5.14269547967069,-0.63330452032931,-10.9644134406044,"CF-PETG","Flat",100,4,"CF PETG 100%_4.txt"
6.14431,46.411,0.026639,5.8013,0.023548,0.00096137,0.096137,25.024,46.411,5.8013,0.096137,4.253,2.11266666666667,8.98517133333333,5.16528825976014,-0.636011740239864,-10.9632623763616,"CF-PETG","Flat",100,4,"CF PETG 100%_4.txt"
6.1685,46.614,0.026787,5.8267,0.023696,0.00096728,0.096728,25.024,46.614,5.8267,0.096728,4.253,2.11266666666667,8.98517133333333,5.18788103984958,-0.638818960150417,-10.9636494096215,"CF-PETG","Flat",100,4,"CF PETG 100%_4.txt"
6.19269,46.817,0.026935,5.8521,0.023843,0.00097319,0.097319,25.024,46.817,5.8521,0.097319,4.253,2.11266666666667,8.98517133333333,5.21047381993903,-0.64162618006097,-10.9640330831833,"CF-PETG","Flat",100,4,"CF PETG 100%_4.txt"
6.21688,47.02,0.027082,5.8774,0.023991,0.00097911,0.097911,25.024,47.02,5.8774,0.097911,4.253,2.11266666666667,8.98517133333333,5.23306660002848,-0.644333399971523,-10.9628985601035,"CF-PETG","Flat",100,4,"CF PETG 100%_4.txt"
6.24107,47.222,0.02723,5.9028,0.024139,0.00098502,0.098502,25.024,47.222,5.9028,0.098502,4.253,2.11266666666667,8.98517133333333,5.25554808563472,-0.647251914365276,-10.9651676215572,"CF-PETG","Flat",100,4,"CF PETG 100%_4.txt"
6.26526,47.425,0.027378,5.9282,0.024287,0.00099094,0.099094,25.024,47.425,5.9282,0.099094,4.253,2.11266666666667,8.98517133333333,5.27814086572417,-0.65005913427583,-10.9655398649814,"CF-PETG","Flat",100,4,"CF PETG 100%_4.txt"
6.28945,47.628,0.027526,5.9535,0.024435,0.00099685,0.099685,25.025,47.628,5.9535,0.099685,4.253,2.11266666666667,8.98517133333333,5.30073364581362,-0.652766354186383,-10.9644134406044,"CF-PETG","Flat",100,4,"CF PETG 100%_4.txt"
6.31364,47.831,0.027674,5.9789,0.024583,0.0010028,0.10028,25.025,47.831,5.9789,0.10028,4.253,2.11266666666667,8.98517133333333,5.32332642590306,-0.655573574096937,-10.9647857314378,"CF-PETG","Flat",100,4,"CF PETG 100%_4.txt"
6.33783,48.034,0.027822,6.0043,0.02473,0.0010087,0.10087,25.025,48.034,6.0043,0.10087,4.253,2.11266666666667,8.98517133333333,5.34591920599251,-0.658380794007489,-10.9651548724662,"CF-PETG","Flat",100,4,"CF PETG 100%_4.txt"
6.36202,48.237,0.027969,6.0296,0.024878,0.0010146,0.10146,25.025,48.237,6.0296,0.10146,4.253,2.11266666666667,8.98517133333333,5.36851198608196,-0.661088013918043,-10.9640442801851,"CF-PETG","Flat",100,4,"CF PETG 100%_4.txt"
6.38621,48.49,0.028117,6.0613,0.025026,0.0010205,0.10205,25.025,48.49,6.0613,0.10205,4.253,2.11266666666667,8.98517133333333,5.39666949033137,-0.664630509668634,-10.9651479000979,"CF-PETG","Flat",100,4,"CF PETG 100%_4.txt"
6.4104,48.773,0.028265,6.0967,0.025174,0.0010264,0.10264,25.025,48.773,6.0967,0.10264,4.253,2.11266666666667,8.98517133333333,5.42816582907675,-0.668534170923248,-10.9655087329744,"CF-PETG","Flat",100,4,"CF PETG 100%_4.txt"
6.43459,49.056,0.028413,6.132,0.025322,0.0010323,0.10323,25.025,49.056,6.132,0.10323,4.253,2.11266666666667,8.98517133333333,5.45966216782214,-0.672337832177861,-10.9644134406044,"CF-PETG","Flat",100,4,"CF PETG 100%_4.txt"
