Repository: VipulKohinkar/3D-Printing-Parameter-Optimisation

# 3D Printing Parameter Optimisation: Impact of K-Value on Carbon-Reinforced PETG

## MSc Mechanical Engineering with Management

**Author:** Vipul Kohinkar  
**Project:** MEE7012-SUM  
**Date:** 27 August 2026

---

## Project Overview

This project investigates the influence of flow-rate multiplier (K-value) and build orientation on the tensile behaviour of PETG and carbon-fibre-reinforced PETG (CF-PETG) manufactured using fused deposition modelling (FDM).

The study compares an unreinforced thermoplastic, PETG, with a carbon-fibre-reinforced PETG composite to investigate whether the two materials respond differently to changes in material flow and build orientation.

---

File: 3_Experimental_data/Modulus/Recalculated Stress Strain/Recalculated_Stress_Strain_All_Data.csv (part 15 of 212)
"Time (s)","Load (N)","Machine Extension (mm)","Stress (MPa)","Extension from Preload (mm)","Strain","Percentage Strain","Gauge Length (mm)","Load_N","NEXYGEN_Stress_MPa","Percentage_Strain","Measured_Width_mm","Measured_Thickness_mm","Measured_Area_mm2","Recalculated_Stress_MPa","Stress_Difference_MPa","Stress_Difference_Percent","Material","Orientation","K","Sample","File"
10.7888,91.186,0.053678,11.398,0.050587,0.0020429,0.20429,25.051,91.186,11.398,0.20429,4.253,2.11266666666667,8.98517133333333,10.1484987450063,-1.24950125499369,-10.9624605632014,"CF-PETG","Flat",100,4,"CF PETG 100%_4.txt"
10.813,91.395,0.053814,11.424,0.050723,0.0020484,0.20484,25.051,91.395,11.424,0.20484,4.253,2.11266666666667,8.98517133333333,10.171759291995,-1.25224070800505,-10.9614907913607,"CF-PETG","Flat",100,4,"CF PETG 100%_4.txt"
10.8372,91.603,0.05395,11.45,0.050858,0.0020538,0.20538,25.051,91.603,11.45,0.20538,4.253,2.11266666666667,8.98517133333333,10.1949085445004,-1.25509145549961,-10.9614974279442,"CF-PETG","Flat",100,4,"CF PETG 100%_4.txt"
10.8614,91.812,0.054085,11.476,0.050994,0.0020592,0.20592,25.051,91.812,11.476,0.20592,4.253,2.11266666666667,8.98517133333333,10.218169091489,-1.25783090851096,-10.9605342324065,"CF-PETG","Flat",100,4,"CF PETG 100%_4.txt"
10.8856,92.021,0.054221,11.503,0.05113,0.0020646,0.20646,25.051,92.021,11.503,0.20646,4.253,2.11266666666667,8.98517133333333,10.2414296384777,-1.26157036152232,-10.9673160177547,"CF-PETG","Flat",100,4,"CF PETG 100%_4.txt"
10.9098,92.229,0.054356,11.529,0.051265,0.0020701,0.20701,25.051,92.229,11.529,0.20701,4.253,2.11266666666667,8.98517133333333,10.2645788909831,-1.26442110901688,-10.9673094719133,"CF-PETG","Flat",100,4,"CF PETG 100%_4.txt"
10.934,92.438,0.054492,11.555,0.051401,0.0020755,0.20755,25.052,92.438,11.555,0.20755,4.253,2.11266666666667,8.98517133333333,10.2878394379718,-1.26716056202824,-10.9663397838878,"CF-PETG","Flat",100,4,"CF PETG 100%_4.txt"
10.9582,92.647,0.054628,11.581,0.051536,0.0020809,0.20809,25.052,92.647,11.581,0.20809,4.253,2.11266666666667,8.98517133333333,10.3110999849604,-1.26990001503959,-10.9653744498713,"CF-PETG","Flat",100,4,"CF PETG 100%_4.txt"
10.9824,92.855,0.054763,11.607,0.051672,0.0020863,0.20863,25.052,92.855,11.607,0.20863,4.253,2.11266666666667,8.98517133333333,10.3342492374658,-1.27275076253415,-10.965372297184,"CF-PETG","Flat",100,4,"CF PETG 100%_4.txt"
11.0065,93.064,0.054899,11.633,0.051808,0.0020918,0.20918,25.052,93.064,11.633,0.20918,4.253,2.11266666666667,8.98517133333333,10.3575097844545,-1.27549021554551,-10.9644134406044,"CF-PETG","Flat",100,4,"CF PETG 100%_4.txt"
11.0307,93.276,0.055034,11.659,0.051943,0.0020972,0.20972,25.052,93.276,11.659,0.20972,4.253,2.11266666666667,8.98517133333333,10.3811042148927,-1.27789578510727,-10.9605951205701,"CF-PETG","Flat",100,4,"CF PETG 100%_4.txt"
11.0549,93.495,0.05517,11.687,0.052079,0.0021026,0.21026,25.052,93.495,11.687,0.21026,4.253,2.11266666666667,8.98517133333333,10.4054777067134,-1.28152229328663,-10.9653657336069,"CF-PETG","Flat",100,4,"CF PETG 100%_4.txt"
11.0791,93.715,0.055306,11.714,0.052214,0.002108,0.2108,25.052,93.715,11.714,0.2108,4.253,2.11266666666667,8.98517133333333,10.4299624930172,-1.2840375069828,-10.9615631465153,"CF-PETG","Flat",100,4,"CF PETG 100%_4.txt"
11.1033,93.934,0.055441,11.742,0.05235,0.0021135,0.21135,25.052,93.934,11.742,0.21135,4.253,2.11266666666667,8.98517133333333,10.4543359848378,-1.28766401516217,-10.9663091054519,"CF-PETG","Flat",100,4,"CF PETG 100%_4.txt"
11.1275,94.154,0.055577,11.769,0.052486,0.0021189,0.21189,25.053,94.154,11.769,0.21189,4.253,2.11266666666667,8.98517133333333,10.4788207711417,-1.29017922885833,-10.9625221247203,"CF-PETG","Flat",100,4,"CF PETG 100%_4.txt"
11.1517,94.373,0.055712,11.797,0.052621,0.0021243,0.21243,25.053,94.373,11.797,0.21243,4.253,2.11266666666667,8.98517133333333,10.5031942629623,-1.2938057370377,-10.9672436809163,"CF-PETG","Flat",100,4,"CF PETG 100%_4.txt"
11.1759,94.592,0.055848,11.824,0.052757,0.0021297,0.21297,25.053,94.592,11.824,0.21297,4.253,2.11266666666667,8.98517133333333,10.5275677547829,-1.29643224521706,-10.9644134406044,"CF-PETG","Flat",100,4,"CF PETG 100%_4.txt"
11.2001,94.812,0.055984,11.851,0.052892,0.0021352,0.21352,25.053,94.812,11.851,0.21352,4.253,2.11266666666667,8.98517133333333,10.5520525410868,-1.29894745891323,-10.960656981801,"CF-PETG","Flat",100,4,"CF PETG 100%_4.txt"
11.2243,95.031,0.056119,11.879,0.053028,0.0021406,0.21406,25.053,95.031,11.879,0.21406,4.253,2.11266666666667,8.98517133333333,10.5764260329074,-1.3025739670926,-10.9653503417173,"CF-PETG","Flat",100,4,"CF PETG 100%_4.txt"
11.2484,95.251,0.056255,11.906,0.053164,0.002146,0.2146,25.053,95.251,11.906,0.2146,4.253,2.11266666666667,8.98517133333333,10.6009108192112,-1.30508918078876,-10.961609111278,"CF-PETG","Flat",100,4,"CF PETG 100%_4.txt"
11.2726,95.47,0.05639,11.934,0.053299,0.0021514,0.21514,25.053,95.47,11.934,0.21514,4.253,2.11266666666667,8.98517133333333,10.6252843110319,-1.30871568896813,-10.9662786070733,"CF-PETG","Flat",100,4,"CF PETG 100%_4.txt"
11.2968,95.69,0.056526,11.961,0.053435,0.0021569,0.21569,25.054,95.69,11.961,0.21569,4.253,2.11266666666667,8.98517133333333,10.6497690973357,-1.31123090266429,-10.9625524844436,"CF-PETG","Flat",100,4,"CF PETG 100%_4.txt"
11.321,95.909,0.056662,11.989,0.05357,0.0021623,0.21623,25.054,95.909,11.989,0.21623,4.253,2.11266666666667,8.98517133333333,10.6741425891563,-1.31485741084366,-10.9671983555231,"CF-PETG","Flat",100,4,"CF PETG 100%_4.txt"
11.3452,96.128,0.056797,12.016,0.053706,0.0021677,0.21677,25.054,96.128,12.016,0.21677,4.253,2.11266666666667,8.98517133333333,10.698516080977,-1.31748391902302,-10.9644134406044,"CF-PETG","Flat",100,4,"CF PETG 100%_4.txt"
11.3694,96.348,0.056933,12.043,0.053842,0.0021731,0.21731,25.054,96.348,12.043,0.21731,4.253,2.11266666666667,8.98517133333333,10.7230008672808,-1.31999913271919,-10.9607168705405,"CF-PETG","Flat",100,4,"CF PETG 100%_4.txt"
11.3936,96.567,0.057068,12.071,0.053977,0.0021785,0.21785,25.054,96.567,12.071,0.21785,4.253,2.11266666666667,8.98517133333333,10.7473743591014,-1.32362564089856,-10.9653354394711,"CF-PETG","Flat",100,4,"CF PETG 100%_4.txt"
11.4178,96.787,0.057204,12.098,0.054113,0.002184,0.2184,25.054,96.787,12.098,0.2184,4.253,2.11266666666667,8.98517133333333,10.7718591454053,-1.32614085459472,-10.9616536170832,"CF-PETG","Flat",100,4,"CF PETG 100%_4.txt"
11.442,97.006,0.05734,12.126,0.054248,0.0021894,0.21894,25.054,97.006,12.126,0.21894,4.253,2.11266666666667,8.98517133333333,10.7962326372259,-1.32976736277409,-10.9662490745018,"CF-PETG","Flat",100,4,"CF PETG 100%_4.txt"
11.4662,97.226,0.057475,12.153,0.054384,0.0021948,0.21948,25.054,97.226,12.153,0.21948,4.253,2.11266666666667,8.98517133333333,10.8207174235297,-1.33228257647026,-10.9625818848865,"CF-PETG","Flat",100,4,"CF PETG 100%_4.txt"
11.4903,97.445,0.057611,12.181,0.05452,0.0022002,0.22002,25.055,97.445,12.181,0.22002,4.253,2.11266666666667,8.98517133333333,10.8450909153504,-1.33590908464962,-10.9671544589904,"CF-PETG","Flat",100,4,"CF PETG 100%_4.txt"
11.5145,97.665,0.057746,12.208,0.054655,0.0022057,0.22057,25.055,97.665,12.208,0.22057,4.253,2.11266666666667,8.98517133333333,10.8695757016542,-1.33842429834579,-10.9635017885467,"CF-PETG","Flat",100,4,"CF PETG 100%_4.txt"
11.5387,97.884,0.057882,12.236,0.054791,0.0022111,0.22111,25.055,97.884,12.236,0.22111,4.253,2.11266666666667,8.98517133333333,10.8939491934748,-1.34205080652515,-10.9680517041938,"CF-PETG","Flat",100,4,"CF PETG 100%_4.txt"
11.5629,98.103,0.058018,12.263,0.054926,0.0022165,0.22165,25.055,98.103,12.263,0.22165,4.253,2.11266666666667,8.98517133333333,10.9183226852955,-1.34467731470452,-10.9653210038695,"CF-PETG","Flat",100,4,"CF PETG 100%_4.txt"
11.5871,98.323,0.058153,12.29,0.055062,0.0022219,0.22219,25.055,98.323,12.29,0.22219,4.253,2.11266666666667,8.98517133333333,10.9428074715993,-1.34719252840068,-10.9616967323082,"CF-PETG","Flat",100,4,"CF PETG 100%_4.txt"
11.6113,98.542,0.058289,12.318,0.055198,0.0022274,0.22274,25.055,98.542,12.318,0.22274,4.253,2.11266666666667,8.98517133333333,10.96718096342,-1.35081903658005,-10.9662204625755,"CF-PETG","Flat",100,4,"CF PETG 100%_4.txt"
11.6355,98.762,0.058424,12.345,0.055333,0.0022328,0.22328,25.055,98.762,12.345,0.22328,4.253,2.11266666666667,8.98517133333333,10.9916657497238,-1.35333425027622,-10.9626103708077,"CF-PETG","Flat",100,4,"CF PETG 100%_4.txt"
11.6597,98.981,0.05856,12.373,0.055469,0.0022382,0.22382,25.056,98.981,12.373,0.22382,4.253,2.11266666666667,8.98517133333333,11.0160392415444,-1.35696075845558,-10.9671119248006,"CF-PETG","Flat",100,4,"CF PETG 100%_4.txt"
11.6839,99.201,0.058696,12.4,0.055604,0.0022436,0.22436,25.056,99.201,12.4,0.22436,4.253,2.11266666666667,8.98517133333333,11.0405240278483,-1.35947597215175,-10.9635159044496,"CF-PETG","Flat",100,4,"CF PETG 100%_4.txt"
11.7081,99.42,0.058831,12.428,0.05574,0.0022491,0.22491,25.056,99.42,12.428,0.22491,4.253,2.11266666666667,8.98517133333333,11.0648975196689,-1.36310248033111,-10.96799549671,"CF-PETG","Flat",100,4,"CF PETG 100%_4.txt"
11.7322,99.64,0.058967,12.455,0.055876,0.0022545,0.22545,25.056,99.64,12.455,0.22545,4.253,2.11266666666667,8.98517133333333,11.0893823059727,-1.36561769402728,-10.9644134406044,"CF-PETG","Flat",100,4,"CF PETG 100%_4.txt"
11.7564,99.859,0.059103,12.482,0.056011,0.0022599,0.22599,25.056,99.859,12.482,0.22599,4.253,2.11266666666667,8.98517133333333,11.1137557977934,-1.36824420220664,-10.9617385211236,"CF-PETG","Flat",100,4,"CF PETG 100%_4.txt"
11.7806,100.08,0.059238,12.51,0.056147,0.0022653,0.22653,25.056,100.08,12.51,0.22653,4.253,2.11266666666667,8.98517133333333,11.1383518785804,-1.37164812141961,-10.9644134406044,"CF-PETG","Flat",100,4,"CF PETG 100%_4.txt"
11.8048,100.3,0.059374,12.537,0.056283,0.0022708,0.22708,25.056,100.3,12.537,0.22708,4.253,2.11266666666667,8.98517133333333,11.1628366648842,-1.37416333511578,-10.9608625278438,"CF-PETG","Flat",100,4,"CF PETG 100%_4.txt"
11.829,100.52,0.059509,12.565,0.056418,0.0022762,0.22762,25.057,100.52,12.565,0.22762,4.253,2.11266666666667,8.98517133333333,11.1873214511881,-1.37767854881194,-10.9644134406044,"CF-PETG","Flat",100,4,"CF PETG 100%_4.txt"
11.8532,100.74,0.059645,12.592,0.056554,0.0022816,0.22816,25.057,100.74,12.592,0.22816,4.253,2.11266666666667,8.98517133333333,11.2118062374919,-1.38019376250811,-10.9608780377074,"CF-PETG","Flat",100,4,"CF PETG 100%_4.txt"
11.8774,100.96,0.059781,12.62,0.056689,0.002287,0.2287,25.057,100.96,12.62,0.2287,4.253,2.11266666666667,8.98517133333333,11.2362910237957,-1.38370897620428,-10.9644134406044,"CF-PETG","Flat",100,4,"CF PETG 100%_4.txt"
11.9016,101.18,0.059916,12.647,0.056825,0.0022925,0.22925,25.057,101.18,12.647,0.22925,4.253,2.11266666666667,8.98517133333333,11.2607758100996,-1.38622418990044,-10.9608934126705,"CF-PETG","Flat",100,4,"CF PETG 100%_4.txt"
11.9258,101.4,0.060052,12.674,0.056961,0.0022979,0.22979,25.057,101.4,12.674,0.22979,4.253,2.11266666666667,8.98517133333333,11.2852605964034,-1.38873940359661,-10.9573883824886,"CF-PETG","Flat",100,4,"CF PETG 100%_4.txt"
11.95,101.61,0.060187,12.702,0.057096,0.0023033,0.23033,25.057,101.61,12.702,0.23033,4.253,2.11266666666667,8.98517133333333,11.3086324378752,-1.39336756212477,-10.9696706197824,"CF-PETG","Flat",100,4,"CF PETG 100%_4.txt"
11.9742,101.83,0.060323,12.729,0.057232,0.0023087,0.23087,25.057,101.83,12.729,0.23087,4.253,2.11266666666667,8.98517133333333,11.3331172241791,-1.39588277582093,-10.9661621165915,"CF-PETG","Flat",100,4,"CF PETG 100%_4.txt"
11.9983,102.05,0.060459,12.757,0.057367,0.0023142,0.23142,25.057,102.05,12.757,0.23142,4.253,2.11266666666667,8.98517133333333,11.3576020104829,-1.3993979895171,-10.9696479541985,"CF-PETG","Flat",100,4,"CF PETG 100%_4.txt"
12.0225,102.27,0.060594,12.784,0.057503,0.0023196,0.23196,25.058,102.27,12.784,0.23196,4.253,2.11266666666667,8.98517133333333,11.3820867967867,-1.40191320321327,-10.9661545933453,"CF-PETG","Flat",100,4,"CF PETG 100%_4.txt"
12.0467,102.49,0.06073,12.812,0.057639,0.002325,0.2325,25.058,102.49,12.812,0.2325,4.253,2.11266666666667,8.98517133333333,11.4065715830906,-1.40542841690943,-10.9696254832144,"CF-PETG","Flat",100,4,"CF PETG 100%_4.txt"
12.0709,102.71,0.060865,12.839,0.057774,0.0023304,0.23304,25.058,102.71,12.839,0.23304,4.253,2.11266666666667,8.98517133333333,11.4310563693944,-1.4079436306056,-10.9661471345556,"CF-PETG","Flat",100,4,"CF PETG 100%_4.txt"
12.0951,102.93,0.061001,12.866,0.05791,0.0023359,0.23359,25.058,102.93,12.866,0.23359,4.253,2.11266666666667,8.98517133333333,11.4555411556982,-1.41045884430176,-10.9626833849041,"CF-PETG","Flat",100,4,"CF PETG 100%_4.txt"
12.1193,103.15,0.061137,12.894,0.058045,0.0023413,0.23413,25.058,103.15,12.894,0.23413,4.253,2.11266666666667,8.98517133333333,11.4800259420021,-1.41397405799793,-10.9661397393976,"CF-PETG","Flat",100,4,"CF PETG 100%_4.txt"
12.1435,103.37,0.061272,12.921,0.058181,0.0023467,0.23467,25.058,103.37,12.921,0.23467,4.253,2.11266666666667,8.98517133333333,11.5045107283059,-1.4164892716941,-10.9626907491223,"CF-PETG","Flat",100,4,"CF PETG 100%_4.txt"
12.1677,103.59,0.061408,12.949,0.058317,0.0023521,0.23521,25.058,103.59,12.949,0.23521,4.253,2.11266666666667,8.98517133333333,11.5289955146097,-1.42000448539026,-10.9661324070605,"CF-PETG","Flat",100,4,"CF PETG 100%_4.txt"
12.1919,103.81,0.061543,12.976,0.058452,0.0023575,0.23575,25.059,103.81,12.976,0.23575,4.253,2.11266666666667,8.98517133333333,11.5534803009136,-1.42251969908643,-10.9626980509127,"CF-PETG","Flat",100,4,"CF PETG 100%_4.txt"
12.2161,104.04,0.061679,13.004,0.058588,0.002363,0.2363,25.059,104.04,13.004,0.2363,4.253,2.11266666666667,8.98517133333333,11.5790780320494,-1.4249219679506,-10.9575666560335,"CF-PETG","Flat",100,4,"CF PETG 100%_4.txt"
12.2402,104.27,0.061815,13.034,0.058723,0.0023684,0.23684,25.059,104.27,13.034,0.23684,4.253,2.11266666666667,8.98517133333333,11.6046757631852,-1.42932423681478,-10.9661211969831,"CF-PETG","Flat",100,4,"CF PETG 100%_4.txt"
12.2644,104.51,0.06195,13.063,0.058859,0.0023738,0.23738,25.059,104.51,13.063,0.23738,4.253,2.11266666666667,8.98517133333333,11.631386439153,-1.43161356084696,-10.9593015451807,"CF-PETG","Flat",100,4,"CF PETG 100%_4.txt"
12.2886,104.74,0.062086,13.093,0.058995,0.0023792,0.23792,25.059,104.74,13.093,0.23792,4.253,2.11266666666667,8.98517133333333,11.6569841702889,-1.43601582971113,-10.9678135622938,"CF-PETG","Flat",100,4,"CF PETG 100%_4.txt"
12.3128,104.98,0.062221,13.122,0.05913,0.0023847,0.23847,25.059,104.98,13.122,0.23847,4.253,2.11266666666667,8.98517133333333,11.6836948462567,-1.43830515374331,-10.9610208332824,"CF-PETG","Flat",100,4,"CF PETG 100%_4.txt"
12.337,105.21,0.062357,13.151,0.059266,0.0023901,0.23901,25.059,105.21,13.151,0.23901,4.253,2.11266666666667,8.98517133333333,11.7092925773925,-1.44170742260749,-10.9627208775567,"CF-PETG","Flat",100,4,"CF PETG 100%_4.txt"
12.3612,105.45,0.062493,13.181,0.059401,0.0023955,0.23955,25.06,105.45,13.181,0.23955,4.253,2.11266666666667,8.98517133333333,11.7360032533603,-1.44499674663967,-10.9627247298359,"CF-PETG","Flat",100,4,"CF PETG 100%_4.txt"
12.3854,105.68,0.062628,13.21,0.059537,0.0024009,0.24009,25.06,105.68,13.21,0.24009,4.253,2.11266666666667,8.98517133333333,11.7616009844962,-1.44839901550384,-10.9644134406044,"CF-PETG","Flat",100,4,"CF PETG 100%_4.txt"
12.4096,105.92,0.062764,13.24,0.059673,0.0024064,0.24064,25.06,105.92,13.24,0.24064,4.253,2.11266666666667,8.98517133333333,11.788311660464,-1.45168833953602,-10.9644134406044,"CF-PETG","Flat",100,4,"CF PETG 100%_4.txt"
12.4338,106.15,0.062899,13.269,0.059808,0.0024118,0.24118,25.06,106.15,13.269,0.24118,4.253,2.11266666666667,8.98517133333333,11.8139093915998,-1.4550906084002,-10.9660909518441,"CF-PETG","Flat",100,4,"CF PETG 100%_4.txt"
12.458,106.39,0.063035,13.299,0.059944,0.0024172,0.24172,25.06,106.39,13.299,0.24172,4.253,2.11266666666667,8.98517133333333,11.8406200675676,-1.45837993243238,-10.9660871676997,"CF-PETG","Flat",100,4,"CF PETG 100%_4.txt"
12.4821,106.62,0.063171,13.328,0.060079,0.0024226,0.24226,25.06,106.62,13.328,0.24226,4.253,2.11266666666667,8.98517133333333,11.8662177987034,-1.46178220129655,-10.9677536111686,"CF-PETG","Flat",100,4,"CF PETG 100%_4.txt"
12.5063,106.86,0.063306,13.357,0.060215,0.0024281,0.24281,25.06,106.86,13.357,0.24281,4.253,2.11266666666667,8.98517133333333,11.8929284746713,-1.46407152532873,-10.9610805220389,"CF-PETG","Flat",100,4,"CF PETG 100%_4.txt"
12.5305,107.09,0.063442,13.387,0.060351,0.0024335,0.24335,25.06,107.09,13.387,0.24335,4.253,2.11266666666667,8.98517133333333,11.9185262058071,-1.46847379419291,-10.9694016149466,"CF-PETG","Flat",100,4,"CF PETG 100%_4.txt"
12.5547,107.33,0.063577,13.416,0.060486,0.0024389,0.24389,25.061,107.33,13.416,0.24389,4.253,2.11266666666667,8.98517133333333,11.9452368817749,-1.47076311822509,-10.9627543099664,"CF-PETG","Flat",100,4,"CF PETG 100%_4.txt"
12.5789,107.56,0.063713,13.446,0.060622,0.0024443,0.24443,25.061,107.56,13.446,0.24443,4.253,2.11266666666667,8.98517133333333,11.9708346129107,-1.47516538708926,-10.9710351561004,"CF-PETG","Flat",100,4,"CF PETG 100%_4.txt"
12.6031,107.8,0.063849,13.475,0.060757,0.0024498,0.24498,25.061,107.8,13.475,0.24498,4.253,2.11266666666667,8.98517133333333,11.9975452888786,-1.47745471112144,-10.9644134406044,"CF-PETG","Flat",100,4,"CF PETG 100%_4.txt"
12.6273,108.04,0.063984,13.504,0.060893,0.0024552,0.24552,25.061,108.04,13.504,0.24552,4.253,2.11266666666667,8.98517133333333,12.0242559648464,-1.47974403515362,-10.9578201655333,"CF-PETG","Flat",100,4,"CF PETG 100%_4.txt"
12.6515,108.27,0.06412,13.534,0.061029,0.0024606,0.24606,25.061,108.27,13.534,0.24606,4.253,2.11266666666667,8.98517133333333,12.0498536959822,-1.4841463040178,-10.9660581056436,"CF-PETG","Flat",100,4,"CF PETG 100%_4.txt"
12.6757,108.51,0.064256,13.563,0.061164,0.002466,0.2466,25.061,108.51,13.563,0.2466,4.253,2.11266666666667,8.98517133333333,12.07656437195,-1.48643562804998,-10.9594899952074,"CF-PETG","Flat",100,4,"CF PETG 100%_4.txt"
12.6999,108.74,0.064391,13.593,0.0613,0.0024715,0.24715,25.061,108.74,13.593,0.24715,4.253,2.11266666666667,8.98517133333333,12.1021621030858,-1.49083789691415,-10.9676884934463,"CF-PETG","Flat",100,4,"CF PETG 100%_4.txt"
12.724,108.98,0.064527,13.622,0.061436,0.0024769,0.24769,25.062,108.98,13.622,0.24769,4.253,2.11266666666667,8.98517133333333,12.1288727790537,-1.49312722094633,-10.9611453600524,"CF-PETG","Flat",100,4,"CF PETG 100%_4.txt"
12.7482,109.21,0.064662,13.651,0.061571,0.0024823,0.24823,25.062,109.21,13.651,0.24823,4.253,2.11266666666667,8.98517133333333,12.1544705101895,-1.49652948981051,-10.9627828716615,"CF-PETG","Flat",100,4,"CF PETG 100%_4.txt"
12.7724,109.45,0.064798,13.681,0.061707,0.0024877,0.24877,25.062,109.45,13.681,0.24877,4.253,2.11266666666667,8.98517133333333,12.1811811861573,-1.49981881384269,-10.9627864472092,"CF-PETG","Flat",100,4,"CF PETG 100%_4.txt"
12.7966,109.68,0.064934,13.71,0.061842,0.0024932,0.24932,25.062,109.68,13.71,0.24932,4.253,2.11266666666667,8.98517133333333,12.2067789172931,-1.50322108270686,-10.9644134406044,"CF-PETG","Flat",100,4,"CF PETG 100%_4.txt"
12.8208,109.92,0.065069,13.74,0.061978,0.0024986,0.24986,25.062,109.92,13.74,0.24986,4.253,2.11266666666667,8.98517133333333,12.233489593261,-1.50651040673904,-10.9644134406044,"CF-PETG","Flat",100,4,"CF PETG 100%_4.txt"
12.845,110.15,0.065205,13.769,0.062114,0.002504,0.2504,25.062,110.15,13.769,0.2504,4.253,2.11266666666667,8.98517133333333,12.2590873243968,-1.50991267560322,-10.9660300356106,"CF-PETG","Flat",100,4,"CF PETG 100%_4.txt"
12.8692,110.33,0.06534,13.791,0.062249,0.0025094,0.25094,25.062,110.33,13.791,0.25094,4.253,2.11266666666667,8.98517133333333,12.2791203313726,-1.51187966862735,-10.9627994244606,"CF-PETG","Flat",100,4,"CF PETG 100%_4.txt"
12.8934,110.46,0.065476,13.808,0.062385,0.0025149,0.25149,25.062,110.46,13.808,0.25149,4.253,2.11266666666667,8.98517133333333,12.2935886141885,-1.51441138581145,-10.9676374986345,"CF-PETG","Flat",100,4,"CF PETG 100%_4.txt"
12.9176,110.6,0.065612,13.825,0.06252,0.0025203,0.25203,25.063,110.6,13.825,0.25203,4.253,2.11266666666667,8.98517133333333,12.3091698418364,-1.51583015816356,-10.9644134406044,"CF-PETG","Flat",100,4,"CF PETG 100%_4.txt"
12.9418,110.74,0.065747,13.843,0.062656,0.0025257,0.25257,25.063,110.74,13.843,0.25257,4.253,2.11266666666667,8.98517133333333,12.3247510694843,-1.51824893051566,-10.9676293470755,"CF-PETG","Flat",100,4,"CF PETG 100%_4.txt"
12.966,110.88,0.065883,13.86,0.062792,0.0025311,0.25311,25.063,110.88,13.86,0.25311,4.253,2.11266666666667,8.98517133333333,12.3403322971322,-1.51966770286777,-10.9644134406044,"CF-PETG","Flat",100,4,"CF PETG 100%_4.txt"
12.9901,111.04,0.066018,13.88,0.062927,0.0025365,0.25365,25.063,111.04,13.88,0.25365,4.253,2.11266666666667,8.98517133333333,12.3581394144441,-1.52186058555589,-10.9644134406044,"CF-PETG","Flat",100,4,"CF PETG 100%_4.txt"
13.0143,111.27,0.066154,13.908,0.063063,0.002542,0.2542,25.063,111.27,13.908,0.2542,4.253,2.11266666666667,8.98517133333333,12.3837371455799,-1.52426285442006,-10.9596121255397,"CF-PETG","Flat",100,4,"CF PETG 100%_4.txt"
13.0385,111.49,0.06629,13.936,0.063198,0.0025474,0.25474,25.063,111.49,13.936,0.25474,4.253,2.11266666666667,8.98517133333333,12.4082219318838,-1.52777806811623,-10.962816217826,"CF-PETG","Flat",100,4,"CF PETG 100%_4.txt"
13.0627,111.71,0.066425,13.964,0.063334,0.0025528,0.25528,25.063,111.71,13.964,0.25528,4.253,2.11266666666667,8.98517133333333,12.4327067181876,-1.5312932818124,-10.9660074607018,"CF-PETG","Flat",100,4,"CF PETG 100%_4.txt"
13.0869,111.93,0.066561,13.991,0.06347,0.0025582,0.25582,25.064,111.93,13.991,0.25582,4.253,2.11266666666667,8.98517133333333,12.4571915044914,-1.53380849550856,-10.9628224966662,"CF-PETG","Flat",100,4,"CF PETG 100%_4.txt"
13.1111,112.15,0.066696,14.019,0.063605,0.0025637,0.25637,25.064,112.15,14.019,0.25637,4.253,2.11266666666667,8.98517133333333,12.4816762907953,-1.53732370920473,-10.9660012069672,"CF-PETG","Flat",100,4,"CF PETG 100%_4.txt"
13.1353,112.37,0.066832,14.047,0.063741,0.0025691,0.25691,25.064,112.37,14.047,0.25691,4.253,2.11266666666667,8.98517133333333,12.5061610770991,-1.5408389229009,-10.9691672449697,"CF-PETG","Flat",100,4,"CF PETG 100%_4.txt"
13.1595,112.6,0.066968,14.075,0.063876,0.0025745,0.25745,25.064,112.6,14.075,0.25745,4.253,2.11266666666667,8.98517133333333,12.5317588082349,-1.54324119176507,-10.9644134406044,"CF-PETG","Flat",100,4,"CF PETG 100%_4.txt"
13.1837,112.82,0.067103,14.102,0.064012,0.0025799,0.25799,25.064,112.82,14.102,0.25799,4.253,2.11266666666667,8.98517133333333,12.5562435945388,-1.54575640546124,-10.96125659808,"CF-PETG","Flat",100,4,"CF PETG 100%_4.txt"
13.2079,113.04,0.067239,14.13,0.064148,0.0025854,0.25854,25.064,113.04,14.13,0.25854,4.253,2.11266666666667,8.98517133333333,12.5807283808426,-1.5492716191574,-10.9644134406044,"CF-PETG","Flat",100,4,"CF PETG 100%_4.txt"
13.232,113.26,0.067374,14.158,0.064283,0.0025908,0.25908,25.064,113.26,14.158,0.25908,4.253,2.11266666666667,8.98517133333333,12.6052131671464,-1.55278683285357,-10.9675577966773,"CF-PETG","Flat",100,4,"CF PETG 100%_4.txt"
13.2562,113.48,0.06751,14.186,0.064419,0.0025962,0.25962,25.065,113.48,14.186,0.25962,4.253,2.11266666666667,8.98517133333333,12.6296979534503,-1.55630204654973,-10.970689740235,"CF-PETG","Flat",100,4,"CF PETG 100%_4.txt"
13.2804,113.71,0.067646,14.213,0.064554,0.0026016,0.26016,25.065,113.71,14.213,0.26016,4.253,2.11266666666667,8.98517133333333,12.6552956845861,-1.55770431541391,-10.9597151580518,"CF-PETG","Flat",100,4,"CF PETG 100%_4.txt"
13.3046,113.93,0.067781,14.241,0.06469,0.0026071,0.26071,25.065,113.93,14.241,0.26071,4.253,2.11266666666667,8.98517133333333,12.6797804708899,-1.56121952911007,-10.9628504256026,"CF-PETG","Flat",100,4,"CF PETG 100%_4.txt"
13.3288,114.15,0.067917,14.269,0.064826,0.0026125,0.26125,25.065,114.15,14.269,0.26125,4.253,2.11266666666667,8.98517133333333,12.7042652571938,-1.56473474280624,-10.9659733885082,"CF-PETG","Flat",100,4,"CF PETG 100%_4.txt"
13.353,114.37,0.068052,14.297,0.064961,0.0026179,0.26179,25.065,114.37,14.297,0.26179,4.253,2.11266666666667,8.98517133333333,12.7287500434976,-1.56824995650241,-10.9690841190628,"CF-PETG","Flat",100,4,"CF PETG 100%_4.txt"
13.3772,114.59,0.068188,14.324,0.065097,0.0026233,0.26233,25.065,114.59,14.324,0.26233,4.253,2.11266666666667,8.98517133333333,12.7532348298014,-1.57076517019857,-10.9659673987613,"CF-PETG","Flat",100,4,"CF PETG 100%_4.txt"
13.4014,114.82,0.068324,14.352,0.065232,0.0026288,0.26288,25.065,114.82,14.352,0.26288,4.253,2.11266666666667,8.98517133333333,12.7788325609373,-1.57316743906275,-10.9613115876724,"CF-PETG","Flat",100,4,"CF PETG 100%_4.txt"
13.4256,115.04,0.068459,14.38,0.065368,0.0026342,0.26342,25.065,115.04,14.38,0.26342,4.253,2.11266666666667,8.98517133333333,12.8033173472411,-1.57668265275891,-10.9644134406044,"CF-PETG","Flat",100,4,"CF PETG 100%_4.txt"
13.4498,115.26,0.068595,14.407,0.065504,0.0026396,0.26396,25.066,115.26,14.407,0.26396,4.253,2.11266666666667,8.98517133333333,12.8278021335449,-1.57919786645508,-10.961323429271,"CF-PETG","Flat",100,4,"CF PETG 100%_4.txt"
13.4739,115.48,0.06873,14.435,0.065639,0.002645,0.2645,25.066,115.48,14.435,0.2645,4.253,2.11266666666667,8.98517133333333,12.8522869198488,-1.58271308015125,-10.9644134406044,"CF-PETG","Flat",100,4,"CF PETG 100%_4.txt"
13.4981,115.7,0.068866,14.463,0.065775,0.0026505,0.26505,25.066,115.7,14.463,0.26505,4.253,2.11266666666667,8.98517133333333,12.8767717061526,-1.58622829384741,-10.9674914875711,"CF-PETG","Flat",100,4,"CF PETG 100%_4.txt"
13.5223,115.93,0.069002,14.491,0.06591,0.0026559,0.26559,25.066,115.93,14.491,0.26559,4.253,2.11266666666667,8.98517133333333,12.9023694372884,-1.58863056271158,-10.9628773908742,"CF-PETG","Flat",100,4,"CF PETG 100%_4.txt"
13.5465,116.15,0.069137,14.518,0.066046,0.0026613,0.26613,25.066,116.15,14.518,0.26613,4.253,2.11266666666667,8.98517133333333,12.9268542235922,-1.59114577640775,-10.9598138614668,"CF-PETG","Flat",100,4,"CF PETG 100%_4.txt"
13.5707,116.37,0.069273,14.546,0.066182,0.0026667,0.26667,25.066,116.37,14.546,0.26667,4.253,2.11266666666667,8.98517133333333,12.9513390098961,-1.59466099010392,-10.9628831988445,"CF-PETG","Flat",100,4,"CF PETG 100%_4.txt"
13.5949,116.59,0.069409,14.574,0.066317,0.0026722,0.26722,25.066,116.59,14.574,0.26722,4.253,2.11266666666667,8.98517133333333,12.9758237961999,-1.59817620380008,-10.9659407424186,"CF-PETG","Flat",100,4,"CF PETG 100%_4.txt"
13.6191,116.81,0.069544,14.602,0.066453,0.0026776,0.26776,25.067,116.81,14.602,0.26776,4.253,2.11266666666667,8.98517133333333,13.0003085825038,-1.60169141749625,-10.9689865600346,"CF-PETG","Flat",100,4,"CF PETG 100%_4.txt"
13.6433,117.03,0.06968,14.629,0.066589,0.002683,0.2683,25.067,117.03,14.629,0.2683,4.253,2.11266666666667,8.98517133333333,13.0247933688076,-1.60420663119242,-10.9659350002899,"CF-PETG","Flat",100,4,"CF PETG 100%_4.txt"
13.6675,117.26,0.069815,14.657,0.066724,0.0026884,0.26884,25.067,117.26,14.657,0.26884,4.253,2.11266666666667,8.98517133333333,13.0503910999434,-1.60660890005659,-10.9613761346564,"CF-PETG","Flat",100,4,"CF PETG 100%_4.txt"
13.6917,117.48,0.069951,14.685,0.06686,0.0026938,0.26938,25.067,117.48,14.685,0.26938,4.253,2.11266666666667,8.98517133333333,13.0748758862472,-1.61012411375276,-10.9644134406044,"CF-PETG","Flat",100,4,"CF PETG 100%_4.txt"
13.7158,117.7,0.070087,14.713,0.066995,0.0026993,0.26993,25.067,117.7,14.713,0.26993,4.253,2.11266666666667,8.98517133333333,13.0993606725511,-1.61363932744892,-10.9674391860866,"CF-PETG","Flat",100,4,"CF PETG 100%_4.txt"
13.74,117.92,0.070222,14.74,0.067131,0.0027047,0.27047,25.067,117.92,14.74,0.27047,4.253,2.11266666666667,8.98517133333333,13.1238454588549,-1.61615454114509,-10.9644134406044,"CF-PETG","Flat",100,4,"CF PETG 100%_4.txt"
13.7642,118.14,0.070358,14.768,0.067267,0.0027101,0.27101,25.067,118.14,14.768,0.27101,4.253,2.11266666666667,8.98517133333333,13.1483302451587,-1.61966975484126,-10.9674279173975,"CF-PETG","Flat",100,4,"CF PETG 100%_4.txt"
13.7884,118.37,0.070493,14.796,0.067402,0.0027155,0.27155,25.068,118.37,14.796,0.27155,4.253,2.11266666666667,8.98517133333333,13.1739279762946,-1.62207202370543,-10.9629090545109,"CF-PETG","Flat",100,4,"CF PETG 100%_4.txt"
13.8126,118.59,0.070629,14.824,0.067538,0.002721,0.2721,25.068,118.59,14.824,0.2721,4.253,2.11266666666667,8.98517133333333,13.1984127625984,-1.62558723740159,-10.96591498517,"CF-PETG","Flat",100,4,"CF PETG 100%_4.txt"
13.8368,118.81,0.070765,14.851,0.067673,0.0027264,0.27264,25.068,118.81,14.851,0.27264,4.253,2.11266666666667,8.98517133333333,13.2228975489022,-1.62810245109776,-10.962914625936,"CF-PETG","Flat",100,4,"CF PETG 100%_4.txt"
13.861,119.03,0.0709,14.879,0.067809,0.0027318,0.27318,25.068,119.03,14.879,0.27318,4.253,2.11266666666667,8.98517133333333,13.2473823352061,-1.63161766479393,-10.965909434733,"CF-PETG","Flat",100,4,"CF PETG 100%_4.txt"
13.8852,119.25,0.071036,14.907,0.067945,0.0027372,0.27372,25.068,119.25,14.907,0.27372,4.253,2.11266666666667,8.98517133333333,13.2718671215099,-1.63513287849009,-10.9688929931582,"CF-PETG","Flat",100,4,"CF PETG 100%_4.txt"
13.9094,119.48,0.071171,14.934,0.06808,0.0027427,0.27427,25.068,119.48,14.934,0.27427,4.253,2.11266666666667,8.98517133333333,13.2974648526457,-1.63653514735427,-10.9584515023053,"CF-PETG","Flat",100,4,"CF PETG 100%_4.txt"
13.9336,119.7,0.071307,14.962,0.068216,0.0027481,0.27481,25.068,119.7,14.962,0.27481,4.253,2.11266666666667,8.98517133333333,13.3219496389496,-1.64005036105043,-10.961438050063,"CF-PETG","Flat",100,4,"CF PETG 100%_4.txt"
13.9577,119.92,0.071443,14.99,0.068351,0.0027535,0.27535,25.068,119.92,14.99,0.27535,4.253,2.11266666666667,8.98517133333333,13.3464344252534,-1.6435655747466,-10.9644134406044,"CF-PETG","Flat",100,4,"CF PETG 100%_4.txt"
13.9819,120.14,0.071578,15.018,0.068487,0.0027589,0.27589,25.069,120.14,15.018,0.27589,4.253,2.11266666666667,8.98517133333333,13.3709192115572,-1.64708078844277,-10.9673777363348,"CF-PETG","Flat",100,4,"CF PETG 100%_4.txt"
14.0061,120.36,0.071714,15.045,0.068623,0.0027644,0.27644,25.069,120.36,15.045,0.27644,4.253,2.11266666666667,8.98517133333333,13.3954039978611,-1.64959600213893,-10.9644134406044,"CF-PETG","Flat",100,4,"CF PETG 100%_4.txt"
14.0303,120.59,0.071849,15.073,0.068758,0.0027698,0.27698,25.069,120.59,15.073,0.27698,4.253,2.11266666666667,8.98517133333333,13.4210017289969,-1.65199827100311,-10.9599832216752,"CF-PETG","Flat",100,4,"CF PETG 100%_4.txt"
14.0545,120.81,0.071985,15.101,0.068894,0.0027752,0.27752,25.069,120.81,15.101,0.27752,4.253,2.11266666666667,8.98517133333333,13.4454865153007,-1.65551348469927,-10.9629394391052,"CF-PETG","Flat",100,4,"CF PETG 100%_4.txt"
14.0787,121.03,0.072121,15.129,0.069029,0.0027806,0.27806,25.069,121.03,15.129,0.27806,4.253,2.11266666666667,8.98517133333333,13.4699713016046,-1.65902869839544,-10.965884714095,"CF-PETG","Flat",100,4,"CF PETG 100%_4.txt"
14.1029,121.25,0.072256,15.156,0.069165,0.0027861,0.27861,25.069,121.25,15.156,0.27861,4.253,2.11266666666667,8.98517133333333,13.4944560879084,-1.66154391209161,-10.9629447881473,"CF-PETG","Flat",100,4,"CF PETG 100%_4.txt"
14.1271,121.47,0.072392,15.184,0.069301,0.0027915,0.27915,25.069,121.47,15.184,0.27915,4.253,2.11266666666667,8.98517133333333,13.5189408742122,-1.66505912578777,-10.9658793847983,"CF-PETG","Flat",100,4,"CF PETG 100%_4.txt"
14.1513,121.69,0.072527,15.212,0.069436,0.0027969,0.27969,25.07,121.69,15.212,0.27969,4.253,2.11266666666667,8.98517133333333,13.5434256605161,-1.66857433948394,-10.9688031783062,"CF-PETG","Flat",100,4,"CF PETG 100%_4.txt"
14.1755,121.92,0.072663,15.24,0.069572,0.0028023,0.28023,25.07,121.92,15.24,0.28023,4.253,2.11266666666667,8.98517133333333,13.5690233916519,-1.67097660834811,-10.9644134406044,"CF-PETG","Flat",100,4,"CF PETG 100%_4.txt"
14.1997,122.14,0.072799,15.267,0.069707,0.0028078,0.28078,25.07,122.14,15.267,0.28078,4.253,2.11266666666667,8.98517133333333,13.5935081779557,-1.67349182204428,-10.9614974916112,"CF-PETG","Flat",100,4,"CF PETG 100%_4.txt"
14.2238,122.36,0.072934,15.295,0.069843,0.0028132,0.28132,25.07,122.36,15.295,0.28132,4.253,2.11266666666667,8.98517133333333,13.6179929642596,-1.67700703574044,-10.9644134406044,"CF-PETG","Flat",100,4,"CF PETG 100%_4.txt"
14.248,122.58,0.07307,15.323,0.069979,0.0028186,0.28186,25.07,122.58,15.323,0.28186,4.253,2.11266666666667,8.98517133333333,13.6424777505634,-1.68052224943661,-10.9673187328631,"CF-PETG","Flat",100,4,"CF PETG 100%_4.txt"
14.2722,122.81,0.073205,15.351,0.070114,0.002824,0.2824,25.07,122.81,15.351,0.2824,4.253,2.11266666666667,8.98517133333333,13.6680754816992,-1.68292451830078,-10.9629634440804,"CF-PETG","Flat",100,4,"CF PETG 100%_4.txt"
14.2964,123.05,0.073341,15.382,0.07025,0.0028295,0.28295,25.07,123.05,15.382,0.28295,4.253,2.11266666666667,8.98517133333333,13.694786157667,-1.68721384233296,-10.9687546634571,"CF-PETG","Flat",100,4,"CF PETG 100%_4.txt"
14.3206,123.3,0.073477,15.413,0.070385,0.0028349,0.28349,25.07,123.3,15.413,0.28349,4.253,2.11266666666667,8.98517133333333,13.7226097784668,-1.69039022153315,-10.9673017682032,"CF-PETG","Flat",100,4,"CF PETG 100%_4.txt"
14.3448,123.55,0.073612,15.443,0.070521,0.0028403,0.28403,25.071,123.55,15.443,0.28403,4.253,2.11266666666667,8.98517133333333,13.7504333992667,-1.69256660073334,-10.9600893656242,"CF-PETG","Flat",100,4,"CF PETG 100%_4.txt"
14.369,123.79,0.073748,15.474,0.070657,0.0028457,0.28457,25.071,123.79,15.474,0.28457,4.253,2.11266666666667,8.98517133333333,13.7771440752345,-1.69685592476552,-10.9658519113708,"CF-PETG","Flat",100,4,"CF PETG 100%_4.txt"
14.3932,124.04,0.073883,15.505,0.070792,0.0028512,0.28512,25.071,124.04,15.505,0.28512,4.253,2.11266666666667,8.98517133333333,13.8049676960343,-1.70003230396571,-10.9644134406044,"CF-PETG","Flat",100,4,"CF PETG 100%_4.txt"
14.4174,124.28,0.074019,15.536,0.070928,0.0028566,0.28566,25.071,124.28,15.536,0.28566,4.253,2.11266666666667,8.98517133333333,13.8316783720021,-1.70432162799789,-10.9701443614695,"CF-PETG","Flat",100,4,"CF PETG 100%_4.txt"
14.4416,124.53,0.074155,15.566,0.071063,0.002862,0.2862,25.071,124.53,15.566,0.2862,4.253,2.11266666666667,8.98517133333333,13.8595019928019,-1.70649800719808,-10.9629834716567,"CF-PETG","Flat",100,4,"CF PETG 100%_4.txt"
14.4657,124.78,0.07429,15.597,0.071199,0.0028674,0.28674,25.071,124.78,15.597,0.28674,4.253,2.11266666666667,8.98517133333333,13.8873256136017,-1.70967438639827,-10.9615591870121,"CF-PETG","Flat",100,4,"CF PETG 100%_4.txt"
14.4899,125.02,0.074426,15.628,0.071335,0.0028728,0.28728,25.071,125.02,15.628,0.28728,4.253,2.11266666666667,8.98517133333333,13.9140362895695,-1.71396371043045,-10.9672620324447,"CF-PETG","Flat",100,4,"CF PETG 100%_4.txt"
14.5141,125.27,0.074562,15.658,0.07147,0.0028783,0.28783,25.072,125.27,15.658,0.28783,4.253,2.11266666666667,8.98517133333333,13.9418599103694,-1.71614008963064,-10.9601487394983,"CF-PETG","Flat",100,4,"CF PETG 100%_4.txt"
14.5383,125.51,0.074697,15.689,0.071606,0.0028837,0.28837,25.072,125.51,15.689,0.28837,4.253,2.11266666666667,8.98517133333333,13.9685705863372,-1.72042941366282,-10.965832198756,"CF-PETG","Flat",100,4,"CF PETG 100%_4.txt"
14.5625,125.76,0.074833,15.72,0.071742,0.0028891,0.28891,25.072,125.76,15.72,0.28891,4.253,2.11266666666667,8.98517133333333,13.996394207137,-1.72360579286301,-10.9644134406044,"CF-PETG","Flat",100,4,"CF PETG 100%_4.txt"
14.5867,126.01,0.074968,15.751,0.071877,0.0028945,0.28945,25.072,126.01,15.751,0.28945,4.253,2.11266666666667,8.98517133333333,14.0242178279368,-1.7267821720632,-10.963000267051,"CF-PETG","Flat",100,4,"CF PETG 100%_4.txt"
14.6109,126.25,0.075104,15.781,0.072013,0.0029,0.29,25.072,126.25,15.781,0.29,4.253,2.11266666666667,8.98517133333333,14.0509285039046,-1.73007149609538,-10.9630029535225,"CF-PETG","Flat",100,4,"CF PETG 100%_4.txt"
14.6351,126.5,0.07524,15.812,0.072148,0.0029054,0.29054,25.072,126.5,15.812,0.29054,4.253,2.11266666666667,8.98517133333333,14.0787521247044,-1.73324787529557,-10.9615979970628,"CF-PETG","Flat",100,4,"CF PETG 100%_4.txt"
14.6593,126.64,0.075375,15.83,0.072284,0.0029108,0.29108,25.072,126.64,15.83,0.29108,4.253,2.11266666666667,8.98517133333333,14.0943333523523,-1.73566664764768,-10.9644134406044,"CF-PETG","Flat",100,4,"CF PETG 100%_4.txt"
14.6835,126.78,0.075511,15.848,0.07242,0.0029162,0.29162,25.073,126.78,15.848,0.29162,4.253,2.11266666666667,8.98517133333333,14.1099145800002,-1.73808541999978,-10.9672224886407,"CF-PETG","Flat",100,4,"CF PETG 100%_4.txt"
14.7076,126.92,0.075646,15.866,0.072555,0.0029217,0.29217,25.073,126.92,15.866,0.29217,4.253,2.11266666666667,8.98517133333333,14.1254958076481,-1.74050419235189,-10.9700251629389,"CF-PETG","Flat",100,4,"CF PETG 100%_4.txt"
14.7318,127.07,0.075782,15.883,0.072691,0.0029271,0.29271,25.073,127.07,15.883,0.29271,4.253,2.11266666666667,8.98517133333333,14.142189980128,-1.740810019872,-10.960209153636,"CF-PETG","Flat",100,4,"CF PETG 100%_4.txt"
14.756,127.26,0.075918,15.908,0.072826,0.0029325,0.29325,25.073,127.26,15.908,0.29325,4.253,2.11266666666667,8.98517133333333,14.1633359319359,-1.74466406806414,-10.9672118937902,"CF-PETG","Flat",100,4,"CF PETG 100%_4.txt"
14.7802,127.47,0.076053,15.934,0.072962,0.0029379,0.29379,25.073,127.47,15.934,0.29379,4.253,2.11266666666667,8.98517133333333,14.1867077734077,-1.7472922265923,-10.965810384036,"CF-PETG","Flat",100,4,"CF PETG 100%_4.txt"
14.8044,127.68,0.076189,15.96,0.073098,0.0029434,0.29434,25.073,127.68,15.96,0.29434,4.253,2.11266666666667,8.98517133333333,14.2100796148795,-1.74992038512046,-10.9644134406044,"CF-PETG","Flat",100,4,"CF PETG 100%_4.txt"
14.8286,127.89,0.076324,15.987,0.073233,0.0029488,0.29488,25.073,127.89,15.987,0.29488,4.253,2.11266666666667,8.98517133333333,14.2334514563514,-1.75354854364862,-10.9685903774856,"CF-PETG","Flat",100,4,"CF PETG 100%_4.txt"
14.8528,128.11,0.07646,16.013,0.073369,0.0029542,0.29542,25.073,128.11,16.013,0.29542,4.253,2.11266666666667,8.98517133333333,14.2579362426552,-1.75506375734479,-10.9602432857353,"CF-PETG","Flat",100,4,"CF PETG 100%_4.txt"
14.877,128.32,0.076596,16.04,0.073504,0.0029596,0.29596,25.074,128.32,16.04,0.29596,4.253,2.11266666666667,8.98517133333333,14.2813080841271,-1.75869191587295,-10.9644134406044,"CF-PETG","Flat",100,4,"CF PETG 100%_4.txt"
14.9012,128.53,0.076731,16.066,0.07364,0.0029651,0.29651,25.074,128.53,16.066,0.29651,4.253,2.11266666666667,8.98517133333333,14.3046799255989,-1.7613200744011,-10.9630279746116,"CF-PETG","Flat",100,4,"CF PETG 100%_4.txt"
14.9254,128.74,0.076867,16.093,0.073776,0.0029705,0.29705,25.074,128.74,16.093,0.29705,4.253,2.11266666666667,8.98517133333333,14.3280517670707,-1.76494823292926,-10.9671797236641,"CF-PETG","Flat",100,4,"CF PETG 100%_4.txt"
14.9495,128.95,0.077002,16.119,0.073911,0.0029759,0.29759,25.074,128.95,16.119,0.29759,4.253,2.11266666666667,8.98517133333333,14.3514236085426,-1.76757639145742,-10.9657943511224,"CF-PETG","Flat",100,4,"CF PETG 100%_4.txt"
14.9737,129.16,0.077138,16.145,0.074047,0.0029813,0.29813,25.074,129.16,16.145,0.29813,4.253,2.11266666666667,8.98517133333333,14.3747954500144,-1.77020454998558,-10.9644134406044,"CF-PETG","Flat",100,4,"CF PETG 100%_4.txt"
14.9979,129.37,0.077274,16.172,0.074182,0.0029868,0.29868,25.074,129.37,16.172,0.29868,4.253,2.11266666666667,8.98517133333333,14.3981672914863,-1.77383270851374,-10.9685425953113,"CF-PETG","Flat",100,4,"CF PETG 100%_4.txt"
15.0221,129.59,0.077409,16.198,0.074318,0.0029922,0.29922,25.074,129.59,16.198,0.29922,4.253,2.11266666666667,8.98517133333333,14.4226520777901,-1.7753479222099,-10.9602909137542,"CF-PETG","Flat",100,4,"CF PETG 100%_4.txt"
15.0463,129.8,0.077545,16.225,0.074454,0.0029976,0.29976,25.075,129.8,16.225,0.29976,4.253,2.11266666666667,8.98517133333333,14.4460239192619,-1.77897608073806,-10.9644134406044,"CF-PETG","Flat",100,4,"CF PETG 100%_4.txt"
15.0705,130.01,0.07768,16.251,0.074589,0.003003,0.3003,25.075,130.01,16.251,0.3003,4.253,2.11266666666667,8.98517133333333,14.4693957607338,-1.78160423926622,-10.9630437466385,"CF-PETG","Flat",100,4,"CF PETG 100%_4.txt"
15.0947,130.22,0.077816,16.278,0.074725,0.0030085,0.30085,25.075,130.22,16.278,0.30085,4.253,2.11266666666667,8.98517133333333,14.4927676022056,-1.78523239779438,-10.967148284767,"CF-PETG","Flat",100,4,"CF PETG 100%_4.txt"
