Repository: VipulKohinkar/3D-Printing-Parameter-Optimisation

# 3D Printing Parameter Optimisation: Impact of K-Value on Carbon-Reinforced PETG

## MSc Mechanical Engineering with Management

**Author:** Vipul Kohinkar  
**Project:** MEE7012-SUM  
**Date:** 27 August 2026

---

## Project Overview

This project investigates the influence of flow-rate multiplier (K-value) and build orientation on the tensile behaviour of PETG and carbon-fibre-reinforced PETG (CF-PETG) manufactured using fused deposition modelling (FDM).

The study compares an unreinforced thermoplastic, PETG, with a carbon-fibre-reinforced PETG composite to investigate whether the two materials respond differently to changes in material flow and build orientation.

---

File: 3_Experimental_data/Modulus/Recalculated Stress Strain/Recalculated_Stress_Strain_All_Data.csv (part 16 of 212)
"Time (s)","Load (N)","Machine Extension (mm)","Stress (MPa)","Extension from Preload (mm)","Strain","Percentage Strain","Gauge Length (mm)","Load_N","NEXYGEN_Stress_MPa","Percentage_Strain","Measured_Width_mm","Measured_Thickness_mm","Measured_Area_mm2","Recalculated_Stress_MPa","Stress_Difference_MPa","Stress_Difference_Percent","Material","Orientation","K","Sample","File"
15.1189,130.43,0.077952,16.304,0.07486,0.0030139,0.30139,25.075,130.43,16.304,0.30139,4.253,2.11266666666667,8.98517133333333,14.5161394436775,-1.78786055632254,-10.9657786820568,"CF-PETG","Flat",100,4,"CF PETG 100%_4.txt"
15.1431,130.64,0.078087,16.33,0.074996,0.0030193,0.30193,25.075,130.64,16.33,0.30193,4.253,2.11266666666667,8.98517133333333,14.5395112851493,-1.7904887148507,-10.9644134406044,"CF-PETG","Flat",100,4,"CF PETG 100%_4.txt"
15.1673,130.86,0.078223,16.357,0.075132,0.0030247,0.30247,25.075,130.86,16.357,0.30247,4.253,2.11266666666667,8.98517133333333,14.5639960714531,-1.79300392854686,-10.9616918050184,"CF-PETG","Flat",100,4,"CF PETG 100%_4.txt"
15.1914,131.07,0.078358,16.383,0.075267,0.0030302,0.30302,25.075,131.07,16.383,0.30302,4.253,2.11266666666667,8.98517133333333,14.587367912925,-1.79563208707502,-10.9603374661236,"CF-PETG","Flat",100,4,"CF PETG 100%_4.txt"
15.2156,131.28,0.078494,16.41,0.075403,0.0030356,0.30356,25.076,131.28,16.41,0.30356,4.253,2.11266666666667,8.98517133333333,14.6107397543968,-1.79926024560318,-10.9644134406044,"CF-PETG","Flat",100,4,"CF PETG 100%_4.txt"
15.2398,131.49,0.07863,16.436,0.075538,0.003041,0.3041,25.076,131.49,16.436,0.3041,4.253,2.11266666666667,8.98517133333333,14.6341115958687,-1.80188840413134,-10.9630591636124,"CF-PETG","Flat",100,4,"CF PETG 100%_4.txt"
15.264,131.7,0.078765,16.463,0.075674,0.0030464,0.30464,25.076,131.7,16.463,0.30464,4.253,2.11266666666667,8.98517133333333,14.6574834373405,-1.8055165626595,-10.9671175524479,"CF-PETG","Flat",100,4,"CF PETG 100%_4.txt"
15.2882,131.91,0.078901,16.489,0.07581,0.0030518,0.30518,25.076,131.91,16.489,0.30518,4.253,2.11266666666667,8.98517133333333,14.6808552788123,-1.80814472118766,-10.9657633645925,"CF-PETG","Flat",100,4,"CF PETG 100%_4.txt"
15.3124,132.12,0.079036,16.516,0.075945,0.0030573,0.30573,25.076,132.12,16.516,0.30573,4.253,2.11266666666667,8.98517133333333,14.7042271202842,-1.81177287971581,-10.9698043092505,"CF-PETG","Flat",100,4,"CF PETG 100%_4.txt"
15.3366,132.34,0.079172,16.542,0.076081,0.0030627,0.30627,25.076,132.34,16.542,0.30627,4.253,2.11266666666667,8.98517133333333,14.728711906588,-1.81328809341198,-10.9617222428484,"CF-PETG","Flat",100,4,"CF PETG 100%_4.txt"
15.3608,132.55,0.079308,16.568,0.076216,0.0030681,0.30681,25.076,132.55,16.568,0.30681,4.253,2.11266666666667,8.98517133333333,14.7520837480599,-1.81591625194014,-10.9603829788758,"CF-PETG","Flat",100,4,"CF PETG 100%_4.txt"
15.385,132.76,0.079443,16.595,0.076352,0.0030735,0.30735,25.076,132.76,16.595,0.30735,4.253,2.11266666666667,8.98517133333333,14.7754555895317,-1.8195444104683,-10.9644134406044,"CF-PETG","Flat",100,4,"CF PETG 100%_4.txt"
15.4092,132.97,0.079579,16.621,0.076488,0.003079,0.3079,25.077,132.97,16.621,0.3079,4.253,2.11266666666667,8.98517133333333,14.7988274310035,-1.82217256899646,-10.9630742373892,"CF-PETG","Flat",100,4,"CF PETG 100%_4.txt"
15.4334,133.18,0.079715,16.648,0.076623,0.0030844,0.30844,25.077,133.18,16.648,0.30844,4.253,2.11266666666667,8.98517133333333,14.8221992724754,-1.82580072752462,-10.9670875031512,"CF-PETG","Flat",100,4,"CF PETG 100%_4.txt"
15.4575,133.39,0.07985,16.674,0.076759,0.0030898,0.30898,25.077,133.39,16.674,0.30898,4.253,2.11266666666667,8.98517133333333,14.8455711139472,-1.82842888605278,-10.9657483870264,"CF-PETG","Flat",100,4,"CF PETG 100%_4.txt"
15.4817,133.6,0.079986,16.701,0.076895,0.0030952,0.30952,25.077,133.6,16.701,0.30952,4.253,2.11266666666667,8.98517133333333,14.8689429554191,-1.83205704458094,-10.9697445936227,"CF-PETG","Flat",100,4,"CF PETG 100%_4.txt"
15.5059,133.82,0.080121,16.727,0.07703,0.0031007,0.31007,25.077,133.82,16.727,0.31007,4.253,2.11266666666667,8.98517133333333,14.8934277417229,-1.8335722582771,-10.9617520073958,"CF-PETG","Flat",100,4,"CF PETG 100%_4.txt"
15.5301,134.03,0.080257,16.753,0.077166,0.0031061,0.31061,25.077,134.03,16.753,0.31061,4.253,2.11266666666667,8.98517133333333,14.9167995831947,-1.83620041680526,-10.9604274864517,"CF-PETG","Flat",100,4,"CF PETG 100%_4.txt"
15.5543,134.24,0.080393,16.78,0.077301,0.0031115,0.31115,25.077,134.24,16.78,0.31115,4.253,2.11266666666667,8.98517133333333,14.9401714246666,-1.83982857533342,-10.9644134406044,"CF-PETG","Flat",100,4,"CF PETG 100%_4.txt"
15.5785,134.45,0.080528,16.806,0.077437,0.0031169,0.31169,25.078,134.45,16.806,0.31169,4.253,2.11266666666667,8.98517133333333,14.9635432661384,-1.84245673386158,-10.9630889793025,"CF-PETG","Flat",100,4,"CF PETG 100%_4.txt"
15.6027,134.66,0.080664,16.833,0.077573,0.0031224,0.31224,25.078,134.66,16.833,0.31224,4.253,2.11266666666667,8.98517133333333,14.9869151076103,-1.84608489238973,-10.9670581143571,"CF-PETG","Flat",100,4,"CF PETG 100%_4.txt"
15.6269,134.87,0.080799,16.859,0.077708,0.0031278,0.31278,25.078,134.87,16.859,0.31278,4.253,2.11266666666667,8.98517133333333,15.0102869490821,-1.8487130509179,-10.9657337381689,"CF-PETG","Flat",100,4,"CF PETG 100%_4.txt"
15.6511,135.09,0.080935,16.887,0.077844,0.0031332,0.31332,25.078,135.09,16.887,0.31332,4.253,2.11266666666667,8.98517133333333,15.0347717353859,-1.85222826461406,-10.9683677658202,"CF-PETG","Flat",100,4,"CF PETG 100%_4.txt"
15.6753,135.35,0.081071,16.919,0.077979,0.0031386,0.31386,25.078,135.35,16.919,0.31386,4.253,2.11266666666667,8.98517133333333,15.0637083010177,-1.85529169898226,-10.9657290559859,"CF-PETG","Flat",100,4,"CF PETG 100%_4.txt"
15.6994,135.61,0.081206,16.951,0.078115,0.0031441,0.31441,25.078,135.61,16.951,0.31441,4.253,2.11266666666667,8.98517133333333,15.0926448666495,-1.85835513335045,-10.963100308834,"CF-PETG","Flat",100,4,"CF PETG 100%_4.txt"
15.7236,135.87,0.081342,16.984,0.078251,0.0031495,0.31495,25.078,135.87,16.984,0.31495,4.253,2.11266666666667,8.98517133333333,15.1215814322814,-1.86241856771865,-10.965724020953,"CF-PETG","Flat",100,4,"CF PETG 100%_4.txt"
15.7478,136.13,0.081477,17.016,0.078386,0.0031549,0.31549,25.078,136.13,17.016,0.31549,4.253,2.11266666666667,8.98517133333333,15.1505179979132,-1.86548200208684,-10.9631053249109,"CF-PETG","Flat",100,4,"CF PETG 100%_4.txt"
15.772,136.39,0.081613,17.048,0.078522,0.0031603,0.31603,25.079,136.39,17.048,0.31603,4.253,2.11266666666667,8.98517133333333,15.179454563545,-1.86854543645504,-10.9604964597316,"CF-PETG","Flat",100,4,"CF PETG 100%_4.txt"
15.7962,136.64,0.081749,17.081,0.078657,0.0031658,0.31658,25.079,136.64,17.081,0.31658,4.253,2.11266666666667,8.98517133333333,15.2072781843448,-1.87372181565523,-10.9696259917758,"CF-PETG","Flat",100,4,"CF PETG 100%_4.txt"
15.8204,136.9,0.081884,17.113,0.078793,0.0031712,0.31712,25.079,136.9,17.113,0.31712,4.253,2.11266666666667,8.98517133333333,15.2362147499766,-1.87678525002343,-10.9670148426543,"CF-PETG","Flat",100,4,"CF PETG 100%_4.txt"
15.8446,137.16,0.08202,17.145,0.078929,0.0031766,0.31766,25.079,137.16,17.145,0.31766,4.253,2.11266666666667,8.98517133333333,15.2651513156084,-1.87984868439163,-10.9644134406044,"CF-PETG","Flat",100,4,"CF PETG 100%_4.txt"
15.8688,137.42,0.082155,17.177,0.079064,0.003182,0.3182,25.079,137.42,17.177,0.3182,4.253,2.11266666666667,8.98517133333333,15.2940878812402,-1.88291211875982,-10.9618217311511,"CF-PETG","Flat",100,4,"CF PETG 100%_4.txt"
15.893,137.67,0.082291,17.209,0.0792,0.0031875,0.31875,25.079,137.67,17.209,0.31875,4.253,2.11266666666667,8.98517133333333,15.32191150204,-1.88708849796001,-10.9657068856994,"CF-PETG","Flat",100,4,"CF PETG 100%_4.txt"
15.9172,137.89,0.082427,17.236,0.079335,0.0031929,0.31929,25.079,137.89,17.236,0.31929,4.253,2.11266666666667,8.98517133333333,15.3463962883438,-1.88960371165618,-10.9631220216766,"CF-PETG","Flat",100,4,"CF PETG 100%_4.txt"
15.9413,138.1,0.082562,17.263,0.079471,0.0031983,0.31983,25.08,138.1,17.263,0.31983,4.253,2.11266666666667,8.98517133333333,15.3697681298157,-1.89323187018434,-10.9669922388017,"CF-PETG","Flat",100,4,"CF PETG 100%_4.txt"
15.9655,138.32,0.082698,17.29,0.079607,0.0032037,0.32037,25.08,138.32,17.29,0.32037,4.253,2.11266666666667,8.98517133333333,15.3942529161195,-1.8957470838805,-10.9644134406044,"CF-PETG","Flat",100,4,"CF PETG 100%_4.txt"
15.9897,138.53,0.082833,17.316,0.079742,0.0032091,0.32091,25.08,138.53,17.316,0.32091,4.253,2.11266666666667,8.98517133333333,15.4176247575913,-1.89837524240866,-10.963127988038,"CF-PETG","Flat",100,4,"CF PETG 100%_4.txt"
16.0139,138.75,0.082969,17.343,0.079878,0.0032146,0.32146,25.08,138.75,17.343,0.32146,4.253,2.11266666666667,8.98517133333333,15.4421095438952,-1.90089045610483,-10.9605630865757,"CF-PETG","Flat",100,4,"CF PETG 100%_4.txt"
16.0381,138.96,0.083105,17.37,0.080013,0.00322,0.322,25.08,138.96,17.37,0.322,4.253,2.11266666666667,8.98517133333333,15.465481385367,-1.90451861463298,-10.9644134406044,"CF-PETG","Flat",100,4,"CF PETG 100%_4.txt"
16.0623,139.18,0.08324,17.397,0.080149,0.0032254,0.32254,25.08,139.18,17.397,0.32254,4.253,2.11266666666667,8.98517133333333,15.4899661716709,-1.90703382832915,-10.961854505542,"CF-PETG","Flat",100,4,"CF PETG 100%_4.txt"
16.0865,139.39,0.083376,17.424,0.080285,0.0032308,0.32308,25.08,139.39,17.424,0.32308,4.253,2.11266666666667,8.98517133333333,15.5133380131427,-1.91066198685731,-10.9656909254896,"CF-PETG","Flat",100,4,"CF PETG 100%_4.txt"
16.1107,139.61,0.083511,17.451,0.08042,0.0032363,0.32363,25.081,139.61,17.451,0.32363,4.253,2.11266666666667,8.98517133333333,15.5378227994465,-1.91317720055347,-10.9631379322301,"CF-PETG","Flat",100,4,"CF PETG 100%_4.txt"
16.1349,139.82,0.083647,17.478,0.080556,0.0032417,0.32417,25.081,139.82,17.478,0.32417,4.253,2.11266666666667,8.98517133333333,15.5611946409184,-1.91680535908164,-10.9669605165444,"CF-PETG","Flat",100,4,"CF PETG 100%_4.txt"
16.1591,140.04,0.083783,17.505,0.080691,0.0032471,0.32471,25.081,140.04,17.505,0.32471,4.253,2.11266666666667,8.98517133333333,15.5856794272222,-1.9193205727778,-10.9644134406044,"CF-PETG","Flat",100,4,"CF PETG 100%_4.txt"
16.1832,140.25,0.083918,17.532,0.080827,0.0032525,0.32525,25.081,140.25,17.532,0.32525,4.253,2.11266666666667,8.98517133333333,15.609051268694,-1.92294873130596,-10.9682222867098,"CF-PETG","Flat",100,4,"CF PETG 100%_4.txt"
16.2074,140.47,0.084054,17.559,0.080963,0.003258,0.3258,25.081,140.47,17.559,0.3258,4.253,2.11266666666667,8.98517133333333,15.6335360549979,-1.92546394500213,-10.9656811037196,"CF-PETG","Flat",100,4,"CF PETG 100%_4.txt"
16.2316,140.68,0.084189,17.586,0.081098,0.0032634,0.32634,25.081,140.68,17.586,0.32634,4.253,2.11266666666667,8.98517133333333,15.6569078964697,-1.92909210353028,-10.9694763080307,"CF-PETG","Flat",100,4,"CF PETG 100%_4.txt"
16.2558,140.9,0.084325,17.613,0.081234,0.0032688,0.32688,25.081,140.9,17.613,0.32688,4.253,2.11266666666667,8.98517133333333,15.6813926827736,-1.93160731722645,-10.9669409937345,"CF-PETG","Flat",100,4,"CF PETG 100%_4.txt"
16.28,141.12,0.084461,17.639,0.081369,0.0032742,0.32742,25.081,141.12,17.639,0.32742,4.253,2.11266666666667,8.98517133333333,15.7058774690774,-1.93312253092262,-10.9593657856036,"CF-PETG","Flat",100,4,"CF PETG 100%_4.txt"
16.3042,141.33,0.084596,17.666,0.081505,0.0032797,0.32797,25.082,141.33,17.666,0.32797,4.253,2.11266666666667,8.98517133333333,15.7292493105492,-1.93675068945077,-10.9631534555121,"CF-PETG","Flat",100,4,"CF PETG 100%_4.txt"
16.3284,141.55,0.084732,17.693,0.081641,0.0032851,0.32851,25.082,141.55,17.693,0.32851,4.253,2.11266666666667,8.98517133333333,15.7537340968531,-1.93926590314694,-10.9606392536424,"CF-PETG","Flat",100,4,"CF PETG 100%_4.txt"
16.3526,141.76,0.084868,17.72,0.081776,0.0032905,0.32905,25.082,141.76,17.72,0.32905,4.253,2.11266666666667,8.98517133333333,15.7771059383249,-1.9428940616751,-10.9644134406044,"CF-PETG","Flat",100,4,"CF PETG 100%_4.txt"
16.3768,141.98,0.085003,17.747,0.081912,0.0032959,0.32959,25.082,141.98,17.747,0.32959,4.253,2.11266666666667,8.98517133333333,15.8015907246287,-1.94540927537127,-10.9619049719461,"CF-PETG","Flat",100,4,"CF PETG 100%_4.txt"
16.401,142.19,0.085139,17.774,0.082048,0.0033014,0.33014,25.082,142.19,17.774,0.33014,4.253,2.11266666666667,8.98517133333333,15.8249625661006,-1.94903743389943,-10.9656657696603,"CF-PETG","Flat",100,4,"CF PETG 100%_4.txt"
16.4251,142.41,0.085274,17.801,0.082183,0.0033068,0.33068,25.082,142.41,17.801,0.33068,4.253,2.11266666666667,8.98517133333333,15.8494473524044,-1.95155264759559,-10.963163011042,"CF-PETG","Flat",100,4,"CF PETG 100%_4.txt"
16.4493,142.62,0.08541,17.828,0.082319,0.0033122,0.33122,25.082,142.62,17.828,0.33122,4.253,2.11266666666667,8.98517133333333,15.8728191938763,-1.95518080612375,-10.966910512249,"CF-PETG","Flat",100,4,"CF PETG 100%_4.txt"
16.4735,142.84,0.085546,17.855,0.082454,0.0033176,0.33176,25.083,142.84,17.855,0.33176,4.253,2.11266666666667,8.98517133333333,15.8973039801801,-1.95769601981991,-10.9644134406044,"CF-PETG","Flat",100,4,"CF PETG 100%_4.txt"
16.4977,143.05,0.085681,17.882,0.08259,0.0033231,0.33231,25.083,143.05,17.882,0.33231,4.253,2.11266666666667,8.98517133333333,15.9206758216519,-1.96132417834808,-10.9681477370992,"CF-PETG","Flat",100,4,"CF PETG 100%_4.txt"
16.5219,143.27,0.085817,17.909,0.082726,0.0033285,0.33285,25.083,143.27,17.909,0.33285,4.253,2.11266666666667,8.98517133333333,15.9451606079558,-1.96383939204424,-10.965656329467,"CF-PETG","Flat",100,4,"CF PETG 100%_4.txt"
16.5461,143.48,0.085952,17.936,0.082861,0.0033339,0.33339,25.083,143.48,17.936,0.33339,4.253,2.11266666666667,8.98517133333333,15.9685324494276,-1.9674675505724,-10.969377512112,"CF-PETG","Flat",100,4,"CF PETG 100%_4.txt"
16.5703,143.7,0.086088,17.962,0.082997,0.0033393,0.33393,25.083,143.7,17.962,0.33393,4.253,2.11266666666667,8.98517133333333,15.9930172357314,-1.96898276426857,-10.9619349975981,"CF-PETG","Flat",100,4,"CF PETG 100%_4.txt"
16.5945,143.91,0.086224,17.989,0.083132,0.0033448,0.33448,25.083,143.91,17.989,0.33448,4.253,2.11266666666667,8.98517133333333,16.0163890772033,-1.97261092279673,-10.9656508021387,"CF-PETG","Flat",100,4,"CF PETG 100%_4.txt"
16.6187,144.13,0.086359,18.016,0.083268,0.0033502,0.33502,25.083,144.13,18.016,0.33502,4.253,2.11266666666667,8.98517133333333,16.0408738635071,-1.97512613649289,-10.9631779334641,"CF-PETG","Flat",100,4,"CF PETG 100%_4.txt"
16.6429,144.35,0.086495,18.043,0.083404,0.0033556,0.33556,25.084,144.35,18.043,0.33556,4.253,2.11266666666667,8.98517133333333,16.0653586498109,-1.97764135018906,-10.9607124657155,"CF-PETG","Flat",100,4,"CF PETG 100%_4.txt"
16.6671,144.56,0.08663,18.07,0.083539,0.003361,0.3361,25.084,144.56,18.07,0.3361,4.253,2.11266666666667,8.98517133333333,16.0887304912828,-1.98126950871722,-10.9644134406044,"CF-PETG","Flat",100,4,"CF PETG 100%_4.txt"
16.6912,144.78,0.086766,18.097,0.083675,0.0033665,0.33665,25.084,144.78,18.097,0.33665,4.253,2.11266666666667,8.98517133333333,16.1132152775866,-1.98378472241338,-10.9619534862871,"CF-PETG","Flat",100,4,"CF PETG 100%_4.txt"
16.7154,144.99,0.086902,18.124,0.08381,0.0033719,0.33719,25.084,144.99,18.124,0.33719,4.253,2.11266666666667,8.98517133333333,16.1365871190585,-1.98741288094154,-10.9656415854201,"CF-PETG","Flat",100,4,"CF PETG 100%_4.txt"
16.7396,145.21,0.087037,18.151,0.083946,0.0033773,0.33773,25.084,145.21,18.151,0.33773,4.253,2.11266666666667,8.98517133333333,16.1610719053623,-1.9899280946377,-10.9631871226803,"CF-PETG","Flat",100,4,"CF PETG 100%_4.txt"
16.7638,145.42,0.087173,18.178,0.084082,0.0033827,0.33827,25.084,145.42,18.178,0.33827,4.253,2.11266666666667,8.98517133333333,16.1844437468341,-1.99355625316587,-10.9668624335233,"CF-PETG","Flat",100,4,"CF PETG 100%_4.txt"
16.788,145.64,0.087308,18.205,0.084217,0.0033881,0.33881,25.084,145.64,18.205,0.33881,4.253,2.11266666666667,8.98517133333333,16.208928533138,-1.99607146686203,-10.9644134406044,"CF-PETG","Flat",100,4,"CF PETG 100%_4.txt"
16.8122,145.85,0.087444,18.232,0.084353,0.0033936,0.33936,25.084,145.85,18.232,0.33936,4.253,2.11266666666667,8.98517133333333,16.2323003746098,-1.99969962539019,-10.9680760497487,"CF-PETG","Flat",100,4,"CF PETG 100%_4.txt"
16.8364,146.07,0.08758,18.259,0.084488,0.003399,0.3399,25.085,146.07,18.259,0.3399,4.253,2.11266666666667,8.98517133333333,16.2567851609136,-2.00221483908636,-10.9656325049913,"CF-PETG","Flat",100,4,"CF PETG 100%_4.txt"
16.8606,146.28,0.087715,18.285,0.084624,0.0034044,0.34044,25.085,146.28,18.285,0.34044,4.253,2.11266666666667,8.98517133333333,16.2801570023855,-2.00484299761451,-10.9644134406044,"CF-PETG","Flat",100,4,"CF PETG 100%_4.txt"
16.8848,146.5,0.087851,18.312,0.08476,0.0034098,0.34098,25.085,146.5,18.312,0.34098,4.253,2.11266666666667,8.98517133333333,16.3046417886893,-2.00735821131068,-10.9619823684506,"CF-PETG","Flat",100,4,"CF PETG 100%_4.txt"
16.909,146.71,0.087986,18.339,0.084895,0.0034153,0.34153,25.085,146.71,18.339,0.34153,4.253,2.11266666666667,8.98517133333333,16.3280136301612,-2.01098636983884,-10.9656271870813,"CF-PETG","Flat",100,4,"CF PETG 100%_4.txt"
16.9331,146.93,0.088122,18.366,0.085031,0.0034207,0.34207,25.085,146.93,18.366,0.34207,4.253,2.11266666666667,8.98517133333333,16.352498416465,-2.013501583535,-10.9632014784657,"CF-PETG","Flat",100,4,"CF PETG 100%_4.txt"
16.9573,147.14,0.088258,18.393,0.085166,0.0034261,0.34261,25.085,147.14,18.393,0.34261,4.253,2.11266666666667,8.98517133333333,16.3758702579368,-2.01712974206317,-10.9668338066828,"CF-PETG","Flat",100,4,"CF PETG 100%_4.txt"
16.9815,147.36,0.088393,18.42,0.085302,0.0034315,0.34315,25.085,147.36,18.42,0.34315,4.253,2.11266666666667,8.98517133333333,16.4003550442407,-2.01964495575933,-10.9644134406044,"CF-PETG","Flat",100,4,"CF PETG 100%_4.txt"
17.0057,147.58,0.088529,18.447,0.085438,0.003437,0.3437,25.086,147.58,18.447,0.3437,4.253,2.11266666666667,8.98517133333333,16.4248398305445,-2.0221601694555,-10.9620001596764,"CF-PETG","Flat",100,4,"CF PETG 100%_4.txt"
17.0299,147.79,0.088664,18.474,0.085573,0.0034424,0.34424,25.086,147.79,18.474,0.34424,4.253,2.11266666666667,8.98517133333333,16.4482116720163,-2.02578832798365,-10.9656183175471,"CF-PETG","Flat",100,4,"CF PETG 100%_4.txt"
17.0541,148.01,0.0888,18.501,0.085709,0.0034478,0.34478,25.086,148.01,18.501,0.34478,4.253,2.11266666666667,8.98517133333333,16.4726964583202,-2.02830354167982,-10.9632103220357,"CF-PETG","Flat",100,4,"CF PETG 100%_4.txt"
17.0783,148.22,0.088936,18.528,0.085844,0.0034532,0.34532,25.086,148.22,18.528,0.34532,4.253,2.11266666666667,8.98517133333333,16.496068299792,-2.03193170020798,-10.9668161712434,"CF-PETG","Flat",100,4,"CF PETG 100%_4.txt"
17.1025,148.44,0.089071,18.555,0.08598,0.0034587,0.34587,25.086,148.44,18.555,0.34587,4.253,2.11266666666667,8.98517133333333,16.5205530860959,-2.03444691390415,-10.9644134406044,"CF-PETG","Flat",100,4,"CF PETG 100%_4.txt"
17.1267,148.65,0.089207,18.582,0.086116,0.0034641,0.34641,25.086,148.65,18.582,0.34641,4.253,2.11266666666667,8.98517133333333,16.5439249275677,-2.03807507243231,-10.9680070629228,"CF-PETG","Flat",100,4,"CF PETG 100%_4.txt"
17.1509,148.87,0.089343,18.608,0.086251,0.0034695,0.34695,25.086,148.87,18.608,0.34695,4.253,2.11266666666667,8.98517133333333,16.5684097138715,-2.03959028612847,-10.9608248394694,"CF-PETG","Flat",100,4,"CF PETG 100%_4.txt"
17.175,149.08,0.089478,18.635,0.086387,0.0034749,0.34749,25.086,149.08,18.635,0.34749,4.253,2.11266666666667,8.98517133333333,16.5917815553434,-2.04321844465663,-10.9644134406044,"CF-PETG","Flat",100,4,"CF PETG 100%_4.txt"
17.1992,149.3,0.089614,18.662,0.086523,0.0034804,0.34804,25.087,149.3,18.662,0.34804,4.253,2.11266666666667,8.98517133333333,16.6162663416472,-2.04573365835279,-10.962027962452,"CF-PETG","Flat",100,4,"CF PETG 100%_4.txt"
17.2234,149.51,0.089749,18.689,0.086658,0.0034858,0.34858,25.087,149.51,18.689,0.34858,4.253,2.11266666666667,8.98517133333333,16.639638183119,-2.04936181688096,-10.9656044565303,"CF-PETG","Flat",100,4,"CF PETG 100%_4.txt"
17.2476,149.73,0.089885,18.716,0.086794,0.0034912,0.34912,25.087,149.73,18.716,0.34912,4.253,2.11266666666667,8.98517133333333,16.6641229694229,-2.05187703057712,-10.963224142857,"CF-PETG","Flat",100,4,"CF PETG 100%_4.txt"
17.2718,149.94,0.090021,18.743,0.086929,0.0034966,0.34966,25.087,149.94,18.743,0.34966,4.253,2.11266666666667,8.98517133333333,16.6874948108947,-2.05550518910528,-10.9667886096424,"CF-PETG","Flat",100,4,"CF PETG 100%_4.txt"
17.296,150.16,0.090156,18.77,0.087065,0.0035021,0.35021,25.087,150.16,18.77,0.35021,4.253,2.11266666666667,8.98517133333333,16.7119795971986,-2.05802040280145,-10.9644134406044,"CF-PETG","Flat",100,4,"CF PETG 100%_4.txt"
17.3202,150.37,0.090292,18.797,0.087201,0.0035075,0.35075,25.087,150.37,18.797,0.35075,4.253,2.11266666666667,8.98517133333333,16.7353514386704,-2.0616485613296,-10.9679659590871,"CF-PETG","Flat",100,4,"CF PETG 100%_4.txt"
17.3444,150.59,0.090427,18.824,0.087336,0.0035129,0.35129,25.087,150.59,18.824,0.35129,4.253,2.11266666666667,8.98517133333333,16.7598362249742,-2.06416377502577,-10.9655959149265,"CF-PETG","Flat",100,4,"CF PETG 100%_4.txt"
17.3686,150.81,0.090563,18.851,0.087472,0.0035183,0.35183,25.088,150.81,18.851,0.35183,4.253,2.11266666666667,8.98517133333333,16.7843210112781,-2.06667898872194,-10.9632326599222,"CF-PETG","Flat",100,4,"CF PETG 100%_4.txt"
17.3928,151.02,0.090699,18.878,0.087607,0.0035238,0.35238,25.088,151.02,18.878,0.35238,4.253,2.11266666666667,8.98517133333333,16.8076928527499,-2.07030714725009,-10.9667716243781,"CF-PETG","Flat",100,4,"CF PETG 100%_4.txt"
17.4169,151.24,0.090834,18.905,0.087743,0.0035292,0.35292,25.088,151.24,18.905,0.35292,4.253,2.11266666666667,8.98517133333333,16.8321776390537,-2.07282236094626,-10.9644134406044,"CF-PETG","Flat",100,4,"CF PETG 100%_4.txt"
17.4411,151.45,0.09097,18.931,0.087879,0.0035346,0.35346,25.088,151.45,18.931,0.35346,4.253,2.11266666666667,8.98517133333333,16.8555494805256,-2.07545051947442,-10.9632376497513,"CF-PETG","Flat",100,4,"CF PETG 100%_4.txt"
17.4653,151.67,0.091105,18.958,0.088014,0.00354,0.354,25.088,151.67,18.958,0.354,4.253,2.11266666666667,8.98517133333333,16.8800342668294,-2.07796573317059,-10.9608910917322,"CF-PETG","Flat",100,4,"CF PETG 100%_4.txt"
17.4895,151.88,0.091241,18.985,0.08815,0.0035455,0.35455,25.088,151.88,18.985,0.35455,4.253,2.11266666666667,8.98517133333333,16.9034061083013,-2.08159389169874,-10.9644134406044,"CF-PETG","Flat",100,4,"CF PETG 100%_4.txt"
17.5137,152.1,0.091377,19.012,0.088285,0.0035509,0.35509,25.088,152.1,19.012,0.35509,4.253,2.11266666666667,8.98517133333333,16.9278908946051,-2.08410910539491,-10.9620718777347,"CF-PETG","Flat",100,4,"CF PETG 100%_4.txt"
17.5379,152.3,0.091512,19.038,0.088421,0.0035563,0.35563,25.089,152.3,19.038,0.35563,4.253,2.11266666666667,8.98517133333333,16.9501497912449,-2.08785020875506,-10.9667518056259,"CF-PETG","Flat",100,4,"CF PETG 100%_4.txt"
17.5621,152.51,0.091648,19.064,0.088557,0.0035617,0.35617,25.089,152.51,19.064,0.35617,4.253,2.11266666666667,8.98517133333333,16.9735216327168,-2.09047836728322,-10.9655810285524,"CF-PETG","Flat",100,4,"CF PETG 100%_4.txt"
17.5863,152.72,0.091783,19.09,0.088692,0.0035671,0.35671,25.089,152.72,19.09,0.35671,4.253,2.11266666666667,8.98517133333333,16.9968934741886,-2.09310652581138,-10.9644134406044,"CF-PETG","Flat",100,4,"CF PETG 100%_4.txt"
17.6105,152.92,0.091919,19.115,0.088828,0.0035726,0.35726,25.089,152.92,19.115,0.35726,4.253,2.11266666666667,8.98517133333333,17.0191523708285,-2.09584762917153,-10.9644134406044,"CF-PETG","Flat",100,4,"CF PETG 100%_4.txt"
17.6347,153.13,0.092055,19.141,0.088963,0.003578,0.3578,25.089,153.13,19.141,0.3578,4.253,2.11266666666667,8.98517133333333,17.0425242123003,-2.09847578769969,-10.9632505496039,"CF-PETG","Flat",100,4,"CF PETG 100%_4.txt"
17.6589,153.34,0.09219,19.167,0.089099,0.0035834,0.35834,25.089,153.34,19.167,0.35834,4.253,2.11266666666667,8.98517133333333,17.0658960537722,-2.10110394622785,-10.9620908135224,"CF-PETG","Flat",100,4,"CF PETG 100%_4.txt"
17.683,153.54,0.092326,19.193,0.089235,0.0035888,0.35888,25.089,153.54,19.193,0.35888,4.253,2.11266666666667,8.98517133333333,17.088154950412,-2.104845049588,-10.9667329213151,"CF-PETG","Flat",100,4,"CF PETG 100%_4.txt"
17.7072,153.75,0.092461,19.219,0.08937,0.0035943,0.35943,25.089,153.75,19.219,0.35943,4.253,2.11266666666667,8.98517133333333,17.1115267918838,-2.10747320811616,-10.9655716120306,"CF-PETG","Flat",100,4,"CF PETG 100%_4.txt"
17.7314,153.96,0.092597,19.244,0.089506,0.0035997,0.35997,25.09,153.96,19.244,0.35997,4.253,2.11266666666667,8.98517133333333,17.1348986333557,-2.10910136664432,-10.9597867732505,"CF-PETG","Flat",100,4,"CF PETG 100%_4.txt"
17.7556,154.16,0.092733,19.27,0.089641,0.0036051,0.36051,25.09,154.16,19.27,0.36051,4.253,2.11266666666667,8.98517133333333,17.1571575299955,-2.11284247000447,-10.9644134406044,"CF-PETG","Flat",100,4,"CF PETG 100%_4.txt"
17.7798,154.37,0.092868,19.296,0.089777,0.0036105,0.36105,25.09,154.37,19.296,0.36105,4.253,2.11266666666667,8.98517133333333,17.1805293714674,-2.11547062853263,-10.96325989082,"CF-PETG","Flat",100,4,"CF PETG 100%_4.txt"
17.804,154.58,0.093004,19.322,0.089913,0.003616,0.3616,25.09,154.58,19.322,0.3616,4.253,2.11266666666667,8.98517133333333,17.2039012129392,-2.11809878706078,-10.9621094455066,"CF-PETG","Flat",100,4,"CF PETG 100%_4.txt"
17.8282,154.78,0.093139,19.348,0.090048,0.0036214,0.36214,25.09,154.78,19.348,0.36214,4.253,2.11266666666667,8.98517133333333,17.2261601095791,-2.12183989042094,-10.9667143395748,"CF-PETG","Flat",100,4,"CF PETG 100%_4.txt"
17.8524,154.99,0.093275,19.374,0.090184,0.0036268,0.36268,25.09,154.99,19.374,0.36268,4.253,2.11266666666667,8.98517133333333,17.2495319510509,-2.12446804894909,-10.9655623461809,"CF-PETG","Flat",100,4,"CF PETG 100%_4.txt"
17.8766,155.19,0.093411,19.399,0.090319,0.0036322,0.36322,25.09,155.19,19.399,0.36322,4.253,2.11266666666667,8.98517133333333,17.2717908476908,-2.12720915230925,-10.9655608655562,"CF-PETG","Flat",100,4,"CF PETG 100%_4.txt"
17.9008,155.4,0.093546,19.425,0.090455,0.0036377,0.36377,25.091,155.4,19.425,0.36377,4.253,2.11266666666667,8.98517133333333,17.2951626891626,-2.12983731083741,-10.9644134406044,"CF-PETG","Flat",100,4,"CF PETG 100%_4.txt"
17.9249,155.61,0.093682,19.451,0.090591,0.0036431,0.36431,25.091,155.61,19.451,0.36431,4.253,2.11266666666667,8.98517133333333,17.3185345306344,-2.13246546936556,-10.9632690831606,"CF-PETG","Flat",100,4,"CF PETG 100%_4.txt"
17.9491,155.81,0.093817,19.477,0.090726,0.0036485,0.36485,25.091,155.81,19.477,0.36485,4.253,2.11266666666667,8.98517133333333,17.3407934272743,-2.13620657272572,-10.9678419301007,"CF-PETG","Flat",100,4,"CF PETG 100%_4.txt"
17.9733,156.02,0.093953,19.503,0.090862,0.0036539,0.36539,25.091,156.02,19.503,0.36539,4.253,2.11266666666667,8.98517133333333,17.3641652687461,-2.13883473125387,-10.9666960531912,"CF-PETG","Flat",100,4,"CF PETG 100%_4.txt"
17.9975,156.23,0.094089,19.528,0.090997,0.0036594,0.36594,25.091,156.23,19.528,0.36594,4.253,2.11266666666667,8.98517133333333,17.387537110218,-2.14046288978203,-10.9609939050698,"CF-PETG","Flat",100,4,"CF PETG 100%_4.txt"
18.0217,156.43,0.094224,19.554,0.091133,0.0036648,0.36648,25.091,156.43,19.554,0.36648,4.253,2.11266666666667,8.98517133333333,17.4097960068578,-2.14420399314218,-10.9655517701861,"CF-PETG","Flat",100,4,"CF PETG 100%_4.txt"
18.0459,156.64,0.09436,19.58,0.091269,0.0036702,0.36702,25.091,156.64,19.58,0.36702,4.253,2.11266666666667,8.98517133333333,17.4331678483297,-2.14683215167034,-10.9644134406044,"CF-PETG","Flat",100,4,"CF PETG 100%_4.txt"
18.0701,156.85,0.094496,19.606,0.091404,0.0036756,0.36756,25.092,156.85,19.606,0.36756,4.253,2.11266666666667,8.98517133333333,17.4565396898015,-2.1494603101985,-10.9632781301566,"CF-PETG","Flat",100,4,"CF PETG 100%_4.txt"
18.0943,157.05,0.094631,19.632,0.09154,0.0036811,0.36811,25.092,157.05,19.632,0.36811,4.253,2.11266666666667,8.98517133333333,17.4787985864413,-2.15320141355865,-10.9678148612401,"CF-PETG","Flat",100,4,"CF PETG 100%_4.txt"
18.1185,157.26,0.094767,19.657,0.091676,0.0036865,0.36865,25.092,157.26,19.657,0.36865,4.253,2.11266666666667,8.98517133333333,17.5021704279132,-2.15482957208681,-10.9621487108247,"CF-PETG","Flat",100,4,"CF PETG 100%_4.txt"
18.1427,157.47,0.094902,19.683,0.091811,0.0036919,0.36919,25.092,157.47,19.683,0.36919,4.253,2.11266666666667,8.98517133333333,17.525542269385,-2.15745773061497,-10.9610208332824,"CF-PETG","Flat",100,4,"CF PETG 100%_4.txt"
18.1668,157.67,0.095038,19.709,0.091947,0.0036973,0.36973,25.092,157.67,19.709,0.36973,4.253,2.11266666666667,8.98517133333333,17.5478011660249,-2.16119883397512,-10.9655428178757,"CF-PETG","Flat",100,4,"CF PETG 100%_4.txt"
18.191,157.88,0.095174,19.735,0.092082,0.0037028,0.37028,25.092,157.88,19.735,0.37028,4.253,2.11266666666667,8.98517133333333,17.5711730074967,-2.16382699250328,-10.9644134406044,"CF-PETG","Flat",100,4,"CF PETG 100%_4.txt"
18.2152,158.09,0.095309,19.761,0.092218,0.0037082,0.37082,25.092,158.09,19.761,0.37082,4.253,2.11266666666667,8.98517133333333,17.5945448489686,-2.16645515103144,-10.9632870352282,"CF-PETG","Flat",100,4,"CF PETG 100%_4.txt"
18.2394,158.29,0.095445,19.786,0.092354,0.0037136,0.37136,25.092,158.29,19.786,0.37136,4.253,2.11266666666667,8.98517133333333,17.6168037456084,-2.16919625439159,-10.9632884584635,"CF-PETG","Flat",100,4,"CF PETG 100%_4.txt"
18.2636,158.5,0.09558,19.812,0.092489,0.003719,0.3719,25.093,158.5,19.812,0.3719,4.253,2.11266666666667,8.98517133333333,17.6401755870803,-2.17182441291975,-10.9621664290316,"CF-PETG","Flat",100,4,"CF PETG 100%_4.txt"
18.2878,158.7,0.095716,19.838,0.092625,0.0037245,0.37245,25.093,158.7,19.838,0.37245,4.253,2.11266666666667,8.98517133333333,17.6624344837201,-2.1755655162799,-10.9666575072079,"CF-PETG","Flat",100,4,"CF PETG 100%_4.txt"
18.312,158.91,0.095852,19.864,0.09276,0.0037299,0.37299,25.093,158.91,19.864,0.37299,4.253,2.11266666666667,8.98517133333333,17.6858063251919,-2.17819367480806,-10.9655340052762,"CF-PETG","Flat",100,4,"CF PETG 100%_4.txt"
18.3362,159.12,0.095987,19.89,0.092896,0.0037353,0.37353,25.093,159.12,19.89,0.37353,4.253,2.11266666666667,8.98517133333333,17.7091781666638,-2.18082183333621,-10.9644134406044,"CF-PETG","Flat",100,4,"CF PETG 100%_4.txt"
18.3604,159.32,0.096123,19.915,0.093032,0.0037407,0.37407,25.093,159.32,19.915,0.37407,4.253,2.11266666666667,8.98517133333333,17.7314370633036,-2.18356293669637,-10.9644134406044,"CF-PETG","Flat",100,4,"CF PETG 100%_4.txt"
18.3846,159.53,0.096258,19.941,0.093167,0.0037461,0.37461,25.093,159.53,19.941,0.37461,4.253,2.11266666666667,8.98517133333333,17.7548089047755,-2.18619109522452,-10.9632972028711,"CF-PETG","Flat",100,4,"CF PETG 100%_4.txt"
18.4087,159.74,0.096394,19.967,0.093303,0.0037516,0.37516,25.093,159.74,19.967,0.37516,4.253,2.11266666666667,8.98517133333333,17.7781807462473,-2.18881925375268,-10.9621838721525,"CF-PETG","Flat",100,4,"CF PETG 100%_4.txt"
18.4329,159.94,0.09653,19.993,0.093438,0.003757,0.3757,25.094,159.94,19.993,0.3757,4.253,2.11266666666667,8.98517133333333,17.8004396428872,-2.19256035711283,-10.9666401096025,"CF-PETG","Flat",100,4,"CF PETG 100%_4.txt"
18.4571,160.15,0.096665,20.019,0.093574,0.0037624,0.37624,25.094,160.15,20.019,0.37624,4.253,2.11266666666667,8.98517133333333,17.823811484359,-2.19518851564099,-10.9655253291423,"CF-PETG","Flat",100,4,"CF PETG 100%_4.txt"
18.4813,160.36,0.096801,20.045,0.09371,0.0037678,0.37678,25.094,160.36,20.045,0.37678,4.253,2.11266666666667,8.98517133333333,17.8471833258308,-2.19781667416915,-10.9644134406044,"CF-PETG","Flat",100,4,"CF PETG 100%_4.txt"
18.5055,160.56,0.096936,20.07,0.093845,0.0037733,0.37733,25.094,160.56,20.07,0.37733,4.253,2.11266666666667,8.98517133333333,17.8694422224707,-2.2005577775293,-10.9644134406044,"CF-PETG","Flat",100,4,"CF PETG 100%_4.txt"
18.5297,160.77,0.097072,20.096,0.093981,0.0037787,0.37787,25.094,160.77,20.096,0.37787,4.253,2.11266666666667,8.98517133333333,17.8928140639425,-2.20318593605746,-10.9633058123878,"CF-PETG","Flat",100,4,"CF PETG 100%_4.txt"
18.5539,160.98,0.097208,20.122,0.094116,0.0037841,0.37841,25.094,160.98,20.122,0.37841,4.253,2.11266666666667,8.98517133333333,17.9161859054144,-2.20581409458562,-10.9622010465442,"CF-PETG","Flat",100,4,"CF PETG 100%_4.txt"
18.5781,161.18,0.097343,20.148,0.094252,0.0037895,0.37895,25.094,161.18,20.148,0.37895,4.253,2.11266666666667,8.98517133333333,17.9384448020542,-2.20955519794577,-10.9666229796792,"CF-PETG","Flat",100,4,"CF PETG 100%_4.txt"
18.6023,161.39,0.097479,20.174,0.094388,0.003795,0.3795,25.094,161.39,20.174,0.3795,4.253,2.11266666666667,8.98517133333333,17.9618166435261,-2.21218335647393,-10.9655167863286,"CF-PETG","Flat",100,4,"CF PETG 100%_4.txt"
18.6265,161.59,0.097614,20.199,0.094523,0.0038004,0.38004,25.095,161.59,20.199,0.38004,4.253,2.11266666666667,8.98517133333333,17.9840755401659,-2.21492445983408,-10.9655154207341,"CF-PETG","Flat",100,4,"CF PETG 100%_4.txt"
18.6506,161.8,0.09775,20.225,0.094659,0.0038058,0.38058,25.095,161.8,20.225,0.38058,4.253,2.11266666666667,8.98517133333333,18.0074473816378,-2.21755261836224,-10.9644134406044,"CF-PETG","Flat",100,4,"CF PETG 100%_4.txt"
18.6748,162.01,0.097886,20.251,0.094794,0.0038112,0.38112,25.095,162.01,20.251,0.38112,4.253,2.11266666666667,8.98517133333333,18.0308192231096,-2.2201807768904,-10.9633142901111,"CF-PETG","Flat",100,4,"CF PETG 100%_4.txt"
18.699,162.21,0.098021,20.277,0.09493,0.0038167,0.38167,25.095,162.21,20.277,0.38167,4.253,2.11266666666667,8.98517133333333,18.0530781197495,-2.22392188025055,-10.9677066639569,"CF-PETG","Flat",100,4,"CF PETG 100%_4.txt"
18.7232,162.42,0.098157,20.302,0.095066,0.0038221,0.38221,25.095,162.42,20.302,0.38221,4.253,2.11266666666667,8.98517133333333,18.0764499612213,-2.22555003877871,-10.9622206618989,"CF-PETG","Flat",100,4,"CF PETG 100%_4.txt"
18.7474,162.62,0.098292,20.327,0.095201,0.0038275,0.38275,25.095,162.62,20.327,0.38275,4.253,2.11266666666667,8.98517133333333,18.0987088578611,-2.22829114213886,-10.9622233587783,"CF-PETG","Flat",100,4,"CF PETG 100%_4.txt"
18.7716,162.82,0.098428,20.352,0.095337,0.0038329,0.38329,25.095,162.82,20.352,0.38329,4.253,2.11266666666667,8.98517133333333,18.120967754501,-2.23103224549901,-10.9622260490321,"CF-PETG","Flat",100,4,"CF PETG 100%_4.txt"
18.7958,163.02,0.098564,20.378,0.095472,0.0038384,0.38384,25.096,163.02,20.378,0.38384,4.253,2.11266666666667,8.98517133333333,18.1432266511408,-2.23477334885916,-10.966598041315,"CF-PETG","Flat",100,4,"CF PETG 100%_4.txt"
18.82,163.22,0.098699,20.403,0.095608,0.0038438,0.38438,25.096,163.22,20.403,0.38438,4.253,2.11266666666667,8.98517133333333,18.1654855477807,-2.23751445221931,-10.9665953645018,"CF-PETG","Flat",100,4,"CF PETG 100%_4.txt"
18.8442,163.42,0.098835,20.428,0.095744,0.0038492,0.38492,25.096,163.42,20.428,0.38492,4.253,2.11266666666667,8.98517133333333,18.1877444444205,-2.24025555557947,-10.9665926942406,"CF-PETG","Flat",100,4,"CF PETG 100%_4.txt"
18.8684,163.63,0.09897,20.453,0.095879,0.0038546,0.38546,25.096,163.63,20.453,0.38546,4.253,2.11266666666667,8.98517133333333,18.2111162858924,-2.24188371410762,-10.9611485557504,"CF-PETG","Flat",100,4,"CF PETG 100%_4.txt"
18.8926,163.83,0.099106,20.478,0.096015,0.0038601,0.38601,25.096,163.83,20.478,0.38601,4.253,2.11266666666667,8.98517133333333,18.2333751825322,-2.24462481746777,-10.9611525415948,"CF-PETG","Flat",100,4,"CF PETG 100%_4.txt"
18.9167,164.03,0.099242,20.504,0.09615,0.0038655,0.38655,25.096,164.03,20.504,0.38655,4.253,2.11266666666667,8.98517133333333,18.2556340791721,-2.24836592082793,-10.9654990286184,"CF-PETG","Flat",100,4,"CF PETG 100%_4.txt"
18.9409,164.23,0.099377,20.529,0.096286,0.0038709,0.38709,25.096,164.23,20.529,0.38709,4.253,2.11266666666667,8.98517133333333,18.2778929758119,-2.25110702418808,-10.9654977066008,"CF-PETG","Flat",100,4,"CF PETG 100%_4.txt"
18.9651,164.43,0.099513,20.554,0.096422,0.0038763,0.38763,25.097,164.43,20.554,0.38763,4.253,2.11266666666667,8.98517133333333,18.3001518724518,-2.25384812754822,-10.9654963877991,"CF-PETG","Flat",100,4,"CF PETG 100%_4.txt"
18.9893,164.63,0.099649,20.579,0.096557,0.0038818,0.38818,25.097,164.63,20.579,0.38818,4.253,2.11266666666667,8.98517133333333,18.3224107690916,-2.25658923090838,-10.9654950722017,"CF-PETG","Flat",100,4,"CF PETG 100%_4.txt"
19.0135,164.84,0.099784,20.604,0.096693,0.0038872,0.38872,25.097,164.84,20.604,0.38872,4.253,2.11266666666667,8.98517133333333,18.3457826105635,-2.25821738943653,-10.9600921638349,"CF-PETG","Flat",100,4,"CF PETG 100%_4.txt"
19.0377,165.04,0.09992,20.63,0.096829,0.0038926,0.38926,25.097,165.04,20.63,0.38926,4.253,2.11266666666667,8.98517133333333,18.3680415072033,-2.26195849279669,-10.9644134406044,"CF-PETG","Flat",100,4,"CF PETG 100%_4.txt"
19.0619,165.24,0.10006,20.655,0.096964,0.003898,0.3898,25.097,165.24,20.655,0.3898,4.253,2.11266666666667,8.98517133333333,18.3903004038432,-2.26469959615684,-10.9644134406044,"CF-PETG","Flat",100,4,"CF PETG 100%_4.txt"
19.0861,165.44,0.10019,20.68,0.0971,0.0039034,0.39034,25.097,165.44,20.68,0.39034,4.253,2.11266666666667,8.98517133333333,18.412559300483,-2.26744069951699,-10.9644134406044,"CF-PETG","Flat",100,4,"CF PETG 100%_4.txt"
19.1103,165.64,0.10033,20.705,0.097235,0.0039089,0.39089,25.097,165.64,20.705,0.39089,4.253,2.11266666666667,8.98517133333333,18.4348181971229,-2.27018180287714,-10.9644134406044,"CF-PETG","Flat",100,4,"CF PETG 100%_4.txt"
19.1345,165.84,0.10046,20.731,0.097371,0.0039143,0.39143,25.097,165.84,20.731,0.39143,4.253,2.11266666666667,8.98517133333333,18.4570770937627,-2.27392290623729,-10.9687082448376,"CF-PETG","Flat",100,4,"CF PETG 100%_4.txt"
19.1586,166.05,0.1006,20.756,0.097507,0.0039197,0.39197,25.098,166.05,20.756,0.39197,4.253,2.11266666666667,8.98517133333333,18.4804489352346,-2.27555106476545,-10.9633410327879,"CF-PETG","Flat",100,4,"CF PETG 100%_4.txt"
19.1828,166.25,0.10073,20.781,0.097642,0.0039251,0.39251,25.098,166.25,20.781,0.39251,4.253,2.11266666666667,8.98517133333333,18.5027078318744,-2.2782921681256,-10.963342322918,"CF-PETG","Flat",100,4,"CF PETG 100%_4.txt"
19.207,166.45,0.10087,20.806,0.097778,0.0039306,0.39306,25.098,166.45,20.806,0.39306,4.253,2.11266666666667,8.98517133333333,18.5249667285142,-2.28103327148575,-10.9633436099479,"CF-PETG","Flat",100,4,"CF PETG 100%_4.txt"
19.2312,166.65,0.101,20.831,0.097913,0.003936,0.3936,25.098,166.65,20.831,0.3936,4.253,2.11266666666667,8.98517133333333,18.5472256251541,-2.2837743748459,-10.9633448938885,"CF-PETG","Flat",100,4,"CF PETG 100%_4.txt"
19.2554,166.85,0.10114,20.857,0.098049,0.0039414,0.39414,25.098,166.85,20.857,0.39414,4.253,2.11266666666667,8.98517133333333,18.5694845217939,-2.28751547820605,-10.9676150846529,"CF-PETG","Flat",100,4,"CF PETG 100%_4.txt"
19.2796,167.05,0.10128,20.882,0.098185,0.0039468,0.39468,25.098,167.05,20.882,0.39468,4.253,2.11266666666667,8.98517133333333,18.5917434184338,-2.29025658156621,-10.967611251634,"CF-PETG","Flat",100,4,"CF PETG 100%_4.txt"
19.3038,167.26,0.10141,20.907,0.09832,0.0039523,0.39523,25.098,167.26,20.907,0.39523,4.253,2.11266666666667,8.98517133333333,18.6151152599056,-2.29188474009437,-10.9622841158194,"CF-PETG","Flat",100,4,"CF PETG 100%_4.txt"
19.328,167.46,0.10155,20.932,0.098456,0.0039577,0.39577,25.099,167.46,20.932,0.39577,4.253,2.11266666666667,8.98517133333333,18.6373741565455,-2.29462584345452,-10.9622866589648,"CF-PETG","Flat",100,4,"CF PETG 100%_4.txt"
19.3522,167.66,0.10168,20.957,0.098591,0.0039631,0.39631,25.099,167.66,20.957,0.39631,4.253,2.11266666666667,8.98517133333333,18.6596330531853,-2.29736694681467,-10.9622891960427,"CF-PETG","Flat",100,4,"CF PETG 100%_4.txt"
19.3764,167.86,0.10182,20.983,0.098727,0.0039685,0.39685,25.099,167.86,20.983,0.39685,4.253,2.11266666666667,8.98517133333333,18.6818919498252,-2.30110805017482,-10.9665350530182,"CF-PETG","Flat",100,4,"CF PETG 100%_4.txt"
19.4005,168.06,0.10195,21.008,0.098863,0.003974,0.3974,25.099,168.06,21.008,0.3974,4.253,2.11266666666667,8.98517133333333,18.704150846465,-2.30384915353497,-10.966532528251,"CF-PETG","Flat",100,4,"CF PETG 100%_4.txt"
19.4247,168.26,0.10209,21.033,0.098998,0.0039794,0.39794,25.099,168.26,21.033,0.39794,4.253,2.11266666666667,8.98517133333333,18.7264097431049,-2.30659025689512,-10.9665300094857,"CF-PETG","Flat",100,4,"CF PETG 100%_4.txt"
