Repository: VipulKohinkar/3D-Printing-Parameter-Optimisation

# 3D Printing Parameter Optimisation: Impact of K-Value on Carbon-Reinforced PETG

## MSc Mechanical Engineering with Management

**Author:** Vipul Kohinkar  
**Project:** MEE7012-SUM  
**Date:** 27 August 2026

---

## Project Overview

This project investigates the influence of flow-rate multiplier (K-value) and build orientation on the tensile behaviour of PETG and carbon-fibre-reinforced PETG (CF-PETG) manufactured using fused deposition modelling (FDM).

The study compares an unreinforced thermoplastic, PETG, with a carbon-fibre-reinforced PETG composite to investigate whether the two materials respond differently to changes in material flow and build orientation.

---

File: 3_Experimental_data/Modulus/Recalculated Stress Strain/Recalculated_Stress_Strain_All_Data.csv (part 17 of 212)
"Time (s)","Load (N)","Machine Extension (mm)","Stress (MPa)","Extension from Preload (mm)","Strain","Percentage Strain","Gauge Length (mm)","Load_N","NEXYGEN_Stress_MPa","Percentage_Strain","Measured_Width_mm","Measured_Thickness_mm","Measured_Area_mm2","Recalculated_Stress_MPa","Stress_Difference_MPa","Stress_Difference_Percent","Material","Orientation","K","Sample","File"
19.4489,168.47,0.10223,21.058,0.099134,0.0039848,0.39848,25.099,168.47,21.058,0.39848,4.253,2.11266666666667,8.98517133333333,18.7497815845767,-2.30821841542328,-10.9612423564597,"CF-PETG","Flat",100,4,"CF PETG 100%_4.txt"
19.4731,168.67,0.10236,21.083,0.099269,0.0039902,0.39902,25.099,168.67,21.083,0.39902,4.253,2.11266666666667,8.98517133333333,18.7720404812166,-2.31095951878343,-10.961246116698,"CF-PETG","Flat",100,4,"CF PETG 100%_4.txt"
19.4973,168.87,0.1025,21.109,0.099405,0.0039957,0.39957,25.1,168.87,21.109,0.39957,4.253,2.11266666666667,8.98517133333333,18.7942993778564,-2.31470062214358,-10.96546791484,"CF-PETG","Flat",100,4,"CF PETG 100%_4.txt"
19.5215,169.07,0.10263,21.134,0.099541,0.0040011,0.40011,25.1,169.07,21.134,0.40011,4.253,2.11266666666667,8.98517133333333,18.8165582744963,-2.31744172550373,-10.965466667473,"CF-PETG","Flat",100,4,"CF PETG 100%_4.txt"
19.5457,169.27,0.10277,21.159,0.099676,0.0040065,0.40065,25.1,169.27,21.159,0.40065,4.253,2.11266666666667,8.98517133333333,18.8388171711361,-2.32018282886388,-10.9654654230535,"CF-PETG","Flat",100,4,"CF PETG 100%_4.txt"
19.5699,169.47,0.1029,21.184,0.099812,0.0040119,0.40119,25.1,169.47,21.184,0.40119,4.253,2.11266666666667,8.98517133333333,18.861076067776,-2.32292393222404,-10.9654641815712,"CF-PETG","Flat",100,4,"CF PETG 100%_4.txt"
19.5941,169.68,0.10304,21.21,0.099947,0.0040174,0.40174,25.1,169.68,21.21,0.40174,4.253,2.11266666666667,8.98517133333333,18.8844479092478,-2.32555209075219,-10.9644134406044,"CF-PETG","Flat",100,4,"CF PETG 100%_4.txt"
19.6183,169.88,0.10317,21.235,0.10008,0.0040228,0.40228,25.1,169.88,21.235,0.40228,4.253,2.11266666666667,8.98517133333333,18.9067068058877,-2.32829319411234,-10.9644134406044,"CF-PETG","Flat",100,4,"CF PETG 100%_4.txt"
19.6424,170.08,0.10331,21.26,0.10022,0.0040282,0.40282,25.1,170.08,21.26,0.40282,4.253,2.11266666666667,8.98517133333333,18.9289657025275,-2.3310342974725,-10.9644134406044,"CF-PETG","Flat",100,4,"CF PETG 100%_4.txt"
19.6666,170.28,0.10345,21.285,0.10035,0.0040336,0.40336,25.1,170.28,21.285,0.40336,4.253,2.11266666666667,8.98517133333333,18.9512245991674,-2.33377540083265,-10.9644134406044,"CF-PETG","Flat",100,4,"CF PETG 100%_4.txt"
19.6908,170.47,0.10358,21.309,0.10049,0.0040391,0.40391,25.101,170.47,21.309,0.40391,4.253,2.11266666666667,8.98517133333333,18.9723705509752,-2.33662944902479,-10.9654580178553,"CF-PETG","Flat",100,4,"CF PETG 100%_4.txt"
19.715,170.65,0.10372,21.331,0.10063,0.0040445,0.40445,25.101,170.65,21.331,0.40445,4.253,2.11266666666667,8.98517133333333,18.9924035579511,-2.33859644204892,-10.9633699406916,"CF-PETG","Flat",100,4,"CF PETG 100%_4.txt"
19.7392,170.82,0.10385,21.353,0.10076,0.0040499,0.40499,25.101,170.82,21.353,0.40499,4.253,2.11266666666667,8.98517133333333,19.0113236200949,-2.34167637990506,-10.9664982901937,"CF-PETG","Flat",100,4,"CF PETG 100%_4.txt"
19.7634,171,0.10399,21.375,0.1009,0.0040553,0.40553,25.101,171,21.375,0.40553,4.253,2.11266666666667,8.98517133333333,19.0313566270708,-2.34364337292919,-10.9644134406044,"CF-PETG","Flat",100,4,"CF PETG 100%_4.txt"
19.7876,171.17,0.10412,21.396,0.10103,0.0040608,0.40608,25.101,171.17,21.396,0.40608,4.253,2.11266666666667,8.98517133333333,19.0502766892147,-2.34572331078532,-10.9633731107932,"CF-PETG","Flat",100,4,"CF PETG 100%_4.txt"
19.8118,171.35,0.10426,21.418,0.10117,0.0040662,0.40662,25.101,171.35,21.418,0.40662,4.253,2.11266666666667,8.98517133333333,19.0703096961905,-2.34769030380945,-10.9612956569682,"CF-PETG","Flat",100,4,"CF PETG 100%_4.txt"
19.836,171.52,0.10439,21.44,0.1013,0.0040716,0.40716,25.101,171.52,21.44,0.40716,4.253,2.11266666666667,8.98517133333333,19.0892297583344,-2.35077024166558,-10.9644134406044,"CF-PETG","Flat",100,4,"CF PETG 100%_4.txt"
19.8602,171.69,0.10453,21.462,0.10144,0.004077,0.4077,25.102,171.69,21.462,0.4077,4.253,2.11266666666667,8.98517133333333,19.1081498204783,-2.35385017952171,-10.9675248323628,"CF-PETG","Flat",100,4,"CF PETG 100%_4.txt"
19.8843,171.87,0.10467,21.484,0.10157,0.0040824,0.40824,25.102,171.87,21.484,0.40824,4.253,2.11266666666667,8.98517133333333,19.1281828274542,-2.35581717254585,-10.9654495091503,"CF-PETG","Flat",100,4,"CF PETG 100%_4.txt"
19.9085,172.04,0.1048,21.505,0.10171,0.0040879,0.40879,25.102,172.04,21.505,0.40879,4.253,2.11266666666667,8.98517133333333,19.147102889598,-2.35789711040198,-10.9644134406044,"CF-PETG","Flat",100,4,"CF PETG 100%_4.txt"
19.9327,172.22,0.10494,21.527,0.10185,0.0040933,0.40933,25.102,172.22,21.527,0.40933,4.253,2.11266666666667,8.98517133333333,19.1671358965739,-2.35986410342611,-10.9623454425889,"CF-PETG","Flat",100,4,"CF PETG 100%_4.txt"
19.9569,172.39,0.10507,21.549,0.10198,0.0040987,0.40987,25.102,172.39,21.549,0.40987,4.253,2.11266666666667,8.98517133333333,19.1860559587178,-2.36294404128224,-10.9654463839725,"CF-PETG","Flat",100,4,"CF PETG 100%_4.txt"
19.9811,172.56,0.10521,21.571,0.10212,0.0041041,0.41041,25.102,172.56,21.571,0.41041,4.253,2.11266666666667,8.98517133333333,19.2049760208616,-2.36602397913837,-10.9685410001315,"CF-PETG","Flat",100,4,"CF PETG 100%_4.txt"
20.0053,172.74,0.10534,21.592,0.10225,0.0041096,0.41096,25.102,172.74,21.592,0.41096,4.253,2.11266666666667,8.98517133333333,19.2250090278375,-2.3669909721625,-10.9623516680368,"CF-PETG","Flat",100,4,"CF PETG 100%_4.txt"
20.0295,172.91,0.10548,21.614,0.10239,0.004115,0.4115,25.102,172.91,21.614,0.4115,4.253,2.11266666666667,8.98517133333333,19.2439290899814,-2.37007091001863,-10.9654432775915,"CF-PETG","Flat",100,4,"CF PETG 100%_4.txt"
20.0537,173.09,0.10562,21.636,0.10252,0.0041204,0.41204,25.103,173.09,21.636,0.41204,4.253,2.11266666666667,8.98517133333333,19.2639620969572,-2.37203790304277,-10.96338465078,"CF-PETG","Flat",100,4,"CF PETG 100%_4.txt"
20.0779,173.26,0.10575,21.658,0.10266,0.0041258,0.41258,25.103,173.26,21.658,0.41258,4.253,2.11266666666667,8.98517133333333,19.2828821591011,-2.3751178408989,-10.9664689301824,"CF-PETG","Flat",100,4,"CF PETG 100%_4.txt"
20.1021,173.44,0.10589,21.679,0.1028,0.0041313,0.41313,25.103,173.44,21.679,0.41313,4.253,2.11266666666667,8.98517133333333,19.302915166077,-2.37608483392303,-10.9603064436691,"CF-PETG","Flat",100,4,"CF PETG 100%_4.txt"
20.1263,173.64,0.10602,21.705,0.10293,0.0041367,0.41367,25.103,173.64,21.705,0.41367,4.253,2.11266666666667,8.98517133333333,19.3251740627168,-2.37982593728319,-10.9644134406044,"CF-PETG","Flat",100,4,"CF PETG 100%_4.txt"
20.1504,173.87,0.10616,21.733,0.10307,0.0041421,0.41421,25.103,173.87,21.733,0.41421,4.253,2.11266666666667,8.98517133333333,19.3507717938526,-2.38222820614736,-10.9613408463965,"CF-PETG","Flat",100,4,"CF PETG 100%_4.txt"
20.1746,174.09,0.10629,21.761,0.1032,0.0041475,0.41475,25.103,174.09,21.761,0.41475,4.253,2.11266666666667,8.98517133333333,19.3752565801565,-2.38574341984353,-10.9633905603765,"CF-PETG","Flat",100,4,"CF PETG 100%_4.txt"
20.1988,174.31,0.10643,21.789,0.10334,0.004153,0.4153,25.103,174.31,21.789,0.4153,4.253,2.11266666666667,8.98517133333333,19.3997413664603,-2.38925863353969,-10.965435006378,"CF-PETG","Flat",100,4,"CF PETG 100%_4.txt"
20.223,174.53,0.10656,21.817,0.10347,0.0041584,0.41584,25.104,174.53,21.817,0.41584,4.253,2.11266666666667,8.98517133333333,19.4242261527641,-2.39277384723586,-10.9674742046838,"CF-PETG","Flat",100,4,"CF PETG 100%_4.txt"
20.2472,174.75,0.1067,21.844,0.10361,0.0041638,0.41638,25.104,174.75,21.844,0.41638,4.253,2.11266666666667,8.98517133333333,19.448710939068,-2.39528906093203,-10.9654324342246,"CF-PETG","Flat",100,4,"CF PETG 100%_4.txt"
20.2714,174.98,0.10684,21.872,0.10374,0.0041692,0.41692,25.104,174.98,21.872,0.41692,4.253,2.11266666666667,8.98517133333333,19.4743086702038,-2.3976913297962,-10.9623780623455,"CF-PETG","Flat",100,4,"CF PETG 100%_4.txt"
20.2956,175.2,0.10697,21.9,0.10388,0.0041747,0.41747,25.104,175.2,21.9,0.41747,4.253,2.11266666666667,8.98517133333333,19.4987934565076,-2.40120654349236,-10.9644134406044,"CF-PETG","Flat",100,4,"CF PETG 100%_4.txt"
20.3198,175.42,0.10711,21.928,0.10402,0.0041801,0.41801,25.104,175.42,21.928,0.41801,4.253,2.11266666666667,8.98517133333333,19.5232782428115,-2.40472175718853,-10.966443620889,"CF-PETG","Flat",100,4,"CF PETG 100%_4.txt"
20.344,175.64,0.10724,21.955,0.10415,0.0041855,0.41855,25.104,175.64,21.955,0.41855,4.253,2.11266666666667,8.98517133333333,19.5477630291153,-2.4072369708847,-10.9644134406044,"CF-PETG","Flat",100,4,"CF PETG 100%_4.txt"
20.3682,175.87,0.10738,21.983,0.10429,0.0041909,0.41909,25.104,175.87,21.983,0.41909,4.253,2.11266666666667,8.98517133333333,19.5733607602511,-2.40963923974887,-10.9613757892411,"CF-PETG","Flat",100,4,"CF PETG 100%_4.txt"
20.3923,176.09,0.10751,22.011,0.10442,0.0041964,0.41964,25.105,176.09,22.011,0.41964,4.253,2.11266666666667,8.98517133333333,19.597845546555,-2.41315445344503,-10.9634021782065,"CF-PETG","Flat",100,4,"CF PETG 100%_4.txt"
20.4165,176.31,0.10765,22.039,0.10456,0.0042018,0.42018,25.105,176.31,22.039,0.42018,4.253,2.11266666666667,8.98517133333333,19.6223303328588,-2.4166696671412,-10.9654234182186,"CF-PETG","Flat",100,4,"CF PETG 100%_4.txt"
20.4407,176.53,0.10778,22.067,0.10469,0.0042072,0.42072,25.105,176.53,22.067,0.42072,4.253,2.11266666666667,8.98517133333333,19.6468151191626,-2.42018488083737,-10.9674395288774,"CF-PETG","Flat",100,4,"CF PETG 100%_4.txt"
20.4649,176.75,0.10792,22.094,0.10483,0.0042126,0.42126,25.105,176.75,22.094,0.42126,4.253,2.11266666666667,8.98517133333333,19.6712999054665,-2.42270009453354,-10.9654209040171,"CF-PETG","Flat",100,4,"CF PETG 100%_4.txt"
20.4891,176.98,0.10806,22.122,0.10496,0.0042181,0.42181,25.105,176.98,22.122,0.42181,4.253,2.11266666666667,8.98517133333333,19.6968976366023,-2.42510236339771,-10.9624010640887,"CF-PETG","Flat",100,4,"CF PETG 100%_4.txt"
20.5133,177.2,0.10819,22.15,0.1051,0.0042235,0.42235,25.105,177.2,22.15,0.42235,4.253,2.11266666666667,8.98517133333333,19.7213824229061,-2.42861757709387,-10.9644134406044,"CF-PETG","Flat",100,4,"CF PETG 100%_4.txt"
20.5375,177.42,0.10833,22.178,0.10524,0.0042289,0.42289,25.105,177.42,22.178,0.42289,4.253,2.11266666666667,8.98517133333333,19.74586720921,-2.43213279079004,-10.9664207358195,"CF-PETG","Flat",100,4,"CF PETG 100%_4.txt"
20.5617,177.64,0.10846,22.205,0.10537,0.0042343,0.42343,25.105,177.64,22.205,0.42343,4.253,2.11266666666667,8.98517133333333,19.7703519955138,-2.43464800448621,-10.9644134406044,"CF-PETG","Flat",100,4,"CF PETG 100%_4.txt"
20.5859,177.87,0.1086,22.233,0.10551,0.0042398,0.42398,25.106,177.87,22.233,0.42398,4.253,2.11266666666667,8.98517133333333,19.7959497266496,-2.43705027335038,-10.9614099462528,"CF-PETG","Flat",100,4,"CF PETG 100%_4.txt"
20.6101,178.09,0.10873,22.261,0.10564,0.0042452,0.42452,25.106,178.09,22.261,0.42452,4.253,2.11266666666667,8.98517133333333,19.8204345129535,-2.44056548704654,-10.9634135350907,"CF-PETG","Flat",100,4,"CF PETG 100%_4.txt"
20.6342,178.31,0.10887,22.289,0.10578,0.0042506,0.42506,25.106,178.31,22.289,0.42506,4.253,2.11266666666667,8.98517133333333,19.8449192992573,-2.44408070074271,-10.9654120900117,"CF-PETG","Flat",100,4,"CF PETG 100%_4.txt"
20.6584,178.53,0.10901,22.317,0.10591,0.004256,0.4256,25.106,178.53,22.317,0.4256,4.253,2.11266666666667,8.98517133333333,19.8694040855611,-2.44759591443888,-10.9674056299632,"CF-PETG","Flat",100,4,"CF PETG 100%_4.txt"
20.6826,178.75,0.10914,22.344,0.10605,0.0042614,0.42614,25.106,178.75,22.344,0.42614,4.253,2.11266666666667,8.98517133333333,19.893888871865,-2.45011112813505,-10.9654096318253,"CF-PETG","Flat",100,4,"CF PETG 100%_4.txt"
20.7068,178.98,0.10928,22.372,0.10619,0.0042669,0.42669,25.106,178.98,22.372,0.42669,4.253,2.11266666666667,8.98517133333333,19.9194866030008,-2.45251339699922,-10.9624235517576,"CF-PETG","Flat",100,4,"CF PETG 100%_4.txt"
20.731,179.2,0.10941,22.4,0.10632,0.0042723,0.42723,25.106,179.2,22.4,0.42723,4.253,2.11266666666667,8.98517133333333,19.9439713893046,-2.45602861069538,-10.9644134406044,"CF-PETG","Flat",100,4,"CF PETG 100%_4.txt"
20.7552,179.42,0.10955,22.428,0.10646,0.0042777,0.42777,25.107,179.42,22.428,0.42777,4.253,2.11266666666667,8.98517133333333,19.9684561756084,-2.45954382439155,-10.9663983609397,"CF-PETG","Flat",100,4,"CF PETG 100%_4.txt"
20.7794,179.64,0.10968,22.455,0.10659,0.0042831,0.42831,25.107,179.64,22.455,0.42831,4.253,2.11266666666667,8.98517133333333,19.9929409619123,-2.46205903808772,-10.9644134406044,"CF-PETG","Flat",100,4,"CF PETG 100%_4.txt"
20.8036,179.87,0.10982,22.483,0.10673,0.0042886,0.42886,25.107,179.87,22.483,0.42886,4.253,2.11266666666667,8.98517133333333,20.0185386930481,-2.46446130695189,-10.9614433436458,"CF-PETG","Flat",100,4,"CF PETG 100%_4.txt"
20.8278,180.09,0.10995,22.511,0.10686,0.004294,0.4294,25.107,180.09,22.511,0.4294,4.253,2.11266666666667,8.98517133333333,20.0430234793519,-2.46797652064806,-10.9634246397231,"CF-PETG","Flat",100,4,"CF PETG 100%_4.txt"
20.852,180.31,0.11009,22.539,0.107,0.0042994,0.42994,25.107,180.31,22.539,0.42994,4.253,2.11266666666667,8.98517133333333,20.0675082656558,-2.47149173434423,-10.9654010131072,"CF-PETG","Flat",100,4,"CF PETG 100%_4.txt"
20.8761,180.52,0.11022,22.564,0.10713,0.0043047,0.43047,25.107,180.52,22.564,0.43047,4.253,2.11266666666667,8.98517133333333,20.0908801071276,-2.47311989287238,-10.960467527355,"CF-PETG","Flat",100,4,"CF PETG 100%_4.txt"
20.9003,180.71,0.11035,22.589,0.10726,0.0043098,0.43098,25.107,180.71,22.589,0.43098,4.253,2.11266666666667,8.98517133333333,20.1120260589355,-2.47697394106453,-10.9653988271483,"CF-PETG","Flat",100,4,"CF PETG 100%_4.txt"
20.9245,180.91,0.11048,22.614,0.10739,0.0043149,0.43149,25.107,180.91,22.614,0.43149,4.253,2.11266666666667,8.98517133333333,20.1342849555753,-2.47971504442468,-10.9653977377938,"CF-PETG","Flat",100,4,"CF PETG 100%_4.txt"
20.9487,181.11,0.11061,22.639,0.10752,0.0043201,0.43201,25.108,181.11,22.639,0.43201,4.253,2.11266666666667,8.98517133333333,20.1565438522152,-2.48245614778483,-10.9653966508451,"CF-PETG","Flat",100,4,"CF PETG 100%_4.txt"
20.9729,181.31,0.11074,22.664,0.10764,0.0043252,0.43252,25.108,181.31,22.664,0.43252,4.253,2.11266666666667,8.98517133333333,20.178802748855,-2.48519725114498,-10.9653955662945,"CF-PETG","Flat",100,4,"CF PETG 100%_4.txt"
20.9971,181.51,0.11086,22.689,0.10777,0.0043304,0.43304,25.108,181.51,22.689,0.43304,4.253,2.11266666666667,8.98517133333333,20.2010616454949,-2.48793835450513,-10.9653944841339,"CF-PETG","Flat",100,4,"CF PETG 100%_4.txt"
21.0213,181.71,0.11099,22.714,0.1079,0.0043355,0.43355,25.108,181.71,22.714,0.43355,4.253,2.11266666666667,8.98517133333333,20.2233205421347,-2.49067945786528,-10.9653934043554,"CF-PETG","Flat",100,4,"CF PETG 100%_4.txt"
21.0455,181.91,0.11112,22.739,0.10803,0.0043406,0.43406,25.108,181.91,22.739,0.43406,4.253,2.11266666666667,8.98517133333333,20.2455794387746,-2.49342056122543,-10.9653923269512,"CF-PETG","Flat",100,4,"CF PETG 100%_4.txt"
21.0697,182.11,0.11125,22.764,0.10816,0.0043458,0.43458,25.108,182.11,22.764,0.43458,4.253,2.11266666666667,8.98517133333333,20.2678383354144,-2.49616166458558,-10.9653912519135,"CF-PETG","Flat",100,4,"CF PETG 100%_4.txt"
21.0939,182.31,0.11138,22.789,0.10829,0.0043509,0.43509,25.108,182.31,22.789,0.43509,4.253,2.11266666666667,8.98517133333333,20.2900972320543,-2.49890276794574,-10.9653901792344,"CF-PETG","Flat",100,4,"CF PETG 100%_4.txt"
21.118,182.51,0.11151,22.814,0.10842,0.0043561,0.43561,25.109,182.51,22.814,0.43561,4.253,2.11266666666667,8.98517133333333,20.3123561286941,-2.50164387130589,-10.9653891089063,"CF-PETG","Flat",100,4,"CF PETG 100%_4.txt"
21.1422,182.71,0.11163,22.839,0.10854,0.0043612,0.43612,25.109,182.71,22.839,0.43612,4.253,2.11266666666667,8.98517133333333,20.334615025334,-2.50438497466603,-10.9653880409214,"CF-PETG","Flat",100,4,"CF PETG 100%_4.txt"
21.1664,182.91,0.11176,22.864,0.10867,0.0043664,0.43664,25.109,182.91,22.864,0.43664,4.253,2.11266666666667,8.98517133333333,20.3568739219738,-2.50712607802619,-10.965386975272,"CF-PETG","Flat",100,4,"CF PETG 100%_4.txt"
21.1906,183.11,0.11189,22.888,0.1088,0.0043715,0.43715,25.109,183.11,22.888,0.43715,4.253,2.11266666666667,8.98517133333333,20.3791328186137,-2.50886718138634,-10.9614958991014,"CF-PETG","Flat",100,4,"CF PETG 100%_4.txt"
21.2148,183.31,0.11202,22.913,0.10893,0.0043766,0.43766,25.109,183.31,22.913,0.43766,4.253,2.11266666666667,8.98517133333333,20.4013917152535,-2.51160828474649,-10.9614990823833,"CF-PETG","Flat",100,4,"CF PETG 100%_4.txt"
21.239,183.51,0.11215,22.938,0.10906,0.0043818,0.43818,25.109,183.51,22.938,0.43818,4.253,2.11266666666667,8.98517133333333,20.4236506118934,-2.51434938810664,-10.9615022587263,"CF-PETG","Flat",100,4,"CF PETG 100%_4.txt"
21.2632,183.71,0.11228,22.963,0.10919,0.0043869,0.43869,25.109,183.71,22.963,0.43869,4.253,2.11266666666667,8.98517133333333,20.4459095085332,-2.51709049146679,-10.9615054281531,"CF-PETG","Flat",100,4,"CF PETG 100%_4.txt"
21.2874,183.91,0.11241,22.988,0.10931,0.0043921,0.43921,25.109,183.91,22.988,0.43921,4.253,2.11266666666667,8.98517133333333,20.4681684051731,-2.51983159482694,-10.9615085906862,"CF-PETG","Flat",100,4,"CF PETG 100%_4.txt"
21.3116,184.1,0.11253,23.013,0.10944,0.0043972,0.43972,25.11,184.1,23.013,0.43972,4.253,2.11266666666667,8.98517133333333,20.4893143569809,-2.52368564301909,-10.9663479034419,"CF-PETG","Flat",100,4,"CF PETG 100%_4.txt"
21.3358,184.3,0.11266,23.038,0.10957,0.0044023,0.44023,25.11,184.3,23.038,0.44023,4.253,2.11266666666667,8.98517133333333,20.5115732536208,-2.52642674637924,-10.9663458042332,"CF-PETG","Flat",100,4,"CF PETG 100%_4.txt"
21.36,184.5,0.11279,23.063,0.1097,0.0044075,0.44075,25.11,184.5,23.063,0.44075,4.253,2.11266666666667,8.98517133333333,20.5338321502606,-2.52916784973939,-10.9663437095755,"CF-PETG","Flat",100,4,"CF PETG 100%_4.txt"
21.3841,184.7,0.11292,23.088,0.10983,0.0044126,0.44126,25.11,184.7,23.088,0.44126,4.253,2.11266666666667,8.98517133333333,20.5560910469005,-2.53190895309954,-10.966341619454,"CF-PETG","Flat",100,4,"CF PETG 100%_4.txt"
21.4083,184.9,0.11305,23.113,0.10996,0.0044178,0.44178,25.11,184.9,23.113,0.44178,4.253,2.11266666666667,8.98517133333333,20.5783499435403,-2.53465005645969,-10.9663395338541,"CF-PETG","Flat",100,4,"CF PETG 100%_4.txt"
21.4325,185.1,0.11318,23.138,0.11009,0.0044229,0.44229,25.11,185.1,23.138,0.44229,4.253,2.11266666666667,8.98517133333333,20.6006088401802,-2.53739115981984,-10.966337452761,"CF-PETG","Flat",100,4,"CF PETG 100%_4.txt"
21.4567,185.3,0.11331,23.163,0.11021,0.004428,0.4428,25.11,185.3,23.163,0.4428,4.253,2.11266666666667,8.98517133333333,20.62286773682,-2.54013226317999,-10.9663353761602,"CF-PETG","Flat",100,4,"CF PETG 100%_4.txt"
21.4809,185.5,0.11343,23.188,0.11034,0.0044332,0.44332,25.11,185.5,23.188,0.44332,4.253,2.11266666666667,8.98517133333333,20.6451266334599,-2.54287336654014,-10.9663333040372,"CF-PETG","Flat",100,4,"CF PETG 100%_4.txt"
21.5051,185.7,0.11356,23.212,0.11047,0.0044383,0.44383,25.111,185.7,23.212,0.44383,4.253,2.11266666666667,8.98517133333333,20.6673855300997,-2.5446144699003,-10.9624955622105,"CF-PETG","Flat",100,4,"CF PETG 100%_4.txt"
21.5293,185.9,0.11369,23.237,0.1106,0.0044435,0.44435,25.111,185.9,23.237,0.44435,4.253,2.11266666666667,8.98517133333333,20.6896444267396,-2.54735557326045,-10.962497625599,"CF-PETG","Flat",100,4,"CF PETG 100%_4.txt"
21.5535,186.1,0.11382,23.262,0.11073,0.0044486,0.44486,25.111,186.1,23.262,0.44486,4.253,2.11266666666667,8.98517133333333,20.7119033233794,-2.5500966766206,-10.9624996845525,"CF-PETG","Flat",100,4,"CF PETG 100%_4.txt"
21.5777,186.3,0.11395,23.287,0.11086,0.0044537,0.44537,25.111,186.3,23.287,0.44537,4.253,2.11266666666667,8.98517133333333,20.7341622200193,-2.55283777998075,-10.9625017390851,"CF-PETG","Flat",100,4,"CF PETG 100%_4.txt"
21.6019,186.5,0.11408,23.312,0.11099,0.0044589,0.44589,25.111,186.5,23.312,0.44589,4.253,2.11266666666667,8.98517133333333,20.7564211166591,-2.5555788833409,-10.9625037892111,"CF-PETG","Flat",100,4,"CF PETG 100%_4.txt"
21.626,186.7,0.11421,23.337,0.11111,0.004464,0.4464,25.111,186.7,23.337,0.4464,4.253,2.11266666666667,8.98517133333333,20.7786800132989,-2.55831998670105,-10.9625058349447,"CF-PETG","Flat",100,4,"CF PETG 100%_4.txt"
21.6502,186.9,0.11433,23.362,0.11124,0.0044692,0.44692,25.111,186.9,23.362,0.44692,4.253,2.11266666666667,8.98517133333333,20.8009389099388,-2.5610610900612,-10.9625078763,"CF-PETG","Flat",100,4,"CF PETG 100%_4.txt"
21.6744,187.09,0.11446,23.386,0.11137,0.0044743,0.44743,25.111,187.09,23.386,0.44743,4.253,2.11266666666667,8.98517133333333,20.8220848617467,-2.56391513825335,-10.9634616362497,"CF-PETG","Flat",100,4,"CF PETG 100%_4.txt"
21.6986,187.27,0.11459,23.409,0.1115,0.0044794,0.44794,25.112,187.27,23.409,0.44794,4.253,2.11266666666667,8.98517133333333,20.8421178687225,-2.56688213127748,-10.9653643097846,"CF-PETG","Flat",100,4,"CF PETG 100%_4.txt"
21.7228,187.46,0.11472,23.433,0.11163,0.0044846,0.44846,25.112,187.46,23.433,0.44846,4.253,2.11266666666667,8.98517133333333,20.8632638205304,-2.56973617946963,-10.9663132312108,"CF-PETG","Flat",100,4,"CF PETG 100%_4.txt"
21.747,187.65,0.11485,23.457,0.11176,0.0044897,0.44897,25.112,187.65,23.457,0.44897,4.253,2.11266666666667,8.98517133333333,20.8844097723382,-2.57259022766177,-10.9672602108615,"CF-PETG","Flat",100,4,"CF PETG 100%_4.txt"
21.7712,187.84,0.11498,23.48,0.11189,0.0044949,0.44949,25.112,187.84,23.48,0.44949,4.253,2.11266666666667,8.98517133333333,20.9055557241461,-2.57444427585391,-10.9644134406044,"CF-PETG","Flat",100,4,"CF PETG 100%_4.txt"
21.7954,188.03,0.1151,23.504,0.11201,0.0045,0.45,25.112,188.03,23.504,0.45,4.253,2.11266666666667,8.98517133333333,20.9267016759539,-2.57729832404606,-10.9653604664996,"CF-PETG","Flat",100,4,"CF PETG 100%_4.txt"
21.8196,188.22,0.11523,23.527,0.11214,0.0045051,0.45051,25.112,188.22,23.527,0.45051,4.253,2.11266666666667,8.98517133333333,20.9478476277618,-2.5791523722382,-10.9625212404395,"CF-PETG","Flat",100,4,"CF PETG 100%_4.txt"
21.8438,188.41,0.11536,23.551,0.11227,0.0045103,0.45103,25.112,188.41,23.551,0.45103,4.253,2.11266666666667,8.98517133333333,20.9689935795697,-2.58200642043034,-10.9634683046594,"CF-PETG","Flat",100,4,"CF PETG 100%_4.txt"
21.8679,188.6,0.11549,23.575,0.1124,0.0045154,0.45154,25.113,188.6,23.575,0.45154,4.253,2.11266666666667,8.98517133333333,20.9901395313775,-2.58486046862249,-10.9644134406044,"CF-PETG","Flat",100,4,"CF PETG 100%_4.txt"
21.8921,188.79,0.11562,23.598,0.11253,0.0045206,0.45206,25.113,188.79,23.598,0.45206,4.253,2.11266666666667,8.98517133333333,21.0112854831854,-2.58671451681463,-10.9615836800349,"CF-PETG","Flat",100,4,"CF PETG 100%_4.txt"
21.9163,188.97,0.11575,23.622,0.11266,0.0045257,0.45257,25.113,188.97,23.622,0.45257,4.253,2.11266666666667,8.98517133333333,21.0313184901612,-2.59068150983877,-10.9672403261314,"CF-PETG","Flat",100,4,"CF PETG 100%_4.txt"
21.9405,189.16,0.11588,23.645,0.11278,0.0045308,0.45308,25.113,189.16,23.645,0.45308,4.253,2.11266666666667,8.98517133333333,21.0524644419691,-2.59253555803091,-10.9644134406044,"CF-PETG","Flat",100,4,"CF PETG 100%_4.txt"
21.9647,189.35,0.116,23.669,0.11291,0.004536,0.4536,25.113,189.35,23.669,0.4536,4.253,2.11266666666667,8.98517133333333,21.0736103937769,-2.59538960622305,-10.965353864646,"CF-PETG","Flat",100,4,"CF PETG 100%_4.txt"
21.9889,189.54,0.11613,23.693,0.11304,0.0045411,0.45411,25.113,189.54,23.693,0.45411,4.253,2.11266666666667,8.98517133333333,21.0947563455848,-2.5982436544152,-10.9662923834685,"CF-PETG","Flat",100,4,"CF PETG 100%_4.txt"
22.0131,189.73,0.11626,23.716,0.11317,0.0045463,0.45463,25.113,189.73,23.716,0.45463,4.253,2.11266666666667,8.98517133333333,21.1159022973927,-2.60009770260734,-10.9634748802806,"CF-PETG","Flat",100,4,"CF PETG 100%_4.txt"
22.0373,189.92,0.11639,23.74,0.1133,0.0045514,0.45514,25.113,189.92,23.74,0.45514,4.253,2.11266666666667,8.98517133333333,21.1370482492005,-2.60295175079948,-10.9644134406044,"CF-PETG","Flat",100,4,"CF PETG 100%_4.txt"
22.0615,190.11,0.11652,23.763,0.11343,0.0045565,0.45565,25.114,190.11,23.763,0.45565,4.253,2.11266666666667,8.98517133333333,21.1581942010084,-2.60480579899163,-10.9616033286691,"CF-PETG","Flat",100,4,"CF PETG 100%_4.txt"
22.0857,190.3,0.11665,23.787,0.11356,0.0045617,0.45617,25.114,190.3,23.787,0.45617,4.253,2.11266666666667,8.98517133333333,21.1793401528162,-2.60765984718377,-10.9625419228308,"CF-PETG","Flat",100,4,"CF PETG 100%_4.txt"
22.1098,190.48,0.11678,23.811,0.11368,0.0045668,0.45668,25.114,190.48,23.811,0.45668,4.253,2.11266666666667,8.98517133333333,21.1993731597921,-2.61162684020791,-10.9681527034056,"CF-PETG","Flat",100,4,"CF PETG 100%_4.txt"
22.134,190.67,0.1169,23.834,0.11381,0.004572,0.4572,25.114,190.67,23.834,0.4572,4.253,2.11266666666667,8.98517133333333,21.2205191115999,-2.61348088840005,-10.9653473542001,"CF-PETG","Flat",100,4,"CF PETG 100%_4.txt"
22.1582,190.86,0.11703,23.858,0.11394,0.0045771,0.45771,25.114,190.86,23.858,0.45771,4.253,2.11266666666667,8.98517133333333,21.2416650634078,-2.61633493659219,-10.9662793888515,"CF-PETG","Flat",100,4,"CF PETG 100%_4.txt"
22.1824,191.05,0.11716,23.881,0.11407,0.0045822,0.45822,25.114,191.05,23.881,0.45822,4.253,2.11266666666667,8.98517133333333,21.2628110152157,-2.61818898478434,-10.9634813650364,"CF-PETG","Flat",100,4,"CF PETG 100%_4.txt"
22.2066,191.24,0.11729,23.905,0.1142,0.0045874,0.45874,25.114,191.24,23.905,0.45874,4.253,2.11266666666667,8.98517133333333,21.2839569670235,-2.62104303297648,-10.9644134406044,"CF-PETG","Flat",100,4,"CF PETG 100%_4.txt"
22.2308,191.43,0.11742,23.929,0.11433,0.0045925,0.45925,25.114,191.43,23.929,0.45925,4.253,2.11266666666667,8.98517133333333,21.3051029188314,-2.62389708116862,-10.9653436464901,"CF-PETG","Flat",100,4,"CF PETG 100%_4.txt"
22.255,191.62,0.11755,23.952,0.11446,0.0045977,0.45977,25.115,191.62,23.952,0.45977,4.253,2.11266666666667,8.98517133333333,21.3262488706392,-2.62575112936077,-10.9625548153005,"CF-PETG","Flat",100,4,"CF PETG 100%_4.txt"
22.2792,191.81,0.11767,23.976,0.11458,0.0046028,0.46028,25.115,191.81,23.976,0.46028,4.253,2.11266666666667,8.98517133333333,21.3473948224471,-2.62860517755291,-10.9634850581953,"CF-PETG","Flat",100,4,"CF PETG 100%_4.txt"
22.3034,192,0.1178,23.999,0.11471,0.004608,0.4608,25.115,192,23.999,0.4608,4.253,2.11266666666667,8.98517133333333,21.3685407742549,-2.63045922574506,-10.9607034699156,"CF-PETG","Flat",100,4,"CF PETG 100%_4.txt"
22.3276,192.18,0.11793,24.023,0.11484,0.0046131,0.46131,25.115,192.18,24.023,0.46131,4.253,2.11266666666667,8.98517133333333,21.3885737812308,-2.63442621876919,-10.9662665727394,"CF-PETG","Flat",100,4,"CF PETG 100%_4.txt"
22.3518,192.38,0.11806,24.047,0.11497,0.0046182,0.46182,25.115,192.38,24.047,0.46182,4.253,2.11266666666667,8.98517133333333,21.4108326778707,-2.63616732212935,-10.9625621579796,"CF-PETG","Flat",100,4,"CF PETG 100%_4.txt"
22.3759,192.58,0.11819,24.072,0.1151,0.0046234,0.46234,25.115,192.58,24.072,0.46234,4.253,2.11266666666667,8.98517133333333,21.4330915745105,-2.63890842548949,-10.962564080631,"CF-PETG","Flat",100,4,"CF PETG 100%_4.txt"
22.4001,192.78,0.11832,24.097,0.11523,0.0046285,0.46285,25.115,192.78,24.097,0.46285,4.253,2.11266666666667,8.98517133333333,21.4553504711504,-2.64164952884965,-10.9625659992931,"CF-PETG","Flat",100,4,"CF PETG 100%_4.txt"
22.4243,192.98,0.11845,24.122,0.11535,0.0046337,0.46337,25.115,192.98,24.122,0.46337,4.253,2.11266666666667,8.98517133333333,21.4776093677902,-2.6443906322098,-10.9625679139781,"CF-PETG","Flat",100,4,"CF PETG 100%_4.txt"
22.4485,193.18,0.11857,24.147,0.11548,0.0046388,0.46388,25.116,193.18,24.147,0.46388,4.253,2.11266666666667,8.98517133333333,21.4998682644301,-2.64713173556995,-10.9625698246985,"CF-PETG","Flat",100,4,"CF PETG 100%_4.txt"
22.4727,193.38,0.1187,24.172,0.11561,0.0046439,0.46439,25.116,193.38,24.172,0.46439,4.253,2.11266666666667,8.98517133333333,21.5221271610699,-2.6498728389301,-10.9625717314666,"CF-PETG","Flat",100,4,"CF PETG 100%_4.txt"
22.4969,193.58,0.11883,24.197,0.11574,0.0046491,0.46491,25.116,193.58,24.197,0.46491,4.253,2.11266666666667,8.98517133333333,21.5443860577098,-2.65261394229025,-10.9625736342945,"CF-PETG","Flat",100,4,"CF PETG 100%_4.txt"
22.5211,193.78,0.11896,24.222,0.11587,0.0046542,0.46542,25.116,193.78,24.222,0.46542,4.253,2.11266666666667,8.98517133333333,21.5666449543496,-2.6553550456504,-10.9625755331946,"CF-PETG","Flat",100,4,"CF PETG 100%_4.txt"
22.5453,193.98,0.11909,24.247,0.116,0.0046594,0.46594,25.116,193.98,24.247,0.46594,4.253,2.11266666666667,8.98517133333333,21.5889038509894,-2.65809614901055,-10.962577428179,"CF-PETG","Flat",100,4,"CF PETG 100%_4.txt"
22.5695,194.18,0.11922,24.272,0.11613,0.0046645,0.46645,25.116,194.18,24.272,0.46645,4.253,2.11266666666667,8.98517133333333,21.6111627476293,-2.6608372523707,-10.9625793192596,"CF-PETG","Flat",100,4,"CF PETG 100%_4.txt"
22.5937,194.38,0.11935,24.297,0.11625,0.0046696,0.46696,25.116,194.38,24.297,0.46696,4.253,2.11266666666667,8.98517133333333,21.6334216442691,-2.66357835573086,-10.9625812064488,"CF-PETG","Flat",100,4,"CF PETG 100%_4.txt"
22.6178,194.58,0.11947,24.322,0.11638,0.0046748,0.46748,25.116,194.58,24.322,0.46748,4.253,2.11266666666667,8.98517133333333,21.655680540909,-2.666319459091,-10.9625830897583,"CF-PETG","Flat",100,4,"CF PETG 100%_4.txt"
22.642,194.78,0.1196,24.347,0.11651,0.0046799,0.46799,25.117,194.78,24.347,0.46799,4.253,2.11266666666667,8.98517133333333,21.6779394375488,-2.66906056245116,-10.9625849692001,"CF-PETG","Flat",100,4,"CF PETG 100%_4.txt"
22.6662,194.98,0.11973,24.372,0.11664,0.0046851,0.46851,25.117,194.98,24.372,0.46851,4.253,2.11266666666667,8.98517133333333,21.7001983341887,-2.67180166581131,-10.9625868447863,"CF-PETG","Flat",100,4,"CF PETG 100%_4.txt"
22.6904,195.18,0.11986,24.397,0.11677,0.0046902,0.46902,25.117,195.18,24.397,0.46902,4.253,2.11266666666667,8.98517133333333,21.7224572308285,-2.67454276917146,-10.9625887165285,"CF-PETG","Flat",100,4,"CF PETG 100%_4.txt"
22.7146,195.38,0.11999,24.422,0.1169,0.0046953,0.46953,25.117,195.38,24.422,0.46953,4.253,2.11266666666667,8.98517133333333,21.7447161274684,-2.67728387253161,-10.9625905844387,"CF-PETG","Flat",100,4,"CF PETG 100%_4.txt"
22.7388,195.58,0.12012,24.447,0.11703,0.0047005,0.47005,25.117,195.58,24.447,0.47005,4.253,2.11266666666667,8.98517133333333,21.7669750241082,-2.68002497589176,-10.9625924485285,"CF-PETG","Flat",100,4,"CF PETG 100%_4.txt"
22.763,195.78,0.12025,24.472,0.11715,0.0047056,0.47056,25.117,195.78,24.472,0.47056,4.253,2.11266666666667,8.98517133333333,21.7892339207481,-2.68276607925191,-10.9625943088097,"CF-PETG","Flat",100,4,"CF PETG 100%_4.txt"
22.7872,195.98,0.12037,24.497,0.11728,0.0047108,0.47108,25.117,195.98,24.497,0.47108,4.253,2.11266666666667,8.98517133333333,21.8114928173879,-2.68550718261206,-10.962596165294,"CF-PETG","Flat",100,4,"CF PETG 100%_4.txt"
22.8114,196.18,0.1205,24.522,0.11741,0.0047159,0.47159,25.118,196.18,24.522,0.47159,4.253,2.11266666666667,8.98517133333333,21.8337517140278,-2.68824828597221,-10.9625980179929,"CF-PETG","Flat",100,4,"CF PETG 100%_4.txt"
22.8356,196.38,0.12063,24.547,0.11754,0.004721,0.4721,25.118,196.38,24.547,0.4721,4.253,2.11266666666667,8.98517133333333,21.8560106106676,-2.69098938933237,-10.962599866918,"CF-PETG","Flat",100,4,"CF PETG 100%_4.txt"
22.8597,196.58,0.12076,24.572,0.11767,0.0047262,0.47262,25.118,196.58,24.572,0.47262,4.253,2.11266666666667,8.98517133333333,21.8782695073075,-2.69373049269251,-10.9626017120809,"CF-PETG","Flat",100,4,"CF PETG 100%_4.txt"
22.8839,196.78,0.12089,24.597,0.1178,0.0047313,0.47313,25.118,196.78,24.597,0.47313,4.253,2.11266666666667,8.98517133333333,21.9005284039473,-2.69647159605267,-10.962603553493,"CF-PETG","Flat",100,4,"CF PETG 100%_4.txt"
22.9081,196.98,0.12102,24.622,0.11792,0.0047365,0.47365,25.118,196.98,24.622,0.47365,4.253,2.11266666666667,8.98517133333333,21.9227873005872,-2.69921269941282,-10.9626053911657,"CF-PETG","Flat",100,4,"CF PETG 100%_4.txt"
22.9323,197.18,0.12114,24.647,0.11805,0.0047416,0.47416,25.118,197.18,24.647,0.47416,4.253,2.11266666666667,8.98517133333333,21.945046197227,-2.70195380277297,-10.9626072251104,"CF-PETG","Flat",100,4,"CF PETG 100%_4.txt"
22.9565,197.38,0.12127,24.672,0.11818,0.0047467,0.47467,25.118,197.38,24.672,0.47467,4.253,2.11266666666667,8.98517133333333,21.9673050938669,-2.70469490613312,-10.9626090553385,"CF-PETG","Flat",100,4,"CF PETG 100%_4.txt"
22.9807,197.58,0.1214,24.697,0.11831,0.0047519,0.47519,25.118,197.58,24.697,0.47519,4.253,2.11266666666667,8.98517133333333,21.9895639905067,-2.70743600949327,-10.9626108818612,"CF-PETG","Flat",100,4,"CF PETG 100%_4.txt"
23.0049,197.76,0.12153,24.72,0.11844,0.004757,0.4757,25.119,197.76,24.72,0.4757,4.253,2.11266666666667,8.98517133333333,22.0095969974826,-2.71040300251741,-10.9644134406044,"CF-PETG","Flat",100,4,"CF PETG 100%_4.txt"
23.0291,197.94,0.12166,24.742,0.11857,0.0047622,0.47622,25.119,197.94,24.742,0.47622,4.253,2.11266666666667,8.98517133333333,22.0296300044585,-2.71236999554154,-10.9626141603005,"CF-PETG","Flat",100,4,"CF PETG 100%_4.txt"
23.0533,198.11,0.12179,24.764,0.1187,0.0047673,0.47673,25.119,198.11,24.764,0.47673,4.253,2.11266666666667,8.98517133333333,22.0485500666023,-2.71544993339767,-10.9653122815283,"CF-PETG","Flat",100,4,"CF PETG 100%_4.txt"
23.0775,198.29,0.12192,24.787,0.11882,0.0047724,0.47724,25.119,198.29,24.787,0.47724,4.253,2.11266666666667,8.98517133333333,22.0685830735782,-2.71841692642181,-10.9671074612571,"CF-PETG","Flat",100,4,"CF PETG 100%_4.txt"
23.1016,198.47,0.12204,24.809,0.11895,0.0047776,0.47776,25.119,198.47,24.809,0.47776,4.253,2.11266666666667,8.98517133333333,22.0886160805541,-2.72038391944595,-10.9653106511586,"CF-PETG","Flat",100,4,"CF PETG 100%_4.txt"
23.1258,198.65,0.12217,24.831,0.11908,0.0047827,0.47827,25.119,198.65,24.831,0.47827,4.253,2.11266666666667,8.98517133333333,22.1086490875299,-2.72235091247008,-10.9635170249691,"CF-PETG","Flat",100,4,"CF PETG 100%_4.txt"
23.15,198.81,0.1223,24.851,0.11921,0.0047879,0.47879,25.119,198.81,24.851,0.47879,4.253,2.11266666666667,8.98517133333333,22.1264562048418,-2.7245437951582,-10.9635177464014,"CF-PETG","Flat",100,4,"CF PETG 100%_4.txt"
23.1742,198.97,0.12243,24.871,0.11934,0.004793,0.4793,25.119,198.97,24.871,0.4793,4.253,2.11266666666667,8.98517133333333,22.1442633221537,-2.72673667784632,-10.9635184666733,"CF-PETG","Flat",100,4,"CF PETG 100%_4.txt"
23.1984,199.13,0.12256,24.891,0.11947,0.0047981,0.47981,25.12,199.13,24.891,0.47981,4.253,2.11266666666667,8.98517133333333,22.1620704394656,-2.72892956053444,-10.9635191857878,"CF-PETG","Flat",100,4,"CF PETG 100%_4.txt"
23.2226,199.29,0.12269,24.912,0.1196,0.0048033,0.48033,25.12,199.29,24.912,0.48033,4.253,2.11266666666667,8.98517133333333,22.1798775567774,-2.73212244322256,-10.9670939435716,"CF-PETG","Flat",100,4,"CF PETG 100%_4.txt"
23.2468,199.45,0.12282,24.932,0.11972,0.0048084,0.48084,25.12,199.45,24.932,0.48084,4.253,2.11266666666667,8.98517133333333,22.1976846740893,-2.73431532591069,-10.9670917933206,"CF-PETG","Flat",100,4,"CF PETG 100%_4.txt"
23.271,199.62,0.12294,24.952,0.11985,0.0048136,0.48136,25.12,199.62,24.952,0.48136,4.253,2.11266666666667,8.98517133333333,22.2166047362332,-2.73539526376682,-10.9626293033297,"CF-PETG","Flat",100,4,"CF PETG 100%_4.txt"
23.2952,199.78,0.12307,24.972,0.11998,0.0048187,0.48187,25.12,199.78,24.972,0.48187,4.253,2.11266666666667,8.98517133333333,22.2344118535451,-2.73758814645494,-10.9626307322399,"CF-PETG","Flat",100,4,"CF PETG 100%_4.txt"
23.3194,199.94,0.1232,24.992,0.12011,0.0048238,0.48238,25.12,199.94,24.992,0.48238,4.253,2.11266666666667,8.98517133333333,22.2522189708569,-2.73978102914306,-10.9626321588631,"CF-PETG","Flat",100,4,"CF PETG 100%_4.txt"
23.3435,200.1,0.12333,25.012,0.12024,0.004829,0.4829,25.12,200.1,25.012,0.4829,4.253,2.11266666666667,8.98517133333333,22.2700260881688,-2.74197391183118,-10.9626335832048,"CF-PETG","Flat",100,4,"CF PETG 100%_4.txt"
23.3677,200.26,0.12346,25.033,0.12037,0.0048341,0.48341,25.12,200.26,25.033,0.48341,4.253,2.11266666666667,8.98517133333333,22.2878332054807,-2.7451667945193,-10.9661918048947,"CF-PETG","Flat",100,4,"CF PETG 100%_4.txt"
23.3919,200.42,0.12359,25.053,0.1205,0.0048393,0.48393,25.121,200.42,25.053,0.48393,4.253,2.11266666666667,8.98517133333333,22.3056403227926,-2.74735967720742,-10.966190385213,"CF-PETG","Flat",100,4,"CF PETG 100%_4.txt"
23.4161,200.58,0.12371,25.073,0.12062,0.0048444,0.48444,25.121,200.58,25.073,0.48444,4.253,2.11266666666667,8.98517133333333,22.3234474401045,-2.74955255989554,-10.9661889677962,"CF-PETG","Flat",100,4,"CF PETG 100%_4.txt"
23.4403,200.74,0.12384,25.093,0.12075,0.0048495,0.48495,25.121,200.74,25.093,0.48495,4.253,2.11266666666667,8.98517133333333,22.3412545574163,-2.75174544258366,-10.9661875526388,"CF-PETG","Flat",100,4,"CF PETG 100%_4.txt"
23.4645,200.91,0.12397,25.113,0.12088,0.0048547,0.48547,25.121,200.91,25.113,0.48547,4.253,2.11266666666667,8.98517133333333,22.3601746195602,-2.75282538043979,-10.9617543919077,"CF-PETG","Flat",100,4,"CF PETG 100%_4.txt"
23.4887,201.07,0.1241,25.133,0.12101,0.0048598,0.48598,25.121,201.07,25.133,0.48598,4.253,2.11266666666667,8.98517133333333,22.3779817368721,-2.75501826312791,-10.9617565078897,"CF-PETG","Flat",100,4,"CF PETG 100%_4.txt"
23.5129,201.23,0.12423,25.153,0.12114,0.004865,0.4865,25.121,201.23,25.153,0.4865,4.253,2.11266666666667,8.98517133333333,22.395788854184,-2.75721114581603,-10.9617586205066,"CF-PETG","Flat",100,4,"CF PETG 100%_4.txt"
23.5371,201.39,0.12436,25.174,0.12127,0.0048701,0.48701,25.121,201.39,25.174,0.48701,4.253,2.11266666666667,8.98517133333333,22.4135959714958,-2.76040402850415,-10.9652976424253,"CF-PETG","Flat",100,4,"CF PETG 100%_4.txt"
23.5613,201.55,0.12449,25.194,0.12139,0.0048753,0.48753,25.121,201.55,25.194,0.48753,4.253,2.11266666666667,8.98517133333333,22.4314030888077,-2.76259691119227,-10.9652969405107,"CF-PETG","Flat",100,4,"CF PETG 100%_4.txt"
23.5855,201.71,0.12461,25.214,0.12152,0.0048804,0.48804,25.122,201.71,25.214,0.48804,4.253,2.11266666666667,8.98517133333333,22.4492102061196,-2.76478979388039,-10.9652962397096,"CF-PETG","Flat",100,4,"CF PETG 100%_4.txt"
23.6096,201.87,0.12474,25.234,0.12165,0.0048855,0.48855,25.122,201.87,25.234,0.48855,4.253,2.11266666666667,8.98517133333333,22.4670173234315,-2.76698267656851,-10.9652955400195,"CF-PETG","Flat",100,4,"CF PETG 100%_4.txt"
23.6338,202.03,0.12487,25.254,0.12178,0.0048907,0.48907,25.122,202.03,25.254,0.48907,4.253,2.11266666666667,8.98517133333333,22.4848244407434,-2.76917555925663,-10.9652948414375,"CF-PETG","Flat",100,4,"CF PETG 100%_4.txt"
23.658,202.2,0.125,25.274,0.12191,0.0048958,0.48958,25.122,202.2,25.274,0.48958,4.253,2.11266666666667,8.98517133333333,22.5037445028872,-2.77025549711276,-10.9608906271772,"CF-PETG","Flat",100,4,"CF PETG 100%_4.txt"
23.6822,202.36,0.12513,25.295,0.12204,0.004901,0.4901,25.122,202.36,25.295,0.4901,4.253,2.11266666666667,8.98517133333333,22.5215516201991,-2.77344837980088,-10.9644134406044,"CF-PETG","Flat",100,4,"CF PETG 100%_4.txt"
23.7064,202.52,0.12526,25.315,0.12217,0.0049061,0.49061,25.122,202.52,25.315,0.49061,4.253,2.11266666666667,8.98517133333333,22.539358737511,-2.775641262489,-10.9644134406044,"CF-PETG","Flat",100,4,"CF PETG 100%_4.txt"
23.7306,202.78,0.12539,25.347,0.12229,0.0049112,0.49112,25.122,202.78,25.347,0.49112,4.253,2.11266666666667,8.98517133333333,22.5682953031428,-2.7787046968572,-10.9626571067866,"CF-PETG","Flat",100,4,"CF PETG 100%_4.txt"
23.7548,203.11,0.12551,25.388,0.12242,0.0049164,0.49164,25.123,203.11,25.388,0.49164,4.253,2.11266666666667,8.98517133333333,22.6050224825986,-2.78297751740145,-10.9617831944283,"CF-PETG","Flat",100,4,"CF PETG 100%_4.txt"
23.779,203.44,0.12564,25.429,0.12255,0.0049215,0.49215,25.123,203.44,25.429,0.49215,4.253,2.11266666666667,8.98517133333333,22.6417496620543,-2.7872503379457,-10.9609121001443,"CF-PETG","Flat",100,4,"CF PETG 100%_4.txt"
23.8032,203.77,0.12577,25.471,0.12268,0.0049267,0.49267,25.123,203.77,25.471,0.49267,4.253,2.11266666666667,8.98517133333333,22.6784768415101,-2.79252315848995,-10.9635395488593,"CF-PETG","Flat",100,4,"CF PETG 100%_4.txt"
