Repository: VipulKohinkar/3D-Printing-Parameter-Optimisation

# 3D Printing Parameter Optimisation: Impact of K-Value on Carbon-Reinforced PETG

## MSc Mechanical Engineering with Management

**Author:** Vipul Kohinkar  
**Project:** MEE7012-SUM  
**Date:** 27 August 2026

---

## Project Overview

This project investigates the influence of flow-rate multiplier (K-value) and build orientation on the tensile behaviour of PETG and carbon-fibre-reinforced PETG (CF-PETG) manufactured using fused deposition modelling (FDM).

The study compares an unreinforced thermoplastic, PETG, with a carbon-fibre-reinforced PETG composite to investigate whether the two materials respond differently to changes in material flow and build orientation.

---

File: 3_Experimental_data/Modulus/Recalculated Stress Strain/Recalculated_Stress_Strain_All_Data.csv (part 18 of 212)
"Time (s)","Load (N)","Machine Extension (mm)","Stress (MPa)","Extension from Preload (mm)","Strain","Percentage Strain","Gauge Length (mm)","Load_N","NEXYGEN_Stress_MPa","Percentage_Strain","Measured_Width_mm","Measured_Thickness_mm","Measured_Area_mm2","Recalculated_Stress_MPa","Stress_Difference_MPa","Stress_Difference_Percent","Material","Orientation","K","Sample","File"
23.8274,204.1,0.1259,25.512,0.12281,0.0049318,0.49318,25.123,204.1,25.512,0.49318,4.253,2.11266666666667,8.98517133333333,22.7152040209658,-2.7967959790342,-10.962668465954,"CF-PETG","Flat",100,4,"CF PETG 100%_4.txt"
23.8515,204.43,0.12603,25.553,0.12294,0.0049369,0.49369,25.123,204.43,25.553,0.49369,4.253,2.11266666666667,8.98517133333333,22.7519312004216,-2.80106879957845,-10.9618001783683,"CF-PETG","Flat",100,4,"CF PETG 100%_4.txt"
23.8757,204.76,0.12616,25.595,0.12307,0.0049421,0.49421,25.123,204.76,25.595,0.49421,4.253,2.11266666666667,8.98517133333333,22.7886583798773,-2.8063416201227,-10.9644134406044,"CF-PETG","Flat",100,4,"CF PETG 100%_4.txt"
23.8999,204.96,0.12629,25.62,0.12319,0.0049472,0.49472,25.123,204.96,25.62,0.49472,4.253,2.11266666666667,8.98517133333333,22.8109172765172,-2.80908272348285,-10.9644134406044,"CF-PETG","Flat",100,4,"CF PETG 100%_4.txt"
23.9241,205.14,0.12641,25.642,0.12332,0.0049524,0.49524,25.123,205.14,25.642,0.49524,4.253,2.11266666666667,8.98517133333333,22.830950283493,-2.81104971650699,-10.9626773126394,"CF-PETG","Flat",100,4,"CF PETG 100%_4.txt"
23.9483,205.31,0.12654,25.664,0.12345,0.0049575,0.49575,25.124,205.31,25.664,0.49575,4.253,2.11266666666667,8.98517133333333,22.8498703456369,-2.81412965436311,-10.9652807604548,"CF-PETG","Flat",100,4,"CF PETG 100%_4.txt"
23.9725,205.49,0.12667,25.686,0.12358,0.0049626,0.49626,25.124,205.49,25.686,0.49626,4.253,2.11266666666667,8.98517133333333,22.8699033526128,-2.81609664738725,-10.9635468636115,"CF-PETG","Flat",100,4,"CF PETG 100%_4.txt"
23.9967,205.66,0.1268,25.708,0.12371,0.0049678,0.49678,25.124,205.66,25.708,0.49678,4.253,2.11266666666667,8.98517133333333,22.8888234147566,-2.81917658524338,-10.9661451114181,"CF-PETG","Flat",100,4,"CF PETG 100%_4.txt"
24.0209,205.83,0.12693,25.729,0.12384,0.0049729,0.49729,25.124,205.83,25.729,0.49729,4.253,2.11266666666667,8.98517133333333,22.9077434769005,-2.8212565230995,-10.9652785693167,"CF-PETG","Flat",100,4,"CF PETG 100%_4.txt"
24.0451,206.01,0.12706,25.751,0.12396,0.0049781,0.49781,25.124,206.01,25.751,0.49781,4.253,2.11266666666667,8.98517133333333,22.9277764838764,-2.82322351612364,-10.9635490510025,"CF-PETG","Flat",100,4,"CF PETG 100%_4.txt"
24.0693,206.18,0.12718,25.773,0.12409,0.0049832,0.49832,25.124,206.18,25.773,0.49832,4.253,2.11266666666667,8.98517133333333,22.9466965460202,-2.82630345397977,-10.9661407441112,"CF-PETG","Flat",100,4,"CF PETG 100%_4.txt"
24.0934,206.36,0.12731,25.795,0.12422,0.0049883,0.49883,25.124,206.36,25.795,0.49883,4.253,2.11266666666667,8.98517133333333,22.9667295529961,-2.82827044700391,-10.9644134406044,"CF-PETG","Flat",100,4,"CF PETG 100%_4.txt"
24.1176,206.53,0.12744,25.816,0.12435,0.0049935,0.49935,25.124,206.53,25.816,0.49935,4.253,2.11266666666667,8.98517133333333,22.98564961514,-2.83035038486003,-10.9635512273785,"CF-PETG","Flat",100,4,"CF PETG 100%_4.txt"
24.1418,206.71,0.12757,25.838,0.12448,0.0049986,0.49986,25.125,206.71,25.838,0.49986,4.253,2.11266666666667,8.98517133333333,23.0056826221158,-2.83231737788417,-10.9618290033446,"CF-PETG","Flat",100,4,"CF PETG 100%_4.txt"
0.0999515,0.24259,0.0007629,0.030324,-0.0023872,-9.5488e-05,-0.0095488,24.998,0.24259,0.030324,-0.0095488,4.24933333333333,2.11133333333333,8.97175911111111,0.0270392903995342,-0.00328470960046582,-10.8320459057704,"CF-PETG","Flat",100,5,"CF PETG 100%_5.txt"
0.124939,0.23127,0.00076272,0.028909,-0.0023874,-9.5495e-05,-0.0095495,24.998,0.23127,0.028909,-0.0095495,4.24933333333333,2.11133333333333,8.97175911111111,0.0257775534469692,-0.00313144655303075,-10.8320818880997,"CF-PETG","Flat",100,5,"CF PETG 100%_5.txt"
0.149927,0.21995,0.00076253,0.027494,-0.0023876,-9.5503e-05,-0.0095503,24.998,0.21995,0.027494,-0.0095503,4.24933333333333,2.11133333333333,8.97175911111111,0.0245158164944043,-0.00297818350559569,-10.8321215741459,"CF-PETG","Flat",100,5,"CF PETG 100%_5.txt"
0.174915,0.20863,0.00076234,0.026079,-0.0023878,-9.551e-05,-0.009551,24.998,0.20863,0.026079,-0.009551,4.24933333333333,2.11133333333333,8.97175911111111,0.0232540795418394,-0.00282492045816062,-10.8321655667802,"CF-PETG","Flat",100,5,"CF PETG 100%_5.txt"
0.199903,0.19731,0.00076215,0.024664,-0.002388,-9.5518e-05,-0.0095518,24.998,0.19731,0.024664,-0.0095518,4.24933333333333,2.11133333333333,8.97175911111111,0.0219923425892745,-0.00267165741072554,-10.8322146072233,"CF-PETG","Flat",100,5,"CF PETG 100%_5.txt"
0.224891,0.18599,0.00076196,0.023249,-0.0023881,-9.5526e-05,-0.0095526,24.998,0.18599,0.023249,-0.0095526,4.24933333333333,2.11133333333333,8.97175911111111,0.0207306056367095,-0.00251839436329048,-10.8322696171469,"CF-PETG","Flat",100,5,"CF PETG 100%_5.txt"
0.249879,0.17467,0.00076177,0.021834,-0.0023883,-9.5533e-05,-0.0095533,24.998,0.17467,0.021834,-0.0095533,4.24933333333333,2.11133333333333,8.97175911111111,0.0194688686841446,-0.00236513131585541,-10.8323317571467,"CF-PETG","Flat",100,5,"CF PETG 100%_5.txt"
0.274867,0.16335,0.00076158,0.020419,-0.0023885,-9.5541e-05,-0.0095541,24.998,0.16335,0.020419,-0.0095541,4.24933333333333,2.11133333333333,8.97175911111111,0.0182071317315797,-0.00221186826842035,-10.8324025095271,"CF-PETG","Flat",100,5,"CF PETG 100%_5.txt"
0.299855,0.15203,0.00076139,0.019004,-0.0023887,-9.5548e-05,-0.0095548,24.998,0.15203,0.019004,-0.0095548,4.24933333333333,2.11133333333333,8.97175911111111,0.0169453947790147,-0.00205860522098528,-10.8324837980703,"CF-PETG","Flat",100,5,"CF PETG 100%_5.txt"
0.324842,0.14071,0.0007612,0.017589,-0.0023889,-9.5556e-05,-0.0095556,24.998,0.14071,0.017589,-0.0095556,4.24933333333333,2.11133333333333,8.97175911111111,0.0156836578264498,-0.00190534217355021,-10.8325781656161,"CF-PETG","Flat",100,5,"CF PETG 100%_5.txt"
0.34983,0.12939,0.00076101,0.016174,-0.0023891,-9.5563e-05,-0.0095563,24.998,0.12939,0.016174,-0.0095563,4.24933333333333,2.11133333333333,8.97175911111111,0.0144219208738849,-0.00175207912611514,-10.8326890448568,"CF-PETG","Flat",100,5,"CF PETG 100%_5.txt"
0.374818,0.11807,0.00076082,0.014759,-0.0023893,-9.5571e-05,-0.0095571,24.998,0.11807,0.014759,-0.0095571,4.24933333333333,2.11133333333333,8.97175911111111,0.0131601839213199,-0.00159881607868007,-10.8328211849046,"CF-PETG","Flat",100,5,"CF PETG 100%_5.txt"
0.399806,0.10675,0.00076063,0.013344,-0.0023895,-9.5579e-05,-0.0095579,24.998,0.10675,0.013344,-0.0095579,4.24933333333333,2.11133333333333,8.97175911111111,0.011898446968755,-0.00144555303124501,-10.8329813492581,"CF-PETG","Flat",100,5,"CF PETG 100%_5.txt"
0.424794,0.095431,0.00076045,0.011929,-0.0023897,-9.5586e-05,-0.0095586,24.998,0.095431,0.011929,-0.0095586,4.24933333333333,2.11133333333333,8.97175911111111,0.0106368214770516,-0.0012921785229484,-10.8322451416582,"CF-PETG","Flat",100,5,"CF PETG 100%_5.txt"
0.449782,0.084111,0.00076026,0.010514,-0.0023898,-9.5594e-05,-0.0095594,24.998,0.084111,0.010514,-0.0095594,4.24933333333333,2.11133333333333,8.97175911111111,0.00937508452448666,-0.00113891547551334,-10.8323708913196,"CF-PETG","Flat",100,5,"CF PETG 100%_5.txt"
0.47477,0.072791,0.00076007,0.0090989,-0.00239,-9.5601e-05,-0.0095601,24.998,0.072791,0.0090989,-0.0095601,4.24933333333333,2.11133333333333,8.97175911111111,0.00811334757192173,-0.00098555242807827,-10.831555771338,"CF-PETG","Flat",100,5,"CF PETG 100%_5.txt"
0.499758,0.061471,0.00075988,0.0076838,-0.0023902,-9.5609e-05,-0.0095609,24.998,0.061471,0.0076838,-0.0095609,4.24933333333333,2.11133333333333,8.97175911111111,0.0068516106193568,-0.000832189380643202,-10.8304404154611,"CF-PETG","Flat",100,5,"CF PETG 100%_5.txt"
0.524745,0.050151,0.00075969,0.0062688,-0.0023904,-9.5616e-05,-0.0095616,24.998,0.050151,0.0062688,-0.0095616,4.24933333333333,2.11133333333333,8.97175911111111,0.00558987366679187,-0.000678926333208134,-10.830243957506,"CF-PETG","Flat",100,5,"CF PETG 100%_5.txt"
0.549733,0.038831,0.0007595,0.0048538,-0.0023906,-9.5624e-05,-0.0095624,24.998,0.038831,0.0048538,-0.0095624,4.24933333333333,2.11133333333333,8.97175911111111,0.00432813671422693,-0.000525663285773067,-10.8299329550675,"CF-PETG","Flat",100,5,"CF PETG 100%_5.txt"
0.574721,0.027511,0.00075931,0.0034388,-0.0023908,-9.5631e-05,-0.0095631,24.998,0.027511,0.0034388,-0.0095631,4.24933333333333,2.11133333333333,8.97175911111111,0.003066399761662,-0.000372400238337999,-10.8293660095963,"CF-PETG","Flat",100,5,"CF PETG 100%_5.txt"
0.599709,0.016191,0.00075912,0.0020238,-0.002391,-9.5639e-05,-0.0095639,24.998,0.016191,0.0020238,-0.0095639,4.24933333333333,2.11133333333333,8.97175911111111,0.00180466280909707,-0.000219137190902931,-10.8280062705273,"CF-PETG","Flat",100,5,"CF PETG 100%_5.txt"
0.624697,0.0048705,0.00075893,0.00060881,-0.0023912,-9.5647e-05,-0.0095647,24.998,0.0048705,0.00060881,-0.0095647,4.24933333333333,2.11133333333333,8.97175911111111,0.000542870126101369,-6.59398738986305e-05,-10.830944613037,"CF-PETG","Flat",100,5,"CF PETG 100%_5.txt"
0.649685,-0.0064496,0.00075874,-0.0008062,-0.0023914,-9.5654e-05,-0.0095654,24.998,-0.0064496,-0.0008062,-0.0095654,4.24933333333333,2.11133333333333,8.97175911111111,-0.000718877972549716,8.73220274502838e-05,-10.8313107727963,"CF-PETG","Flat",100,5,"CF PETG 100%_5.txt"
0.674673,-0.01777,0.00075855,-0.0022212,-0.0023915,-9.5662e-05,-0.0095662,24.998,-0.01777,-0.0022212,-0.0095662,4.24933333333333,2.11133333333333,8.97175911111111,-0.00198065950945926,0.000240540490540738,-10.829303553968,"CF-PETG","Flat",100,5,"CF PETG 100%_5.txt"
0.699661,-0.02909,0.00075837,-0.0036362,-0.0023917,-9.5669e-05,-0.0095669,24.998,-0.02909,-0.0036362,-0.0095669,4.24933333333333,2.11133333333333,8.97175911111111,-0.00324239646202419,0.000393803537975806,-10.8300846481438,"CF-PETG","Flat",100,5,"CF PETG 100%_5.txt"
0.724648,-0.04041,0.00075818,-0.0050512,-0.0023919,-9.5677e-05,-0.0095677,24.998,-0.04041,-0.0050512,-0.0095677,4.24933333333333,2.11133333333333,8.97175911111111,-0.00450413341458913,0.000547066585410873,-10.8304281242254,"CF-PETG","Flat",100,5,"CF PETG 100%_5.txt"
0.749636,-0.05173,0.00075799,-0.0064662,-0.0023921,-9.5684e-05,-0.0095684,24.998,-0.05173,-0.0064662,-0.0095684,4.24933333333333,2.11133333333333,8.97175911111111,-0.00576587036715406,0.000700329632845941,-10.8306212744106,"CF-PETG","Flat",100,5,"CF PETG 100%_5.txt"
0.774624,-0.06305,0.0007578,-0.0078812,-0.0023923,-9.5692e-05,-0.0095692,24.998,-0.06305,-0.0078812,-0.0095692,4.24933333333333,2.11133333333333,8.97175911111111,-0.00702760731971899,0.000853592680281009,-10.830745067769,"CF-PETG","Flat",100,5,"CF PETG 100%_5.txt"
0.799612,-0.07437,0.00075761,-0.0092962,-0.0023925,-9.57e-05,-0.00957,24.998,-0.07437,-0.0092962,-0.00957,4.24933333333333,2.11133333333333,8.97175911111111,-0.00828934427228392,0.00100685572771608,-10.8308311752767,"CF-PETG","Flat",100,5,"CF PETG 100%_5.txt"
0.8246,-0.08569,0.00075742,-0.010711,-0.0023927,-9.5707e-05,-0.0095707,24.998,-0.08569,-0.010711,-0.0095707,4.24933333333333,2.11133333333333,8.97175911111111,-0.00955108122484886,0.00115991877515114,-10.8292295318004,"CF-PETG","Flat",100,5,"CF PETG 100%_5.txt"
0.849588,-0.09701,0.00075723,-0.012126,-0.0023929,-9.5715e-05,-0.0095715,24.998,-0.09701,-0.012126,-0.0095715,4.24933333333333,2.11133333333333,8.97175911111111,-0.0108128181774138,0.00131318182258621,-10.8294723947403,"CF-PETG","Flat",100,5,"CF PETG 100%_5.txt"
0.874576,-0.10833,0.00075704,-0.013541,-0.0023931,-9.5722e-05,-0.0095722,24.998,-0.10833,-0.013541,-0.0095722,4.24933333333333,2.11133333333333,8.97175911111111,-0.0120745551299787,0.00146644487002128,-10.8296645005633,"CF-PETG","Flat",100,5,"CF PETG 100%_5.txt"
0.899564,-0.11965,0.00075685,-0.014956,-0.0023932,-9.573e-05,-0.009573,24.998,-0.11965,-0.014956,-0.009573,4.24933333333333,2.11133333333333,8.97175911111111,-0.0133362920825437,0.00161970791745635,-10.8298202557926,"CF-PETG","Flat",100,5,"CF PETG 100%_5.txt"
0.924552,-0.13097,0.00075666,-0.016371,-0.0023934,-9.5737e-05,-0.0095737,24.998,-0.13097,-0.016371,-0.0095737,4.24933333333333,2.11133333333333,8.97175911111111,-0.0145980290351086,0.00177297096489142,-10.8299490861366,"CF-PETG","Flat",100,5,"CF PETG 100%_5.txt"
0.949539,-0.14229,0.00075647,-0.017786,-0.0023936,-9.5745e-05,-0.0095745,24.998,-0.14229,-0.017786,-0.0095745,4.24933333333333,2.11133333333333,8.97175911111111,-0.0158597659876735,0.00192623401232648,-10.8300574177807,"CF-PETG","Flat",100,5,"CF PETG 100%_5.txt"
0.974527,-0.15361,0.00075629,-0.019201,-0.0023938,-9.5753e-05,-0.0095753,24.998,-0.15361,-0.019201,-0.0095753,4.24933333333333,2.11133333333333,8.97175911111111,-0.0171215029402384,0.00207949705976155,-10.8301497826236,"CF-PETG","Flat",100,5,"CF PETG 100%_5.txt"
0.999515,-0.074583,0.0007561,-0.0093228,-0.002394,-9.576e-05,-0.009576,24.998,-0.074583,-0.0093228,-0.009576,4.24933333333333,2.11133333333333,8.97175911111111,-0.00831308543579067,0.00100971456420933,-10.8305934291129,"CF-PETG","Flat",100,5,"CF PETG 100%_5.txt"
1.0245,0.004743,0.00075591,0.00059287,-0.0023942,-9.5768e-05,-0.0095768,24.998,0.004743,0.00059287,-0.0095768,4.24933333333333,2.11133333333333,8.97175911111111,0.000528658866255784,-6.42111337442161e-05,-10.8305587640151,"CF-PETG","Flat",100,5,"CF PETG 100%_5.txt"
1.04949,0.084069,0.00075572,0.010509,-0.0023944,-9.5775e-05,-0.0095775,24.998,0.084069,0.010509,-0.0095775,4.24933333333333,2.11133333333333,8.97175911111111,0.00937040316830223,-0.00113859683169776,-10.8344926415241,"CF-PETG","Flat",100,5,"CF PETG 100%_5.txt"
1.07448,0.16339,0.00075553,0.020424,-0.0023946,-9.5783e-05,-0.0095783,24.998,0.16339,0.020424,-0.0095783,4.24933333333333,2.11133333333333,8.97175911111111,0.018211590166041,-0.00221240983395899,-10.832402242259,"CF-PETG","Flat",100,5,"CF PETG 100%_5.txt"
1.09947,0.24272,0.00075534,0.03034,-0.0023948,-9.579e-05,-0.009579,24.998,0.24272,0.03034,-0.009579,4.24933333333333,2.11133333333333,8.97175911111111,0.0270537803115336,-0.0032862196884664,-10.8313107727963,"CF-PETG","Flat",100,5,"CF PETG 100%_5.txt"
1.12445,0.32205,0.00075515,0.040256,-0.0023949,-9.5798e-05,-0.0095798,24.998,0.32205,0.040256,-0.0095798,4.24933333333333,2.11133333333333,8.97175911111111,0.0358959704570262,-0.00436002954297381,-10.8307570125542,"CF-PETG","Flat",100,5,"CF PETG 100%_5.txt"
1.14944,0.40137,0.00075496,0.050171,-0.0023951,-9.5805e-05,-0.0095805,24.998,0.40137,0.050171,-0.0095805,4.24933333333333,2.11133333333333,8.97175911111111,0.0447370459939034,-0.00543395400609657,-10.8308664489378,"CF-PETG","Flat",100,5,"CF PETG 100%_5.txt"
1.17443,0.4807,0.00075477,0.060087,-0.0023953,-9.5813e-05,-0.0095813,24.998,0.4807,0.060087,-0.0095813,4.24933333333333,2.11133333333333,8.97175911111111,0.053579236139396,-0.00650776386060398,-10.830568776281,"CF-PETG","Flat",100,5,"CF PETG 100%_5.txt"
1.19942,0.56002,0.00075458,0.070003,-0.0023955,-9.5821e-05,-0.0095821,24.998,0.56002,0.070003,-0.0095821,4.24933333333333,2.11133333333333,8.97175911111111,0.0624203116762733,-0.00758268832372674,-10.8319476647097,"CF-PETG","Flat",100,5,"CF PETG 100%_5.txt"
1.22441,0.63935,0.00075439,0.079918,-0.0023957,-9.5828e-05,-0.0095828,24.998,0.63935,0.079918,-0.0095828,4.24933333333333,2.11133333333333,8.97175911111111,0.0712625018217659,-0.00865549817823415,-10.8304739586002,"CF-PETG","Flat",100,5,"CF PETG 100%_5.txt"
1.24939,0.71867,0.00075421,0.089834,-0.0023959,-9.5836e-05,-0.0095836,24.998,0.71867,0.089834,-0.0095836,4.24933333333333,2.11133333333333,8.97175911111111,0.0801035773586431,-0.0097304226413569,-10.8315589212958,"CF-PETG","Flat",100,5,"CF PETG 100%_5.txt"
1.27438,0.798,0.00075402,0.09975,-0.0023961,-9.5843e-05,-0.0095843,24.998,0.798,0.09975,-0.0095843,4.24933333333333,2.11133333333333,8.97175911111111,0.0889457675041357,-0.0108042324958643,-10.8313107727963,"CF-PETG","Flat",100,5,"CF PETG 100%_5.txt"
1.29937,0.87732,0.00075383,0.10967,-0.0023963,-9.5851e-05,-0.0095851,24.998,0.87732,0.10967,-0.0095851,4.24933333333333,2.11133333333333,8.97175911111111,0.0977868430410129,-0.0118831569589871,-10.8353760909885,"CF-PETG","Flat",100,5,"CF PETG 100%_5.txt"
1.32436,0.95665,0.00075364,0.11958,-0.0023965,-9.5858e-05,-0.0095858,24.998,0.95665,0.11958,-0.0095858,4.24933333333333,2.11133333333333,8.97175911111111,0.106629033186506,-0.0129509668134945,-10.8303786699235,"CF-PETG","Flat",100,5,"CF PETG 100%_5.txt"
1.34935,1.1815,0.00075345,0.14768,-0.0023966,-9.5866e-05,-0.0095866,24.998,1.1815,0.14768,-0.0095866,4.24933333333333,2.11133333333333,8.97175911111111,0.131691007902426,-0.0159889920975735,-10.8267822979236,"CF-PETG","Flat",100,5,"CF PETG 100%_5.txt"
1.37433,1.4494,0.00075326,0.18118,-0.0023968,-9.5874e-05,-0.0095874,24.998,1.4494,0.18118,-0.0095874,4.24933333333333,2.11133333333333,8.97175911111111,0.161551372707386,-0.0196286272926137,-10.8337715490748,"CF-PETG","Flat",100,5,"CF PETG 100%_5.txt"
1.39932,1.7174,0.00075307,0.21468,-0.002397,-9.5881e-05,-0.0095881,24.998,1.7174,0.21468,-0.0095881,4.24933333333333,2.11133333333333,8.97175911111111,0.1914228835985,-0.0232571164015005,-10.833387554267,"CF-PETG","Flat",100,5,"CF PETG 100%_5.txt"
1.42431,1.9854,0.00075288,0.24818,-0.0023972,-9.5889e-05,-0.0095889,24.998,1.9854,0.24818,-0.0095889,4.24933333333333,2.11133333333333,8.97175911111111,0.221294394489613,-0.0268856055103872,-10.8331072247511,"CF-PETG","Flat",100,5,"CF PETG 100%_5.txt"
1.4493,2.2534,0.00075269,0.28168,-0.0023974,-9.5896e-05,-0.0095896,24.998,2.2534,0.28168,-0.0095896,4.24933333333333,2.11133333333333,8.97175911111111,0.251165905380726,-0.030514094619274,-10.8328935740109,"CF-PETG","Flat",100,5,"CF PETG 100%_5.txt"
1.47428,2.5214,0.0007525,0.31518,-0.0023976,-9.5904e-05,-0.0095904,24.998,2.5214,0.31518,-0.0095904,4.24933333333333,2.11133333333333,8.97175911111111,0.281037416271839,-0.0341425837281608,-10.8327253404914,"CF-PETG","Flat",100,5,"CF PETG 100%_5.txt"
1.49927,2.7894,0.00075231,0.34868,-0.0023978,-9.5911e-05,-0.0095911,24.998,2.7894,0.34868,-0.0095911,4.24933333333333,2.11133333333333,8.97175911111111,0.310908927162952,-0.0377710728370475,-10.8325894335917,"CF-PETG","Flat",100,5,"CF PETG 100%_5.txt"
1.52426,3.0574,0.0007759,0.38218,-0.0023742,-9.4968e-05,-0.0094968,24.998,3.0574,0.38218,-0.0094968,4.24933333333333,2.11133333333333,8.97175911111111,0.340780438054066,-0.0413995619459343,-10.8324773525392,"CF-PETG","Flat",100,5,"CF PETG 100%_5.txt"
1.54925,3.3254,0.0008445,0.41567,-0.0023056,-9.2224e-05,-0.0092224,24.998,3.3254,0.41567,-0.0092224,4.24933333333333,2.11133333333333,8.97175911111111,0.370651948945179,-0.045018051054821,-10.8302381828905,"CF-PETG","Flat",100,5,"CF PETG 100%_5.txt"
1.57424,3.5934,0.00091309,0.44917,-0.002237,-8.948e-05,-0.008948,24.998,3.5934,0.44917,-0.008948,4.24933333333333,2.11133333333333,8.97175911111111,0.400523459836292,-0.0486465401637078,-10.8303181787982,"CF-PETG","Flat",100,5,"CF PETG 100%_5.txt"
1.59922,3.8614,0.00098169,0.48267,-0.0021684,-8.6736e-05,-0.0086736,24.998,3.8614,0.48267,-0.0086736,4.24933333333333,2.11133333333333,8.97175911111111,0.430394970727405,-0.0522750292725945,-10.8303870703782,"CF-PETG","Flat",100,5,"CF PETG 100%_5.txt"
1.62421,4.1294,0.0010503,0.51617,-0.0020998,-8.3992e-05,-0.0083992,24.998,4.1294,0.51617,-0.0083992,4.24933333333333,2.11133333333333,8.97175911111111,0.460266481618519,-0.0559035183814813,-10.8304470196798,"CF-PETG","Flat",100,5,"CF PETG 100%_5.txt"
1.6492,4.3974,0.0011189,0.54967,-0.0020312,-8.1248e-05,-0.0081248,24.998,4.3974,0.54967,-0.0081248,4.24933333333333,2.11133333333333,8.97175911111111,0.490137992509632,-0.0595320074903681,-10.8304996616821,"CF-PETG","Flat",100,5,"CF PETG 100%_5.txt"
1.67419,4.6654,0.0011875,0.58317,-0.0019626,-7.8504e-05,-0.0078504,24.998,4.6654,0.58317,-0.0078504,4.24933333333333,2.11133333333333,8.97175911111111,0.520009503400745,-0.0631604965992548,-10.830546255681,"CF-PETG","Flat",100,5,"CF PETG 100%_5.txt"
1.69918,4.9334,0.0012561,0.61667,-0.001894,-7.576e-05,-0.007576,24.998,4.9334,0.61667,-0.007576,4.24933333333333,2.11133333333333,8.97175911111111,0.549881014291858,-0.0667889857081417,-10.8305877873322,"CF-PETG","Flat",100,5,"CF PETG 100%_5.txt"
1.72416,5.2014,0.0013247,0.65017,-0.0018254,-7.3017e-05,-0.0073017,24.998,5.2014,0.65017,-0.0073017,4.24933333333333,2.11133333333333,8.97175911111111,0.579752525182972,-0.0704174748170284,-10.830625039148,"CF-PETG","Flat",100,5,"CF PETG 100%_5.txt"
1.74915,5.4693,0.0013933,0.68367,-0.0017568,-7.0273e-05,-0.0070273,24.998,5.4693,0.68367,-0.0070273,4.24933333333333,2.11133333333333,8.97175911111111,0.609612889987931,-0.0740571100120686,-10.8322889715899,"CF-PETG","Flat",100,5,"CF PETG 100%_5.txt"
1.77414,5.7373,0.0014619,0.71717,-0.0016882,-6.7529e-05,-0.0067529,24.999,5.7373,0.71717,-0.0067529,4.24933333333333,2.11133333333333,8.97175911111111,0.639484400879045,-0.0776855991209553,-10.8322432785749,"CF-PETG","Flat",100,5,"CF PETG 100%_5.txt"
1.79913,6.0053,0.0015305,0.75067,-0.0016196,-6.4785e-05,-0.0064785,24.999,6.0053,0.75067,-0.0064785,4.24933333333333,2.11133333333333,8.97175911111111,0.669355911770158,-0.081314088229842,-10.8322016638259,"CF-PETG","Flat",100,5,"CF PETG 100%_5.txt"
1.82412,6.2733,0.0015991,0.78417,-0.001551,-6.2041e-05,-0.0062041,24.999,6.2733,0.78417,-0.0062041,4.24933333333333,2.11133333333333,8.97175911111111,0.699227422661271,-0.0849425773387289,-10.8321636046685,"CF-PETG","Flat",100,5,"CF PETG 100%_5.txt"
1.8491,6.5043,0.0016677,0.81304,-0.0014824,-5.9297e-05,-0.0059297,24.999,6.5043,0.81304,-0.0059297,4.24933333333333,2.11133333333333,8.97175911111111,0.724974881675626,-0.0880651183243738,-10.8315849557677,"CF-PETG","Flat",100,5,"CF PETG 100%_5.txt"
1.87409,6.5997,0.0017363,0.82497,-0.0014138,-5.6553e-05,-0.0056553,24.999,6.5997,0.82497,-0.0056553,4.24933333333333,2.11133333333333,8.97175911111111,0.73560824786597,-0.0893617521340296,-10.8321214267221,"CF-PETG","Flat",100,5,"CF PETG 100%_5.txt"
1.89908,6.6951,0.0018049,0.83689,-0.0013452,-5.3809e-05,-0.0053809,24.999,6.6951,0.83689,-0.0053809,4.24933333333333,2.11133333333333,8.97175911111111,0.746241614056314,-0.0906483859436857,-10.8315771420002,"CF-PETG","Flat",100,5,"CF PETG 100%_5.txt"
1.92407,6.7905,0.0018735,0.84882,-0.0012766,-5.1065e-05,-0.0051065,24.999,6.7905,0.84882,-0.0051065,4.24933333333333,2.11133333333333,8.97175911111111,0.756874980246658,-0.0919450197533417,-10.832098649106,"CF-PETG","Flat",100,5,"CF PETG 100%_5.txt"
1.94905,6.8859,0.0019421,0.86074,-0.001208,-4.8321e-05,-0.0048321,24.999,6.8859,0.86074,-0.0048321,4.24933333333333,2.11133333333333,8.97175911111111,0.767508346437002,-0.0932316535629976,-10.8315697612517,"CF-PETG","Flat",100,5,"CF PETG 100%_5.txt"
1.97404,6.9813,0.0020107,0.87267,-0.0011394,-4.5577e-05,-0.0045577,24.999,6.9813,0.87267,-0.0045577,4.24933333333333,2.11133333333333,8.97175911111111,0.778141712627346,-0.0945282873726535,-10.8320771165107,"CF-PETG","Flat",100,5,"CF PETG 100%_5.txt"
1.99903,7.0767,0.0020793,0.88459,-0.0010708,-4.2833e-05,-0.0042833,24.999,7.0767,0.88459,-0.0042833,4.24933333333333,2.11133333333333,8.97175911111111,0.78877507881769,-0.0958149211823095,-10.8315627784973,"CF-PETG","Flat",100,5,"CF PETG 100%_5.txt"
2.02402,7.1721,0.0021479,0.89651,-0.0010022,-4.0089e-05,-0.0040089,24.999,7.1721,0.89651,-0.0040089,4.24933333333333,2.11133333333333,8.97175911111111,0.799408445008035,-0.0971015549919655,-10.8310621177639,"CF-PETG","Flat",100,5,"CF PETG 100%_5.txt"
2.04901,7.2675,0.0022165,0.90844,-0.00093363,-3.7345e-05,-0.0037345,24.999,7.2675,0.90844,-0.0037345,4.24933333333333,2.11133333333333,8.97175911111111,0.810041811198379,-0.0983981888016214,-10.8315561623906,"CF-PETG","Flat",100,5,"CF PETG 100%_5.txt"
2.07399,7.3629,0.0022851,0.92036,-0.00086503,-3.4601e-05,-0.0034601,24.999,7.3629,0.92036,-0.0034601,4.24933333333333,2.11133333333333,8.97175911111111,0.820675177388723,-0.0996848226112774,-10.831068561354,"CF-PETG","Flat",100,5,"CF PETG 100%_5.txt"
2.09898,7.4583,0.0023537,0.93229,-0.00079644,-3.1857e-05,-0.0031857,24.999,7.4583,0.93229,-0.0031857,4.24933333333333,2.11133333333333,8.97175911111111,0.831308543579067,-0.100981456420933,-10.8315498847926,"CF-PETG","Flat",100,5,"CF PETG 100%_5.txt"
2.12397,7.5537,0.0024223,0.94421,-0.00072784,-2.9113e-05,-0.0029113,24.999,7.5537,0.94421,-0.0029113,4.24933333333333,2.11133333333333,8.97175911111111,0.841941909769411,-0.102268090230589,-10.831074679424,"CF-PETG","Flat",100,5,"CF PETG 100%_5.txt"
2.14896,7.6491,0.0024909,0.95614,-0.00065924,-2.637e-05,-0.002637,25,7.6491,0.95614,-0.002637,4.24933333333333,2.11133333333333,8.97175911111111,0.852575275959755,-0.103564724040245,-10.831543920372,"CF-PETG","Flat",100,5,"CF PETG 100%_5.txt"
2.17395,7.7445,0.0025595,0.96806,-0.00059064,-2.3626e-05,-0.0023626,25,7.7445,0.96806,-0.0023626,4.24933333333333,2.11133333333333,8.97175911111111,0.863208642150099,-0.104851357849901,-10.8310804960334,"CF-PETG","Flat",100,5,"CF PETG 100%_5.txt"
2.19893,7.8399,0.0026281,0.97998,-0.00052204,-2.0882e-05,-0.0020882,25,7.8399,0.97998,-0.0020882,4.24933333333333,2.11133333333333,8.97175911111111,0.873842008340443,-0.106137991659557,-10.8306283454313,"CF-PETG","Flat",100,5,"CF PETG 100%_5.txt"
2.22392,7.9353,0.0026967,0.99191,-0.00045344,-1.8138e-05,-0.0018138,25,7.9353,0.99191,-0.0018138,4.24933333333333,2.11133333333333,8.97175911111111,0.884475374530787,-0.107434625469213,-10.8310860329277,"CF-PETG","Flat",100,5,"CF PETG 100%_5.txt"
2.24891,8.0307,0.0027653,1.0038,-0.00038484,-1.5394e-05,-0.0015394,25,8.0307,1.0038,-0.0015394,4.24933333333333,2.11133333333333,8.97175911111111,0.895108740721131,-0.108691259278869,-10.8279796053865,"CF-PETG","Flat",100,5,"CF PETG 100%_5.txt"
2.2739,8.1261,0.0028339,1.0158,-0.00031625,-1.265e-05,-0.001265,25,8.1261,1.0158,-0.001265,4.24933333333333,2.11133333333333,8.97175911111111,0.905742106911475,-0.110057893088525,-10.8346025879627,"CF-PETG","Flat",100,5,"CF PETG 100%_5.txt"
2.29888,8.2214,0.0029025,1.0277,-0.00024765,-9.9059e-06,-0.00099059,25,8.2214,1.0277,-0.00099059,4.24933333333333,2.11133333333333,8.97175911111111,0.916364327015666,-0.111335672984335,-10.8334799050632,"CF-PETG","Flat",100,5,"CF PETG 100%_5.txt"
2.32387,8.2919,0.002971,1.0365,-0.00017905,-7.1619e-06,-0.00071619,25,8.2919,1.0365,-0.00071619,4.24933333333333,2.11133333333333,8.97175911111111,0.924222317753813,-0.112277682246187,-10.8323861308429,"CF-PETG","Flat",100,5,"CF PETG 100%_5.txt"
2.34886,8.3547,0.0030396,1.0443,-0.00011045,-4.418e-06,-0.0004418,25,8.3547,1.0443,-0.0004418,4.24933333333333,2.11133333333333,8.97175911111111,0.931222059858148,-0.113077940141852,-10.8281087945851,"CF-PETG","Flat",100,5,"CF PETG 100%_5.txt"
2.37385,8.4175,0.0031082,1.0522,-4.1851e-05,-1.6741e-06,-0.00016741,25,8.4175,1.0522,-0.00016741,4.24933333333333,2.11133333333333,8.97175911111111,0.938221801962484,-0.113978198037516,-10.832370085299,"CF-PETG","Flat",100,5,"CF PETG 100%_5.txt"
2.39884,8.4804,0.0031768,1.06,2.6747e-05,1.0699e-06,0.00010699,25,8.4804,1.06,0.00010699,4.24933333333333,2.11133333333333,8.97175911111111,0.945232690152973,-0.114767309847027,-10.8271047025497,"CF-PETG","Flat",100,5,"CF PETG 100%_5.txt"
2.42382,8.5432,0.0032454,1.0679,9.5346e-05,3.8138e-06,0.00038138,25,8.5432,1.0679,0.00038138,4.24933333333333,2.11133333333333,8.97175911111111,0.952232432257308,-0.115667567742692,-10.8313107727963,"CF-PETG","Flat",100,5,"CF PETG 100%_5.txt"
2.44881,8.6061,0.003314,1.0758,0.00016394,6.5578e-06,0.00065578,25,8.6061,1.0758,0.00065578,4.24933333333333,2.11133333333333,8.97175911111111,0.959243320447797,-0.116556679552203,-10.8344189953712,"CF-PETG","Flat",100,5,"CF PETG 100%_5.txt"
2.4738,8.6689,0.0033826,1.0836,0.00023254,9.3017e-06,0.00093017,25,8.6689,1.0836,0.00093017,4.24933333333333,2.11133333333333,8.97175911111111,0.966243062552133,-0.117356937447867,-10.8302821565031,"CF-PETG","Flat",100,5,"CF PETG 100%_5.txt"
2.49879,8.7317,0.0034512,1.0915,0.00030114,1.2046e-05,0.0012046,25,8.7317,1.0915,0.0012046,4.24933333333333,2.11133333333333,8.97175911111111,0.973242804656468,-0.118257195343532,-10.8343742870849,"CF-PETG","Flat",100,5,"CF PETG 100%_5.txt"
2.52378,8.7946,0.0035198,1.0993,0.00036974,1.479e-05,0.001479,25.001,8.7946,1.0993,0.001479,4.24933333333333,2.11133333333333,8.97175911111111,0.980253692846957,-0.119046307153043,-10.8292829212265,"CF-PETG","Flat",100,5,"CF PETG 100%_5.txt"
2.54876,8.8574,0.0035884,1.1072,0.00043834,1.7534e-05,0.0017534,25.001,8.8574,1.1072,0.0017534,4.24933333333333,2.11133333333333,8.97175911111111,0.987253434951292,-0.119946565048707,-10.8333241554107,"CF-PETG","Flat",100,5,"CF PETG 100%_5.txt"
2.57375,8.9203,0.003657,1.115,0.00050694,2.0277e-05,0.0020277,25.001,8.9203,1.115,0.0020277,4.24933333333333,2.11133333333333,8.97175911111111,0.994264323141781,-0.120735676858219,-10.8283118258492,"CF-PETG","Flat",100,5,"CF PETG 100%_5.txt"
2.59874,8.9831,0.0037256,1.1229,0.00057554,2.3021e-05,0.0023021,25.001,8.9831,1.1229,0.0023021,4.24933333333333,2.11133333333333,8.97175911111111,1.00126406524612,-0.121635934753883,-10.8323033888933,"CF-PETG","Flat",100,5,"CF PETG 100%_5.txt"
2.62373,9.0459,0.0037942,1.1307,0.00064413,2.5765e-05,0.0025765,25.001,9.0459,1.1307,0.0025765,4.24933333333333,2.11133333333333,8.97175911111111,1.00826380735045,-0.122436192649548,-10.8283534668389,"CF-PETG","Flat",100,5,"CF PETG 100%_5.txt"
2.64872,9.214,0.0038628,1.1518,0.00071273,2.8509e-05,0.0028509,25.001,9.214,1.1518,0.0028509,4.24933333333333,2.11133333333333,8.97175911111111,1.02700037817432,-0.124799621825681,-10.8351816136205,"CF-PETG","Flat",100,5,"CF PETG 100%_5.txt"
2.6737,9.4961,0.0039314,1.187,0.00078133,3.1253e-05,0.0031253,25.001,9.4961,1.187,0.0031253,4.24933333333333,2.11133333333333,8.97175911111111,1.05844348721306,-0.128556512786939,-10.830371759641,"CF-PETG","Flat",100,5,"CF PETG 100%_5.txt"
2.69869,9.7782,0.004,1.2223,0.00084993,3.3997e-05,0.0033997,25.001,9.7782,1.2223,0.0033997,4.24933333333333,2.11133333333333,8.97175911111111,1.0898865962518,-0.132413403748196,-10.8331345617439,"CF-PETG","Flat",100,5,"CF PETG 100%_5.txt"
2.72368,10.06,0.0040686,1.2575,0.00091853,3.6741e-05,0.0036741,25.001,10.06,1.2575,0.0036741,4.24933333333333,2.11133333333333,8.97175911111111,1.12129626703209,-0.136203732967914,-10.8313107727963,"CF-PETG","Flat",100,5,"CF PETG 100%_5.txt"
2.74867,10.342,0.0041372,1.2928,0.00098713,3.9485e-05,0.0039485,25.001,10.342,1.2928,0.0039485,4.24933333333333,2.11133333333333,8.97175911111111,1.15272822998468,-0.140071770015324,-10.8347594380665,"CF-PETG","Flat",100,5,"CF PETG 100%_5.txt"
2.77365,10.625,0.0042058,1.3281,0.0010557,4.2229e-05,0.0042229,25.001,10.625,1.3281,0.0042229,4.24933333333333,2.11133333333333,8.97175911111111,1.1842716537988,-0.143828346201201,-10.8296322717567,"CF-PETG","Flat",100,5,"CF PETG 100%_5.txt"
2.79864,10.907,0.0042744,1.3633,0.0011243,4.4973e-05,0.0044973,25.001,10.907,1.3633,0.0044973,4.24933333333333,2.11133333333333,8.97175911111111,1.21570361675139,-0.147596383248612,-10.8264052848684,"CF-PETG","Flat",100,5,"CF PETG 100%_5.txt"
2.82363,11.189,0.004343,1.3986,0.0011929,4.7717e-05,0.0047717,25.001,11.189,1.3986,0.0047717,4.24933333333333,2.11133333333333,8.97175911111111,1.24713557970398,-0.151464420296022,-10.8297168808825,"CF-PETG","Flat",100,5,"CF PETG 100%_5.txt"
2.84862,11.471,0.0044116,1.4339,0.0012615,5.0461e-05,0.0050461,25.001,11.471,1.4339,0.0050461,4.24933333333333,2.11133333333333,8.97175911111111,1.27856754265657,-0.155332457343433,-10.8328654260013,"CF-PETG","Flat",100,5,"CF PETG 100%_5.txt"
2.87361,11.753,0.0044802,1.4691,0.0013301,5.3205e-05,0.0053205,25.002,11.753,1.4691,0.0053205,4.24933333333333,2.11133333333333,8.97175911111111,1.30999950560916,-0.159100494390844,-10.8297933694673,"CF-PETG","Flat",100,5,"CF PETG 100%_5.txt"
2.89859,12.035,0.0045488,1.5044,0.0013987,5.5949e-05,0.0055949,25.002,12.035,1.5044,0.0055949,4.24933333333333,2.11133333333333,8.97175911111111,1.34143146856175,-0.162968531438254,-10.8327925710087,"CF-PETG","Flat",100,5,"CF PETG 100%_5.txt"
2.92358,12.317,0.0046174,1.5396,0.0014673,5.8693e-05,0.0058693,25.002,12.317,1.5396,0.0058693,4.24933333333333,2.11133333333333,8.97175911111111,1.37286343151433,-0.166736568485665,-10.829862853057,"CF-PETG","Flat",100,5,"CF PETG 100%_5.txt"
2.94857,12.599,0.004686,1.5749,0.0015359,6.1437e-05,0.0061437,25.002,12.599,1.5749,0.0061437,4.24933333333333,2.11133333333333,8.97175911111111,1.40429539446692,-0.170604605533076,-10.8327262386866,"CF-PETG","Flat",100,5,"CF PETG 100%_5.txt"
2.97356,12.881,0.0072367,1.6102,0.0040866,0.00016347,0.016347,25.004,12.881,1.6102,0.016347,4.24933333333333,2.11133333333333,8.97175911111111,1.43572735741951,-0.174472642580487,-10.8354640777845,"CF-PETG","Flat",100,5,"CF PETG 100%_5.txt"
2.99855,13.163,0.0087753,1.6454,0.0056252,0.00022501,0.022501,25.006,13.163,1.6454,0.022501,4.24933333333333,2.11133333333333,8.97175911111111,1.4671593203721,-0.178240679627897,-10.83266559061,"CF-PETG","Flat",100,5,"CF PETG 100%_5.txt"
3.02353,13.445,0.0089158,1.6807,0.0057657,0.00023063,0.023063,25.006,13.445,1.6807,0.023063,4.24933333333333,2.11133333333333,8.97175911111111,1.49859128332469,-0.182108716675308,-10.8352898598981,"CF-PETG","Flat",100,5,"CF PETG 100%_5.txt"
3.04852,13.728,0.0090563,1.7159,0.0059062,0.00023625,0.023625,25.006,13.728,1.7159,0.023625,4.24933333333333,2.11133333333333,8.97175911111111,1.53013470713882,-0.185765292861185,-10.8261141594023,"CF-PETG","Flat",100,5,"CF PETG 100%_5.txt"
3.07351,14.01,0.0091968,1.7512,0.0060467,0.00024187,0.024187,25.006,14.01,1.7512,0.024187,4.24933333333333,2.11133333333333,8.97175911111111,1.5615666700914,-0.189633329908595,-10.8287648417425,"CF-PETG","Flat",100,5,"CF PETG 100%_5.txt"
3.0985,14.292,0.0093373,1.7865,0.0061872,0.00024749,0.024749,25.006,14.292,1.7865,0.024749,4.24933333333333,2.11133333333333,8.97175911111111,1.59299863304399,-0.193501366956006,-10.8313107727963,"CF-PETG","Flat",100,5,"CF PETG 100%_5.txt"
3.12348,14.574,0.0094778,1.8217,0.0063278,0.00025311,0.025311,25.007,14.574,1.8217,0.025311,4.24933333333333,2.11133333333333,8.97175911111111,1.62443059599658,-0.197269404003417,-10.8288633695678,"CF-PETG","Flat",100,5,"CF PETG 100%_5.txt"
3.14847,14.856,0.0096184,1.857,0.0064683,0.00025873,0.025873,25.007,14.856,1.857,0.025873,4.24933333333333,2.11133333333333,8.97175911111111,1.65586255894917,-0.201137441050827,-10.8313107727963,"CF-PETG","Flat",100,5,"CF PETG 100%_5.txt"
3.17346,15.138,0.0097589,1.8923,0.0066088,0.00026435,0.026435,25.007,15.138,1.8923,0.026435,4.24933333333333,2.11133333333333,8.97175911111111,1.68729452190176,-0.205005478098238,-10.8336668656259,"CF-PETG","Flat",100,5,"CF PETG 100%_5.txt"
3.19845,15.42,0.0098994,1.9275,0.0067493,0.00026997,0.026997,25.007,15.42,1.9275,0.026997,4.24933333333333,2.11133333333333,8.97175911111111,1.71872648485435,-0.208773515145649,-10.8313107727963,"CF-PETG","Flat",100,5,"CF PETG 100%_5.txt"
3.22344,15.702,0.01004,1.9628,0.0068898,0.00027559,0.027559,25.007,15.702,1.9628,0.027559,4.24933333333333,2.11133333333333,8.97175911111111,1.75015844780694,-0.21264155219306,-10.833582239304,"CF-PETG","Flat",100,5,"CF PETG 100%_5.txt"
3.24842,15.984,0.01018,1.998,0.0070303,0.00028121,0.028121,25.007,15.984,1.998,0.028121,4.24933333333333,2.11133333333333,8.97175911111111,1.78159041075953,-0.21640958924047,-10.8313107727963,"CF-PETG","Flat",100,5,"CF PETG 100%_5.txt"
3.27341,16.266,0.010321,2.0333,0.0071708,0.00028683,0.028683,25.007,16.266,2.0333,0.028683,4.24933333333333,2.11133333333333,8.97175911111111,1.81302237371212,-0.220277626287881,-10.8335034814283,"CF-PETG","Flat",100,5,"CF PETG 100%_5.txt"
3.2984,16.548,0.010461,2.0686,0.0073113,0.00029245,0.029245,25.008,16.548,2.0686,0.029245,4.24933333333333,2.11133333333333,8.97175911111111,1.84445433666471,-0.224145663335292,-10.8356213543117,"CF-PETG","Flat",100,5,"CF PETG 100%_5.txt"
3.32339,16.831,0.010602,2.1038,0.0074518,0.00029807,0.029807,25.008,16.831,2.1038,0.029807,4.24933333333333,2.11133333333333,8.97175911111111,1.87599776047883,-0.227802239521169,-10.8281319289461,"CF-PETG","Flat",100,5,"CF PETG 100%_5.txt"
3.34838,17.113,0.010742,2.1391,0.0075923,0.00030369,0.030369,25.008,17.113,2.1391,0.030369,4.24933333333333,2.11133333333333,8.97175911111111,1.90742972343142,-0.231670276568579,-10.8302686442232,"CF-PETG","Flat",100,5,"CF PETG 100%_5.txt"
3.37336,17.395,0.010883,2.1743,0.0077328,0.00030931,0.030931,25.008,17.395,2.1743,0.030931,4.24933333333333,2.11133333333333,8.97175911111111,1.93886168638401,-0.23543831361599,-10.8282350005054,"CF-PETG","Flat",100,5,"CF PETG 100%_5.txt"
3.39835,17.677,0.011023,2.2096,0.0078733,0.00031493,0.031493,25.008,17.677,2.2096,0.031493,4.24933333333333,2.11133333333333,8.97175911111111,1.9702936493366,-0.2393063506634,-10.8303018946144,"CF-PETG","Flat",100,5,"CF PETG 100%_5.txt"
3.42334,17.959,0.011164,2.2449,0.0080139,0.00032055,0.032055,25.008,17.959,2.2449,0.032055,4.24933333333333,2.11133333333333,8.97175911111111,2.00172561228919,-0.243174387710811,-10.8323037868418,"CF-PETG","Flat",100,5,"CF PETG 100%_5.txt"
3.44833,18.241,0.011304,2.2801,0.0081544,0.00032617,0.032617,25.008,18.241,2.2801,0.032617,4.24933333333333,2.11133333333333,8.97175911111111,2.03315757524178,-0.246942424758222,-10.8303330888216,"CF-PETG","Flat",100,5,"CF PETG 100%_5.txt"
3.47332,18.523,0.011445,2.3154,0.0082949,0.0003318,0.03318,25.008,18.523,2.3154,0.03318,4.24933333333333,2.11133333333333,8.97175911111111,2.06458953819437,-0.250810461805632,-10.8322735512496,"CF-PETG","Flat",100,5,"CF PETG 100%_5.txt"
3.4983,18.805,0.011585,2.3507,0.0084354,0.00033742,0.033742,25.009,18.805,2.3507,0.033742,4.24933333333333,2.11133333333333,8.97175911111111,2.09602150114696,-0.254678498853043,-10.8341557345915,"CF-PETG","Flat",100,5,"CF PETG 100%_5.txt"
3.52329,19.087,0.011726,2.3859,0.0085759,0.00034304,0.034304,25.009,19.087,2.3859,0.034304,4.24933333333333,2.11133333333333,8.97175911111111,2.12745346409955,-0.258446535900454,-10.8322451024961,"CF-PETG","Flat",100,5,"CF PETG 100%_5.txt"
3.54828,19.369,0.011867,2.4212,0.0087164,0.00034866,0.034866,25.009,19.369,2.4212,0.034866,4.24933333333333,2.11133333333333,8.97175911111111,2.15888542705214,-0.262314572947864,-10.8340728955834,"CF-PETG","Flat",100,5,"CF PETG 100%_5.txt"
3.57327,19.652,0.012007,2.4564,0.0088569,0.00035428,0.035428,25.009,19.652,2.4564,0.035428,4.24933333333333,2.11133333333333,8.97175911111111,2.19042885086626,-0.265971149133741,-10.8276807170551,"CF-PETG","Flat",100,5,"CF PETG 100%_5.txt"
3.59825,19.922,0.012148,2.4903,0.0089974,0.0003599,0.03599,25.009,19.922,2.4903,0.03599,4.24933333333333,2.11133333333333,8.97175911111111,2.22052328348044,-0.26977671651956,-10.8331010930233,"CF-PETG","Flat",100,5,"CF PETG 100%_5.txt"
3.62324,20.181,0.012288,2.5226,0.0091379,0.00036552,0.036552,25.009,20.181,2.5226,0.036552,4.24933333333333,2.11133333333333,8.97175911111111,2.24939164661775,-0.273208353382253,-10.8304270745363,"CF-PETG","Flat",100,5,"CF PETG 100%_5.txt"
3.64823,20.44,0.012429,2.555,0.0092784,0.00037114,0.037114,25.009,20.44,2.555,0.037114,4.24933333333333,2.11133333333333,8.97175911111111,2.27826000975505,-0.276739990244946,-10.8313107727963,"CF-PETG","Flat",100,5,"CF PETG 100%_5.txt"
3.67322,20.699,0.012569,2.5874,0.0094189,0.00037676,0.037676,25.01,20.699,2.5874,0.037676,4.24933333333333,2.11133333333333,8.97175911111111,2.30712837289236,-0.280271627107638,-10.8321723393228,"CF-PETG","Flat",100,5,"CF PETG 100%_5.txt"
3.69821,20.958,0.01271,2.6197,0.0095595,0.00038238,0.038238,25.01,20.958,2.6197,0.038238,4.24933333333333,2.11133333333333,8.97175911111111,2.33599673602967,-0.283703263970331,-10.8296088853812,"CF-PETG","Flat",100,5,"CF PETG 100%_5.txt"
3.72319,21.217,0.01285,2.6521,0.0097,0.000388,0.0388,25.01,21.217,2.6521,0.0388,4.24933333333333,2.11133333333333,8.97175911111111,2.36486509916698,-0.287234900833024,-10.8304702248416,"CF-PETG","Flat",100,5,"CF PETG 100%_5.txt"
3.74818,21.476,0.012991,2.6845,0.0098405,0.00039362,0.039362,25.01,21.476,2.6845,0.039362,4.24933333333333,2.11133333333333,8.97175911111111,2.39373346230428,-0.290766537695717,-10.8313107727963,"CF-PETG","Flat",100,5,"CF PETG 100%_5.txt"
