Repository: VipulKohinkar/3D-Printing-Parameter-Optimisation

# 3D Printing Parameter Optimisation: Impact of K-Value on Carbon-Reinforced PETG

## MSc Mechanical Engineering with Management

**Author:** Vipul Kohinkar  
**Project:** MEE7012-SUM  
**Date:** 27 August 2026

---

## Project Overview

This project investigates the influence of flow-rate multiplier (K-value) and build orientation on the tensile behaviour of PETG and carbon-fibre-reinforced PETG (CF-PETG) manufactured using fused deposition modelling (FDM).

The study compares an unreinforced thermoplastic, PETG, with a carbon-fibre-reinforced PETG composite to investigate whether the two materials respond differently to changes in material flow and build orientation.

---

File: 3_Experimental_data/Modulus/Recalculated Stress Strain/Recalculated_Stress_Strain_All_Data.csv (part 19 of 212)
"Time (s)","Load (N)","Machine Extension (mm)","Stress (MPa)","Extension from Preload (mm)","Strain","Percentage Strain","Gauge Length (mm)","Load_N","NEXYGEN_Stress_MPa","Percentage_Strain","Measured_Width_mm","Measured_Thickness_mm","Measured_Area_mm2","Recalculated_Stress_MPa","Stress_Difference_MPa","Stress_Difference_Percent","Material","Orientation","K","Sample","File"
3.77317,21.735,0.013131,2.7168,0.009981,0.00039924,0.039924,25.01,21.735,2.7168,0.039924,4.24933333333333,2.11133333333333,8.97175911111111,2.42260182544159,-0.29419817455841,-10.8288491813313,"CF-PETG","Flat",100,5,"CF PETG 100%_5.txt"
3.79816,21.994,0.013272,2.7492,0.010121,0.00040486,0.040486,25.01,21.994,2.7492,0.040486,4.24933333333333,2.11133333333333,8.97175911111111,2.4514701885789,-0.297729811421103,-10.829689052128,"CF-PETG","Flat",100,5,"CF PETG 100%_5.txt"
3.82315,22.252,0.013412,2.7816,0.010262,0.00041048,0.041048,25.01,22.252,2.7816,0.041048,4.24933333333333,2.11133333333333,8.97175911111111,2.48022709085467,-0.301372909145329,-10.8345164346178,"CF-PETG","Flat",100,5,"CF PETG 100%_5.txt"
3.84813,22.511,0.013553,2.8139,0.010403,0.0004161,0.04161,25.011,22.511,2.8139,0.04161,4.24933333333333,2.11133333333333,8.97175911111111,2.50909545399198,-0.304804546008022,-10.8321029890196,"CF-PETG","Flat",100,5,"CF PETG 100%_5.txt"
3.87312,22.77,0.013693,2.8463,0.010543,0.00042172,0.042172,25.011,22.77,2.8463,0.042172,4.24933333333333,2.11133333333333,8.97175911111111,2.53796381712929,-0.308336182870715,-10.8328771693326,"CF-PETG","Flat",100,5,"CF PETG 100%_5.txt"
3.89811,23.029,0.013834,2.8787,0.010684,0.00042734,0.042734,25.011,23.029,2.8787,0.042734,4.24933333333333,2.11133333333333,8.97175911111111,2.56683218026659,-0.311867819733407,-10.8336339227223,"CF-PETG","Flat",100,5,"CF PETG 100%_5.txt"
3.9231,23.288,0.013974,2.911,0.010824,0.00043296,0.043296,25.011,23.288,2.911,0.043296,4.24933333333333,2.11133333333333,8.97175911111111,2.5957005434039,-0.3152994565961,-10.8313107727963,"CF-PETG","Flat",100,5,"CF PETG 100%_5.txt"
3.94808,23.547,0.014115,2.9434,0.010965,0.00043858,0.043858,25.011,23.547,2.9434,0.043858,4.24933333333333,2.11133333333333,8.97175911111111,2.62456890654121,-0.318831093458793,-10.8320681340896,"CF-PETG","Flat",100,5,"CF PETG 100%_5.txt"
3.97307,23.806,0.014255,2.9757,0.011105,0.0004442,0.04442,25.011,23.806,2.9757,0.04442,4.24933333333333,2.11133333333333,8.97175911111111,2.65343726967851,-0.322262730321486,-10.8298124919006,"CF-PETG","Flat",100,5,"CF PETG 100%_5.txt"
3.99806,24.065,0.014396,3.0081,0.011246,0.00044982,0.044982,25.011,24.065,3.0081,0.044982,4.24933333333333,2.11133333333333,8.97175911111111,2.68230563281582,-0.325794367184179,-10.8305697012792,"CF-PETG","Flat",100,5,"CF PETG 100%_5.txt"
4.02305,24.324,0.014536,3.0405,0.011386,0.00045544,0.045544,25.012,24.324,3.0405,0.045544,4.24933333333333,2.11133333333333,8.97175911111111,2.71117399595313,-0.329326004046872,-10.8313107727963,"CF-PETG","Flat",100,5,"CF PETG 100%_5.txt"
4.04804,24.583,0.014677,3.0728,0.011527,0.00046106,0.046106,25.012,24.583,3.0728,0.046106,4.24933333333333,2.11133333333333,8.97175911111111,2.74004235909044,-0.332757640909565,-10.8291343696161,"CF-PETG","Flat",100,5,"CF PETG 100%_5.txt"
4.07302,24.842,0.014817,3.1052,0.011667,0.00046668,0.046668,25.012,24.842,3.1052,0.046668,4.24933333333333,2.11133333333333,8.97175911111111,2.76891072222774,-0.336289277772257,-10.8298749765637,"CF-PETG","Flat",100,5,"CF PETG 100%_5.txt"
4.09801,25.101,0.014958,3.1376,0.011808,0.0004723,0.04723,25.012,25.101,3.1376,0.04723,4.24933333333333,2.11133333333333,8.97175911111111,2.79777908536505,-0.33982091463495,-10.8306002879574,"CF-PETG","Flat",100,5,"CF PETG 100%_5.txt"
4.123,25.359,0.015098,3.1699,0.011948,0.00047792,0.047792,25.012,25.359,3.1699,0.047792,4.24933333333333,2.11133333333333,8.97175911111111,2.82653598764082,-0.343364012359177,-10.8320140180819,"CF-PETG","Flat",100,5,"CF PETG 100%_5.txt"
4.14799,25.618,0.015239,3.2023,0.012089,0.00048354,0.048354,25.012,25.618,3.2023,0.048354,4.24933333333333,2.11133333333333,8.97175911111111,2.85540435077813,-0.34689564922187,-10.8327030328786,"CF-PETG","Flat",100,5,"CF PETG 100%_5.txt"
4.17298,25.877,0.015379,3.2347,0.012229,0.00048917,0.048917,25.012,25.877,3.2347,0.048917,4.24933333333333,2.11133333333333,8.97175911111111,2.88427271391544,-0.350427286084563,-10.8333782448005,"CF-PETG","Flat",100,5,"CF PETG 100%_5.txt"
4.19796,26.136,0.01552,3.267,0.01237,0.00049479,0.049479,25.013,26.136,3.267,0.049479,4.24933333333333,2.11133333333333,8.97175911111111,2.91314107705274,-0.353858922947255,-10.8313107727963,"CF-PETG","Flat",100,5,"CF PETG 100%_5.txt"
4.22295,26.395,0.01566,3.2994,0.01251,0.00050041,0.050041,25.013,26.395,3.2994,0.050041,4.24933333333333,2.11133333333333,8.97175911111111,2.94200944019005,-0.357390559809948,-10.8319864160135,"CF-PETG","Flat",100,5,"CF PETG 100%_5.txt"
4.24794,26.654,0.015801,3.3318,0.012651,0.00050603,0.050603,25.013,26.654,3.3318,0.050603,4.24933333333333,2.11133333333333,8.97175911111111,2.97087780332736,-0.360922196672641,-10.8326489186818,"CF-PETG","Flat",100,5,"CF PETG 100%_5.txt"
4.27293,26.913,0.015941,3.3641,0.012791,0.00051165,0.051165,25.013,26.913,3.3641,0.051165,4.24933333333333,2.11133333333333,8.97175911111111,2.99974616646467,-0.364353833535334,-10.8306481238766,"CF-PETG","Flat",100,5,"CF PETG 100%_5.txt"
4.29792,27.172,0.016082,3.3965,0.012932,0.00051727,0.051727,25.013,27.172,3.3965,0.051727,4.24933333333333,2.11133333333333,8.97175911111111,3.02861452960197,-0.367885470398027,-10.8313107727963,"CF-PETG","Flat",100,5,"CF PETG 100%_5.txt"
4.3229,27.431,0.016222,3.4289,0.013072,0.00052289,0.052289,25.013,27.431,3.4289,0.052289,4.24933333333333,2.11133333333333,8.97175911111111,3.05748289273928,-0.371417107260719,-10.8319608988515,"CF-PETG","Flat",100,5,"CF PETG 100%_5.txt"
4.34789,27.69,0.016363,3.4612,0.013213,0.00052851,0.052851,25.013,27.69,3.4612,0.052851,4.24933333333333,2.11133333333333,8.97175911111111,3.08635125587659,-0.374848744123412,-10.8300226546692,"CF-PETG","Flat",100,5,"CF PETG 100%_5.txt"
4.37288,27.949,0.016503,3.4936,0.013353,0.00053413,0.053413,25.014,27.949,3.4936,0.053413,4.24933333333333,2.11133333333333,8.97175911111111,3.1152196190139,-0.378380380986104,-10.8306726868017,"CF-PETG","Flat",100,5,"CF PETG 100%_5.txt"
4.39787,28.208,0.016644,3.5259,0.013494,0.00053975,0.053975,25.014,28.208,3.5259,0.053975,4.24933333333333,2.11133333333333,8.97175911111111,3.1440879821512,-0.381812017848798,-10.8287818102838,"CF-PETG","Flat",100,5,"CF PETG 100%_5.txt"
4.42285,28.467,0.016784,3.5583,0.013634,0.00054537,0.054537,25.014,28.467,3.5583,0.054537,4.24933333333333,2.11133333333333,8.97175911111111,3.17295634528851,-0.385343654711491,-10.8294313214594,"CF-PETG","Flat",100,5,"CF PETG 100%_5.txt"
4.44784,28.725,0.016925,3.5907,0.013775,0.00055099,0.055099,25.014,28.725,3.5907,0.055099,4.24933333333333,2.11133333333333,8.97175911111111,3.20171324756428,-0.388986752435717,-10.8331732652607,"CF-PETG","Flat",100,5,"CF PETG 100%_5.txt"
4.47283,28.984,0.017065,3.623,0.013915,0.00055661,0.055661,25.014,28.984,3.623,0.055661,4.24933333333333,2.11133333333333,8.97175911111111,3.23058161070159,-0.39241838929841,-10.8313107727963,"CF-PETG","Flat",100,5,"CF PETG 100%_5.txt"
4.49782,29.243,0.017206,3.6554,0.014056,0.00056223,0.056223,25.014,29.243,3.6554,0.056223,4.24933333333333,2.11133333333333,8.97175911111111,3.2594499738389,-0.395950026161104,-10.8319206150108,"CF-PETG","Flat",100,5,"CF PETG 100%_5.txt"
4.52281,29.502,0.017346,3.6878,0.014196,0.00056785,0.056785,25.014,29.502,3.6878,0.056785,4.24933333333333,2.11133333333333,8.97175911111111,3.2883183369762,-0.399481663023796,-10.8325197414121,"CF-PETG","Flat",100,5,"CF PETG 100%_5.txt"
4.54779,29.761,0.017487,3.7201,0.014337,0.00057347,0.057347,25.015,29.761,3.7201,0.057347,4.24933333333333,2.11133333333333,8.97175911111111,3.31718670011351,-0.402913299886488,-10.8307115369611,"CF-PETG","Flat",100,5,"CF PETG 100%_5.txt"
4.57278,30.02,0.017627,3.7525,0.014477,0.00057909,0.057909,25.015,30.02,3.7525,0.057909,4.24933333333333,2.11133333333333,8.97175911111111,3.34605506325082,-0.406444936749181,-10.8313107727963,"CF-PETG","Flat",100,5,"CF PETG 100%_5.txt"
4.59777,30.279,0.017768,3.7849,0.014618,0.00058471,0.058471,25.015,30.279,3.7849,0.058471,4.24933333333333,2.11133333333333,8.97175911111111,3.37492342638813,-0.409976573611874,-10.8318997493163,"CF-PETG","Flat",100,5,"CF PETG 100%_5.txt"
4.62276,30.538,0.017908,3.8172,0.014758,0.00059033,0.059033,25.015,30.538,3.8172,0.059033,4.24933333333333,2.11133333333333,8.97175911111111,3.40379178952543,-0.413408210474567,-10.8301427872411,"CF-PETG","Flat",100,5,"CF PETG 100%_5.txt"
4.64775,30.797,0.018049,3.8496,0.014899,0.00059595,0.059595,25.015,30.797,3.8496,0.059595,4.24933333333333,2.11133333333333,8.97175911111111,3.43266015266274,-0.41693984733726,-10.8307316951699,"CF-PETG","Flat",100,5,"CF PETG 100%_5.txt"
4.67273,31.056,0.018189,3.882,0.015039,0.00060157,0.060157,25.015,31.056,3.882,0.060157,4.24933333333333,2.11133333333333,8.97175911111111,3.46152851580005,-0.420471484199953,-10.8313107727963,"CF-PETG","Flat",100,5,"CF PETG 100%_5.txt"
4.69772,31.315,0.01833,3.9143,0.01518,0.00060719,0.060719,25.015,31.315,3.9143,0.060719,4.24933333333333,2.11133333333333,8.97175911111111,3.49039687893735,-0.423903121062645,-10.8296022548769,"CF-PETG","Flat",100,5,"CF PETG 100%_5.txt"
4.72271,31.574,0.01847,3.9467,0.01532,0.00061281,0.061281,25.016,31.574,3.9467,0.061281,4.24933333333333,2.11133333333333,8.97175911111111,3.51926524207466,-0.427434757925338,-10.8301811114434,"CF-PETG","Flat",100,5,"CF PETG 100%_5.txt"
4.7477,31.832,0.018611,3.9791,0.015461,0.00061843,0.061843,25.016,31.832,3.9791,0.061843,4.24933333333333,2.11133333333333,8.97175911111111,3.54802214435044,-0.431077855649565,-10.8335516988657,"CF-PETG","Flat",100,5,"CF PETG 100%_5.txt"
4.77268,32.091,0.018751,4.0114,0.015601,0.00062405,0.062405,25.016,32.091,4.0114,0.062405,4.24933333333333,2.11133333333333,8.97175911111111,3.57689050748774,-0.434509492512258,-10.8318664933005,"CF-PETG","Flat",100,5,"CF PETG 100%_5.txt"
4.79767,32.35,0.018892,4.0438,0.015742,0.00062967,0.062967,25.016,32.35,4.0438,0.062967,4.24933333333333,2.11133333333333,8.97175911111111,3.60575887062505,-0.43804112937495,-10.8324133086441,"CF-PETG","Flat",100,5,"CF PETG 100%_5.txt"
4.82266,32.609,0.019032,4.0762,0.015882,0.00063529,0.063529,25.016,32.609,4.0762,0.063529,4.24933333333333,2.11133333333333,8.97175911111111,3.63462723376236,-0.441572766237643,-10.8329514311772,"CF-PETG","Flat",100,5,"CF PETG 100%_5.txt"
4.84765,32.868,0.019173,4.1085,0.016023,0.00064091,0.064091,25.016,32.868,4.1085,0.064091,4.24933333333333,2.11133333333333,8.97175911111111,3.66349559689966,-0.445004403100336,-10.8313107727963,"CF-PETG","Flat",100,5,"CF PETG 100%_5.txt"
4.87264,33.127,0.019313,4.1409,0.016163,0.00064653,0.064653,25.016,33.127,4.1409,0.064653,4.24933333333333,2.11133333333333,8.97175911111111,3.69236396003697,-0.448536039963029,-10.8318491140339,"CF-PETG","Flat",100,5,"CF PETG 100%_5.txt"
4.89762,33.386,0.019454,4.1732,0.016304,0.00065216,0.065216,25.016,33.386,4.1732,0.065216,4.24933333333333,2.11133333333333,8.97175911111111,3.72123232317428,-0.451967676825721,-10.8302424236969,"CF-PETG","Flat",100,5,"CF PETG 100%_5.txt"
4.92261,33.645,0.019594,4.2056,0.016444,0.00065778,0.065778,25.017,33.645,4.2056,0.065778,4.24933333333333,2.11133333333333,8.97175911111111,3.75010068631159,-0.455499313688414,-10.8307807135347,"CF-PETG","Flat",100,5,"CF PETG 100%_5.txt"
4.9476,33.904,0.019735,4.238,0.016585,0.0006634,0.06634,25.017,33.904,4.238,0.06634,4.24933333333333,2.11133333333333,8.97175911111111,3.77896904944889,-0.459030950551107,-10.8313107727963,"CF-PETG","Flat",100,5,"CF PETG 100%_5.txt"
4.97259,34.163,0.019876,4.2703,0.016725,0.00066902,0.066902,25.017,34.163,4.2703,0.066902,4.24933333333333,2.11133333333333,8.97175911111111,3.8078374125862,-0.4624625874138,-10.82974468805,"CF-PETG","Flat",100,5,"CF PETG 100%_5.txt"
4.99758,34.422,0.020016,4.3027,0.016866,0.00067464,0.067464,25.017,34.422,4.3027,0.067464,4.24933333333333,2.11133333333333,8.97175911111111,3.83670577572351,-0.465994224276493,-10.8302745782065,"CF-PETG","Flat",100,5,"CF PETG 100%_5.txt"
5.02256,34.681,0.020157,4.3351,0.017006,0.00068026,0.068026,25.017,34.681,4.3351,0.068026,4.24933333333333,2.11133333333333,8.97175911111111,3.86557413886081,-0.469525861139186,-10.8307965476964,"CF-PETG","Flat",100,5,"CF PETG 100%_5.txt"
5.04755,34.939,0.020297,4.3674,0.017147,0.00068588,0.068588,25.017,34.939,4.3674,0.068588,4.24933333333333,2.11133333333333,8.97175911111111,3.89433104113659,-0.473068958863413,-10.8318211948393,"CF-PETG","Flat",100,5,"CF PETG 100%_5.txt"
5.07254,35.198,0.020438,4.3998,0.017287,0.0006915,0.06915,25.017,35.198,4.3998,0.06915,4.24933333333333,2.11133333333333,8.97175911111111,3.92319940427389,-0.476600595726105,-10.832324099416,"CF-PETG","Flat",100,5,"CF PETG 100%_5.txt"
5.09753,35.457,0.020578,4.4322,0.017428,0.00069712,0.069712,25.018,35.457,4.4322,0.069712,4.24933333333333,2.11133333333333,8.97175911111111,3.9520677674112,-0.480132232588798,-10.8328196513875,"CF-PETG","Flat",100,5,"CF PETG 100%_5.txt"
5.12252,35.775,0.020719,4.4718,0.017568,0.00070274,0.070274,25.018,35.775,4.4718,0.070274,4.24933333333333,2.11133333333333,8.97175911111111,3.98751232137902,-0.484287678620985,-10.829815256071,"CF-PETG","Flat",100,5,"CF PETG 100%_5.txt"
5.1475,36.103,0.020859,4.5129,0.017709,0.00070836,0.070836,25.018,36.103,4.5129,0.070836,4.24933333333333,2.11133333333333,8.97175911111111,4.02407148396217,-0.488828516037831,-10.8318047383685,"CF-PETG","Flat",100,5,"CF PETG 100%_5.txt"
5.17249,36.432,0.021,4.554,0.017849,0.00071398,0.071398,25.018,36.432,4.554,0.071398,4.24933333333333,2.11133333333333,8.97175911111111,4.06074210740686,-0.493257892593144,-10.8313107727963,"CF-PETG","Flat",100,5,"CF PETG 100%_5.txt"
5.19748,36.761,0.02114,4.5951,0.01799,0.0007196,0.07196,25.018,36.761,4.5951,0.07196,4.24933333333333,2.11133333333333,8.97175911111111,4.09741273085154,-0.497687269148456,-10.8308256435868,"CF-PETG","Flat",100,5,"CF PETG 100%_5.txt"
5.22247,37.089,0.021281,4.6361,0.01813,0.00072522,0.072522,25.018,37.089,4.6361,0.072522,4.24933333333333,2.11133333333333,8.97175911111111,4.1339718934347,-0.502128106565303,-10.8308299338949,"CF-PETG","Flat",100,5,"CF PETG 100%_5.txt"
5.24745,37.418,0.021421,4.6772,0.018271,0.00073084,0.073084,25.018,37.418,4.6772,0.073084,4.24933333333333,2.11133333333333,8.97175911111111,4.17064251687938,-0.506557483120615,-10.8303575455532,"CF-PETG","Flat",100,5,"CF PETG 100%_5.txt"
5.27244,37.689,0.021562,4.7112,0.018412,0.00073646,0.073646,25.019,37.689,4.7112,0.073646,4.24933333333333,2.11133333333333,8.97175911111111,4.2008484103551,-0.5103515896449,-10.8327302947211,"CF-PETG","Flat",100,5,"CF PETG 100%_5.txt"
5.29743,37.948,0.021702,4.7435,0.018552,0.00074208,0.074208,25.019,37.948,4.7435,0.074208,4.24933333333333,2.11133333333333,8.97175911111111,4.22971677349241,-0.513783226507592,-10.8313107727963,"CF-PETG","Flat",100,5,"CF PETG 100%_5.txt"
5.32242,38.207,0.021843,4.7759,0.018693,0.0007477,0.07477,25.019,38.207,4.7759,0.07477,4.24933333333333,2.11133333333333,8.97175911111111,4.25858513662971,-0.517314863370285,-10.8317775365959,"CF-PETG","Flat",100,5,"CF PETG 100%_5.txt"
5.34741,38.466,0.021983,4.8082,0.018833,0.00075332,0.075332,25.019,38.466,4.8082,0.075332,4.24933333333333,2.11133333333333,8.97175911111111,4.28745349976702,-0.520746500232979,-10.8303835163466,"CF-PETG","Flat",100,5,"CF PETG 100%_5.txt"
5.37239,38.725,0.022124,4.8406,0.018974,0.00075894,0.075894,25.019,38.725,4.8406,0.075894,4.24933333333333,2.11133333333333,8.97175911111111,4.31632186290433,-0.524278137095672,-10.8308502478137,"CF-PETG","Flat",100,5,"CF PETG 100%_5.txt"
5.39738,38.984,0.022264,4.873,0.019114,0.00076456,0.076456,25.019,38.984,4.873,0.076456,4.24933333333333,2.11133333333333,8.97175911111111,4.34519022604164,-0.527809773958364,-10.8313107727963,"CF-PETG","Flat",100,5,"CF PETG 100%_5.txt"
5.42237,39.243,0.022405,4.9053,0.019255,0.00077018,0.077018,25.019,39.243,4.9053,0.077018,4.24933333333333,2.11133333333333,8.97175911111111,4.37405858917894,-0.531241410821057,-10.8299474205667,"CF-PETG","Flat",100,5,"CF PETG 100%_5.txt"
5.44736,39.501,0.022545,4.9377,0.019395,0.0007758,0.07758,25.02,39.501,4.9377,0.07758,4.24933333333333,2.11133333333333,8.97175911111111,4.40281549145472,-0.534884508545284,-10.8326651790365,"CF-PETG","Flat",100,5,"CF PETG 100%_5.txt"
5.47235,39.76,0.022686,4.97,0.019536,0.00078142,0.078142,25.02,39.76,4.97,0.078142,4.24933333333333,2.11133333333333,8.97175911111111,4.43168385459202,-0.538316145407976,-10.8313107727963,"CF-PETG","Flat",100,5,"CF PETG 100%_5.txt"
5.49733,40.019,0.022826,5.0024,0.019676,0.00078704,0.078704,25.02,40.019,5.0024,0.078704,4.24933333333333,2.11133333333333,8.97175911111111,4.46055221772933,-0.541847782270669,-10.8317564023403,"CF-PETG","Flat",100,5,"CF PETG 100%_5.txt"
5.52232,40.278,0.022967,5.0348,0.019817,0.00079266,0.079266,25.02,40.278,5.0348,0.079266,4.24933333333333,2.11133333333333,8.97175911111111,4.48942058086664,-0.545379419133361,-10.832196296444,"CF-PETG","Flat",100,5,"CF PETG 100%_5.txt"
5.54731,40.537,0.023107,5.0671,0.019957,0.00079828,0.079828,25.02,40.537,5.0671,0.079828,4.24933333333333,2.11133333333333,8.97175911111111,4.51828894400395,-0.548811055996055,-10.8308708333377,"CF-PETG","Flat",100,5,"CF PETG 100%_5.txt"
5.5723,40.796,0.023248,5.0995,0.020098,0.0008039,0.08039,25.02,40.796,5.0995,0.08039,4.24933333333333,2.11133333333333,8.97175911111111,4.54715730714125,-0.552342692858748,-10.8313107727963,"CF-PETG","Flat",100,5,"CF PETG 100%_5.txt"
5.59728,41.055,0.023388,5.1318,0.020238,0.00080953,0.080953,25.02,41.055,5.1318,0.080953,4.24933333333333,2.11133333333333,8.97175911111111,4.57602567027856,-0.555774329721441,-10.8300075942445,"CF-PETG","Flat",100,5,"CF PETG 100%_5.txt"
5.62227,41.314,0.023529,5.1642,0.020379,0.00081515,0.081515,25.021,41.314,5.1642,0.081515,4.24933333333333,2.11133333333333,8.97175911111111,4.60489403341587,-0.559305966584133,-10.8304474378245,"CF-PETG","Flat",100,5,"CF PETG 100%_5.txt"
5.64726,41.573,0.023669,5.1966,0.020519,0.00082077,0.082077,25.021,41.573,5.1966,0.082077,4.24933333333333,2.11133333333333,8.97175911111111,4.63376239655317,-0.562837603446826,-10.8308817966906,"CF-PETG","Flat",100,5,"CF PETG 100%_5.txt"
5.67225,41.831,0.02381,5.2289,0.02066,0.00082639,0.082639,25.021,41.831,5.2289,0.082639,4.24933333333333,2.11133333333333,8.97175911111111,4.66251929882895,-0.566380701171052,-10.8317370990276,"CF-PETG","Flat",100,5,"CF PETG 100%_5.txt"
5.69724,42.09,0.02395,5.2613,0.0208,0.00083201,0.083201,25.021,42.09,5.2613,0.083201,4.24933333333333,2.11133333333333,8.97175911111111,4.69138766196625,-0.569912338033745,-10.8321581744768,"CF-PETG","Flat",100,5,"CF PETG 100%_5.txt"
5.72222,42.349,0.024091,5.2936,0.020941,0.00083763,0.083763,25.021,42.349,5.2936,0.083763,4.24933333333333,2.11133333333333,8.97175911111111,4.72025602510356,-0.573343974896439,-10.8308896572548,"CF-PETG","Flat",100,5,"CF PETG 100%_5.txt"
5.74721,42.608,0.024231,5.326,0.021081,0.00084325,0.084325,25.021,42.608,5.326,0.084325,4.24933333333333,2.11133333333333,8.97175911111111,4.74912438824087,-0.576875611759132,-10.8313107727963,"CF-PETG","Flat",100,5,"CF PETG 100%_5.txt"
5.7722,42.867,0.024372,5.3584,0.021222,0.00084887,0.084887,25.021,42.867,5.3584,0.084887,4.24933333333333,2.11133333333333,8.97175911111111,4.77799275137818,-0.580407248621824,-10.8317267957193,"CF-PETG","Flat",100,5,"CF PETG 100%_5.txt"
5.79719,43.126,0.024512,5.3907,0.021362,0.00085449,0.085449,25.022,43.126,5.3907,0.085449,4.24933333333333,2.11133333333333,8.97175911111111,4.80686111451548,-0.583838885484517,-10.8304837124032,"CF-PETG","Flat",100,5,"CF PETG 100%_5.txt"
5.82218,43.385,0.024653,5.4231,0.021503,0.00086011,0.086011,25.022,43.385,5.4231,0.086011,4.24933333333333,2.11133333333333,8.97175911111111,4.83572947765279,-0.58737052234721,-10.8308997132122,"CF-PETG","Flat",100,5,"CF PETG 100%_5.txt"
5.84716,43.633,0.024793,5.4541,0.021643,0.00086573,0.086573,25.022,43.633,5.4541,0.086573,4.24933333333333,2.11133333333333,8.97175911111111,4.86337177131322,-0.590728228686777,-10.8309020495916,"CF-PETG","Flat",100,5,"CF PETG 100%_5.txt"
5.87215,43.873,0.024934,5.4841,0.021784,0.00087135,0.087135,25.022,43.873,5.4841,0.087135,4.24933333333333,2.11133333333333,8.97175911111111,4.89012237808138,-0.593977621918615,-10.8309042854546,"CF-PETG","Flat",100,5,"CF PETG 100%_5.txt"
5.89714,44.114,0.025074,5.5142,0.021924,0.00087697,0.087697,25.022,44.114,5.5142,0.087697,4.24933333333333,2.11133333333333,8.97175911111111,4.91698444571108,-0.59721555428892,-10.8305022358442,"CF-PETG","Flat",100,5,"CF PETG 100%_5.txt"
5.92213,44.354,0.025215,5.5443,0.022065,0.00088259,0.088259,25.022,44.354,5.5443,0.088259,4.24933333333333,2.11133333333333,8.97175911111111,4.94373505247924,-0.600564947520759,-10.832114920202,"CF-PETG","Flat",100,5,"CF PETG 100%_5.txt"
5.94712,44.595,0.025355,5.5744,0.022205,0.00088821,0.088821,25.022,44.595,5.5744,0.088821,4.24933333333333,2.11133333333333,8.97175911111111,4.97059712010894,-0.603802879891064,-10.8317106754281,"CF-PETG","Flat",100,5,"CF PETG 100%_5.txt"
5.9721,44.836,0.025496,5.6045,0.022346,0.00089383,0.089383,25.023,44.836,5.6045,0.089383,4.24933333333333,2.11133333333333,8.97175911111111,4.99745918773863,-0.607040812261369,-10.8313107727963,"CF-PETG","Flat",100,5,"CF PETG 100%_5.txt"
5.99709,45.076,0.025636,5.6345,0.022486,0.00089945,0.089945,25.023,45.076,5.6345,0.089945,4.24933333333333,2.11133333333333,8.97175911111111,5.02420979450679,-0.610290205493208,-10.8313107727963,"CF-PETG","Flat",100,5,"CF PETG 100%_5.txt"
6.02208,45.317,0.025777,5.6646,0.022627,0.00090507,0.090507,25.023,45.317,5.6646,0.090507,4.24933333333333,2.11133333333333,8.97175911111111,5.05107186213649,-0.613528137863513,-10.8309172379959,"CF-PETG","Flat",100,5,"CF PETG 100%_5.txt"
6.04707,45.557,0.025917,5.6947,0.022767,0.00091069,0.091069,25.023,45.557,5.6947,0.091069,4.24933333333333,2.11133333333333,8.97175911111111,5.07782246890465,-0.616877531095351,-10.8324851369756,"CF-PETG","Flat",100,5,"CF PETG 100%_5.txt"
6.07205,45.798,0.026058,5.7248,0.022908,0.00091631,0.091631,25.023,45.798,5.7248,0.091631,4.24933333333333,2.11133333333333,8.97175911111111,5.10468453653434,-0.620115463465656,-10.8320895658478,"CF-PETG","Flat",100,5,"CF PETG 100%_5.txt"
6.09704,46.039,0.026198,5.7548,0.023048,0.00092193,0.092193,25.023,46.039,5.7548,0.092193,4.24933333333333,2.11133333333333,8.97175911111111,5.13154660416404,-0.623253395835961,-10.8301486730375,"CF-PETG","Flat",100,5,"CF PETG 100%_5.txt"
6.12203,46.279,0.026339,5.7849,0.023189,0.00092755,0.092755,25.023,46.279,5.7849,0.092755,4.24933333333333,2.11133333333333,8.97175911111111,5.1582972109322,-0.626602789067801,-10.8316961238362,"CF-PETG","Flat",100,5,"CF PETG 100%_5.txt"
6.14702,46.52,0.026479,5.815,0.023329,0.00093317,0.093317,25.024,46.52,5.815,0.093317,4.24933333333333,2.11133333333333,8.97175911111111,5.18515927856189,-0.629840721438105,-10.8313107727963,"CF-PETG","Flat",100,5,"CF PETG 100%_5.txt"
6.17201,46.76,0.02662,5.8451,0.02347,0.00093879,0.093879,25.024,46.76,5.8451,0.093879,4.24933333333333,2.11133333333333,8.97175911111111,5.21190988533006,-0.633190114669945,-10.8328363016876,"CF-PETG","Flat",100,5,"CF PETG 100%_5.txt"
6.19699,47.001,0.02676,5.8751,0.02361,0.00094441,0.094441,25.024,47.001,5.8751,0.094441,4.24933333333333,2.11133333333333,8.97175911111111,5.23877195295975,-0.636328047040249,-10.830931338024,"CF-PETG","Flat",100,5,"CF PETG 100%_5.txt"
6.22198,47.242,0.026901,5.9052,0.023751,0.00095003,0.095003,25.024,47.242,5.9052,0.095003,4.24933333333333,2.11133333333333,8.97175911111111,5.26563402058945,-0.639565979410554,-10.8305557713634,"CF-PETG","Flat",100,5,"CF PETG 100%_5.txt"
6.24697,47.482,0.027041,5.9353,0.023891,0.00095565,0.095565,25.024,47.482,5.9353,0.095565,4.24933333333333,2.11133333333333,8.97175911111111,5.29238462735761,-0.642915372642393,-10.8320619453506,"CF-PETG","Flat",100,5,"CF PETG 100%_5.txt"
6.27196,47.723,0.027182,5.9654,0.024032,0.00096127,0.096127,25.024,47.723,5.9654,0.096127,4.24933333333333,2.11133333333333,8.97175911111111,5.3192466949873,-0.646153305012698,-10.8316844639538,"CF-PETG","Flat",100,5,"CF PETG 100%_5.txt"
6.29695,47.964,0.027322,5.9954,0.024172,0.0009669,0.09669,25.024,47.964,5.9954,0.09669,4.24933333333333,2.11133333333333,8.97175911111111,5.346108762617,-0.649291237383003,-10.829823487724,"CF-PETG","Flat",100,5,"CF PETG 100%_5.txt"
6.32193,48.204,0.027463,6.0255,0.024313,0.00097252,0.097252,25.025,48.204,6.0255,0.097252,4.24933333333333,2.11133333333333,8.97175911111111,5.37285936938516,-0.652640630614841,-10.8313107727963,"CF-PETG","Flat",100,5,"CF PETG 100%_5.txt"
6.34692,48.445,0.027603,6.0556,0.024453,0.00097814,0.097814,25.025,48.445,6.0556,0.097814,4.24933333333333,2.11133333333333,8.97175911111111,5.39972143701485,-0.655878562985146,-10.8309426478821,"CF-PETG","Flat",100,5,"CF PETG 100%_5.txt"
6.37191,48.685,0.027744,6.0857,0.024594,0.00098376,0.098376,25.025,48.685,6.0857,0.098376,4.24933333333333,2.11133333333333,8.97175911111111,5.42647204378301,-0.659227956216985,-10.8324096852784,"CF-PETG","Flat",100,5,"CF PETG 100%_5.txt"
6.3969,48.926,0.027885,6.1157,0.024734,0.00098938,0.098938,25.025,48.926,6.1157,0.098938,4.24933333333333,2.11133333333333,8.97175911111111,5.45333411141271,-0.66236588858729,-10.8305817582172,"CF-PETG","Flat",100,5,"CF PETG 100%_5.txt"
6.42188,49.167,0.028025,6.1458,0.024875,0.000995,0.0995,25.025,49.167,6.1458,0.0995,4.24933333333333,2.11133333333333,8.97175911111111,5.48019617904241,-0.665603820957595,-10.8302226066191,"CF-PETG","Flat",100,5,"CF PETG 100%_5.txt"
6.44687,49.407,0.028166,6.1759,0.025015,0.0010006,0.10006,25.025,49.407,6.1759,0.10006,4.24933333333333,2.11133333333333,8.97175911111111,5.50694678581057,-0.668953214189434,-10.8316717270266,"CF-PETG","Flat",100,5,"CF PETG 100%_5.txt"
6.47186,49.648,0.028306,6.206,0.025156,0.0010062,0.10062,25.025,49.648,6.206,0.10062,4.24933333333333,2.11133333333333,8.97175911111111,5.53380885344026,-0.672191146559738,-10.8313107727963,"CF-PETG","Flat",100,5,"CF PETG 100%_5.txt"
6.49685,49.888,0.028447,6.2361,0.025296,0.0010119,0.10119,25.025,49.888,6.2361,0.10119,4.24933333333333,2.11133333333333,8.97175911111111,5.56055946020842,-0.675540539791578,-10.832740651875,"CF-PETG","Flat",100,5,"CF PETG 100%_5.txt"
6.52184,50.129,0.028587,6.2661,0.025437,0.0010175,0.10175,25.026,50.129,6.2661,0.10175,4.24933333333333,2.11133333333333,8.97175911111111,5.58742152783812,-0.678678472161883,-10.8309550144728,"CF-PETG","Flat",100,5,"CF PETG 100%_5.txt"
6.54682,50.37,0.028728,6.2962,0.025577,0.0010231,0.10231,25.026,50.37,6.2962,0.10231,4.24933333333333,2.11133333333333,8.97175911111111,5.61428359546781,-0.681916404532187,-10.8306026576695,"CF-PETG","Flat",100,5,"CF PETG 100%_5.txt"
6.57181,50.61,0.028868,6.3263,0.025718,0.0010287,0.10287,25.026,50.61,6.3263,0.10287,4.24933333333333,2.11133333333333,8.97175911111111,5.64103420223597,-0.685265797764026,-10.8320155187713,"CF-PETG","Flat",100,5,"CF PETG 100%_5.txt"
6.5968,50.851,0.029009,6.3564,0.025858,0.0010343,0.10343,25.026,50.851,6.3564,0.10343,4.24933333333333,2.11133333333333,8.97175911111111,5.66789626986567,-0.688503730134331,-10.8316614771621,"CF-PETG","Flat",100,5,"CF PETG 100%_5.txt"
6.62179,51.091,0.029149,6.3864,0.025999,0.00104,0.104,25.026,51.091,6.3864,0.104,4.24933333333333,2.11133333333333,8.97175911111111,5.69464687663383,-0.69175312336617,-10.8316598297346,"CF-PETG","Flat",100,5,"CF PETG 100%_5.txt"
6.64678,51.332,0.02929,6.4165,0.02614,0.0010456,0.10456,25.026,51.332,6.4165,0.10456,4.24933333333333,2.11133333333333,8.97175911111111,5.72150894426353,-0.694991055736475,-10.8313107727963,"CF-PETG","Flat",100,5,"CF PETG 100%_5.txt"
6.67176,51.573,0.02943,6.4466,0.02628,0.0010512,0.10512,25.026,51.573,6.4466,0.10512,4.24933333333333,2.11133333333333,8.97175911111111,5.74837101189322,-0.69822898810678,-10.830964975441,"CF-PETG","Flat",100,5,"CF PETG 100%_5.txt"
6.69675,51.813,0.029571,6.4767,0.026421,0.0010568,0.10568,25.027,51.813,6.4767,0.10568,4.24933333333333,2.11133333333333,8.97175911111111,5.77512161866138,-0.701578381338619,-10.8323433436568,"CF-PETG","Flat",100,5,"CF PETG 100%_5.txt"
6.72174,52.054,0.029711,6.5067,0.026561,0.0010624,0.10624,25.027,52.054,6.5067,0.10624,4.24933333333333,2.11133333333333,8.97175911111111,5.80198368629108,-0.704716313708924,-10.8306255660922,"CF-PETG","Flat",100,5,"CF PETG 100%_5.txt"
6.74673,52.294,0.029852,6.5368,0.026702,0.0010681,0.10681,25.027,52.294,6.5368,0.10681,4.24933333333333,2.11133333333333,8.97175911111111,5.82873429305924,-0.708065706940763,-10.8319928243294,"CF-PETG","Flat",100,5,"CF PETG 100%_5.txt"
6.77172,52.535,0.029992,6.5669,0.026842,0.0010737,0.10737,25.027,52.535,6.5669,0.10737,4.24933333333333,2.11133333333333,8.97175911111111,5.85559636068893,-0.711303639311068,-10.8316502354394,"CF-PETG","Flat",100,5,"CF PETG 100%_5.txt"
6.7967,52.776,0.030133,6.597,0.026983,0.0010793,0.10793,25.027,52.776,6.597,0.10793,4.24933333333333,2.11133333333333,8.97175911111111,5.88245842831863,-0.714541571681372,-10.8313107727963,"CF-PETG","Flat",100,5,"CF PETG 100%_5.txt"
6.82169,53.016,0.030273,6.627,0.027123,0.0010849,0.10849,25.027,53.016,6.627,0.10849,4.24933333333333,2.11133333333333,8.97175911111111,5.90920903508679,-0.717790964913211,-10.8313107727963,"CF-PETG","Flat",100,5,"CF PETG 100%_5.txt"
6.84668,53.257,0.030414,6.6571,0.027264,0.0010905,0.10905,25.027,53.257,6.6571,0.10905,4.24933333333333,2.11133333333333,8.97175911111111,5.93607110271648,-0.721028897283516,-10.8309759096831,"CF-PETG","Flat",100,5,"CF PETG 100%_5.txt"
6.87167,53.498,0.030554,6.6872,0.027404,0.0010962,0.10962,25.028,53.498,6.6872,0.10962,4.24933333333333,2.11133333333333,8.97175911111111,5.96293317034618,-0.724266829653821,-10.8306440610991,"CF-PETG","Flat",100,5,"CF PETG 100%_5.txt"
6.89665,53.095,0.030695,6.6369,0.027545,0.0011018,0.11018,25.028,53.095,6.6369,0.11018,4.24933333333333,2.11133333333333,8.97175911111111,5.91801444314797,-0.718885556852025,-10.8316466550954,"CF-PETG","Flat",100,5,"CF PETG 100%_5.txt"
6.92164,53.226,0.030835,6.6533,0.027685,0.0011074,0.11074,25.028,53.226,6.6533,0.11074,4.24933333333333,2.11133333333333,8.97175911111111,5.93261581600893,-0.72068418399107,-10.8319808815335,"CF-PETG","Flat",100,5,"CF PETG 100%_5.txt"
6.94663,53.497,0.030976,6.6871,0.027826,0.001113,0.1113,25.028,53.497,6.6871,0.1113,4.24933333333333,2.11133333333333,8.97175911111111,5.96282170948465,-0.724278290515355,-10.8309774119627,"CF-PETG","Flat",100,5,"CF PETG 100%_5.txt"
6.97162,53.767,0.031116,6.7209,0.027966,0.0011186,0.11186,25.028,53.767,6.7209,0.11186,4.24933333333333,2.11133333333333,8.97175911111111,5.99291614209883,-0.727983857901173,-10.8316424571289,"CF-PETG","Flat",100,5,"CF PETG 100%_5.txt"
6.99661,54.038,0.031257,6.7548,0.028107,0.0011243,0.11243,25.028,54.038,6.7548,0.11243,4.24933333333333,2.11133333333333,8.97175911111111,6.02312203557454,-0.731677964425459,-10.831970812244,"CF-PETG","Flat",100,5,"CF PETG 100%_5.txt"
7.02159,54.309,0.031397,6.7886,0.028247,0.0011299,0.11299,25.028,54.309,6.7886,0.11299,4.24933333333333,2.11133333333333,8.97175911111111,6.05332792905026,-0.735272070949743,-10.8309823962193,"CF-PETG","Flat",100,5,"CF PETG 100%_5.txt"
7.04658,54.58,0.031538,6.8224,0.028388,0.0011355,0.11355,25.029,54.58,6.8224,0.11355,4.24933333333333,2.11133333333333,8.97175911111111,6.08353382252597,-0.738866177474028,-10.8300037739509,"CF-PETG","Flat",100,5,"CF PETG 100%_5.txt"
7.07157,54.85,0.031678,6.8563,0.028528,0.0011411,0.11411,25.029,54.85,6.8563,0.11411,4.24933333333333,2.11133333333333,8.97175911111111,6.11362825514015,-0.742671744859846,-10.8319610410841,"CF-PETG","Flat",100,5,"CF PETG 100%_5.txt"
7.09656,55.121,0.031819,6.8901,0.028669,0.0011467,0.11467,25.029,55.121,6.8901,0.11467,4.24933333333333,2.11133333333333,8.97175911111111,6.14383414861587,-0.746265851384131,-10.830987233627,"CF-PETG","Flat",100,5,"CF PETG 100%_5.txt"
7.12155,55.392,0.031959,6.9239,0.028809,0.0011524,0.11524,25.029,55.392,6.9239,0.11524,4.24933333333333,2.11133333333333,8.97175911111111,6.17404004209158,-0.749859957908416,-10.8300229337283,"CF-PETG","Flat",100,5,"CF PETG 100%_5.txt"
7.14653,55.662,0.0321,6.9578,0.02895,0.001158,0.1158,25.029,55.662,6.9578,0.1158,4.24933333333333,2.11133333333333,8.97175911111111,6.20413447470577,-0.753665525294235,-10.8319515550064,"CF-PETG","Flat",100,5,"CF PETG 100%_5.txt"
7.17152,55.933,0.03224,6.9916,0.02909,0.0011636,0.11636,25.029,55.933,6.9916,0.11636,4.24933333333333,2.11133333333333,8.97175911111111,6.23434036818148,-0.75725963181852,-10.8309919305813,"CF-PETG","Flat",100,5,"CF PETG 100%_5.txt"
7.19651,56.204,0.032381,7.0255,0.029231,0.0011692,0.11692,25.029,56.204,7.0255,0.11692,4.24933333333333,2.11133333333333,8.97175911111111,6.2645462616572,-0.760953738342804,-10.8313107727963,"CF-PETG","Flat",100,5,"CF PETG 100%_5.txt"
7.2215,56.474,0.032521,7.0593,0.029371,0.0011748,0.11748,25.03,56.474,7.0593,0.11748,4.24933333333333,2.11133333333333,8.97175911111111,6.29464069427138,-0.764659305728624,-10.8319423417141,"CF-PETG","Flat",100,5,"CF PETG 100%_5.txt"
7.24648,56.745,0.032662,7.0931,0.029512,0.0011805,0.11805,25.03,56.745,7.0931,0.11805,4.24933333333333,2.11133333333333,8.97175911111111,6.32484658774709,-0.768253412252908,-10.8309964931117,"CF-PETG","Flat",100,5,"CF PETG 100%_5.txt"
7.27147,57.016,0.032802,7.127,0.029652,0.0011861,0.11861,25.03,57.016,7.127,0.11861,4.24933333333333,2.11133333333333,8.97175911111111,6.35505248122281,-0.771947518777193,-10.8313107727963,"CF-PETG","Flat",100,5,"CF PETG 100%_5.txt"
7.29646,57.286,0.032943,7.1608,0.029793,0.0011917,0.11917,25.03,57.286,7.1608,0.11917,4.24933333333333,2.11133333333333,8.97175911111111,6.38514691383699,-0.775653086163011,-10.8319333896075,"CF-PETG","Flat",100,5,"CF PETG 100%_5.txt"
7.32145,57.557,0.033083,7.1946,0.029933,0.0011973,0.11973,25.03,57.557,7.1946,0.11973,4.24933333333333,2.11133333333333,8.97175911111111,6.4153528073127,-0.779247192687296,-10.8310009269076,"CF-PETG","Flat",100,5,"CF PETG 100%_5.txt"
7.34644,57.828,0.033224,7.2285,0.030074,0.001203,0.1203,25.03,57.828,7.2285,0.1203,4.24933333333333,2.11133333333333,8.97175911111111,6.44555870078842,-0.782941299211581,-10.8313107727963,"CF-PETG","Flat",100,5,"CF PETG 100%_5.txt"
7.37142,58.098,0.033364,7.2623,0.030214,0.0012086,0.12086,25.03,58.098,7.2623,0.12086,4.24933333333333,2.11133333333333,8.97175911111111,6.4756531334026,-0.786646866597399,-10.8319246877353,"CF-PETG","Flat",100,5,"CF PETG 100%_5.txt"
7.39641,58.369,0.033505,7.2961,0.030355,0.0012142,0.12142,25.031,58.369,7.2961,0.12142,4.24933333333333,2.11133333333333,8.97175911111111,6.50585902687832,-0.790240973121684,-10.8310052373417,"CF-PETG","Flat",100,5,"CF PETG 100%_5.txt"
7.4214,58.64,0.033645,7.33,0.030495,0.0012198,0.12198,25.031,58.64,7.33,0.12198,4.24933333333333,2.11133333333333,8.97175911111111,6.53606492035403,-0.793935079645969,-10.8313107727963,"CF-PETG","Flat",100,5,"CF PETG 100%_5.txt"
7.44639,58.91,0.033786,7.3638,0.030636,0.0012254,0.12254,25.031,58.91,7.3638,0.12254,4.24933333333333,2.11133333333333,8.97175911111111,6.56615935296821,-0.797640647031788,-10.8319162257501,"CF-PETG","Flat",100,5,"CF PETG 100%_5.txt"
7.47138,59.181,0.033926,7.3976,0.030776,0.0012311,0.12311,25.031,59.181,7.3976,0.12311,4.24933333333333,2.11133333333333,8.97175911111111,6.59636524644393,-0.801234753556073,-10.8310094294916,"CF-PETG","Flat",100,5,"CF PETG 100%_5.txt"
7.49636,59.452,0.034067,7.4315,0.030917,0.0012367,0.12367,25.031,59.452,7.4315,0.12367,4.24933333333333,2.11133333333333,8.97175911111111,6.62657113991964,-0.804928860080357,-10.8313107727963,"CF-PETG","Flat",100,5,"CF PETG 100%_5.txt"
7.52135,59.723,0.034207,7.4653,0.031057,0.0012423,0.12423,25.031,59.723,7.4653,0.12423,4.24933333333333,2.11133333333333,8.97175911111111,6.65677703339536,-0.808522966604643,-10.8304149411898,"CF-PETG","Flat",100,5,"CF PETG 100%_5.txt"
7.54634,59.993,0.034348,7.4991,0.031198,0.0012479,0.12479,25.031,59.993,7.4991,0.12479,4.24933333333333,2.11133333333333,8.97175911111111,6.68687146600954,-0.812228533990461,-10.8310135081605,"CF-PETG","Flat",100,5,"CF PETG 100%_5.txt"
7.57133,60.264,0.034488,7.533,0.031338,0.0012535,0.12535,25.032,60.264,7.533,0.12535,4.24933333333333,2.11133333333333,8.97175911111111,6.71707735948525,-0.815922640514746,-10.8313107727963,"CF-PETG","Flat",100,5,"CF PETG 100%_5.txt"
7.59632,60.535,0.034629,7.5668,0.031479,0.0012592,0.12592,25.032,60.535,7.5668,0.12592,4.24933333333333,2.11133333333333,8.97175911111111,6.74728325296097,-0.819516747039031,-10.83042695775,"CF-PETG","Flat",100,5,"CF PETG 100%_5.txt"
7.6213,60.805,0.034769,7.6007,0.031619,0.0012648,0.12648,25.032,60.805,7.6007,0.12648,4.24933333333333,2.11133333333333,8.97175911111111,6.77737768557515,-0.823322314424849,-10.8321906459254,"CF-PETG","Flat",100,5,"CF PETG 100%_5.txt"
7.64629,61.051,0.03491,7.6313,0.03176,0.0012704,0.12704,25.032,61.051,7.6313,0.12704,4.24933333333333,2.11133333333333,8.97175911111111,6.80479705751252,-0.826502942487484,-10.830434427784,"CF-PETG","Flat",100,5,"CF PETG 100%_5.txt"
7.67128,61.289,0.03505,7.6611,0.0319,0.001276,0.1276,25.032,61.289,7.6611,0.1276,4.24933333333333,2.11133333333333,8.97175911111111,6.83132474255761,-0.829775257442391,-10.8310197940556,"CF-PETG","Flat",100,5,"CF PETG 100%_5.txt"
7.69627,61.527,0.035191,7.6909,0.032041,0.0012816,0.12816,25.032,61.527,7.6909,0.12816,4.24933333333333,2.11133333333333,8.97175911111111,6.8578524276027,-0.833047572397298,-10.8316006240791,"CF-PETG","Flat",100,5,"CF PETG 100%_5.txt"
7.72125,61.765,0.035331,7.7206,0.032181,0.0012873,0.12873,25.032,61.765,7.7206,0.12873,4.24933333333333,2.11133333333333,8.97175911111111,6.8843801126478,-0.836219887352205,-10.8310220365283,"CF-PETG","Flat",100,5,"CF PETG 100%_5.txt"
7.74624,62.003,0.035472,7.7504,0.032322,0.0012929,0.12929,25.033,62.003,7.7504,0.12929,4.24933333333333,2.11133333333333,8.97175911111111,6.91090779769289,-0.839492202307111,-10.8315983988841,"CF-PETG","Flat",100,5,"CF PETG 100%_5.txt"
7.77123,62.241,0.035613,7.7801,0.032462,0.0012985,0.12985,25.033,62.241,7.7801,0.12985,4.24933333333333,2.11133333333333,8.97175911111111,6.93743548273798,-0.842664517262018,-10.8310242447015,"CF-PETG","Flat",100,5,"CF PETG 100%_5.txt"
7.79622,62.479,0.035753,7.8099,0.032603,0.0013041,0.13041,25.033,62.479,7.8099,0.13041,4.24933333333333,2.11133333333333,8.97175911111111,6.96396316778307,-0.845936832216926,-10.8315962075945,"CF-PETG","Flat",100,5,"CF PETG 100%_5.txt"
7.82121,62.717,0.035894,7.8396,0.032743,0.0013097,0.13097,25.033,62.717,7.8396,0.13097,4.24933333333333,2.11133333333333,8.97175911111111,6.99049085282817,-0.849109147171832,-10.831026419356,"CF-PETG","Flat",100,5,"CF PETG 100%_5.txt"
7.84619,62.955,0.036034,7.8694,0.032884,0.0013154,0.13154,25.033,62.955,7.8694,0.13154,4.24933333333333,2.11133333333333,8.97175911111111,7.01701853787326,-0.852381462126739,-10.8315940494414,"CF-PETG","Flat",100,5,"CF PETG 100%_5.txt"
7.87118,63.193,0.036175,7.8992,0.033024,0.001321,0.1321,25.033,63.193,7.8992,0.1321,4.24933333333333,2.11133333333333,8.97175911111111,7.04354622291835,-0.855653777081647,-10.8321573967193,"CF-PETG","Flat",100,5,"CF PETG 100%_5.txt"
7.89617,63.431,0.036315,7.9289,0.033165,0.0013266,0.13266,25.033,63.431,7.9289,0.13266,4.24933333333333,2.11133333333333,8.97175911111111,7.07007390796345,-0.858826092036553,-10.8315919236786,"CF-PETG","Flat",100,5,"CF PETG 100%_5.txt"
7.92116,63.669,0.036456,7.9587,0.033305,0.0013322,0.13322,25.033,63.669,7.9587,0.13322,4.24933333333333,2.11133333333333,8.97175911111111,7.09660159300854,-0.862098406991461,-10.8321510672781,"CF-PETG","Flat",100,5,"CF PETG 100%_5.txt"
7.94615,63.907,0.036596,7.9884,0.033446,0.0013378,0.13378,25.034,63.907,7.9884,0.13378,4.24933333333333,2.11133333333333,8.97175911111111,7.12312927805363,-0.865270721946367,-10.8315898295825,"CF-PETG","Flat",100,5,"CF PETG 100%_5.txt"
7.97113,64.145,0.036737,8.0182,0.033586,0.0013435,0.13435,25.034,64.145,8.0182,0.13435,4.24933333333333,2.11133333333333,8.97175911111111,7.14965696309873,-0.868543036901275,-10.8321448317736,"CF-PETG","Flat",100,5,"CF PETG 100%_5.txt"
