Repository: VipulKohinkar/3D-Printing-Parameter-Optimisation

# 3D Printing Parameter Optimisation: Impact of K-Value on Carbon-Reinforced PETG

## MSc Mechanical Engineering with Management

**Author:** Vipul Kohinkar  
**Project:** MEE7012-SUM  
**Date:** 27 August 2026

---

## Project Overview

This project investigates the influence of flow-rate multiplier (K-value) and build orientation on the tensile behaviour of PETG and carbon-fibre-reinforced PETG (CF-PETG) manufactured using fused deposition modelling (FDM).

The study compares an unreinforced thermoplastic, PETG, with a carbon-fibre-reinforced PETG composite to investigate whether the two materials respond differently to changes in material flow and build orientation.

---

File: 3_Experimental_data/Modulus/Recalculated Stress Strain/Recalculated_Stress_Strain_All_Data.csv (part 20 of 212)
"Time (s)","Load (N)","Machine Extension (mm)","Stress (MPa)","Extension from Preload (mm)","Strain","Percentage Strain","Gauge Length (mm)","Load_N","NEXYGEN_Stress_MPa","Percentage_Strain","Measured_Width_mm","Measured_Thickness_mm","Measured_Area_mm2","Recalculated_Stress_MPa","Stress_Difference_MPa","Stress_Difference_Percent","Material","Orientation","K","Sample","File"
7.99612,64.384,0.036877,8.0479,0.033727,0.0013491,0.13491,25.034,64.384,8.0479,0.13491,4.24933333333333,2.11133333333333,8.97175911111111,7.17629610900535,-0.871603890994647,-10.830202798179,"CF-PETG","Flat",100,5,"CF PETG 100%_5.txt"
8.02111,64.622,0.037018,8.0777,0.033867,0.0013547,0.13547,25.034,64.622,8.0777,0.13547,4.24933333333333,2.11133333333333,8.97175911111111,7.20282379405045,-0.874876205949554,-10.8307588292404,"CF-PETG","Flat",100,5,"CF PETG 100%_5.txt"
8.0461,64.86,0.037158,8.1075,0.034008,0.0013603,0.13603,25.034,64.86,8.1075,0.13603,4.24933333333333,2.11133333333333,8.97175911111111,7.22935147909554,-0.87814852090446,-10.8313107727963,"CF-PETG","Flat",100,5,"CF PETG 100%_5.txt"
8.07108,65.098,0.037299,8.1372,0.034149,0.0013659,0.13659,25.034,65.098,8.1372,0.13659,4.24933333333333,2.11133333333333,8.97175911111111,7.25587916414063,-0.881320835859367,-10.8307628651055,"CF-PETG","Flat",100,5,"CF PETG 100%_5.txt"
8.09607,65.336,0.037439,8.167,0.034289,0.0013716,0.13716,25.034,65.336,8.167,0.13716,4.24933333333333,2.11133333333333,8.97175911111111,7.28240684918573,-0.884593150814275,-10.8313107727963,"CF-PETG","Flat",100,5,"CF PETG 100%_5.txt"
8.12106,65.574,0.03758,8.1967,0.03443,0.0013772,0.13772,25.035,65.574,8.1967,0.13772,4.24933333333333,2.11133333333333,8.97175911111111,7.30893453423082,-0.887765465769181,-10.8307668423778,"CF-PETG","Flat",100,5,"CF PETG 100%_5.txt"
8.14605,65.812,0.03772,8.2265,0.03457,0.0013828,0.13828,25.035,65.812,8.2265,0.13828,4.24933333333333,2.11133333333333,8.97175911111111,7.33546221927591,-0.891037780724088,-10.8313107727963,"CF-PETG","Flat",100,5,"CF PETG 100%_5.txt"
8.17104,66.05,0.037861,8.2562,0.034711,0.0013884,0.13884,25.035,66.05,8.2562,0.13884,4.24933333333333,2.11133333333333,8.97175911111111,7.36198990432101,-0.894210095678995,-10.830770762324,"CF-PETG","Flat",100,5,"CF PETG 100%_5.txt"
8.19602,66.28,0.038001,8.285,0.034851,0.001394,0.1394,25.035,66.28,8.285,0.1394,4.24933333333333,2.11133333333333,8.97175911111111,7.38762590247383,-0.897374097526174,-10.8313107727963,"CF-PETG","Flat",100,5,"CF PETG 100%_5.txt"
8.22101,66.506,0.038142,8.3133,0.034992,0.0013997,0.13997,25.035,66.506,8.3133,0.13997,4.24933333333333,2.11133333333333,8.97175911111111,7.41281605718051,-0.900483942819489,-10.8318470742002,"CF-PETG","Flat",100,5,"CF PETG 100%_5.txt"
8.246,66.732,0.038282,8.3415,0.035132,0.0014053,0.14053,25.035,66.732,8.3415,0.14053,4.24933333333333,2.11133333333333,8.97175911111111,7.4380062118872,-0.903493788112804,-10.8313107727963,"CF-PETG","Flat",100,5,"CF PETG 100%_5.txt"
8.27099,66.958,0.038423,8.3697,0.035273,0.0014109,0.14109,25.035,66.958,8.3697,0.14109,4.24933333333333,2.11133333333333,8.97175911111111,7.46319636659388,-0.906503633406119,-10.8307780853091,"CF-PETG","Flat",100,5,"CF PETG 100%_5.txt"
8.29598,67.184,0.038563,8.398,0.035413,0.0014165,0.14165,25.036,67.184,8.398,0.14165,4.24933333333333,2.11133333333333,8.97175911111111,7.48838652130057,-0.909613478699434,-10.8313107727963,"CF-PETG","Flat",100,5,"CF PETG 100%_5.txt"
8.32096,67.41,0.038704,8.4262,0.035554,0.0014221,0.14221,25.036,67.41,8.4262,0.14221,4.24933333333333,2.11133333333333,8.97175911111111,7.51357667600725,-0.912623323992749,-10.830781657126,"CF-PETG","Flat",100,5,"CF PETG 100%_5.txt"
8.34595,67.636,0.038844,8.4545,0.035694,0.0014278,0.14278,25.036,67.636,8.4545,0.14278,4.24933333333333,2.11133333333333,8.97175911111111,7.53876683071394,-0.915733169286064,-10.8313107727963,"CF-PETG","Flat",100,5,"CF PETG 100%_5.txt"
8.37094,67.862,0.038985,8.4827,0.035835,0.0014334,0.14334,25.036,67.862,8.4827,0.14334,4.24933333333333,2.11133333333333,8.97175911111111,7.56395698542062,-0.918743014579379,-10.8307851813618,"CF-PETG","Flat",100,5,"CF PETG 100%_5.txt"
8.39593,68.088,0.039125,8.511,0.035975,0.001439,0.1439,25.036,68.088,8.511,0.1439,4.24933333333333,2.11133333333333,8.97175911111111,7.58914714012731,-0.921852859872693,-10.8313107727963,"CF-PETG","Flat",100,5,"CF PETG 100%_5.txt"
8.42092,68.314,0.039266,8.5392,0.036116,0.0014446,0.14446,25.036,68.314,8.5392,0.14446,4.24933333333333,2.11133333333333,8.97175911111111,7.61433729483399,-0.924862705166008,-10.8307886589611,"CF-PETG","Flat",100,5,"CF PETG 100%_5.txt"
8.4459,68.54,0.039406,8.5674,0.036256,0.0014502,0.14502,25.036,68.54,8.5674,0.14502,4.24933333333333,2.11133333333333,8.97175911111111,7.63952744954068,-0.927872550459322,-10.8302699822504,"CF-PETG","Flat",100,5,"CF PETG 100%_5.txt"
8.47089,68.766,0.039547,8.5957,0.036397,0.0014559,0.14559,25.037,68.766,8.5957,0.14559,4.24933333333333,2.11133333333333,8.97175911111111,7.66471760424736,-0.930982395752639,-10.8307920908435,"CF-PETG","Flat",100,5,"CF PETG 100%_5.txt"
8.49588,68.991,0.039687,8.6239,0.036537,0.0014615,0.14615,25.037,68.991,8.6239,0.14615,4.24933333333333,2.11133333333333,8.97175911111111,7.68979629809251,-0.934103701907488,-10.8315692657323,"CF-PETG","Flat",100,5,"CF PETG 100%_5.txt"
8.52087,69.217,0.039828,8.6522,0.036678,0.0014671,0.14671,25.037,69.217,8.6522,0.14671,4.24933333333333,2.11133333333333,8.97175911111111,7.7149864527992,-0.937213547200803,-10.8320837151338,"CF-PETG","Flat",100,5,"CF PETG 100%_5.txt"
8.54585,69.443,0.039968,8.6804,0.036818,0.0014727,0.14727,25.037,69.443,8.6804,0.14727,4.24933333333333,2.11133333333333,8.97175911111111,7.74017660750588,-0.940223392494118,-10.8315675832233,"CF-PETG","Flat",100,5,"CF PETG 100%_5.txt"
8.57084,69.669,0.040109,8.7087,0.036959,0.0014783,0.14783,25.037,69.669,8.7087,0.14783,4.24933333333333,2.11133333333333,8.97175911111111,7.76536676221257,-0.943333237787433,-10.8320787004654,"CF-PETG","Flat",100,5,"CF PETG 100%_5.txt"
8.59583,69.895,0.040249,8.7369,0.037099,0.001484,0.1484,25.037,69.895,8.7369,0.1484,4.24933333333333,2.11133333333333,8.97175911111111,7.79055691691925,-0.946343083080748,-10.8315659224753,"CF-PETG","Flat",100,5,"CF PETG 100%_5.txt"
8.62082,70.121,0.04039,8.7651,0.03724,0.0014896,0.14896,25.037,70.121,8.7651,0.14896,4.24933333333333,2.11133333333333,8.97175911111111,7.81574707162594,-0.949352928374063,-10.8310564440116,"CF-PETG","Flat",100,5,"CF PETG 100%_5.txt"
8.64581,70.347,0.04053,8.7934,0.03738,0.0014952,0.14952,25.038,70.347,8.7934,0.14952,4.24933333333333,2.11133333333333,8.97175911111111,7.84093722633262,-0.952462773667378,-10.8315642830689,"CF-PETG","Flat",100,5,"CF PETG 100%_5.txt"
8.67079,70.573,0.040671,8.8216,0.037521,0.0015008,0.15008,25.038,70.573,8.8216,0.15008,4.24933333333333,2.11133333333333,8.97175911111111,7.86612738103931,-0.955472618960693,-10.8310580729198,"CF-PETG","Flat",100,5,"CF PETG 100%_5.txt"
8.69578,70.799,0.040811,8.8499,0.037661,0.0015064,0.15064,25.038,70.799,8.8499,0.15064,4.24933333333333,2.11133333333333,8.97175911111111,7.89131753574599,-0.958582464254006,-10.8315626645951,"CF-PETG","Flat",100,5,"CF PETG 100%_5.txt"
8.72077,71.025,0.040952,8.8781,0.037802,0.0015121,0.15121,25.038,71.025,8.8781,0.15121,4.24933333333333,2.11133333333333,8.97175911111111,7.91650769045268,-0.961592309547322,-10.8310596810953,"CF-PETG","Flat",100,5,"CF PETG 100%_5.txt"
8.74576,71.251,0.041092,8.9064,0.037942,0.0015177,0.15177,25.038,71.251,8.9064,0.15177,4.24933333333333,2.11133333333333,8.97175911111111,7.94169784515936,-0.964702154840636,-10.8315610666558,"CF-PETG","Flat",100,5,"CF PETG 100%_5.txt"
8.77075,71.477,0.041233,8.9346,0.038083,0.0015233,0.15233,25.038,71.477,8.9346,0.15233,4.24933333333333,2.11133333333333,8.97175911111111,7.96688799986605,-0.967712000133951,-10.8310612689315,"CF-PETG","Flat",100,5,"CF PETG 100%_5.txt"
8.79573,71.703,0.041373,8.9629,0.038223,0.0015289,0.15289,25.038,71.703,8.9629,0.15289,4.24933333333333,2.11133333333333,8.97175911111111,7.99207815457273,-0.970821845427266,-10.8315594888626,"CF-PETG","Flat",100,5,"CF PETG 100%_5.txt"
8.82072,71.929,0.041514,8.9911,0.038364,0.0015346,0.15346,25.039,71.929,8.9911,0.15346,4.24933333333333,2.11133333333333,8.97175911111111,8.01726830927942,-0.973831690720582,-10.8310628368118,"CF-PETG","Flat",100,5,"CF PETG 100%_5.txt"
8.84571,72.155,0.041654,9.0193,0.038504,0.0015402,0.15402,25.039,72.155,9.0193,0.15402,4.24933333333333,2.11133333333333,8.97175911111111,8.0424584639861,-0.976841536013897,-10.8305692904538,"CF-PETG","Flat",100,5,"CF PETG 100%_5.txt"
8.8707,72.381,0.041795,9.0476,0.038645,0.0015458,0.15458,25.039,72.381,9.0476,0.15458,4.24933333333333,2.11133333333333,8.97175911111111,8.06764861869279,-0.979951381307211,-10.83106438511,"CF-PETG","Flat",100,5,"CF PETG 100%_5.txt"
8.89568,72.607,0.041935,9.0758,0.038785,0.0015514,0.15514,25.039,72.607,9.0758,0.15514,4.24933333333333,2.11133333333333,8.97175911111111,8.09283877339947,-0.982961226600526,-10.8305739064383,"CF-PETG","Flat",100,5,"CF PETG 100%_5.txt"
8.92067,72.833,0.042076,9.1041,0.038926,0.001557,0.1557,25.039,72.833,9.1041,0.1557,4.24933333333333,2.11133333333333,8.97175911111111,8.11802892810616,-0.986071071893843,-10.8310659141908,"CF-PETG","Flat",100,5,"CF PETG 100%_5.txt"
8.94566,73.059,0.042216,9.1323,0.039066,0.0015627,0.15627,25.039,73.059,9.1323,0.15627,4.24933333333333,2.11133333333333,8.97175911111111,8.14321908281284,-0.989080917187158,-10.8305784653062,"CF-PETG","Flat",100,5,"CF PETG 100%_5.txt"
8.97065,73.284,0.042357,9.1606,0.039207,0.0015683,0.15683,25.039,73.284,9.1606,0.15683,4.24933333333333,2.11133333333333,8.97175911111111,8.168297776658,-0.992302223342005,-10.8322841663429,"CF-PETG","Flat",100,5,"CF PETG 100%_5.txt"
8.99564,73.51,0.042497,9.1888,0.039347,0.0015739,0.15739,25.04,73.51,9.1888,0.15739,4.24933333333333,2.11133333333333,8.97175911111111,8.19348793136468,-0.99531206863532,-10.8317959759198,"CF-PETG","Flat",100,5,"CF PETG 100%_5.txt"
9.02062,73.736,0.042638,9.217,0.039488,0.0015795,0.15795,25.04,73.736,9.217,0.15795,4.24933333333333,2.11133333333333,8.97175911111111,8.21867808607137,-0.998321913928635,-10.8313107727963,"CF-PETG","Flat",100,5,"CF PETG 100%_5.txt"
9.04561,73.962,0.042778,9.2453,0.039628,0.0015851,0.15851,25.04,73.962,9.2453,0.15851,4.24933333333333,2.11133333333333,8.97175911111111,8.24386824077805,-1.00143175922195,-10.83179301074,"CF-PETG","Flat",100,5,"CF PETG 100%_5.txt"
9.0706,74.188,0.042919,9.2735,0.039769,0.0015908,0.15908,25.04,74.188,9.2735,0.15908,4.24933333333333,2.11133333333333,8.97175911111111,8.26905839548473,-1.00444160451527,-10.8313107727963,"CF-PETG","Flat",100,5,"CF PETG 100%_5.txt"
9.09559,74.414,0.043059,9.3018,0.039909,0.0015964,0.15964,25.04,74.414,9.3018,0.15964,4.24933333333333,2.11133333333333,8.97175911111111,8.29424855019142,-1.00755144980858,-10.8317900815819,"CF-PETG","Flat",100,5,"CF PETG 100%_5.txt"
9.12058,74.64,0.0432,9.33,0.04005,0.001602,0.1602,25.04,74.64,9.33,0.1602,4.24933333333333,2.11133333333333,8.97175911111111,8.3194387048981,-1.0105612951019,-10.8313107727963,"CF-PETG","Flat",100,5,"CF PETG 100%_5.txt"
9.14556,74.866,0.04334,9.3583,0.04019,0.0016076,0.16076,25.04,74.866,9.3583,0.16076,4.24933333333333,2.11133333333333,8.97175911111111,8.34462885960479,-1.01367114039521,-10.8317871877928,"CF-PETG","Flat",100,5,"CF PETG 100%_5.txt"
9.17055,75.092,0.043481,9.3865,0.040331,0.0016132,0.16132,25.041,75.092,9.3865,0.16132,4.24933333333333,2.11133333333333,8.97175911111111,8.36981901431147,-1.01668098568853,-10.8313107727963,"CF-PETG","Flat",100,5,"CF PETG 100%_5.txt"
9.19554,75.318,0.043622,9.4147,0.040471,0.0016189,0.16189,25.041,75.318,9.4147,0.16189,4.24933333333333,2.11133333333333,8.97175911111111,8.39500916901816,-1.01969083098184,-10.8308372118266,"CF-PETG","Flat",100,5,"CF PETG 100%_5.txt"
9.22053,75.544,0.043762,9.443,0.040612,0.0016245,0.16245,25.041,75.544,9.443,0.16245,4.24933333333333,2.11133333333333,8.97175911111111,8.42019932372484,-1.02280067627516,-10.8313107727963,"CF-PETG","Flat",100,5,"CF PETG 100%_5.txt"
9.24552,75.77,0.043903,9.4712,0.040752,0.0016301,0.16301,25.041,75.77,9.4712,0.16301,4.24933333333333,2.11133333333333,8.97175911111111,8.44538947843153,-1.02581052156847,-10.8308400368324,"CF-PETG","Flat",100,5,"CF PETG 100%_5.txt"
9.2705,75.996,0.044043,9.4995,0.040893,0.0016357,0.16357,25.041,75.996,9.4995,0.16357,4.24933333333333,2.11133333333333,8.97175911111111,8.47057963313821,-1.02892036686178,-10.8313107727963,"CF-PETG","Flat",100,5,"CF PETG 100%_5.txt"
9.29549,76.222,0.044184,9.5277,0.041033,0.0016413,0.16413,25.041,76.222,9.5277,0.16413,4.24933333333333,2.11133333333333,8.97175911111111,8.4957697878449,-1.0319302121551,-10.8308428283332,"CF-PETG","Flat",100,5,"CF PETG 100%_5.txt"
9.32048,76.448,0.044324,9.556,0.041174,0.001647,0.1647,25.041,76.448,9.556,0.1647,4.24933333333333,2.11133333333333,8.97175911111111,8.52095994255158,-1.03504005744841,-10.8313107727963,"CF-PETG","Flat",100,5,"CF PETG 100%_5.txt"
9.34547,76.674,0.044465,9.5842,0.041314,0.0016526,0.16526,25.042,76.674,9.5842,0.16526,4.24933333333333,2.11133333333333,8.97175911111111,8.54615009725827,-1.03804990274173,-10.8308455869215,"CF-PETG","Flat",100,5,"CF PETG 100%_5.txt"
9.37045,76.9,0.044605,9.6125,0.041455,0.0016582,0.16582,25.042,76.9,9.6125,0.16582,4.24933333333333,2.11133333333333,8.97175911111111,8.57134025196496,-1.04115974803504,-10.8313107727963,"CF-PETG","Flat",100,5,"CF PETG 100%_5.txt"
9.39544,77.126,0.044746,9.6407,0.041595,0.0016638,0.16638,25.042,77.126,9.6407,0.16638,4.24933333333333,2.11133333333333,8.97175911111111,8.59653040667164,-1.04416959332836,-10.830848313176,"CF-PETG","Flat",100,5,"CF PETG 100%_5.txt"
9.42043,77.352,0.044886,9.6689,0.041736,0.0016694,0.16694,25.042,77.352,9.6689,0.16694,4.24933333333333,2.11133333333333,8.97175911111111,8.62172056137832,-1.04717943862168,-10.8303885511452,"CF-PETG","Flat",100,5,"CF PETG 100%_5.txt"
9.44542,77.577,0.045027,9.6972,0.041877,0.0016751,0.16751,25.042,77.577,9.6972,0.16751,4.24933333333333,2.11133333333333,8.97175911111111,8.64679925522348,-1.05040074477652,-10.8320004204979,"CF-PETG","Flat",100,5,"CF PETG 100%_5.txt"
9.47041,77.787,0.045167,9.7234,0.042017,0.0016807,0.16807,25.042,77.787,9.7234,0.16807,4.24933333333333,2.11133333333333,8.97175911111111,8.67020603614562,-1.05319396385438,-10.8315400359379,"CF-PETG","Flat",100,5,"CF PETG 100%_5.txt"
9.49539,77.992,0.045308,9.7489,0.042158,0.0016863,0.16863,25.042,77.992,9.7489,0.16863,4.24933333333333,2.11133333333333,8.97175911111111,8.69305551276009,-1.05584448723991,-10.8303961189459,"CF-PETG","Flat",100,5,"CF PETG 100%_5.txt"
9.52038,78.196,0.045448,9.7745,0.042298,0.0016919,0.16919,25.042,78.196,9.7745,0.16919,4.24933333333333,2.11133333333333,8.97175911111111,8.71579352851303,-1.05870647148697,-10.8313107727963,"CF-PETG","Flat",100,5,"CF PETG 100%_5.txt"
9.54537,78.401,0.045589,9.8001,0.042439,0.0016975,0.16975,25.043,78.401,9.8001,0.16975,4.24933333333333,2.11133333333333,8.97175911111111,8.7386430051275,-1.0614569948725,-10.8310833039714,"CF-PETG","Flat",100,5,"CF PETG 100%_5.txt"
9.57036,78.605,0.045729,9.8257,0.042579,0.0017032,0.17032,25.043,78.605,9.8257,0.17032,4.24933333333333,2.11133333333333,8.97175911111111,8.76138102088043,-1.06431897911957,-10.8319914013207,"CF-PETG","Flat",100,5,"CF PETG 100%_5.txt"
9.59535,78.81,0.04587,9.8513,0.04272,0.0017088,0.17088,25.043,78.81,9.8513,0.17088,4.24933333333333,2.11133333333333,8.97175911111111,8.7842304974949,-1.0670695025051,-10.8317633460061,"CF-PETG","Flat",100,5,"CF PETG 100%_5.txt"
9.62033,79.015,0.04601,9.8768,0.04286,0.0017144,0.17144,25.043,79.015,9.8768,0.17144,4.24933333333333,2.11133333333333,8.97175911111111,8.80707997410937,-1.06972002589062,-10.8306336656673,"CF-PETG","Flat",100,5,"CF PETG 100%_5.txt"
9.64532,79.219,0.046151,9.9024,0.043001,0.00172,0.172,25.043,79.219,9.9024,0.172,4.24933333333333,2.11133333333333,8.97175911111111,8.82981798986231,-1.07258201013769,-10.8315358916797,"CF-PETG","Flat",100,5,"CF PETG 100%_5.txt"
9.67031,79.424,0.046291,9.928,0.043141,0.0017256,0.17256,25.043,79.424,9.928,0.17256,4.24933333333333,2.11133333333333,8.97175911111111,8.85266746647678,-1.07533253352322,-10.8313107727963,"CF-PETG","Flat",100,5,"CF PETG 100%_5.txt"
9.6953,79.628,0.046432,9.9536,0.043282,0.0017313,0.17313,25.043,79.628,9.9536,0.17313,4.24933333333333,2.11133333333333,8.97175911111111,8.87540548222972,-1.07819451777028,-10.8322066164029,"CF-PETG","Flat",100,5,"CF PETG 100%_5.txt"
9.72028,79.833,0.046572,9.9791,0.043422,0.0017369,0.17369,25.044,79.833,9.9791,0.17369,4.24933333333333,2.11133333333333,8.97175911111111,8.89825495884419,-1.08084504115581,-10.8310873841911,"CF-PETG","Flat",100,5,"CF PETG 100%_5.txt"
9.74527,80.038,0.046713,10.005,0.043563,0.0017425,0.17425,25.044,80.038,10.005,0.17425,4.24933333333333,2.11133333333333,8.97175911111111,8.92110443545866,-1.08389556454134,-10.8335388759754,"CF-PETG","Flat",100,5,"CF PETG 100%_5.txt"
9.77026,80.242,0.046853,10.03,0.043703,0.0017481,0.17481,25.044,80.242,10.03,0.17481,4.24933333333333,2.11133333333333,8.97175911111111,8.9438424512116,-1.0861575487884,-10.8290882232144,"CF-PETG","Flat",100,5,"CF PETG 100%_5.txt"
9.79525,80.447,0.046994,10.056,0.043844,0.0017537,0.17537,25.044,80.447,10.056,0.17537,4.24933333333333,2.11133333333333,8.97175911111111,8.96669192782607,-1.08930807217393,-10.8324191743629,"CF-PETG","Flat",100,5,"CF PETG 100%_5.txt"
9.82024,80.652,0.047134,10.081,0.043984,0.0017594,0.17594,25.044,80.652,10.081,0.17594,4.24933333333333,2.11133333333333,8.97175911111111,8.98954140444054,-1.09145859555946,-10.8268881614865,"CF-PETG","Flat",100,5,"CF PETG 100%_5.txt"
9.84522,80.856,0.047275,10.107,0.044125,0.001765,0.1765,25.044,80.856,10.107,0.1765,4.24933333333333,2.11133333333333,8.97175911111111,9.01227942019348,-1.09472057980652,-10.8313107727963,"CF-PETG","Flat",100,5,"CF PETG 100%_5.txt"
9.87021,81.061,0.047415,10.133,0.044265,0.0017706,0.17706,25.044,81.061,10.133,0.17706,4.24933333333333,2.11133333333333,8.97175911111111,9.03512889680795,-1.09787110319205,-10.8346107094844,"CF-PETG","Flat",100,5,"CF PETG 100%_5.txt"
9.8952,81.265,0.047556,10.158,0.044406,0.0017762,0.17762,25.045,81.265,10.158,0.17762,4.24933333333333,2.11133333333333,8.97175911111111,9.05786691256089,-1.10013308743911,-10.8302135010742,"CF-PETG","Flat",100,5,"CF PETG 100%_5.txt"
9.92019,81.47,0.047696,10.184,0.044546,0.0017818,0.17818,25.045,81.47,10.184,0.17818,4.24933333333333,2.11133333333333,8.97175911111111,9.08071638917536,-1.10328361082464,-10.8334997135177,"CF-PETG","Flat",100,5,"CF PETG 100%_5.txt"
9.94518,81.675,0.047837,10.209,0.044687,0.0017875,0.17875,25.045,81.675,10.209,0.17875,4.24933333333333,2.11133333333333,8.97175911111111,9.10356586578983,-1.10543413421017,-10.8280354021958,"CF-PETG","Flat",100,5,"CF PETG 100%_5.txt"
9.97016,81.879,0.047977,10.235,0.044827,0.0017931,0.17931,25.045,81.879,10.235,0.17931,4.24933333333333,2.11133333333333,8.97175911111111,9.12630388154276,-1.10869611845724,-10.8323997895187,"CF-PETG","Flat",100,5,"CF PETG 100%_5.txt"
9.99515,82.084,0.048118,10.26,0.044968,0.0017987,0.17987,25.045,82.084,10.26,0.17987,4.24933333333333,2.11133333333333,8.97175911111111,9.14915335815724,-1.11084664184276,-10.8269653201049,"CF-PETG","Flat",100,5,"CF PETG 100%_5.txt"
10.0201,82.349,0.048258,10.294,0.045108,0.0018043,0.18043,25.045,82.349,10.294,0.18043,4.24933333333333,2.11133333333333,8.97175911111111,9.17869048646375,-1.11530951353625,-10.8345590978847,"CF-PETG","Flat",100,5,"CF PETG 100%_5.txt"
10.0451,82.637,0.048399,10.33,0.045249,0.0018099,0.18099,25.045,82.637,10.33,0.18099,4.24933333333333,2.11133333333333,8.97175911111111,9.21079121458554,-1.11920878541446,-10.8345477774875,"CF-PETG","Flat",100,5,"CF PETG 100%_5.txt"
10.0701,82.925,0.048539,10.366,0.045389,0.0018156,0.18156,25.046,82.925,10.366,0.18156,4.24933333333333,2.11133333333333,8.97175911111111,9.24289194270733,-1.12310805729267,-10.8345365357193,"CF-PETG","Flat",100,5,"CF PETG 100%_5.txt"
10.0951,83.213,0.04868,10.402,0.04553,0.0018212,0.18212,25.046,83.213,10.402,0.18212,4.24933333333333,2.11133333333333,8.97175911111111,9.27499267082912,-1.12700732917087,-10.8345253717638,"CF-PETG","Flat",100,5,"CF PETG 100%_5.txt"
10.1201,83.501,0.04882,10.438,0.04567,0.0018268,0.18268,25.046,83.501,10.438,0.18268,4.24933333333333,2.11133333333333,8.97175911111111,9.30709339895092,-1.13090660104908,-10.8345142848159,"CF-PETG","Flat",100,5,"CF PETG 100%_5.txt"
10.1451,83.79,0.048961,10.474,0.045811,0.0018324,0.18324,25.046,83.79,10.474,0.18324,4.24933333333333,2.11133333333333,8.97175911111111,9.33930558793425,-1.13469441206575,-10.8334391069864,"CF-PETG","Flat",100,5,"CF PETG 100%_5.txt"
10.1701,84.078,0.049101,10.51,0.045951,0.0018381,0.18381,25.046,84.078,10.51,0.18381,4.24933333333333,2.11133333333333,8.97175911111111,9.37140631605604,-1.13859368394396,-10.8334318167836,"CF-PETG","Flat",100,5,"CF PETG 100%_5.txt"
10.1951,84.366,0.049242,10.546,0.046092,0.0018437,0.18437,25.046,84.366,10.546,0.18437,4.24933333333333,2.11133333333333,8.97175911111111,9.40350704417783,-1.14249295582217,-10.8334245763528,"CF-PETG","Flat",100,5,"CF PETG 100%_5.txt"
10.22,84.654,0.049382,10.582,0.046232,0.0018493,0.18493,25.046,84.654,10.582,0.18493,4.24933333333333,2.11133333333333,8.97175911111111,9.43560777229963,-1.14639222770037,-10.8334173851859,"CF-PETG","Flat",100,5,"CF PETG 100%_5.txt"
10.245,84.942,0.049523,10.618,0.046373,0.0018549,0.18549,25.047,84.942,10.618,0.18549,4.24933333333333,2.11133333333333,8.97175911111111,9.46770850042142,-1.15029149957858,-10.8334102427819,"CF-PETG","Flat",100,5,"CF PETG 100%_5.txt"
10.27,85.23,0.049663,10.654,0.046513,0.0018605,0.18605,25.047,85.23,10.654,0.18605,4.24933333333333,2.11133333333333,8.97175911111111,9.49980922854321,-1.15419077145679,-10.8334031486464,"CF-PETG","Flat",100,5,"CF PETG 100%_5.txt"
10.295,85.518,0.049804,10.69,0.046654,0.0018662,0.18662,25.047,85.518,10.69,0.18662,4.24933333333333,2.11133333333333,8.97175911111111,9.53190995666501,-1.15809004333499,-10.8333961022918,"CF-PETG","Flat",100,5,"CF PETG 100%_5.txt"
10.32,85.806,0.049944,10.726,0.046794,0.0018718,0.18718,25.047,85.806,10.726,0.18718,4.24933333333333,2.11133333333333,8.97175911111111,9.5640106847868,-1.1619893152132,-10.833389103237,"CF-PETG","Flat",100,5,"CF PETG 100%_5.txt"
10.345,86.094,0.050085,10.762,0.046935,0.0018774,0.18774,25.047,86.094,10.762,0.18774,4.24933333333333,2.11133333333333,8.97175911111111,9.59611141290859,-1.16588858709141,-10.8333821510073,"CF-PETG","Flat",100,5,"CF PETG 100%_5.txt"
10.37,86.382,0.050225,10.798,0.047075,0.001883,0.1883,25.047,86.382,10.798,0.1883,4.24933333333333,2.11133333333333,8.97175911111111,9.62821214103039,-1.16978785896961,-10.8333752451344,"CF-PETG","Flat",100,5,"CF PETG 100%_5.txt"
10.395,86.631,0.050366,10.829,0.047216,0.0018886,0.18886,25.047,86.631,10.829,0.18886,4.24933333333333,2.11133333333333,8.97175911111111,9.65596589555235,-1.17303410444765,-10.8323400539999,"CF-PETG","Flat",100,5,"CF PETG 100%_5.txt"
10.4199,86.848,0.050506,10.856,0.047356,0.0018943,0.18943,25.048,86.848,10.856,0.18943,4.24933333333333,2.11133333333333,8.97175911111111,9.68015290250523,-1.17584709749477,-10.8313107727963,"CF-PETG","Flat",100,5,"CF PETG 100%_5.txt"
10.4449,87.066,0.050647,10.883,0.047497,0.0018999,0.18999,25.048,87.066,10.883,0.18999,4.24933333333333,2.11133333333333,8.97175911111111,9.70445137031965,-1.17854862968035,-10.8292624247023,"CF-PETG","Flat",100,5,"CF PETG 100%_5.txt"
10.4699,87.284,0.050787,10.911,0.047637,0.0019055,0.19055,25.048,87.284,10.911,0.19055,4.24933333333333,2.11133333333333,8.97175911111111,9.72874983813406,-1.18225016186594,-10.8353969559705,"CF-PETG","Flat",100,5,"CF PETG 100%_5.txt"
10.4949,87.502,0.050928,10.938,0.047778,0.0019111,0.19111,25.048,87.502,10.938,0.19111,4.24933333333333,2.11133333333333,8.97175911111111,9.75304830594847,-1.18495169405153,-10.8333488210964,"CF-PETG","Flat",100,5,"CF PETG 100%_5.txt"
10.5199,87.72,0.051068,10.965,0.047918,0.0019167,0.19167,25.048,87.72,10.965,0.19167,4.24933333333333,2.11133333333333,8.97175911111111,9.77734677376288,-1.18765322623712,-10.8313107727963,"CF-PETG","Flat",100,5,"CF PETG 100%_5.txt"
10.5449,87.938,0.051209,10.992,0.048059,0.0019224,0.19224,25.048,87.938,10.992,0.19224,4.24933333333333,2.11133333333333,8.97175911111111,9.8016452415773,-1.1903547584227,-10.8292827367422,"CF-PETG","Flat",100,5,"CF PETG 100%_5.txt"
10.5699,88.156,0.05135,11.019,0.048199,0.001928,0.1928,25.048,88.156,11.019,0.1928,4.24933333333333,2.11133333333333,8.97175911111111,9.82594370939171,-1.19305629060829,-10.8272646393347,"CF-PETG","Flat",100,5,"CF PETG 100%_5.txt"
10.5949,88.374,0.05149,11.047,0.04834,0.0019336,0.19336,25.049,88.374,11.047,0.19336,4.24933333333333,2.11133333333333,8.97175911111111,9.85024217720612,-1.19675782279388,-10.8333287118121,"CF-PETG","Flat",100,5,"CF PETG 100%_5.txt"
10.6198,88.592,0.051631,11.074,0.04848,0.0019392,0.19392,25.049,88.592,11.074,0.19392,4.24933333333333,2.11133333333333,8.97175911111111,9.87454064502054,-1.19945935497946,-10.8313107727963,"CF-PETG","Flat",100,5,"CF PETG 100%_5.txt"
10.6448,88.81,0.051771,11.101,0.048621,0.0019448,0.19448,25.049,88.81,11.101,0.19448,4.24933333333333,2.11133333333333,8.97175911111111,9.89883911283495,-1.20216088716505,-10.8293026498969,"CF-PETG","Flat",100,5,"CF PETG 100%_5.txt"
10.6698,89.028,0.051912,11.128,0.048761,0.0019505,0.19505,25.049,89.028,11.128,0.19505,4.24933333333333,2.11133333333333,8.97175911111111,9.92313758064936,-1.20486241935064,-10.8273042716628,"CF-PETG","Flat",100,5,"CF PETG 100%_5.txt"
10.6948,89.246,0.052052,11.156,0.048902,0.0019561,0.19561,25.049,89.246,11.156,0.19561,4.24933333333333,2.11133333333333,8.97175911111111,9.94743604846377,-1.20856395153623,-10.8333089954843,"CF-PETG","Flat",100,5,"CF PETG 100%_5.txt"
10.7198,89.464,0.052193,11.183,0.049042,0.0019617,0.19617,25.049,89.464,11.183,0.19617,4.24933333333333,2.11133333333333,8.97175911111111,9.97173451627819,-1.21126548372181,-10.8313107727963,"CF-PETG","Flat",100,5,"CF PETG 100%_5.txt"
10.7448,89.681,0.052333,11.21,0.049183,0.0019673,0.19673,25.049,89.681,11.21,0.19673,4.24933333333333,2.11133333333333,8.97175911111111,9.99592152323107,-1.21407847676893,-10.8303164742991,"CF-PETG","Flat",100,5,"CF PETG 100%_5.txt"
10.7698,89.899,0.052474,11.237,0.049323,0.0019729,0.19729,25.05,89.899,11.237,0.19729,4.24933333333333,2.11133333333333,8.97175911111111,10.0202199910455,-1.21678000895452,-10.8283350445361,"CF-PETG","Flat",100,5,"CF PETG 100%_5.txt"
10.7948,90.117,0.052614,11.265,0.049464,0.0019786,0.19786,25.05,90.117,11.265,0.19786,4.24933333333333,2.11133333333333,8.97175911111111,10.0445184588599,-1.22048154114011,-10.8342791046614,"CF-PETG","Flat",100,5,"CF PETG 100%_5.txt"
10.8198,90.335,0.052755,11.292,0.049604,0.0019842,0.19842,25.05,90.335,11.292,0.19842,4.24933333333333,2.11133333333333,8.97175911111111,10.0688169266743,-1.22318307332569,-10.8322978509183,"CF-PETG","Flat",100,5,"CF PETG 100%_5.txt"
10.8447,90.553,0.052895,11.319,0.049745,0.0019898,0.19898,25.05,90.553,11.319,0.19898,4.24933333333333,2.11133333333333,8.97175911111111,10.0931153944887,-1.22588460551128,-10.8303260492206,"CF-PETG","Flat",100,5,"CF PETG 100%_5.txt"
10.8697,90.771,0.053036,11.346,0.049886,0.0019954,0.19954,25.05,90.771,11.346,0.19954,4.24933333333333,2.11133333333333,8.97175911111111,10.1174138623031,-1.22858613769687,-10.8283636320894,"CF-PETG","Flat",100,5,"CF PETG 100%_5.txt"
10.8947,90.989,0.053176,11.374,0.050026,0.002001,0.2001,25.05,90.989,11.374,0.2001,4.24933333333333,2.11133333333333,8.97175911111111,10.1417123301175,-1.23228766988245,-10.8342506583652,"CF-PETG","Flat",100,5,"CF PETG 100%_5.txt"
10.9197,91.207,0.053317,11.401,0.050167,0.0020067,0.20067,25.05,91.207,11.401,0.20067,4.24933333333333,2.11133333333333,8.97175911111111,10.166010797932,-1.23498920206804,-10.8322884138939,"CF-PETG","Flat",100,5,"CF PETG 100%_5.txt"
10.9447,91.425,0.053457,11.428,0.050307,0.0020123,0.20123,25.05,91.425,11.428,0.20123,4.24933333333333,2.11133333333333,8.97175911111111,10.1903092657464,-1.23769073425363,-10.8303354414913,"CF-PETG","Flat",100,5,"CF PETG 100%_5.txt"
10.9697,91.643,0.053598,11.455,0.050448,0.0020179,0.20179,25.051,91.643,11.455,0.20179,4.24933333333333,2.11133333333333,8.97175911111111,10.2146077335608,-1.24039226643922,-10.8283916755933,"CF-PETG","Flat",100,5,"CF PETG 100%_5.txt"
10.9947,91.861,0.053738,11.483,0.050588,0.0020235,0.20235,25.051,91.861,11.483,0.20235,4.24933333333333,2.11133333333333,8.97175911111111,10.2389062013752,-1.2440937986248,-10.8342227521101,"CF-PETG","Flat",100,5,"CF PETG 100%_5.txt"
11.0197,92.079,0.053879,11.51,0.050729,0.0020291,0.20291,25.051,92.079,11.51,0.20291,4.24933333333333,2.11133333333333,8.97175911111111,10.2632046691896,-1.24679533081039,-10.8322791556072,"CF-PETG","Flat",100,5,"CF PETG 100%_5.txt"
11.0446,92.296,0.054019,11.537,0.050869,0.0020348,0.20348,25.051,92.296,11.537,0.20348,4.24933333333333,2.11133333333333,8.97175911111111,10.2873916761425,-1.24960832385751,-10.8313107727963,"CF-PETG","Flat",100,5,"CF PETG 100%_5.txt"
11.0696,92.514,0.05416,11.564,0.05101,0.0020404,0.20404,25.051,92.514,11.564,0.20404,4.24933333333333,2.11133333333333,8.97175911111111,10.3116901439569,-1.2523098560431,-10.8293830512201,"CF-PETG","Flat",100,5,"CF PETG 100%_5.txt"
11.0946,92.732,0.0543,11.592,0.05115,0.002046,0.2046,25.051,92.732,11.592,0.2046,4.24933333333333,2.11133333333333,8.97175911111111,10.3359886117713,-1.25601138822868,-10.835156903284,"CF-PETG","Flat",100,5,"CF PETG 100%_5.txt"
11.1196,92.95,0.054441,11.619,0.051291,0.0020516,0.20516,25.051,92.95,11.619,0.20516,4.24933333333333,2.11133333333333,8.97175911111111,10.3602870795857,-1.25871292041427,-10.8332293692596,"CF-PETG","Flat",100,5,"CF PETG 100%_5.txt"
11.1446,93.168,0.054581,11.646,0.051431,0.0020572,0.20572,25.052,93.168,11.646,0.20572,4.24933333333333,2.11133333333333,8.97175911111111,10.3845855474001,-1.26141445259986,-10.8313107727963,"CF-PETG","Flat",100,5,"CF PETG 100%_5.txt"
11.1696,93.386,0.054722,11.673,0.051572,0.0020629,0.20629,25.052,93.386,11.673,0.20629,4.24933333333333,2.11133333333333,8.97175911111111,10.4088840152146,-1.26411598478544,-10.8294010518757,"CF-PETG","Flat",100,5,"CF PETG 100%_5.txt"
11.1946,93.604,0.054862,11.7,0.051712,0.0020685,0.20685,25.052,93.604,11.7,0.20685,4.24933333333333,2.11133333333333,8.97175911111111,10.433182483029,-1.26681751697103,-10.8275001450515,"CF-PETG","Flat",100,5,"CF PETG 100%_5.txt"
11.2196,93.822,0.055003,11.728,0.051853,0.0020741,0.20741,25.052,93.822,11.728,0.20741,4.24933333333333,2.11133333333333,8.97175911111111,10.4574809508434,-1.27051904915662,-10.8332115378293,"CF-PETG","Flat",100,5,"CF PETG 100%_5.txt"
11.2445,94.04,0.055143,11.755,0.051993,0.0020797,0.20797,25.052,94.04,11.755,0.20797,4.24933333333333,2.11133333333333,8.97175911111111,10.4817794186578,-1.27322058134221,-10.8313107727963,"CF-PETG","Flat",100,5,"CF PETG 100%_5.txt"
11.2695,94.258,0.055284,11.782,0.052134,0.0020853,0.20853,25.052,94.258,11.782,0.20853,4.24933333333333,2.11133333333333,8.97175911111111,10.5060778864722,-1.27592211352779,-10.8294187194686,"CF-PETG","Flat",100,5,"CF PETG 100%_5.txt"
11.2945,94.476,0.055424,11.809,0.052274,0.002091,0.2091,25.052,94.476,11.809,0.2091,4.24933333333333,2.11133333333333,8.97175911111111,10.5303763542866,-1.27862364571338,-10.8275353180911,"CF-PETG","Flat",100,5,"CF PETG 100%_5.txt"
11.3195,94.694,0.055565,11.837,0.052415,0.0020966,0.20966,25.053,94.694,11.837,0.20966,4.24933333333333,2.11133333333333,8.97175911111111,10.554674822101,-1.28232517789897,-10.8331940347974,"CF-PETG","Flat",100,5,"CF PETG 100%_5.txt"
11.3445,94.911,0.055705,11.864,0.052555,0.0021022,0.21022,25.053,94.911,11.864,0.21022,4.24933333333333,2.11133333333333,8.97175911111111,10.5788618290539,-1.28513817094609,-10.8322502608403,"CF-PETG","Flat",100,5,"CF PETG 100%_5.txt"
11.3695,95.129,0.055846,11.891,0.052696,0.0021078,0.21078,25.053,95.129,11.891,0.21078,4.24933333333333,2.11133333333333,8.97175911111111,10.6031602968683,-1.28783970313167,-10.8303734179772,"CF-PETG","Flat",100,5,"CF PETG 100%_5.txt"
11.3945,95.347,0.055986,11.918,0.052836,0.0021134,0.21134,25.053,95.347,11.918,0.21134,4.24933333333333,2.11133333333333,8.97175911111111,10.6274587646827,-1.29054123531726,-10.8285050790171,"CF-PETG","Flat",100,5,"CF PETG 100%_5.txt"
11.4195,95.565,0.056127,11.946,0.052977,0.0021191,0.21191,25.053,95.565,11.946,0.21191,4.24933333333333,2.11133333333333,8.97175911111111,10.6517572324972,-1.29424276750285,-10.8341098903637,"CF-PETG","Flat",100,5,"CF PETG 100%_5.txt"
11.4444,95.783,0.056267,11.973,0.053117,0.0021247,0.21247,25.053,95.783,11.973,0.21247,4.24933333333333,2.11133333333333,8.97175911111111,10.6760557003116,-1.29694429968844,-10.8322417079131,"CF-PETG","Flat",100,5,"CF PETG 100%_5.txt"
11.4694,96.001,0.056408,12,0.053258,0.0021303,0.21303,25.053,96.001,12,0.21303,4.24933333333333,2.11133333333333,8.97175911111111,10.700354168126,-1.29964583187402,-10.8303819322835,"CF-PETG","Flat",100,5,"CF PETG 100%_5.txt"
11.4944,96.219,0.056548,12.027,0.053398,0.0021359,0.21359,25.054,96.219,12.027,0.21359,4.24933333333333,2.11133333333333,8.97175911111111,10.7246526359404,-1.30234736405961,-10.8285305068563,"CF-PETG","Flat",100,5,"CF PETG 100%_5.txt"
11.5194,96.437,0.056689,12.055,0.053539,0.0021415,0.21415,25.054,96.437,12.055,0.21415,4.24933333333333,2.11133333333333,8.97175911111111,10.7489511037548,-1.3060488962452,-10.8340845810468,"CF-PETG","Flat",100,5,"CF PETG 100%_5.txt"
11.5444,96.655,0.056829,12.082,0.053679,0.0021472,0.21472,25.054,96.655,12.082,0.21472,4.24933333333333,2.11133333333333,8.97175911111111,10.7732495715692,-1.30875042843078,-10.8322333093096,"CF-PETG","Flat",100,5,"CF PETG 100%_5.txt"
11.5694,96.873,0.05697,12.109,0.05382,0.0021528,0.21528,25.054,96.873,12.109,0.21528,4.24933333333333,2.11133333333333,8.97175911111111,10.7975480393836,-1.31145196061637,-10.8303902933056,"CF-PETG","Flat",100,5,"CF PETG 100%_5.txt"
11.5944,97.091,0.05711,12.136,0.05396,0.0021584,0.21584,25.054,97.091,12.136,0.21584,4.24933333333333,2.11133333333333,8.97175911111111,10.821846507198,-1.31415349280196,-10.8285554779331,"CF-PETG","Flat",100,5,"CF PETG 100%_5.txt"
11.6194,97.309,0.057251,12.164,0.054101,0.002164,0.2164,25.054,97.309,12.164,0.2164,4.24933333333333,2.11133333333333,8.97175911111111,10.8461449750125,-1.31785502498754,-10.8340597253169,"CF-PETG","Flat",100,5,"CF PETG 100%_5.txt"
11.6444,97.526,0.057391,12.191,0.054241,0.0021697,0.21697,25.054,97.526,12.191,0.21697,4.24933333333333,2.11133333333333,8.97175911111111,10.8703319819653,-1.32066801803467,-10.8331393489842,"CF-PETG","Flat",100,5,"CF PETG 100%_5.txt"
11.6693,97.744,0.057532,12.218,0.054382,0.0021753,0.21753,25.055,97.744,12.218,0.21753,4.24933333333333,2.11133333333333,8.97175911111111,10.8946304497797,-1.32336955022025,-10.8313107727963,"CF-PETG","Flat",100,5,"CF PETG 100%_5.txt"
11.6943,97.962,0.057672,12.245,0.054522,0.0021809,0.21809,25.055,97.962,12.245,0.21809,4.24933333333333,2.11133333333333,8.97175911111111,10.9189289175942,-1.32607108240584,-10.8294902605622,"CF-PETG","Flat",100,5,"CF PETG 100%_5.txt"
11.7193,98.18,0.057813,12.273,0.054663,0.0021865,0.21865,25.055,98.18,12.273,0.21865,4.24933333333333,2.11133333333333,8.97175911111111,10.9432273854086,-1.32977261459143,-10.8349434905192,"CF-PETG","Flat",100,5,"CF PETG 100%_5.txt"
11.7443,98.398,0.057953,12.3,0.054803,0.0021921,0.21921,25.055,98.398,12.3,0.21921,4.24933333333333,2.11133333333333,8.97175911111111,10.967525853223,-1.33247414677701,-10.8331231445286,"CF-PETG","Flat",100,5,"CF PETG 100%_5.txt"
11.7693,98.616,0.058094,12.327,0.054944,0.0021978,0.21978,25.055,98.616,12.327,0.21978,4.24933333333333,2.11133333333333,8.97175911111111,10.9918243210374,-1.3351756789626,-10.8313107727963,"CF-PETG","Flat",100,5,"CF PETG 100%_5.txt"
11.7943,98.834,0.058234,12.354,0.055084,0.0022034,0.22034,25.055,98.834,12.354,0.22034,4.24933333333333,2.11133333333333,8.97175911111111,11.0161227888518,-1.33787721114819,-10.8295063230386,"CF-PETG","Flat",100,5,"CF PETG 100%_5.txt"
11.8193,99.052,0.058375,12.381,0.055225,0.002209,0.2209,25.055,99.052,12.381,0.2209,4.24933333333333,2.11133333333333,8.97175911111111,11.0404212566662,-1.34057874333377,-10.8277097434276,"CF-PETG","Flat",100,5,"CF PETG 100%_5.txt"
11.8443,99.27,0.058515,12.409,0.055365,0.0022146,0.22146,25.056,99.27,12.409,0.22146,4.24933333333333,2.11133333333333,8.97175911111111,11.0647197244806,-1.34428027551936,-10.8331072247511,"CF-PETG","Flat",100,5,"CF PETG 100%_5.txt"
11.8692,99.488,0.058656,12.436,0.055506,0.0022202,0.22202,25.056,99.488,12.436,0.22202,4.24933333333333,2.11133333333333,8.97175911111111,11.0890181922951,-1.34698180770495,-10.8313107727963,"CF-PETG","Flat",100,5,"CF PETG 100%_5.txt"
11.8942,99.706,0.058796,12.463,0.055646,0.0022259,0.22259,25.056,99.706,12.463,0.22259,4.24933333333333,2.11133333333333,8.97175911111111,11.1133166601095,-1.34968333989053,-10.8295221045538,"CF-PETG","Flat",100,5,"CF PETG 100%_5.txt"
11.9192,99.924,0.058937,12.49,0.055787,0.0022315,0.22315,25.056,99.924,12.49,0.22315,4.24933333333333,2.11133333333333,8.97175911111111,11.1376151279239,-1.35238487207612,-10.8277411695446,"CF-PETG","Flat",100,5,"CF PETG 100%_5.txt"
11.9442,100.14,0.059077,12.518,0.055927,0.0022371,0.22371,25.056,100.14,12.518,0.22371,4.24933333333333,2.11133333333333,8.97175911111111,11.1616906740152,-1.35630932598478,-10.8348723916343,"CF-PETG","Flat",100,5,"CF PETG 100%_5.txt"
11.9692,100.36,0.059218,12.545,0.056068,0.0022427,0.22427,25.056,100.36,12.545,0.22427,4.24933333333333,2.11133333333333,8.97175911111111,11.1862120635527,-1.3587879364473,-10.8313107727963,"CF-PETG","Flat",100,5,"CF PETG 100%_5.txt"
11.9942,100.58,0.059359,12.572,0.056208,0.0022483,0.22483,25.056,100.58,12.572,0.22483,4.24933333333333,2.11133333333333,8.97175911111111,11.2107334530902,-1.36126654690981,-10.8277644520348,"CF-PETG","Flat",100,5,"CF PETG 100%_5.txt"
12.0192,100.8,0.059499,12.599,0.056349,0.002254,0.2254,25.057,100.8,12.599,0.2254,4.24933333333333,2.11133333333333,8.97175911111111,11.2352548426277,-1.36374515737234,-10.8242333309972,"CF-PETG","Flat",100,5,"CF PETG 100%_5.txt"
12.0442,101.01,0.05964,12.627,0.056489,0.0022596,0.22596,25.057,101.01,12.627,0.22596,4.24933333333333,2.11133333333333,8.97175911111111,11.2586616235498,-1.36833837645019,-10.8366070836318,"CF-PETG","Flat",100,5,"CF PETG 100%_5.txt"
12.0691,101.23,0.05978,12.654,0.05663,0.0022652,0.22652,25.057,101.23,12.654,0.22652,4.24933333333333,2.11133333333333,8.97175911111111,11.2831830130873,-1.37081698691271,-10.8330724428063,"CF-PETG","Flat",100,5,"CF PETG 100%_5.txt"
12.0941,101.45,0.059921,12.681,0.05677,0.0022708,0.22708,25.057,101.45,12.681,0.22708,4.24933333333333,2.11133333333333,8.97175911111111,11.3077044026248,-1.37329559737523,-10.8295528536806,"CF-PETG","Flat",100,5,"CF PETG 100%_5.txt"
12.1191,101.67,0.060061,12.708,0.056911,0.0022764,0.22764,25.057,101.67,12.708,0.22764,4.24933333333333,2.11133333333333,8.97175911111111,11.3322257921622,-1.37577420783775,-10.8260482203159,"CF-PETG","Flat",100,5,"CF PETG 100%_5.txt"
12.1441,101.88,0.060202,12.736,0.057051,0.0022821,0.22821,25.057,101.88,12.736,0.22821,4.24933333333333,2.11133333333333,8.97175911111111,11.3556325730844,-1.38036742691561,-10.8383120831942,"CF-PETG","Flat",100,5,"CF PETG 100%_5.txt"
12.1691,102.12,0.060342,12.764,0.057192,0.0022877,0.22877,25.057,102.12,12.764,0.22877,4.24933333333333,2.11133333333333,8.97175911111111,11.3823831798526,-1.38161682014745,-10.8243248209609,"CF-PETG","Flat",100,5,"CF PETG 100%_5.txt"
12.1941,102.35,0.060483,12.793,0.057332,0.0022933,0.22933,25.058,102.35,12.793,0.22933,4.24933333333333,2.11133333333333,8.97175911111111,11.4080191780054,-1.38498082199463,-10.8260831860754,"CF-PETG","Flat",100,5,"CF PETG 100%_5.txt"
12.2191,102.58,0.060623,12.822,0.057473,0.0022989,0.22989,25.058,102.58,12.822,0.22989,4.24933333333333,2.11133333333333,8.97175911111111,11.4336551761582,-1.38834482384181,-10.8278335972688,"CF-PETG","Flat",100,5,"CF PETG 100%_5.txt"
12.2441,102.81,0.060764,12.851,0.057614,0.0023045,0.23045,25.058,102.81,12.851,0.23045,4.24933333333333,2.11133333333333,8.97175911111111,11.459291174311,-1.39170882568899,-10.8295761083883,"CF-PETG","Flat",100,5,"CF PETG 100%_5.txt"
