Repository: VipulKohinkar/3D-Printing-Parameter-Optimisation

# 3D Printing Parameter Optimisation: Impact of K-Value on Carbon-Reinforced PETG

## MSc Mechanical Engineering with Management

**Author:** Vipul Kohinkar  
**Project:** MEE7012-SUM  
**Date:** 27 August 2026

---

## Project Overview

This project investigates the influence of flow-rate multiplier (K-value) and build orientation on the tensile behaviour of PETG and carbon-fibre-reinforced PETG (CF-PETG) manufactured using fused deposition modelling (FDM).

The study compares an unreinforced thermoplastic, PETG, with a carbon-fibre-reinforced PETG composite to investigate whether the two materials respond differently to changes in material flow and build orientation.

---

File: 3_Experimental_data/Modulus/Recalculated Stress Strain/Recalculated_Stress_Strain_All_Data.csv (part 21 of 212)
"Time (s)","Load (N)","Machine Extension (mm)","Stress (MPa)","Extension from Preload (mm)","Strain","Percentage Strain","Gauge Length (mm)","Load_N","NEXYGEN_Stress_MPa","Percentage_Strain","Measured_Width_mm","Measured_Thickness_mm","Measured_Area_mm2","Recalculated_Stress_MPa","Stress_Difference_MPa","Stress_Difference_Percent","Material","Orientation","K","Sample","File"
12.269,103.04,0.060904,12.88,0.057754,0.0023102,0.23102,25.058,103.04,12.88,0.23102,4.24933333333333,2.11133333333333,8.97175911111111,11.4849271724638,-1.39507282753616,-10.8313107727963,"CF-PETG","Flat",100,5,"CF PETG 100%_5.txt"
12.294,103.27,0.061045,12.908,0.057895,0.0023158,0.23158,25.058,103.27,12.908,0.23158,4.24933333333333,2.11133333333333,8.97175911111111,11.5105631706167,-1.39743682938334,-10.8261297597098,"CF-PETG","Flat",100,5,"CF PETG 100%_5.txt"
12.319,103.5,0.061185,12.937,0.058035,0.0023214,0.23214,25.058,103.5,12.937,0.23214,4.24933333333333,2.11133333333333,8.97175911111111,11.5361991687695,-1.40080083123052,-10.8278645066903,"CF-PETG","Flat",100,5,"CF PETG 100%_5.txt"
12.344,103.73,0.061326,12.966,0.058176,0.002327,0.2327,25.058,103.73,12.966,0.2327,4.24933333333333,2.11133333333333,8.97175911111111,11.5618351669223,-1.4041648330777,-10.8295914937351,"CF-PETG","Flat",100,5,"CF PETG 100%_5.txt"
12.369,103.96,0.061466,12.995,0.058316,0.0023326,0.23326,25.059,103.96,12.995,0.23326,4.24933333333333,2.11133333333333,8.97175911111111,11.5874711650751,-1.40752883492488,-10.8313107727963,"CF-PETG","Flat",100,5,"CF PETG 100%_5.txt"
12.394,104.19,0.061607,13.024,0.058457,0.0023383,0.23383,25.059,104.19,13.024,0.23383,4.24933333333333,2.11133333333333,8.97175911111111,11.6131071632279,-1.41089283677206,-10.8330223953629,"CF-PETG","Flat",100,5,"CF PETG 100%_5.txt"
12.419,104.42,0.06174,13.052,0.05859,0.0023436,0.23436,25.059,104.42,13.052,0.23436,4.24933333333333,2.11133333333333,8.97175911111111,11.6387431613808,-1.41325683861924,-10.8278948714315,"CF-PETG","Flat",100,5,"CF PETG 100%_5.txt"
12.444,104.65,0.061874,13.081,0.058724,0.0023489,0.23489,25.059,104.65,13.081,0.23489,4.24933333333333,2.11133333333333,8.97175911111111,11.6643791595336,-1.41662084046642,-10.8296066085652,"CF-PETG","Flat",100,5,"CF PETG 100%_5.txt"
12.469,104.88,0.062007,13.11,0.058857,0.0023543,0.23543,25.059,104.88,13.11,0.23543,4.24933333333333,2.11133333333333,8.97175911111111,11.6900151576864,-1.4199848423136,-10.8313107727963,"CF-PETG","Flat",100,5,"CF PETG 100%_5.txt"
12.4939,105.11,0.06214,13.139,0.05899,0.0023596,0.23596,25.059,105.11,13.139,0.23596,4.24933333333333,2.11133333333333,8.97175911111111,11.7156511558392,-1.42334884416077,-10.8330074142688,"CF-PETG","Flat",100,5,"CF PETG 100%_5.txt"
12.5189,105.34,0.062274,13.168,0.059124,0.002365,0.2365,25.059,105.34,13.168,0.2365,4.24933333333333,2.11133333333333,8.97175911111111,11.741287153992,-1.42671284600795,-10.8346965826849,"CF-PETG","Flat",100,5,"CF PETG 100%_5.txt"
12.5439,105.57,0.062407,13.197,0.059257,0.0023703,0.23703,25.059,105.57,13.197,0.23703,4.24933333333333,2.11133333333333,8.97175911111111,11.7669231521449,-1.43007684785513,-10.8363783273102,"CF-PETG","Flat",100,5,"CF PETG 100%_5.txt"
12.5689,105.8,0.062541,13.225,0.059391,0.0023756,0.23756,25.06,105.8,13.225,0.23756,4.24933333333333,2.11133333333333,8.97175911111111,11.7925591502977,-1.43244084970231,-10.8313107727963,"CF-PETG","Flat",100,5,"CF PETG 100%_5.txt"
12.5939,106.03,0.062674,13.254,0.059524,0.002381,0.2381,25.06,106.03,13.254,0.2381,4.24933333333333,2.11133333333333,8.97175911111111,11.8181951484505,-1.43580485154949,-10.8329926931454,"CF-PETG","Flat",100,5,"CF PETG 100%_5.txt"
12.6189,106.26,0.062808,13.283,0.059658,0.0023863,0.23863,25.06,106.26,13.283,0.23863,4.24933333333333,2.11133333333333,8.97175911111111,11.8438311466033,-1.43916885339667,-10.8346672694171,"CF-PETG","Flat",100,5,"CF PETG 100%_5.txt"
12.6439,106.49,0.062941,13.312,0.059791,0.0023916,0.23916,25.06,106.49,13.312,0.23916,4.24933333333333,2.11133333333333,8.97175911111111,11.8694671447562,-1.44253285524385,-10.8363345496082,"CF-PETG","Flat",100,5,"CF PETG 100%_5.txt"
12.6689,106.72,0.063074,13.341,0.059924,0.002397,0.2397,25.06,106.72,13.341,0.2397,4.24933333333333,2.11133333333333,8.97175911111111,11.895103142909,-1.44589685709103,-10.8379945812985,"CF-PETG","Flat",100,5,"CF PETG 100%_5.txt"
12.6938,106.96,0.063208,13.369,0.060058,0.0024023,0.24023,25.06,106.96,13.369,0.24023,4.24933333333333,2.11133333333333,8.97175911111111,11.9218537496771,-1.44714625032287,-10.8246409628459,"CF-PETG","Flat",100,5,"CF PETG 100%_5.txt"
12.7188,107.19,0.063341,13.398,0.060191,0.0024076,0.24076,25.06,107.19,13.398,0.24076,4.24933333333333,2.11133333333333,8.97175911111111,11.94748974783,-1.45051025217004,-10.826319242947,"CF-PETG","Flat",100,5,"CF PETG 100%_5.txt"
12.7438,107.42,0.063475,13.427,0.060325,0.002413,0.2413,25.061,107.42,13.427,0.2413,4.24933333333333,2.11133333333333,8.97175911111111,11.9731257459828,-1.45387425401722,-10.8279902734581,"CF-PETG","Flat",100,5,"CF PETG 100%_5.txt"
12.7688,107.65,0.063608,13.456,0.060458,0.0024183,0.24183,25.061,107.65,13.456,0.24183,4.24933333333333,2.11133333333333,8.97175911111111,11.9987617441356,-1.4572382558644,-10.8296541012515,"CF-PETG","Flat",100,5,"CF PETG 100%_5.txt"
12.7938,107.88,0.063742,13.485,0.060591,0.0024237,0.24237,25.061,107.88,13.485,0.24237,4.24933333333333,2.11133333333333,8.97175911111111,12.0243977422884,-1.46060225771158,-10.8313107727963,"CF-PETG","Flat",100,5,"CF PETG 100%_5.txt"
12.8188,108.11,0.063875,13.513,0.060725,0.002429,0.2429,25.061,108.11,13.513,0.2429,4.24933333333333,2.11133333333333,8.97175911111111,12.0500337404412,-1.46296625955876,-10.8263617224803,"CF-PETG","Flat",100,5,"CF PETG 100%_5.txt"
12.8438,108.34,0.064008,13.542,0.060858,0.0024343,0.24343,25.061,108.34,13.542,0.24343,4.24933333333333,2.11133333333333,8.97175911111111,12.0756697385941,-1.46633026140594,-10.8280184714661,"CF-PETG","Flat",100,5,"CF PETG 100%_5.txt"
12.8688,108.57,0.064142,13.571,0.060992,0.0024397,0.24397,25.061,108.57,13.571,0.24397,4.24933333333333,2.11133333333333,8.97175911111111,12.1013057367469,-1.46969426325312,-10.8296681398063,"CF-PETG","Flat",100,5,"CF PETG 100%_5.txt"
12.8937,108.8,0.064275,13.6,0.061125,0.002445,0.2445,25.061,108.8,13.6,0.2445,4.24933333333333,2.11133333333333,8.97175911111111,12.1269417348997,-1.4730582651003,-10.8313107727963,"CF-PETG","Flat",100,5,"CF PETG 100%_5.txt"
12.9187,109.03,0.064409,13.629,0.061259,0.0024503,0.24503,25.061,109.03,13.629,0.24503,4.24933333333333,2.11133333333333,8.97175911111111,12.1525777330525,-1.47642226694748,-10.8329464153458,"CF-PETG","Flat",100,5,"CF PETG 100%_5.txt"
12.9437,109.26,0.064542,13.658,0.061392,0.0024557,0.24557,25.062,109.26,13.658,0.24557,4.24933333333333,2.11133333333333,8.97175911111111,12.1782137312053,-1.47978626879465,-10.8345751119831,"CF-PETG","Flat",100,5,"CF PETG 100%_5.txt"
12.9687,109.49,0.064676,13.686,0.061525,0.002461,0.2461,25.062,109.49,13.686,0.2461,4.24933333333333,2.11133333333333,8.97175911111111,12.2038497293582,-1.48215027064184,-10.8296819424363,"CF-PETG","Flat",100,5,"CF PETG 100%_5.txt"
12.9937,109.72,0.064809,13.715,0.061659,0.0024664,0.24664,25.062,109.72,13.715,0.24664,4.24933333333333,2.11133333333333,8.97175911111111,12.229485727511,-1.48551427248901,-10.8313107727963,"CF-PETG","Flat",100,5,"CF PETG 100%_5.txt"
13.0187,109.95,0.064942,13.744,0.061792,0.0024717,0.24717,25.062,109.95,13.744,0.24717,4.24933333333333,2.11133333333333,8.97175911111111,12.2551217256638,-1.48887827433619,-10.8329327294542,"CF-PETG","Flat",100,5,"CF PETG 100%_5.txt"
13.0437,110.18,0.065076,13.773,0.061926,0.002477,0.2477,25.062,110.18,13.773,0.2477,4.24933333333333,2.11133333333333,8.97175911111111,12.2807577238166,-1.49224227618337,-10.8345478558293,"CF-PETG","Flat",100,5,"CF PETG 100%_5.txt"
13.0687,110.41,0.065209,13.802,0.062059,0.0024824,0.24824,25.062,110.41,13.802,0.24824,4.24933333333333,2.11133333333333,8.97175911111111,12.3063937219694,-1.49560627803055,-10.8361561949757,"CF-PETG","Flat",100,5,"CF PETG 100%_5.txt"
13.0936,110.64,0.065343,13.83,0.062193,0.0024877,0.24877,25.062,110.64,13.83,0.24877,4.24933333333333,2.11133333333333,8.97175911111111,12.3320297201223,-1.49797027987773,-10.8313107727963,"CF-PETG","Flat",100,5,"CF PETG 100%_5.txt"
13.1186,110.87,0.065476,13.859,0.062326,0.002493,0.2493,25.063,110.87,13.859,0.2493,4.24933333333333,2.11133333333333,8.97175911111111,12.3576657182751,-1.50133428172491,-10.8329192706899,"CF-PETG","Flat",100,5,"CF PETG 100%_5.txt"
13.1436,111.1,0.065609,13.888,0.062459,0.0024984,0.24984,25.063,111.1,13.888,0.24984,4.24933333333333,2.11133333333333,8.97175911111111,12.3833017164279,-1.50469828357209,-10.8345210510663,"CF-PETG","Flat",100,5,"CF PETG 100%_5.txt"
13.1686,111.33,0.065743,13.917,0.062593,0.0025037,0.25037,25.063,111.33,13.917,0.25037,4.24933333333333,2.11133333333333,8.97175911111111,12.4089377145807,-1.50806228541927,-10.8361161559191,"CF-PETG","Flat",100,5,"CF PETG 100%_5.txt"
13.1936,111.56,0.065876,13.946,0.062726,0.002509,0.2509,25.063,111.56,13.946,0.2509,4.24933333333333,2.11133333333333,8.97175911111111,12.4345737127336,-1.51142628726644,-10.8377046268926,"CF-PETG","Flat",100,5,"CF PETG 100%_5.txt"
13.2186,111.8,0.06601,13.974,0.06286,0.0025144,0.25144,25.063,111.8,13.974,0.25144,4.24933333333333,2.11133333333333,8.97175911111111,12.4613243195017,-1.51267568049829,-10.824929730201,"CF-PETG","Flat",100,5,"CF PETG 100%_5.txt"
13.2436,112.03,0.066143,14.003,0.062993,0.0025197,0.25197,25.063,112.03,14.003,0.25197,4.24933333333333,2.11133333333333,8.97175911111111,12.4869603176545,-1.51603968234546,-10.8265349021314,"CF-PETG","Flat",100,5,"CF PETG 100%_5.txt"
13.2686,112.26,0.066277,14.032,0.063126,0.0025251,0.25251,25.063,112.26,14.032,0.25251,4.24933333333333,2.11133333333333,8.97175911111111,12.5125963158074,-1.51940368419264,-10.8281334392292,"CF-PETG","Flat",100,5,"CF PETG 100%_5.txt"
13.2936,112.49,0.06641,14.061,0.06326,0.0025304,0.25304,25.063,112.49,14.061,0.25304,4.24933333333333,2.11133333333333,8.97175911111111,12.5382323139602,-1.52276768603982,-10.8297253825462,"CF-PETG","Flat",100,5,"CF PETG 100%_5.txt"
13.3185,112.72,0.066543,14.09,0.063393,0.0025357,0.25357,25.064,112.72,14.09,0.25357,4.24933333333333,2.11133333333333,8.97175911111111,12.563868312113,-1.526131687887,-10.8313107727963,"CF-PETG","Flat",100,5,"CF PETG 100%_5.txt"
13.3435,112.95,0.066677,14.118,0.063527,0.0025411,0.25411,25.064,112.95,14.118,0.25411,4.24933333333333,2.11133333333333,8.97175911111111,12.5895043102658,-1.52849568973418,-10.8265738046053,"CF-PETG","Flat",100,5,"CF PETG 100%_5.txt"
13.3685,113.18,0.06681,14.147,0.06366,0.0025464,0.25464,25.064,113.18,14.147,0.25464,4.24933333333333,2.11133333333333,8.97175911111111,12.6151403084186,-1.53185969158136,-10.8281592675575,"CF-PETG","Flat",100,5,"CF PETG 100%_5.txt"
13.3935,113.41,0.066944,14.176,0.063794,0.0025517,0.25517,25.064,113.41,14.176,0.25517,4.24933333333333,2.11133333333333,8.97175911111111,12.6407763065715,-1.53522369342854,-10.8297382437115,"CF-PETG","Flat",100,5,"CF PETG 100%_5.txt"
13.4185,113.64,0.067077,14.205,0.063927,0.0025571,0.25571,25.064,113.64,14.205,0.25571,4.24933333333333,2.11133333333333,8.97175911111111,12.6664123047243,-1.53858769527572,-10.8313107727963,"CF-PETG","Flat",100,5,"CF PETG 100%_5.txt"
13.4435,113.87,0.067211,14.234,0.06406,0.0025624,0.25624,25.064,113.87,14.234,0.25624,4.24933333333333,2.11133333333333,8.97175911111111,12.6920483028771,-1.54195169712289,-10.8328768942173,"CF-PETG","Flat",100,5,"CF PETG 100%_5.txt"
13.4685,114.1,0.067344,14.263,0.064194,0.0025678,0.25678,25.064,114.1,14.263,0.25678,4.24933333333333,2.11133333333333,8.97175911111111,12.7176843010299,-1.54531569897007,-10.8344366470593,"CF-PETG","Flat",100,5,"CF PETG 100%_5.txt"
13.4935,114.33,0.067477,14.291,0.064327,0.0025731,0.25731,25.065,114.33,14.291,0.25731,4.24933333333333,2.11133333333333,8.97175911111111,12.7433202991827,-1.54767970081725,-10.8297508978885,"CF-PETG","Flat",100,5,"CF PETG 100%_5.txt"
13.5184,114.56,0.067611,14.32,0.064461,0.0025784,0.25784,25.065,114.56,14.32,0.25784,4.24933333333333,2.11133333333333,8.97175911111111,12.7689562973356,-1.55104370266443,-10.8313107727963,"CF-PETG","Flat",100,5,"CF PETG 100%_5.txt"
13.5434,114.79,0.067744,14.349,0.064594,0.0025838,0.25838,25.065,114.79,14.349,0.25838,4.24933333333333,2.11133333333333,8.97175911111111,12.7945922954884,-1.55440770451161,-10.8328643425438,"CF-PETG","Flat",100,5,"CF PETG 100%_5.txt"
13.5684,115.02,0.067878,14.378,0.064728,0.0025891,0.25891,25.065,115.02,14.378,0.25891,4.24933333333333,2.11133333333333,8.97175911111111,12.8202282936412,-1.55777170635879,-10.834411645283,"CF-PETG","Flat",100,5,"CF PETG 100%_5.txt"
13.5934,115.25,0.068011,14.407,0.064861,0.0025944,0.25944,25.065,115.25,14.407,0.25944,4.24933333333333,2.11133333333333,8.97175911111111,12.845864291794,-1.56113570820597,-10.8359527188587,"CF-PETG","Flat",100,5,"CF PETG 100%_5.txt"
13.6184,115.48,0.068144,14.435,0.064994,0.0025998,0.25998,25.065,115.48,14.435,0.25998,4.24933333333333,2.11133333333333,8.97175911111111,12.8715002899469,-1.56349971005315,-10.8313107727963,"CF-PETG","Flat",100,5,"CF PETG 100%_5.txt"
13.6434,115.71,0.068278,14.464,0.065128,0.0026051,0.26051,25.065,115.71,14.464,0.26051,4.24933333333333,2.11133333333333,8.97175911111111,12.8971362880997,-1.56686371190033,-10.8328519904613,"CF-PETG","Flat",100,5,"CF PETG 100%_5.txt"
13.6684,115.94,0.068411,14.493,0.065261,0.0026104,0.26104,25.065,115.94,14.493,0.26104,4.24933333333333,2.11133333333333,8.97175911111111,12.9227722862525,-1.5702277137475,-10.8343870402781,"CF-PETG","Flat",100,5,"CF PETG 100%_5.txt"
13.6934,116.17,0.068545,14.522,0.065395,0.0026158,0.26158,25.066,116.17,14.522,0.26158,4.24933333333333,2.11133333333333,8.97175911111111,12.9484082844053,-1.57359171559468,-10.8359159591977,"CF-PETG","Flat",100,5,"CF PETG 100%_5.txt"
13.7183,116.41,0.068678,14.551,0.065528,0.0026211,0.26211,25.066,116.41,14.551,0.26211,4.24933333333333,2.11133333333333,8.97175911111111,12.9751588911735,-1.57584110882652,-10.8297787700263,"CF-PETG","Flat",100,5,"CF PETG 100%_5.txt"
13.7433,116.64,0.068812,14.579,0.065661,0.0026265,0.26265,25.066,116.64,14.579,0.26265,4.24933333333333,2.11133333333333,8.97175911111111,13.0007948893263,-1.5782051106737,-10.8251945309946,"CF-PETG","Flat",100,5,"CF PETG 100%_5.txt"
13.7683,117.48,0.068945,14.684,0.065795,0.0026318,0.26318,25.066,117.48,14.684,0.26318,4.24933333333333,2.11133333333333,8.97175911111111,13.0944220130149,-1.58957798698514,-10.8252382660388,"CF-PETG","Flat",100,5,"CF PETG 100%_5.txt"
13.7933,117.72,0.069078,14.715,0.065928,0.0026371,0.26371,25.066,117.72,14.715,0.26371,4.24933333333333,2.11133333333333,8.97175911111111,13.121172619783,-1.59382738021698,-10.8313107727963,"CF-PETG","Flat",100,5,"CF PETG 100%_5.txt"
13.8183,117.92,0.069212,14.74,0.066062,0.0026425,0.26425,25.066,117.92,14.74,0.26425,4.24933333333333,2.11133333333333,8.97175911111111,13.1434647920898,-1.59653520791018,-10.8313107727963,"CF-PETG","Flat",100,5,"CF PETG 100%_5.txt"
13.8433,118.12,0.069345,14.765,0.066195,0.0026478,0.26478,25.066,118.12,14.765,0.26478,4.24933333333333,2.11133333333333,8.97175911111111,13.1657569643966,-1.59924303560337,-10.8313107727963,"CF-PETG","Flat",100,5,"CF PETG 100%_5.txt"
13.8683,118.32,0.069479,14.79,0.066329,0.0026531,0.26531,25.067,118.32,14.79,0.26531,4.24933333333333,2.11133333333333,8.97175911111111,13.1880491367034,-1.60195086329657,-10.8313107727963,"CF-PETG","Flat",100,5,"CF PETG 100%_5.txt"
13.8933,118.52,0.069612,14.815,0.066462,0.0026585,0.26585,25.067,118.52,14.815,0.26585,4.24933333333333,2.11133333333333,8.97175911111111,13.2103413090102,-1.60465869098977,-10.8313107727963,"CF-PETG","Flat",100,5,"CF PETG 100%_5.txt"
13.9182,118.72,0.069746,14.84,0.066595,0.0026638,0.26638,25.067,118.72,14.84,0.26638,4.24933333333333,2.11133333333333,8.97175911111111,13.232633481317,-1.60736651868297,-10.8313107727963,"CF-PETG","Flat",100,5,"CF PETG 100%_5.txt"
13.9432,118.92,0.069879,14.865,0.066729,0.0026692,0.26692,25.067,118.92,14.865,0.26692,4.24933333333333,2.11133333333333,8.97175911111111,13.2549256536238,-1.61007434637617,-10.8313107727963,"CF-PETG","Flat",100,5,"CF PETG 100%_5.txt"
13.9682,119.12,0.070012,14.89,0.066862,0.0026745,0.26745,25.067,119.12,14.89,0.26745,4.24933333333333,2.11133333333333,8.97175911111111,13.2772178259306,-1.61278217406937,-10.8313107727963,"CF-PETG","Flat",100,5,"CF PETG 100%_5.txt"
13.9932,119.32,0.070146,14.916,0.066996,0.0026798,0.26798,25.067,119.32,14.916,0.26798,4.24933333333333,2.11133333333333,8.97175911111111,13.2995099982374,-1.61649000176257,-10.8372888291939,"CF-PETG","Flat",100,5,"CF PETG 100%_5.txt"
14.0182,119.52,0.070279,14.941,0.067129,0.0026852,0.26852,25.067,119.52,14.941,0.26852,4.24933333333333,2.11133333333333,8.97175911111111,13.3218021705442,-1.61919782945577,-10.8372788264224,"CF-PETG","Flat",100,5,"CF PETG 100%_5.txt"
14.0432,119.73,0.070413,14.966,0.067263,0.0026905,0.26905,25.067,119.73,14.966,0.26905,4.24933333333333,2.11133333333333,8.97175911111111,13.3452089514664,-1.62079104853363,-10.8298212517281,"CF-PETG","Flat",100,5,"CF PETG 100%_5.txt"
14.0682,119.93,0.070546,14.991,0.067396,0.0026958,0.26958,25.068,119.93,14.991,0.26958,4.24933333333333,2.11133333333333,8.97175911111111,13.3675011237732,-1.62349887622683,-10.8298237357536,"CF-PETG","Flat",100,5,"CF PETG 100%_5.txt"
14.0932,120.13,0.070679,15.016,0.067529,0.0027012,0.27012,25.068,120.13,15.016,0.27012,4.24933333333333,2.11133333333333,8.97175911111111,13.38979329608,-1.62620670392003,-10.8298262115079,"CF-PETG","Flat",100,5,"CF PETG 100%_5.txt"
14.1182,120.33,0.070813,15.041,0.067663,0.0027065,0.27065,25.068,120.33,15.041,0.27065,4.24933333333333,2.11133333333333,8.97175911111111,13.4120854683868,-1.62891453161322,-10.8298286790321,"CF-PETG","Flat",100,5,"CF PETG 100%_5.txt"
14.1431,120.53,0.070946,15.066,0.067796,0.0027118,0.27118,25.068,120.53,15.066,0.27118,4.24933333333333,2.11133333333333,8.97175911111111,13.4343776406936,-1.63162235930642,-10.8298311383673,"CF-PETG","Flat",100,5,"CF PETG 100%_5.txt"
14.1681,120.73,0.07108,15.091,0.06793,0.0027172,0.27172,25.068,120.73,15.091,0.27172,4.24933333333333,2.11133333333333,8.97175911111111,13.4566698130004,-1.63433018699962,-10.8298335895542,"CF-PETG","Flat",100,5,"CF PETG 100%_5.txt"
14.1931,120.93,0.071213,15.116,0.068063,0.0027225,0.27225,25.068,120.93,15.116,0.27225,4.24933333333333,2.11133333333333,8.97175911111111,13.4789619853072,-1.63703801469282,-10.8298360326331,"CF-PETG","Flat",100,5,"CF PETG 100%_5.txt"
14.2181,121.13,0.071347,15.141,0.068196,0.0027279,0.27279,25.068,121.13,15.141,0.27279,4.24933333333333,2.11133333333333,8.97175911111111,13.501254157614,-1.63974584238602,-10.8298384676443,"CF-PETG","Flat",100,5,"CF PETG 100%_5.txt"
14.2431,121.34,0.07148,15.168,0.06833,0.0027332,0.27332,25.069,121.34,15.168,0.27332,4.24933333333333,2.11133333333333,8.97175911111111,13.5246609385361,-1.64333906146388,-10.8342501415076,"CF-PETG","Flat",100,5,"CF PETG 100%_5.txt"
14.2681,121.56,0.071613,15.195,0.068463,0.0027385,0.27385,25.069,121.56,15.195,0.27385,4.24933333333333,2.11133333333333,8.97175911111111,13.5491823280736,-1.6458176719264,-10.8313107727963,"CF-PETG","Flat",100,5,"CF PETG 100%_5.txt"
14.2931,121.79,0.071747,15.223,0.068597,0.0027439,0.27439,25.069,121.79,15.223,0.27439,4.24933333333333,2.11133333333333,8.97175911111111,13.5748183262264,-1.64818167377358,-10.8269176494356,"CF-PETG","Flat",100,5,"CF PETG 100%_5.txt"
14.3181,122.01,0.07188,15.251,0.06873,0.0027492,0.27492,25.069,122.01,15.251,0.27492,4.24933333333333,2.11133333333333,8.97175911111111,13.5993397157639,-1.6516602842361,-10.8298490868539,"CF-PETG","Flat",100,5,"CF PETG 100%_5.txt"
14.343,122.23,0.072014,15.279,0.068864,0.0027545,0.27545,25.069,122.23,15.279,0.27545,4.24933333333333,2.11133333333333,8.97175911111111,13.6238611053014,-1.65513889469861,-10.8327697800813,"CF-PETG","Flat",100,5,"CF PETG 100%_5.txt"
14.368,122.45,0.072147,15.307,0.068997,0.0027599,0.27599,25.069,122.45,15.307,0.27599,4.24933333333333,2.11133333333333,8.97175911111111,13.6483824948389,-1.65861750516113,-10.8356797880782,"CF-PETG","Flat",100,5,"CF PETG 100%_5.txt"
14.393,122.68,0.072281,15.334,0.06913,0.0027652,0.27652,25.069,122.68,15.334,0.27652,4.24933333333333,2.11133333333333,8.97175911111111,13.6740184929917,-1.65998150700831,-10.8254956763292,"CF-PETG","Flat",100,5,"CF PETG 100%_5.txt"
14.418,122.9,0.072414,15.362,0.069264,0.0027706,0.27706,25.069,122.9,15.362,0.27706,4.24933333333333,2.11133333333333,8.97175911111111,13.6985398825292,-1.66346011747083,-10.8284085240908,"CF-PETG","Flat",100,5,"CF PETG 100%_5.txt"
14.443,123.12,0.072547,15.39,0.069397,0.0027759,0.27759,25.07,123.12,15.39,0.27759,4.24933333333333,2.11133333333333,8.97175911111111,13.7230612720666,-1.66693872793335,-10.8313107727963,"CF-PETG","Flat",100,5,"CF PETG 100%_5.txt"
14.468,123.34,0.072681,15.418,0.069531,0.0027812,0.27812,25.07,123.34,15.418,0.27812,4.24933333333333,2.11133333333333,8.97175911111111,13.7475826616041,-1.67041733839587,-10.8342024801911,"CF-PETG","Flat",100,5,"CF PETG 100%_5.txt"
14.493,123.56,0.072814,15.446,0.069664,0.0027866,0.27866,25.07,123.56,15.446,0.27866,4.24933333333333,2.11133333333333,8.97175911111111,13.7721040511416,-1.67389594885839,-10.8370837036022,"CF-PETG","Flat",100,5,"CF PETG 100%_5.txt"
14.518,123.79,0.072948,15.473,0.069798,0.0027919,0.27919,25.07,123.79,15.473,0.27919,4.24933333333333,2.11133333333333,8.97175911111111,13.7977400492944,-1.67525995070557,-10.8269886299074,"CF-PETG","Flat",100,5,"CF PETG 100%_5.txt"
14.5429,124.01,0.073081,15.501,0.069931,0.0027972,0.27972,25.07,124.01,15.501,0.27972,4.24933333333333,2.11133333333333,8.97175911111111,13.8222614388319,-1.67873856116809,-10.8298726609128,"CF-PETG","Flat",100,5,"CF PETG 100%_5.txt"
14.5679,124.23,0.073214,15.529,0.070064,0.0028026,0.28026,25.07,124.23,15.529,0.28026,4.24933333333333,2.11133333333333,8.97175911111111,13.8467828283694,-1.68221717163061,-10.8327462916518,"CF-PETG","Flat",100,5,"CF PETG 100%_5.txt"
14.5929,124.45,0.073348,15.557,0.070198,0.0028079,0.28079,25.07,124.45,15.557,0.28079,4.24933333333333,2.11133333333333,8.97175911111111,13.8713042179069,-1.68569578209313,-10.8356095782807,"CF-PETG","Flat",100,5,"CF PETG 100%_5.txt"
14.6179,124.68,0.073481,15.585,0.070331,0.0028132,0.28132,25.071,124.68,15.585,0.28132,4.24933333333333,2.11133333333333,8.97175911111111,13.8969402160597,-1.6880597839403,-10.8313107727963,"CF-PETG","Flat",100,5,"CF PETG 100%_5.txt"
14.6429,124.9,0.073615,15.612,0.070465,0.0028186,0.28186,25.071,124.9,15.612,0.28186,4.24933333333333,2.11133333333333,8.97175911111111,13.9214616055972,-1.69053839440282,-10.828454998737,"CF-PETG","Flat",100,5,"CF PETG 100%_5.txt"
14.6679,125.12,0.073748,15.64,0.070598,0.0028239,0.28239,25.071,125.12,15.64,0.28239,4.24933333333333,2.11133333333333,8.97175911111111,13.9459829951347,-1.69401700486534,-10.8313107727963,"CF-PETG","Flat",100,5,"CF PETG 100%_5.txt"
14.6929,125.34,0.073882,15.668,0.070732,0.0028293,0.28293,25.071,125.34,15.668,0.28293,4.24933333333333,2.11133333333333,8.97175911111111,13.9705043846721,-1.69749561532786,-10.834156339851,"CF-PETG","Flat",100,5,"CF PETG 100%_5.txt"
14.7179,125.57,0.074015,15.696,0.070865,0.0028346,0.28346,25.071,125.57,15.696,0.28346,4.24933333333333,2.11133333333333,8.97175911111111,13.996140382825,-1.69985961717504,-10.8298905273639,"CF-PETG","Flat",100,5,"CF PETG 100%_5.txt"
14.7428,125.79,0.074148,15.724,0.070998,0.0028399,0.28399,25.071,125.79,15.724,0.28399,4.24933333333333,2.11133333333333,8.97175911111111,14.0206617723624,-1.70333822763756,-10.832728489173,"CF-PETG","Flat",100,5,"CF PETG 100%_5.txt"
14.7678,126.01,0.074282,15.751,0.071132,0.0028453,0.28453,25.071,126.01,15.751,0.28453,4.24933333333333,2.11133333333333,8.97175911111111,14.0451831618999,-1.70581683810008,-10.8298954866363,"CF-PETG","Flat",100,5,"CF PETG 100%_5.txt"
14.7928,126.23,0.074415,15.779,0.071265,0.0028506,0.28506,25.071,126.23,15.779,0.28506,4.24933333333333,2.11133333333333,8.97175911111111,14.0697045514374,-1.7092954485626,-10.8327235475163,"CF-PETG","Flat",100,5,"CF PETG 100%_5.txt"
14.8178,126.46,0.074549,15.807,0.071399,0.0028559,0.28559,25.072,126.46,15.807,0.28559,4.24933333333333,2.11133333333333,8.97175911111111,14.0953405495902,-1.71165945040978,-10.8284902284417,"CF-PETG","Flat",100,5,"CF PETG 100%_5.txt"
14.8428,126.68,0.074682,15.835,0.071532,0.0028613,0.28613,25.072,126.68,15.835,0.28613,4.24933333333333,2.11133333333333,8.97175911111111,14.1198619391277,-1.7151380608723,-10.8313107727963,"CF-PETG","Flat",100,5,"CF PETG 100%_5.txt"
14.8678,126.9,0.074816,15.862,0.071665,0.0028666,0.28666,25.072,126.9,15.862,0.28666,4.24933333333333,2.11133333333333,8.97175911111111,14.1443833286652,-1.71761667133481,-10.8285000084152,"CF-PETG","Flat",100,5,"CF PETG 100%_5.txt"
14.8928,127.12,0.074949,15.89,0.071799,0.002872,0.2872,25.072,127.12,15.89,0.2872,4.24933333333333,2.11133333333333,8.97175911111111,14.1689047182027,-1.72109528179733,-10.8313107727963,"CF-PETG","Flat",100,5,"CF PETG 100%_5.txt"
14.9178,127.34,0.075082,15.918,0.071932,0.0028773,0.28773,25.072,127.34,15.918,0.28773,4.24933333333333,2.11133333333333,8.97175911111111,14.1934261077401,-1.72457389225985,-10.8341116488243,"CF-PETG","Flat",100,5,"CF PETG 100%_5.txt"
14.9428,127.97,0.075216,15.997,0.072066,0.0028826,0.28826,25.072,127.97,15.997,0.28826,4.24933333333333,2.11133333333333,8.97175911111111,14.2636464505066,-1.73335354949343,-10.83549133896,"CF-PETG","Flat",100,5,"CF PETG 100%_5.txt"
14.9677,128.26,0.075349,16.032,0.072199,0.002888,0.2888,25.072,128.26,16.032,0.2888,4.24933333333333,2.11133333333333,8.97175911111111,14.2959701003514,-1.73602989964857,-10.8285298131772,"CF-PETG","Flat",100,5,"CF PETG 100%_5.txt"
14.9927,128.47,0.075483,16.059,0.072333,0.0028933,0.28933,25.073,128.47,16.059,0.28933,4.24933333333333,2.11133333333333,8.97175911111111,14.3193768812736,-1.73962311872643,-10.8326989147919,"CF-PETG","Flat",100,5,"CF PETG 100%_5.txt"
15.0177,128.69,0.075616,16.087,0.072466,0.0028986,0.28986,25.073,128.69,16.087,0.28986,4.24933333333333,2.11133333333333,8.97175911111111,14.3438982708111,-1.74310172918895,-10.8354679504503,"CF-PETG","Flat",100,5,"CF PETG 100%_5.txt"
15.0427,128.91,0.07575,16.114,0.072599,0.002904,0.2904,25.073,128.91,16.114,0.2904,4.24933333333333,2.11133333333333,8.97175911111111,14.3684196603485,-1.74558033965147,-10.8326941768119,"CF-PETG","Flat",100,5,"CF PETG 100%_5.txt"
15.0677,129.13,0.075883,16.141,0.072733,0.0029093,0.29093,25.073,129.13,16.141,0.29093,4.24933333333333,2.11133333333333,8.97175911111111,14.392941049886,-1.74805895011398,-10.829929682882,"CF-PETG","Flat",100,5,"CF PETG 100%_5.txt"
15.0927,129.35,0.076016,16.169,0.072866,0.0029147,0.29147,25.073,129.35,16.169,0.29147,4.24933333333333,2.11133333333333,8.97175911111111,14.4174624394235,-1.7515375605765,-10.832689471065,"CF-PETG","Flat",100,5,"CF PETG 100%_5.txt"
15.1177,129.57,0.07615,16.196,0.073,0.00292,0.292,25.073,129.57,16.196,0.292,4.24933333333333,2.11133333333333,8.97175911111111,14.441983828961,-1.75401617103902,-10.8299343729256,"CF-PETG","Flat",100,5,"CF PETG 100%_5.txt"
15.1427,129.79,0.076283,16.223,0.073133,0.0029253,0.29253,25.073,129.79,16.223,0.29253,4.24933333333333,2.11133333333333,8.97175911111111,14.4665052184985,-1.75649478150154,-10.8271884454265,"CF-PETG","Flat",100,5,"CF PETG 100%_5.txt"
15.1676,130,0.076417,16.25,0.073267,0.0029307,0.29307,25.073,130,16.25,0.29307,4.24933333333333,2.11133333333333,8.97175911111111,14.4899119994206,-1.7600880005794,-10.8313107727963,"CF-PETG","Flat",100,5,"CF PETG 100%_5.txt"
15.1926,130.22,0.07655,16.278,0.0734,0.002936,0.2936,25.074,130.22,16.278,0.2936,4.24933333333333,2.11133333333333,8.97175911111111,14.5144333889581,-1.76356661104192,-10.834049705381,"CF-PETG","Flat",100,5,"CF PETG 100%_5.txt"
15.2176,130.44,0.076683,16.305,0.073533,0.0029413,0.29413,25.074,130.44,16.305,0.29413,4.24933333333333,2.11133333333333,8.97175911111111,14.5389547784956,-1.76604522150444,-10.8313107727963,"CF-PETG","Flat",100,5,"CF PETG 100%_5.txt"
15.2426,130.66,0.076817,16.332,0.073667,0.0029467,0.29467,25.074,130.66,16.332,0.29467,4.24933333333333,2.11133333333333,8.97175911111111,14.563476168033,-1.76852383196696,-10.8285808961974,"CF-PETG","Flat",100,5,"CF PETG 100%_5.txt"
15.2676,130.88,0.07695,16.36,0.0738,0.002952,0.2952,25.074,130.88,16.36,0.2952,4.24933333333333,2.11133333333333,8.97175911111111,14.5879975575705,-1.77200244242947,-10.8313107727963,"CF-PETG","Flat",100,5,"CF PETG 100%_5.txt"
15.2926,131.1,0.077084,16.387,0.073934,0.0029573,0.29573,25.074,131.1,16.387,0.29573,4.24933333333333,2.11133333333333,8.97175911111111,14.612518947108,-1.774481052892,-10.8285900585342,"CF-PETG","Flat",100,5,"CF PETG 100%_5.txt"
15.3176,131.32,0.077217,16.414,0.074067,0.0029627,0.29627,25.074,131.32,16.414,0.29627,4.24933333333333,2.11133333333333,8.97175911111111,14.6370403366455,-1.77695966335452,-10.8258782950805,"CF-PETG","Flat",100,5,"CF PETG 100%_5.txt"
15.3426,131.53,0.077351,16.442,0.0742,0.002968,0.2968,25.074,131.53,16.442,0.2968,4.24933333333333,2.11133333333333,8.97175911111111,14.6604471175676,-1.78155288243237,-10.8353781926309,"CF-PETG","Flat",100,5,"CF PETG 100%_5.txt"
15.3675,131.75,0.077484,16.469,0.074334,0.0029734,0.29734,25.075,131.75,16.469,0.29734,4.24933333333333,2.11133333333333,8.97175911111111,14.6849685071051,-1.78403149289489,-10.8326643566391,"CF-PETG","Flat",100,5,"CF PETG 100%_5.txt"
15.3925,131.97,0.077617,16.496,0.074467,0.0029787,0.29787,25.075,131.97,16.496,0.29787,4.24933333333333,2.11133333333333,8.97175911111111,14.7094898966426,-1.78651010335741,-10.829959404446,"CF-PETG","Flat",100,5,"CF PETG 100%_5.txt"
15.4175,132.19,0.077751,16.524,0.074601,0.002984,0.2984,25.075,132.19,16.524,0.2984,4.24933333333333,2.11133333333333,8.97175911111111,14.7340112861801,-1.78998871381993,-10.8326598512462,"CF-PETG","Flat",100,5,"CF PETG 100%_5.txt"
15.4425,132.41,0.077884,16.551,0.074734,0.0029894,0.29894,25.075,132.41,16.551,0.29894,4.24933333333333,2.11133333333333,8.97175911111111,14.7585326757176,-1.79246732428245,-10.8299638951269,"CF-PETG","Flat",100,5,"CF PETG 100%_5.txt"
15.4675,132.63,0.078018,16.578,0.074868,0.0029947,0.29947,25.075,132.63,16.578,0.29947,4.24933333333333,2.11133333333333,8.97175911111111,14.783054065255,-1.79494593474497,-10.8272767206235,"CF-PETG","Flat",100,5,"CF PETG 100%_5.txt"
15.4925,132.85,0.078151,16.606,0.075001,0.003,0.3,25.075,132.85,16.606,0.3,4.24933333333333,2.11133333333333,8.97175911111111,14.8075754547925,-1.79842454520749,-10.829968356061,"CF-PETG","Flat",100,5,"CF PETG 100%_5.txt"
15.5175,133.06,0.078285,16.633,0.075134,0.0030054,0.30054,25.075,133.06,16.633,0.30054,4.24933333333333,2.11133333333333,8.97175911111111,14.8309822357147,-1.80201776428534,-10.8339912480331,"CF-PETG","Flat",100,5,"CF PETG 100%_5.txt"
15.5425,133.28,0.078418,16.66,0.075268,0.0030107,0.30107,25.075,133.28,16.66,0.30107,4.24933333333333,2.11133333333333,8.97175911111111,14.8555036252521,-1.80449637474787,-10.8313107727963,"CF-PETG","Flat",100,5,"CF PETG 100%_5.txt"
15.5674,133.5,0.078551,16.688,0.075401,0.0030161,0.30161,25.076,133.5,16.688,0.30161,4.24933333333333,2.11133333333333,8.97175911111111,14.8800250147896,-1.80797498521038,-10.8339824137727,"CF-PETG","Flat",100,5,"CF PETG 100%_5.txt"
15.5924,133.72,0.078685,16.715,0.075535,0.0030214,0.30214,25.076,133.72,16.715,0.30214,4.24933333333333,2.11133333333333,8.97175911111111,14.9045464043271,-1.8104535956729,-10.8313107727963,"CF-PETG","Flat",100,5,"CF PETG 100%_5.txt"
15.6174,133.94,0.078818,16.742,0.075668,0.0030267,0.30267,25.076,133.94,16.742,0.30267,4.24933333333333,2.11133333333333,8.97175911111111,14.9290677938646,-1.81293220613542,-10.8286477489871,"CF-PETG","Flat",100,5,"CF PETG 100%_5.txt"
15.6424,134.16,0.078952,16.77,0.075802,0.0030321,0.30321,25.076,134.16,16.77,0.30321,4.24933333333333,2.11133333333333,8.97175911111111,14.9535891834021,-1.81641081659794,-10.8313107727963,"CF-PETG","Flat",100,5,"CF PETG 100%_5.txt"
15.6674,134.38,0.079085,16.797,0.075935,0.0030374,0.30374,25.076,134.38,16.797,0.30374,4.24933333333333,2.11133333333333,8.97175911111111,14.9781105729395,-1.81888942706046,-10.8286564687769,"CF-PETG","Flat",100,5,"CF PETG 100%_5.txt"
15.6924,134.59,0.079218,16.824,0.076068,0.0030427,0.30427,25.076,134.59,16.824,0.30427,4.24933333333333,2.11133333333333,8.97175911111111,15.0015173538617,-1.82248264613832,-10.8326357949258,"CF-PETG","Flat",100,5,"CF PETG 100%_5.txt"
15.7174,134.81,0.079352,16.852,0.076202,0.0030481,0.30481,25.076,134.81,16.852,0.30481,4.24933333333333,2.11133333333333,8.97175911111111,15.0260387433992,-1.82596125660084,-10.8352792345172,"CF-PETG","Flat",100,5,"CF PETG 100%_5.txt"
15.7424,135.03,0.079485,16.879,0.076335,0.0030534,0.30534,25.077,135.03,16.879,0.30534,4.24933333333333,2.11133333333333,8.97175911111111,15.0505601329366,-1.82843986706336,-10.8326314773586,"CF-PETG","Flat",100,5,"CF PETG 100%_5.txt"
15.7674,135.25,0.079619,16.906,0.076469,0.0030587,0.30587,25.077,135.25,16.906,0.30587,4.24933333333333,2.11133333333333,8.97175911111111,15.0750815224741,-1.83091847752587,-10.8299921774865,"CF-PETG","Flat",100,5,"CF PETG 100%_5.txt"
15.7923,135.48,0.079752,16.936,0.076602,0.0030641,0.30641,25.077,135.48,16.936,0.30641,4.24933333333333,2.11133333333333,8.97175911111111,15.1007175206269,-1.83528247937306,-10.8365758111305,"CF-PETG","Flat",100,5,"CF PETG 100%_5.txt"
15.8173,135.83,0.079886,16.978,0.076735,0.0030694,0.30694,25.077,135.83,16.978,0.30694,4.24933333333333,2.11133333333333,8.97175911111111,15.1397288221638,-1.83827117783615,-10.8273717624935,"CF-PETG","Flat",100,5,"CF PETG 100%_5.txt"
15.8423,136.17,0.080019,17.021,0.076869,0.0030748,0.30748,25.077,136.17,17.021,0.30748,4.24933333333333,2.11133333333333,8.97175911111111,15.1776255150854,-1.84337448491459,-10.8300010863909,"CF-PETG","Flat",100,5,"CF PETG 100%_5.txt"
15.8673,136.51,0.080152,17.064,0.077002,0.0030801,0.30801,25.077,136.51,17.064,0.30801,4.24933333333333,2.11133333333333,8.97175911111111,15.215522208007,-1.84847779199303,-10.8326171588902,"CF-PETG","Flat",100,5,"CF PETG 100%_5.txt"
15.8923,136.86,0.080286,17.107,0.077136,0.0030854,0.30854,25.077,136.86,17.107,0.30854,4.24933333333333,2.11133333333333,8.97175911111111,15.2545335095439,-1.85246649045613,-10.8287045680489,"CF-PETG","Flat",100,5,"CF PETG 100%_5.txt"
15.9173,137.2,0.080419,17.15,0.077269,0.0030908,0.30908,25.077,137.2,17.15,0.30908,4.24933333333333,2.11133333333333,8.97175911111111,15.2924302024654,-1.85756979753457,-10.8313107727963,"CF-PETG","Flat",100,5,"CF PETG 100%_5.txt"
15.9423,137.43,0.080553,17.178,0.077403,0.0030961,0.30961,25.078,137.43,17.178,0.30961,4.24933333333333,2.11133333333333,8.97175911111111,15.3180662006183,-1.85993379938174,-10.8274176235985,"CF-PETG","Flat",100,5,"CF PETG 100%_5.txt"
15.9673,137.64,0.080686,17.205,0.077536,0.0031014,0.31014,25.078,137.64,17.205,0.31014,4.24933333333333,2.11133333333333,8.97175911111111,15.3414729815404,-1.8635270184596,-10.8313107727963,"CF-PETG","Flat",100,5,"CF PETG 100%_5.txt"
15.9922,137.85,0.08082,17.231,0.077669,0.0031068,0.31068,25.078,137.85,17.231,0.31068,4.24933333333333,2.11133333333333,8.97175911111111,15.3648797624625,-1.86612023753747,-10.8300170479802,"CF-PETG","Flat",100,5,"CF PETG 100%_5.txt"
16.0172,138.06,0.080953,17.258,0.077803,0.0031121,0.31121,25.078,138.06,17.258,0.31121,4.24933333333333,2.11133333333333,8.97175911111111,15.3882865433847,-1.86971345661532,-10.8338941743848,"CF-PETG","Flat",100,5,"CF PETG 100%_5.txt"
16.0422,138.28,0.081086,17.284,0.077936,0.0031175,0.31175,25.078,138.28,17.284,0.31175,4.24933333333333,2.11133333333333,8.97175911111111,15.4128079329222,-1.87119206707784,-10.8261517419454,"CF-PETG","Flat",100,5,"CF PETG 100%_5.txt"
16.0672,138.49,0.08122,17.311,0.07807,0.0031228,0.31228,25.078,138.49,17.311,0.31228,4.24933333333333,2.11133333333333,8.97175911111111,15.4362147138443,-1.8747852861557,-10.8300230267212,"CF-PETG","Flat",100,5,"CF PETG 100%_5.txt"
16.0922,138.7,0.081353,17.337,0.078203,0.0031281,0.31281,25.078,138.7,17.337,0.31281,4.24933333333333,2.11133333333333,8.97175911111111,15.4596214947664,-1.87737850523356,-10.8287391430672,"CF-PETG","Flat",100,5,"CF PETG 100%_5.txt"
16.1172,138.91,0.081487,17.364,0.078337,0.0031335,0.31335,25.079,138.91,17.364,0.31335,4.24933333333333,2.11133333333333,8.97175911111111,15.4830282756886,-1.88097172431142,-10.8325945882943,"CF-PETG","Flat",100,5,"CF PETG 100%_5.txt"
16.1422,139.12,0.08162,17.39,0.07847,0.0031388,0.31388,25.079,139.12,17.39,0.31388,4.24933333333333,2.11133333333333,8.97175911111111,15.5064350566107,-1.88356494338928,-10.8313107727963,"CF-PETG","Flat",100,5,"CF PETG 100%_5.txt"
16.1672,139.34,0.081753,17.417,0.078603,0.0031441,0.31441,25.079,139.34,17.417,0.31441,4.24933333333333,2.11133333333333,8.97175911111111,15.5309564461482,-1.8860435538518,-10.8287509551117,"CF-PETG","Flat",100,5,"CF PETG 100%_5.txt"
16.1921,139.55,0.081887,17.443,0.078737,0.0031495,0.31495,25.079,139.55,17.443,0.31495,4.24933333333333,2.11133333333333,8.97175911111111,15.5543632270703,-1.88863677292966,-10.8274767696477,"CF-PETG","Flat",100,5,"CF PETG 100%_5.txt"
16.2171,139.76,0.08202,17.47,0.07887,0.0031548,0.31548,25.079,139.76,17.47,0.31548,4.24933333333333,2.11133333333333,8.97175911111111,15.5777700079925,-1.89222999200751,-10.8313107727963,"CF-PETG","Flat",100,5,"CF PETG 100%_5.txt"
16.2421,139.97,0.082154,17.496,0.079004,0.0031601,0.31601,25.079,139.97,17.496,0.31601,4.24933333333333,2.11133333333333,8.97175911111111,15.6011767889146,-1.89482321108537,-10.8300366431491,"CF-PETG","Flat",100,5,"CF PETG 100%_5.txt"
16.2671,140.18,0.082287,17.523,0.079137,0.0031655,0.31655,25.079,140.18,17.523,0.31655,4.24933333333333,2.11133333333333,8.97175911111111,15.6245835698368,-1.89841643016323,-10.833855105651,"CF-PETG","Flat",100,5,"CF PETG 100%_5.txt"
16.2921,140.4,0.082421,17.549,0.07927,0.0031708,0.31708,25.079,140.4,17.549,0.31708,4.24933333333333,2.11133333333333,8.97175911111111,15.6491049593742,-1.89989504062575,-10.8262296462804,"CF-PETG","Flat",100,5,"CF PETG 100%_5.txt"
16.3171,140.61,0.082554,17.576,0.079404,0.0031762,0.31762,25.08,140.61,17.576,0.31762,4.24933333333333,2.11133333333333,8.97175911111111,15.6725117402964,-1.90348825970361,-10.8300424425558,"CF-PETG","Flat",100,5,"CF PETG 100%_5.txt"
16.3421,140.82,0.082687,17.602,0.079537,0.0031815,0.31815,25.08,140.82,17.602,0.31815,4.24933333333333,2.11133333333333,8.97175911111111,15.6959185212185,-1.90608147878147,-10.8287778592289,"CF-PETG","Flat",100,5,"CF PETG 100%_5.txt"
16.3671,141.03,0.082821,17.629,0.079671,0.0031868,0.31868,25.08,141.03,17.629,0.31868,4.24933333333333,2.11133333333333,8.97175911111111,15.7193253021407,-1.90967469785933,-10.8325752899162,"CF-PETG","Flat",100,5,"CF PETG 100%_5.txt"
16.392,141.24,0.082954,17.655,0.079804,0.0031922,0.31922,25.08,141.24,17.655,0.31922,4.24933333333333,2.11133333333333,8.97175911111111,15.7427320830628,-1.91226791693719,-10.8313107727963,"CF-PETG","Flat",100,5,"CF PETG 100%_5.txt"
16.417,141.46,0.083088,17.682,0.079938,0.0031975,0.31975,25.08,141.46,17.682,0.31975,4.24933333333333,2.11133333333333,8.97175911111111,15.7672534726003,-1.9147465273997,-10.8287893190799,"CF-PETG","Flat",100,5,"CF PETG 100%_5.txt"
16.442,141.67,0.083221,17.708,0.080071,0.0032028,0.32028,25.08,141.67,17.708,0.32028,4.24933333333333,2.11133333333333,8.97175911111111,15.7906602535224,-1.91733974647757,-10.8275341454572,"CF-PETG","Flat",100,5,"CF PETG 100%_5.txt"
16.467,141.88,0.083355,17.735,0.080204,0.0032082,0.32082,25.08,141.88,17.735,0.32082,4.24933333333333,2.11133333333333,8.97175911111111,15.8140670344446,-1.92093296555542,-10.8313107727963,"CF-PETG","Flat",100,5,"CF PETG 100%_5.txt"
16.492,142.09,0.083488,17.761,0.080338,0.0032135,0.32135,25.081,142.09,17.761,0.32135,4.24933333333333,2.11133333333333,8.97175911111111,15.8374738153667,-1.92352618463328,-10.8300556535853,"CF-PETG","Flat",100,5,"CF PETG 100%_5.txt"
16.517,142.3,0.083621,17.788,0.080471,0.0032189,0.32189,25.081,142.3,17.788,0.32189,4.24933333333333,2.11133333333333,8.97175911111111,15.8608805962889,-1.92711940371114,-10.8338172009846,"CF-PETG","Flat",100,5,"CF PETG 100%_5.txt"
