Repository: VipulKohinkar/3D-Printing-Parameter-Optimisation

# 3D Printing Parameter Optimisation: Impact of K-Value on Carbon-Reinforced PETG

## MSc Mechanical Engineering with Management

**Author:** Vipul Kohinkar  
**Project:** MEE7012-SUM  
**Date:** 27 August 2026

---

## Project Overview

This project investigates the influence of flow-rate multiplier (K-value) and build orientation on the tensile behaviour of PETG and carbon-fibre-reinforced PETG (CF-PETG) manufactured using fused deposition modelling (FDM).

The study compares an unreinforced thermoplastic, PETG, with a carbon-fibre-reinforced PETG composite to investigate whether the two materials respond differently to changes in material flow and build orientation.

---

File: 3_Experimental_data/Modulus/Recalculated Stress Strain/Recalculated_Stress_Strain_All_Data.csv (part 22 of 212)
"Time (s)","Load (N)","Machine Extension (mm)","Stress (MPa)","Extension from Preload (mm)","Strain","Percentage Strain","Gauge Length (mm)","Load_N","NEXYGEN_Stress_MPa","Percentage_Strain","Measured_Width_mm","Measured_Thickness_mm","Measured_Area_mm2","Recalculated_Stress_MPa","Stress_Difference_MPa","Stress_Difference_Percent","Material","Orientation","K","Sample","File"
16.542,142.52,0.083755,17.814,0.080605,0.0032242,0.32242,25.081,142.52,17.814,0.32242,4.24933333333333,2.11133333333333,8.97175911111111,15.8854019858263,-1.92859801417366,-10.826305232815,"CF-PETG","Flat",100,5,"CF PETG 100%_5.txt"
16.567,142.73,0.083888,17.841,0.080738,0.0032295,0.32295,25.081,142.73,17.841,0.32295,4.24933333333333,2.11133333333333,8.97175911111111,15.9088087667485,-1.93219123325152,-10.8300612816071,"CF-PETG","Flat",100,5,"CF PETG 100%_5.txt"
16.592,142.94,0.084022,17.867,0.080872,0.0032349,0.32349,25.081,142.94,17.867,0.32349,4.24933333333333,2.11133333333333,8.97175911111111,15.9322155476706,-1.93478445232938,-10.8288154269289,"CF-PETG","Flat",100,5,"CF PETG 100%_5.txt"
16.6169,143.15,0.084155,17.894,0.081005,0.0032402,0.32402,25.081,143.15,17.894,0.32402,4.24933333333333,2.11133333333333,8.97175911111111,15.9556223285928,-1.93837767140724,-10.8325565631342,"CF-PETG","Flat",100,5,"CF PETG 100%_5.txt"
16.6419,143.36,0.084288,17.92,0.081138,0.0032455,0.32455,25.081,143.36,17.92,0.32455,4.24933333333333,2.11133333333333,8.97175911111111,15.9790291095149,-1.9409708904851,-10.8313107727963,"CF-PETG","Flat",100,5,"CF PETG 100%_5.txt"
16.6669,143.58,0.084422,17.947,0.081272,0.0032509,0.32509,25.081,143.58,17.947,0.32509,4.24933333333333,2.11133333333333,8.97175911111111,16.0035504990524,-1.94344950094762,-10.8288265501065,"CF-PETG","Flat",100,5,"CF PETG 100%_5.txt"
16.6919,143.68,0.084555,17.96,0.081405,0.0032562,0.32562,25.082,143.68,17.96,0.32562,4.24933333333333,2.11133333333333,8.97175911111111,16.0146965852058,-1.94530341479422,-10.8313107727963,"CF-PETG","Flat",100,5,"CF PETG 100%_5.txt"
16.7169,143.77,0.084689,17.971,0.081539,0.0032615,0.32615,25.082,143.77,17.971,0.32615,4.24933333333333,2.11133333333333,8.97175911111111,16.0247280627438,-1.94627193725616,-10.8300703202724,"CF-PETG","Flat",100,5,"CF PETG 100%_5.txt"
16.7419,143.85,0.084822,17.981,0.081672,0.0032669,0.32669,25.082,143.85,17.981,0.32669,4.24933333333333,2.11133333333333,8.97175911111111,16.0336449316666,-1.94735506833344,-10.8300710101409,"CF-PETG","Flat",100,5,"CF PETG 100%_5.txt"
16.7669,143.93,0.084956,17.991,0.081806,0.0032722,0.32722,25.082,143.93,17.991,0.32722,4.24933333333333,2.11133333333333,8.97175911111111,16.0425618005893,-1.94843819941071,-10.8300716992425,"CF-PETG","Flat",100,5,"CF PETG 100%_5.txt"
16.7919,144.16,0.085089,18.02,0.081939,0.0032776,0.32776,25.082,144.16,18.02,0.32776,4.24933333333333,2.11133333333333,8.97175911111111,16.0681977987421,-1.95180220125789,-10.8313107727963,"CF-PETG","Flat",100,5,"CF PETG 100%_5.txt"
16.8168,144.4,0.085222,18.049,0.082072,0.0032829,0.32829,25.082,144.4,18.049,0.32829,4.24933333333333,2.11133333333333,8.97175911111111,16.0949484055103,-1.95405159448973,-10.8263704055058,"CF-PETG","Flat",100,5,"CF PETG 100%_5.txt"
16.8418,144.63,0.085356,18.079,0.082206,0.0032882,0.32882,25.082,144.63,18.079,0.32882,4.24933333333333,2.11133333333333,8.97175911111111,16.1205844036631,-1.95841559633691,-10.8325438151276,"CF-PETG","Flat",100,5,"CF PETG 100%_5.txt"
16.8668,144.87,0.085489,18.108,0.082339,0.0032936,0.32936,25.083,144.87,18.108,0.32936,4.24933333333333,2.11133333333333,8.97175911111111,16.1473350104312,-1.96066498956875,-10.8276175699622,"CF-PETG","Flat",100,5,"CF PETG 100%_5.txt"
16.8918,145.1,0.085623,18.138,0.082473,0.0032989,0.32989,25.083,145.1,18.138,0.32989,4.24933333333333,2.11133333333333,8.97175911111111,16.1729710085841,-1.96502899141593,-10.8337688356816,"CF-PETG","Flat",100,5,"CF PETG 100%_5.txt"
16.9168,145.34,0.085756,18.167,0.082606,0.0033042,0.33042,25.083,145.34,18.167,0.33042,4.24933333333333,2.11133333333333,8.97175911111111,16.1997216153522,-1.96727838464777,-10.8288566337192,"CF-PETG","Flat",100,5,"CF PETG 100%_5.txt"
16.9418,145.57,0.08589,18.196,0.082739,0.0033096,0.33096,25.083,145.57,18.196,0.33096,4.24933333333333,2.11133333333333,8.97175911111111,16.2253576135051,-1.97064238649495,-10.8300856589083,"CF-PETG","Flat",100,5,"CF PETG 100%_5.txt"
16.9668,145.81,0.086023,18.226,0.082873,0.0033149,0.33149,25.083,145.81,18.226,0.33149,4.24933333333333,2.11133333333333,8.97175911111111,16.2521082202732,-1.97389177972678,-10.830087675446,"CF-PETG","Flat",100,5,"CF PETG 100%_5.txt"
16.9918,146.04,0.086156,18.255,0.083006,0.0033203,0.33203,25.083,146.04,18.255,0.33203,4.24933333333333,2.11133333333333,8.97175911111111,16.277744218426,-1.97725578157397,-10.8313107727963,"CF-PETG","Flat",100,5,"CF PETG 100%_5.txt"
17.0167,146.28,0.08629,18.285,0.08314,0.0033256,0.33256,25.083,146.28,18.285,0.33256,4.24933333333333,2.11133333333333,8.97175911111111,16.3044948251942,-1.9805051748058,-10.8313107727963,"CF-PETG","Flat",100,5,"CF PETG 100%_5.txt"
17.0417,146.51,0.086423,18.314,0.083273,0.0033309,0.33309,25.083,146.51,18.314,0.33309,4.24933333333333,2.11133333333333,8.97175911111111,16.330130823347,-1.98386917665298,-10.8325279930817,"CF-PETG","Flat",100,5,"CF PETG 100%_5.txt"
17.0667,146.75,0.086557,18.344,0.083407,0.0033363,0.33363,25.084,146.75,18.344,0.33363,4.24933333333333,2.11133333333333,8.97175911111111,16.3568814301152,-1.98711856988482,-10.8325260024249,"CF-PETG","Flat",100,5,"CF PETG 100%_5.txt"
17.0917,146.98,0.08669,18.373,0.08354,0.0033416,0.33416,25.084,146.98,18.373,0.33416,4.24933333333333,2.11133333333333,8.97175911111111,16.382517428268,-1.990482571732,-10.8337373958091,"CF-PETG","Flat",100,5,"CF PETG 100%_5.txt"
17.1167,147.22,0.086824,18.402,0.083673,0.0033469,0.33469,25.084,147.22,18.402,0.33469,4.24933333333333,2.11133333333333,8.97175911111111,16.4092680350362,-1.99273196496384,-10.8288879739368,"CF-PETG","Flat",100,5,"CF PETG 100%_5.txt"
17.1417,147.45,0.086957,18.432,0.083807,0.0033523,0.33523,25.084,147.45,18.432,0.33523,4.24933333333333,2.11133333333333,8.97175911111111,16.434904033189,-1.99709596681102,-10.8349390560494,"CF-PETG","Flat",100,5,"CF PETG 100%_5.txt"
17.1667,147.69,0.08709,18.461,0.08394,0.0033576,0.33576,25.084,147.69,18.461,0.33576,4.24933333333333,2.11133333333333,8.97175911111111,16.4616546399571,-1.99934536004286,-10.8301032449101,"CF-PETG","Flat",100,5,"CF PETG 100%_5.txt"
17.1917,147.93,0.087224,18.491,0.084074,0.0033629,0.33629,25.084,147.93,18.491,0.33629,4.24933333333333,2.11133333333333,8.97175911111111,16.4884052467253,-2.0025947532747,-10.8301052040165,"CF-PETG","Flat",100,5,"CF PETG 100%_5.txt"
17.2166,148.16,0.087357,18.52,0.084207,0.0033683,0.33683,25.084,148.16,18.52,0.33683,4.24933333333333,2.11133333333333,8.97175911111111,16.5140412448781,-2.00595875512187,-10.8313107727963,"CF-PETG","Flat",100,5,"CF PETG 100%_5.txt"
17.2416,148.4,0.087491,18.55,0.084341,0.0033736,0.33736,25.085,148.4,18.55,0.33736,4.24933333333333,2.11133333333333,8.97175911111111,16.5407918516463,-2.00920814835371,-10.8313107727963,"CF-PETG","Flat",100,5,"CF PETG 100%_5.txt"
17.2666,148.63,0.087624,18.579,0.084474,0.003379,0.3379,25.085,148.63,18.579,0.3379,4.24933333333333,2.11133333333333,8.97175911111111,16.5664278497991,-2.0125721502009,-10.8325106313628,"CF-PETG","Flat",100,5,"CF PETG 100%_5.txt"
17.2916,148.87,0.087757,18.608,0.084607,0.0033843,0.33843,25.085,148.87,18.608,0.33843,4.24933333333333,2.11133333333333,8.97175911111111,16.5931784565673,-2.01482154343273,-10.8277168069257,"CF-PETG","Flat",100,5,"CF PETG 100%_5.txt"
17.3166,149.1,0.087891,18.638,0.084741,0.0033896,0.33896,25.085,149.1,18.638,0.33896,4.24933333333333,2.11133333333333,8.97175911111111,16.6188144547201,-2.01918554527991,-10.833702893443,"CF-PETG","Flat",100,5,"CF PETG 100%_5.txt"
17.3416,149.34,0.088024,18.667,0.084874,0.003395,0.3395,25.085,149.34,18.667,0.3395,4.24933333333333,2.11133333333333,8.97175911111111,16.6455650614882,-2.02143493851175,-10.8289223684135,"CF-PETG","Flat",100,5,"CF PETG 100%_5.txt"
17.3666,149.57,0.088158,18.697,0.085008,0.0034003,0.34003,25.085,149.57,18.697,0.34003,4.24933333333333,2.11133333333333,8.97175911111111,16.6712010596411,-2.02579894035893,-10.8348876309511,"CF-PETG","Flat",100,5,"CF PETG 100%_5.txt"
17.3916,149.81,0.088291,18.726,0.085141,0.0034056,0.34056,25.085,149.81,18.726,0.34056,4.24933333333333,2.11133333333333,8.97175911111111,16.6979516664092,-2.02804833359077,-10.8301203331772,"CF-PETG","Flat",100,5,"CF PETG 100%_5.txt"
17.4166,150.04,0.088425,18.755,0.085274,0.003411,0.3411,25.085,150.04,18.755,0.3411,4.24933333333333,2.11133333333333,8.97175911111111,16.7235876645621,-2.03141233543795,-10.8313107727963,"CF-PETG","Flat",100,5,"CF PETG 100%_5.txt"
17.4415,150.28,0.088558,18.785,0.085408,0.0034163,0.34163,25.086,150.28,18.785,0.34163,4.24933333333333,2.11133333333333,8.97175911111111,16.7503382713302,-2.03466172866979,-10.8313107727963,"CF-PETG","Flat",100,5,"CF PETG 100%_5.txt"
17.4665,150.51,0.088691,18.814,0.085541,0.0034217,0.34217,25.086,150.51,18.814,0.34217,4.24933333333333,2.11133333333333,8.97175911111111,16.775974269483,-2.03802573051697,-10.8324956442913,"CF-PETG","Flat",100,5,"CF PETG 100%_5.txt"
17.4915,150.75,0.088825,18.844,0.085675,0.003427,0.3427,25.086,150.75,18.844,0.3427,4.24933333333333,2.11133333333333,8.97175911111111,16.8027248762512,-2.0412751237488,-10.8324937579537,"CF-PETG","Flat",100,5,"CF PETG 100%_5.txt"
17.5165,150.98,0.088958,18.873,0.085808,0.0034323,0.34323,25.086,150.98,18.873,0.34323,4.24933333333333,2.11133333333333,8.97175911111111,16.828360874404,-2.04463912559599,-10.8336731075928,"CF-PETG","Flat",100,5,"CF PETG 100%_5.txt"
17.5415,151.22,0.089092,18.903,0.085942,0.0034377,0.34377,25.086,151.22,18.903,0.34377,4.24933333333333,2.11133333333333,8.97175911111111,16.8551114811722,-2.04788851882782,-10.8336693584501,"CF-PETG","Flat",100,5,"CF PETG 100%_5.txt"
17.5665,151.46,0.089225,18.932,0.086075,0.003443,0.3443,25.086,151.46,18.932,0.3443,4.24933333333333,2.11133333333333,8.97175911111111,16.8818620879403,-2.05013791205966,-10.8289558000193,"CF-PETG","Flat",100,5,"CF PETG 100%_5.txt"
17.5915,151.69,0.089359,18.961,0.086208,0.0034483,0.34483,25.086,151.69,18.961,0.34483,4.24933333333333,2.11133333333333,8.97175911111111,16.9074980860932,-2.05350191390684,-10.8301350873205,"CF-PETG","Flat",100,5,"CF PETG 100%_5.txt"
17.6165,151.93,0.089492,18.991,0.086342,0.0034537,0.34537,25.087,151.93,18.991,0.34537,4.24933333333333,2.11133333333333,8.97175911111111,16.9342486928613,-2.05675130713868,-10.8301369445457,"CF-PETG","Flat",100,5,"CF PETG 100%_5.txt"
17.6414,152.15,0.089625,19.019,0.086475,0.003459,0.3459,25.087,152.15,19.019,0.3459,4.24933333333333,2.11133333333333,8.97175911111111,16.9587700823988,-2.06022991760119,-10.8324828729228,"CF-PETG","Flat",100,5,"CF PETG 100%_5.txt"
17.6664,152.36,0.089759,19.045,0.086609,0.0034643,0.34643,25.087,152.36,19.045,0.34643,4.24933333333333,2.11133333333333,8.97175911111111,16.9821768633209,-2.06282313667906,-10.8313107727963,"CF-PETG","Flat",100,5,"CF PETG 100%_5.txt"
17.6914,152.57,0.089892,19.072,0.086742,0.0034697,0.34697,25.087,152.57,19.072,0.34697,4.24933333333333,2.11133333333333,8.97175911111111,17.0055836442431,-2.06641635575691,-10.8348173015778,"CF-PETG","Flat",100,5,"CF PETG 100%_5.txt"
17.7164,152.78,0.090026,19.098,0.086876,0.003475,0.3475,25.087,152.78,19.098,0.3475,4.24933333333333,2.11133333333333,8.97175911111111,17.0289904251652,-2.06900957483477,-10.8336452761272,"CF-PETG","Flat",100,5,"CF PETG 100%_5.txt"
17.7414,153,0.090159,19.125,0.087009,0.0034804,0.34804,25.087,153,19.125,0.34804,4.24933333333333,2.11133333333333,8.97175911111111,17.0535118147027,-2.07148818529729,-10.8313107727963,"CF-PETG","Flat",100,5,"CF PETG 100%_5.txt"
17.7664,153.21,0.090292,19.151,0.087142,0.0034857,0.34857,25.087,153.21,19.151,0.34857,4.24933333333333,2.11133333333333,8.97175911111111,17.0769185956248,-2.07408140437515,-10.8301467514759,"CF-PETG","Flat",100,5,"CF PETG 100%_5.txt"
17.7914,153.42,0.090426,19.178,0.087276,0.003491,0.3491,25.087,153.42,19.178,0.3491,4.24933333333333,2.11133333333333,8.97175911111111,17.100325376547,-2.07767462345301,-10.8336355378716,"CF-PETG","Flat",100,5,"CF PETG 100%_5.txt"
17.8164,153.63,0.090559,19.204,0.087409,0.0034964,0.34964,25.088,153.63,19.204,0.34964,4.24933333333333,2.11133333333333,8.97175911111111,17.1237321574691,-2.08026784253087,-10.8324715816021,"CF-PETG","Flat",100,5,"CF PETG 100%_5.txt"
17.8413,153.85,0.090693,19.231,0.087543,0.0035017,0.35017,25.088,153.85,19.231,0.35017,4.24933333333333,2.11133333333333,8.97175911111111,17.1482535470066,-2.08274645299339,-10.8301515937465,"CF-PETG","Flat",100,5,"CF PETG 100%_5.txt"
17.8663,154.06,0.090826,19.257,0.087676,0.003507,0.3507,25.088,154.06,19.257,0.3507,4.24933333333333,2.11133333333333,8.97175911111111,17.1716603279288,-2.08533967207125,-10.8289955448473,"CF-PETG","Flat",100,5,"CF PETG 100%_5.txt"
17.8913,154.27,0.09096,19.284,0.087809,0.0035124,0.35124,25.088,154.27,19.284,0.35124,4.24933333333333,2.11133333333333,8.97175911111111,17.1950671088509,-2.08893289114911,-10.8324667659672,"CF-PETG","Flat",100,5,"CF PETG 100%_5.txt"
17.9163,154.48,0.091093,19.31,0.087943,0.0035177,0.35177,25.088,154.48,19.31,0.35177,4.24933333333333,2.11133333333333,8.97175911111111,17.218473889773,-2.09152611022697,-10.8313107727963,"CF-PETG","Flat",100,5,"CF PETG 100%_5.txt"
17.9413,154.7,0.091226,19.337,0.088076,0.0035231,0.35231,25.088,154.7,19.337,0.35231,4.24933333333333,2.11133333333333,8.97175911111111,17.2429952793105,-2.09400472068949,-10.8290051232843,"CF-PETG","Flat",100,5,"CF PETG 100%_5.txt"
17.9663,154.91,0.09136,19.363,0.08821,0.0035284,0.35284,25.088,154.91,19.363,0.35284,4.24933333333333,2.11133333333333,8.97175911111111,17.2664020602327,-2.09659793976735,-10.8278569424539,"CF-PETG","Flat",100,5,"CF PETG 100%_5.txt"
17.9913,155.12,0.091493,19.39,0.088343,0.0035337,0.35337,25.089,155.12,19.39,0.35337,4.24933333333333,2.11133333333333,8.97175911111111,17.2898088411548,-2.1001911588452,-10.8313107727963,"CF-PETG","Flat",100,5,"CF PETG 100%_5.txt"
18.0163,155.33,0.091627,19.416,0.088477,0.0035391,0.35391,25.089,155.33,19.416,0.35391,4.24933333333333,2.11133333333333,8.97175911111111,17.3132156220769,-2.10278437792306,-10.8301626386643,"CF-PETG","Flat",100,5,"CF PETG 100%_5.txt"
18.0412,155.54,0.09176,19.443,0.08861,0.0035444,0.35444,25.089,155.54,19.443,0.35444,4.24933333333333,2.11133333333333,8.97175911111111,17.3366224029991,-2.10637759700093,-10.8336038522909,"CF-PETG","Flat",100,5,"CF PETG 100%_5.txt"
18.0662,155.76,0.091894,19.47,0.088743,0.0035497,0.35497,25.089,155.76,19.47,0.35497,4.24933333333333,2.11133333333333,8.97175911111111,17.3611437925366,-2.10885620746344,-10.8313107727963,"CF-PETG","Flat",100,5,"CF PETG 100%_5.txt"
18.0912,155.97,0.092027,19.496,0.088877,0.0035551,0.35551,25.089,155.97,19.496,0.35551,4.24933333333333,2.11133333333333,8.97175911111111,17.3845505734587,-2.1114494265413,-10.8301673499246,"CF-PETG","Flat",100,5,"CF PETG 100%_5.txt"
18.1162,156.18,0.09216,19.523,0.08901,0.0035604,0.35604,25.089,156.18,19.523,0.35604,4.24933333333333,2.11133333333333,8.97175911111111,17.4079573543808,-2.11504264561916,-10.8335944558683,"CF-PETG","Flat",100,5,"CF PETG 100%_5.txt"
18.1412,156.39,0.092294,19.549,0.089144,0.0035657,0.35657,25.089,156.39,19.549,0.35657,4.24933333333333,2.11133333333333,8.97175911111111,17.431364135303,-2.11763586469702,-10.832451095693,"CF-PETG","Flat",100,5,"CF PETG 100%_5.txt"
18.1662,156.61,0.092427,19.576,0.089277,0.0035711,0.35711,25.089,156.61,19.576,0.35711,4.24933333333333,2.11133333333333,8.97175911111111,17.4558855248405,-2.12011447515954,-10.8301720226785,"CF-PETG","Flat",100,5,"CF PETG 100%_5.txt"
18.1912,156.82,0.092561,19.602,0.089411,0.0035764,0.35764,25.09,156.82,19.602,0.35764,4.24933333333333,2.11133333333333,8.97175911111111,17.4792923057626,-2.1227076942374,-10.8290362934262,"CF-PETG","Flat",100,5,"CF PETG 100%_5.txt"
18.2162,157.03,0.092694,19.629,0.089544,0.0035818,0.35818,25.09,157.03,19.629,0.35818,4.24933333333333,2.11133333333333,8.97175911111111,17.5026990866847,-2.12630091331526,-10.8324464481902,"CF-PETG","Flat",100,5,"CF PETG 100%_5.txt"
18.2412,157.24,0.092827,19.655,0.089677,0.0035871,0.35871,25.09,157.24,19.655,0.35871,4.24933333333333,2.11133333333333,8.97175911111111,17.5261058676069,-2.12889413239311,-10.8313107727963,"CF-PETG","Flat",100,5,"CF PETG 100%_5.txt"
18.2661,157.45,0.092961,19.682,0.089811,0.0035924,0.35924,25.09,157.45,19.682,0.35924,4.24933333333333,2.11133333333333,8.97175911111111,17.549512648529,-2.13248735147097,-10.8347086244842,"CF-PETG","Flat",100,5,"CF PETG 100%_5.txt"
18.2911,157.67,0.093094,19.708,0.089944,0.0035978,0.35978,25.09,157.67,19.708,0.35978,4.24933333333333,2.11133333333333,8.97175911111111,17.5740340380665,-2.13396596193349,-10.8279174037624,"CF-PETG","Flat",100,5,"CF PETG 100%_5.txt"
18.3161,157.88,0.093228,19.735,0.090078,0.0036031,0.36031,25.09,157.88,19.735,0.36031,4.24933333333333,2.11133333333333,8.97175911111111,17.5974408189886,-2.13755918101135,-10.8313107727963,"CF-PETG","Flat",100,5,"CF PETG 100%_5.txt"
18.3411,158.09,0.093361,19.761,0.090211,0.0036084,0.36084,25.09,158.09,19.761,0.36084,4.24933333333333,2.11133333333333,8.97175911111111,17.6208475999108,-2.14015240008921,-10.830182683514,"CF-PETG","Flat",100,5,"CF PETG 100%_5.txt"
18.3661,158.3,0.093495,19.788,0.090344,0.0036138,0.36138,25.091,158.3,19.788,0.36138,4.24933333333333,2.11133333333333,8.97175911111111,17.6442543808329,-2.14374561916707,-10.8335638728879,"CF-PETG","Flat",100,5,"CF PETG 100%_5.txt"
18.3911,158.52,0.093628,19.814,0.090478,0.0036191,0.36191,25.091,158.52,19.814,0.36191,4.24933333333333,2.11133333333333,8.97175911111111,17.6687757703704,-2.14522422962959,-10.8268104856646,"CF-PETG","Flat",100,5,"CF PETG 100%_5.txt"
18.4161,158.73,0.093761,19.841,0.090611,0.0036245,0.36245,25.091,158.73,19.841,0.36245,4.24933333333333,2.11133333333333,8.97175911111111,17.6921825512926,-2.14881744870745,-10.8301872320319,"CF-PETG","Flat",100,5,"CF PETG 100%_5.txt"
18.4411,158.94,0.093895,19.867,0.090745,0.0036298,0.36298,25.091,158.94,19.867,0.36298,4.24933333333333,2.11133333333333,8.97175911111111,17.7155893322147,-2.15141066778531,-10.8290666320295,"CF-PETG","Flat",100,5,"CF PETG 100%_5.txt"
18.466,159.15,0.094028,19.894,0.090878,0.0036351,0.36351,25.091,159.15,19.894,0.36351,4.24933333333333,2.11133333333333,8.97175911111111,17.7389961131368,-2.15500388686316,-10.8324313203135,"CF-PETG","Flat",100,5,"CF PETG 100%_5.txt"
18.491,159.36,0.094162,19.921,0.091012,0.0036405,0.36405,25.091,159.36,19.921,0.36405,4.24933333333333,2.11133333333333,8.97175911111111,17.762402894059,-2.15859710594102,-10.8357868879124,"CF-PETG","Flat",100,5,"CF PETG 100%_5.txt"
18.516,159.58,0.094295,19.947,0.091145,0.0036458,0.36458,25.091,159.58,19.947,0.36458,4.24933333333333,2.11133333333333,8.97175911111111,17.7869242835965,-2.16007571640354,-10.8290756324437,"CF-PETG","Flat",100,5,"CF PETG 100%_5.txt"
18.541,159.79,0.094429,19.974,0.091278,0.0036511,0.36511,25.091,159.79,19.974,0.36511,4.24933333333333,2.11133333333333,8.97175911111111,17.8103310645186,-2.1636689354814,-10.832426832289,"CF-PETG","Flat",100,5,"CF PETG 100%_5.txt"
18.566,160,0.094562,20,0.091412,0.0036565,0.36565,25.092,160,20,0.36565,4.24933333333333,2.11133333333333,8.97175911111111,17.8337378454407,-2.16626215455926,-10.8313107727963,"CF-PETG","Flat",100,5,"CF PETG 100%_5.txt"
18.591,160.21,0.094695,20.027,0.091545,0.0036618,0.36618,25.092,160.21,20.027,0.36618,4.24933333333333,2.11133333333333,8.97175911111111,17.8571446263629,-2.16985537363712,-10.8346500905633,"CF-PETG","Flat",100,5,"CF PETG 100%_5.txt"
18.616,160.43,0.094829,20.053,0.091679,0.0036671,0.36671,25.092,160.43,20.053,0.36671,4.24933333333333,2.11133333333333,8.97175911111111,17.8816660159004,-2.17133398409964,-10.8279757846688,"CF-PETG","Flat",100,5,"CF PETG 100%_5.txt"
18.641,160.64,0.094962,20.08,0.091812,0.0036725,0.36725,25.092,160.64,20.08,0.36725,4.24933333333333,2.11133333333333,8.97175911111111,17.9050727968225,-2.1749272031775,-10.8313107727963,"CF-PETG","Flat",100,5,"CF PETG 100%_5.txt"
18.6659,160.85,0.095096,20.106,0.091946,0.0036778,0.36778,25.092,160.85,20.106,0.36778,4.24933333333333,2.11133333333333,8.97175911111111,17.9284795777446,-2.17752042225536,-10.8302020404623,"CF-PETG","Flat",100,5,"CF PETG 100%_5.txt"
18.6909,161.06,0.095229,20.133,0.092079,0.0036832,0.36832,25.092,161.06,20.133,0.36832,4.24933333333333,2.11133333333333,8.97175911111111,17.9518863586668,-2.18111364133322,-10.8335252636627,"CF-PETG","Flat",100,5,"CF PETG 100%_5.txt"
18.7159,161.27,0.095362,20.159,0.092212,0.0036885,0.36885,25.092,161.27,20.159,0.36885,4.24933333333333,2.11133333333333,8.97175911111111,17.9752931395889,-2.18370686041107,-10.8324165901636,"CF-PETG","Flat",100,5,"CF PETG 100%_5.txt"
18.7409,161.49,0.095496,20.186,0.092346,0.0036938,0.36938,25.093,161.49,20.186,0.36938,4.24933333333333,2.11133333333333,8.97175911111111,17.9998145291264,-2.18618547087359,-10.8302064345269,"CF-PETG","Flat",100,5,"CF PETG 100%_5.txt"
18.7659,161.7,0.095629,20.212,0.092479,0.0036992,0.36992,25.093,161.7,20.212,0.36992,4.24933333333333,2.11133333333333,8.97175911111111,18.0232213100485,-2.18877868995146,-10.8291049374206,"CF-PETG","Flat",100,5,"CF PETG 100%_5.txt"
18.7909,161.91,0.095763,20.239,0.092613,0.0037045,0.37045,25.093,161.91,20.239,0.37045,4.24933333333333,2.11133333333333,8.97175911111111,18.0466280909707,-2.19237190902931,-10.832412219128,"CF-PETG","Flat",100,5,"CF PETG 100%_5.txt"
18.8159,162.12,0.095896,20.265,0.092746,0.0037098,0.37098,25.093,162.12,20.265,0.37098,4.24933333333333,2.11133333333333,8.97175911111111,18.0700348718928,-2.19496512810717,-10.8313107727963,"CF-PETG","Flat",100,5,"CF PETG 100%_5.txt"
18.8409,162.34,0.09603,20.293,0.09288,0.0037152,0.37152,25.093,162.34,20.293,0.37152,4.24933333333333,2.11133333333333,8.97175911111111,18.0945562614303,-2.19844373856969,-10.8335078035268,"CF-PETG","Flat",100,5,"CF PETG 100%_5.txt"
18.8658,162.56,0.096163,20.32,0.093013,0.0037205,0.37205,25.093,162.56,20.32,0.37205,4.24933333333333,2.11133333333333,8.97175911111111,18.1190776509678,-2.20092234903221,-10.8313107727963,"CF-PETG","Flat",100,5,"CF PETG 100%_5.txt"
18.8908,162.78,0.096296,20.348,0.093146,0.0037259,0.37259,25.093,162.78,20.348,0.37259,4.24933333333333,2.11133333333333,8.97175911111111,18.1435990405053,-2.20440095949473,-10.8335018650222,"CF-PETG","Flat",100,5,"CF PETG 100%_5.txt"
18.9158,163,0.09643,20.375,0.09328,0.0037312,0.37312,25.093,163,20.375,0.37312,4.24933333333333,2.11133333333333,8.97175911111111,18.1681204300428,-2.20687956995725,-10.8313107727963,"CF-PETG","Flat",100,5,"CF PETG 100%_5.txt"
18.9408,163.22,0.096563,20.403,0.093413,0.0037365,0.37365,25.094,163.22,20.403,0.37365,4.24933333333333,2.11133333333333,8.97175911111111,18.1926418195802,-2.21035818041976,-10.8334959585344,"CF-PETG","Flat",100,5,"CF PETG 100%_5.txt"
18.9658,163.44,0.096697,20.43,0.093547,0.0037419,0.37419,25.094,163.44,20.43,0.37419,4.24933333333333,2.11133333333333,8.97175911111111,18.2171632091177,-2.21283679088229,-10.8313107727963,"CF-PETG","Flat",100,5,"CF PETG 100%_5.txt"
18.9908,163.66,0.09683,20.458,0.09368,0.0037472,0.37472,25.094,163.66,20.458,0.37472,4.24933333333333,2.11133333333333,8.97175911111111,18.2416845986552,-2.2163154013448,-10.8334900838049,"CF-PETG","Flat",100,5,"CF PETG 100%_5.txt"
19.0158,163.88,0.096964,20.486,0.093813,0.0037525,0.37525,25.094,163.88,20.486,0.37525,4.24933333333333,2.11133333333333,8.97175911111111,18.2662059881927,-2.21979401180732,-10.8356634375052,"CF-PETG","Flat",100,5,"CF PETG 100%_5.txt"
19.0408,164.1,0.097097,20.513,0.093947,0.0037579,0.37579,25.094,164.1,20.513,0.37579,4.24933333333333,2.11133333333333,8.97175911111111,18.2907273777302,-2.22227262226984,-10.8334842405784,"CF-PETG","Flat",100,5,"CF PETG 100%_5.txt"
19.0658,164.32,0.09723,20.541,0.09408,0.0037632,0.37632,25.094,164.32,20.541,0.37632,4.24933333333333,2.11133333333333,8.97175911111111,18.3152487672676,-2.22575123273236,-10.8356517829335,"CF-PETG","Flat",100,5,"CF PETG 100%_5.txt"
19.0907,164.54,0.097364,20.568,0.094214,0.0037685,0.37685,25.094,164.54,20.568,0.37685,4.24933333333333,2.11133333333333,8.97175911111111,18.3397701568051,-2.22822984319488,-10.8334784286021,"CF-PETG","Flat",100,5,"CF PETG 100%_5.txt"
19.1157,164.77,0.097497,20.596,0.094347,0.0037739,0.37739,25.095,164.77,20.596,0.37739,4.24933333333333,2.11133333333333,8.97175911111111,18.3654061549579,-2.23059384504206,-10.8302284183437,"CF-PETG","Flat",100,5,"CF PETG 100%_5.txt"
19.1407,164.99,0.097631,20.623,0.094481,0.0037792,0.37792,25.095,164.99,20.623,0.37792,4.24933333333333,2.11133333333333,8.97175911111111,18.3899275444954,-2.23307245550458,-10.8280679605517,"CF-PETG","Flat",100,5,"CF PETG 100%_5.txt"
19.1657,165.21,0.097764,20.651,0.094614,0.0037846,0.37846,25.095,165.21,20.651,0.37846,4.24933333333333,2.11133333333333,8.97175911111111,18.4144489340329,-2.2365510659671,-10.8302313009883,"CF-PETG","Flat",100,5,"CF PETG 100%_5.txt"
19.1907,165.43,0.097898,20.678,0.094747,0.0037899,0.37899,25.095,165.43,20.678,0.37899,4.24933333333333,2.11133333333333,8.97175911111111,18.4389703235704,-2.23902967642962,-10.8280765858865,"CF-PETG","Flat",100,5,"CF PETG 100%_5.txt"
19.2157,165.65,0.098031,20.706,0.094881,0.0037952,0.37952,25.095,165.65,20.706,0.37952,4.24933333333333,2.11133333333333,8.97175911111111,18.4634917131079,-2.24250828689213,-10.830234168319,"CF-PETG","Flat",100,5,"CF PETG 100%_5.txt"
19.2407,165.87,0.098164,20.733,0.095014,0.0038006,0.38006,25.095,165.87,20.733,0.38006,4.24933333333333,2.11133333333333,8.97175911111111,18.4880131026453,-2.24498689735465,-10.8280851654592,"CF-PETG","Flat",100,5,"CF PETG 100%_5.txt"
19.2657,166.09,0.098298,20.761,0.095148,0.0038059,0.38059,25.095,166.09,20.761,0.38059,4.24933333333333,2.11133333333333,8.97175911111111,18.5125344921828,-2.24846550781717,-10.8302370204575,"CF-PETG","Flat",100,5,"CF PETG 100%_5.txt"
19.2906,166.31,0.098431,20.788,0.095281,0.0038112,0.38112,25.095,166.31,20.788,0.38112,4.24933333333333,2.11133333333333,8.97175911111111,18.5370558817203,-2.25094411827969,-10.8280936996329,"CF-PETG","Flat",100,5,"CF PETG 100%_5.txt"
19.3156,166.53,0.098565,20.816,0.095415,0.0038166,0.38166,25.096,166.53,20.816,0.38166,4.24933333333333,2.11133333333333,8.97175911111111,18.5615772712578,-2.25442272874221,-10.8302398575241,"CF-PETG","Flat",100,5,"CF PETG 100%_5.txt"
19.3406,166.75,0.098698,20.843,0.095548,0.0038219,0.38219,25.096,166.75,20.843,0.38219,4.24933333333333,2.11133333333333,8.97175911111111,18.5860986607953,-2.25690133920473,-10.8281021887671,"CF-PETG","Flat",100,5,"CF PETG 100%_5.txt"
19.3656,166.97,0.098831,20.871,0.095681,0.0038273,0.38273,25.096,166.97,20.871,0.38273,4.24933333333333,2.11133333333333,8.97175911111111,18.6106200503328,-2.26037994966725,-10.830242679638,"CF-PETG","Flat",100,5,"CF PETG 100%_5.txt"
19.3906,167.19,0.098965,20.899,0.095815,0.0038326,0.38326,25.096,167.19,20.899,0.38326,4.24933333333333,2.11133333333333,8.97175911111111,18.6351414398702,-2.26385856012977,-10.8323774349479,"CF-PETG","Flat",100,5,"CF PETG 100%_5.txt"
19.4156,167.41,0.099098,20.926,0.095948,0.0038379,0.38379,25.096,167.41,20.926,0.38379,4.24933333333333,2.11133333333333,8.97175911111111,18.6596628294077,-2.26633717059229,-10.8302454869172,"CF-PETG","Flat",100,5,"CF PETG 100%_5.txt"
19.4406,167.63,0.099232,20.954,0.096082,0.0038433,0.38433,25.096,167.63,20.954,0.38433,4.24933333333333,2.11133333333333,8.97175911111111,18.6841842189452,-2.26981578105481,-10.8323746351761,"CF-PETG","Flat",100,5,"CF PETG 100%_5.txt"
19.4656,167.85,0.099365,20.981,0.096215,0.0038486,0.38486,25.096,167.85,20.981,0.38486,4.24933333333333,2.11133333333333,8.97175911111111,18.7087056084827,-2.27229439151733,-10.8302482794782,"CF-PETG","Flat",100,5,"CF PETG 100%_5.txt"
19.4905,168.07,0.099499,21.009,0.096348,0.0038539,0.38539,25.097,168.07,21.009,0.38539,4.24933333333333,2.11133333333333,8.97175911111111,18.7332269980202,-2.27577300197985,-10.8323718500635,"CF-PETG","Flat",100,5,"CF PETG 100%_5.txt"
19.5155,168.29,0.099632,21.036,0.096482,0.0038593,0.38593,25.097,168.29,21.036,0.38593,4.24933333333333,2.11133333333333,8.97175911111111,18.7577483875576,-2.27825161244236,-10.8302510574366,"CF-PETG","Flat",100,5,"CF PETG 100%_5.txt"
19.5405,168.51,0.099765,21.064,0.096615,0.0038646,0.38646,25.097,168.51,21.064,0.38646,4.24933333333333,2.11133333333333,8.97175911111111,18.7822697770951,-2.28173022290488,-10.8323690794953,"CF-PETG","Flat",100,5,"CF PETG 100%_5.txt"
19.5655,168.73,0.099899,21.091,0.096749,0.0038699,0.38699,25.097,168.73,21.091,0.38699,4.24933333333333,2.11133333333333,8.97175911111111,18.8067911666326,-2.2842088333674,-10.8302538209066,"CF-PETG","Flat",100,5,"CF PETG 100%_5.txt"
19.5905,168.95,0.10003,21.119,0.096882,0.0038753,0.38753,25.097,168.95,21.119,0.38753,4.24933333333333,2.11133333333333,8.97175911111111,18.8313125561701,-2.28768744382992,-10.8323663233577,"CF-PETG","Flat",100,5,"CF PETG 100%_5.txt"
19.6155,169.17,0.10017,21.146,0.097016,0.0038806,0.38806,25.097,169.17,21.146,0.38806,4.24933333333333,2.11133333333333,8.97175911111111,18.8558339457076,-2.29016605429244,-10.8302565700011,"CF-PETG","Flat",100,5,"CF PETG 100%_5.txt"
19.6405,169.39,0.1003,21.174,0.097149,0.003886,0.3886,25.097,169.39,21.174,0.3886,4.24933333333333,2.11133333333333,8.97175911111111,18.880355335245,-2.29364466475496,-10.8323635815385,"CF-PETG","Flat",100,5,"CF PETG 100%_5.txt"
19.6655,169.61,0.10043,21.201,0.097282,0.0038913,0.38913,25.097,169.61,21.201,0.38913,4.24933333333333,2.11133333333333,8.97175911111111,18.9048767247825,-2.29612327521748,-10.8302593048322,"CF-PETG","Flat",100,5,"CF PETG 100%_5.txt"
19.6904,169.83,0.10057,21.229,0.097416,0.0038966,0.38966,25.098,169.83,21.229,0.38966,4.24933333333333,2.11133333333333,8.97175911111111,18.92939811432,-2.29960188567999,-10.8323608539262,"CF-PETG","Flat",100,5,"CF PETG 100%_5.txt"
19.7154,170.05,0.1007,21.257,0.097549,0.003902,0.3902,25.098,170.05,21.257,0.3902,4.24933333333333,2.11133333333333,8.97175911111111,18.9539195038575,-2.30308049614251,-10.834456866644,"CF-PETG","Flat",100,5,"CF PETG 100%_5.txt"
19.7404,170.26,0.10083,21.283,0.097683,0.0039073,0.39073,25.098,170.26,21.283,0.39073,4.24933333333333,2.11133333333333,8.97175911111111,18.9773262847796,-2.30567371522038,-10.8334056064482,"CF-PETG","Flat",100,5,"CF PETG 100%_5.txt"
19.7654,170.48,0.10097,21.31,0.097816,0.0039126,0.39126,25.098,170.48,21.31,0.39126,4.24933333333333,2.11133333333333,8.97175911111111,19.0018476743171,-2.30815232568289,-10.8313107727963,"CF-PETG","Flat",100,5,"CF PETG 100%_5.txt"
19.7904,170.69,0.1011,21.336,0.09795,0.003918,0.3918,25.098,170.69,21.336,0.3918,4.24933333333333,2.11133333333333,8.97175911111111,19.0252544552392,-2.31074554476075,-10.8302659578213,"CF-PETG","Flat",100,5,"CF PETG 100%_5.txt"
19.8154,170.9,0.10123,21.363,0.098083,0.0039233,0.39233,25.098,170.9,21.363,0.39233,4.24933333333333,2.11133333333333,8.97175911111111,19.0486612361614,-2.31433876383861,-10.8333977617311,"CF-PETG","Flat",100,5,"CF PETG 100%_5.txt"
19.8404,171.11,0.10137,21.389,0.098216,0.0039287,0.39287,25.098,171.11,21.389,0.39287,4.24933333333333,2.11133333333333,8.97175911111111,19.0720680170835,-2.31693198291647,-10.8323529988147,"CF-PETG","Flat",100,5,"CF PETG 100%_5.txt"
19.8654,171.33,0.1015,21.416,0.09835,0.003934,0.3934,25.099,171.33,21.416,0.3934,4.24933333333333,2.11133333333333,8.97175911111111,19.096589406621,-2.31941059337899,-10.8302698607536,"CF-PETG","Flat",100,5,"CF PETG 100%_5.txt"
19.8904,171.54,0.10163,21.442,0.098483,0.0039393,0.39393,25.099,171.54,21.442,0.39393,4.24933333333333,2.11133333333333,8.97175911111111,19.1199961875432,-2.32200381245685,-10.8292314730755,"CF-PETG","Flat",100,5,"CF PETG 100%_5.txt"
19.9153,171.75,0.10177,21.469,0.098617,0.0039447,0.39447,25.099,171.75,21.469,0.39447,4.24933333333333,2.11133333333333,8.97175911111111,19.1434029684653,-2.32559703153471,-10.8323491151647,"CF-PETG","Flat",100,5,"CF PETG 100%_5.txt"
19.9403,171.96,0.1019,21.495,0.09875,0.00395,0.395,25.099,171.96,21.495,0.395,4.24933333333333,2.11133333333333,8.97175911111111,19.1668097493874,-2.32819025061256,-10.8313107727963,"CF-PETG","Flat",100,5,"CF PETG 100%_5.txt"
19.9653,172.18,0.10203,21.522,0.098883,0.0039553,0.39553,25.099,172.18,21.522,0.39553,4.24933333333333,2.11133333333333,8.97175911111111,19.1913311389249,-2.33066886107508,-10.8292392020959,"CF-PETG","Flat",100,5,"CF PETG 100%_5.txt"
19.9903,172.39,0.10217,21.548,0.099017,0.0039607,0.39607,25.099,172.39,21.548,0.39607,4.24933333333333,2.11133333333333,8.97175911111111,19.2147379198471,-2.33326208015295,-10.828207166108,"CF-PETG","Flat",100,5,"CF PETG 100%_5.txt"
20.0153,172.6,0.1023,21.575,0.09915,0.003966,0.3966,25.099,172.6,21.575,0.3966,4.24933333333333,2.11133333333333,8.97175911111111,19.2381447007692,-2.3368552992308,-10.8313107727963,"CF-PETG","Flat",100,5,"CF PETG 100%_5.txt"
20.0403,172.81,0.10243,21.602,0.099284,0.0039713,0.39713,25.099,172.81,21.602,0.39713,4.24933333333333,2.11133333333333,8.97175911111111,19.2615514816913,-2.34044851830866,-10.8344066211863,"CF-PETG","Flat",100,5,"CF PETG 100%_5.txt"
20.0653,173.02,0.10257,21.628,0.099417,0.0039767,0.39767,25.1,173.02,21.628,0.39767,4.24933333333333,2.11133333333333,8.97175911111111,19.2849582626135,-2.34304173738652,-10.8333721906164,"CF-PETG","Flat",100,5,"CF PETG 100%_5.txt"
20.0903,173.22,0.1027,21.653,0.099551,0.003982,0.3982,25.1,173.22,21.653,0.3982,4.24933333333333,2.11133333333333,8.97175911111111,19.3072504349203,-2.34574956507972,-10.8333698105561,"CF-PETG","Flat",100,5,"CF PETG 100%_5.txt"
20.1152,173.34,0.10283,21.667,0.099684,0.0039874,0.39874,25.1,173.34,21.667,0.39874,4.24933333333333,2.11133333333333,8.97175911111111,19.3206257383044,-2.34637426169564,-10.8292530654712,"CF-PETG","Flat",100,5,"CF PETG 100%_5.txt"
20.1402,173.46,0.10297,21.682,0.099817,0.0039927,0.39927,25.1,173.46,21.682,0.39927,4.24933333333333,2.11133333333333,8.97175911111111,19.3340010416884,-2.34799895831156,-10.8292544890303,"CF-PETG","Flat",100,5,"CF PETG 100%_5.txt"
20.1652,173.58,0.1031,21.697,0.099951,0.003998,0.3998,25.1,173.58,21.697,0.3998,4.24933333333333,2.11133333333333,8.97175911111111,19.3473763450725,-2.34962365492748,-10.8292559106212,"CF-PETG","Flat",100,5,"CF PETG 100%_5.txt"
20.1902,173.7,0.10323,21.712,0.10008,0.0040034,0.40034,25.1,173.7,21.712,0.40034,4.24933333333333,2.11133333333333,8.97175911111111,19.3607516484566,-2.3512483515434,-10.8292573302478,"CF-PETG","Flat",100,5,"CF PETG 100%_5.txt"
20.2152,173.81,0.10337,21.727,0.10022,0.0040087,0.40087,25.1,173.81,21.727,0.40087,4.24933333333333,2.11133333333333,8.97175911111111,19.3730123432253,-2.35398765677466,-10.8343888101195,"CF-PETG","Flat",100,5,"CF PETG 100%_5.txt"
20.2402,173.93,0.1035,21.742,0.10035,0.004014,0.4014,25.101,173.93,21.742,0.4014,4.24933333333333,2.11133333333333,8.97175911111111,19.3863876466094,-2.35561235339058,-10.834386686554,"CF-PETG","Flat",100,5,"CF PETG 100%_5.txt"
20.2652,174.13,0.10363,21.767,0.10048,0.0040194,0.40194,25.101,174.13,21.767,0.40194,4.24933333333333,2.11133333333333,8.97175911111111,19.4086798189162,-2.35832018108378,-10.8343831537822,"CF-PETG","Flat",100,5,"CF PETG 100%_5.txt"
20.2902,174.35,0.10377,21.794,0.10062,0.0040247,0.40247,25.101,174.35,21.794,0.40247,4.24933333333333,2.11133333333333,8.97175911111111,19.4332012084537,-2.36079879154629,-10.8323336310282,"CF-PETG","Flat",100,5,"CF PETG 100%_5.txt"
20.3151,174.57,0.1039,21.821,0.10075,0.0040301,0.40301,25.101,174.57,21.821,0.40301,4.24933333333333,2.11133333333333,8.97175911111111,19.4577225979912,-2.36327740200882,-10.830289180188,"CF-PETG","Flat",100,5,"CF PETG 100%_5.txt"
20.3401,174.78,0.10403,21.848,0.10088,0.0040354,0.40354,25.101,174.78,21.848,0.40354,4.24933333333333,2.11133333333333,8.97175911111111,19.4811293789133,-2.36687062108667,-10.8333514330221,"CF-PETG","Flat",100,5,"CF PETG 100%_5.txt"
20.3651,175,0.10417,21.875,0.10102,0.0040407,0.40407,25.101,175,21.875,0.40407,4.24933333333333,2.11133333333333,8.97175911111111,19.5056507684508,-2.36934923154919,-10.8313107727963,"CF-PETG","Flat",100,5,"CF PETG 100%_5.txt"
20.3901,175.21,0.1043,21.902,0.10115,0.0040461,0.40461,25.101,175.21,21.902,0.40461,4.24933333333333,2.11133333333333,8.97175911111111,19.529057549373,-2.37294245062705,-10.8343642161768,"CF-PETG","Flat",100,5,"CF PETG 100%_5.txt"
20.4151,175.43,0.10444,21.929,0.10129,0.0040514,0.40514,25.101,175.43,21.929,0.40514,4.24933333333333,2.11133333333333,8.97175911111111,19.5535789389104,-2.37542106108957,-10.8323273340762,"CF-PETG","Flat",100,5,"CF PETG 100%_5.txt"
20.4401,175.64,0.10457,21.956,0.10142,0.0040567,0.40567,25.102,175.64,21.956,0.40567,4.24933333333333,2.11133333333333,8.97175911111111,19.5769857198326,-2.37901428016743,-10.8353720175234,"CF-PETG","Flat",100,5,"CF PETG 100%_5.txt"
20.4651,175.86,0.1047,21.983,0.10155,0.0040621,0.40621,25.102,175.86,21.983,0.40621,4.24933333333333,2.11133333333333,8.97175911111111,19.6015071093701,-2.38149289062995,-10.8333389011052,"CF-PETG","Flat",100,5,"CF PETG 100%_5.txt"
20.4901,176.08,0.10484,22.01,0.10169,0.0040674,0.40674,25.102,176.08,22.01,0.40674,4.24933333333333,2.11133333333333,8.97175911111111,19.6260284989075,-2.38397150109247,-10.8313107727963,"CF-PETG","Flat",100,5,"CF PETG 100%_5.txt"
20.515,176.29,0.10497,22.037,0.10182,0.0040728,0.40728,25.102,176.29,22.037,0.40728,4.24933333333333,2.11133333333333,8.97175911111111,19.6494352798297,-2.38756472017032,-10.8343455105973,"CF-PETG","Flat",100,5,"CF PETG 100%_5.txt"
20.54,176.51,0.1051,22.064,0.10195,0.0040781,0.40781,25.102,176.51,22.064,0.40781,4.24933333333333,2.11133333333333,8.97175911111111,19.6739566693672,-2.39004333063285,-10.8323211141808,"CF-PETG","Flat",100,5,"CF PETG 100%_5.txt"
20.565,176.72,0.10524,22.091,0.10209,0.0040834,0.40834,25.102,176.72,22.091,0.40834,4.24933333333333,2.11133333333333,8.97175911111111,19.6973634502893,-2.39363654971071,-10.8353471989077,"CF-PETG","Flat",100,5,"CF PETG 100%_5.txt"
20.59,176.94,0.10537,22.118,0.10222,0.0040888,0.40888,25.102,176.94,22.118,0.40888,4.24933333333333,2.11133333333333,8.97175911111111,19.7218848398268,-2.39611516017322,-10.8333265221685,"CF-PETG","Flat",100,5,"CF PETG 100%_5.txt"
20.615,177.16,0.1055,22.145,0.10235,0.0040941,0.40941,25.103,177.16,22.145,0.40941,4.24933333333333,2.11133333333333,8.97175911111111,19.7464062293643,-2.39859377063574,-10.8313107727963,"CF-PETG","Flat",100,5,"CF PETG 100%_5.txt"
20.64,177.37,0.10564,22.172,0.10249,0.0040994,0.40994,25.103,177.37,22.172,0.40994,4.24933333333333,2.11133333333333,8.97175911111111,19.7698130102864,-2.4021869897136,-10.8343270328053,"CF-PETG","Flat",100,5,"CF PETG 100%_5.txt"
20.665,177.59,0.10577,22.199,0.10262,0.0041048,0.41048,25.103,177.59,22.199,0.41048,4.24933333333333,2.11133333333333,8.97175911111111,19.7943343998239,-2.40466560017612,-10.8323149699361,"CF-PETG","Flat",100,5,"CF PETG 100%_5.txt"
20.69,177.8,0.1059,22.226,0.10275,0.0041101,0.41101,25.103,177.8,22.226,0.41101,4.24933333333333,2.11133333333333,8.97175911111111,19.817741180746,-2.40825881925398,-10.835322681787,"CF-PETG","Flat",100,5,"CF PETG 100%_5.txt"
20.715,178.02,0.10604,22.253,0.10289,0.0041154,0.41154,25.103,178.02,22.253,0.41154,4.24933333333333,2.11133333333333,8.97175911111111,19.8422625702835,-2.4107374297165,-10.8333142934278,"CF-PETG","Flat",100,5,"CF PETG 100%_5.txt"
20.7399,178.24,0.10617,22.28,0.10302,0.0041208,0.41208,25.103,178.24,22.28,0.41208,4.24933333333333,2.11133333333333,8.97175911111111,19.866783959821,-2.41321604017902,-10.8313107727963,"CF-PETG","Flat",100,5,"CF PETG 100%_5.txt"
20.7649,178.45,0.1063,22.307,0.10315,0.0041261,0.41261,25.103,178.45,22.307,0.41261,4.24933333333333,2.11133333333333,8.97175911111111,19.8901907407431,-2.41680925925688,-10.8343087786653,"CF-PETG","Flat",100,5,"CF PETG 100%_5.txt"
20.7899,178.67,0.10644,22.334,0.10329,0.0041315,0.41315,25.103,178.67,22.334,0.41315,4.24933333333333,2.11133333333333,8.97175911111111,19.9147121302806,-2.4192878697194,-10.8323088999704,"CF-PETG","Flat",100,5,"CF PETG 100%_5.txt"
