Repository: VipulKohinkar/3D-Printing-Parameter-Optimisation

# 3D Printing Parameter Optimisation: Impact of K-Value on Carbon-Reinforced PETG

## MSc Mechanical Engineering with Management

**Author:** Vipul Kohinkar  
**Project:** MEE7012-SUM  
**Date:** 27 August 2026

---

## Project Overview

This project investigates the influence of flow-rate multiplier (K-value) and build orientation on the tensile behaviour of PETG and carbon-fibre-reinforced PETG (CF-PETG) manufactured using fused deposition modelling (FDM).

The study compares an unreinforced thermoplastic, PETG, with a carbon-fibre-reinforced PETG composite to investigate whether the two materials respond differently to changes in material flow and build orientation.

---

File: 3_Experimental_data/Modulus/Recalculated Stress Strain/Recalculated_Stress_Strain_All_Data.csv (part 23 of 212)
"Time (s)","Load (N)","Machine Extension (mm)","Stress (MPa)","Extension from Preload (mm)","Strain","Percentage Strain","Gauge Length (mm)","Load_N","NEXYGEN_Stress_MPa","Percentage_Strain","Measured_Width_mm","Measured_Thickness_mm","Measured_Area_mm2","Recalculated_Stress_MPa","Stress_Difference_MPa","Stress_Difference_Percent","Material","Orientation","K","Sample","File"
20.8149,178.88,0.10657,22.361,0.10342,0.0041368,0.41368,25.104,178.88,22.361,0.41368,4.24933333333333,2.11133333333333,8.97175911111111,19.9381189112027,-2.42288108879725,-10.8352984607006,"CF-PETG","Flat",100,5,"CF PETG 100%_5.txt"
20.8399,179.1,0.1067,22.388,0.10355,0.0041421,0.41421,25.104,179.1,22.388,0.41421,4.24933333333333,2.11133333333333,8.97175911111111,19.9626403007402,-2.42535969925978,-10.8333022121662,"CF-PETG","Flat",100,5,"CF PETG 100%_5.txt"
20.8649,179.32,0.10684,22.415,0.10369,0.0041475,0.41475,25.104,179.32,22.415,0.41475,4.24933333333333,2.11133333333333,8.97175911111111,19.9871616902777,-2.42783830972229,-10.8313107727963,"CF-PETG","Flat",100,5,"CF PETG 100%_5.txt"
20.8899,179.53,0.10697,22.442,0.10382,0.0041528,0.41528,25.104,179.53,22.442,0.41528,4.24933333333333,2.11133333333333,8.97175911111111,20.0105684711998,-2.43143152880015,-10.8342907441411,"CF-PETG","Flat",100,5,"CF PETG 100%_5.txt"
20.9149,179.75,0.1071,22.469,0.10395,0.0041581,0.41581,25.104,179.75,22.469,0.41581,4.24933333333333,2.11133333333333,8.97175911111111,20.0350898607373,-2.43391013926267,-10.8323029029448,"CF-PETG","Flat",100,5,"CF PETG 100%_5.txt"
20.9398,179.96,0.10724,22.495,0.10409,0.0041635,0.41635,25.104,179.96,22.495,0.41635,4.24933333333333,2.11133333333333,8.97175911111111,20.0584966416595,-2.43650335834053,-10.8313107727963,"CF-PETG","Flat",100,5,"CF PETG 100%_5.txt"
20.9648,180.18,0.10737,22.522,0.10422,0.0041688,0.41688,25.104,180.18,22.522,0.41688,4.24933333333333,2.11133333333333,8.97175911111111,20.083018031197,-2.43898196880304,-10.8293311819689,"CF-PETG","Flat",100,5,"CF PETG 100%_5.txt"
20.9898,180.4,0.1075,22.549,0.10435,0.0041742,0.41742,25.105,180.4,22.549,0.41742,4.24933333333333,2.11133333333333,8.97175911111111,20.1075394207344,-2.44146057926557,-10.8273563318354,"CF-PETG","Flat",100,5,"CF PETG 100%_5.txt"
21.0148,180.61,0.10764,22.576,0.10449,0.0041795,0.41795,25.105,180.61,22.576,0.41795,4.24933333333333,2.11133333333333,8.97175911111111,20.1309462016566,-2.44505379834343,-10.8303233448947,"CF-PETG","Flat",100,5,"CF PETG 100%_5.txt"
21.0398,180.83,0.10777,22.603,0.10462,0.0041848,0.41848,25.105,180.83,22.603,0.41848,4.24933333333333,2.11133333333333,8.97175911111111,20.1554675911941,-2.44753240880594,-10.8283520276333,"CF-PETG","Flat",100,5,"CF PETG 100%_5.txt"
21.0648,181.04,0.1079,22.63,0.10475,0.0041902,0.41902,25.105,181.04,22.63,0.41902,4.24933333333333,2.11133333333333,8.97175911111111,20.1788743721162,-2.4511256278838,-10.8313107727963,"CF-PETG","Flat",100,5,"CF PETG 100%_5.txt"
21.0898,181.26,0.10804,22.657,0.10489,0.0041955,0.41955,25.105,181.26,22.657,0.41955,4.24933333333333,2.11133333333333,8.97175911111111,20.2033957616537,-2.45360423834632,-10.8293429772094,"CF-PETG","Flat",100,5,"CF PETG 100%_5.txt"
21.1148,181.48,0.10817,22.684,0.10502,0.0042008,0.42008,25.105,181.48,22.684,0.42008,4.24933333333333,2.11133333333333,8.97175911111111,20.2279171511912,-2.45608284880884,-10.8273798660238,"CF-PETG","Flat",100,5,"CF PETG 100%_5.txt"
21.1397,181.69,0.1083,22.711,0.10515,0.0042062,0.42062,25.105,181.69,22.711,0.42062,4.24933333333333,2.11133333333333,8.97175911111111,20.2513239321133,-2.4596760678867,-10.830329214419,"CF-PETG","Flat",100,5,"CF PETG 100%_5.txt"
21.1647,181.91,0.10844,22.738,0.10529,0.0042115,0.42115,25.105,181.91,22.738,0.42115,4.24933333333333,2.11133333333333,8.97175911111111,20.2758453216508,-2.46215467834922,-10.8283695942881,"CF-PETG","Flat",100,5,"CF PETG 100%_5.txt"
21.1897,182.12,0.10857,22.765,0.10542,0.0042168,0.42168,25.106,182.12,22.765,0.42168,4.24933333333333,2.11133333333333,8.97175911111111,20.2992521025729,-2.46574789742708,-10.8313107727963,"CF-PETG","Flat",100,5,"CF PETG 100%_5.txt"
21.2147,182.34,0.1087,22.792,0.10555,0.0042222,0.42222,25.106,182.34,22.792,0.42222,4.24933333333333,2.11133333333333,8.97175911111111,20.3237734921104,-2.4682265078896,-10.8293546327203,"CF-PETG","Flat",100,5,"CF PETG 100%_5.txt"
21.2397,182.56,0.10884,22.819,0.10569,0.0042275,0.42275,25.106,182.56,22.819,0.42275,4.24933333333333,2.11133333333333,8.97175911111111,20.3482948816479,-2.47070511835211,-10.8274031217499,"CF-PETG","Flat",100,5,"CF PETG 100%_5.txt"
21.2647,182.77,0.10897,22.846,0.10582,0.0042329,0.42329,25.106,182.77,22.846,0.42329,4.24933333333333,2.11133333333333,8.97175911111111,20.37170166257,-2.47429833742997,-10.8303350145757,"CF-PETG","Flat",100,5,"CF PETG 100%_5.txt"
21.2897,182.99,0.1091,22.874,0.10595,0.0042382,0.42382,25.106,182.99,22.874,0.42382,4.24933333333333,2.11133333333333,8.97175911111111,20.3962230521075,-2.47777694789249,-10.8322853365939,"CF-PETG","Flat",100,5,"CF PETG 100%_5.txt"
21.3147,183.22,0.10924,22.903,0.10609,0.0042435,0.42435,25.106,183.22,22.903,0.42435,4.24933333333333,2.11133333333333,8.97175911111111,20.4218590502603,-2.48114094973967,-10.8332574323873,"CF-PETG","Flat",100,5,"CF PETG 100%_5.txt"
21.3396,183.45,0.10937,22.931,0.10622,0.0042489,0.42489,25.106,183.45,22.931,0.42489,4.24933333333333,2.11133333333333,8.97175911111111,20.4474950484131,-2.48350495158686,-10.8303386314895,"CF-PETG","Flat",100,5,"CF PETG 100%_5.txt"
21.3646,183.68,0.10951,22.96,0.10636,0.0042542,0.42542,25.107,183.68,22.96,0.42542,4.24933333333333,2.11133333333333,8.97175911111111,20.473131046566,-2.48686895343403,-10.8313107727963,"CF-PETG","Flat",100,5,"CF PETG 100%_5.txt"
21.3896,183.91,0.10964,22.989,0.10649,0.0042595,0.42595,25.107,183.91,22.989,0.42595,4.24933333333333,2.11133333333333,8.97175911111111,20.4987670447188,-2.49023295528121,-10.8322804614433,"CF-PETG","Flat",100,5,"CF PETG 100%_5.txt"
21.4146,184.14,0.10977,23.017,0.10662,0.0042649,0.42649,25.107,184.14,23.017,0.42649,4.24933333333333,2.11133333333333,8.97175911111111,20.5244030428716,-2.49259695712839,-10.8293737547395,"CF-PETG","Flat",100,5,"CF PETG 100%_5.txt"
21.4396,184.37,0.10991,23.046,0.10676,0.0042702,0.42702,25.107,184.37,23.046,0.42702,4.24933333333333,2.11133333333333,8.97175911111111,20.5500390410244,-2.49596095897557,-10.830343482494,"CF-PETG","Flat",100,5,"CF PETG 100%_5.txt"
21.4646,184.6,0.11004,23.074,0.10689,0.0042756,0.42756,25.107,184.6,23.074,0.42756,4.24933333333333,2.11133333333333,8.97175911111111,20.5756750391773,-2.49832496082275,-10.8274463067641,"CF-PETG","Flat",100,5,"CF PETG 100%_5.txt"
21.4896,184.82,0.11017,23.103,0.10702,0.0042809,0.42809,25.107,184.82,23.103,0.42809,4.24933333333333,2.11133333333333,8.97175911111111,20.6001964287147,-2.50280357128527,-10.8332405803803,"CF-PETG","Flat",100,5,"CF PETG 100%_5.txt"
21.5146,185.05,0.11031,23.132,0.10716,0.0042862,0.42862,25.107,185.05,23.132,0.42862,4.24933333333333,2.11133333333333,8.97175911111111,20.6258324268676,-2.50616757313244,-10.8342018551463,"CF-PETG","Flat",100,5,"CF PETG 100%_5.txt"
21.5396,185.28,0.11044,23.16,0.10729,0.0042916,0.42916,25.107,185.28,23.16,0.42916,4.24933333333333,2.11133333333333,8.97175911111111,20.6514684250204,-2.50853157497962,-10.8313107727963,"CF-PETG","Flat",100,5,"CF PETG 100%_5.txt"
21.5645,185.51,0.11057,23.189,0.10742,0.0042969,0.42969,25.108,185.51,23.189,0.42969,4.24933333333333,2.11133333333333,8.97175911111111,20.6771044231732,-2.51189557682681,-10.8322720980931,"CF-PETG","Flat",100,5,"CF PETG 100%_5.txt"
21.5895,185.74,0.11071,23.217,0.10756,0.0043022,0.43022,25.108,185.74,23.217,0.43022,4.24933333333333,2.11133333333333,8.97175911111111,20.702740421326,-2.51425957867398,-10.829390440944,"CF-PETG","Flat",100,5,"CF PETG 100%_5.txt"
21.6145,185.97,0.11084,23.246,0.10769,0.0043076,0.43076,25.108,185.97,23.246,0.43076,4.24933333333333,2.11133333333333,8.97175911111111,20.7283764194788,-2.51762358052116,-10.8303518047026,"CF-PETG","Flat",100,5,"CF PETG 100%_5.txt"
21.6395,186.2,0.11097,23.275,0.10782,0.0043129,0.43129,25.108,186.2,23.275,0.43129,4.24933333333333,2.11133333333333,8.97175911111111,20.7540124176317,-2.52098758236834,-10.8313107727963,"CF-PETG","Flat",100,5,"CF PETG 100%_5.txt"
21.6645,186.43,0.11111,23.303,0.10796,0.0043182,0.43182,25.108,186.43,23.303,0.43182,4.24933333333333,2.11133333333333,8.97175911111111,20.7796484157845,-2.52335158421552,-10.8284409055294,"CF-PETG","Flat",100,5,"CF PETG 100%_5.txt"
21.6895,186.65,0.11124,23.332,0.10809,0.0043236,0.43236,25.108,186.65,23.332,0.43236,4.24933333333333,2.11133333333333,8.97175911111111,20.804169805322,-2.52783019467804,-10.8341770730243,"CF-PETG","Flat",100,5,"CF PETG 100%_5.txt"
21.7145,186.88,0.11137,23.36,0.10822,0.0043289,0.43289,25.108,186.88,23.36,0.43289,4.24933333333333,2.11133333333333,8.97175911111111,20.8298058034748,-2.53019419652522,-10.8313107727963,"CF-PETG","Flat",100,5,"CF PETG 100%_5.txt"
21.7395,187.11,0.11151,23.389,0.10836,0.0043343,0.43343,25.109,187.11,23.389,0.43343,4.24933333333333,2.11133333333333,8.97175911111111,20.8554418016276,-2.53355819837239,-10.8322638777733,"CF-PETG","Flat",100,5,"CF PETG 100%_5.txt"
21.7644,187.34,0.11164,23.418,0.10849,0.0043396,0.43396,25.109,187.34,23.418,0.43396,4.24933333333333,2.11133333333333,8.97175911111111,20.8810777997804,-2.53692220021957,-10.8332146221692,"CF-PETG","Flat",100,5,"CF PETG 100%_5.txt"
21.7894,187.57,0.11177,23.446,0.10862,0.0043449,0.43449,25.109,187.57,23.446,0.43449,4.24933333333333,2.11133333333333,8.97175911111111,20.9067137979332,-2.53928620206676,-10.8303599849303,"CF-PETG","Flat",100,5,"CF PETG 100%_5.txt"
21.8144,187.8,0.11191,23.475,0.10876,0.0043503,0.43503,25.109,187.8,23.475,0.43503,4.24933333333333,2.11133333333333,8.97175911111111,20.9323497960861,-2.54265020391393,-10.8313107727963,"CF-PETG","Flat",100,5,"CF PETG 100%_5.txt"
21.8394,188.03,0.11204,23.503,0.10889,0.0043556,0.43556,25.109,188.03,23.503,0.43556,4.24933333333333,2.11133333333333,8.97175911111111,20.9579857942389,-2.54501420576111,-10.8284653268141,"CF-PETG","Flat",100,5,"CF PETG 100%_5.txt"
21.8644,188.26,0.11217,23.532,0.10902,0.0043609,0.43609,25.109,188.26,23.532,0.43609,4.24933333333333,2.11133333333333,8.97175911111111,20.9836217923917,-2.54837820760829,-10.8294161465591,"CF-PETG","Flat",100,5,"CF PETG 100%_5.txt"
21.8894,188.48,0.11231,23.561,0.10916,0.0043663,0.43663,25.109,188.48,23.561,0.43663,4.24933333333333,2.11133333333333,8.97175911111111,21.0081431819292,-2.55285681807081,-10.8350953612784,"CF-PETG","Flat",100,5,"CF PETG 100%_5.txt"
21.9144,188.69,0.11244,23.586,0.10929,0.0043716,0.43716,25.109,188.69,23.586,0.43716,4.24933333333333,2.11133333333333,8.97175911111111,21.0315499628513,-2.55445003714867,-10.8303656285452,"CF-PETG","Flat",100,5,"CF PETG 100%_5.txt"
21.9394,188.9,0.11257,23.612,0.10942,0.004377,0.4377,25.11,188.9,23.612,0.4377,4.24933333333333,2.11133333333333,8.97175911111111,21.0549567437735,-2.55704325622652,-10.8294225657569,"CF-PETG","Flat",100,5,"CF PETG 100%_5.txt"
21.9643,189.1,0.11271,23.638,0.10956,0.0043823,0.43823,25.11,189.1,23.638,0.43823,4.24933333333333,2.11133333333333,8.97175911111111,21.0772489160803,-2.56075108391973,-10.8331969029517,"CF-PETG","Flat",100,5,"CF PETG 100%_5.txt"
21.9893,189.31,0.11284,23.663,0.10969,0.0043876,0.43876,25.11,189.31,23.663,0.43876,4.24933333333333,2.11133333333333,8.97175911111111,21.1006556970024,-2.56234430299759,-10.8284845666128,"CF-PETG","Flat",100,5,"CF PETG 100%_5.txt"
22.0143,189.51,0.11297,23.689,0.10982,0.004393,0.4393,25.11,189.51,23.689,0.4393,4.24933333333333,2.11133333333333,8.97175911111111,21.1229478693092,-2.56605213069079,-10.8322518075511,"CF-PETG","Flat",100,5,"CF PETG 100%_5.txt"
22.0393,189.72,0.11311,23.715,0.10996,0.0043983,0.43983,25.11,189.72,23.715,0.43983,4.24933333333333,2.11133333333333,8.97175911111111,21.1463546502314,-2.56864534976864,-10.8313107727963,"CF-PETG","Flat",100,5,"CF PETG 100%_5.txt"
22.0643,189.92,0.11324,23.74,0.11009,0.0044036,0.44036,25.11,189.92,23.74,0.44036,4.24933333333333,2.11133333333333,8.97175911111111,21.1686468225382,-2.57135317746184,-10.8313107727963,"CF-PETG","Flat",100,5,"CF PETG 100%_5.txt"
22.0893,190.13,0.11337,23.766,0.11022,0.004409,0.4409,25.11,190.13,23.766,0.4409,4.24933333333333,2.11133333333333,8.97175911111111,21.1920536034603,-2.5739463965397,-10.8303727869212,"CF-PETG","Flat",100,5,"CF PETG 100%_5.txt"
22.1143,190.33,0.11351,23.792,0.11036,0.0044143,0.44143,25.111,190.33,23.792,0.44143,4.24933333333333,2.11133333333333,8.97175911111111,21.2143457757671,-2.5776542242329,-10.8341216553165,"CF-PETG","Flat",100,5,"CF PETG 100%_5.txt"
22.1393,190.54,0.11364,23.817,0.11049,0.0044196,0.44196,25.111,190.54,23.817,0.44196,4.24933333333333,2.11133333333333,8.97175911111111,21.2377525566892,-2.57924744331076,-10.8294388181163,"CF-PETG","Flat",100,5,"CF PETG 100%_5.txt"
22.1642,190.74,0.11377,23.843,0.11062,0.004425,0.4425,25.111,190.74,23.843,0.4425,4.24933333333333,2.11133333333333,8.97175911111111,21.260044728996,-2.58295527100396,-10.8331806861719,"CF-PETG","Flat",100,5,"CF PETG 100%_5.txt"
22.1892,190.95,0.11391,23.869,0.11076,0.0044303,0.44303,25.111,190.95,23.869,0.44303,4.24933333333333,2.11133333333333,8.97175911111111,21.2834515099182,-2.58554849008182,-10.8322447110554,"CF-PETG","Flat",100,5,"CF PETG 100%_5.txt"
22.2142,191.16,0.11404,23.894,0.11089,0.0044357,0.44357,25.111,191.16,23.894,0.44357,4.24933333333333,2.11133333333333,8.97175911111111,21.3068582908403,-2.58714170915968,-10.8275789284326,"CF-PETG","Flat",100,5,"CF PETG 100%_5.txt"
22.2392,191.36,0.11417,23.92,0.11102,0.004441,0.4441,25.111,191.36,23.92,0.4441,4.24933333333333,2.11133333333333,8.97175911111111,21.3291504631471,-2.59084953685288,-10.8313107727963,"CF-PETG","Flat",100,5,"CF PETG 100%_5.txt"
22.2642,191.57,0.11431,23.946,0.11116,0.0044463,0.44463,25.111,191.57,23.946,0.44463,4.24933333333333,2.11133333333333,8.97175911111111,21.3525572440693,-2.59344275593074,-10.8303798376795,"CF-PETG","Flat",100,5,"CF PETG 100%_5.txt"
22.2892,191.77,0.11444,23.971,0.11129,0.0044517,0.44517,25.111,191.77,23.971,0.44517,4.24933333333333,2.11133333333333,8.97175911111111,21.3748494163761,-2.59615058362393,-10.8303808085768,"CF-PETG","Flat",100,5,"CF PETG 100%_5.txt"
22.3142,191.98,0.11458,23.997,0.11143,0.004457,0.4457,25.112,191.98,23.997,0.4457,4.24933333333333,2.11133333333333,8.97175911111111,21.3982561972982,-2.59874380270179,-10.8294528595316,"CF-PETG","Flat",100,5,"CF PETG 100%_5.txt"
22.3392,192.18,0.11471,24.023,0.11156,0.0044623,0.44623,25.112,192.18,24.023,0.44623,4.24933333333333,2.11133333333333,8.97175911111111,21.420548369605,-2.60245163039499,-10.8331666752487,"CF-PETG","Flat",100,5,"CF PETG 100%_5.txt"
22.3642,192.39,0.11484,24.049,0.11169,0.0044677,0.44677,25.112,192.39,24.049,0.44677,4.24933333333333,2.11133333333333,8.97175911111111,21.4439551505271,-2.60504484947285,-10.8322377207903,"CF-PETG","Flat",100,5,"CF PETG 100%_5.txt"
22.3891,192.59,0.11498,24.074,0.11183,0.004473,0.4473,25.112,192.59,24.074,0.4473,4.24933333333333,2.11133333333333,8.97175911111111,21.466247322834,-2.60775267716605,-10.8322367581875,"CF-PETG","Flat",100,5,"CF PETG 100%_5.txt"
22.4141,192.8,0.11511,24.1,0.11196,0.0044784,0.44784,25.112,192.8,24.1,0.44784,4.24933333333333,2.11133333333333,8.97175911111111,21.4896541037561,-2.61034589624391,-10.8313107727963,"CF-PETG","Flat",100,5,"CF PETG 100%_5.txt"
22.4391,193,0.11524,24.126,0.11209,0.0044837,0.44837,25.112,193,24.126,0.44837,4.24933333333333,2.11133333333333,8.97175911111111,21.5119462760629,-2.61405372393711,-10.8350067310665,"CF-PETG","Flat",100,5,"CF PETG 100%_5.txt"
22.4641,193.21,0.11538,24.151,0.11223,0.004489,0.4489,25.112,193.21,24.151,0.4489,4.24933333333333,2.11133333333333,8.97175911111111,21.535353056985,-2.61564694301497,-10.8303877397001,"CF-PETG","Flat",100,5,"CF PETG 100%_5.txt"
22.4891,193.42,0.11551,24.177,0.11236,0.0044944,0.44944,25.113,193.42,24.177,0.44944,4.24933333333333,2.11133333333333,8.97175911111111,21.5587598379072,-2.61824016209283,-10.8294666918676,"CF-PETG","Flat",100,5,"CF PETG 100%_5.txt"
22.5141,193.62,0.11564,24.203,0.11249,0.0044997,0.44997,25.113,193.62,24.203,0.44997,4.24933333333333,2.11133333333333,8.97175911111111,21.581052010214,-2.62194798978603,-10.8331528727266,"CF-PETG","Flat",100,5,"CF PETG 100%_5.txt"
22.5391,193.83,0.11578,24.228,0.11263,0.004505,0.4505,25.113,193.83,24.228,0.4505,4.24933333333333,2.11133333333333,8.97175911111111,21.6044587911361,-2.62354120886388,-10.8285504740956,"CF-PETG","Flat",100,5,"CF PETG 100%_5.txt"
22.5641,194.03,0.11591,24.254,0.11276,0.0045104,0.45104,25.113,194.03,24.254,0.45104,4.24933333333333,2.11133333333333,8.97175911111111,21.6267509634429,-2.62724903655709,-10.8322298860274,"CF-PETG","Flat",100,5,"CF PETG 100%_5.txt"
22.589,194.24,0.11604,24.28,0.11289,0.0045157,0.45157,25.113,194.24,24.28,0.45157,4.24933333333333,2.11133333333333,8.97175911111111,21.6501577443651,-2.62984225563494,-10.8313107727963,"CF-PETG","Flat",100,5,"CF PETG 100%_5.txt"
22.614,194.44,0.11618,24.305,0.11303,0.004521,0.4521,25.113,194.44,24.305,0.4521,4.24933333333333,2.11133333333333,8.97175911111111,21.6724499166719,-2.63255008332814,-10.8313107727963,"CF-PETG","Flat",100,5,"CF PETG 100%_5.txt"
22.639,194.65,0.11631,24.331,0.11316,0.0045264,0.45264,25.113,194.65,24.331,0.45264,4.24933333333333,2.11133333333333,8.97175911111111,21.695856697594,-2.635143302406,-10.8303945682709,"CF-PETG","Flat",100,5,"CF PETG 100%_5.txt"
22.664,194.85,0.11644,24.357,0.11329,0.0045317,0.45317,25.113,194.85,24.357,0.45317,4.24933333333333,2.11133333333333,8.97175911111111,21.7181488699008,-2.6388511300992,-10.8340564523513,"CF-PETG","Flat",100,5,"CF PETG 100%_5.txt"
22.689,195.06,0.11658,24.382,0.11343,0.0045371,0.45371,25.114,195.06,24.382,0.45371,4.24933333333333,2.11133333333333,8.97175911111111,21.7415556508229,-2.64044434917706,-10.8294821966084,"CF-PETG","Flat",100,5,"CF PETG 100%_5.txt"
22.714,195.26,0.11671,24.408,0.11356,0.0045424,0.45424,25.114,195.26,24.408,0.45424,4.24933333333333,2.11133333333333,8.97175911111111,21.7638478231297,-2.64415217687026,-10.83313740114,"CF-PETG","Flat",100,5,"CF PETG 100%_5.txt"
22.739,195.47,0.11684,24.434,0.11369,0.0045477,0.45477,25.114,195.47,24.434,0.45477,4.24933333333333,2.11133333333333,8.97175911111111,21.7872546040519,-2.64674539594812,-10.8322231151188,"CF-PETG","Flat",100,5,"CF PETG 100%_5.txt"
22.764,195.68,0.11698,24.459,0.11383,0.0045531,0.45531,25.114,195.68,24.459,0.45531,4.24933333333333,2.11133333333333,8.97175911111111,21.810661384974,-2.64833861502597,-10.8276651335949,"CF-PETG","Flat",100,5,"CF PETG 100%_5.txt"
22.7889,195.88,0.11711,24.485,0.11396,0.0045584,0.45584,25.114,195.88,24.485,0.45584,4.24933333333333,2.11133333333333,8.97175911111111,21.8329535572808,-2.65204644271918,-10.8313107727963,"CF-PETG","Flat",100,5,"CF PETG 100%_5.txt"
22.8139,196.09,0.11724,24.511,0.11409,0.0045637,0.45637,25.114,196.09,24.511,0.45637,4.24933333333333,2.11133333333333,8.97175911111111,21.856360338203,-2.65463966179703,-10.8304012965486,"CF-PETG","Flat",100,5,"CF PETG 100%_5.txt"
22.8389,196.29,0.11738,24.537,0.11423,0.0045691,0.45691,25.114,196.29,24.537,0.45691,4.24933333333333,2.11133333333333,8.97175911111111,21.8786525105098,-2.65834748949023,-10.8340363104301,"CF-PETG","Flat",100,5,"CF PETG 100%_5.txt"
22.8639,196.5,0.11751,24.562,0.11436,0.0045744,0.45744,25.115,196.5,24.562,0.45744,4.24933333333333,2.11133333333333,8.97175911111111,21.9020592914319,-2.65994070856809,-10.8294955971342,"CF-PETG","Flat",100,5,"CF PETG 100%_5.txt"
22.8889,196.7,0.11764,24.588,0.11449,0.0045798,0.45798,25.115,196.7,24.588,0.45798,4.24933333333333,2.11133333333333,8.97175911111111,21.9243514637387,-2.6636485362613,-10.8331240290438,"CF-PETG","Flat",100,5,"CF PETG 100%_5.txt"
22.9139,196.91,0.11778,24.614,0.11463,0.0045851,0.45851,25.115,196.91,24.614,0.45851,4.24933333333333,2.11133333333333,8.97175911111111,21.9477582446609,-2.66624175533915,-10.8322164432402,"CF-PETG","Flat",100,5,"CF PETG 100%_5.txt"
22.9389,197.11,0.11791,24.639,0.11476,0.0045904,0.45904,25.115,197.11,24.639,0.45904,4.24933333333333,2.11133333333333,8.97175911111111,21.9700504169677,-2.66894958303235,-10.8322155243003,"CF-PETG","Flat",100,5,"CF PETG 100%_5.txt"
22.9639,197.32,0.11804,24.665,0.11489,0.0045958,0.45958,25.115,197.32,24.665,0.45958,4.24933333333333,2.11133333333333,8.97175911111111,21.9934571978898,-2.67154280211021,-10.8313107727963,"CF-PETG","Flat",100,5,"CF PETG 100%_5.txt"
22.9888,197.52,0.11818,24.691,0.11503,0.0046011,0.46011,25.115,197.52,24.691,0.46011,4.24933333333333,2.11133333333333,8.97175911111111,22.0157493701966,-2.6752506298034,-10.8349221570751,"CF-PETG","Flat",100,5,"CF PETG 100%_5.txt"
23.0138,197.73,0.11831,24.716,0.11516,0.0046064,0.46064,25.115,197.73,24.716,0.46064,4.24933333333333,2.11133333333333,8.97175911111111,22.0391561511187,-2.67684384888127,-10.8304088399469,"CF-PETG","Flat",100,5,"CF PETG 100%_5.txt"
23.0388,197.94,0.11844,24.742,0.11529,0.0046118,0.46118,25.115,197.94,24.742,0.46118,4.24933333333333,2.11133333333333,8.97175911111111,22.0625629320409,-2.67943706795913,-10.8295088026802,"CF-PETG","Flat",100,5,"CF PETG 100%_5.txt"
23.0638,198.14,0.11858,24.768,0.11543,0.0046171,0.46171,25.116,198.14,24.768,0.46171,4.24933333333333,2.11133333333333,8.97175911111111,22.0848551043477,-2.68314489565233,-10.8331108513095,"CF-PETG","Flat",100,5,"CF PETG 100%_5.txt"
23.0888,198.35,0.11871,24.793,0.11556,0.0046224,0.46224,25.116,198.35,24.793,0.46224,4.24933333333333,2.11133333333333,8.97175911111111,22.1082618852698,-2.68473811473018,-10.828613377688,"CF-PETG","Flat",100,5,"CF PETG 100%_5.txt"
23.1138,198.55,0.11884,24.819,0.11569,0.0046278,0.46278,25.116,198.55,24.819,0.46278,4.24933333333333,2.11133333333333,8.97175911111111,22.1305540575766,-2.68844594242338,-10.8322089625826,"CF-PETG","Flat",100,5,"CF PETG 100%_5.txt"
23.1388,198.76,0.11898,24.845,0.11583,0.0046331,0.46331,25.116,198.76,24.845,0.46331,4.24933333333333,2.11133333333333,8.97175911111111,22.1539608384988,-2.69103916150124,-10.8313107727963,"CF-PETG","Flat",100,5,"CF PETG 100%_5.txt"
23.1638,198.96,0.11911,24.87,0.11596,0.0046385,0.46385,25.116,198.96,24.87,0.46385,4.24933333333333,2.11133333333333,8.97175911111111,22.1762530108056,-2.69374698919444,-10.8313107727963,"CF-PETG","Flat",100,5,"CF PETG 100%_5.txt"
23.1888,199.17,0.11924,24.896,0.11609,0.0046438,0.46438,25.116,199.17,24.896,0.46438,4.24933333333333,2.11133333333333,8.97175911111111,22.1996597917277,-2.6963402082723,-10.8304153609909,"CF-PETG","Flat",100,5,"CF PETG 100%_5.txt"
23.2137,199.37,0.11938,24.922,0.11623,0.0046491,0.46491,25.116,199.37,24.922,0.46491,4.24933333333333,2.11133333333333,8.97175911111111,22.2219519640345,-2.7000480359655,-10.833994205784,"CF-PETG","Flat",100,5,"CF PETG 100%_5.txt"
23.2387,199.58,0.11951,24.947,0.11636,0.0046545,0.46545,25.117,199.58,24.947,0.46545,4.24933333333333,2.11133333333333,8.97175911111111,22.2453587449566,-2.70164125504336,-10.8295236102271,"CF-PETG","Flat",100,5,"CF PETG 100%_5.txt"
23.2637,199.79,0.11965,24.973,0.1165,0.0046598,0.46598,25.117,199.79,24.973,0.46598,4.24933333333333,2.11133333333333,8.97175911111111,22.2687655258788,-2.70423447412122,-10.8286328199304,"CF-PETG","Flat",100,5,"CF PETG 100%_5.txt"
23.2887,199.99,0.11978,24.999,0.11663,0.0046651,0.46651,25.117,199.99,24.999,0.46651,4.24933333333333,2.11133333333333,8.97175911111111,22.2910576981856,-2.70794230181441,-10.8322024953575,"CF-PETG","Flat",100,5,"CF PETG 100%_5.txt"
23.3137,200.2,0.11991,25.025,0.11676,0.0046705,0.46705,25.117,200.2,25.025,0.46705,4.24933333333333,2.11133333333333,8.97175911111111,22.3144644791077,-2.71053552089228,-10.8313107727963,"CF-PETG","Flat",100,5,"CF PETG 100%_5.txt"
23.3387,200.4,0.12005,25.05,0.1169,0.0046758,0.46758,25.117,200.4,25.05,0.46758,4.24933333333333,2.11133333333333,8.97175911111111,22.3367566514145,-2.71324334858548,-10.8313107727963,"CF-PETG","Flat",100,5,"CF PETG 100%_5.txt"
23.3637,200.61,0.12018,25.076,0.11703,0.0046812,0.46812,25.117,200.61,25.076,0.46812,4.24933333333333,2.11133333333333,8.97175911111111,22.3601634323367,-2.71583656766333,-10.8304217884165,"CF-PETG","Flat",100,5,"CF PETG 100%_5.txt"
23.3887,200.81,0.12031,25.102,0.11716,0.0046865,0.46865,25.117,200.81,25.102,0.46865,4.24933333333333,2.11133333333333,8.97175911111111,22.3824556046435,-2.71954439535653,-10.8339749635747,"CF-PETG","Flat",100,5,"CF PETG 100%_5.txt"
23.4136,201.02,0.12045,25.127,0.1173,0.0046918,0.46918,25.117,201.02,25.127,0.46918,4.24933333333333,2.11133333333333,8.97175911111111,22.4058623855656,-2.72113761443439,-10.8295364127607,"CF-PETG","Flat",100,5,"CF PETG 100%_5.txt"
23.4386,201.22,0.12058,25.153,0.11743,0.0046972,0.46972,25.118,201.22,25.153,0.46972,4.24933333333333,2.11133333333333,8.97175911111111,22.4281545578724,-2.72484544212759,-10.8330832987222,"CF-PETG","Flat",100,5,"CF PETG 100%_5.txt"
23.4636,201.43,0.12071,25.179,0.11756,0.0047025,0.47025,25.118,201.43,25.179,0.47025,4.24933333333333,2.11133333333333,8.97175911111111,22.4515613387946,-2.72743866120545,-10.8321961205983,"CF-PETG","Flat",100,5,"CF PETG 100%_5.txt"
23.4886,201.63,0.12085,25.204,0.1177,0.0047078,0.47078,25.118,201.63,25.204,0.47078,4.24933333333333,2.11133333333333,8.97175911111111,22.4738535111013,-2.73014648889865,-10.8321952424165,"CF-PETG","Flat",100,5,"CF PETG 100%_5.txt"
23.5136,201.84,0.12098,25.23,0.11783,0.0047132,0.47132,25.118,201.84,25.23,0.47132,4.24933333333333,2.11133333333333,8.97175911111111,22.4972602920235,-2.73273970797651,-10.8313107727963,"CF-PETG","Flat",100,5,"CF PETG 100%_5.txt"
23.5386,202.05,0.12111,25.256,0.11796,0.0047185,0.47185,25.118,202.05,25.256,0.47185,4.24933333333333,2.11133333333333,8.97175911111111,22.5206670729456,-2.73533292705437,-10.8304281242254,"CF-PETG","Flat",100,5,"CF PETG 100%_5.txt"
23.5636,202.25,0.12125,25.281,0.1181,0.0047238,0.47238,25.118,202.25,25.281,0.47238,4.24933333333333,2.11133333333333,8.97175911111111,22.5429592452524,-2.73804075474757,-10.8304289970633,"CF-PETG","Flat",100,5,"CF PETG 100%_5.txt"
23.5886,202.46,0.12138,25.307,0.11823,0.0047292,0.47292,25.118,202.46,25.307,0.47292,4.24933333333333,2.11133333333333,8.97175911111111,22.5663660261746,-2.74063397382542,-10.8295490331743,"CF-PETG","Flat",100,5,"CF PETG 100%_5.txt"
23.6135,202.66,0.12151,25.333,0.11836,0.0047345,0.47345,25.119,202.66,25.333,0.47345,4.24933333333333,2.11133333333333,8.97175911111111,22.5886581984814,-2.74434180151862,-10.8330707042933,"CF-PETG","Flat",100,5,"CF PETG 100%_5.txt"
23.6385,202.87,0.12165,25.358,0.1185,0.0047399,0.47399,25.119,202.87,25.358,0.47399,4.24933333333333,2.11133333333333,8.97175911111111,22.6120649794035,-2.74593502059648,-10.8286734781784,"CF-PETG","Flat",100,5,"CF PETG 100%_5.txt"
23.6635,203.07,0.12178,25.384,0.11863,0.0047452,0.47452,25.119,203.07,25.384,0.47452,4.24933333333333,2.11133333333333,8.97175911111111,22.6343571517103,-2.74964284828968,-10.8321889705708,"CF-PETG","Flat",100,5,"CF PETG 100%_5.txt"
23.6885,203.28,0.12191,25.41,0.11876,0.0047505,0.47505,25.119,203.28,25.41,0.47505,4.24933333333333,2.11133333333333,8.97175911111111,22.6577639326325,-2.75223606736754,-10.8313107727963,"CF-PETG","Flat",100,5,"CF PETG 100%_5.txt"
23.7135,203.48,0.12205,25.435,0.1189,0.0047559,0.47559,25.119,203.48,25.435,0.47559,4.24933333333333,2.11133333333333,8.97175911111111,22.6800561049393,-2.75494389506074,-10.8313107727963,"CF-PETG","Flat",100,5,"CF PETG 100%_5.txt"
23.7385,203.69,0.12218,25.461,0.11903,0.0047612,0.47612,25.119,203.69,25.461,0.47612,4.24933333333333,2.11133333333333,8.97175911111111,22.7034628858614,-2.7575371141386,-10.8304352308967,"CF-PETG","Flat",100,5,"CF PETG 100%_5.txt"
23.7635,203.89,0.12231,25.487,0.11916,0.0047665,0.47665,25.119,203.89,25.487,0.47665,4.24933333333333,2.11133333333333,8.97175911111111,22.7257550581682,-2.7612449418318,-10.8339347190011,"CF-PETG","Flat",100,5,"CF PETG 100%_5.txt"
23.7885,204.1,0.12245,25.513,0.1193,0.0047719,0.47719,25.119,204.1,25.513,0.47719,4.24933333333333,2.11133333333333,8.97175911111111,22.7491618390903,-2.76383816090966,-10.8330582875776,"CF-PETG","Flat",100,5,"CF PETG 100%_5.txt"
23.8134,204.31,0.12258,25.538,0.11943,0.0047772,0.47772,25.12,204.31,25.538,0.47772,4.24933333333333,2.11133333333333,8.97175911111111,22.7725686200125,-2.76543137998751,-10.8286920666752,"CF-PETG","Flat",100,5,"CF PETG 100%_5.txt"
23.8384,204.51,0.12271,25.564,0.11956,0.0047826,0.47826,25.12,204.51,25.564,0.47826,4.24933333333333,2.11133333333333,8.97175911111111,22.7948607923193,-2.76913920768072,-10.8321827870471,"CF-PETG","Flat",100,5,"CF PETG 100%_5.txt"
23.8634,204.72,0.12285,25.59,0.1197,0.0047879,0.47879,25.12,204.72,25.59,0.47879,4.24933333333333,2.11133333333333,8.97175911111111,22.8182675732414,-2.77173242675858,-10.8313107727963,"CF-PETG","Flat",100,5,"CF PETG 100%_5.txt"
23.8884,204.92,0.12298,25.615,0.11983,0.0047932,0.47932,25.12,204.92,25.615,0.47932,4.24933333333333,2.11133333333333,8.97175911111111,22.8405597455482,-2.77444025445177,-10.8313107727963,"CF-PETG","Flat",100,5,"CF PETG 100%_5.txt"
23.9134,205.05,0.12311,25.631,0.11996,0.0047986,0.47986,25.12,205.05,25.631,0.47986,4.24933333333333,2.11133333333333,8.97175911111111,22.8550496575476,-2.77595034245235,-10.83044103801,"CF-PETG","Flat",100,5,"CF PETG 100%_5.txt"
23.9384,205.15,0.12325,25.644,0.1201,0.0048039,0.48039,25.12,205.15,25.644,0.48039,4.24933333333333,2.11133333333333,8.97175911111111,22.866195743701,-2.77780425629895,-10.8321800666782,"CF-PETG","Flat",100,5,"CF PETG 100%_5.txt"
23.9634,205.26,0.12338,25.657,0.12023,0.0048092,0.48092,25.12,205.26,25.657,0.48092,4.24933333333333,2.11133333333333,8.97175911111111,22.8784564384698,-2.77854356153021,-10.8295730659477,"CF-PETG","Flat",100,5,"CF PETG 100%_5.txt"
23.9884,205.36,0.12351,25.67,0.12036,0.0048146,0.48146,25.121,205.36,25.67,0.48146,4.24933333333333,2.11133333333333,8.97175911111111,22.8896025246232,-2.78039747537681,-10.8313107727963,"CF-PETG","Flat",100,5,"CF PETG 100%_5.txt"
24.0134,205.46,0.12365,25.683,0.1205,0.0048199,0.48199,25.121,205.46,25.683,0.48199,4.24933333333333,2.11133333333333,8.97175911111111,22.9007486107766,-2.78225138922341,-10.8330467204899,"CF-PETG","Flat",100,5,"CF PETG 100%_5.txt"
24.0383,205.56,0.12378,25.696,0.12063,0.0048252,0.48252,25.121,205.56,25.696,0.48252,4.24933333333333,2.11133333333333,8.97175911111111,22.91189469693,-2.78410530307001,-10.8347809116984,"CF-PETG","Flat",100,5,"CF PETG 100%_5.txt"
24.0633,205.77,0.12391,25.721,0.12076,0.0048306,0.48306,25.121,205.77,25.721,0.48306,4.24933333333333,2.11133333333333,8.97175911111111,22.9353014778521,-2.78569852214787,-10.8304440812872,"CF-PETG","Flat",100,5,"CF PETG 100%_5.txt"
24.0883,205.98,0.12405,25.747,0.1209,0.0048359,0.48359,25.121,205.98,25.747,0.48359,4.24933333333333,2.11133333333333,8.97175911111111,22.9587082587743,-2.78829174122573,-10.8295791401939,"CF-PETG","Flat",100,5,"CF PETG 100%_5.txt"
24.1133,206.19,0.12418,25.774,0.12103,0.0048413,0.48413,25.121,206.19,25.774,0.48413,4.24933333333333,2.11133333333333,8.97175911111111,22.9821150396964,-2.79188496030359,-10.8321756820966,"CF-PETG","Flat",100,5,"CF PETG 100%_5.txt"
24.1383,206.4,0.12431,25.8,0.12116,0.0048466,0.48466,25.121,206.4,25.8,0.48466,4.24933333333333,2.11133333333333,8.97175911111111,23.0055218206186,-2.79447817938145,-10.8313107727963,"CF-PETG","Flat",100,5,"CF PETG 100%_5.txt"
24.1633,206.62,0.12445,25.827,0.1213,0.0048519,0.48519,25.121,206.62,25.827,0.48519,4.24933333333333,2.11133333333333,8.97175911111111,23.030043210156,-2.79695678984397,-10.8295845039841,"CF-PETG","Flat",100,5,"CF PETG 100%_5.txt"
24.1883,206.83,0.12458,25.854,0.12143,0.0048573,0.48573,25.122,206.83,25.854,0.48573,4.24933333333333,2.11133333333333,8.97175911111111,23.0534499910782,-2.80055000892182,-10.8321730058089,"CF-PETG","Flat",100,5,"CF PETG 100%_5.txt"
24.2133,207.04,0.12472,25.88,0.12157,0.0048626,0.48626,25.122,207.04,25.88,0.48626,4.24933333333333,2.11133333333333,8.97175911111111,23.0768567720003,-2.80314322799968,-10.8313107727963,"CF-PETG","Flat",100,5,"CF PETG 100%_5.txt"
24.2382,207.25,0.12485,25.907,0.1217,0.0048679,0.48679,25.122,207.25,25.907,0.48679,4.24933333333333,2.11133333333333,8.97175911111111,23.1002635529225,-2.80673644707754,-10.8338921800191,"CF-PETG","Flat",100,5,"CF PETG 100%_5.txt"
24.2632,207.47,0.12498,25.933,0.12183,0.0048733,0.48733,25.122,207.47,25.933,0.48733,4.24933333333333,2.11133333333333,8.97175911111111,23.1247849424599,-2.80821505754006,-10.82873195365,"CF-PETG","Flat",100,5,"CF PETG 100%_5.txt"
24.2882,207.68,0.12512,25.96,0.12197,0.0048786,0.48786,25.122,207.68,25.96,0.48786,4.24933333333333,2.11133333333333,8.97175911111111,23.1481917233821,-2.81180827661792,-10.8313107727963,"CF-PETG","Flat",100,5,"CF PETG 100%_5.txt"
24.3132,207.89,0.12525,25.986,0.1221,0.004884,0.4884,25.122,207.89,25.986,0.4884,4.24933333333333,2.11133333333333,8.97175911111111,23.1715985043042,-2.81440149569578,-10.8304529196328,"CF-PETG","Flat",100,5,"CF PETG 100%_5.txt"
24.3382,208.1,0.12538,26.013,0.12223,0.0048893,0.48893,25.122,208.1,26.013,0.48893,4.24933333333333,2.11133333333333,8.97175911111111,23.1950052852264,-2.81799471477364,-10.8330246983187,"CF-PETG","Flat",100,5,"CF PETG 100%_5.txt"
24.3632,208.32,0.12552,26.039,0.12237,0.0048946,0.48946,25.123,208.32,26.039,0.48946,4.24933333333333,2.11133333333333,8.97175911111111,23.2195266747638,-2.81947332523616,-10.8278863444685,"CF-PETG","Flat",100,5,"CF PETG 100%_5.txt"
24.3882,208.53,0.12565,26.066,0.1225,0.0049,0.49,25.123,208.53,26.066,0.49,4.24933333333333,2.11133333333333,8.97175911111111,23.242933455686,-2.82306654431402,-10.8304555524976,"CF-PETG","Flat",100,5,"CF PETG 100%_5.txt"
24.4132,208.74,0.12578,26.093,0.12263,0.0049053,0.49053,25.123,208.74,26.093,0.49053,4.24933333333333,2.11133333333333,8.97175911111111,23.2663402366081,-2.82665976339187,-10.8330194434978,"CF-PETG","Flat",100,5,"CF PETG 100%_5.txt"
24.4381,208.95,0.12592,26.119,0.12277,0.0049106,0.49106,25.123,208.95,26.119,0.49106,4.24933333333333,2.11133333333333,8.97175911111111,23.2897470175303,-2.82925298246974,-10.8321642577041,"CF-PETG","Flat",100,5,"CF PETG 100%_5.txt"
24.4631,209.17,0.12605,26.146,0.1229,0.004916,0.4916,25.123,209.17,26.146,0.4916,4.24933333333333,2.11133333333333,8.97175911111111,23.3142684070677,-2.83173159293226,-10.8304581692506,"CF-PETG","Flat",100,5,"CF PETG 100%_5.txt"
24.4881,209.38,0.12618,26.172,0.12303,0.0049213,0.49213,25.123,209.38,26.172,0.49213,4.24933333333333,2.11133333333333,8.97175911111111,23.3376751879899,-2.83432481201011,-10.8296072597055,"CF-PETG","Flat",100,5,"CF PETG 100%_5.txt"
24.5131,209.59,0.12632,26.199,0.12317,0.0049266,0.49266,25.123,209.59,26.199,0.49266,4.24933333333333,2.11133333333333,8.97175911111111,23.361081968912,-2.83791803108797,-10.8321616515438,"CF-PETG","Flat",100,5,"CF PETG 100%_5.txt"
24.5381,209.8,0.12645,26.225,0.1233,0.004932,0.4932,25.123,209.8,26.225,0.4932,4.24933333333333,2.11133333333333,8.97175911111111,23.3844887498342,-2.84051125016583,-10.8313107727963,"CF-PETG","Flat",100,5,"CF PETG 100%_5.txt"
24.5631,210.02,0.12658,26.252,0.12343,0.0049373,0.49373,25.124,210.02,26.252,0.49373,4.24933333333333,2.11133333333333,8.97175911111111,23.4090101393717,-2.84298986062835,-10.8296124509689,"CF-PETG","Flat",100,5,"CF PETG 100%_5.txt"
24.5881,210.23,0.12672,26.279,0.12357,0.0049427,0.49427,25.124,210.23,26.279,0.49427,4.24933333333333,2.11133333333333,8.97175911111111,23.4324169202938,-2.84658307970621,-10.8321590612512,"CF-PETG","Flat",100,5,"CF PETG 100%_5.txt"
24.6131,210.44,0.12685,26.305,0.1237,0.004948,0.4948,25.124,210.44,26.305,0.4948,4.24933333333333,2.11133333333333,8.97175911111111,23.4558237012159,-2.84917629878407,-10.8313107727963,"CF-PETG","Flat",100,5,"CF PETG 100%_5.txt"
24.638,210.65,0.12698,26.332,0.12383,0.0049533,0.49533,25.124,210.65,26.332,0.49533,4.24933333333333,2.11133333333333,8.97175911111111,23.4792304821381,-2.85276951786193,-10.8338505159575,"CF-PETG","Flat",100,5,"CF PETG 100%_5.txt"
24.663,210.87,0.12712,26.358,0.12397,0.0049587,0.49587,25.124,210.87,26.358,0.49587,4.24933333333333,2.11133333333333,8.97175911111111,23.5037518716756,-2.85424812832445,-10.8287735348829,"CF-PETG","Flat",100,5,"CF PETG 100%_5.txt"
24.688,211.08,0.12725,26.385,0.1241,0.004964,0.4964,25.124,211.08,26.385,0.4964,4.24933333333333,2.11133333333333,8.97175911111111,23.5271586525977,-2.85784134740231,-10.8313107727963,"CF-PETG","Flat",100,5,"CF PETG 100%_5.txt"
24.713,211.29,0.12738,26.411,0.12423,0.0049693,0.49693,25.124,211.29,26.411,0.49693,4.24933333333333,2.11133333333333,8.97175911111111,23.5505654335198,-2.86043456648017,-10.8304667240171,"CF-PETG","Flat",100,5,"CF PETG 100%_5.txt"
24.738,211.5,0.12752,26.438,0.12437,0.0049747,0.49747,25.125,211.5,26.438,0.49747,4.24933333333333,2.11133333333333,8.97175911111111,23.573972214442,-2.86402778555802,-10.8329971463727,"CF-PETG","Flat",100,5,"CF PETG 100%_5.txt"
24.763,211.69,0.12765,26.461,0.1245,0.00498,0.498,25.125,211.69,26.461,0.498,4.24933333333333,2.11133333333333,8.97175911111111,23.5951497781334,-2.86585022186656,-10.8304683189092,"CF-PETG","Flat",100,5,"CF PETG 100%_5.txt"
24.788,211.87,0.12778,26.484,0.12463,0.0049854,0.49854,25.125,211.87,26.484,0.49854,4.24933333333333,2.11133333333333,8.97175911111111,23.6152127332096,-2.86878726679044,-10.8321524950553,"CF-PETG","Flat",100,5,"CF PETG 100%_5.txt"
24.813,212.06,0.12792,26.507,0.12477,0.0049907,0.49907,25.125,212.06,26.507,0.49907,4.24933333333333,2.11133333333333,8.97175911111111,23.636390296901,-2.87060970309898,-10.8296287889953,"CF-PETG","Flat",100,5,"CF PETG 100%_5.txt"
24.838,212.24,0.12805,26.53,0.1249,0.004996,0.4996,25.125,212.24,26.53,0.4996,4.24933333333333,2.11133333333333,8.97175911111111,23.6564532519771,-2.87354674802286,-10.8313107727963,"CF-PETG","Flat",100,5,"CF PETG 100%_5.txt"
24.8629,212.43,0.12818,26.553,0.12503,0.0050014,0.50014,25.125,212.43,26.553,0.50014,4.24933333333333,2.11133333333333,8.97175911111111,23.6776308156686,-2.8753691843314,-10.8287921678582,"CF-PETG","Flat",100,5,"CF PETG 100%_5.txt"
24.8879,212.61,0.12832,26.576,0.12517,0.0050067,0.50067,25.125,212.61,26.576,0.50067,4.24933333333333,2.11133333333333,8.97175911111111,23.6976937707447,-2.87830622925528,-10.8304719643862,"CF-PETG","Flat",100,5,"CF PETG 100%_5.txt"
24.9129,212.79,0.12845,26.599,0.1253,0.005012,0.5012,25.125,212.79,26.599,0.5012,4.24933333333333,2.11133333333333,8.97175911111111,23.7177567258208,-2.88124327417916,-10.8321488558937,"CF-PETG","Flat",100,5,"CF PETG 100%_5.txt"
24.9379,212.98,0.12858,26.622,0.12543,0.0050174,0.50174,25.126,212.98,26.622,0.50174,4.24933333333333,2.11133333333333,8.97175911111111,23.7389342895123,-2.8830657104877,-10.8296360547205,"CF-PETG","Flat",100,5,"CF PETG 100%_5.txt"
0.0709049,-0.0067346,-0.00028409,-0.00084182,-0.0022118,-8.8471e-05,-0.0088471,24.998,-0.0067346,-0.00084182,-0.0088471,4.277,2.119,9.062963,-0.000743090311634286,9.87296883657145e-05,-11.7281233952287,"CF-PETG","Flat",110,1,"CF PETG 110%_1.txt"
0.0945399,-0.025932,-0.00026542,-0.0032414,-0.0021931,-8.7725e-05,-0.0087725,24.998,-0.025932,-0.0032414,-0.0087725,4.277,2.119,9.062963,-0.0028613158853236,0.000380084114676404,-11.7259244362437,"CF-PETG","Flat",110,1,"CF PETG 110%_1.txt"
0.118175,-0.045129,-0.00024676,-0.0056411,-0.0021745,-8.6978e-05,-0.0086978,24.998,-0.045129,-0.0056411,-0.0086978,4.277,2.119,9.062963,-0.00497949732333675,0.00066160267666325,-11.7282564865585,"CF-PETG","Flat",110,1,"CF PETG 110%_1.txt"
0.14181,-0.064326,-0.0002281,-0.0080407,-0.0021558,-8.6232e-05,-0.0086232,24.999,-0.064326,-0.0080407,-0.0086232,4.277,2.119,9.062963,-0.0070976787613499,0.000943021238650098,-11.72809878058,"CF-PETG","Flat",110,1,"CF PETG 110%_1.txt"
0.165445,-0.083523,-0.00020944,-0.01044,-0.0021371,-8.5486e-05,-0.0085486,24.999,-0.083523,-0.01044,-0.0085486,4.277,2.119,9.062963,-0.00921586019936305,0.00122413980063694,-11.7254770175953,"CF-PETG","Flat",110,1,"CF PETG 110%_1.txt"
0.18908,-0.10272,-0.00019078,-0.01284,-0.0021185,-8.4739e-05,-0.0084739,24.999,-0.10272,-0.01284,-0.0084739,4.277,2.119,9.062963,-0.0113340416373762,0.00150595836262379,-11.7286476839859,"CF-PETG","Flat",110,1,"CF PETG 110%_1.txt"
