Repository: VipulKohinkar/3D-Printing-Parameter-Optimisation

# 3D Printing Parameter Optimisation: Impact of K-Value on Carbon-Reinforced PETG

## MSc Mechanical Engineering with Management

**Author:** Vipul Kohinkar  
**Project:** MEE7012-SUM  
**Date:** 27 August 2026

---

## Project Overview

This project investigates the influence of flow-rate multiplier (K-value) and build orientation on the tensile behaviour of PETG and carbon-fibre-reinforced PETG (CF-PETG) manufactured using fused deposition modelling (FDM).

The study compares an unreinforced thermoplastic, PETG, with a carbon-fibre-reinforced PETG composite to investigate whether the two materials respond differently to changes in material flow and build orientation.

---

File: 3_Experimental_data/Modulus/Recalculated Stress Strain/Recalculated_Stress_Strain_All_Data.csv (part 24 of 212)
"Time (s)","Load (N)","Machine Extension (mm)","Stress (MPa)","Extension from Preload (mm)","Strain","Percentage Strain","Gauge Length (mm)","Load_N","NEXYGEN_Stress_MPa","Percentage_Strain","Measured_Width_mm","Measured_Thickness_mm","Measured_Area_mm2","Recalculated_Stress_MPa","Stress_Difference_MPa","Stress_Difference_Percent","Material","Orientation","K","Sample","File"
0.212715,-0.12192,-0.00017212,-0.01524,-0.0020998,-8.3993e-05,-0.0083993,24.999,-0.12192,-0.01524,-0.0083993,4.277,2.119,9.062963,-0.0134525540929605,0.00178744590703946,-11.7286476839859,"CF-PETG","Flat",110,1,"CF PETG 110%_1.txt"
0.23635,-0.14111,-0.00015346,-0.017639,-0.0020812,-8.3246e-05,-0.0083246,24.999,-0.14111,-0.017639,-0.0083246,4.277,2.119,9.062963,-0.0155699631566409,0.00206903684335906,-11.7298987661379,"CF-PETG","Flat",110,1,"CF PETG 110%_1.txt"
0.259985,-0.16031,-0.0001348,-0.020039,-0.0020625,-8.25e-05,-0.00825,24.999,-0.16031,-0.020039,-0.00825,4.277,2.119,9.062963,-0.0176884756122253,0.00235052438777473,-11.7297489284631,"CF-PETG","Flat",110,1,"CF PETG 110%_1.txt"
0.28362,-0.17951,-0.00011614,-0.022438,-0.0020438,-8.1753e-05,-0.0081753,24.999,-0.17951,-0.022438,-0.0081753,4.277,2.119,9.062963,-0.0198069880678096,0.00263101193219039,-11.7256971752847,"CF-PETG","Flat",110,1,"CF PETG 110%_1.txt"
0.307255,-0.17502,-9.7476e-05,-0.021878,-0.0020252,-8.1007e-05,-0.0081007,24.999,-0.17502,-0.021878,-0.0081007,4.277,2.119,9.062963,-0.019311565102936,0.00256643489706402,-11.7306650382303,"CF-PETG","Flat",110,1,"CF PETG 110%_1.txt"
0.330889,-0.16644,-7.8815e-05,-0.020805,-0.0020065,-8.026e-05,-0.008026,24.999,-0.16644,-0.020805,-0.008026,4.277,2.119,9.062963,-0.0183648548493467,0.00244014515065327,-11.7286476839859,"CF-PETG","Flat",110,1,"CF PETG 110%_1.txt"
0.354524,-0.15786,-6.0154e-05,-0.019732,-0.0019878,-7.9514e-05,-0.0079514,24.999,-0.15786,-0.019732,-0.0079514,4.277,2.119,9.062963,-0.0174181445957575,0.00231385540424252,-11.726410927643,"CF-PETG","Flat",110,1,"CF PETG 110%_1.txt"
0.378159,-0.14927,-4.1493e-05,-0.018659,-0.0019692,-7.8768e-05,-0.0078768,24.999,-0.14927,-0.018659,-0.0078768,4.277,2.119,9.062963,-0.0164703309502643,0.00218866904973572,-11.7298303753455,"CF-PETG","Flat",110,1,"CF PETG 110%_1.txt"
0.401794,-0.14069,-2.2832e-05,-0.017586,-0.0019505,-7.8021e-05,-0.0078021,24.999,-0.14069,-0.017586,-0.0078021,4.277,2.119,9.062963,-0.015523620696675,0.00206237930332497,-11.7273928313714,"CF-PETG","Flat",110,1,"CF PETG 110%_1.txt"
0.425429,-0.1321,-4.1706e-06,-0.016513,-0.0019319,-7.7275e-05,-0.0077275,24.999,-0.1321,-0.016513,-0.0077275,4.277,2.119,9.062963,-0.0145758070511818,0.00193719294881818,-11.7313204676205,"CF-PETG","Flat",110,1,"CF PETG 110%_1.txt"
0.449064,-0.12352,1.449e-05,-0.015439,-0.0019132,-7.6528e-05,-0.0076528,24.999,-0.12352,-0.015439,-0.0076528,4.277,2.119,9.062963,-0.0136290967975926,0.00180990320240743,-11.7229302571891,"CF-PETG","Flat",110,1,"CF PETG 110%_1.txt"
0.472699,-0.11493,3.3151e-05,-0.014366,-0.0018945,-7.5782e-05,-0.0075782,24.999,-0.11493,-0.014366,-0.0075782,4.277,2.119,9.062963,-0.0126812831520994,0.00168471684790063,-11.7271115682906,"CF-PETG","Flat",110,1,"CF PETG 110%_1.txt"
0.496334,-0.10635,5.1812e-05,-0.013293,-0.0018759,-7.5035e-05,-0.0075035,24.999,-0.10635,-0.013293,-0.0075035,4.277,2.119,9.062963,-0.0117345728985101,0.00155842710148988,-11.7236673549227,"CF-PETG","Flat",110,1,"CF PETG 110%_1.txt"
0.519969,-0.097761,7.0473e-05,-0.01222,-0.0018572,-7.4289e-05,-0.0074289,24.999,-0.097761,-0.01222,-0.0074289,4.277,2.119,9.062963,-0.0107868695922073,0.00143313040779268,-11.727744744621,"CF-PETG","Flat",110,1,"CF PETG 110%_1.txt"
0.543604,-0.089176,8.9134e-05,-0.011147,-0.0018386,-7.3542e-05,-0.0073542,24.999,-0.089176,-0.011147,-0.0073542,4.277,2.119,9.062963,-0.00983960764266609,0.00130739235733391,-11.7286476839859,"CF-PETG","Flat",110,1,"CF PETG 110%_1.txt"
0.567239,-0.080591,0.0001078,-0.010074,-0.0018199,-7.2796e-05,-0.0072796,24.999,-0.080591,-0.010074,-0.0072796,4.277,2.119,9.062963,-0.00889234569312486,0.00118165430687514,-11.7297429707677,"CF-PETG","Flat",110,1,"CF PETG 110%_1.txt"
0.590874,-0.072007,0.00012646,-0.0090008,-0.0018012,-7.205e-05,-0.007205,24.999,-0.072007,-0.0090008,-0.007205,4.277,2.119,9.062963,-0.00794519408277403,0.00105560591722597,-11.7279121547637,"CF-PETG","Flat",110,1,"CF PETG 110%_1.txt"
0.614509,-0.063422,0.00014512,-0.0079277,-0.0017826,-7.1303e-05,-0.0071303,24.999,-0.063422,-0.0079277,-0.0071303,4.277,2.119,9.062963,-0.00699793213323281,0.000929767866767193,-11.7280909566103,"CF-PETG","Flat",110,1,"CF PETG 110%_1.txt"
0.638144,-0.054837,0.00016378,-0.0068546,-0.0017639,-7.0557e-05,-0.0070557,24.999,-0.054837,-0.0068546,-0.0070557,4.277,2.119,9.062963,-0.00605067018369158,0.00080392981630842,-11.7283257419604,"CF-PETG","Flat",110,1,"CF PETG 110%_1.txt"
0.661779,-0.046252,0.00018244,-0.0057815,-0.0017453,-6.981e-05,-0.006981,24.999,-0.046252,-0.0057815,-0.006981,4.277,2.119,9.062963,-0.00510340823415035,0.000678091765849646,-11.7286476839859,"CF-PETG","Flat",110,1,"CF PETG 110%_1.txt"
0.685414,-0.037667,0.0002011,-0.0047084,-0.0017266,-6.9064e-05,-0.0069064,24.999,-0.037667,-0.0047084,-0.0069064,4.277,2.119,9.062963,-0.00415614628460913,0.000552253715390872,-11.7291163747955,"CF-PETG","Flat",110,1,"CF PETG 110%_1.txt"
0.709049,-0.029082,0.00021976,-0.0036353,-0.0017079,-6.8317e-05,-0.0068317,24.999,-0.029082,-0.0036353,-0.0068317,4.277,2.119,9.062963,-0.0032088843350679,0.000426415664932098,-11.7298617702005,"CF-PETG","Flat",110,1,"CF PETG 110%_1.txt"
0.732684,-0.020497,0.00023842,-0.0025622,-0.0016893,-6.7571e-05,-0.0067571,24.999,-0.020497,-0.0025622,-0.0067571,4.277,2.119,9.062963,-0.00226162238552668,0.000300577614473324,-11.731231538261,"CF-PETG","Flat",110,1,"CF PETG 110%_1.txt"
0.756319,-0.011913,0.00025708,-0.0014891,-0.0016706,-6.6825e-05,-0.0066825,24.999,-0.011913,-0.0014891,-0.0066825,4.277,2.119,9.062963,-0.00131447077517584,0.000174629224824155,-11.7271657258851,"CF-PETG","Flat",110,1,"CF PETG 110%_1.txt"
0.779954,-0.0033277,0.00027574,-0.00041596,-0.001652,-6.6078e-05,-0.0066078,24.999,-0.0033277,-0.00041596,-0.0066078,4.277,2.119,9.062963,-0.0003671757238775,4.87842761225e-05,-11.7281171560967,"CF-PETG","Flat",110,1,"CF PETG 110%_1.txt"
0.803589,0.0052572,0.00029441,0.00065715,-0.0016333,-6.5332e-05,-0.0065332,24.999,0.0052572,0.00065715,-0.0065332,4.277,2.119,9.062963,0.000580075191744687,-7.70748082553135e-05,-11.7286476839859,"CF-PETG","Flat",110,1,"CF PETG 110%_1.txt"
0.827224,0.013842,0.00031307,0.0017303,-0.0016146,-6.4585e-05,-0.0064585,24.999,0.013842,0.0017303,-0.0064585,4.277,2.119,9.062963,0.00152731507344783,-0.000202984926552166,-11.7311984368125,"CF-PETG","Flat",110,1,"CF PETG 110%_1.txt"
0.850859,0.022427,0.00033173,0.0028034,-0.001596,-6.3839e-05,-0.0063839,24.999,0.022427,0.0028034,-0.0063839,4.277,2.119,9.062963,0.00247457702298906,-0.000328822977010941,-11.7294348651973,"CF-PETG","Flat",110,1,"CF PETG 110%_1.txt"
0.874494,0.031012,0.00035039,0.0038765,-0.0015773,-6.3092e-05,-0.0063092,24.999,0.031012,0.0038765,-0.0063092,4.277,2.119,9.062963,0.00342183897253029,-0.000454661027469714,-11.7286476839859,"CF-PETG","Flat",110,1,"CF PETG 110%_1.txt"
0.898129,0.039597,0.00036905,0.0049496,-0.0015586,-6.2346e-05,-0.0062346,24.999,0.039597,0.0049496,-0.0062346,4.277,2.119,9.062963,0.00436910092207151,-0.000580499077928488,-11.7282018330469,"CF-PETG","Flat",110,1,"CF PETG 110%_1.txt"
0.921764,0.048182,0.00038771,0.0060227,-0.00154,-6.1599e-05,-0.0061599,24.999,0.048182,0.0060227,-0.0061599,4.277,2.119,9.062963,0.00531636287161274,-0.000706337128387262,-11.7279148618935,"CF-PETG","Flat",110,1,"CF PETG 110%_1.txt"
0.945399,0.056766,0.00040637,0.0070958,-0.0015213,-6.0853e-05,-0.0060853,24.999,0.056766,0.0070958,-0.0060853,4.277,2.119,9.062963,0.00626351448196357,-0.000832285518036432,-11.7292696811696,"CF-PETG","Flat",110,1,"CF PETG 110%_1.txt"
0.969033,0.065351,0.00042503,0.0081689,-0.0015027,-6.0107e-05,-0.0060107,24.999,0.065351,0.0081689,-0.0060107,4.277,2.119,9.062963,0.00721077643150479,-0.000958123568495205,-11.7289178285351,"CF-PETG","Flat",110,1,"CF PETG 110%_1.txt"
0.992668,0.073936,0.00044369,0.009242,-0.001484,-5.936e-05,-0.005936,24.999,0.073936,0.009242,-0.005936,4.277,2.119,9.062963,0.00815803838104602,-0.00108396161895398,-11.7286476839859,"CF-PETG","Flat",110,1,"CF PETG 110%_1.txt"
1.0163,0.082521,0.00046235,0.010315,-0.0014653,-5.8614e-05,-0.0058614,24.999,0.082521,0.010315,-0.0058614,4.277,2.119,9.062963,0.00910530033058725,-0.00120969966941275,-11.7275779875206,"CF-PETG","Flat",110,1,"CF PETG 110%_1.txt"
1.03994,0.091106,0.00048102,0.011388,-0.0014467,-5.7867e-05,-0.0057867,24.999,0.091106,0.011388,-0.0057867,4.277,2.119,9.062963,0.0100525622801285,-0.00133543771987153,-11.7267098689105,"CF-PETG","Flat",110,1,"CF PETG 110%_1.txt"
1.06357,0.099691,0.00049968,0.012461,-0.001428,-5.7121e-05,-0.0057121,24.999,0.099691,0.012461,-0.0057121,4.277,2.119,9.062963,0.0109998242296697,-0.0014611757703303,-11.7259912553591,"CF-PETG","Flat",110,1,"CF PETG 110%_1.txt"
1.08721,0.10828,0.00051834,0.013534,-0.0014094,-5.6374e-05,-0.0056374,24.999,0.10828,0.013534,-0.0056374,4.277,2.119,9.062963,0.0119475275359725,-0.00158647246402749,-11.7221254915583,"CF-PETG","Flat",110,1,"CF PETG 110%_1.txt"
1.11084,0.11686,0.000537,0.014608,-0.0013907,-5.5628e-05,-0.0055628,24.999,0.11686,0.014608,-0.0055628,4.277,2.119,9.062963,0.0128942377895618,-0.00171376221043824,-11.731669019977,"CF-PETG","Flat",110,1,"CF PETG 110%_1.txt"
1.13448,0.12545,0.00055566,0.015681,-0.001372,-5.4881e-05,-0.0054881,24.999,0.12545,0.015681,-0.0054881,4.277,2.119,9.062963,0.013842051435055,-0.00183894856494504,-11.7272403861045,"CF-PETG","Flat",110,1,"CF PETG 110%_1.txt"
1.15811,0.13403,0.00057432,0.016754,-0.0013534,-5.4135e-05,-0.0054135,24.999,0.13403,0.016754,-0.0054135,4.277,2.119,9.062963,0.0147887616886442,-0.00196523831135579,-11.7299648523087,"CF-PETG","Flat",110,1,"CF PETG 110%_1.txt"
1.18175,0.14262,0.00059298,0.017827,-0.0013347,-5.3389e-05,-0.0053389,24.999,0.14262,0.017827,-0.0053389,4.277,2.119,9.062963,0.0157365753341374,-0.00209042466586259,-11.7261719070095,"CF-PETG","Flat",110,1,"CF PETG 110%_1.txt"
1.20538,0.1512,0.00061164,0.0189,-0.0013161,-5.2642e-05,-0.0052642,24.999,0.1512,0.0189,-0.0052642,4.277,2.119,9.062963,0.0166832855877267,-0.00221671441227334,-11.7286476839859,"CF-PETG","Flat",110,1,"CF PETG 110%_1.txt"
1.22902,0.25246,0.0006303,0.031557,-0.0012974,-5.1896e-05,-0.0051896,24.999,0.25246,0.031557,-0.0051896,4.277,2.119,9.062963,0.0278562320071261,-0.00370076799287386,-11.7272490822127,"CF-PETG","Flat",110,1,"CF PETG 110%_1.txt"
1.25265,0.39686,0.00064896,0.049607,-0.0012787,-5.1149e-05,-0.0051149,24.999,0.39686,0.049607,-0.0051149,4.277,2.119,9.062963,0.0437892111001667,-0.00581778889983332,-11.7277579773688,"CF-PETG","Flat",110,1,"CF PETG 110%_1.txt"
1.27629,0.54125,0.00066763,0.067657,-0.0012601,-5.0403e-05,-0.0050403,24.999,0.54125,0.067657,-0.0050403,4.277,2.119,9.062963,0.0597210868013033,-0.00793591319869672,-11.7296262008317,"CF-PETG","Flat",110,1,"CF PETG 110%_1.txt"
1.29992,0.68565,0.00068629,0.085707,-0.0012414,-4.9656e-05,-0.0049656,24.999,0.68565,0.085707,-0.0049656,4.277,2.119,9.062963,0.0756540658943438,-0.0100529341056562,-11.7294201239761,"CF-PETG","Flat",110,1,"CF PETG 110%_1.txt"
1.32356,0.83005,0.00070495,0.10376,-0.0012227,-4.891e-05,-0.004891,24.999,0.83005,0.10376,-0.004891,4.277,2.119,9.062963,0.0915870449873843,-0.0121729550126157,-11.7318379073011,"CF-PETG","Flat",110,1,"CF PETG 110%_1.txt"
1.34719,0.97445,0.00072361,0.12181,-0.0012041,-4.8163e-05,-0.0048163,24.999,0.97445,0.12181,-0.0048163,4.277,2.119,9.062963,0.107520024080425,-0.0142899759195751,-11.7313651749242,"CF-PETG","Flat",110,1,"CF PETG 110%_1.txt"
1.37083,1.1188,0.00074227,0.13986,-0.0011854,-4.7417e-05,-0.0047417,24.999,1.1188,0.13986,-0.0047417,4.277,2.119,9.062963,0.123447486213946,-0.0164125137860543,-11.7349590919879,"CF-PETG","Flat",110,1,"CF PETG 110%_1.txt"
1.39446,1.2632,0.00076093,0.15791,-0.0011668,-4.6671e-05,-0.0046671,25,1.2632,0.15791,-0.0046671,4.277,2.119,9.062963,0.139380465306986,-0.0185295346930138,-11.7342376626013,"CF-PETG","Flat",110,1,"CF PETG 110%_1.txt"
1.4181,1.4076,0.00077959,0.17596,-0.0011481,-4.5924e-05,-0.0045924,25,1.4076,0.17596,-0.0045924,4.277,2.119,9.062963,0.155313444400027,-0.0206465555999732,-11.7336642418579,"CF-PETG","Flat",110,1,"CF PETG 110%_1.txt"
1.44173,1.552,0.00079825,0.19401,-0.0011294,-4.5178e-05,-0.0045178,25,1.552,0.19401,-0.0045178,4.277,2.119,9.062963,0.171246423493067,-0.0227635765069327,-11.7331975191653,"CF-PETG","Flat",110,1,"CF PETG 110%_1.txt"
1.46537,1.6964,0.00081691,0.21205,-0.0011108,-4.4431e-05,-0.0044431,25,1.6964,0.21205,-0.0044431,4.277,2.119,9.062963,0.187179402586108,-0.0248705974138922,-11.7286476839859,"CF-PETG","Flat",110,1,"CF PETG 110%_1.txt"
1.489,1.8408,0.00083557,0.2301,-0.0010921,-4.3685e-05,-0.0043685,25,1.8408,0.2301,-0.0043685,4.277,2.119,9.062963,0.203112381679148,-0.0269876183208516,-11.7286476839859,"CF-PETG","Flat",110,1,"CF PETG 110%_1.txt"
1.51264,1.9852,0.00085424,0.24815,-0.0010735,-4.2938e-05,-0.0042938,25,1.9852,0.24815,-0.0042938,4.277,2.119,9.062963,0.219045360772189,-0.0291046392278111,-11.7286476839859,"CF-PETG","Flat",110,1,"CF PETG 110%_1.txt"
1.53627,2.1296,0.0008729,0.2662,-0.0010548,-4.2192e-05,-0.0042192,25,2.1296,0.2662,-0.0042192,4.277,2.119,9.062963,0.234978339865229,-0.0312216601347705,-11.7286476839859,"CF-PETG","Flat",110,1,"CF PETG 110%_1.txt"
1.55991,2.274,0.00089156,0.28425,-0.0010361,-4.1446e-05,-0.0041446,25,2.274,0.28425,-0.0041446,4.277,2.119,9.062963,0.25091131895827,-0.03333868104173,-11.7286476839859,"CF-PETG","Flat",110,1,"CF PETG 110%_1.txt"
1.58354,2.4184,0.00091022,0.3023,-0.0010175,-4.0699e-05,-0.0040699,25,2.4184,0.3023,-0.0040699,4.277,2.119,9.062963,0.266844298051311,-0.0354557019486895,-11.7286476839859,"CF-PETG","Flat",110,1,"CF PETG 110%_1.txt"
1.60718,2.5628,0.00092888,0.32035,-0.00099882,-3.9953e-05,-0.0039953,25,2.5628,0.32035,-0.0039953,4.277,2.119,9.062963,0.282777277144351,-0.0375727228556489,-11.7286476839859,"CF-PETG","Flat",110,1,"CF PETG 110%_1.txt"
1.63081,2.7072,0.00094754,0.3384,-0.00098016,-3.9206e-05,-0.0039206,25,2.7072,0.3384,-0.0039206,4.277,2.119,9.062963,0.298710256237392,-0.0396897437626084,-11.7286476839859,"CF-PETG","Flat",110,1,"CF PETG 110%_1.txt"
1.65445,2.8516,0.0009662,0.35645,-0.00096149,-3.846e-05,-0.003846,25,2.8516,0.35645,-0.003846,4.277,2.119,9.062963,0.314643235330432,-0.0418067646695678,-11.7286476839859,"CF-PETG","Flat",110,1,"CF PETG 110%_1.txt"
1.67808,2.996,0.0010385,0.3745,-0.00088923,-3.5569e-05,-0.0035569,25,2.996,0.3745,-0.0035569,4.277,2.119,9.062963,0.330576214423473,-0.0439237855765273,-11.7286476839859,"CF-PETG","Flat",110,1,"CF PETG 110%_1.txt"
1.70172,3.1404,0.0011365,0.39255,-0.00079124,-3.165e-05,-0.003165,25,3.1404,0.39255,-0.003165,4.277,2.119,9.062963,0.346509193516513,-0.0460408064834867,-11.7286476839859,"CF-PETG","Flat",110,1,"CF PETG 110%_1.txt"
1.72535,3.2848,0.0012344,0.4106,-0.00069326,-2.773e-05,-0.002773,25,3.2848,0.4106,-0.002773,4.277,2.119,9.062963,0.362442172609554,-0.0481578273904462,-11.7286476839859,"CF-PETG","Flat",110,1,"CF PETG 110%_1.txt"
1.74899,3.4292,0.0013324,0.42865,-0.00059528,-2.3811e-05,-0.0023811,25,3.4292,0.42865,-0.0023811,4.277,2.119,9.062963,0.378375151702594,-0.0502748482974057,-11.7286476839859,"CF-PETG","Flat",110,1,"CF PETG 110%_1.txt"
1.77262,3.653,0.0014304,0.45663,-0.0004973,-1.9892e-05,-0.0019892,25,3.653,0.45663,-0.0019892,4.277,2.119,9.062963,0.403069062512999,-0.0535609374870007,-11.7296142362527,"CF-PETG","Flat",110,1,"CF PETG 110%_1.txt"
1.79626,4.0071,0.0015284,0.50089,-0.00039931,-1.5973e-05,-0.0015973,25,4.0071,0.50089,-0.0015973,4.277,2.119,9.062963,0.442140169831875,-0.0587498301681249,-11.7290882565284,"CF-PETG","Flat",110,1,"CF PETG 110%_1.txt"
1.81989,4.3612,0.0016264,0.54515,-0.00030133,-1.2053e-05,-0.0012053,25,4.3612,0.54515,-0.0012053,4.277,2.119,9.062963,0.481211277150751,-0.0639387228492493,-11.7286476839859,"CF-PETG","Flat",110,1,"CF PETG 110%_1.txt"
1.84353,4.7153,0.0017243,0.58941,-0.00020335,-8.1339e-06,-0.00081339,25,4.7153,0.58941,-0.00081339,4.277,2.119,9.062963,0.520282384469626,-0.0691276155303735,-11.7282732784265,"CF-PETG","Flat",110,1,"CF PETG 110%_1.txt"
1.86716,5.0694,0.0018223,0.63367,-0.00010537,-4.2146e-06,-0.00042146,25.001,5.0694,0.63367,-0.00042146,4.277,2.119,9.062963,0.559353491788502,-0.0743165082114978,-11.7279511751381,"CF-PETG","Flat",110,1,"CF PETG 110%_1.txt"
1.8908,5.4235,0.0019203,0.67793,-7.3837e-06,-2.9535e-07,-2.9535e-05,25.001,5.4235,0.67793,-2.9535e-05,4.277,2.119,9.062963,0.598424599107378,-0.0795054008926221,-11.7276711301494,"CF-PETG","Flat",110,1,"CF PETG 110%_1.txt"
1.91443,5.7483,0.0020183,0.71854,9.0599e-05,3.6239e-06,0.00036239,25.001,5.7483,0.71854,0.00036239,4.277,2.119,9.062963,0.63426276814768,-0.0842772318523203,-11.7289548045092,"CF-PETG","Flat",110,1,"CF PETG 110%_1.txt"
1.93807,5.8051,0.0021163,0.72564,0.00018858,7.5432e-06,0.00075432,25.001,5.8051,0.72564,0.00075432,4.277,2.119,9.062963,0.640530034162117,-0.0851099658378833,-11.7289517994988,"CF-PETG","Flat",110,1,"CF PETG 110%_1.txt"
1.9617,5.8619,0.0022143,0.73274,0.00028656,1.1463e-05,0.0011463,25.001,5.8619,0.73274,0.0011463,4.277,2.119,9.062963,0.646797300176554,-0.0859426998234463,-11.7289488527235,"CF-PETG","Flat",110,1,"CF PETG 110%_1.txt"
1.98534,5.9187,0.0023122,0.73983,0.00038455,1.5382e-05,0.0015382,25.001,5.9187,0.73983,0.0015382,4.277,2.119,9.062963,0.653064566190991,-0.0867654338090094,-11.7277528363285,"CF-PETG","Flat",110,1,"CF PETG 110%_1.txt"
2.00897,5.9754,0.0024188,0.74693,0.00049109,1.9644e-05,0.0019644,25.001,5.9754,0.74693,0.0019644,4.277,2.119,9.062963,0.659320798286388,-0.0876092017136119,-11.7292385783958,"CF-PETG","Flat",110,1,"CF PETG 110%_1.txt"
2.03261,6.0322,0.0025353,0.75403,0.00060759,2.4304e-05,0.0024304,25.001,6.0322,0.75403,0.0024304,4.277,2.119,9.062963,0.665588064300825,-0.0884419356991749,-11.7292330144921,"CF-PETG","Flat",110,1,"CF PETG 110%_1.txt"
2.05624,6.089,0.0026518,0.76112,0.00072409,2.8964e-05,0.0028964,25.001,6.089,0.76112,0.0028964,4.277,2.119,9.062963,0.671855330315262,-0.0892646696847379,-11.728067805962,"CF-PETG","Flat",110,1,"CF PETG 110%_1.txt"
2.07988,6.1458,0.0027683,0.76822,0.00084059,3.3624e-05,0.0033624,25.002,6.1458,0.76822,0.0033624,4.277,2.119,9.062963,0.678122596329699,-0.0900974036703008,-11.7280731652783,"CF-PETG","Flat",110,1,"CF PETG 110%_1.txt"
2.10351,6.2026,0.0028848,0.77532,0.00095709,3.8284e-05,0.0038284,25.002,6.2026,0.77532,0.0038284,4.277,2.119,9.062963,0.684389862344136,-0.0909301376558639,-11.7280784264386,"CF-PETG","Flat",110,1,"CF PETG 110%_1.txt"
2.12715,6.2593,0.0030013,0.78242,0.0010736,4.2944e-05,0.0042944,25.002,6.2593,0.78242,0.0042944,4.277,2.119,9.062963,0.690646094439534,-0.0917739055604664,-11.7294938217922,"CF-PETG","Flat",110,1,"CF PETG 110%_1.txt"
2.15078,6.3161,0.0031178,0.78951,0.0011901,4.7604e-05,0.0047604,25.002,6.3161,0.78951,0.0047604,4.277,2.119,9.062963,0.696913360453971,-0.0925966395460295,-11.7283681708945,"CF-PETG","Flat",110,1,"CF PETG 110%_1.txt"
2.17442,6.3729,0.0032343,0.79661,0.0013066,5.2264e-05,0.0052264,25.002,6.3729,0.79661,0.0052264,4.277,2.119,9.062963,0.703180626468408,-0.0934293735315925,-11.7283706621298,"CF-PETG","Flat",110,1,"CF PETG 110%_1.txt"
2.19805,6.4297,0.0033508,0.80371,0.0014231,5.6924e-05,0.0056924,25.002,6.4297,0.80371,0.0056924,4.277,2.119,9.062963,0.709447892482845,-0.0942621075171554,-11.7283731093498,"CF-PETG","Flat",110,1,"CF PETG 110%_1.txt"
2.22169,6.4865,0.0034673,0.81081,0.0015396,6.1584e-05,0.0061584,25.002,6.4865,0.81081,0.0061584,4.277,2.119,9.062963,0.715715158497282,-0.0950948415027184,-11.7283755137108,"CF-PETG","Flat",110,1,"CF PETG 110%_1.txt"
2.24532,6.5432,0.0035838,0.8179,0.0016561,6.6244e-05,0.0066244,25.002,6.5432,0.8179,0.0066244,4.277,2.119,9.062963,0.721971390592679,-0.0959286094073208,-11.7286476839859,"CF-PETG","Flat",110,1,"CF PETG 110%_1.txt"
2.26896,6.6,0.0037003,0.825,0.0017726,7.0903e-05,0.0070903,25.002,6.6,0.825,0.0070903,4.277,2.119,9.062963,0.728238656607116,-0.0967613433928839,-11.7286476839859,"CF-PETG","Flat",110,1,"CF PETG 110%_1.txt"
2.29259,6.6568,0.0038168,0.8321,0.0018891,7.5563e-05,0.0075563,25.003,6.6568,0.8321,0.0075563,4.277,2.119,9.062963,0.734505922621553,-0.0975940773784469,-11.7286476839859,"CF-PETG","Flat",110,1,"CF PETG 110%_1.txt"
2.31623,6.7857,0.0039333,0.84821,0.0020056,8.0223e-05,0.0080223,25.003,6.7857,0.84821,0.0080223,4.277,2.119,9.062963,0.748728644263471,-0.0994813557365292,-11.7283875144751,"CF-PETG","Flat",110,1,"CF PETG 110%_1.txt"
2.33986,7.0657,0.0040498,0.88322,0.0021221,8.4883e-05,0.0084883,25.003,7.0657,0.88322,0.0084883,4.277,2.119,9.062963,0.779623617574076,-0.103596382425924,-11.7293972539032,"CF-PETG","Flat",110,1,"CF PETG 110%_1.txt"
2.3635,7.3458,0.0041663,0.91822,0.0022386,8.9543e-05,0.0089543,25.003,7.3458,0.91822,0.0089543,4.277,2.119,9.062963,0.81052962480372,-0.10769037519628,-11.7281670183921,"CF-PETG","Flat",110,1,"CF PETG 110%_1.txt"
2.38713,7.6258,0.0042828,0.95323,0.0023551,9.4203e-05,0.0094203,25.003,7.6258,0.95323,0.0094203,4.277,2.119,9.062963,0.841424598114325,-0.111805401885675,-11.7291106958105,"CF-PETG","Flat",110,1,"CF PETG 110%_1.txt"
2.41077,7.9059,0.0043993,0.98823,0.0024716,9.8863e-05,0.0098863,25.003,7.9059,0.98823,0.0098863,4.277,2.119,9.062963,0.87233060534397,-0.11589939465603,-11.727977763884,"CF-PETG","Flat",110,1,"CF PETG 110%_1.txt"
2.4344,8.1859,0.0045158,1.0232,0.0025881,0.00010352,0.010352,25.003,8.1859,1.0232,0.010352,4.277,2.119,9.062963,0.903225578654575,-0.119974421345426,-11.7254125630791,"CF-PETG","Flat",110,1,"CF PETG 110%_1.txt"
2.45804,8.466,0.0046323,1.0582,0.0027046,0.00010818,0.010818,25.003,8.466,1.0582,0.010818,4.277,2.119,9.062963,0.934131585884219,-0.124068414115781,-11.7244768584182,"CF-PETG","Flat",110,1,"CF PETG 110%_1.txt"
2.48167,8.746,0.0047488,1.0933,0.0028211,0.00011284,0.011284,25.003,8.746,1.0933,0.011284,4.277,2.119,9.062963,0.965026559194824,-0.128273440805176,-11.7326846067114,"CF-PETG","Flat",110,1,"CF PETG 110%_1.txt"
2.50531,9.0261,0.0048653,1.1283,0.0029376,0.0001175,0.01175,25.004,9.0261,1.1283,0.01175,4.277,2.119,9.062963,0.995932566424468,-0.132367433575532,-11.7315814566633,"CF-PETG","Flat",110,1,"CF PETG 110%_1.txt"
2.52894,9.3061,0.0049818,1.1633,0.0030541,0.00012216,0.012216,25.004,9.3061,1.1633,0.012216,4.277,2.119,9.062963,1.02682753973507,-0.136472460264927,-11.731493188767,"CF-PETG","Flat",110,1,"CF PETG 110%_1.txt"
2.55258,9.4841,0.0050983,1.1855,0.0031706,0.00012682,0.012682,25.004,9.4841,1.1855,0.012682,4.277,2.119,9.062963,1.04646791562539,-0.139032084374614,-11.7277169442947,"CF-PETG","Flat",110,1,"CF PETG 110%_1.txt"
2.57621,9.5856,0.0052148,1.1982,0.0032871,0.00013148,0.013148,25.004,9.5856,1.1982,0.013148,4.277,2.119,9.062963,1.05766734345048,-0.140532656549519,-11.7286476839859,"CF-PETG","Flat",110,1,"CF PETG 110%_1.txt"
2.59985,9.6871,0.0053313,1.2109,0.0034036,0.00013614,0.013614,25.004,9.6871,1.2109,0.013614,4.277,2.119,9.062963,1.06886677127557,-0.142033228724425,-11.7295589003572,"CF-PETG","Flat",110,1,"CF PETG 110%_1.txt"
2.62348,9.7886,0.0054478,1.2236,0.0035201,0.0001408,0.01408,25.004,9.7886,1.2236,0.01408,4.277,2.119,9.062963,1.08006619910067,-0.143533800899331,-11.7304512013183,"CF-PETG","Flat",110,1,"CF PETG 110%_1.txt"
2.64712,9.8901,0.0055643,1.2363,0.0036366,0.00014546,0.014546,25.004,9.8901,1.2363,0.014546,4.277,2.119,9.062963,1.09126562692576,-0.145034373074237,-11.7313251697999,"CF-PETG","Flat",110,1,"CF PETG 110%_1.txt"
2.67075,9.9916,0.0056808,1.2489,0.0037531,0.00015012,0.015012,25.004,9.9916,1.2489,0.015012,4.277,2.119,9.062963,1.10246505475086,-0.146434945249142,-11.725113720005,"CF-PETG","Flat",110,1,"CF PETG 110%_1.txt"
2.69439,10.093,0.0057973,1.2616,0.0038696,0.00015478,0.015478,25.005,10.093,1.2616,0.015478,4.277,2.119,9.062963,1.11365344865691,-0.147946551343088,-11.7268984894648,"CF-PETG","Flat",110,1,"CF PETG 110%_1.txt"
2.71802,10.195,0.0059138,1.2743,0.0039861,0.00015944,0.015944,25.005,10.195,1.2743,0.015944,4.277,2.119,9.062963,1.1249080460772,-0.149391953922796,-11.7234523991835,"CF-PETG","Flat",110,1,"CF PETG 110%_1.txt"
2.74166,10.296,0.0060303,1.287,0.0041026,0.0001641,0.01641,25.005,10.296,1.287,0.01641,4.277,2.119,9.062963,1.1360523043071,-0.150947695692899,-11.7286476839859,"CF-PETG","Flat",110,1,"CF PETG 110%_1.txt"
2.76529,10.398,0.0061468,1.2997,0.0042191,0.00016876,0.016876,25.005,10.398,1.2997,0.016876,4.277,2.119,9.062963,1.14730690172739,-0.152393098272607,-11.7252518483194,"CF-PETG","Flat",110,1,"CF PETG 110%_1.txt"
2.78893,10.499,0.0062633,1.3124,0.0043356,0.00017342,0.017342,25.005,10.499,1.3124,0.017342,4.277,2.119,9.062963,1.15845115995729,-0.15394884004271,-11.730329171191,"CF-PETG","Flat",110,1,"CF PETG 110%_1.txt"
2.81256,10.601,0.0063798,1.3251,0.0044521,0.00017808,0.017808,25.005,10.601,1.3251,0.017808,4.277,2.119,9.062963,1.16970575737758,-0.155394242622418,-11.7269823124608,"CF-PETG","Flat",110,1,"CF PETG 110%_1.txt"
2.8362,10.702,0.0064963,1.3378,0.0045686,0.00018274,0.018274,25.005,10.702,1.3378,0.018274,4.277,2.119,9.062963,1.18085001560748,-0.156949984392522,-11.7319468076336,"CF-PETG","Flat",110,1,"CF PETG 110%_1.txt"
2.85983,10.804,0.0066128,1.3504,0.0046851,0.0001874,0.01874,25.005,10.804,1.3504,0.01874,4.277,2.119,9.062963,1.19210461302777,-0.15829538697223,-11.7221110020905,"CF-PETG","Flat",110,1,"CF PETG 110%_1.txt"
2.88347,10.905,0.0067293,1.3631,0.0048016,0.00019206,0.019206,25.005,10.905,1.3631,0.019206,4.277,2.119,9.062963,1.20324887125767,-0.159851128742333,-11.7270287390751,"CF-PETG","Flat",110,1,"CF PETG 110%_1.txt"
2.9071,11.007,0.0068458,1.3758,0.0049181,0.00019672,0.019672,25.006,11.007,1.3758,0.019672,4.277,2.119,9.062963,1.21450346867796,-0.161296531322041,-11.7238356826604,"CF-PETG","Flat",110,1,"CF PETG 110%_1.txt"
2.93074,11.212,0.0069623,1.4015,0.0050346,0.00020138,0.020138,25.006,11.212,1.4015,0.020138,4.277,2.119,9.062963,1.23712300270894,-0.164376997291063,-11.7286476839859,"CF-PETG","Flat",110,1,"CF PETG 110%_1.txt"
2.95437,11.506,0.0070788,1.4382,0.0051511,0.00020604,0.020604,25.006,11.506,1.4382,0.020604,4.277,2.119,9.062963,1.26956272468507,-0.168637275314927,-11.725578870458,"CF-PETG","Flat",110,1,"CF PETG 110%_1.txt"
2.97801,11.799,0.0071953,1.4749,0.0052676,0.0002107,0.02107,25.006,11.799,1.4749,0.02107,4.277,2.119,9.062963,1.30189210747081,-0.173007892529188,-11.7301439100405,"CF-PETG","Flat",110,1,"CF PETG 110%_1.txt"
3.00164,12.093,0.0073118,1.5117,0.0053841,0.00021536,0.021536,25.006,12.093,1.5117,0.021536,4.277,2.119,9.062963,1.33433182944695,-0.177368170553052,-11.7330270922175,"CF-PETG","Flat",110,1,"CF PETG 110%_1.txt"
3.02528,12.387,0.0074283,1.5484,0.0055006,0.00022002,0.022002,25.006,12.387,1.5484,0.022002,4.277,2.119,9.062963,1.36677155142308,-0.181628448576917,-11.7300728866518,"CF-PETG","Flat",110,1,"CF PETG 110%_1.txt"
3.04891,12.681,0.0075448,1.5851,0.0056171,0.00022468,0.022468,25.006,12.681,1.5851,0.022468,4.277,2.119,9.062963,1.39921127339922,-0.185888726600782,-11.7272554791989,"CF-PETG","Flat",110,1,"CF PETG 110%_1.txt"
3.07255,12.975,0.0076613,1.6218,0.0057336,0.00022934,0.022934,25.006,12.975,1.6218,0.022934,4.277,2.119,9.062963,1.43165099537535,-0.190149004624647,-11.7245655829724,"CF-PETG","Flat",110,1,"CF PETG 110%_1.txt"
3.09618,13.268,0.0077778,1.6585,0.0058501,0.000234,0.0234,25.007,13.268,1.6585,0.0234,4.277,2.119,9.062963,1.46398037816109,-0.194519621838907,-11.7286476839859,"CF-PETG","Flat",110,1,"CF PETG 110%_1.txt"
3.11982,13.562,0.0078943,1.6953,0.0059666,0.00023866,0.023866,25.007,13.562,1.6953,0.023866,4.277,2.119,9.062963,1.49642010013723,-0.198879899862771,-11.7312510979043,"CF-PETG","Flat",110,1,"CF PETG 110%_1.txt"
3.14345,13.856,0.0080108,1.732,0.0060831,0.00024332,0.024332,25.007,13.856,1.732,0.024332,4.277,2.119,9.062963,1.52885982211336,-0.203140177886636,-11.7286476839859,"CF-PETG","Flat",110,1,"CF PETG 110%_1.txt"
3.16709,14.15,0.0081273,1.7687,0.0061996,0.00024798,0.024798,25.007,14.15,1.7687,0.024798,4.277,2.119,9.062963,1.5612995440895,-0.207400455910501,-11.7261523101996,"CF-PETG","Flat",110,1,"CF PETG 110%_1.txt"
3.19072,14.443,0.0082438,1.8054,0.0063161,0.00025264,0.025264,25.007,14.443,1.8054,0.025264,4.277,2.119,9.062963,1.59362892687524,-0.211771073124761,-11.7298700080182,"CF-PETG","Flat",110,1,"CF PETG 110%_1.txt"
3.21435,14.737,0.0083603,1.8421,0.0064326,0.0002573,0.02573,25.007,14.737,1.8421,0.02573,4.277,2.119,9.062963,1.62606864885137,-0.216031351148626,-11.7274497122103,"CF-PETG","Flat",110,1,"CF PETG 110%_1.txt"
3.23799,15.031,0.0084768,1.8789,0.0065491,0.00026196,0.026196,25.007,15.031,1.8789,0.026196,4.277,2.119,9.062963,1.65850837082751,-0.220391629172491,-11.7298221923727,"CF-PETG","Flat",110,1,"CF PETG 110%_1.txt"
3.26162,15.325,0.0085933,1.9156,0.0066656,0.00026662,0.026662,25.007,15.325,1.9156,0.026662,4.277,2.119,9.062963,1.69094809280364,-0.224651907196356,-11.7274956774042,"CF-PETG","Flat",110,1,"CF PETG 110%_1.txt"
3.28526,15.618,0.0087098,1.9523,0.0067821,0.00027128,0.027128,25.007,15.618,1.9523,0.027128,4.277,2.119,9.062963,1.72327747558938,-0.229022524410615,-11.7309083855255,"CF-PETG","Flat",110,1,"CF PETG 110%_1.txt"
3.30889,15.912,0.0088263,1.989,0.0068986,0.00027594,0.027594,25.008,15.912,1.989,0.027594,4.277,2.119,9.062963,1.75571719756552,-0.23328280243448,-11.7286476839859,"CF-PETG","Flat",110,1,"CF PETG 110%_1.txt"
3.33253,16.206,0.0089428,2.0257,0.0070151,0.0002806,0.02806,25.008,16.206,2.0257,0.02806,4.277,2.119,9.062963,1.78815691954166,-0.237543080458345,-11.7264688975833,"CF-PETG","Flat",110,1,"CF PETG 110%_1.txt"
3.35616,16.5,0.0090593,2.0625,0.0071316,0.00028526,0.028526,25.008,16.5,2.0625,0.028526,4.277,2.119,9.062963,1.82059664151779,-0.24190335848221,-11.7286476839859,"CF-PETG","Flat",110,1,"CF PETG 110%_1.txt"
3.3798,16.793,0.0091758,2.0992,0.0072481,0.00028992,0.028992,25.008,16.793,2.0992,0.028992,4.277,2.119,9.062963,1.85292602430353,-0.24627397569647,-11.7318014337114,"CF-PETG","Flat",110,1,"CF PETG 110%_1.txt"
3.40343,17.087,0.0092923,2.1359,0.0073646,0.00029458,0.029458,25.008,17.087,2.1359,0.029458,4.277,2.119,9.062963,1.88536574627967,-0.250534253720334,-11.7296808708429,"CF-PETG","Flat",110,1,"CF PETG 110%_1.txt"
3.42707,17.381,0.0094088,2.1726,0.0074811,0.00029924,0.029924,25.008,17.381,2.1726,0.029924,4.277,2.119,9.062963,1.9178054682558,-0.254794531744199,-11.7276319499309,"CF-PETG","Flat",110,1,"CF PETG 110%_1.txt"
3.4507,17.675,0.0095253,2.2093,0.0075976,0.0003039,0.03039,25.008,17.675,2.2093,0.03039,4.277,2.119,9.062963,1.95024519023194,-0.259054809768064,-11.7256511007135,"CF-PETG","Flat",110,1,"CF PETG 110%_1.txt"
3.47434,17.969,0.0096418,2.2461,0.0077141,0.00030856,0.030856,25.008,17.969,2.2461,0.030856,4.277,2.119,9.062963,1.98268491220807,-0.263415087791929,-11.7276651881897,"CF-PETG","Flat",110,1,"CF PETG 110%_1.txt"
3.49797,18.262,0.0097583,2.2828,0.0078306,0.00031322,0.031322,25.008,18.262,2.2828,0.031322,4.277,2.119,9.062963,2.01501429499381,-0.267785705006188,-11.730581084904,"CF-PETG","Flat",110,1,"CF PETG 110%_1.txt"
3.52161,18.556,0.009911,2.3195,0.0079833,0.00031933,0.031933,25.009,18.556,2.3195,0.031933,4.277,2.119,9.062963,2.04745401696995,-0.272045983030054,-11.7286476839859,"CF-PETG","Flat",110,1,"CF PETG 110%_1.txt"
3.54524,18.85,0.010071,2.3562,0.0081433,0.00032573,0.032573,25.009,18.85,2.3562,0.032573,4.277,2.119,9.062963,2.07989373894608,-0.276306261053918,-11.7267745120923,"CF-PETG","Flat",110,1,"CF PETG 110%_1.txt"
3.56888,19.144,0.010231,2.393,0.0083034,0.00033214,0.033214,25.009,19.144,2.393,0.033214,4.277,2.119,9.062963,2.11233346092222,-0.280666539077783,-11.7286476839859,"CF-PETG","Flat",110,1,"CF PETG 110%_1.txt"
3.59251,19.437,0.010391,2.4297,0.0084634,0.00033854,0.033854,25.009,19.437,2.4297,0.033854,4.277,2.119,9.062963,2.14466284370796,-0.285037156292043,-11.7313724448303,"CF-PETG","Flat",110,1,"CF PETG 110%_1.txt"
3.61615,19.731,0.010551,2.4664,0.0086235,0.00034494,0.034494,25.009,19.731,2.4664,0.034494,4.277,2.119,9.062963,2.17710256568409,-0.289297434315908,-11.7295424227987,"CF-PETG","Flat",110,1,"CF PETG 110%_1.txt"
3.63978,20.025,0.010711,2.5031,0.0087835,0.00035134,0.035134,25.009,20.025,2.5031,0.035134,4.277,2.119,9.062963,2.20954228766023,-0.293557712339773,-11.727766063672,"CF-PETG","Flat",110,1,"CF PETG 110%_1.txt"
3.66342,20.319,0.010871,2.5398,0.0089436,0.00035774,0.035774,25.01,20.319,2.5398,0.035774,4.277,2.119,9.062963,2.24198200963636,-0.297817990363638,-11.7260410411701,"CF-PETG","Flat",110,1,"CF PETG 110%_1.txt"
3.68705,20.612,0.011031,2.5766,0.0091036,0.00036414,0.036414,25.01,20.612,2.5766,0.036414,4.277,2.119,9.062963,2.2743113924221,-0.302288607577898,-11.7320735689629,"CF-PETG","Flat",110,1,"CF PETG 110%_1.txt"
3.71069,20.906,0.011191,2.6133,0.0092636,0.00037055,0.037055,25.01,20.906,2.6133,0.037055,4.277,2.119,9.062963,2.30675111439824,-0.306548885601762,-11.730336570687,"CF-PETG","Flat",110,1,"CF PETG 110%_1.txt"
3.73432,21.2,0.011351,2.65,0.0094237,0.00037695,0.037695,25.01,21.2,2.65,0.037695,4.277,2.119,9.062963,2.33919083637437,-0.310809163625627,-11.7286476839859,"CF-PETG","Flat",110,1,"CF PETG 110%_1.txt"
3.75796,21.487,0.011511,2.6859,0.0095837,0.00038335,0.038335,25.01,21.487,2.6859,0.038335,4.277,2.119,9.062963,2.37085818401774,-0.315041815982257,-11.729469301994,"CF-PETG","Flat",110,1,"CF PETG 110%_1.txt"
3.78159,21.77,0.011671,2.7213,0.0097438,0.00038975,0.038975,25.01,21.77,2.7213,0.038975,4.277,2.119,9.062963,2.40208417489953,-0.319215825100467,-11.7302695439851,"CF-PETG","Flat",110,1,"CF PETG 110%_1.txt"
3.80523,22.054,0.011832,2.7567,0.0099038,0.00039615,0.039615,25.011,22.054,2.7567,0.039615,4.277,2.119,9.062963,2.43342050497172,-0.323279495028282,-11.727046651006,"CF-PETG","Flat",110,1,"CF PETG 110%_1.txt"
3.82886,22.337,0.011992,2.7921,0.010064,0.00040255,0.040255,25.011,22.337,2.7921,0.040255,4.277,2.119,9.062963,2.46464649585351,-0.327453504146492,-11.7278573169475,"CF-PETG","Flat",110,1,"CF PETG 110%_1.txt"
3.8525,22.62,0.012152,2.8275,0.010224,0.00040896,0.040896,25.011,22.62,2.8275,0.040896,4.277,2.119,9.062963,2.4958724867353,-0.331627513264702,-11.7286476839859,"CF-PETG","Flat",110,1,"CF PETG 110%_1.txt"
3.87613,22.904,0.012312,2.863,0.010384,0.00041536,0.041536,25.011,22.904,2.863,0.041536,4.277,2.119,9.062963,2.52720881680748,-0.335791183192517,-11.7286476839859,"CF-PETG","Flat",110,1,"CF PETG 110%_1.txt"
3.89977,23.187,0.012472,2.8984,0.010544,0.00042176,0.042176,25.011,23.187,2.8984,0.042176,4.277,2.119,9.062963,2.55843480768927,-0.339965192310727,-11.7294090639914,"CF-PETG","Flat",110,1,"CF PETG 110%_1.txt"
3.9234,23.47,0.012632,2.9338,0.010704,0.00042816,0.042816,25.011,23.47,2.9338,0.042816,4.277,2.119,9.062963,2.58966079857106,-0.344139201428937,-11.7301520699754,"CF-PETG","Flat",110,1,"CF PETG 110%_1.txt"
3.94704,23.754,0.012792,2.9692,0.010864,0.00043456,0.043456,25.012,23.754,2.9692,0.043456,4.277,2.119,9.062963,2.62099712864325,-0.348202871356752,-11.727161233893,"CF-PETG","Flat",110,1,"CF PETG 110%_1.txt"
3.97067,24.037,0.012952,3.0046,0.011024,0.00044096,0.044096,25.012,24.037,3.0046,0.044096,4.277,2.119,9.062963,2.65222311952504,-0.352376880474962,-11.7279132155682,"CF-PETG","Flat",110,1,"CF PETG 110%_1.txt"
3.99431,24.321,0.013112,3.0401,0.011184,0.00044737,0.044737,25.012,24.321,3.0401,0.044737,4.277,2.119,9.062963,2.68355944959722,-0.356540550402777,-11.7279217921377,"CF-PETG","Flat",110,1,"CF PETG 110%_1.txt"
4.01794,24.604,0.013272,3.0755,0.011344,0.00045377,0.045377,25.012,24.604,3.0755,0.045377,4.277,2.119,9.062963,2.71478544047901,-0.360714559520987,-11.7286476839859,"CF-PETG","Flat",110,1,"CF PETG 110%_1.txt"
4.04158,24.887,0.013432,3.1109,0.011504,0.00046017,0.046017,25.012,24.887,3.1109,0.046017,4.277,2.119,9.062963,2.7460114313608,-0.364888568639197,-11.7293570554887,"CF-PETG","Flat",110,1,"CF PETG 110%_1.txt"
4.06521,25.171,0.013592,3.1463,0.011664,0.00046657,0.046657,25.012,25.171,3.1463,0.046657,4.277,2.119,9.062963,2.77734776143299,-0.368952238567013,-11.726543513556,"CF-PETG","Flat",110,1,"CF PETG 110%_1.txt"
4.08885,25.454,0.013752,3.1818,0.011824,0.00047297,0.047297,25.012,25.454,3.1818,0.047297,4.277,2.119,9.062963,2.80857375231478,-0.373226247685222,-11.7300348131631,"CF-PETG","Flat",110,1,"CF PETG 110%_1.txt"
4.11248,25.737,0.013912,3.2172,0.011984,0.00047937,0.047937,25.013,25.737,3.2172,0.047937,4.277,2.119,9.062963,2.83979974319657,-0.377400256803432,-11.7307054831354,"CF-PETG","Flat",110,1,"CF PETG 110%_1.txt"
4.13612,26.021,0.014072,3.2526,0.012144,0.00048578,0.048578,25.013,26.021,3.2526,0.048578,4.277,2.119,9.062963,2.87113607326875,-0.381463926731247,-11.7279692163576,"CF-PETG","Flat",110,1,"CF PETG 110%_1.txt"
4.15975,26.304,0.014232,3.288,0.012304,0.00049218,0.049218,25.013,26.304,3.288,0.049218,4.277,2.119,9.062963,2.90236206415054,-0.385637935849457,-11.7286476839859,"CF-PETG","Flat",110,1,"CF PETG 110%_1.txt"
4.18339,26.588,0.014392,3.3234,0.012464,0.00049858,0.049858,25.013,26.588,3.3234,0.049858,4.277,2.119,9.062963,2.93369839422273,-0.389701605777272,-11.7259916283707,"CF-PETG","Flat",110,1,"CF PETG 110%_1.txt"
4.20702,26.871,0.014552,3.3589,0.012625,0.00050498,0.050498,25.013,26.871,3.3589,0.050498,4.277,2.119,9.062963,2.96492438510452,-0.393975614895483,-11.7293046799691,"CF-PETG","Flat",110,1,"CF PETG 110%_1.txt"
4.23066,27.154,0.014712,3.3943,0.012785,0.00051138,0.051138,25.013,27.154,3.3943,0.051138,4.277,2.119,9.062963,2.99615037598631,-0.398149624013692,-11.7299479720028,"CF-PETG","Flat",110,1,"CF PETG 110%_1.txt"
4.25429,27.438,0.014872,3.4297,0.012945,0.00051778,0.051778,25.014,27.438,3.4297,0.051778,4.277,2.119,9.062963,3.02748670605849,-0.402213293941507,-11.727360817025,"CF-PETG","Flat",110,1,"CF PETG 110%_1.txt"
4.27793,27.721,0.015032,3.4651,0.013105,0.00052419,0.052419,25.014,27.721,3.4651,0.052419,4.277,2.119,9.062963,3.05871269694028,-0.406387303059717,-11.7280108239219,"CF-PETG","Flat",110,1,"CF PETG 110%_1.txt"
4.30156,28.004,0.015192,3.5006,0.013265,0.00053059,0.053059,25.014,28.004,3.5006,0.053059,4.277,2.119,9.062963,3.08993868782207,-0.410661312177927,-11.7311692903481,"CF-PETG","Flat",110,1,"CF PETG 110%_1.txt"
4.3252,28.288,0.015352,3.536,0.013425,0.00053699,0.053699,25.014,28.288,3.536,0.053699,4.277,2.119,9.062963,3.12127501789426,-0.414724982105742,-11.7286476839859,"CF-PETG","Flat",110,1,"CF PETG 110%_1.txt"
4.34883,28.571,0.015512,3.5714,0.013585,0.00054339,0.054339,25.014,28.571,3.5714,0.054339,4.277,2.119,9.062963,3.15250100877605,-0.418898991223952,-11.7292655883954,"CF-PETG","Flat",110,1,"CF PETG 110%_1.txt"
4.37247,28.855,0.015673,3.6068,0.013745,0.00054979,0.054979,25.014,28.855,3.6068,0.054979,4.277,2.119,9.062963,3.18383733884823,-0.422962661151767,-11.7268121645716,"CF-PETG","Flat",110,1,"CF PETG 110%_1.txt"
4.3961,29.138,0.015833,3.6422,0.013905,0.00055619,0.055619,25.015,29.138,3.6422,0.055619,4.277,2.119,9.062963,3.21506332973002,-0.427136670269977,-11.7274358978084,"CF-PETG","Flat",110,1,"CF PETG 110%_1.txt"
4.41974,29.421,0.015993,3.6777,0.014065,0.0005626,0.05626,25.015,29.421,3.6777,0.05626,4.277,2.119,9.062963,3.24628932061181,-0.431410679388188,-11.7304478176085,"CF-PETG","Flat",110,1,"CF PETG 110%_1.txt"
4.44337,29.686,0.016153,3.7108,0.014225,0.000569,0.0569,25.015,29.686,3.7108,0.0569,4.277,2.119,9.062963,3.27552920606649,-0.435270793933508,-11.7298370683817,"CF-PETG","Flat",110,1,"CF PETG 110%_1.txt"
4.46701,29.914,0.016313,3.7393,0.014385,0.0005754,0.05754,25.015,29.914,3.7393,0.05754,4.277,2.119,9.062963,3.30068654147656,-0.438613458523444,-11.7298280031943,"CF-PETG","Flat",110,1,"CF PETG 110%_1.txt"
4.49064,30.143,0.016473,3.7678,0.014545,0.0005818,0.05818,25.015,30.143,3.7678,0.05818,4.277,2.119,9.062963,3.32595421607702,-0.441845783922985,-11.7268905972447,"CF-PETG","Flat",110,1,"CF PETG 110%_1.txt"
4.51428,30.371,0.016633,3.7963,0.014705,0.0005882,0.05882,25.015,30.371,3.7963,0.05882,4.277,2.119,9.062963,3.35111155148708,-0.445188448512921,-11.7269037882391,"CF-PETG","Flat",110,1,"CF PETG 110%_1.txt"
4.53791,30.599,0.016793,3.8248,0.014865,0.0005946,0.05946,25.016,30.599,3.8248,0.05946,4.277,2.119,9.062963,3.37626888689714,-0.448531113102857,-11.7269167826516,"CF-PETG","Flat",110,1,"CF PETG 110%_1.txt"
