Repository: VipulKohinkar/3D-Printing-Parameter-Optimisation

# 3D Printing Parameter Optimisation: Impact of K-Value on Carbon-Reinforced PETG

## MSc Mechanical Engineering with Management

**Author:** Vipul Kohinkar  
**Project:** MEE7012-SUM  
**Date:** 27 August 2026

---

## Project Overview

This project investigates the influence of flow-rate multiplier (K-value) and build orientation on the tensile behaviour of PETG and carbon-fibre-reinforced PETG (CF-PETG) manufactured using fused deposition modelling (FDM).

The study compares an unreinforced thermoplastic, PETG, with a carbon-fibre-reinforced PETG composite to investigate whether the two materials respond differently to changes in material flow and build orientation.

---

File: 3_Experimental_data/Modulus/Recalculated Stress Strain/Recalculated_Stress_Strain_All_Data.csv (part 25 of 212)
"Time (s)","Load (N)","Machine Extension (mm)","Stress (MPa)","Extension from Preload (mm)","Strain","Percentage Strain","Gauge Length (mm)","Load_N","NEXYGEN_Stress_MPa","Percentage_Strain","Measured_Width_mm","Measured_Thickness_mm","Measured_Area_mm2","Recalculated_Stress_MPa","Stress_Difference_MPa","Stress_Difference_Percent","Material","Orientation","K","Sample","File"
4.56155,30.827,0.016953,3.8534,0.015025,0.00060101,0.060101,25.016,30.827,3.8534,0.060101,4.277,2.119,9.062963,3.40142622230721,-0.451973777692793,-11.7292203688377,"CF-PETG","Flat",110,1,"CF PETG 110%_1.txt"
4.58518,31.055,0.017113,3.8819,0.015185,0.00060741,0.060741,25.016,31.055,3.8819,0.060741,4.277,2.119,9.062963,3.42658355771727,-0.455316442282728,-11.7292161643198,"CF-PETG","Flat",110,1,"CF PETG 110%_1.txt"
4.60882,31.283,0.017273,3.9104,0.015345,0.00061381,0.061381,25.016,31.283,3.9104,0.061381,4.277,2.119,9.062963,3.45174089312734,-0.458659106872664,-11.729212021089,"CF-PETG","Flat",110,1,"CF PETG 110%_1.txt"
4.63245,31.511,0.017433,3.9389,0.015505,0.00062021,0.062021,25.016,31.511,3.9389,0.062021,4.277,2.119,9.062963,3.4768982285374,-0.462001771462601,-11.7292079378151,"CF-PETG","Flat",110,1,"CF PETG 110%_1.txt"
4.65609,31.739,0.017593,3.9674,0.015665,0.00062661,0.062661,25.016,31.739,3.9674,0.062661,4.277,2.119,9.062963,3.50205556394746,-0.465344436052537,-11.729203913206,"CF-PETG","Flat",110,1,"CF PETG 110%_1.txt"
4.67972,31.967,0.017753,3.9959,0.015825,0.00063301,0.063301,25.016,31.967,3.9959,0.063301,4.277,2.119,9.062963,3.52721289935753,-0.468687100642473,-11.7291999460065,"CF-PETG","Flat",110,1,"CF PETG 110%_1.txt"
4.70336,32.195,0.017913,4.0244,0.015985,0.00063942,0.063942,25.017,32.195,4.0244,0.063942,4.277,2.119,9.062963,3.55237023476759,-0.472029765232409,-11.7291960349967,"CF-PETG","Flat",110,1,"CF PETG 110%_1.txt"
4.72699,32.423,0.018073,4.0529,0.016145,0.00064582,0.064582,25.017,32.423,4.0529,0.064582,4.277,2.119,9.062963,3.57752757017766,-0.475372429822345,-11.7291921789915,"CF-PETG","Flat",110,1,"CF PETG 110%_1.txt"
4.75063,32.652,0.018233,4.0814,0.016305,0.00065222,0.065222,25.017,32.652,4.0814,0.065222,4.277,2.119,9.062963,3.60279524477811,-0.478604755221886,-11.7264849125762,"CF-PETG","Flat",110,1,"CF PETG 110%_1.txt"
4.77426,32.88,0.018393,4.11,0.016466,0.00065862,0.065862,25.017,32.88,4.11,0.065862,4.277,2.119,9.062963,3.62795258018818,-0.482047419811821,-11.7286476839859,"CF-PETG","Flat",110,1,"CF PETG 110%_1.txt"
4.7979,33.108,0.018553,4.1385,0.016626,0.00066502,0.066502,25.017,33.108,4.1385,0.066502,4.277,2.119,9.062963,3.65310991559824,-0.485390084401757,-11.7286476839859,"CF-PETG","Flat",110,1,"CF PETG 110%_1.txt"
4.82153,33.336,0.018713,4.167,0.016786,0.00067142,0.067142,25.017,33.336,4.167,0.067142,4.277,2.119,9.062963,3.67826725100831,-0.488732748991694,-11.7286476839859,"CF-PETG","Flat",110,1,"CF PETG 110%_1.txt"
4.84517,33.564,0.018873,4.1955,0.016946,0.00067783,0.067783,25.018,33.564,4.1955,0.067783,4.277,2.119,9.062963,3.70342458641837,-0.49207541358163,-11.7286476839859,"CF-PETG","Flat",110,1,"CF PETG 110%_1.txt"
4.8688,33.792,0.019033,4.224,0.017106,0.00068423,0.068423,25.018,33.792,4.224,0.068423,4.277,2.119,9.062963,3.72858192182843,-0.495418078171566,-11.7286476839859,"CF-PETG","Flat",110,1,"CF PETG 110%_1.txt"
4.89244,34.02,0.019193,4.2525,0.017266,0.00069063,0.069063,25.018,34.02,4.2525,0.069063,4.277,2.119,9.062963,3.7537392572385,-0.498760742761502,-11.7286476839859,"CF-PETG","Flat",110,1,"CF PETG 110%_1.txt"
4.91607,34.248,0.019353,4.281,0.017426,0.00069703,0.069703,25.018,34.248,4.281,0.069703,4.277,2.119,9.062963,3.77889659264856,-0.502103407351437,-11.7286476839859,"CF-PETG","Flat",110,1,"CF PETG 110%_1.txt"
4.93971,34.476,0.019514,4.3095,0.017586,0.00070343,0.070343,25.018,34.476,4.3095,0.070343,4.277,2.119,9.062963,3.80405392805863,-0.505446071941373,-11.7286476839859,"CF-PETG","Flat",110,1,"CF PETG 110%_1.txt"
4.96334,34.704,0.019674,4.3381,0.017746,0.00070983,0.070983,25.018,34.704,4.3381,0.070983,4.277,2.119,9.062963,3.82921126346869,-0.508888736531309,-11.730682476921,"CF-PETG","Flat",110,1,"CF PETG 110%_1.txt"
4.98698,34.933,0.019834,4.3666,0.017906,0.00071624,0.071624,25.019,34.933,4.3666,0.071624,4.277,2.119,9.062963,3.85447893806915,-0.512121061930851,-11.7281423059326,"CF-PETG","Flat",110,1,"CF PETG 110%_1.txt"
5.01061,35.161,0.019994,4.3951,0.018066,0.00072264,0.072264,25.019,35.161,4.3951,0.072264,4.277,2.119,9.062963,3.87963627347921,-0.515463726520787,-11.7281455830535,"CF-PETG","Flat",110,1,"CF PETG 110%_1.txt"
5.03425,35.389,0.020154,4.4236,0.018226,0.00072904,0.072904,25.019,35.389,4.4236,0.072904,4.277,2.119,9.062963,3.90479360888928,-0.518806391110723,-11.7281488179474,"CF-PETG","Flat",110,1,"CF PETG 110%_1.txt"
5.05788,35.617,0.020314,4.4521,0.018386,0.00073544,0.073544,25.019,35.617,4.4521,0.073544,4.277,2.119,9.062963,3.92995094429934,-0.522149055700659,-11.7281520114251,"CF-PETG","Flat",110,1,"CF PETG 110%_1.txt"
5.08152,35.847,0.020474,4.4808,0.018546,0.00074184,0.074184,25.019,35.847,4.4808,0.074184,4.277,2.119,9.062963,3.9553289580902,-0.525471041909805,-11.7271701908098,"CF-PETG","Flat",110,1,"CF PETG 110%_1.txt"
5.10515,36.079,0.020634,4.5098,0.018706,0.00074825,0.074825,25.019,36.079,4.5098,0.074825,4.277,2.119,9.062963,3.98092765026184,-0.52887234973816,-11.7271796917416,"CF-PETG","Flat",110,1,"CF PETG 110%_1.txt"
5.12879,36.311,0.020794,4.5389,0.018866,0.00075465,0.075465,25.02,36.311,4.5389,0.075465,4.277,2.119,9.062963,4.00652634243348,-0.532373657566517,-11.7291338775147,"CF-PETG","Flat",110,1,"CF PETG 110%_1.txt"
5.15242,36.543,0.020954,4.5679,0.019026,0.00076105,0.076105,25.02,36.543,4.5679,0.076105,4.277,2.119,9.062963,4.03212503460513,-0.535774965394872,-11.729130790842,"CF-PETG","Flat",110,1,"CF PETG 110%_1.txt"
5.17606,36.776,0.021114,4.5969,0.019186,0.00076745,0.076745,25.02,36.776,4.5969,0.076745,4.277,2.119,9.062963,4.05783406596717,-0.539065934032832,-11.7267274474718,"CF-PETG","Flat",110,1,"CF PETG 110%_1.txt"
5.19969,37.008,0.021274,4.626,0.019346,0.00077385,0.077385,25.02,37.008,4.626,0.077385,4.277,2.119,9.062963,4.08343275813881,-0.542567241861189,-11.7286476839859,"CF-PETG","Flat",110,1,"CF PETG 110%_1.txt"
5.22333,37.24,0.021434,4.655,0.019506,0.00078025,0.078025,25.02,37.24,4.655,0.078025,4.277,2.119,9.062963,4.10903145031046,-0.545968549689545,-11.7286476839859,"CF-PETG","Flat",110,1,"CF PETG 110%_1.txt"
5.24696,37.472,0.021594,4.684,0.019666,0.00078666,0.078666,25.02,37.472,4.684,0.078666,4.277,2.119,9.062963,4.1346301424821,-0.549369857517901,-11.7286476839859,"CF-PETG","Flat",110,1,"CF PETG 110%_1.txt"
5.2706,37.705,0.021754,4.7131,0.019826,0.00079306,0.079306,25.02,37.705,4.7131,0.079306,4.277,2.119,9.062963,4.16033917384414,-0.552760826155862,-11.7281794605644,"CF-PETG","Flat",110,1,"CF PETG 110%_1.txt"
5.29423,37.937,0.021914,4.7421,0.019986,0.00079946,0.079946,25.021,37.937,4.7421,0.079946,4.277,2.119,9.062963,4.18593786601578,-0.556162133984218,-11.7281823239539,"CF-PETG","Flat",110,1,"CF PETG 110%_1.txt"
5.31787,38.169,0.022074,4.7711,0.020147,0.00080586,0.080586,25.021,38.169,4.7711,0.080586,4.277,2.119,9.062963,4.21153655818743,-0.559563441812574,-11.7281851525345,"CF-PETG","Flat",110,1,"CF PETG 110%_1.txt"
5.3415,38.401,0.022234,4.8002,0.020307,0.00081226,0.081226,25.021,38.401,4.8002,0.081226,4.277,2.119,9.062963,4.23713525035907,-0.56306474964093,-11.7300268663999,"CF-PETG","Flat",110,1,"CF PETG 110%_1.txt"
5.36514,38.634,0.022394,4.8292,0.020467,0.00081866,0.081866,25.021,38.634,4.8292,0.081866,4.277,2.119,9.062963,4.26284428172111,-0.56635571827889,-11.7277337504947,"CF-PETG","Flat",110,1,"CF PETG 110%_1.txt"
5.38877,38.866,0.022554,4.8582,0.020627,0.00082507,0.082507,25.021,38.866,4.8582,0.082507,4.277,2.119,9.062963,4.28844297389275,-0.569757026107246,-11.7277392060279,"CF-PETG","Flat",110,1,"CF PETG 110%_1.txt"
5.41241,39.098,0.022714,4.8873,0.020787,0.00083147,0.083147,25.021,39.098,4.8873,0.083147,4.277,2.119,9.062963,4.3140416660644,-0.573258333935602,-11.7295507526774,"CF-PETG","Flat",110,1,"CF PETG 110%_1.txt"
5.43604,39.33,0.022874,4.9163,0.020947,0.00083787,0.083787,25.022,39.33,4.9163,0.083787,4.277,2.119,9.062963,4.33964035823604,-0.576659641763958,-11.7295454257055,"CF-PETG","Flat",110,1,"CF PETG 110%_1.txt"
5.45968,39.563,0.023034,4.9453,0.021107,0.00084427,0.084427,25.022,39.563,4.9453,0.084427,4.277,2.119,9.062963,4.36534938959808,-0.579950610401919,-11.7273089681499,"CF-PETG","Flat",110,1,"CF PETG 110%_1.txt"
5.48331,39.795,0.023194,4.9744,0.021267,0.00085067,0.085067,25.022,39.795,4.9744,0.085067,4.277,2.119,9.062963,4.39094808176973,-0.583451918230275,-11.7290913121236,"CF-PETG","Flat",110,1,"CF PETG 110%_1.txt"
5.50695,40.027,0.023355,5.0034,0.021427,0.00085707,0.085707,25.022,40.027,5.0034,0.085707,4.277,2.119,9.062963,4.41654677394137,-0.586853226058631,-11.7290887408289,"CF-PETG","Flat",110,1,"CF PETG 110%_1.txt"
5.53058,40.26,0.023515,5.0324,0.021587,0.00086348,0.086348,25.022,40.26,5.0324,0.086348,4.277,2.119,9.062963,4.44225580530341,-0.590144194696592,-11.7268936232532,"CF-PETG","Flat",110,1,"CF PETG 110%_1.txt"
5.55422,40.492,0.023675,5.0615,0.021747,0.00086988,0.086988,25.022,40.492,5.0615,0.086988,4.277,2.119,9.062963,4.46785449747505,-0.593645502524947,-11.7286476839859,"CF-PETG","Flat",110,1,"CF PETG 110%_1.txt"
5.57785,40.724,0.023835,5.0905,0.021907,0.00087628,0.087628,25.023,40.724,5.0905,0.087628,4.277,2.119,9.062963,4.4934531896467,-0.597046810353303,-11.7286476839859,"CF-PETG","Flat",110,1,"CF PETG 110%_1.txt"
5.60149,40.956,0.023995,5.1195,0.022067,0.00088268,0.088268,25.023,40.956,5.1195,0.088268,4.277,2.119,9.062963,4.51905188181834,-0.600448118181659,-11.7286476839859,"CF-PETG","Flat",110,1,"CF PETG 110%_1.txt"
5.62512,41.189,0.024155,5.1486,0.022227,0.00088908,0.088908,25.023,41.189,5.1486,0.088908,4.277,2.119,9.062963,4.54476091318038,-0.603839086819621,-11.7282190657581,"CF-PETG","Flat",110,1,"CF PETG 110%_1.txt"
5.64876,41.421,0.024627,5.1776,0.0227,0.00090799,0.090799,25.023,41.421,5.1776,0.090799,4.277,2.119,9.062963,4.57035960535202,-0.607240394647977,-11.7282214664705,"CF-PETG","Flat",110,1,"CF PETG 110%_1.txt"
5.67239,41.653,0.024389,5.2066,0.022461,0.00089846,0.089846,25.023,41.653,5.2066,0.089846,4.277,2.119,9.062963,4.59595829752367,-0.610641702476332,-11.7282238404397,"CF-PETG","Flat",110,1,"CF PETG 110%_1.txt"
5.69603,41.885,0.024051,5.2357,0.022123,0.00088493,0.088493,25.023,41.885,5.2357,0.088493,4.277,2.119,9.062963,4.62155698969531,-0.614143010304688,-11.7299121474624,"CF-PETG","Flat",110,1,"CF PETG 110%_1.txt"
5.71966,42.118,0.022853,5.2647,0.020926,0.00083703,0.083703,25.022,42.118,5.2647,0.083703,4.277,2.119,9.062963,4.64726602105735,-0.617433978942649,-11.7278093517703,"CF-PETG","Flat",110,1,"CF PETG 110%_1.txt"
5.7433,42.35,0.026381,5.2937,0.024454,0.00097814,0.097814,25.025,42.35,5.2937,0.097814,4.277,2.119,9.062963,4.672864713229,-0.620835286771005,-11.7278139443301,"CF-PETG","Flat",110,1,"CF PETG 110%_1.txt"
5.76693,42.582,0.026555,5.3228,0.024627,0.00098509,0.098509,25.025,42.582,5.3228,0.098509,4.277,2.119,9.062963,4.69846340540064,-0.62433659459936,-11.7294768655475,"CF-PETG","Flat",110,1,"CF PETG 110%_1.txt"
5.79057,42.814,0.026729,5.3518,0.024801,0.00099204,0.099204,25.025,42.814,5.3518,0.099204,4.277,2.119,9.062963,4.72406209757228,-0.627737902427716,-11.7294723724301,"CF-PETG","Flat",110,1,"CF PETG 110%_1.txt"
5.8142,43.047,0.026902,5.3808,0.024975,0.00099898,0.099898,25.026,43.047,5.3808,0.099898,4.277,2.119,9.062963,4.74977112893432,-0.631028871065678,-11.7274173183482,"CF-PETG","Flat",110,1,"CF PETG 110%_1.txt"
5.83784,43.279,0.027076,5.4099,0.025148,0.0010059,0.10059,25.026,43.279,5.4099,0.10059,4.277,2.119,9.062963,4.77536982110597,-0.634530178894034,-11.7290555998084,"CF-PETG","Flat",110,1,"CF PETG 110%_1.txt"
5.86147,43.511,0.027249,5.4389,0.025322,0.0010129,0.10129,25.026,43.511,5.4389,0.10129,4.277,2.119,9.062963,4.80096851327761,-0.63793148672239,-11.7290534248173,"CF-PETG","Flat",110,1,"CF PETG 110%_1.txt"
5.88511,43.743,0.027423,5.4679,0.025495,0.0010198,0.10198,25.026,43.743,5.4679,0.10198,4.277,2.119,9.062963,4.82656720544925,-0.641332794550745,-11.7290512728972,"CF-PETG","Flat",110,1,"CF PETG 110%_1.txt"
5.90874,43.976,0.027597,5.497,0.025669,0.0010268,0.10268,25.026,43.976,5.497,0.10268,4.277,2.119,9.062963,4.85227623681129,-0.644723763188706,-11.7286476839859,"CF-PETG","Flat",110,1,"CF PETG 110%_1.txt"
5.93238,44.208,0.02777,5.526,0.025843,0.0010337,0.10337,25.027,44.208,5.526,0.10337,4.277,2.119,9.062963,4.87787492898294,-0.648125071017062,-11.7286476839859,"CF-PETG","Flat",110,1,"CF PETG 110%_1.txt"
5.95601,44.44,0.027944,5.555,0.026016,0.0010407,0.10407,25.027,44.44,5.555,0.10407,4.277,2.119,9.062963,4.90347362115458,-0.651526378845418,-11.7286476839859,"CF-PETG","Flat",110,1,"CF PETG 110%_1.txt"
5.97965,44.672,0.028118,5.5841,0.02619,0.0010476,0.10476,25.027,44.672,5.5841,0.10476,4.277,2.119,9.062963,4.92907231332623,-0.655027686673775,-11.7302284463705,"CF-PETG","Flat",110,1,"CF PETG 110%_1.txt"
6.00328,44.905,0.028291,5.6131,0.026364,0.0010545,0.10545,25.027,44.905,5.6131,0.10545,4.277,2.119,9.062963,4.95478134468827,-0.658318655311735,-11.7282545351363,"CF-PETG","Flat",110,1,"CF PETG 110%_1.txt"
6.02692,45.137,0.028465,5.6421,0.026537,0.0010615,0.10615,25.027,45.137,5.6421,0.10615,4.277,2.119,9.062963,4.98038003685991,-0.661719963140091,-11.7282565558939,"CF-PETG","Flat",110,1,"CF PETG 110%_1.txt"
6.05055,45.369,0.028639,5.6712,0.026711,0.0010684,0.10684,25.027,45.369,5.6712,0.10684,4.277,2.119,9.062963,5.00597872903155,-0.665221270968447,-11.7298150474053,"CF-PETG","Flat",110,1,"CF PETG 110%_1.txt"
6.07419,45.61,0.028812,5.7013,0.026885,0.0010754,0.10754,25.028,45.61,5.7013,0.10754,4.277,2.119,9.062963,5.03257047391675,-0.668729526083247,-11.7294218175372,"CF-PETG","Flat",110,1,"CF PETG 110%_1.txt"
6.09782,45.952,0.028986,5.744,0.027058,0.0010823,0.10823,25.028,45.952,5.744,0.10823,4.277,2.119,9.062963,5.07030647703185,-0.673693522968152,-11.7286476839859,"CF-PETG","Flat",110,1,"CF PETG 110%_1.txt"
6.12146,46.294,0.029159,5.7868,0.027232,0.0010893,0.10893,25.028,46.294,5.7868,0.10893,4.277,2.119,9.062963,5.10804248014694,-0.678757519853057,-11.72941037971,"CF-PETG","Flat",110,1,"CF PETG 110%_1.txt"
6.14509,46.636,0.029333,5.8295,0.027405,0.0010962,0.10962,25.028,46.636,5.8295,0.10962,4.277,2.119,9.062963,5.14577848326204,-0.683721516737959,-11.7286476839859,"CF-PETG","Flat",110,1,"CF PETG 110%_1.txt"
6.16873,46.978,0.029507,5.8722,0.027579,0.0011032,0.11032,25.028,46.978,5.8722,0.11032,4.277,2.119,9.062963,5.18351448637714,-0.688685513622864,-11.7278960802231,"CF-PETG","Flat",110,1,"CF PETG 110%_1.txt"
6.19236,47.32,0.02968,5.9149,0.027753,0.0011101,0.11101,25.028,47.32,5.9149,0.11101,4.277,2.119,9.062963,5.22125048949223,-0.693649510507768,-11.7271553282011,"CF-PETG","Flat",110,1,"CF PETG 110%_1.txt"
6.216,47.661,0.029854,5.9577,0.027926,0.0011171,0.11171,25.029,47.661,5.9577,0.11171,4.277,2.119,9.062963,5.25887615341693,-0.698823846583067,-11.7297589100335,"CF-PETG","Flat",110,1,"CF PETG 110%_1.txt"
6.23963,47.909,0.030028,5.9886,0.0281,0.001124,0.1124,25.029,47.909,5.9886,0.1124,4.277,2.119,9.062963,5.2862402726349,-0.702359727365102,-11.7282791865395,"CF-PETG","Flat",110,1,"CF PETG 110%_1.txt"
6.26327,48.133,0.030201,6.0166,0.028274,0.0011309,0.11309,25.029,48.133,6.0166,0.11309,4.277,2.119,9.062963,5.31095625128338,-0.705643748716619,-11.7282809014496,"CF-PETG","Flat",110,1,"CF PETG 110%_1.txt"
6.2869,48.357,0.030375,6.0447,0.028447,0.0011379,0.11379,25.029,48.357,6.0447,0.11379,4.277,2.119,9.062963,5.33567222993187,-0.709027770068134,-11.7297429164083,"CF-PETG","Flat",110,1,"CF PETG 110%_1.txt"
6.31054,48.581,0.030549,6.0727,0.028621,0.0011448,0.11448,25.029,48.581,6.0727,0.11448,4.277,2.119,9.062963,5.36038820858035,-0.71231179141965,-11.7297378665116,"CF-PETG","Flat",110,1,"CF PETG 110%_1.txt"
6.33417,48.805,0.030722,6.1007,0.028795,0.0011518,0.11518,25.029,48.805,6.1007,0.11518,4.277,2.119,9.062963,5.38510418722883,-0.715595812771166,-11.7297328629693,"CF-PETG","Flat",110,1,"CF PETG 110%_1.txt"
6.35781,49.03,0.030896,6.1287,0.028968,0.0011587,0.11587,25.03,49.03,6.1287,0.11587,4.277,2.119,9.062963,5.40993050506771,-0.718769494932288,-11.7279275365459,"CF-PETG","Flat",110,1,"CF PETG 110%_1.txt"
6.38144,49.254,0.031069,6.1567,0.029142,0.0011657,0.11657,25.03,49.254,6.1567,0.11657,4.277,2.119,9.062963,5.4346464837162,-0.722053516283804,-11.7279308116979,"CF-PETG","Flat",110,1,"CF PETG 110%_1.txt"
6.40507,49.478,0.031243,6.1847,0.029315,0.0011726,0.11726,25.03,49.478,6.1847,0.11726,4.277,2.119,9.062963,5.45936246236468,-0.72533753763532,-11.7279340571947,"CF-PETG","Flat",110,1,"CF PETG 110%_1.txt"
6.42871,49.702,0.031417,6.2127,0.029489,0.0011796,0.11796,25.03,49.702,6.2127,0.11796,4.277,2.119,9.062963,5.48407844101316,-0.728621558986836,-11.7279372734372,"CF-PETG","Flat",110,1,"CF PETG 110%_1.txt"
6.45234,49.926,0.03159,6.2408,0.029663,0.0011865,0.11865,25.03,49.926,6.2408,0.11865,4.277,2.119,9.062963,5.50879441966165,-0.732005580338352,-11.7293548958203,"CF-PETG","Flat",110,1,"CF PETG 110%_1.txt"
6.47598,50.15,0.031764,6.2688,0.029836,0.0011935,0.11935,25.031,50.15,6.2688,0.11935,4.277,2.119,9.062963,5.53351039831013,-0.735289601689868,-11.7293517370129,"CF-PETG","Flat",110,1,"CF PETG 110%_1.txt"
6.49961,50.374,0.031938,6.2968,0.03001,0.0012004,0.12004,25.031,50.374,6.2968,0.12004,4.277,2.119,9.062963,5.55822637695862,-0.738573623041384,-11.7293486062982,"CF-PETG","Flat",110,1,"CF PETG 110%_1.txt"
6.52325,50.598,0.032111,6.3248,0.030184,0.0012073,0.12073,25.031,50.598,6.3248,0.12073,4.277,2.119,9.062963,5.5829423556071,-0.741857644392899,-11.7293455033029,"CF-PETG","Flat",110,1,"CF PETG 110%_1.txt"
6.54688,50.823,0.032285,6.3528,0.030357,0.0012143,0.12143,25.031,50.823,6.3528,0.12143,4.277,2.119,9.062963,5.60776867344598,-0.745031326554021,-11.7276055684741,"CF-PETG","Flat",110,1,"CF PETG 110%_1.txt"
6.57052,51.047,0.032459,6.3808,0.030531,0.0012212,0.12212,25.031,51.047,6.3808,0.12212,4.277,2.119,9.062963,5.63248465209446,-0.748315347905537,-11.7276101414484,"CF-PETG","Flat",110,1,"CF PETG 110%_1.txt"
6.59415,51.271,0.032632,6.4089,0.030705,0.0012282,0.12282,25.031,51.271,6.4089,0.12282,4.277,2.119,9.062963,5.65720063074295,-0.751699369257053,-11.7289920151204,"CF-PETG","Flat",110,1,"CF PETG 110%_1.txt"
6.61779,51.495,0.032806,6.4369,0.030878,0.0012351,0.12351,25.032,51.495,6.4369,0.12351,4.277,2.119,9.062963,5.68191660939143,-0.754983390608569,-11.7289905173075,"CF-PETG","Flat",110,1,"CF PETG 110%_1.txt"
6.64142,51.719,0.03298,6.4649,0.031052,0.0012421,0.12421,25.032,51.719,6.4649,0.12421,4.277,2.119,9.062963,5.70663258803992,-0.758267411960085,-11.7289890324689,"CF-PETG","Flat",110,1,"CF PETG 110%_1.txt"
6.66506,51.943,0.033153,6.4929,0.031225,0.001249,0.1249,25.032,51.943,6.4929,0.1249,4.277,2.119,9.062963,5.7313485666884,-0.761551433311602,-11.7289875604368,"CF-PETG","Flat",110,1,"CF PETG 110%_1.txt"
6.68869,52.167,0.033327,6.5209,0.031399,0.001256,0.1256,25.032,52.167,6.5209,0.1256,4.277,2.119,9.062963,5.75606454533688,-0.764835454663118,-11.7289861010461,"CF-PETG","Flat",110,1,"CF PETG 110%_1.txt"
6.71233,52.391,0.0335,6.5489,0.031573,0.0012629,0.12629,25.032,52.391,6.5489,0.12629,4.277,2.119,9.062963,5.78078052398537,-0.768119476014633,-11.7289846541348,"CF-PETG","Flat",110,1,"CF PETG 110%_1.txt"
6.73596,52.616,0.033674,6.5769,0.031746,0.0012699,0.12699,25.032,52.616,6.5769,0.12699,4.277,2.119,9.062963,5.80560684182425,-0.771293158175754,-11.7273055417561,"CF-PETG","Flat",110,1,"CF PETG 110%_1.txt"
6.7596,52.838,0.033848,6.6048,0.03192,0.0012768,0.12768,25.033,52.838,6.6048,0.12768,4.277,2.119,9.062963,5.83010214209194,-0.774697857908061,-11.7293159203619,"CF-PETG","Flat",110,1,"CF PETG 110%_1.txt"
6.78323,53.057,0.034008,6.6321,0.032081,0.0012832,0.12832,25.033,53.057,6.6321,0.12832,4.277,2.119,9.062963,5.85426642478845,-0.777833575211551,-11.7283149411431,"CF-PETG","Flat",110,1,"CF PETG 110%_1.txt"
6.80687,53.275,0.034143,6.6594,0.032215,0.0012886,0.12886,25.033,53.275,6.6594,0.12886,4.277,2.119,9.062963,5.87832036829456,-0.781079631705437,-11.72897906276,"CF-PETG","Flat",110,1,"CF PETG 110%_1.txt"
6.8305,53.494,0.034277,6.6867,0.032349,0.001294,0.1294,25.033,53.494,6.6867,0.1294,4.277,2.119,9.062963,5.90248465099107,-0.784215349008929,-11.7279876322989,"CF-PETG","Flat",110,1,"CF PETG 110%_1.txt"
6.85414,53.712,0.034411,6.714,0.032483,0.0012993,0.12993,25.033,53.712,6.714,0.12993,4.277,2.119,9.062963,5.92653859449719,-0.787461405502815,-11.7286476839859,"CF-PETG","Flat",110,1,"CF PETG 110%_1.txt"
6.87777,53.931,0.034545,6.7413,0.032618,0.0013047,0.13047,25.033,53.931,6.7413,0.13047,4.277,2.119,9.062963,5.95070287719369,-0.790597122806306,-11.727665625418,"CF-PETG","Flat",110,1,"CF PETG 110%_1.txt"
6.90141,54.149,0.03468,6.7686,0.032752,0.0013101,0.13101,25.033,54.149,6.7686,0.13101,4.277,2.119,9.062963,5.97475682069981,-0.793843179300192,-11.7283216514522,"CF-PETG","Flat",110,1,"CF PETG 110%_1.txt"
6.92504,54.367,0.034814,6.7959,0.032886,0.0013155,0.13155,25.034,54.367,6.7959,0.13155,4.277,2.119,9.062963,5.99881076420592,-0.797089235794078,-11.7289724068053,"CF-PETG","Flat",110,1,"CF PETG 110%_1.txt"
6.94868,54.586,0.034948,6.8232,0.033021,0.0013208,0.13208,25.034,54.586,6.8232,0.13208,4.277,2.119,9.062963,6.02297504690243,-0.80022495309757,-11.7280008368151,"CF-PETG","Flat",110,1,"CF PETG 110%_1.txt"
6.97231,54.804,0.035083,6.8505,0.033155,0.0013262,0.13262,25.034,54.804,6.8505,0.13262,4.277,2.119,9.062963,6.04702899040854,-0.803471009591456,-11.7286476839859,"CF-PETG","Flat",110,1,"CF PETG 110%_1.txt"
6.99595,55.023,0.035217,6.8779,0.033289,0.0013316,0.13316,25.034,55.023,6.8779,0.13316,4.277,2.119,9.062963,6.07119327310505,-0.806706726894947,-11.7289685353807,"CF-PETG","Flat",110,1,"CF PETG 110%_1.txt"
7.01958,55.241,0.035351,6.9052,0.033424,0.0013369,0.13369,25.034,55.241,6.9052,0.13369,4.277,2.119,9.062963,6.09524721661117,-0.809952783388833,-11.7296064326715,"CF-PETG","Flat",110,1,"CF PETG 110%_1.txt"
7.04322,55.46,0.035486,6.9325,0.033558,0.0013423,0.13423,25.034,55.46,6.9325,0.13423,4.277,2.119,9.062963,6.11941149930768,-0.813088500692325,-11.7286476839859,"CF-PETG","Flat",110,1,"CF PETG 110%_1.txt"
7.06685,55.678,0.03562,6.9598,0.033692,0.0013477,0.13477,25.034,55.678,6.9598,0.13477,4.277,2.119,9.062963,6.14346544281379,-0.816334557186211,-11.7292818354868,"CF-PETG","Flat",110,1,"CF PETG 110%_1.txt"
7.09049,55.897,0.035754,6.9871,0.033826,0.0013531,0.13531,25.034,55.897,6.9871,0.13531,4.277,2.119,9.062963,6.1676297255103,-0.819470274489702,-11.728331847114,"CF-PETG","Flat",110,1,"CF PETG 110%_1.txt"
7.11412,56.115,0.035888,7.0144,0.033961,0.0013584,0.13584,25.035,56.115,7.0144,0.13584,4.277,2.119,9.062963,6.19168366901641,-0.822716330983588,-11.7289622916228,"CF-PETG","Flat",110,1,"CF PETG 110%_1.txt"
7.13776,56.333,0.036023,7.0417,0.034095,0.0013638,0.13638,25.035,56.333,7.0417,0.13638,4.277,2.119,9.062963,6.21573761252253,-0.825962387477474,-11.729587847785,"CF-PETG","Flat",110,1,"CF PETG 110%_1.txt"
7.16139,56.552,0.036157,7.069,0.034229,0.0013692,0.13692,25.035,56.552,7.069,0.13692,4.277,2.119,9.062963,6.23990189521903,-0.829098104780965,-11.7286476839859,"CF-PETG","Flat",110,1,"CF PETG 110%_1.txt"
7.18503,56.77,0.036291,7.0963,0.034364,0.0013745,0.13745,25.035,56.77,7.0963,0.13745,4.277,2.119,9.062963,6.26395583872515,-0.832344161274851,-11.7292696373441,"CF-PETG","Flat",110,1,"CF PETG 110%_1.txt"
7.20866,56.989,0.036426,7.1236,0.034498,0.0013799,0.13799,25.035,56.989,7.1236,0.13799,4.277,2.119,9.062963,6.28812012142166,-0.835479878578343,-11.7283378990727,"CF-PETG","Flat",110,1,"CF PETG 110%_1.txt"
7.2323,57.207,0.03656,7.1509,0.034632,0.0013853,0.13853,25.035,57.207,7.1509,0.13853,4.277,2.119,9.062963,6.31217406492777,-0.838725935072229,-11.7289562862329,"CF-PETG","Flat",110,1,"CF PETG 110%_1.txt"
7.25593,57.426,0.036694,7.1782,0.034767,0.0013907,0.13907,25.035,57.426,7.1782,0.13907,4.277,2.119,9.062963,6.33633834762428,-0.84186165237572,-11.7280328268329,"CF-PETG","Flat",110,1,"CF PETG 110%_1.txt"
7.27957,57.644,0.036829,7.2055,0.034901,0.001396,0.1396,25.036,57.644,7.2055,0.1396,4.277,2.119,9.062963,6.36039229113039,-0.845107708869606,-11.7286476839859,"CF-PETG","Flat",110,1,"CF PETG 110%_1.txt"
7.3032,57.863,0.036963,7.2328,0.035035,0.0014014,0.14014,25.036,57.863,7.2328,0.14014,4.277,2.119,9.062963,6.3845565738269,-0.848243426173097,-11.7277323605394,"CF-PETG","Flat",110,1,"CF PETG 110%_1.txt"
7.32684,58.081,0.037097,7.2601,0.035169,0.0014068,0.14068,25.036,58.081,7.2601,0.14068,4.277,2.119,9.062963,6.40861051733302,-0.851489482666984,-11.7283437234609,"CF-PETG","Flat",110,1,"CF PETG 110%_1.txt"
7.35047,58.299,0.037231,7.2874,0.035304,0.0014121,0.14121,25.036,58.299,7.2874,0.14121,4.277,2.119,9.062963,6.43266446083913,-0.85473553916087,-11.7289505058165,"CF-PETG","Flat",110,1,"CF PETG 110%_1.txt"
7.37411,58.518,0.037366,7.3147,0.035438,0.0014175,0.14175,25.036,58.518,7.3147,0.14175,4.277,2.119,9.062963,6.45682874353564,-0.857871256464361,-11.7280443007145,"CF-PETG","Flat",110,1,"CF PETG 110%_1.txt"
7.39774,58.788,0.0375,7.3485,0.035572,0.0014229,0.14229,25.036,58.788,7.3485,0.14229,4.277,2.119,9.062963,6.48662032494229,-0.861879675057706,-11.7286476839859,"CF-PETG","Flat",110,1,"CF PETG 110%_1.txt"
7.42138,59.139,0.037634,7.3924,0.035707,0.0014283,0.14283,25.036,59.139,7.3924,0.14283,4.277,2.119,9.062963,6.52534938077095,-0.867050619229055,-11.7289462046028,"CF-PETG","Flat",110,1,"CF PETG 110%_1.txt"
7.44501,59.491,0.037769,7.4364,0.035841,0.0014336,0.14336,25.037,59.491,7.4364,0.14336,4.277,2.119,9.062963,6.56418877578999,-0.872211224210008,-11.7289444383036,"CF-PETG","Flat",110,1,"CF PETG 110%_1.txt"
7.46865,59.843,0.037903,7.4804,0.035975,0.001439,0.1439,25.037,59.843,7.4804,0.1439,4.277,2.119,9.062963,6.60302817080904,-0.877371829190962,-11.7289426927833,"CF-PETG","Flat",110,1,"CF PETG 110%_1.txt"
7.49228,60.195,0.038037,7.5244,0.036109,0.0014444,0.14444,25.037,60.195,7.5244,0.14444,4.277,2.119,9.062963,6.64186756582808,-0.882532434171916,-11.7289409676774,"CF-PETG","Flat",110,1,"CF PETG 110%_1.txt"
7.51592,60.547,0.038171,7.5684,0.036244,0.0014498,0.14498,25.037,60.547,7.5684,0.14498,4.277,2.119,9.062963,6.68070696084713,-0.88769303915287,-11.7289392626297,"CF-PETG","Flat",110,1,"CF PETG 110%_1.txt"
7.53955,60.899,0.038306,7.6124,0.036378,0.0014551,0.14551,25.037,60.899,7.6124,0.14551,4.277,2.119,9.062963,6.71954635586618,-0.892853644133823,-11.7289375772926,"CF-PETG","Flat",110,1,"CF PETG 110%_1.txt"
7.56319,61.157,0.03844,7.6447,0.036512,0.0014605,0.14605,25.037,61.157,7.6447,0.14605,4.277,2.119,9.062963,6.74801386698809,-0.89668613301191,-11.7295136893784,"CF-PETG","Flat",110,1,"CF PETG 110%_1.txt"
7.58682,61.388,0.038574,7.6735,0.036647,0.0014659,0.14659,25.037,61.388,7.6735,0.14659,4.277,2.119,9.062963,6.77350221996934,-0.89999778003066,-11.7286476839859,"CF-PETG","Flat",110,1,"CF PETG 110%_1.txt"
7.61046,61.619,0.038709,7.7024,0.036781,0.0014712,0.14712,25.037,61.619,7.7024,0.14712,4.277,2.119,9.062963,6.79899057295059,-0.903409427049411,-11.7289341899851,"CF-PETG","Flat",110,1,"CF PETG 110%_1.txt"
7.63409,61.85,0.038843,7.7312,0.036915,0.0014766,0.14766,25.038,61.85,7.7312,0.14766,4.277,2.119,9.062963,6.82447892593184,-0.906721074068162,-11.7280768065522,"CF-PETG","Flat",110,1,"CF PETG 110%_1.txt"
7.65773,62.081,0.038977,7.7601,0.03705,0.001482,0.1482,25.038,62.081,7.7601,0.1482,4.277,2.119,9.062963,6.84996727891309,-0.910132721086913,-11.7283633082939,"CF-PETG","Flat",110,1,"CF PETG 110%_1.txt"
7.68136,62.312,0.039112,7.789,0.037184,0.0014874,0.14874,25.038,62.312,7.789,0.14874,4.277,2.119,9.062963,6.87545563189434,-0.913544368105664,-11.7286476839859,"CF-PETG","Flat",110,1,"CF PETG 110%_1.txt"
7.705,62.543,0.039246,7.8178,0.037318,0.0014927,0.14927,25.038,62.543,7.8178,0.14927,4.277,2.119,9.062963,6.90094398487559,-0.916856015124415,-11.7278008534935,"CF-PETG","Flat",110,1,"CF PETG 110%_1.txt"
7.72863,62.774,0.03938,7.8467,0.037452,0.0014981,0.14981,25.038,62.774,7.8467,0.14981,4.277,2.119,9.062963,6.92643233785683,-0.920267662143166,-11.7280852096189,"CF-PETG","Flat",110,1,"CF PETG 110%_1.txt"
7.75227,63.004,0.039514,7.8756,0.037587,0.0015035,0.15035,25.038,63.004,7.8756,0.15035,4.277,2.119,9.062963,6.95181035164769,-0.923789648352312,-11.7297685046512,"CF-PETG","Flat",110,1,"CF PETG 110%_1.txt"
7.7759,63.235,0.039649,7.9044,0.037721,0.0015088,0.15088,25.038,63.235,7.9044,0.15088,4.277,2.119,9.062963,6.97729870462894,-0.927101295371062,-11.7289268682134,"CF-PETG","Flat",110,1,"CF PETG 110%_1.txt"
7.79954,63.466,0.039783,7.9333,0.037855,0.0015142,0.15142,25.039,63.466,7.9333,0.15142,4.277,2.119,9.062963,7.00278705761019,-0.930512942389814,-11.7292040183759,"CF-PETG","Flat",110,1,"CF PETG 110%_1.txt"
7.82317,63.697,0.039917,7.9621,0.03799,0.0015196,0.15196,25.039,63.697,7.9621,0.15196,4.277,2.119,9.062963,7.02827541059144,-0.933824589408564,-11.7283705229596,"CF-PETG","Flat",110,1,"CF PETG 110%_1.txt"
7.84681,63.928,0.040052,7.991,0.038124,0.001525,0.1525,25.039,63.928,7.991,0.1525,4.277,2.119,9.062963,7.05376376357268,-0.937236236427315,-11.7286476839859,"CF-PETG","Flat",110,1,"CF PETG 110%_1.txt"
7.87044,64.159,0.040186,8.0199,0.038258,0.0015303,0.15303,25.039,64.159,8.0199,0.15303,4.277,2.119,9.062963,7.07925211655393,-0.940647883446066,-11.7289228474927,"CF-PETG","Flat",110,1,"CF PETG 110%_1.txt"
7.89408,64.39,0.04032,8.0487,0.038393,0.0015357,0.15357,25.039,64.39,8.0487,0.15357,4.277,2.119,9.062963,7.10474046953518,-0.943959530464817,-11.7280993261622,"CF-PETG","Flat",110,1,"CF PETG 110%_1.txt"
7.91771,64.621,0.040455,8.0776,0.038527,0.0015411,0.15411,25.039,64.621,8.0776,0.15411,4.277,2.119,9.062963,7.13022882251643,-0.947371177483569,-11.7283744860301,"CF-PETG","Flat",110,1,"CF PETG 110%_1.txt"
7.94135,64.852,0.040589,8.1064,0.038661,0.0015464,0.15464,25.039,64.852,8.1064,0.15464,4.277,2.119,9.062963,7.15571717549768,-0.950682824502319,-11.7275587745771,"CF-PETG","Flat",110,1,"CF PETG 110%_1.txt"
7.96498,65.082,0.040723,8.1353,0.038795,0.0015518,0.15518,25.039,65.082,8.1353,0.15518,4.277,2.119,9.062963,7.18109518928853,-0.954204810711467,-11.7291902045587,"CF-PETG","Flat",110,1,"CF PETG 110%_1.txt"
7.98862,65.313,0.040857,8.1642,0.03893,0.0015572,0.15572,25.04,65.313,8.1642,0.15572,4.277,2.119,9.062963,7.20658354226978,-0.957616457730215,-11.7294585841872,"CF-PETG","Flat",110,1,"CF PETG 110%_1.txt"
8.01225,65.544,0.040992,8.193,0.039064,0.0015626,0.15626,25.04,65.544,8.193,0.15626,4.277,2.119,9.062963,7.23207189525103,-0.960928104748967,-11.7286476839859,"CF-PETG","Flat",110,1,"CF PETG 110%_1.txt"
8.03589,65.775,0.041126,8.2219,0.039198,0.0015679,0.15679,25.04,65.775,8.2219,0.15679,4.277,2.119,9.062963,7.25756024823228,-0.964339751767717,-11.7289160871297,"CF-PETG","Flat",110,1,"CF PETG 110%_1.txt"
8.05952,66.006,0.04126,8.2507,0.039333,0.0015733,0.15733,25.04,66.006,8.2507,0.15733,4.277,2.119,9.062963,7.28304860121353,-0.967651398786469,-11.7281127514813,"CF-PETG","Flat",110,1,"CF PETG 110%_1.txt"
8.08316,66.237,0.041395,8.2796,0.039467,0.0015787,0.15787,25.04,66.237,8.2796,0.15787,4.277,2.119,9.062963,7.30853695419478,-0.971063045805221,-11.7283811513264,"CF-PETG","Flat",110,1,"CF PETG 110%_1.txt"
8.10679,66.468,0.041529,8.3085,0.039601,0.001584,0.1584,25.04,66.468,8.3085,0.1584,4.277,2.119,9.062963,7.33402530717603,-0.97447469282397,-11.7286476839859,"CF-PETG","Flat",110,1,"CF PETG 110%_1.txt"
8.13043,66.699,0.041663,8.3373,0.039735,0.0015894,0.15894,25.04,66.699,8.3373,0.15894,4.277,2.119,9.062963,7.35951366015728,-0.977786339842723,-11.7278536197897,"CF-PETG","Flat",110,1,"CF PETG 110%_1.txt"
8.15406,66.929,0.041797,8.3662,0.03987,0.0015948,0.15948,25.041,66.929,8.3662,0.15948,4.277,2.119,9.062963,7.38489167394813,-0.981308326051867,-11.7294390051859,"CF-PETG","Flat",110,1,"CF PETG 110%_1.txt"
8.1777,67.16,0.041932,8.395,0.040004,0.0016002,0.16002,25.041,67.16,8.395,0.16002,4.277,2.119,9.062963,7.41038002692938,-0.984619973070618,-11.7286476839859,"CF-PETG","Flat",110,1,"CF PETG 110%_1.txt"
8.20133,67.391,0.042066,8.4239,0.040138,0.0016055,0.16055,25.041,67.391,8.4239,0.16055,4.277,2.119,9.062963,7.43586837991063,-0.988031620089369,-11.7289096509855,"CF-PETG","Flat",110,1,"CF PETG 110%_1.txt"
8.22497,67.622,0.0422,8.4528,0.040273,0.0016109,0.16109,25.041,67.622,8.4528,0.16109,4.277,2.119,9.062963,7.46135673289188,-0.99144326710812,-11.7291698266624,"CF-PETG","Flat",110,1,"CF PETG 110%_1.txt"
8.2486,67.853,0.042335,8.4816,0.040407,0.0016163,0.16163,25.041,67.853,8.4816,0.16163,4.277,2.119,9.062963,7.48684508587313,-0.994754914126872,-11.7283874991378,"CF-PETG","Flat",110,1,"CF PETG 110%_1.txt"
8.27224,68.084,0.042469,8.5105,0.040541,0.0016217,0.16217,25.041,68.084,8.5105,0.16217,4.277,2.119,9.062963,7.51233343885438,-0.998166561145623,-11.7286476839859,"CF-PETG","Flat",110,1,"CF PETG 110%_1.txt"
8.29587,68.315,0.042603,8.5394,0.040676,0.001627,0.1627,25.041,68.315,8.5394,0.1627,4.277,2.119,9.062963,7.53782179183563,-1.00157820816437,-11.7289061077403,"CF-PETG","Flat",110,1,"CF PETG 110%_1.txt"
8.31951,68.546,0.042738,8.5682,0.04081,0.0016324,0.16324,25.041,68.546,8.5682,0.16324,4.277,2.119,9.062963,7.56331014481688,-1.00488985518312,-11.7281325737392,"CF-PETG","Flat",110,1,"CF PETG 110%_1.txt"
8.34314,68.777,0.042872,8.5971,0.040944,0.0016378,0.16378,25.042,68.777,8.5971,0.16378,4.277,2.119,9.062963,7.58879849779813,-1.00830150220187,-11.7283909946595,"CF-PETG","Flat",110,1,"CF PETG 110%_1.txt"
8.36678,69.007,0.043006,8.6259,0.041078,0.0016431,0.16431,25.042,69.007,8.6259,0.16431,4.277,2.119,9.062963,7.61417651158898,-1.01172348841102,-11.7289035162826,"CF-PETG","Flat",110,1,"CF PETG 110%_1.txt"
8.39041,69.238,0.04314,8.6548,0.041213,0.0016485,0.16485,25.042,69.238,8.6548,0.16485,4.277,2.119,9.062963,7.63966486457023,-1.01513513542977,-11.7291576400353,"CF-PETG","Flat",110,1,"CF PETG 110%_1.txt"
8.41405,69.469,0.043275,8.6837,0.041347,0.0016539,0.16539,25.042,69.469,8.6837,0.16539,4.277,2.119,9.062963,7.66515321755148,-1.01854678244852,-11.7294100723024,"CF-PETG","Flat",110,1,"CF PETG 110%_1.txt"
8.43768,69.7,0.043409,8.7125,0.041481,0.0016593,0.16593,25.042,69.7,8.7125,0.16593,4.277,2.119,9.062963,7.69064157053273,-1.02185842946727,-11.7286476839859,"CF-PETG","Flat",110,1,"CF PETG 110%_1.txt"
8.46132,69.931,0.043543,8.7414,0.041616,0.0016646,0.16646,25.042,69.931,8.7414,0.16646,4.277,2.119,9.062963,7.71612992351398,-1.02527007648603,-11.7289001359739,"CF-PETG","Flat",110,1,"CF PETG 110%_1.txt"
8.48495,70.162,0.043678,8.7702,0.04175,0.00167,0.167,25.042,70.162,8.7702,0.167,4.277,2.119,9.062963,7.74161827649522,-1.02858172350478,-11.7281444380376,"CF-PETG","Flat",110,1,"CF PETG 110%_1.txt"
8.50859,70.393,0.043812,8.7991,0.041884,0.0016754,0.16754,25.043,70.393,8.7991,0.16754,4.277,2.119,9.062963,7.76710662947647,-1.03199337052353,-11.728396887449,"CF-PETG","Flat",110,1,"CF PETG 110%_1.txt"
8.53222,70.624,0.043946,8.828,0.042019,0.0016807,0.16807,25.043,70.624,8.828,0.16807,4.277,2.119,9.062963,7.79259498245772,-1.03540501754228,-11.7286476839859,"CF-PETG","Flat",110,1,"CF PETG 110%_1.txt"
8.55586,70.855,0.044081,8.8568,0.042153,0.0016861,0.16861,25.043,70.855,8.8568,0.16861,4.277,2.119,9.062963,7.81808333543897,-1.03871666456103,-11.7279001960192,"CF-PETG","Flat",110,1,"CF PETG 110%_1.txt"
8.57949,71.085,0.044215,8.8857,0.042287,0.0016915,0.16915,25.043,71.085,8.8857,0.16915,4.277,2.119,9.062963,7.84346134922983,-1.04223865077017,-11.7293927408102,"CF-PETG","Flat",110,1,"CF PETG 110%_1.txt"
8.60313,71.316,0.044349,8.9145,0.042421,0.0016969,0.16969,25.043,71.316,8.9145,0.16969,4.277,2.119,9.062963,7.86894970221107,-1.04555029778893,-11.7286476839859,"CF-PETG","Flat",110,1,"CF PETG 110%_1.txt"
8.62676,71.547,0.044483,8.9434,0.042556,0.0017022,0.17022,25.043,71.547,8.9434,0.17022,4.277,2.119,9.062963,7.89443805519232,-1.04896194480768,-11.72889443397,"CF-PETG","Flat",110,1,"CF PETG 110%_1.txt"
8.6504,71.778,0.044618,8.9723,0.04269,0.0017076,0.17076,25.043,71.778,8.9723,0.17076,4.277,2.119,9.062963,7.91992640817357,-1.05237359182643,-11.7291395943786,"CF-PETG","Flat",110,1,"CF PETG 110%_1.txt"
8.67403,72.009,0.044752,9.0011,0.042824,0.001713,0.1713,25.043,72.009,9.0011,0.1713,4.277,2.119,9.062963,7.94541476115482,-1.05568523884518,-11.7284025157501,"CF-PETG","Flat",110,1,"CF PETG 110%_1.txt"
8.69767,72.24,0.044886,9.03,0.042959,0.0017183,0.17183,25.044,72.24,9.03,0.17183,4.277,2.119,9.062963,7.97090311413607,-1.05909688586393,-11.7286476839859,"CF-PETG","Flat",110,1,"CF PETG 110%_1.txt"
8.7213,72.471,0.045021,9.0588,0.043093,0.0017237,0.17237,25.044,72.471,9.0588,0.17237,4.277,2.119,9.062963,7.99639146711732,-1.06240853288268,-11.7279168640734,"CF-PETG","Flat",110,1,"CF PETG 110%_1.txt"
8.74494,72.702,0.045155,9.0877,0.043227,0.0017291,0.17291,25.044,72.702,9.0877,0.17291,4.277,2.119,9.062963,8.02187982009857,-1.06582017990143,-11.7281620201088,"CF-PETG","Flat",110,1,"CF PETG 110%_1.txt"
8.76857,72.933,0.045289,9.1166,0.043362,0.0017345,0.17345,25.044,72.933,9.1166,0.17345,4.277,2.119,9.062963,8.04736817307982,-1.06923182692018,-11.7284056218347,"CF-PETG","Flat",110,1,"CF PETG 110%_1.txt"
8.79221,73.163,0.045424,9.1454,0.043496,0.0017398,0.17398,25.044,73.163,9.1454,0.17398,4.277,2.119,9.062963,8.07274618687067,-1.07265381312933,-11.7288889838534,"CF-PETG","Flat",110,1,"CF PETG 110%_1.txt"
8.81584,73.394,0.045558,9.1743,0.04363,0.0017452,0.17452,25.044,73.394,9.1743,0.17452,4.277,2.119,9.062963,8.09823453985192,-1.07606546014808,-11.7291287634815,"CF-PETG","Flat",110,1,"CF PETG 110%_1.txt"
8.83948,73.625,0.045692,9.2031,0.043764,0.0017506,0.17506,25.044,73.625,9.2031,0.17506,4.277,2.119,9.062963,8.12372289283317,-1.07937710716683,-11.7284078969785,"CF-PETG","Flat",110,1,"CF PETG 110%_1.txt"
8.86311,73.856,0.045826,9.232,0.043899,0.0017559,0.17559,25.045,73.856,9.232,0.17559,4.277,2.119,9.062963,8.14921124581442,-1.08278875418558,-11.7286476839859,"CF-PETG","Flat",110,1,"CF PETG 110%_1.txt"
8.88675,74.087,0.045961,9.2609,0.044033,0.0017613,0.17613,25.045,74.087,9.2609,0.17613,4.277,2.119,9.062963,8.17469959879567,-1.08620040120433,-11.7288859744121,"CF-PETG","Flat",110,1,"CF PETG 110%_1.txt"
8.91038,74.318,0.046095,9.2897,0.044167,0.0017667,0.17667,25.045,74.318,9.2897,0.17667,4.277,2.119,9.062963,8.20018795177692,-1.08951204822308,-11.7281725806332,"CF-PETG","Flat",110,1,"CF PETG 110%_1.txt"
8.93402,74.549,0.046229,9.3186,0.044302,0.0017721,0.17721,25.045,74.549,9.3186,0.17721,4.277,2.119,9.062963,8.22567630475817,-1.09292369524183,-11.7284108690343,"CF-PETG","Flat",110,1,"CF PETG 110%_1.txt"
8.95765,74.78,0.046364,9.3475,0.044436,0.0017774,0.17774,25.045,74.78,9.3475,0.17774,4.277,2.119,9.062963,8.25116465773942,-1.09633534226058,-11.7286476839859,"CF-PETG","Flat",110,1,"CF PETG 110%_1.txt"
8.98129,75.011,0.046498,9.3763,0.04457,0.0017828,0.17828,25.045,75.011,9.3763,0.17828,4.277,2.119,9.062963,8.27665301072066,-1.09964698927934,-11.7279416110762,"CF-PETG","Flat",110,1,"CF PETG 110%_1.txt"
9.00492,75.241,0.046632,9.4052,0.044704,0.0017882,0.17882,25.045,75.241,9.4052,0.17882,4.277,2.119,9.062963,8.30203102451152,-1.10316897548848,-11.7293515872973,"CF-PETG","Flat",110,1,"CF PETG 110%_1.txt"
9.02856,75.472,0.046766,9.434,0.044839,0.0017936,0.17936,25.046,75.472,9.434,0.17936,4.277,2.119,9.062963,8.32751937749277,-1.10648062250723,-11.7286476839859,"CF-PETG","Flat",110,1,"CF PETG 110%_1.txt"
9.05219,75.703,0.046901,9.4629,0.044973,0.0017989,0.17989,25.046,75.703,9.4629,0.17989,4.277,2.119,9.062963,8.35300773047402,-1.10989226952598,-11.7288808877404,"CF-PETG","Flat",110,1,"CF PETG 110%_1.txt"
9.07583,75.934,0.047035,9.4918,0.045107,0.0018043,0.18043,25.046,75.934,9.4918,0.18043,4.277,2.119,9.062963,8.37849608345527,-1.11330391654473,-11.7291126714083,"CF-PETG","Flat",110,1,"CF PETG 110%_1.txt"
9.09946,76.165,0.047169,9.5206,0.045242,0.0018097,0.18097,25.046,76.165,9.5206,0.18097,4.277,2.119,9.062963,8.40398443643651,-1.11661556356349,-11.7284158935727,"CF-PETG","Flat",110,1,"CF PETG 110%_1.txt"
9.1231,76.396,0.047304,9.5495,0.045376,0.001815,0.1815,25.046,76.396,9.5495,0.1815,4.277,2.119,9.062963,8.42947278941776,-1.12002721058224,-11.7286476839859,"CF-PETG","Flat",110,1,"CF PETG 110%_1.txt"
