Repository: VipulKohinkar/3D-Printing-Parameter-Optimisation

# 3D Printing Parameter Optimisation: Impact of K-Value on Carbon-Reinforced PETG

## MSc Mechanical Engineering with Management

**Author:** Vipul Kohinkar  
**Project:** MEE7012-SUM  
**Date:** 27 August 2026

---

## Project Overview

This project investigates the influence of flow-rate multiplier (K-value) and build orientation on the tensile behaviour of PETG and carbon-fibre-reinforced PETG (CF-PETG) manufactured using fused deposition modelling (FDM).

The study compares an unreinforced thermoplastic, PETG, with a carbon-fibre-reinforced PETG composite to investigate whether the two materials respond differently to changes in material flow and build orientation.

---

File: 3_Experimental_data/Modulus/Recalculated Stress Strain/Recalculated_Stress_Strain_All_Data.csv (part 26 of 212)
"Time (s)","Load (N)","Machine Extension (mm)","Stress (MPa)","Extension from Preload (mm)","Strain","Percentage Strain","Gauge Length (mm)","Load_N","NEXYGEN_Stress_MPa","Percentage_Strain","Measured_Width_mm","Measured_Thickness_mm","Measured_Area_mm2","Recalculated_Stress_MPa","Stress_Difference_MPa","Stress_Difference_Percent","Material","Orientation","K","Sample","File"
9.14673,76.627,0.047438,9.5783,0.04551,0.0018204,0.18204,25.046,76.627,9.5783,0.18204,4.277,2.119,9.062963,8.45496114239901,-1.12333885760099,-11.727956501686,"CF-PETG","Flat",110,1,"CF PETG 110%_1.txt"
9.17037,76.858,0.047572,9.6072,0.045645,0.0018258,0.18258,25.046,76.858,9.6072,0.18258,4.277,2.119,9.062963,8.48044949538026,-1.12675050461974,-11.7281882819108,"CF-PETG","Flat",110,1,"CF PETG 110%_1.txt"
9.194,77.088,0.047707,9.6361,0.045779,0.0018312,0.18312,25.046,77.088,9.6361,0.18312,4.277,2.119,9.062963,8.50582750917112,-1.13027249082888,-11.7295637325151,"CF-PETG","Flat",110,1,"CF PETG 110%_1.txt"
9.21764,77.319,0.047841,9.6649,0.045913,0.0018365,0.18365,25.047,77.319,9.6649,0.18365,4.277,2.119,9.062963,8.53131586215236,-1.13358413784763,-11.7288760136953,"CF-PETG","Flat",110,1,"CF PETG 110%_1.txt"
9.24127,77.55,0.047975,9.6938,0.046047,0.0018419,0.18419,25.047,77.55,9.6938,0.18419,4.277,2.119,9.062963,8.55680421513361,-1.13699578486639,-11.7291029819718,"CF-PETG","Flat",110,1,"CF PETG 110%_1.txt"
9.26491,77.781,0.048109,9.7226,0.046182,0.0018473,0.18473,25.047,77.781,9.7226,0.18473,4.277,2.119,9.062963,8.58229256811486,-1.14030743188514,-11.7284207093281,"CF-PETG","Flat",110,1,"CF PETG 110%_1.txt"
9.28854,78.012,0.048244,9.7515,0.046316,0.0018526,0.18526,25.047,78.012,9.7515,0.18526,4.277,2.119,9.062963,8.60778092109611,-1.14371907890389,-11.7286476839859,"CF-PETG","Flat",110,1,"CF PETG 110%_1.txt"
9.31218,78.243,0.048378,9.7804,0.04645,0.001858,0.1858,25.047,78.243,9.7804,0.1858,4.277,2.119,9.062963,8.63326927407736,-1.14713072592264,-11.7288733172737,"CF-PETG","Flat",110,1,"CF PETG 110%_1.txt"
9.33581,78.474,0.048512,9.8092,0.046585,0.0018634,0.18634,25.047,78.474,9.8092,0.18634,4.277,2.119,9.062963,8.65875762705861,-1.15044237294139,-11.7281977423377,"CF-PETG","Flat",110,1,"CF PETG 110%_1.txt"
9.35945,78.705,0.048647,9.8381,0.046719,0.0018688,0.18688,25.047,78.705,9.8381,0.18688,4.277,2.119,9.062963,8.68424598003986,-1.15385401996014,-11.7284233740269,"CF-PETG","Flat",110,1,"CF PETG 110%_1.txt"
9.38308,78.936,0.048781,9.8669,0.046853,0.0018741,0.18741,25.048,78.936,9.8669,0.18741,4.277,2.119,9.062963,8.70973433302111,-1.15716566697889,-11.7277530630582,"CF-PETG","Flat",110,1,"CF PETG 110%_1.txt"
9.40672,79.167,0.048915,9.8958,0.046988,0.0018795,0.18795,25.048,79.167,9.8958,0.18795,4.277,2.119,9.062963,8.73522268600236,-1.16057731399764,-11.7279786777991,"CF-PETG","Flat",110,1,"CF PETG 110%_1.txt"
9.43035,79.398,0.04905,9.9247,0.047122,0.0018849,0.18849,25.048,79.398,9.9247,0.18849,4.277,2.119,9.062963,8.76071103898361,-1.16398896101639,-11.7282029785927,"CF-PETG","Flat",110,1,"CF PETG 110%_1.txt"
9.45399,79.629,0.049184,9.9536,0.047256,0.0018902,0.18902,25.048,79.629,9.9536,0.18902,4.277,2.119,9.062963,8.78619939196486,-1.16740060803514,-11.7284259768842,"CF-PETG","Flat",110,1,"CF PETG 110%_1.txt"
9.47762,79.86,0.049318,9.9825,0.04739,0.0018956,0.18956,25.048,79.86,9.9825,0.18956,4.277,2.119,9.062963,8.8116877449461,-1.1708122550539,-11.7286476839859,"CF-PETG","Flat",110,1,"CF PETG 110%_1.txt"
9.50126,80.091,0.049452,10.011,0.047525,0.001901,0.1901,25.048,80.091,10.011,0.1901,4.277,2.119,9.062963,8.83717609792735,-1.17382390207265,-11.7253411454665,"CF-PETG","Flat",110,1,"CF PETG 110%_1.txt"
9.52489,80.322,0.049587,10.04,0.047659,0.0019064,0.19064,25.048,80.322,10.04,0.19064,4.277,2.119,9.062963,8.8626644509086,-1.1773355490914,-11.7264496921454,"CF-PETG","Flat",110,1,"CF PETG 110%_1.txt"
9.54853,80.553,0.049721,10.069,0.047793,0.0019117,0.19117,25.048,80.553,10.069,0.19117,4.277,2.119,9.062963,8.88815280388985,-1.18084719611015,-11.7275518533136,"CF-PETG","Flat",110,1,"CF PETG 110%_1.txt"
9.57216,80.784,0.049855,10.098,0.047928,0.0019171,0.19171,25.049,80.784,10.098,0.19171,4.277,2.119,9.062963,8.9136411568711,-1.1843588431289,-11.7286476839859,"CF-PETG","Flat",110,1,"CF PETG 110%_1.txt"
9.5958,81.015,0.04999,10.127,0.048062,0.0019225,0.19225,25.049,81.015,10.127,0.19225,4.277,2.119,9.062963,8.93912950985235,-1.18787049014765,-11.729737238547,"CF-PETG","Flat",110,1,"CF PETG 110%_1.txt"
9.61943,81.246,0.050124,10.156,0.048196,0.0019278,0.19278,25.049,81.246,10.156,0.19278,4.277,2.119,9.062963,8.9646178628336,-1.1913821371664,-11.7308205707602,"CF-PETG","Flat",110,1,"CF PETG 110%_1.txt"
9.64306,81.477,0.050258,10.185,0.048331,0.0019332,0.19332,25.049,81.477,10.185,0.19332,4.277,2.119,9.062963,8.99010621581485,-1.19489378418515,-11.7318977337766,"CF-PETG","Flat",110,1,"CF PETG 110%_1.txt"
9.6667,81.708,0.050392,10.214,0.048465,0.0019386,0.19386,25.049,81.708,10.214,0.19386,4.277,2.119,9.062963,9.0155945687961,-1.1984054312039,-11.732968780144,"CF-PETG","Flat",110,1,"CF PETG 110%_1.txt"
9.69033,81.939,0.050527,10.242,0.048599,0.001944,0.1944,25.049,81.939,10.242,0.1944,4.277,2.119,9.062963,9.04108292177735,-1.20091707822266,-11.72541572176,"CF-PETG","Flat",110,1,"CF PETG 110%_1.txt"
9.71397,82.17,0.050661,10.271,0.048733,0.0019493,0.19493,25.049,82.17,10.271,0.19493,4.277,2.119,9.062963,9.0665712747586,-1.2044287252414,-11.7264991260968,"CF-PETG","Flat",110,1,"CF PETG 110%_1.txt"
9.7376,82.401,0.050795,10.3,0.048868,0.0019547,0.19547,25.05,82.401,10.3,0.19547,4.277,2.119,9.062963,9.09205962773984,-1.20794037226016,-11.7275764297103,"CF-PETG","Flat",110,1,"CF PETG 110%_1.txt"
9.76124,82.632,0.05093,10.329,0.049002,0.0019601,0.19601,25.05,82.632,10.329,0.19601,4.277,2.119,9.062963,9.11754798072109,-1.21145201927891,-11.7286476839859,"CF-PETG","Flat",110,1,"CF PETG 110%_1.txt"
9.78487,82.863,0.051064,10.358,0.049136,0.0019655,0.19655,25.05,82.863,10.358,0.19655,4.277,2.119,9.062963,9.14303633370234,-1.21496366629766,-11.7297129397341,"CF-PETG","Flat",110,1,"CF PETG 110%_1.txt"
9.80851,83.094,0.051198,10.387,0.049271,0.0019708,0.19708,25.05,83.094,10.387,0.19708,4.277,2.119,9.062963,9.16852468668359,-1.21847531331641,-11.7307722471975,"CF-PETG","Flat",110,1,"CF PETG 110%_1.txt"
9.83214,83.325,0.051333,10.416,0.049405,0.0019762,0.19762,25.05,83.325,10.416,0.19762,4.277,2.119,9.062963,9.19401303966484,-1.22198696033516,-11.7318256560595,"CF-PETG","Flat",110,1,"CF PETG 110%_1.txt"
9.85578,83.557,0.051467,10.445,0.049539,0.0019816,0.19816,25.05,83.557,10.445,0.19816,4.277,2.119,9.062963,9.21961173183649,-1.22538826816352,-11.7318168325851,"CF-PETG","Flat",110,1,"CF PETG 110%_1.txt"
9.87941,83.788,0.051601,10.473,0.049673,0.0019869,0.19869,25.05,83.788,10.473,0.19869,4.277,2.119,9.062963,9.24510008481773,-1.22789991518227,-11.724433449654,"CF-PETG","Flat",110,1,"CF PETG 110%_1.txt"
9.90305,84.019,0.051735,10.502,0.049808,0.0019923,0.19923,25.05,84.019,10.502,0.19923,4.277,2.119,9.062963,9.27058843779898,-1.23141156220102,-11.72549573606,"CF-PETG","Flat",110,1,"CF PETG 110%_1.txt"
9.92668,84.25,0.05187,10.531,0.049942,0.0019977,0.19977,25.051,84.25,10.531,0.19977,4.277,2.119,9.062963,9.29607679078023,-1.23492320921977,-11.7265521718713,"CF-PETG","Flat",110,1,"CF PETG 110%_1.txt"
9.95032,84.481,0.052004,10.56,0.050076,0.0020031,0.20031,25.051,84.481,10.56,0.20031,4.277,2.119,9.062963,9.32156514376148,-1.23843485623852,-11.727602805289,"CF-PETG","Flat",110,1,"CF PETG 110%_1.txt"
9.97395,84.712,0.052138,10.589,0.050211,0.0020084,0.20084,25.051,84.712,10.589,0.20084,4.277,2.119,9.062963,9.34705349674273,-1.24194650325727,-11.7286476839859,"CF-PETG","Flat",110,1,"CF PETG 110%_1.txt"
9.99759,84.943,0.052273,10.618,0.050345,0.0020138,0.20138,25.051,84.943,10.618,0.20138,4.277,2.119,9.062963,9.37254184972398,-1.24545815027602,-11.7296868551142,"CF-PETG","Flat",110,1,"CF PETG 110%_1.txt"
10.0212,85.174,0.052407,10.647,0.050479,0.0020192,0.20192,25.051,85.174,10.647,0.20192,4.277,2.119,9.062963,9.39803020270523,-1.24896979729477,-11.730720365312,"CF-PETG","Flat",110,1,"CF PETG 110%_1.txt"
10.0449,85.405,0.052541,10.676,0.050614,0.0020245,0.20245,25.051,85.405,10.676,0.20245,4.277,2.119,9.062963,9.42351855568648,-1.25248144431352,-11.7317482607112,"CF-PETG","Flat",110,1,"CF PETG 110%_1.txt"
10.0685,85.636,0.052676,10.704,0.050748,0.0020299,0.20299,25.051,85.636,10.704,0.20299,4.277,2.119,9.062963,9.44900690866773,-1.25499309133227,-11.7245243958546,"CF-PETG","Flat",110,1,"CF PETG 110%_1.txt"
10.0921,85.867,0.05281,10.733,0.050882,0.0020353,0.20353,25.052,85.867,10.733,0.20353,4.277,2.119,9.062963,9.47449526164898,-1.25850473835103,-11.7255635735677,"CF-PETG","Flat",110,1,"CF PETG 110%_1.txt"
10.1158,86.098,0.052944,10.762,0.051016,0.0020407,0.20407,25.052,86.098,10.762,0.20407,4.277,2.119,9.062963,9.49998361463022,-1.26201638536978,-11.7265971508063,"CF-PETG","Flat",110,1,"CF PETG 110%_1.txt"
10.1394,86.329,0.053078,10.791,0.051151,0.002046,0.2046,25.052,86.329,10.791,0.2046,4.277,2.119,9.062963,9.52547196761147,-1.26552803238853,-11.7276251727229,"CF-PETG","Flat",110,1,"CF PETG 110%_1.txt"
10.163,86.56,0.053213,10.82,0.051285,0.0020514,0.20514,25.052,86.56,10.82,0.20514,4.277,2.119,9.062963,9.55096032059272,-1.26903967940728,-11.7286476839859,"CF-PETG","Flat",110,1,"CF PETG 110%_1.txt"
10.1867,86.791,0.053347,10.849,0.051419,0.0020568,0.20568,25.052,86.791,10.849,0.20568,4.277,2.119,9.062963,9.57644867357397,-1.27255132642603,-11.7296647287863,"CF-PETG","Flat",110,1,"CF PETG 110%_1.txt"
10.2103,87.022,0.053481,10.878,0.051554,0.0020621,0.20621,25.052,87.022,10.878,0.20621,4.277,2.119,9.062963,9.60193702655522,-1.27606297344478,-11.7306763508437,"CF-PETG","Flat",110,1,"CF PETG 110%_1.txt"
10.2339,87.253,0.053616,10.907,0.051688,0.0020675,0.20675,25.052,87.253,10.907,0.20675,4.277,2.119,9.062963,9.62742537953647,-1.27957462046353,-11.7316825934128,"CF-PETG","Flat",110,1,"CF PETG 110%_1.txt"
10.2576,87.484,0.05375,10.936,0.051822,0.0020729,0.20729,25.052,87.484,10.936,0.20729,4.277,2.119,9.062963,9.65291373251772,-1.28308626748228,-11.7326834992893,"CF-PETG","Flat",110,1,"CF PETG 110%_1.txt"
10.2812,87.715,0.053884,10.964,0.051957,0.0020783,0.20783,25.053,87.715,10.964,0.20783,4.277,2.119,9.062963,9.67840208549897,-1.28559791450103,-11.725628552545,"CF-PETG","Flat",110,1,"CF PETG 110%_1.txt"
10.3048,87.946,0.054019,10.993,0.052091,0.0020836,0.20836,25.053,87.946,10.993,0.20836,4.277,2.119,9.062963,9.70389043848022,-1.28910956151978,-11.7266402394231,"CF-PETG","Flat",110,1,"CF PETG 110%_1.txt"
10.3285,88.178,0.054153,11.022,0.052225,0.002089,0.2089,25.053,88.178,11.022,0.2089,4.277,2.119,9.062963,9.72948913065186,-1.29251086934814,-11.7266455212134,"CF-PETG","Flat",110,1,"CF PETG 110%_1.txt"
10.3521,88.409,0.054287,11.051,0.052359,0.0020944,0.20944,25.053,88.409,11.051,0.20944,4.277,2.119,9.062963,9.75497748363311,-1.29602251636689,-11.7276492296343,"CF-PETG","Flat",110,1,"CF PETG 110%_1.txt"
10.3757,88.64,0.054421,11.08,0.052494,0.0020997,0.20997,25.053,88.64,11.08,0.20997,4.277,2.119,9.062963,9.78046583661436,-1.29953416338564,-11.7286476839859,"CF-PETG","Flat",110,1,"CF PETG 110%_1.txt"
10.3994,88.871,0.054556,11.109,0.052628,0.0021051,0.21051,25.053,88.871,11.109,0.21051,4.277,2.119,9.062963,9.80595418959561,-1.30304581040439,-11.7296409254154,"CF-PETG","Flat",110,1,"CF PETG 110%_1.txt"
10.423,89.102,0.05469,11.138,0.052762,0.0021105,0.21105,25.053,89.102,11.138,0.21105,4.277,2.119,9.062963,9.83144254257686,-1.30655745742314,-11.7306289946413,"CF-PETG","Flat",110,1,"CF PETG 110%_1.txt"
10.4467,89.329,0.054824,11.166,0.052897,0.0021159,0.21159,25.054,89.329,11.166,0.21159,4.277,2.119,9.062963,9.85648953879653,-1.30951046120347,-11.7276595128379,"CF-PETG","Flat",110,1,"CF PETG 110%_1.txt"
10.4703,89.543,0.054959,11.193,0.053031,0.0021212,0.21212,25.054,89.543,11.193,0.21212,4.277,2.119,9.062963,9.88010212554106,-1.31289787445894,-11.7296334714459,"CF-PETG","Flat",110,1,"CF PETG 110%_1.txt"
10.4939,89.758,0.055093,11.22,0.053165,0.0021266,0.21266,25.054,89.758,11.22,0.21266,4.277,2.119,9.062963,9.90382505147599,-1.31617494852401,-11.7306145144743,"CF-PETG","Flat",110,1,"CF PETG 110%_1.txt"
10.5176,89.972,0.055227,11.247,0.053299,0.002132,0.2132,25.054,89.972,11.247,0.2132,4.277,2.119,9.062963,9.92743763822052,-1.31956236177948,-11.732571901658,"CF-PETG","Flat",110,1,"CF PETG 110%_1.txt"
10.5412,90.187,0.055361,11.273,0.053434,0.0021374,0.21374,25.054,90.187,11.273,0.21374,4.277,2.119,9.062963,9.95116056415545,-1.32183943584455,-11.7257113088313,"CF-PETG","Flat",110,1,"CF PETG 110%_1.txt"
10.5648,90.401,0.055496,11.3,0.053568,0.0021427,0.21427,25.054,90.401,11.3,0.21427,4.277,2.119,9.062963,9.97477315089998,-1.32522684910002,-11.7276712309736,"CF-PETG","Flat",110,1,"CF PETG 110%_1.txt"
10.5885,90.616,0.05563,11.327,0.053702,0.0021481,0.21481,25.054,90.616,11.327,0.21481,4.277,2.119,9.062963,9.99849607683491,-1.32850392316509,-11.7286476839859,"CF-PETG","Flat",110,1,"CF PETG 110%_1.txt"
10.6121,90.83,0.055764,11.354,0.053837,0.0021535,0.21535,25.055,90.83,11.354,0.21535,4.277,2.119,9.062963,10.0221086635794,-1.33189133642055,-11.7305913019249,"CF-PETG","Flat",110,1,"CF PETG 110%_1.txt"
10.6357,91.044,0.055899,11.381,0.053971,0.0021588,0.21588,25.055,91.044,11.381,0.21588,4.277,2.119,9.062963,10.045721250324,-1.33527874967602,-11.7325256978826,"CF-PETG","Flat",110,1,"CF PETG 110%_1.txt"
10.6594,91.259,0.056033,11.407,0.054105,0.0021642,0.21642,25.055,91.259,11.407,0.21642,4.277,2.119,9.062963,10.0694441762589,-1.33755582374109,-11.7257458029376,"CF-PETG","Flat",110,1,"CF PETG 110%_1.txt"
10.683,91.473,0.056167,11.434,0.05424,0.0021696,0.21696,25.055,91.473,11.434,0.21696,4.277,2.119,9.062963,10.0930567630034,-1.34094323699656,-11.7276826744495,"CF-PETG","Flat",110,1,"CF PETG 110%_1.txt"
10.7066,91.688,0.056302,11.461,0.054374,0.002175,0.2175,25.055,91.688,11.461,0.2175,4.277,2.119,9.062963,10.1167796889384,-1.34422031106163,-11.7286476839859,"CF-PETG","Flat",110,1,"CF PETG 110%_1.txt"
10.7303,91.902,0.056436,11.488,0.054508,0.0021803,0.21803,25.055,91.902,11.488,0.21803,4.277,2.119,9.062963,10.1403922756829,-1.34760772431709,-11.7305686308939,"CF-PETG","Flat",110,1,"CF PETG 110%_1.txt"
10.7539,92.116,0.05657,11.515,0.054642,0.0021857,0.21857,25.055,92.116,11.515,0.21857,4.277,2.119,9.062963,10.1640048624274,-1.35099513757256,-11.7324805694534,"CF-PETG","Flat",110,1,"CF PETG 110%_1.txt"
10.7775,92.331,0.056704,11.541,0.054777,0.0021911,0.21911,25.055,92.331,11.541,0.21911,4.277,2.119,9.062963,10.1877277883624,-1.35327221163763,-11.725779496037,"CF-PETG","Flat",110,1,"CF PETG 110%_1.txt"
10.8012,92.545,0.056839,11.568,0.054911,0.0021964,0.21964,25.056,92.545,11.568,0.21964,4.277,2.119,9.062963,10.2113403751069,-1.3566596248931,-11.7276938528103,"CF-PETG","Flat",110,1,"CF PETG 110%_1.txt"
10.8248,92.761,0.056973,11.595,0.055045,0.0022018,0.22018,25.056,92.761,11.595,0.22018,4.277,2.119,9.062963,10.2351736402322,-1.35982635976777,-11.727696073892,"CF-PETG","Flat",110,1,"CF PETG 110%_1.txt"
10.8484,92.981,0.057107,11.623,0.05518,0.0022072,0.22072,25.056,92.981,11.623,0.22072,4.277,2.119,9.062963,10.2594482621191,-1.36355173788087,-11.7314956369343,"CF-PETG","Flat",110,1,"CF PETG 110%_1.txt"
10.8721,93.201,0.057242,11.65,0.055314,0.0022126,0.22126,25.056,93.201,11.65,0.22126,4.277,2.119,9.062963,10.283722884006,-1.36627711599397,-11.7277005664718,"CF-PETG","Flat",110,1,"CF PETG 110%_1.txt"
10.8957,93.421,0.057376,11.678,0.055448,0.0022179,0.22179,25.056,93.421,11.678,0.22179,4.277,2.119,9.062963,10.3079975058929,-1.37000249410706,-11.7314822239002,"CF-PETG","Flat",110,1,"CF PETG 110%_1.txt"
10.9194,93.642,0.05751,11.705,0.055583,0.0022233,0.22233,25.056,93.642,11.705,0.22233,4.277,2.119,9.062963,10.3323824669702,-1.37261753302976,-11.7267623496776,"CF-PETG","Flat",110,1,"CF PETG 110%_1.txt"
10.943,93.862,0.057645,11.733,0.055717,0.0022287,0.22287,25.056,93.862,11.733,0.22287,4.277,2.119,9.062963,10.3566570888571,-1.37634291114286,-11.7305285190732,"CF-PETG","Flat",110,1,"CF PETG 110%_1.txt"
10.9666,94.082,0.057779,11.76,0.055851,0.002234,0.2234,25.057,94.082,11.76,0.2234,4.277,2.119,9.062963,10.380931710744,-1.37906828925596,-11.7267711671425,"CF-PETG","Flat",110,1,"CF PETG 110%_1.txt"
10.9903,94.313,0.057913,11.789,0.055985,0.0022394,0.22394,25.057,94.313,11.789,0.22394,4.277,2.119,9.062963,10.4064200637253,-1.38257993627471,-11.7277117336051,"CF-PETG","Flat",110,1,"CF PETG 110%_1.txt"
11.0139,94.544,0.058047,11.818,0.05612,0.0022448,0.22448,25.057,94.544,11.818,0.22448,4.277,2.119,9.062963,10.4319084167065,-1.38609158329346,-11.7286476839859,"CF-PETG","Flat",110,1,"CF PETG 110%_1.txt"
11.0375,94.775,0.058182,11.847,0.056254,0.0022502,0.22502,25.057,94.775,11.847,0.22502,4.277,2.119,9.062963,10.4573967696878,-1.38960323031221,-11.7295790521837,"CF-PETG","Flat",110,1,"CF PETG 110%_1.txt"
11.0612,95.007,0.058316,11.876,0.056388,0.0022555,0.22555,25.057,95.007,11.876,0.22555,4.277,2.119,9.062963,10.4829954618594,-1.39300453814056,-11.7295767778761,"CF-PETG","Flat",110,1,"CF PETG 110%_1.txt"
11.0848,95.238,0.05845,11.905,0.056523,0.0022609,0.22609,25.057,95.238,11.905,0.22609,4.277,2.119,9.062963,10.5084838148407,-1.39651618515931,-11.7305013453113,"CF-PETG","Flat",110,1,"CF PETG 110%_1.txt"
11.1084,95.469,0.058585,11.934,0.056657,0.0022663,0.22663,25.057,95.469,11.934,0.22663,4.277,2.119,9.062963,10.5339721678219,-1.40002783217806,-11.73142141929,"CF-PETG","Flat",110,1,"CF PETG 110%_1.txt"
11.1321,95.7,0.058719,11.963,0.056791,0.0022716,0.22716,25.057,95.7,11.963,0.22716,4.277,2.119,9.062963,10.5594605208032,-1.40353947919682,-11.7323370324903,"CF-PETG","Flat",110,1,"CF PETG 110%_1.txt"
11.1557,95.932,0.058853,11.991,0.056926,0.002277,0.2277,25.058,95.932,11.991,0.2277,4.277,2.119,9.062963,10.5850592129748,-1.40594078702517,-11.7249669504226,"CF-PETG","Flat",110,1,"CF PETG 110%_1.txt"
11.1793,96.163,0.058988,12.02,0.05706,0.0022824,0.22824,25.058,96.163,12.02,0.22824,4.277,2.119,9.062963,10.6105475659561,-1.40945243404392,-11.7258937940426,"CF-PETG","Flat",110,1,"CF PETG 110%_1.txt"
11.203,96.394,0.059122,12.049,0.057194,0.0022878,0.22878,25.058,96.394,12.049,0.22878,4.277,2.119,9.062963,10.6360359189373,-1.41296408106267,-11.7268161761364,"CF-PETG","Flat",110,1,"CF PETG 110%_1.txt"
11.2266,96.626,0.059256,12.078,0.057328,0.0022931,0.22931,25.058,96.626,12.078,0.22931,4.277,2.119,9.062963,10.661634611109,-1.41636538889103,-11.7268205736962,"CF-PETG","Flat",110,1,"CF PETG 110%_1.txt"
11.2502,96.857,0.05939,12.107,0.057463,0.0022985,0.22985,25.058,96.857,12.107,0.22985,4.277,2.119,9.062963,10.6871229640902,-1.41987703590978,-11.7277363170875,"CF-PETG","Flat",110,1,"CF PETG 110%_1.txt"
11.2739,97.088,0.059525,12.136,0.057597,0.0023039,0.23039,25.058,97.088,12.136,0.23039,4.277,2.119,9.062963,10.7126113170715,-1.42338868292853,-11.7286476839859,"CF-PETG","Flat",110,1,"CF PETG 110%_1.txt"
11.2975,97.32,0.059659,12.165,0.057731,0.0023093,0.23093,25.058,97.32,12.165,0.23093,4.277,2.119,9.062963,10.7382100092431,-1.42678999075689,-11.7286476839859,"CF-PETG","Flat",110,1,"CF PETG 110%_1.txt"
11.3211,97.551,0.059793,12.194,0.057866,0.0023146,0.23146,25.059,97.551,12.194,0.23146,4.277,2.119,9.062963,10.7636983622244,-1.43030163777564,-11.7295525485947,"CF-PETG","Flat",110,1,"CF PETG 110%_1.txt"
11.3448,97.782,0.059928,12.223,0.058,0.00232,0.232,25.059,97.782,12.223,0.232,4.277,2.119,9.062963,10.7891867152056,-1.43381328479439,-11.7304531194829,"CF-PETG","Flat",110,1,"CF PETG 110%_1.txt"
11.3684,98.014,0.060062,12.252,0.058134,0.0023254,0.23254,25.059,98.014,12.252,0.23254,4.277,2.119,9.062963,10.8147854073773,-1.43721459262275,-11.7304488460884,"CF-PETG","Flat",110,1,"CF PETG 110%_1.txt"
11.3921,98.245,0.060196,12.281,0.058268,0.0023307,0.23307,25.059,98.245,12.281,0.23307,4.277,2.119,9.062963,10.8402737603585,-1.4407262396415,-11.731343047321,"CF-PETG","Flat",110,1,"CF PETG 110%_1.txt"
11.4157,98.476,0.06033,12.31,0.058403,0.0023361,0.23361,25.059,98.476,12.31,0.23361,4.277,2.119,9.062963,10.8657621133398,-1.44423788666025,-11.7322330354204,"CF-PETG","Flat",110,1,"CF PETG 110%_1.txt"
11.4393,98.708,0.060465,12.338,0.058537,0.0023415,0.23415,25.059,98.708,12.338,0.23415,4.277,2.119,9.062963,10.8913608055114,-1.4466391944886,-11.7250704691895,"CF-PETG","Flat",110,1,"CF PETG 110%_1.txt"
11.463,98.939,0.060599,12.367,0.058671,0.0023469,0.23469,25.059,98.939,12.367,0.23469,4.277,2.119,9.062963,10.9168491584926,-1.45015084150736,-11.7259710641817,"CF-PETG","Flat",110,1,"CF PETG 110%_1.txt"
11.4866,99.17,0.060733,12.396,0.058806,0.0023522,0.23522,25.059,99.17,12.396,0.23522,4.277,2.119,9.062963,10.9423375114739,-1.45366248852611,-11.7268674453542,"CF-PETG","Flat",110,1,"CF PETG 110%_1.txt"
11.5102,99.401,0.060868,12.425,0.05894,0.0023576,0.23576,25.06,99.401,12.425,0.23576,4.277,2.119,9.062963,10.9678258644551,-1.45717413554486,-11.7277596422121,"CF-PETG","Flat",110,1,"CF PETG 110%_1.txt"
11.5339,99.633,0.061002,12.454,0.059074,0.002363,0.2363,25.06,99.633,12.454,0.2363,4.277,2.119,9.062963,10.9934245566268,-1.46057544337321,-11.7277617100788,"CF-PETG","Flat",110,1,"CF PETG 110%_1.txt"
11.5575,99.864,0.061136,12.483,0.059209,0.0023683,0.23683,25.06,99.864,12.483,0.23683,4.277,2.119,9.062963,11.018912909608,-1.46408709039196,-11.7286476839859,"CF-PETG","Flat",110,1,"CF PETG 110%_1.txt"
11.5811,100.1,0.061271,12.512,0.059343,0.0023737,0.23737,25.06,100.1,12.512,0.23737,4.277,2.119,9.062963,11.0449529585413,-1.46704704145874,-11.7251202162623,"CF-PETG","Flat",110,1,"CF PETG 110%_1.txt"
11.6048,100.33,0.061405,12.541,0.059477,0.0023791,0.23791,25.06,100.33,12.541,0.23791,4.277,2.119,9.062963,11.0703309723321,-1.47066902766788,-11.7268880286092,"CF-PETG","Flat",110,1,"CF PETG 110%_1.txt"
11.6284,100.56,0.061539,12.57,0.059611,0.0023845,0.23845,25.06,100.56,12.57,0.23845,4.277,2.119,9.062963,11.095708986123,-1.47429101387703,-11.7286476839859,"CF-PETG","Flat",110,1,"CF PETG 110%_1.txt"
11.652,100.79,0.061673,12.599,0.059746,0.0023898,0.23898,25.06,100.79,12.599,0.23898,4.277,2.119,9.062963,11.1210869999138,-1.47791300008618,-11.7303992387188,"CF-PETG","Flat",110,1,"CF PETG 110%_1.txt"
11.6757,101.02,0.061808,12.628,0.05988,0.0023952,0.23952,25.061,101.02,12.628,0.23952,4.277,2.119,9.062963,11.1464650137047,-1.48153498629532,-11.7321427486167,"CF-PETG","Flat",110,1,"CF PETG 110%_1.txt"
11.6993,101.25,0.061942,12.656,0.060014,0.0024006,0.24006,25.061,101.25,12.656,0.24006,4.277,2.119,9.062963,11.1718430274955,-1.48415697250447,-11.7269040178925,"CF-PETG","Flat",110,1,"CF PETG 110%_1.txt"
11.7229,101.48,0.062076,12.685,0.060149,0.0024059,0.24059,25.061,101.48,12.685,0.24059,4.277,2.119,9.062963,11.1972210412864,-1.48777895871362,-11.7286476839859,"CF-PETG","Flat",110,1,"CF PETG 110%_1.txt"
11.7466,101.71,0.062211,12.714,0.060283,0.0024113,0.24113,25.061,101.71,12.714,0.24113,4.277,2.119,9.062963,11.2225990550772,-1.49140094492276,-11.7303833956486,"CF-PETG","Flat",110,1,"CF PETG 110%_1.txt"
11.7702,101.95,0.062345,12.743,0.060417,0.0024167,0.24167,25.061,101.95,12.743,0.24167,4.277,2.119,9.062963,11.249080460772,-1.49391953922796,-11.7234523991835,"CF-PETG","Flat",110,1,"CF PETG 110%_1.txt"
11.7938,102.18,0.062479,12.772,0.060552,0.0024221,0.24221,25.061,102.18,12.772,0.24221,4.277,2.119,9.062963,11.2744584745629,-1.4975415254371,-11.7251920250321,"CF-PETG","Flat",110,1,"CF PETG 110%_1.txt"
11.8175,102.41,0.062614,12.801,0.060686,0.0024274,0.24274,25.061,102.41,12.801,0.24274,4.277,2.119,9.062963,11.2998364883538,-1.50116351164625,-11.7269237688169,"CF-PETG","Flat",110,1,"CF PETG 110%_1.txt"
11.8411,102.64,0.062748,12.83,0.06082,0.0024328,0.24328,25.061,102.64,12.83,0.24328,4.277,2.119,9.062963,11.3252145021446,-1.50478549785539,-11.7286476839859,"CF-PETG","Flat",110,1,"CF PETG 110%_1.txt"
11.8648,102.87,0.062882,12.859,0.060954,0.0024382,0.24382,25.062,102.87,12.859,0.24382,4.277,2.119,9.062963,11.3505925159355,-1.50840748406454,-11.7303638235052,"CF-PETG","Flat",110,1,"CF PETG 110%_1.txt"
11.8884,103.1,0.063016,12.888,0.061089,0.0024435,0.24435,25.062,103.1,12.888,0.24435,4.277,2.119,9.062963,11.3759705297263,-1.51202947027369,-11.7320722398641,"CF-PETG","Flat",110,1,"CF PETG 110%_1.txt"
11.912,103.33,0.063151,12.917,0.061223,0.0024489,0.24489,25.062,103.33,12.917,0.24489,4.277,2.119,9.062963,11.4013485435172,-1.51565145648283,-11.7337729850804,"CF-PETG","Flat",110,1,"CF PETG 110%_1.txt"
11.9357,103.57,0.063285,12.946,0.061357,0.0024543,0.24543,25.062,103.57,12.946,0.24543,4.277,2.119,9.062963,11.427829949212,-1.51817005078803,-11.726943077306,"CF-PETG","Flat",110,1,"CF PETG 110%_1.txt"
11.9593,103.8,0.063419,12.975,0.061492,0.0024597,0.24597,25.062,103.8,12.975,0.24597,4.277,2.119,9.062963,11.4532079630028,-1.52179203699717,-11.7286476839859,"CF-PETG","Flat",110,1,"CF PETG 110%_1.txt"
11.9829,104.03,0.063554,13.003,0.061626,0.002465,0.2465,25.062,104.03,13.003,0.2465,4.277,2.119,9.062963,11.4785859767937,-1.52441402320632,-11.7235562809069,"CF-PETG","Flat",110,1,"CF PETG 110%_1.txt"
12.0066,104.26,0.063688,13.032,0.06176,0.0024704,0.24704,25.062,104.26,13.032,0.24704,4.277,2.119,9.062963,11.5039639905845,-1.52803600941547,-11.7252609685042,"CF-PETG","Flat",110,1,"CF PETG 110%_1.txt"
12.0302,104.49,0.063822,13.061,0.061894,0.0024758,0.24758,25.063,104.49,13.061,0.24758,4.277,2.119,9.062963,11.5293420043754,-1.53165799562461,-11.726958086093,"CF-PETG","Flat",110,1,"CF PETG 110%_1.txt"
12.0538,104.72,0.063956,13.09,0.062029,0.0024812,0.24812,25.063,104.72,13.09,0.24812,4.277,2.119,9.062963,11.5547200181662,-1.53527998183376,-11.7286476839859,"CF-PETG","Flat",110,1,"CF PETG 110%_1.txt"
12.0775,104.95,0.064091,13.119,0.062163,0.0024865,0.24865,25.063,104.95,13.119,0.24865,4.277,2.119,9.062963,11.5800980319571,-1.5389019680429,-11.7303298120505,"CF-PETG","Flat",110,1,"CF PETG 110%_1.txt"
12.1011,105.18,0.064225,13.148,0.062297,0.0024919,0.24919,25.063,105.18,13.148,0.24919,4.277,2.119,9.062963,11.605476045748,-1.54252395425205,-11.7320045197144,"CF-PETG","Flat",110,1,"CF PETG 110%_1.txt"
12.1247,105.42,0.064359,13.177,0.062432,0.0024973,0.24973,25.063,105.42,13.177,0.24973,4.277,2.119,9.062963,11.6319574514428,-1.54504254855724,-11.7252982359964,"CF-PETG","Flat",110,1,"CF PETG 110%_1.txt"
12.1484,105.65,0.064494,13.206,0.062566,0.0025026,0.25026,25.063,105.65,13.206,0.25026,4.277,2.119,9.062963,11.6573354652336,-1.54866453476639,-11.7269766376374,"CF-PETG","Flat",110,1,"CF PETG 110%_1.txt"
12.172,105.88,0.064628,13.235,0.0627,0.002508,0.2508,25.063,105.88,13.235,0.2508,4.277,2.119,9.062963,11.6827134790245,-1.55228652097554,-11.7286476839859,"CF-PETG","Flat",110,1,"CF PETG 110%_1.txt"
12.1956,106.11,0.064762,13.264,0.062835,0.0025134,0.25134,25.064,106.11,13.264,0.25134,4.277,2.119,9.062963,11.7080914928153,-1.55590850718468,-11.7303114232862,"CF-PETG","Flat",110,1,"CF PETG 110%_1.txt"
12.2193,106.34,0.064897,13.293,0.062969,0.0025188,0.25188,25.064,106.34,13.293,0.25188,4.277,2.119,9.062963,11.7334695066062,-1.55953049339383,-11.7319679033614,"CF-PETG","Flat",110,1,"CF PETG 110%_1.txt"
12.2429,106.57,0.065031,13.322,0.063103,0.0025241,0.25241,25.064,106.57,13.322,0.25241,4.277,2.119,9.062963,11.758847520397,-1.56315247960297,-11.7336171716182,"CF-PETG","Flat",110,1,"CF PETG 110%_1.txt"
12.2665,106.8,0.065165,13.35,0.063237,0.0025295,0.25295,25.064,106.8,13.35,0.25295,4.277,2.119,9.062963,11.7842255341879,-1.56577446581212,-11.7286476839859,"CF-PETG","Flat",110,1,"CF PETG 110%_1.txt"
12.2902,107.03,0.065299,13.379,0.063372,0.0025349,0.25349,25.064,107.03,13.379,0.25349,4.277,2.119,9.062963,11.8096035479787,-1.56939645202127,-11.7302971225149,"CF-PETG","Flat",110,1,"CF PETG 110%_1.txt"
12.3138,107.27,0.065434,13.408,0.063506,0.0025402,0.25402,25.064,107.27,13.408,0.25402,4.277,2.119,9.062963,11.8360849536735,-1.57191504632646,-11.7237100710506,"CF-PETG","Flat",110,1,"CF PETG 110%_1.txt"
12.3375,107.5,0.065568,13.437,0.06364,0.0025456,0.25456,25.064,107.5,13.437,0.25456,4.277,2.119,9.062963,11.8614629674644,-1.57553703253561,-11.7253630463318,"CF-PETG","Flat",110,1,"CF PETG 110%_1.txt"
12.3611,107.73,0.065702,13.466,0.063775,0.002551,0.2551,25.064,107.73,13.466,0.2551,4.277,2.119,9.062963,11.8868409812552,-1.57915901874475,-11.7270089020106,"CF-PETG","Flat",110,1,"CF PETG 110%_1.txt"
12.3847,107.96,0.065837,13.495,0.063909,0.0025564,0.25564,25.065,107.96,13.495,0.25564,4.277,2.119,9.062963,11.9122189950461,-1.5827810049539,-11.7286476839859,"CF-PETG","Flat",110,1,"CF PETG 110%_1.txt"
12.4084,108.18,0.065971,13.522,0.064043,0.0025617,0.25617,25.065,108.18,13.522,0.25617,4.277,2.119,9.062963,11.936493616933,-1.585506383067,-11.7253836937361,"CF-PETG","Flat",110,1,"CF PETG 110%_1.txt"
12.432,108.38,0.066105,13.547,0.064178,0.0025671,0.25671,25.065,108.38,13.547,0.25671,4.277,2.119,9.062963,11.958561455012,-1.58843854498799,-11.725389717192,"CF-PETG","Flat",110,1,"CF PETG 110%_1.txt"
12.4556,108.58,0.06624,13.573,0.064312,0.0025725,0.25725,25.065,108.58,13.573,0.25725,4.277,2.119,9.062963,11.980629293091,-1.59237070690899,-11.731899409924,"CF-PETG","Flat",110,1,"CF PETG 110%_1.txt"
12.4793,108.79,0.066374,13.599,0.064446,0.0025778,0.25778,25.065,108.79,13.599,0.25778,4.277,2.119,9.062963,12.003800523074,-1.59519947692604,-11.730270438459,"CF-PETG","Flat",110,1,"CF PETG 110%_1.txt"
12.5029,108.99,0.066508,13.624,0.06458,0.0025832,0.25832,25.065,108.99,13.624,0.25832,4.277,2.119,9.062963,12.025868361153,-1.59813163884703,-11.7302674607093,"CF-PETG","Flat",110,1,"CF PETG 110%_1.txt"
12.5265,109.2,0.066642,13.65,0.064715,0.0025886,0.25886,25.065,109.2,13.65,0.25886,4.277,2.119,9.062963,12.0490395911359,-1.60096040886408,-11.7286476839859,"CF-PETG","Flat",110,1,"CF PETG 110%_1.txt"
12.5502,109.4,0.066777,13.675,0.064849,0.002594,0.2594,25.066,109.4,13.675,0.2594,4.277,2.119,9.062963,12.0711074292149,-1.60389257078508,-11.7286476839859,"CF-PETG","Flat",110,1,"CF PETG 110%_1.txt"
12.5738,109.61,0.066911,13.701,0.064983,0.0025993,0.25993,25.066,109.61,13.701,0.25993,4.277,2.119,9.062963,12.0942786591979,-1.60672134080212,-11.7270370104527,"CF-PETG","Flat",110,1,"CF PETG 110%_1.txt"
12.5974,109.81,0.067045,13.726,0.065118,0.0026047,0.26047,25.066,109.81,13.726,0.26047,4.277,2.119,9.062963,12.1163464972769,-1.60965350272312,-11.7270399440705,"CF-PETG","Flat",110,1,"CF PETG 110%_1.txt"
12.6211,110.01,0.06718,13.752,0.065252,0.0026101,0.26101,25.066,110.01,13.752,0.26101,4.277,2.119,9.062963,12.1384143353559,-1.61358566464411,-11.7334617847885,"CF-PETG","Flat",110,1,"CF PETG 110%_1.txt"
12.6447,110.22,0.067314,13.777,0.065386,0.0026154,0.26154,25.066,110.22,13.777,0.26154,4.277,2.119,9.062963,12.1615855653388,-1.61541443466116,-11.7254441072887,"CF-PETG","Flat",110,1,"CF PETG 110%_1.txt"
12.6683,110.42,0.067448,13.803,0.065521,0.0026208,0.26208,25.066,110.42,13.803,0.26208,4.277,2.119,9.062963,12.1836534034178,-1.61934659658216,-11.7318452262708,"CF-PETG","Flat",110,1,"CF PETG 110%_1.txt"
12.692,110.63,0.067583,13.828,0.065655,0.0026262,0.26262,25.066,110.63,13.828,0.26262,4.277,2.119,9.062963,12.2068246334008,-1.6211753665992,-11.7238600419381,"CF-PETG","Flat",110,1,"CF PETG 110%_1.txt"
12.7156,110.83,0.067717,13.854,0.065789,0.0026316,0.26316,25.066,110.83,13.854,0.26316,4.277,2.119,9.062963,12.2288924714798,-1.6251075285202,-11.7302405696564,"CF-PETG","Flat",110,1,"CF PETG 110%_1.txt"
12.7392,111.03,0.067851,13.879,0.065923,0.0026369,0.26369,25.067,111.03,13.879,0.26369,4.277,2.119,9.062963,12.2509603095588,-1.6280396904412,-11.7302377004193,"CF-PETG","Flat",110,1,"CF PETG 110%_1.txt"
12.7629,111.24,0.067985,13.905,0.066058,0.0026423,0.26423,25.067,111.24,13.905,0.26423,4.277,2.119,9.062963,12.2741315395418,-1.63086846045824,-11.7286476839859,"CF-PETG","Flat",110,1,"CF PETG 110%_1.txt"
12.7865,111.44,0.06812,13.93,0.066192,0.0026477,0.26477,25.067,111.44,13.93,0.26477,4.277,2.119,9.062963,12.2961993776208,-1.63380062237924,-11.7286476839859,"CF-PETG","Flat",110,1,"CF PETG 110%_1.txt"
12.8101,111.65,0.068254,13.956,0.066326,0.0026531,0.26531,25.067,111.65,13.956,0.26531,4.277,2.119,9.062963,12.3193706076037,-1.63662939239629,-11.7270664402141,"CF-PETG","Flat",110,1,"CF PETG 110%_1.txt"
12.8338,111.85,0.068388,13.981,0.066461,0.0026584,0.26584,25.067,111.85,13.981,0.26584,4.277,2.119,9.062963,12.3414384456827,-1.63956155431728,-11.727069267701,"CF-PETG","Flat",110,1,"CF PETG 110%_1.txt"
12.8574,112.06,0.068523,14.007,0.066595,0.0026638,0.26638,25.067,112.06,14.007,0.26638,4.277,2.119,9.062963,12.3646096756657,-1.64239032433433,-11.7254967111753,"CF-PETG","Flat",110,1,"CF PETG 110%_1.txt"
12.8811,112.26,0.068657,14.033,0.066729,0.0026692,0.26692,25.067,112.26,14.033,0.26692,4.277,2.119,9.062963,12.3866775137447,-1.64632248625532,-11.731792818751,"CF-PETG","Flat",110,1,"CF PETG 110%_1.txt"
12.9047,112.46,0.068791,14.058,0.066863,0.0026745,0.26745,25.068,112.46,14.058,0.26745,4.277,2.119,9.062963,12.4087453518237,-1.64925464817632,-11.7317872256105,"CF-PETG","Flat",110,1,"CF PETG 110%_1.txt"
12.9283,112.67,0.068925,14.084,0.066998,0.0026799,0.26799,25.068,112.67,14.084,0.26799,4.277,2.119,9.062963,12.4319165818066,-1.65208341819337,-11.730214556897,"CF-PETG","Flat",110,1,"CF PETG 110%_1.txt"
12.952,112.87,0.06906,14.109,0.067132,0.0026853,0.26853,25.068,112.87,14.109,0.26853,4.277,2.119,9.062963,12.4539844198856,-1.65501558011436,-11.7302117805257,"CF-PETG","Flat",110,1,"CF PETG 110%_1.txt"
12.9756,113.08,0.069194,14.135,0.067266,0.0026907,0.26907,25.068,113.08,14.135,0.26907,4.277,2.119,9.062963,12.4771556498686,-1.65784435013141,-11.7286476839859,"CF-PETG","Flat",110,1,"CF PETG 110%_1.txt"
12.9992,113.28,0.069328,14.16,0.067401,0.002696,0.2696,25.068,113.28,14.16,0.2696,4.277,2.119,9.062963,12.4992234879476,-1.66077651205241,-11.7286476839859,"CF-PETG","Flat",110,1,"CF PETG 110%_1.txt"
13.0229,113.49,0.069463,14.186,0.067535,0.0027014,0.27014,25.068,113.49,14.186,0.27014,4.277,2.119,9.062963,12.5223947179305,-1.66360528206945,-11.7270920771849,"CF-PETG","Flat",110,1,"CF PETG 110%_1.txt"
13.0465,113.69,0.069597,14.211,0.067669,0.0027068,0.27068,25.068,113.69,14.211,0.27068,4.277,2.119,9.062963,12.5444625560096,-1.66653744399045,-11.7270948138094,"CF-PETG","Flat",110,1,"CF PETG 110%_1.txt"
13.0701,113.91,0.069731,14.239,0.067804,0.0027121,0.27121,25.068,113.91,14.239,0.27121,4.277,2.119,9.062963,12.5687371778965,-1.67026282210355,-11.7301975005516,"CF-PETG","Flat",110,1,"CF PETG 110%_1.txt"
13.0938,114.16,0.069866,14.269,0.067938,0.0027175,0.27175,25.069,114.16,14.269,0.27175,4.277,2.119,9.062963,12.5963219754952,-1.67267802450479,-11.7224614514317,"CF-PETG","Flat",110,1,"CF PETG 110%_1.txt"
13.1174,114.4,0.07,14.299,0.068072,0.0027229,0.27229,25.069,114.4,14.299,0.27229,4.277,2.119,9.062963,12.62280338119,-1.67619661880999,-11.7224744304496,"CF-PETG","Flat",110,1,"CF PETG 110%_1.txt"
13.141,114.64,0.070134,14.329,0.068206,0.0027283,0.27283,25.069,114.64,14.329,0.27283,4.277,2.119,9.062963,12.6492847868848,-1.67971521311518,-11.7224873551203,"CF-PETG","Flat",110,1,"CF PETG 110%_1.txt"
13.1647,114.88,0.070268,14.359,0.068341,0.0027336,0.27336,25.069,114.88,14.359,0.27336,4.277,2.119,9.062963,12.6757661925796,-1.68323380742038,-11.7225002257844,"CF-PETG","Flat",110,1,"CF PETG 110%_1.txt"
13.1883,115.12,0.070403,14.39,0.068475,0.002739,0.2739,25.069,115.12,14.39,0.2739,4.277,2.119,9.062963,12.7022475982744,-1.68775240172558,-11.7286476839859,"CF-PETG","Flat",110,1,"CF PETG 110%_1.txt"
13.2119,115.36,0.070537,14.42,0.068609,0.0027444,0.27444,25.069,115.36,14.42,0.27444,4.277,2.119,9.062963,12.7287290039692,-1.69127099603077,-11.7286476839859,"CF-PETG","Flat",110,1,"CF PETG 110%_1.txt"
13.2356,115.6,0.070671,14.45,0.068744,0.0027497,0.27497,25.069,115.6,14.45,0.27497,4.277,2.119,9.062963,12.755210409664,-1.69478959033597,-11.7286476839859,"CF-PETG","Flat",110,1,"CF PETG 110%_1.txt"
13.2592,115.84,0.070806,14.48,0.068878,0.0027551,0.27551,25.07,115.84,14.48,0.27551,4.277,2.119,9.062963,12.7816918153588,-1.69830818464116,-11.7286476839859,"CF-PETG","Flat",110,1,"CF PETG 110%_1.txt"
13.2828,116.08,0.07094,14.51,0.069012,0.0027605,0.27605,25.07,116.08,14.51,0.27605,4.277,2.119,9.062963,12.8081732210536,-1.70182677894636,-11.7286476839859,"CF-PETG","Flat",110,1,"CF PETG 110%_1.txt"
13.3065,116.32,0.071074,14.54,0.069147,0.0027659,0.27659,25.07,116.32,14.54,0.27659,4.277,2.119,9.062963,12.8346546267484,-1.70534537325155,-11.7286476839859,"CF-PETG","Flat",110,1,"CF PETG 110%_1.txt"
13.3301,116.56,0.071209,14.57,0.069281,0.0027712,0.27712,25.07,116.56,14.57,0.27712,4.277,2.119,9.062963,12.8611360324432,-1.70886396755675,-11.7286476839859,"CF-PETG","Flat",110,1,"CF PETG 110%_1.txt"
13.3538,116.8,0.071343,14.6,0.069415,0.0027766,0.27766,25.07,116.8,14.6,0.27766,4.277,2.119,9.062963,12.8876174381381,-1.71238256186195,-11.7286476839859,"CF-PETG","Flat",110,1,"CF PETG 110%_1.txt"
13.3774,117.04,0.071477,14.63,0.069549,0.002782,0.2782,25.07,117.04,14.63,0.2782,4.277,2.119,9.062963,12.9140988438329,-1.71590115616714,-11.7286476839859,"CF-PETG","Flat",110,1,"CF PETG 110%_1.txt"
13.401,117.28,0.071611,14.66,0.069684,0.0027873,0.27873,25.07,117.28,14.66,0.27873,4.277,2.119,9.062963,12.9405802495277,-1.71941975047234,-11.7286476839859,"CF-PETG","Flat",110,1,"CF PETG 110%_1.txt"
13.4247,117.52,0.071746,14.69,0.069818,0.0027927,0.27927,25.07,117.52,14.69,0.27927,4.277,2.119,9.062963,12.9670616552225,-1.72293834477753,-11.7286476839859,"CF-PETG","Flat",110,1,"CF PETG 110%_1.txt"
13.4483,117.76,0.07188,14.72,0.069952,0.0027981,0.27981,25.071,117.76,14.72,0.27981,4.277,2.119,9.062963,12.9935430609173,-1.72645693908273,-11.7286476839859,"CF-PETG","Flat",110,1,"CF PETG 110%_1.txt"
13.4719,118,0.072014,14.75,0.070087,0.0028035,0.28035,25.071,118,14.75,0.28035,4.277,2.119,9.062963,13.0200244666121,-1.72997553338792,-11.7286476839859,"CF-PETG","Flat",110,1,"CF PETG 110%_1.txt"
13.4956,118.24,0.072149,14.78,0.070221,0.0028088,0.28088,25.071,118.24,14.78,0.28088,4.277,2.119,9.062963,13.0465058723069,-1.73349412769312,-11.7286476839859,"CF-PETG","Flat",110,1,"CF PETG 110%_1.txt"
13.5192,118.48,0.072283,14.81,0.070355,0.0028142,0.28142,25.071,118.48,14.81,0.28142,4.277,2.119,9.062963,13.0729872780017,-1.73701272199832,-11.7286476839859,"CF-PETG","Flat",110,1,"CF PETG 110%_1.txt"
13.5428,118.72,0.072417,14.84,0.070489,0.0028196,0.28196,25.071,118.72,14.84,0.28196,4.277,2.119,9.062963,13.0994686836965,-1.74053131630351,-11.7286476839859,"CF-PETG","Flat",110,1,"CF PETG 110%_1.txt"
13.5665,118.96,0.072551,14.87,0.070624,0.002825,0.2825,25.071,118.96,14.87,0.2825,4.277,2.119,9.062963,13.1259500893913,-1.74404991060871,-11.7286476839859,"CF-PETG","Flat",110,1,"CF PETG 110%_1.txt"
13.5901,119.2,0.072686,14.9,0.070758,0.0028303,0.28303,25.071,119.2,14.9,0.28303,4.277,2.119,9.062963,13.1524314950861,-1.7475685049139,-11.7286476839859,"CF-PETG","Flat",110,1,"CF PETG 110%_1.txt"
13.6137,119.44,0.07282,14.93,0.070892,0.0028357,0.28357,25.072,119.44,14.93,0.28357,4.277,2.119,9.062963,13.1789129007809,-1.7510870992191,-11.7286476839859,"CF-PETG","Flat",110,1,"CF PETG 110%_1.txt"
13.6374,119.68,0.072954,14.96,0.071027,0.0028411,0.28411,25.072,119.68,14.96,0.28411,4.277,2.119,9.062963,13.2053943064757,-1.7546056935243,-11.7286476839859,"CF-PETG","Flat",110,1,"CF PETG 110%_1.txt"
13.661,119.92,0.073089,14.99,0.071161,0.0028464,0.28464,25.072,119.92,14.99,0.28464,4.277,2.119,9.062963,13.2318757121705,-1.75812428782949,-11.7286476839859,"CF-PETG","Flat",110,1,"CF PETG 110%_1.txt"
13.6846,120.16,0.073223,15.02,0.071295,0.0028518,0.28518,25.072,120.16,15.02,0.28518,4.277,2.119,9.062963,13.2583571178653,-1.76164288213469,-11.7286476839859,"CF-PETG","Flat",110,1,"CF PETG 110%_1.txt"
13.7083,120.4,0.073357,15.05,0.07143,0.0028572,0.28572,25.072,120.4,15.05,0.28572,4.277,2.119,9.062963,13.2848385235601,-1.76516147643988,-11.7286476839859,"CF-PETG","Flat",110,1,"CF PETG 110%_1.txt"
13.7319,120.64,0.073492,15.08,0.071564,0.0028626,0.28626,25.072,120.64,15.08,0.28626,4.277,2.119,9.062963,13.3113199292549,-1.76868007074508,-11.7286476839859,"CF-PETG","Flat",110,1,"CF PETG 110%_1.txt"
13.7555,120.88,0.073626,15.11,0.071698,0.0028679,0.28679,25.072,120.88,15.11,0.28679,4.277,2.119,9.062963,13.3378013349497,-1.77219866505027,-11.7286476839859,"CF-PETG","Flat",110,1,"CF PETG 110%_1.txt"
