Repository: VipulKohinkar/3D-Printing-Parameter-Optimisation

# 3D Printing Parameter Optimisation: Impact of K-Value on Carbon-Reinforced PETG

## MSc Mechanical Engineering with Management

**Author:** Vipul Kohinkar  
**Project:** MEE7012-SUM  
**Date:** 27 August 2026

---

## Project Overview

This project investigates the influence of flow-rate multiplier (K-value) and build orientation on the tensile behaviour of PETG and carbon-fibre-reinforced PETG (CF-PETG) manufactured using fused deposition modelling (FDM).

The study compares an unreinforced thermoplastic, PETG, with a carbon-fibre-reinforced PETG composite to investigate whether the two materials respond differently to changes in material flow and build orientation.

---

File: 3_Experimental_data/Modulus/Recalculated Stress Strain/Recalculated_Stress_Strain_All_Data.csv (part 28 of 212)
"Time (s)","Load (N)","Machine Extension (mm)","Stress (MPa)","Extension from Preload (mm)","Strain","Percentage Strain","Gauge Length (mm)","Load_N","NEXYGEN_Stress_MPa","Percentage_Strain","Measured_Width_mm","Measured_Thickness_mm","Measured_Area_mm2","Recalculated_Stress_MPa","Stress_Difference_MPa","Stress_Difference_Percent","Material","Orientation","K","Sample","File"
18.4116,165.2,0.10008,20.65,0.098155,0.0039262,0.39262,25.099,165.2,20.65,0.39262,4.277,2.119,9.062963,18.2280342532569,-2.42196574674309,-11.7286476839859,"CF-PETG","Flat",110,1,"CF PETG 110%_1.txt"
18.4353,165.39,0.10022,20.674,0.098289,0.0039316,0.39316,25.099,165.39,20.674,0.39316,4.277,2.119,9.062963,18.248998699432,-2.42500130056804,-11.7297151038408,"CF-PETG","Flat",110,1,"CF PETG 110%_1.txt"
18.4589,165.59,0.10035,20.699,0.098423,0.0039369,0.39369,25.099,165.59,20.699,0.39369,4.277,2.119,9.062963,18.271066537511,-2.42793346248904,-11.7297138146241,"CF-PETG","Flat",110,1,"CF PETG 110%_1.txt"
18.4825,165.79,0.10049,20.724,0.098558,0.0039423,0.39423,25.099,165.79,20.724,0.39423,4.277,2.119,9.062963,18.29313437559,-2.43086562441004,-11.7297125285178,"CF-PETG","Flat",110,1,"CF PETG 110%_1.txt"
18.5062,166.01,0.10062,20.751,0.098692,0.0039477,0.39477,25.099,166.01,20.751,0.39477,4.277,2.119,9.062963,18.3174089974769,-2.43359100252313,-11.7275842249681,"CF-PETG","Flat",110,1,"CF PETG 110%_1.txt"
18.5298,166.23,0.10075,20.778,0.098826,0.003953,0.3953,25.099,166.23,20.778,0.3953,4.277,2.119,9.062963,18.3416836193638,-2.43631638063622,-11.7254614526722,"CF-PETG","Flat",110,1,"CF PETG 110%_1.txt"
18.5534,166.44,0.10089,20.806,0.09896,0.0039584,0.39584,25.1,166.44,20.806,0.39584,4.277,2.119,9.062963,18.3648548493467,-2.44114515065327,-11.7328902751767,"CF-PETG","Flat",110,1,"CF PETG 110%_1.txt"
18.5771,166.66,0.10102,20.833,0.099095,0.0039638,0.39638,25.1,166.66,20.833,0.39638,4.277,2.119,9.062963,18.3891294712336,-2.44387052876637,-11.7307662303383,"CF-PETG","Flat",110,1,"CF PETG 110%_1.txt"
18.6007,166.88,0.10116,20.86,0.099229,0.0039692,0.39692,25.1,166.88,20.86,0.39692,4.277,2.119,9.062963,18.4134040931205,-2.44659590687946,-11.7286476839859,"CF-PETG","Flat",110,1,"CF PETG 110%_1.txt"
18.6244,167.1,0.10129,20.887,0.099363,0.0039745,0.39745,25.1,167.1,20.887,0.39745,4.277,2.119,9.062963,18.4376787150074,-2.44932128499256,-11.7265346147966,"CF-PETG","Flat",110,1,"CF PETG 110%_1.txt"
18.648,167.31,0.10143,20.914,0.099498,0.0039799,0.39799,25.1,167.31,20.914,0.39799,4.277,2.119,9.062963,18.4608499449904,-2.45315005500961,-11.7297028545931,"CF-PETG","Flat",110,1,"CF PETG 110%_1.txt"
18.6716,167.53,0.10156,20.941,0.099632,0.0039853,0.39853,25.1,167.53,20.941,0.39853,4.277,2.119,9.062963,18.4851245668773,-2.4558754331227,-11.7275938738489,"CF-PETG","Flat",110,1,"CF PETG 110%_1.txt"
18.6953,167.75,0.10169,20.968,0.099766,0.0039906,0.39906,25.1,167.75,20.968,0.39906,4.277,2.119,9.062963,18.5093991887642,-2.4586008112358,-11.7254903244744,"CF-PETG","Flat",110,1,"CF PETG 110%_1.txt"
18.7189,167.97,0.10183,20.996,0.099901,0.003996,0.3996,25.101,167.97,20.996,0.3996,4.277,2.119,9.062963,18.5336738106511,-2.46232618934889,-11.7275966343537,"CF-PETG","Flat",110,1,"CF PETG 110%_1.txt"
18.7425,168.18,0.10196,21.023,0.10003,0.0040014,0.40014,25.101,168.18,21.023,0.40014,4.277,2.119,9.062963,18.5568450406341,-2.46615495936594,-11.7307470835083,"CF-PETG","Flat",110,1,"CF PETG 110%_1.txt"
18.7662,168.4,0.1021,21.05,0.10017,0.0040068,0.40068,25.101,168.4,21.05,0.40068,4.277,2.119,9.062963,18.581119662521,-2.46888033747904,-11.7286476839859,"CF-PETG","Flat",110,1,"CF PETG 110%_1.txt"
18.7898,168.62,0.10223,21.077,0.1003,0.0040121,0.40121,25.101,168.62,21.077,0.40121,4.277,2.119,9.062963,18.6053942844079,-2.47160571559213,-11.7265536631975,"CF-PETG","Flat",110,1,"CF PETG 110%_1.txt"
18.8134,168.83,0.10237,21.104,0.10044,0.0040175,0.40175,25.101,168.83,21.104,0.40175,4.277,2.119,9.062963,18.6285655143908,-2.47543448560918,-11.7296933548577,"CF-PETG","Flat",110,1,"CF PETG 110%_1.txt"
18.8371,169.05,0.1025,21.131,0.10057,0.0040229,0.40229,25.101,169.05,21.131,0.40229,4.277,2.119,9.062963,18.6528401362777,-2.47815986372228,-11.7276033492134,"CF-PETG","Flat",110,1,"CF PETG 110%_1.txt"
18.8607,169.27,0.10263,21.159,0.10071,0.0040283,0.40283,25.101,169.27,21.159,0.40283,4.277,2.119,9.062963,18.6771147581646,-2.48188524183537,-11.7296906367757,"CF-PETG","Flat",110,1,"CF PETG 110%_1.txt"
18.8843,169.49,0.10277,21.186,0.10084,0.0040336,0.40336,25.102,169.49,21.186,0.40336,4.277,2.119,9.062963,18.7013893800515,-2.48461061994847,-11.7276060603628,"CF-PETG","Flat",110,1,"CF PETG 110%_1.txt"
18.908,169.7,0.1029,21.213,0.10097,0.004039,0.4039,25.102,169.7,21.213,0.4039,4.277,2.119,9.062963,18.7245606100345,-2.48843938996552,-11.7307282796659,"CF-PETG","Flat",110,1,"CF PETG 110%_1.txt"
18.9316,169.92,0.10304,21.24,0.10111,0.0040444,0.40444,25.102,169.92,21.24,0.40444,4.277,2.119,9.062963,18.7488352319214,-2.49116476807861,-11.7286476839859,"CF-PETG","Flat",110,1,"CF PETG 110%_1.txt"
18.9552,170.14,0.10317,21.267,0.10124,0.0040497,0.40497,25.102,170.14,21.267,0.40497,4.277,2.119,9.062963,18.7731098538083,-2.49389014619171,-11.7265723712404,"CF-PETG","Flat",110,1,"CF PETG 110%_1.txt"
18.9789,170.35,0.10331,21.294,0.10138,0.0040551,0.40551,25.102,170.35,21.294,0.40551,4.277,2.119,9.062963,18.7962810837912,-2.49771891620875,-11.729684024649,"CF-PETG","Flat",110,1,"CF PETG 110%_1.txt"
19.0025,170.57,0.10344,21.321,0.10151,0.0040605,0.40605,25.102,170.57,21.321,0.40605,4.277,2.119,9.062963,18.8205557056781,-2.50044429432185,-11.7276126557003,"CF-PETG","Flat",110,1,"CF PETG 110%_1.txt"
19.0261,170.79,0.10357,21.349,0.10165,0.0040659,0.40659,25.102,170.79,21.349,0.40659,4.277,2.119,9.062963,18.8448303275651,-2.50416967243495,-11.7296813547939,"CF-PETG","Flat",110,1,"CF PETG 110%_1.txt"
19.0498,171.01,0.10371,21.376,0.10178,0.0040712,0.40712,25.102,171.01,21.376,0.40712,4.277,2.119,9.062963,18.869104949452,-2.50689505054804,-11.7276153188063,"CF-PETG","Flat",110,1,"CF PETG 110%_1.txt"
19.0734,171.22,0.10384,21.403,0.10191,0.0040766,0.40766,25.103,171.22,21.403,0.40766,4.277,2.119,9.062963,18.8922761794349,-2.51072382056509,-11.7307098096766,"CF-PETG","Flat",110,1,"CF PETG 110%_1.txt"
19.0971,171.44,0.10398,21.43,0.10205,0.004082,0.4082,25.103,171.44,21.43,0.4082,4.277,2.119,9.062963,18.9165508013218,-2.51344919867818,-11.7286476839859,"CF-PETG","Flat",110,1,"CF PETG 110%_1.txt"
19.1207,171.66,0.10411,21.457,0.10218,0.0040873,0.40873,25.103,171.66,21.457,0.40873,4.277,2.119,9.062963,18.9408254232087,-2.51617457679128,-11.726590747967,"CF-PETG","Flat",110,1,"CF PETG 110%_1.txt"
19.1443,171.87,0.10425,21.484,0.10232,0.0040927,0.40927,25.103,171.87,21.484,0.40927,4.277,2.119,9.062963,18.9639966531917,-2.52000334680833,-11.729674859469,"CF-PETG","Flat",110,1,"CF PETG 110%_1.txt"
19.168,172.09,0.10438,21.511,0.10245,0.0040981,0.40981,25.103,172.09,21.511,0.40981,4.277,2.119,9.062963,18.9882712750786,-2.52272872492142,-11.7276217977845,"CF-PETG","Flat",110,1,"CF PETG 110%_1.txt"
19.1916,172.31,0.10451,21.539,0.10259,0.0041035,0.41035,25.103,172.31,21.539,0.41035,4.277,2.119,9.062963,19.0125458969655,-2.52645410303452,-11.7296722365686,"CF-PETG","Flat",110,1,"CF PETG 110%_1.txt"
19.2152,172.53,0.10465,21.566,0.10272,0.0041088,0.41088,25.103,172.53,21.566,0.41088,4.277,2.119,9.062963,19.0368205188524,-2.52917948114762,-11.727624414113,"CF-PETG","Flat",110,1,"CF PETG 110%_1.txt"
19.2389,172.74,0.10478,21.593,0.10286,0.0041142,0.41142,25.104,172.74,21.593,0.41142,4.277,2.119,9.062963,19.0599917488353,-2.53300825116466,-11.7306916647277,"CF-PETG","Flat",110,1,"CF PETG 110%_1.txt"
19.2625,172.96,0.10492,21.62,0.10299,0.0041196,0.41196,25.104,172.96,21.62,0.41196,4.277,2.119,9.062963,19.0842663707222,-2.53573362927776,-11.7286476839859,"CF-PETG","Flat",110,1,"CF PETG 110%_1.txt"
19.2861,173.18,0.10505,21.647,0.10312,0.0041249,0.41249,25.104,173.18,21.647,0.41249,4.277,2.119,9.062963,19.1085409926091,-2.53845900739085,-11.7266088021012,"CF-PETG","Flat",110,1,"CF PETG 110%_1.txt"
19.3098,173.39,0.10519,21.674,0.10326,0.0041303,0.41303,25.104,173.39,21.674,0.41303,4.277,2.119,9.062963,19.1317122225921,-2.5422877774079,-11.7296658549779,"CF-PETG","Flat",110,1,"CF PETG 110%_1.txt"
19.3334,173.61,0.10532,21.701,0.10339,0.0041357,0.41357,25.104,173.61,21.701,0.41357,4.277,2.119,9.062963,19.155986844479,-2.54501315552099,-11.7276307797843,"CF-PETG","Flat",110,1,"CF PETG 110%_1.txt"
19.357,173.83,0.10545,21.729,0.10353,0.0041411,0.41411,25.104,173.83,21.729,0.41411,4.277,2.119,9.062963,19.1802614663659,-2.54873853363409,-11.7296632778043,"CF-PETG","Flat",110,1,"CF PETG 110%_1.txt"
19.3807,174.05,0.10559,21.756,0.10366,0.0041464,0.41464,25.104,174.05,21.756,0.41464,4.277,2.119,9.062963,19.2045360882528,-2.55146391174719,-11.727633350557,"CF-PETG","Flat",110,1,"CF PETG 110%_1.txt"
19.4043,174.26,0.10572,21.783,0.1038,0.0041518,0.41518,25.104,174.26,21.783,0.41518,4.277,2.119,9.062963,19.2277073182358,-2.55529268176424,-11.7306738363138,"CF-PETG","Flat",110,1,"CF PETG 110%_1.txt"
19.4279,174.48,0.10586,21.81,0.10393,0.0041572,0.41572,25.105,174.48,21.81,0.41572,4.277,2.119,9.062963,19.2519819401227,-2.55801805987733,-11.7286476839859,"CF-PETG","Flat",110,1,"CF PETG 110%_1.txt"
19.4516,174.72,0.10599,21.839,0.10406,0.0041625,0.41625,25.105,174.72,21.839,0.41625,4.277,2.119,9.062963,19.2784633458175,-2.56053665418252,-11.7246057703307,"CF-PETG","Flat",110,1,"CF PETG 110%_1.txt"
19.4752,174.96,0.10613,21.87,0.1042,0.0041679,0.41679,25.105,174.96,21.87,0.41679,4.277,2.119,9.062963,19.3049447515123,-2.56505524848772,-11.7286476839859,"CF-PETG","Flat",110,1,"CF PETG 110%_1.txt"
19.4988,175.2,0.10626,21.9,0.10433,0.0041733,0.41733,25.105,175.2,21.9,0.41733,4.277,2.119,9.062963,19.3314261572071,-2.56857384279292,-11.7286476839859,"CF-PETG","Flat",110,1,"CF PETG 110%_1.txt"
19.5225,175.44,0.10639,21.93,0.10447,0.0041787,0.41787,25.105,175.44,21.93,0.41787,4.277,2.119,9.062963,19.3579075629019,-2.57209243709811,-11.7286476839859,"CF-PETG","Flat",110,1,"CF PETG 110%_1.txt"
19.5461,175.68,0.10653,21.96,0.1046,0.004184,0.4184,25.105,175.68,21.96,0.4184,4.277,2.119,9.062963,19.3843889685967,-2.57561103140331,-11.7286476839859,"CF-PETG","Flat",110,1,"CF PETG 110%_1.txt"
19.5697,175.92,0.10666,21.99,0.10474,0.0041894,0.41894,25.105,175.92,21.99,0.41894,4.277,2.119,9.062963,19.4108703742915,-2.5791296257085,-11.7286476839859,"CF-PETG","Flat",110,1,"CF PETG 110%_1.txt"
19.5934,176.16,0.1068,22.02,0.10487,0.0041948,0.41948,25.106,176.16,22.02,0.41948,4.277,2.119,9.062963,19.4373517799863,-2.5826482200137,-11.7286476839859,"CF-PETG","Flat",110,1,"CF PETG 110%_1.txt"
19.617,176.37,0.10693,22.047,0.105,0.0042002,0.42002,25.106,176.37,22.047,0.42002,4.277,2.119,9.062963,19.4605230099693,-2.58647699003075,-11.7316505194845,"CF-PETG","Flat",110,1,"CF PETG 110%_1.txt"
19.6407,176.59,0.10707,22.074,0.10514,0.0042055,0.42055,25.106,176.59,22.074,0.42055,4.277,2.119,9.062963,19.4847976318562,-2.58920236814384,-11.7296474048376,"CF-PETG","Flat",110,1,"CF PETG 110%_1.txt"
19.6643,176.8,0.1072,22.1,0.10527,0.0042109,0.42109,25.106,176.8,22.1,0.42109,4.277,2.119,9.062963,19.5079688618391,-2.59203113816089,-11.7286476839859,"CF-PETG","Flat",110,1,"CF PETG 110%_1.txt"
19.6879,177.02,0.10733,22.127,0.10541,0.0042163,0.42163,25.106,177.02,22.127,0.42163,4.277,2.119,9.062963,19.532243483726,-2.59475651627398,-11.7266530314728,"CF-PETG","Flat",110,1,"CF PETG 110%_1.txt"
19.7116,177.23,0.10747,22.154,0.10554,0.0042216,0.42216,25.106,177.23,22.154,0.42216,4.277,2.119,9.062963,19.555414713709,-2.59858528629103,-11.7296437947596,"CF-PETG","Flat",110,1,"CF PETG 110%_1.txt"
19.7352,177.45,0.1076,22.181,0.10568,0.004227,0.4227,25.106,177.45,22.181,0.4227,4.277,2.119,9.062963,19.5796893355959,-2.60131066440413,-11.7276527857361,"CF-PETG","Flat",110,1,"CF PETG 110%_1.txt"
19.7588,177.66,0.10774,22.208,0.10581,0.0042324,0.42324,25.106,177.66,22.208,0.42324,4.277,2.119,9.062963,19.6028605655788,-2.60513943442117,-11.7306350613345,"CF-PETG","Flat",110,1,"CF PETG 110%_1.txt"
19.7825,177.88,0.10787,22.235,0.10594,0.0042378,0.42378,25.107,177.88,22.235,0.42378,4.277,2.119,9.062963,19.6271351874657,-2.60786481253427,-11.7286476839859,"CF-PETG","Flat",110,1,"CF PETG 110%_1.txt"
19.8061,178.09,0.10801,22.262,0.10608,0.0042431,0.42431,25.107,178.09,22.262,0.42431,4.277,2.119,9.062963,19.6503064174487,-2.61169358255132,-11.731621518962,"CF-PETG","Flat",110,1,"CF PETG 110%_1.txt"
19.8297,178.31,0.10814,22.288,0.10621,0.0042485,0.42485,25.107,178.31,22.288,0.42485,4.277,2.119,9.062963,19.6745810393356,-2.61341896066441,-11.7256773181282,"CF-PETG","Flat",110,1,"CF PETG 110%_1.txt"
19.8534,178.52,0.10827,22.315,0.10635,0.0042539,0.42539,25.107,178.52,22.315,0.42539,4.277,2.119,9.062963,19.6977522693185,-2.61724773068146,-11.7286476839859,"CF-PETG","Flat",110,1,"CF PETG 110%_1.txt"
19.877,178.74,0.10841,22.342,0.10648,0.0042592,0.42592,25.107,178.74,22.342,0.42592,4.277,2.119,9.062963,19.7220268912054,-2.61997310879455,-11.7266722262759,"CF-PETG","Flat",110,1,"CF PETG 110%_1.txt"
19.9006,178.95,0.10854,22.369,0.10662,0.0042646,0.42646,25.107,178.95,22.369,0.42646,4.277,2.119,9.062963,19.7451981211884,-2.6238018788116,-11.729634220625,"CF-PETG","Flat",110,1,"CF PETG 110%_1.txt"
19.9243,179.17,0.10868,22.396,0.10675,0.00427,0.427,25.107,179.17,22.396,0.427,4.277,2.119,9.062963,19.7694727430753,-2.6265272569247,-11.7276623366882,"CF-PETG","Flat",110,1,"CF PETG 110%_1.txt"
19.9479,179.38,0.10881,22.423,0.10688,0.0042754,0.42754,25.108,179.38,22.423,0.42754,4.277,2.119,9.062963,19.7926439730583,-2.63035602694174,-11.730616005627,"CF-PETG","Flat",110,1,"CF PETG 110%_1.txt"
19.9715,179.6,0.10895,22.449,0.10702,0.0042807,0.42807,25.108,179.6,22.449,0.42807,4.277,2.119,9.062963,19.8169185949452,-2.63208140505484,-11.7247156000483,"CF-PETG","Flat",110,1,"CF PETG 110%_1.txt"
19.9952,179.81,0.10908,22.476,0.10715,0.0042861,0.42861,25.108,179.81,22.476,0.42861,4.277,2.119,9.062963,19.8400898249281,-2.63591017507188,-11.7276658438863,"CF-PETG","Flat",110,1,"CF PETG 110%_1.txt"
20.0188,180.03,0.10921,22.503,0.10729,0.0042915,0.42915,25.108,180.03,22.503,0.42915,4.277,2.119,9.062963,19.864364446815,-2.63863555318498,-11.7257056978402,"CF-PETG","Flat",110,1,"CF PETG 110%_1.txt"
20.0424,180.24,0.10935,22.53,0.10742,0.0042968,0.42968,25.108,180.24,22.53,0.42968,4.277,2.119,9.062963,19.887535676798,-2.64246432320203,-11.7286476839859,"CF-PETG","Flat",110,1,"CF PETG 110%_1.txt"
20.0661,180.46,0.10948,22.557,0.10756,0.0043022,0.43022,25.108,180.46,22.557,0.43022,4.277,2.119,9.062963,19.9118102986849,-2.64518970131512,-11.7266910551719,"CF-PETG","Flat",110,1,"CF PETG 110%_1.txt"
20.0897,180.67,0.10962,22.584,0.10769,0.0043076,0.43076,25.108,180.67,22.584,0.43076,4.277,2.119,9.062963,19.9349815286678,-2.64901847133217,-11.7296248287822,"CF-PETG","Flat",110,1,"CF PETG 110%_1.txt"
20.1134,180.89,0.10975,22.611,0.10782,0.004313,0.4313,25.108,180.89,22.611,0.4313,4.277,2.119,9.062963,19.9592561505547,-2.65174384944527,-11.7276717060071,"CF-PETG","Flat",110,1,"CF PETG 110%_1.txt"
20.137,181.1,0.10989,22.638,0.10796,0.0043183,0.43183,25.109,181.1,22.638,0.43183,4.277,2.119,9.062963,19.9824273805377,-2.65557261946232,-11.7305973118752,"CF-PETG","Flat",110,1,"CF PETG 110%_1.txt"
20.1606,181.32,0.11002,22.665,0.10809,0.0043237,0.43237,25.109,181.32,22.665,0.43237,4.277,2.119,9.062963,20.0067020024246,-2.65829799757541,-11.7286476839859,"CF-PETG","Flat",110,1,"CF PETG 110%_1.txt"
20.1843,181.53,0.11015,22.691,0.10823,0.0043291,0.43291,25.109,181.53,22.691,0.43291,4.277,2.119,9.062963,20.0298732324075,-2.66112676759246,-11.7276751469413,"CF-PETG","Flat",110,1,"CF PETG 110%_1.txt"
20.2079,181.75,0.11029,22.718,0.10836,0.0043344,0.43344,25.109,181.75,22.718,0.43344,4.277,2.119,9.062963,20.0541478542944,-2.66385214570555,-11.7257335403889,"CF-PETG","Flat",110,1,"CF PETG 110%_1.txt"
20.2315,181.96,0.11042,22.745,0.1085,0.0043398,0.43398,25.109,181.96,22.745,0.43398,4.277,2.119,9.062963,20.0773190842774,-2.6676809157226,-11.7286476839859,"CF-PETG","Flat",110,1,"CF PETG 110%_1.txt"
20.2552,182.18,0.11056,22.772,0.10863,0.0043452,0.43452,25.109,182.18,22.772,0.43452,4.277,2.119,9.062963,20.1015937061643,-2.67040629383569,-11.7267095285249,"CF-PETG","Flat",110,1,"CF PETG 110%_1.txt"
20.2788,182.39,0.11069,22.799,0.10876,0.0043506,0.43506,25.109,182.39,22.799,0.43506,4.277,2.119,9.062963,20.1247649361473,-2.67423506385274,-11.729615614074,"CF-PETG","Flat",110,1,"CF PETG 110%_1.txt"
20.3024,182.61,0.11083,22.826,0.1089,0.0043559,0.43559,25.11,182.61,22.826,0.43559,4.277,2.119,9.062963,20.1490395580342,-2.67696044196584,-11.7276808988252,"CF-PETG","Flat",110,1,"CF PETG 110%_1.txt"
20.3261,182.82,0.11096,22.853,0.10903,0.0043613,0.43613,25.11,182.82,22.853,0.43613,4.277,2.119,9.062963,20.1722107880171,-2.68078921198289,-11.7305789698634,"CF-PETG","Flat",110,1,"CF PETG 110%_1.txt"
20.3497,183.06,0.11109,22.882,0.10917,0.0043667,0.43667,25.11,183.06,22.882,0.43667,4.277,2.119,9.062963,20.1986921937119,-2.68330780628808,-11.7267188457656,"CF-PETG","Flat",110,1,"CF PETG 110%_1.txt"
20.3733,183.32,0.11123,22.915,0.1093,0.0043721,0.43721,25.11,183.32,22.915,0.43721,4.277,2.119,9.062963,20.2273803832146,-2.68761961678538,-11.7286476839859,"CF-PETG","Flat",110,1,"CF PETG 110%_1.txt"
20.397,183.59,0.11136,22.949,0.10944,0.0043774,0.43774,25.11,183.59,22.949,0.43774,4.277,2.119,9.062963,20.2571719646213,-2.69182803537872,-11.7296092874579,"CF-PETG","Flat",110,1,"CF PETG 110%_1.txt"
20.4206,183.86,0.1115,22.982,0.10957,0.0043828,0.43828,25.11,183.86,22.982,0.43828,4.277,2.119,9.062963,20.2869635460279,-2.69503645397206,-11.726727238587,"CF-PETG","Flat",110,1,"CF PETG 110%_1.txt"
20.4442,184.12,0.11163,23.015,0.1097,0.0043882,0.43882,25.11,184.12,23.015,0.43882,4.277,2.119,9.062963,20.3156517355306,-2.69934826446936,-11.7286476839859,"CF-PETG","Flat",110,1,"CF PETG 110%_1.txt"
20.4679,184.39,0.11177,23.049,0.10984,0.0043935,0.43935,25.111,184.39,23.049,0.43935,4.277,2.119,9.062963,20.3454433169373,-2.70355668306271,-11.7296051154614,"CF-PETG","Flat",110,1,"CF PETG 110%_1.txt"
20.4915,184.66,0.1119,23.082,0.10997,0.0043989,0.43989,25.111,184.66,23.082,0.43989,4.277,2.119,9.062963,20.3752348983439,-2.70676510165605,-11.7267355586867,"CF-PETG","Flat",110,1,"CF PETG 110%_1.txt"
20.5151,184.92,0.11203,23.115,0.11011,0.0044043,0.44043,25.111,184.92,23.115,0.44043,4.277,2.119,9.062963,20.4039230878467,-2.71107691215335,-11.7286476839859,"CF-PETG","Flat",110,1,"CF PETG 110%_1.txt"
20.5388,185.16,0.11217,23.145,0.11024,0.0044097,0.44097,25.111,185.16,23.145,0.44097,4.277,2.119,9.062963,20.4304044935415,-2.71459550645854,-11.7286476839859,"CF-PETG","Flat",110,1,"CF PETG 110%_1.txt"
20.5624,185.38,0.1123,23.172,0.11038,0.004415,0.4415,25.111,185.38,23.172,0.4415,4.277,2.119,9.062963,20.4546791154284,-2.71732088457164,-11.7267429853774,"CF-PETG","Flat",110,1,"CF PETG 110%_1.txt"
20.5861,185.59,0.11244,23.199,0.11051,0.0044204,0.44204,25.111,185.59,23.199,0.44204,4.277,2.119,9.062963,20.4778503454113,-2.72114965458869,-11.7295989249049,"CF-PETG","Flat",110,1,"CF PETG 110%_1.txt"
20.6097,185.81,0.11257,23.226,0.11064,0.0044258,0.44258,25.111,185.81,23.226,0.44258,4.277,2.119,9.062963,20.5021249672982,-2.72387503270178,-11.7276975488753,"CF-PETG","Flat",110,1,"CF PETG 110%_1.txt"
20.6333,186.02,0.11271,23.253,0.11078,0.0044311,0.44311,25.111,186.02,23.253,0.44311,4.277,2.119,9.062963,20.5252961972812,-2.72770380271883,-11.7305457477264,"CF-PETG","Flat",110,1,"CF PETG 110%_1.txt"
20.657,186.24,0.11284,23.28,0.11091,0.0044365,0.44365,25.112,186.24,23.28,0.44365,4.277,2.119,9.062963,20.5495708191681,-2.73042918083192,-11.7286476839859,"CF-PETG","Flat",110,1,"CF PETG 110%_1.txt"
20.6806,186.45,0.11297,23.307,0.11105,0.0044419,0.44419,25.112,186.45,23.307,0.44419,4.277,2.119,9.062963,20.572742049151,-2.73425795084897,-11.7314881831594,"CF-PETG","Flat",110,1,"CF PETG 110%_1.txt"
20.7042,186.67,0.11311,23.334,0.11118,0.0044473,0.44473,25.112,186.67,23.334,0.44473,4.277,2.119,9.062963,20.5970166710379,-2.73698332896207,-11.729593421454,"CF-PETG","Flat",110,1,"CF PETG 110%_1.txt"
20.7279,186.88,0.11324,23.36,0.11132,0.0044526,0.44526,25.112,186.88,23.36,0.44526,4.277,2.119,9.062963,20.6201879010209,-2.73981209897911,-11.7286476839859,"CF-PETG","Flat",110,1,"CF PETG 110%_1.txt"
20.7515,187.1,0.11338,23.387,0.11145,0.004458,0.4458,25.112,187.1,23.387,0.4458,4.277,2.119,9.062963,20.6444625229078,-2.74253747709221,-11.7267604955412,"CF-PETG","Flat",110,1,"CF PETG 110%_1.txt"
20.7751,187.31,0.11351,23.414,0.11158,0.0044634,0.44634,25.112,187.31,23.414,0.44634,4.277,2.119,9.062963,20.6676337528907,-2.74636624710926,-11.7295901900968,"CF-PETG","Flat",110,1,"CF PETG 110%_1.txt"
20.7988,187.53,0.11365,23.441,0.11172,0.0044687,0.44687,25.112,187.53,23.441,0.44687,4.277,2.119,9.062963,20.6919083747777,-2.74909162522235,-11.72770626348,"CF-PETG","Flat",110,1,"CF PETG 110%_1.txt"
20.8224,187.74,0.11378,23.468,0.11185,0.0044741,0.44741,25.113,187.74,23.468,0.44741,4.277,2.119,9.062963,20.7150796047606,-2.7529203952394,-11.7305283587839,"CF-PETG","Flat",110,1,"CF PETG 110%_1.txt"
20.846,187.96,0.11391,23.495,0.11199,0.0044795,0.44795,25.113,187.96,23.495,0.44795,4.277,2.119,9.062963,20.7393542266475,-2.75564577335249,-11.7286476839859,"CF-PETG","Flat",110,1,"CF PETG 110%_1.txt"
20.8697,188.17,0.11405,23.522,0.11212,0.0044849,0.44849,25.113,188.17,23.522,0.44849,4.277,2.119,9.062963,20.7625254566305,-2.75947454336954,-11.7314622199198,"CF-PETG","Flat",110,1,"CF PETG 110%_1.txt"
20.8933,188.39,0.11418,23.548,0.11226,0.0044902,0.44902,25.113,188.39,23.548,0.44902,4.277,2.119,9.062963,20.7868000785174,-2.76119992148264,-11.7258362556592,"CF-PETG","Flat",110,1,"CF PETG 110%_1.txt"
20.9169,188.6,0.11432,23.575,0.11239,0.0044956,0.44956,25.113,188.6,23.575,0.44956,4.277,2.119,9.062963,20.8099713085003,-2.76502869149968,-11.7286476839859,"CF-PETG","Flat",110,1,"CF PETG 110%_1.txt"
20.9406,188.82,0.11445,23.602,0.11252,0.004501,0.4501,25.113,188.82,23.602,0.4501,4.277,2.119,9.062963,20.8342459303872,-2.76775406961278,-11.7267776866909,"CF-PETG","Flat",110,1,"CF PETG 110%_1.txt"
20.9642,189.03,0.11459,23.629,0.11266,0.0045063,0.45063,25.113,189.03,23.629,0.45063,4.277,2.119,9.062963,20.8574171603702,-2.77158283962983,-11.7295816142445,"CF-PETG","Flat",110,1,"CF PETG 110%_1.txt"
20.9878,189.25,0.11472,23.656,0.11279,0.0045117,0.45117,25.113,189.25,23.656,0.45117,4.277,2.119,9.062963,20.8816917822571,-2.77430821774292,-11.7277148196775,"CF-PETG","Flat",110,1,"CF PETG 110%_1.txt"
21.0115,189.46,0.11486,23.683,0.11293,0.0045171,0.45171,25.114,189.46,23.683,0.45171,4.277,2.119,9.062963,20.90486301224,-2.77813698775996,-11.7305112855633,"CF-PETG","Flat",110,1,"CF PETG 110%_1.txt"
21.0351,189.68,0.11499,23.71,0.11306,0.0045225,0.45225,25.114,189.68,23.71,0.45225,4.277,2.119,9.062963,20.9291376341269,-2.78086236587306,-11.7286476839859,"CF-PETG","Flat",110,1,"CF PETG 110%_1.txt"
21.0588,189.89,0.11512,23.737,0.1132,0.0045278,0.45278,25.114,189.89,23.737,0.45278,4.277,2.119,9.062963,20.9523088641099,-2.78469113589011,-11.7314367270089,"CF-PETG","Flat",110,1,"CF PETG 110%_1.txt"
21.0824,190.11,0.11526,23.763,0.11333,0.0045332,0.45332,25.114,190.11,23.763,0.45332,4.277,2.119,9.062963,20.9765834859968,-2.78641651400321,-11.7258616925607,"CF-PETG","Flat",110,1,"CF PETG 110%_1.txt"
21.106,190.32,0.11539,23.79,0.11346,0.0045386,0.45386,25.114,190.32,23.79,0.45386,4.277,2.119,9.062963,20.9997547159797,-2.79024528402025,-11.7286476839859,"CF-PETG","Flat",110,1,"CF PETG 110%_1.txt"
21.1297,190.54,0.11553,23.817,0.1136,0.004544,0.4544,25.114,190.54,23.817,0.4544,4.277,2.119,9.062963,21.0240293378667,-2.79297066213335,-11.7267945674659,"CF-PETG","Flat",110,1,"CF PETG 110%_1.txt"
21.1533,190.75,0.11566,23.844,0.11373,0.0045493,0.45493,25.114,190.75,23.844,0.45493,4.277,2.119,9.062963,21.0472005678496,-2.7967994321504,-11.7295731930481,"CF-PETG","Flat",110,1,"CF PETG 110%_1.txt"
21.1769,190.97,0.1158,23.871,0.11387,0.0045547,0.45547,25.115,190.97,23.871,0.45547,4.277,2.119,9.062963,21.0714751897365,-2.79952481026349,-11.7277232217481,"CF-PETG","Flat",110,1,"CF PETG 110%_1.txt"
21.2006,191.18,0.11593,23.898,0.114,0.0045601,0.45601,25.115,191.18,23.898,0.45601,4.277,2.119,9.062963,21.0946464197195,-2.80335358028054,-11.7304945195436,"CF-PETG","Flat",110,1,"CF PETG 110%_1.txt"
21.2242,191.4,0.11606,23.925,0.11414,0.0045654,0.45654,25.115,191.4,23.925,0.45654,4.277,2.119,9.062963,21.1189210416064,-2.80607895839363,-11.7286476839859,"CF-PETG","Flat",110,1,"CF PETG 110%_1.txt"
21.2478,191.61,0.1162,23.951,0.11427,0.0045708,0.45708,25.115,191.61,23.951,0.45708,4.277,2.119,9.062963,21.1420922715893,-2.80890772841068,-11.7277263095932,"CF-PETG","Flat",110,1,"CF PETG 110%_1.txt"
21.2715,191.82,0.11633,23.978,0.1144,0.0045762,0.45762,25.115,191.82,23.978,0.45762,4.277,2.119,9.062963,21.1652635015723,-2.81273649842773,-11.7304883577768,"CF-PETG","Flat",110,1,"CF PETG 110%_1.txt"
21.2951,192.03,0.11647,24.004,0.11454,0.0045816,0.45816,25.115,192.03,24.004,0.45816,4.277,2.119,9.062963,21.1884347315552,-2.81556526844477,-11.7295670240159,"CF-PETG","Flat",110,1,"CF PETG 110%_1.txt"
21.3187,192.25,0.1166,24.031,0.11467,0.0045869,0.45869,25.115,192.25,24.031,0.45869,4.277,2.119,9.062963,21.2127093534421,-2.81829064655787,-11.7277293768793,"CF-PETG","Flat",110,1,"CF PETG 110%_1.txt"
21.3424,192.46,0.11674,24.057,0.11481,0.0045923,0.45923,25.115,192.46,24.057,0.45923,4.277,2.119,9.062963,21.2358805834251,-2.82111941657491,-11.7268130547238,"CF-PETG","Flat",110,1,"CF PETG 110%_1.txt"
21.366,192.67,0.11687,24.084,0.11494,0.0045977,0.45977,25.116,192.67,24.084,0.45977,4.277,2.119,9.062963,21.259051813408,-2.82494818659196,-11.7295639702373,"CF-PETG","Flat",110,1,"CF PETG 110%_1.txt"
21.3896,192.88,0.117,24.111,0.11508,0.004603,0.4603,25.116,192.88,24.111,0.4603,4.277,2.119,9.062963,21.282223043391,-2.82877695660901,-11.7323087246859,"CF-PETG","Flat",110,1,"CF PETG 110%_1.txt"
21.4133,193.1,0.11714,24.137,0.11521,0.0046084,0.46084,25.116,193.1,24.137,0.46084,4.277,2.119,9.062963,21.3064976652779,-2.83050233472211,-11.7268191354439,"CF-PETG","Flat",110,1,"CF PETG 110%_1.txt"
21.4369,193.31,0.11727,24.164,0.11534,0.0046138,0.46138,25.116,193.31,24.164,0.46138,4.277,2.119,9.062963,21.3296688952609,-2.83433110473915,-11.7295609366791,"CF-PETG","Flat",110,1,"CF PETG 110%_1.txt"
21.4605,193.52,0.11741,24.19,0.11548,0.0046192,0.46192,25.116,193.52,24.19,0.46192,4.277,2.119,9.062963,21.3528401252438,-2.8371598747562,-11.7286476839859,"CF-PETG","Flat",110,1,"CF PETG 110%_1.txt"
21.4842,193.73,0.11754,24.217,0.11561,0.0046245,0.46245,25.116,193.73,24.217,0.46245,4.277,2.119,9.062963,21.3760113552268,-2.84098864477324,-11.7313814459811,"CF-PETG","Flat",110,1,"CF PETG 110%_1.txt"
21.5078,193.95,0.11768,24.243,0.11575,0.0046299,0.46299,25.116,193.95,24.243,0.46299,4.277,2.119,9.062963,21.4002859771137,-2.84271402288634,-11.7259168538809,"CF-PETG","Flat",110,1,"CF PETG 110%_1.txt"
21.5315,194.16,0.11781,24.27,0.11588,0.0046353,0.46353,25.117,194.16,24.27,0.46353,4.277,2.119,9.062963,21.4234572070966,-2.84654279290339,-11.7286476839859,"CF-PETG","Flat",110,1,"CF PETG 110%_1.txt"
21.5551,194.37,0.11794,24.297,0.11602,0.0046406,0.46406,25.117,194.37,24.297,0.46406,4.277,2.119,9.062963,21.4466284370796,-2.85037156292043,-11.7313724448303,"CF-PETG","Flat",110,1,"CF PETG 110%_1.txt"
21.5787,194.59,0.11808,24.323,0.11615,0.004646,0.4646,25.117,194.59,24.323,0.4646,4.277,2.119,9.062963,21.4709030589665,-2.85209694103353,-11.7259258357667,"CF-PETG","Flat",110,1,"CF PETG 110%_1.txt"
21.6024,194.8,0.11821,24.35,0.11628,0.0046514,0.46514,25.117,194.8,24.35,0.46514,4.277,2.119,9.062963,21.4940742889494,-2.85592571105057,-11.7286476839859,"CF-PETG","Flat",110,1,"CF PETG 110%_1.txt"
21.626,195.01,0.11835,24.376,0.11642,0.0046568,0.46568,25.117,195.01,24.376,0.46568,4.277,2.119,9.062963,21.5172455189324,-2.85875448106762,-11.7277423739236,"CF-PETG","Flat",110,1,"CF PETG 110%_1.txt"
21.6496,195.22,0.11848,24.403,0.11655,0.0046621,0.46621,25.117,195.22,24.403,0.46621,4.277,2.119,9.062963,21.5404167489153,-2.86258325108466,-11.7304563008018,"CF-PETG","Flat",110,1,"CF PETG 110%_1.txt"
21.6733,195.44,0.11862,24.429,0.11669,0.0046675,0.46675,25.117,195.44,24.429,0.46675,4.277,2.119,9.062963,21.5646913708022,-2.86430862919776,-11.7250343002078,"CF-PETG","Flat",110,1,"CF PETG 110%_1.txt"
21.6969,195.65,0.11875,24.456,0.11682,0.0046729,0.46729,25.117,195.65,24.456,0.46729,4.277,2.119,9.062963,21.5878626007852,-2.86813739921481,-11.7277453353566,"CF-PETG","Flat",110,1,"CF PETG 110%_1.txt"
21.7205,195.86,0.11888,24.483,0.11696,0.0046782,0.46782,25.118,195.86,24.483,0.46782,4.277,2.119,9.062963,21.6110338307681,-2.87196616923185,-11.7304503910136,"CF-PETG","Flat",110,1,"CF PETG 110%_1.txt"
21.7442,196.07,0.11902,24.509,0.11709,0.0046836,0.46836,25.118,196.07,24.509,0.46836,4.277,2.119,9.062963,21.6342050607511,-2.8747949392489,-11.7295480813126,"CF-PETG","Flat",110,1,"CF PETG 110%_1.txt"
21.7678,196.29,0.11915,24.536,0.11722,0.004689,0.4689,25.118,196.29,24.536,0.4689,4.277,2.119,9.062963,21.658479682638,-2.877520317362,-11.727748277478,"CF-PETG","Flat",110,1,"CF PETG 110%_1.txt"
21.7914,196.5,0.11929,24.562,0.11736,0.0046944,0.46944,25.118,196.5,24.562,0.46944,4.277,2.119,9.062963,21.681650912621,-2.88034908737905,-11.7268507750959,"CF-PETG","Flat",110,1,"CF PETG 110%_1.txt"
21.8151,196.71,0.11942,24.589,0.11749,0.0046997,0.46997,25.118,196.71,24.589,0.46997,4.277,2.119,9.062963,21.7048221426039,-2.88417785739609,-11.7295451518813,"CF-PETG","Flat",110,1,"CF PETG 110%_1.txt"
21.8387,196.94,0.11956,24.618,0.11763,0.0047051,0.47051,25.118,196.94,24.618,0.47051,4.277,2.119,9.062963,21.7302001563948,-2.88779984360523,-11.7304405053426,"CF-PETG","Flat",110,1,"CF PETG 110%_1.txt"
21.8623,197.2,0.11969,24.65,0.11776,0.0047105,0.47105,25.118,197.2,24.65,0.47105,4.277,2.119,9.062963,21.7588883458975,-2.89111165410253,-11.7286476839859,"CF-PETG","Flat",110,1,"CF PETG 110%_1.txt"
21.886,197.45,0.11982,24.681,0.1179,0.0047159,0.47159,25.119,197.45,24.681,0.47159,4.277,2.119,9.062963,21.7864731434962,-2.89452685650378,-11.7277535614593,"CF-PETG","Flat",110,1,"CF PETG 110%_1.txt"
21.9096,197.7,0.11996,24.712,0.11803,0.0047212,0.47212,25.119,197.7,24.712,0.47212,4.277,2.119,9.062963,21.814057941095,-2.89794205890502,-11.726861682199,"CF-PETG","Flat",110,1,"CF PETG 110%_1.txt"
21.9332,197.95,0.12009,24.744,0.11816,0.0047266,0.47266,25.119,197.95,24.744,0.47266,4.277,2.119,9.062963,21.8416427386937,-2.90235726130627,-11.7295395300124,"CF-PETG","Flat",110,1,"CF PETG 110%_1.txt"
21.9569,198.2,0.12023,24.775,0.1183,0.004732,0.4732,25.119,198.2,24.775,0.4732,4.277,2.119,9.062963,21.8692275362925,-2.90577246370751,-11.7286476839859,"CF-PETG","Flat",110,1,"CF PETG 110%_1.txt"
21.9805,198.45,0.12036,24.807,0.11843,0.0047373,0.47373,25.119,198.45,24.807,0.47373,4.277,2.119,9.062963,21.8968123338912,-2.91018766610876,-11.7313164272534,"CF-PETG","Flat",110,1,"CF PETG 110%_1.txt"
22.0042,198.7,0.1205,24.838,0.11857,0.0047427,0.47427,25.119,198.7,24.838,0.47427,4.277,2.119,9.062963,21.92439713149,-2.91360286851001,-11.730424625614,"CF-PETG","Flat",110,1,"CF PETG 110%_1.txt"
22.0278,198.96,0.12063,24.87,0.1187,0.0047481,0.47481,25.119,198.96,24.87,0.47481,4.277,2.119,9.062963,21.9530853209927,-2.9169146790073,-11.7286476839859,"CF-PETG","Flat",110,1,"CF PETG 110%_1.txt"
22.0514,199.21,0.12076,24.901,0.11884,0.0047535,0.47535,25.12,199.21,24.901,0.47535,4.277,2.119,9.062963,21.9806701185915,-2.92032988140854,-11.7277614610198,"CF-PETG","Flat",110,1,"CF PETG 110%_1.txt"
22.0751,199.46,0.1209,24.932,0.11897,0.0047588,0.47588,25.12,199.46,24.932,0.47588,4.277,2.119,9.062963,22.0082549161902,-2.92374508380979,-11.7268774418811,"CF-PETG","Flat",110,1,"CF PETG 110%_1.txt"
22.0987,199.71,0.12103,24.964,0.1191,0.0047642,0.47642,25.12,199.71,24.964,0.47642,4.277,2.119,9.062963,22.035839713789,-2.92816028621104,-11.7295316704496,"CF-PETG","Flat",110,1,"CF PETG 110%_1.txt"
22.1223,199.96,0.12117,24.995,0.11924,0.0047696,0.47696,25.12,199.96,24.995,0.47696,4.277,2.119,9.062963,22.0634245113877,-2.93157548861228,-11.7286476839859,"CF-PETG","Flat",110,1,"CF PETG 110%_1.txt"
22.146,200.21,0.1213,25.027,0.11937,0.0047749,0.47749,25.12,200.21,25.027,0.47749,4.277,2.119,9.062963,22.0910093089865,-2.93599069101353,-11.7312929676491,"CF-PETG","Flat",110,1,"CF PETG 110%_1.txt"
22.1696,200.39,0.12144,25.049,0.11951,0.0047803,0.47803,25.12,200.39,25.049,0.47803,4.277,2.119,9.062963,22.1108703632576,-2.93812963674242,-11.729528670775,"CF-PETG","Flat",110,1,"CF PETG 110%_1.txt"
22.1932,200.55,0.12157,25.069,0.11964,0.0047857,0.47857,25.12,200.55,25.069,0.47857,4.277,2.119,9.062963,22.1285246337208,-2.94047536627922,-11.7295279679254,"CF-PETG","Flat",110,1,"CF PETG 110%_1.txt"
22.2169,200.71,0.1217,25.089,0.11978,0.0047911,0.47911,25.12,200.71,25.089,0.47911,4.277,2.119,9.062963,22.146178904184,-2.94282109581602,-11.7295272661964,"CF-PETG","Flat",110,1,"CF PETG 110%_1.txt"
22.2405,200.87,0.12184,25.109,0.11991,0.0047964,0.47964,25.121,200.87,25.109,0.47964,4.277,2.119,9.062963,22.1638331746472,-2.94516682535282,-11.7295265655853,"CF-PETG","Flat",110,1,"CF PETG 110%_1.txt"
22.2641,201.03,0.12197,25.129,0.12005,0.0048018,0.48018,25.121,201.03,25.129,0.48018,4.277,2.119,9.062963,22.1814874451104,-2.94751255488961,-11.7295258660894,"CF-PETG","Flat",110,1,"CF PETG 110%_1.txt"
22.2878,201.19,0.12211,25.149,0.12018,0.0048072,0.48072,25.121,201.19,25.149,0.48072,4.277,2.119,9.062963,22.1991417155736,-2.94985828442641,-11.7295251677061,"CF-PETG","Flat",110,1,"CF PETG 110%_1.txt"
22.3114,201.35,0.12224,25.169,0.12031,0.0048125,0.48125,25.121,201.35,25.169,0.48125,4.277,2.119,9.062963,22.2167959860368,-2.95220401396321,-11.7295244704327,"CF-PETG","Flat",110,1,"CF PETG 110%_1.txt"
22.335,201.51,0.12238,25.189,0.12045,0.0048179,0.48179,25.121,201.51,25.189,0.48179,4.277,2.119,9.062963,22.2344502565,-2.95454974350001,-11.7295237742666,"CF-PETG","Flat",110,1,"CF PETG 110%_1.txt"
22.3587,201.67,0.12251,25.209,0.12058,0.0048233,0.48233,25.121,201.67,25.209,0.48233,4.277,2.119,9.062963,22.2521045269632,-2.9568954730368,-11.7295230792051,"CF-PETG","Flat",110,1,"CF PETG 110%_1.txt"
22.3823,201.83,0.12264,25.229,0.12072,0.0048287,0.48287,25.121,201.83,25.229,0.48287,4.277,2.119,9.062963,22.2697587974264,-2.9592412025736,-11.7295223852455,"CF-PETG","Flat",110,1,"CF PETG 110%_1.txt"
22.4059,201.99,0.12278,25.249,0.12085,0.004834,0.4834,25.122,201.99,25.249,0.4834,4.277,2.119,9.062963,22.2874130678896,-2.96158693211039,-11.7295216923854,"CF-PETG","Flat",110,1,"CF PETG 110%_1.txt"
22.4296,202.19,0.12291,25.274,0.12099,0.0048394,0.48394,25.122,202.19,25.274,0.48394,4.277,2.119,9.062963,22.3094809059686,-2.9645190940314,-11.7295208278523,"CF-PETG","Flat",110,1,"CF PETG 110%_1.txt"
22.4532,202.4,0.12305,25.3,0.12112,0.0048448,0.48448,25.122,202.4,25.3,0.48448,4.277,2.119,9.062963,22.3326521359516,-2.96734786404844,-11.7286476839859,"CF-PETG","Flat",110,1,"CF PETG 110%_1.txt"
22.4768,202.61,0.12318,25.326,0.12125,0.0048501,0.48501,25.122,202.61,25.326,0.48501,4.277,2.119,9.062963,22.3558233659345,-2.97017663406548,-11.7277763328812,"CF-PETG","Flat",110,1,"CF PETG 110%_1.txt"
22.5005,202.82,0.12332,25.353,0.12139,0.0048555,0.48555,25.122,202.82,25.353,0.48555,4.277,2.119,9.062963,22.3789945959175,-2.97400540408253,-11.7303885302825,"CF-PETG","Flat",110,1,"CF PETG 110%_1.txt"
22.5241,203.04,0.12345,25.379,0.12152,0.0048609,0.48609,25.122,203.04,25.379,0.48609,4.277,2.119,9.062963,22.4032692178044,-2.97573078219563,-11.725169558279,"CF-PETG","Flat",110,1,"CF PETG 110%_1.txt"
22.5478,203.25,0.12358,25.406,0.12166,0.0048663,0.48663,25.122,203.25,25.406,0.48663,4.277,2.119,9.062963,22.4264404477873,-2.97955955221267,-11.727779076646,"CF-PETG","Flat",110,1,"CF PETG 110%_1.txt"
22.5714,203.46,0.12372,25.432,0.12179,0.0048716,0.48716,25.122,203.46,25.432,0.48716,4.277,2.119,9.062963,22.4496116777703,-2.98238832222972,-11.7269122453197,"CF-PETG","Flat",110,1,"CF PETG 110%_1.txt"
22.595,203.67,0.12385,25.459,0.12193,0.004877,0.4877,25.123,203.67,25.459,0.4877,4.277,2.119,9.062963,22.4727829077532,-2.98621709224677,-11.7295144830778,"CF-PETG","Flat",110,1,"CF PETG 110%_1.txt"
22.6187,203.88,0.12399,25.485,0.12206,0.0048824,0.48824,25.123,203.88,25.485,0.48824,4.277,2.119,9.062963,22.4959541377362,-2.98904586226381,-11.7286476839859,"CF-PETG","Flat",110,1,"CF PETG 110%_1.txt"
22.6423,204.09,0.12412,25.512,0.12219,0.0048878,0.48878,25.123,204.09,25.512,0.48878,4.277,2.119,9.062963,22.5191253677191,-2.99287463228086,-11.7312426790564,"CF-PETG","Flat",110,1,"CF PETG 110%_1.txt"
22.6659,204.31,0.12426,25.538,0.12233,0.0048931,0.48931,25.123,204.31,25.538,0.48931,4.277,2.119,9.062963,22.543399989606,-2.99460001039396,-11.7260553308558,"CF-PETG","Flat",110,1,"CF PETG 110%_1.txt"
22.6896,204.52,0.12439,25.565,0.12246,0.0048985,0.48985,25.123,204.52,25.565,0.48985,4.277,2.119,9.062963,22.566571219589,-2.998428780411,-11.7286476839859,"CF-PETG","Flat",110,1,"CF PETG 110%_1.txt"
22.7132,204.73,0.12452,25.591,0.1226,0.0049039,0.49039,25.123,204.73,25.591,0.49039,4.277,2.119,9.062963,22.589742449572,-3.00125755042805,-11.7277853558988,"CF-PETG","Flat",110,1,"CF PETG 110%_1.txt"
22.7368,204.94,0.12466,25.618,0.12273,0.0049092,0.49092,25.123,204.94,25.618,0.49092,4.277,2.119,9.062963,22.6129136795549,-3.00508632044509,-11.730370522465,"CF-PETG","Flat",110,1,"CF PETG 110%_1.txt"
22.7605,205.15,0.12479,25.644,0.12287,0.0049146,0.49146,25.124,205.15,25.644,0.49146,4.277,2.119,9.062963,22.6360849095379,-3.00791509046214,-11.7295082298477,"CF-PETG","Flat",110,1,"CF PETG 110%_1.txt"
22.7841,205.36,0.12493,25.671,0.123,0.00492,0.492,25.124,205.36,25.671,0.492,4.277,2.119,9.062963,22.6592561395208,-3.01174386047919,-11.732086247046,"CF-PETG","Flat",110,1,"CF PETG 110%_1.txt"
22.8077,205.58,0.12506,25.697,0.12313,0.0049254,0.49254,25.124,205.58,25.697,0.49254,4.277,2.119,9.062963,22.6835307614077,-3.01346923859228,-11.7269301420099,"CF-PETG","Flat",110,1,"CF PETG 110%_1.txt"
22.8314,205.79,0.1252,25.724,0.12327,0.0049307,0.49307,25.124,205.79,25.724,0.49307,4.277,2.119,9.062963,22.7067019913907,-3.01729800860933,-11.7295055536049,"CF-PETG","Flat",110,1,"CF PETG 110%_1.txt"
22.855,206,0.12533,25.75,0.1234,0.0049361,0.49361,25.124,206,25.75,0.49361,4.277,2.119,9.062963,22.7298732213736,-3.02012677862638,-11.7286476839859,"CF-PETG","Flat",110,1,"CF PETG 110%_1.txt"
22.8786,206.21,0.12546,25.776,0.12354,0.0049415,0.49415,25.124,206.21,25.776,0.49415,4.277,2.119,9.062963,22.7530444513566,-3.02295554864342,-11.7277915450164,"CF-PETG","Flat",110,1,"CF PETG 110%_1.txt"
22.9023,206.42,0.1256,25.803,0.12367,0.0049468,0.49468,25.124,206.42,25.803,0.49468,4.277,2.119,9.062963,22.7762156813395,-3.02678431866047,-11.7303581702146,"CF-PETG","Flat",110,1,"CF PETG 110%_1.txt"
22.9259,206.64,0.12573,25.829,0.12381,0.0049522,0.49522,25.124,206.64,25.829,0.49522,4.277,2.119,9.062963,22.8004903032264,-3.02850969677357,-11.7252301551495,"CF-PETG","Flat",110,1,"CF PETG 110%_1.txt"
22.9495,206.85,0.12587,25.856,0.12394,0.0049576,0.49576,25.125,206.85,25.856,0.49576,4.277,2.119,9.062963,22.8236615332094,-3.03233846679061,-11.7277941939612,"CF-PETG","Flat",110,1,"CF PETG 110%_1.txt"
22.9732,207.06,0.126,25.882,0.12407,0.004963,0.4963,25.125,207.06,25.882,0.4963,4.277,2.119,9.062963,22.8468327631923,-3.03516723680766,-11.7269424186989,"CF-PETG","Flat",110,1,"CF PETG 110%_1.txt"
22.9968,207.27,0.12614,25.909,0.12421,0.0049683,0.49683,25.125,207.27,25.909,0.49683,4.277,2.119,9.062963,22.8700039931753,-3.0389960068247,-11.7294994280933,"CF-PETG","Flat",110,1,"CF PETG 110%_1.txt"
23.0205,207.48,0.12627,25.935,0.12434,0.0049737,0.49737,25.125,207.48,25.935,0.49737,4.277,2.119,9.062963,22.8931752231582,-3.04182477684175,-11.7286476839859,"CF-PETG","Flat",110,1,"CF PETG 110%_1.txt"
23.0441,207.69,0.1264,25.962,0.12448,0.0049791,0.49791,25.125,207.69,25.962,0.49791,4.277,2.119,9.062963,22.9163464531412,-3.0456535468588,-11.7311976999414,"CF-PETG","Flat",110,1,"CF PETG 110%_1.txt"
23.0677,207.91,0.12654,25.988,0.12461,0.0049844,0.49844,25.125,207.91,25.988,0.49844,4.277,2.119,9.062963,22.9406210750281,-3.04737892497189,-11.7261002192238,"CF-PETG","Flat",110,1,"CF PETG 110%_1.txt"
