Repository: VipulKohinkar/3D-Printing-Parameter-Optimisation

# 3D Printing Parameter Optimisation: Impact of K-Value on Carbon-Reinforced PETG

## MSc Mechanical Engineering with Management

**Author:** Vipul Kohinkar  
**Project:** MEE7012-SUM  
**Date:** 27 August 2026

---

## Project Overview

This project investigates the influence of flow-rate multiplier (K-value) and build orientation on the tensile behaviour of PETG and carbon-fibre-reinforced PETG (CF-PETG) manufactured using fused deposition modelling (FDM).

The study compares an unreinforced thermoplastic, PETG, with a carbon-fibre-reinforced PETG composite to investigate whether the two materials respond differently to changes in material flow and build orientation.

---

File: 3_Experimental_data/Modulus/Recalculated Stress Strain/Recalculated_Stress_Strain_All_Data.csv (part 29 of 212)
"Time (s)","Load (N)","Machine Extension (mm)","Stress (MPa)","Extension from Preload (mm)","Strain","Percentage Strain","Gauge Length (mm)","Load_N","NEXYGEN_Stress_MPa","Percentage_Strain","Measured_Width_mm","Measured_Thickness_mm","Measured_Area_mm2","Recalculated_Stress_MPa","Stress_Difference_MPa","Stress_Difference_Percent","Material","Orientation","K","Sample","File"
23.0914,208.12,0.12667,26.015,0.12475,0.0049898,0.49898,25.125,208.12,26.015,0.49898,4.277,2.119,9.062963,22.9637923050111,-3.05120769498894,-11.7286476839859,"CF-PETG","Flat",110,1,"CF PETG 110%_1.txt"
23.115,208.33,0.12681,26.041,0.12488,0.0049952,0.49952,25.126,208.33,26.041,0.49952,4.277,2.119,9.062963,22.986963534994,-3.05403646500599,-11.7278002573096,"CF-PETG","Flat",110,1,"CF PETG 110%_1.txt"
23.1386,208.54,0.12694,26.068,0.12501,0.0050006,0.50006,25.126,208.54,26.068,0.50006,4.277,2.119,9.062963,23.010134764977,-3.05786523502303,-11.7303407818898,"CF-PETG","Flat",110,1,"CF PETG 110%_1.txt"
23.1623,208.75,0.12708,26.094,0.12515,0.0050059,0.50059,25.126,208.75,26.094,0.50059,4.277,2.119,9.062963,23.0333059949599,-3.06069400504008,-11.7294933894385,"CF-PETG","Flat",110,1,"CF PETG 110%_1.txt"
23.1859,208.96,0.12721,26.121,0.12528,0.0050113,0.50113,25.126,208.96,26.121,0.50113,4.277,2.119,9.062963,23.0564772249429,-3.06452277505712,-11.7320270091387,"CF-PETG","Flat",110,1,"CF PETG 110%_1.txt"
23.2095,209.18,0.12734,26.147,0.12542,0.0050167,0.50167,25.126,209.18,26.147,0.50167,4.277,2.119,9.062963,23.0807518468298,-3.06624815317022,-11.7269597015727,"CF-PETG","Flat",110,1,"CF PETG 110%_1.txt"
23.2332,209.39,0.12748,26.174,0.12555,0.005022,0.5022,25.126,209.39,26.174,0.5022,4.277,2.119,9.062963,23.1039230768127,-3.07007692318727,-11.7294908045666,"CF-PETG","Flat",110,1,"CF PETG 110%_1.txt"
23.2568,209.6,0.12761,26.2,0.12569,0.0050274,0.50274,25.126,209.6,26.2,0.50274,4.277,2.119,9.062963,23.1270943067957,-3.07290569320431,-11.7286476839859,"CF-PETG","Flat",110,1,"CF PETG 110%_1.txt"
23.2804,209.81,0.12775,26.226,0.12582,0.0050328,0.50328,25.126,209.81,26.226,0.50328,4.277,2.119,9.062963,23.1502655367786,-3.07573446322136,-11.7278062351154,"CF-PETG","Flat",110,1,"CF PETG 110%_1.txt"
23.3041,210.02,0.12788,26.253,0.12595,0.0050382,0.50382,25.127,210.02,26.253,0.50382,4.277,2.119,9.062963,23.1734367667616,-3.0795632332384,-11.7303288509443,"CF-PETG","Flat",110,1,"CF PETG 110%_1.txt"
23.3277,210.24,0.12802,26.279,0.12609,0.0050435,0.50435,25.127,210.24,26.279,0.50435,4.277,2.119,9.062963,23.1977113886485,-3.0812886113515,-11.7252886767057,"CF-PETG","Flat",110,1,"CF PETG 110%_1.txt"
23.3513,210.45,0.12815,26.306,0.12622,0.0050489,0.50489,25.127,210.45,26.306,0.50489,4.277,2.119,9.062963,23.2208826186314,-3.08511738136855,-11.7278087940719,"CF-PETG","Flat",110,1,"CF PETG 110%_1.txt"
23.375,210.66,0.12828,26.332,0.12636,0.0050543,0.50543,25.127,210.66,26.332,0.50543,4.277,2.119,9.062963,23.2440538486144,-3.08794615138559,-11.7269715607838,"CF-PETG","Flat",110,1,"CF PETG 110%_1.txt"
23.3986,210.87,0.12842,26.359,0.12649,0.0050597,0.50597,25.127,210.87,26.359,0.50597,4.277,2.119,9.062963,23.2672250785974,-3.09177492140264,-11.7294848871453,"CF-PETG","Flat",110,1,"CF PETG 110%_1.txt"
23.4222,211.08,0.12855,26.385,0.12663,0.005065,0.5065,25.127,211.08,26.385,0.5065,4.277,2.119,9.062963,23.2903963085803,-3.09460369141969,-11.7286476839859,"CF-PETG","Flat",110,1,"CF PETG 110%_1.txt"
23.4459,211.29,0.12869,26.412,0.12676,0.0050704,0.50704,25.127,211.29,26.412,0.50704,4.277,2.119,9.062963,23.3135675385633,-3.09843246143673,-11.7311542535088,"CF-PETG","Flat",110,1,"CF PETG 110%_1.txt"
23.4695,211.51,0.12882,26.438,0.12689,0.0050758,0.50758,25.128,211.51,26.438,0.50758,4.277,2.119,9.062963,23.3378421604502,-3.10015783954983,-11.7261435795061,"CF-PETG","Flat",110,1,"CF PETG 110%_1.txt"
23.4932,211.72,0.12896,26.465,0.12703,0.0050811,0.50811,25.128,211.72,26.465,0.50811,4.277,2.119,9.062963,23.3610133904331,-3.10398660956687,-11.7286476839859,"CF-PETG","Flat",110,1,"CF PETG 110%_1.txt"
23.5168,211.93,0.12909,26.491,0.12716,0.0050865,0.50865,25.128,211.93,26.491,0.50865,4.277,2.119,9.062963,23.3841846204161,-3.10681537958392,-11.7278146524628,"CF-PETG","Flat",110,1,"CF PETG 110%_1.txt"
23.5404,212.11,0.12922,26.514,0.1273,0.0050919,0.50919,25.128,212.11,26.514,0.50919,4.277,2.119,9.062963,23.4040456746872,-3.10995432531282,-11.7294799928823,"CF-PETG","Flat",110,1,"CF PETG 110%_1.txt"
23.5641,212.09,0.12593,26.511,0.124,0.00496,0.496,25.125,212.09,26.511,0.496,4.277,2.119,9.062963,23.4018388908793,-3.10916110912072,-11.727815280905,"CF-PETG","Flat",110,1,"CF PETG 110%_1.txt"
23.5877,212.07,0.12641,26.509,0.12448,0.0049794,0.49794,25.125,212.07,26.509,0.49794,4.277,2.119,9.062963,23.3996321070714,-3.10936789292862,-11.7294801498684,"CF-PETG","Flat",110,1,"CF PETG 110%_1.txt"
0.111469,-0.10844,-0.00056071,-0.013555,-0.0043448,-0.00015744,-0.015744,24.997,-0.10844,-0.013555,-0.015744,4.29433333333333,2.13333333333333,9.16124444444444,-0.0118368198400994,0.00171818015990064,-12.675619032834,"CF-PETG","Flat",110,2,"CF PETG 110%_2.txt"
0.133763,-0.091386,-0.00053912,-0.011423,-0.0043233,-0.00015658,-0.015658,24.997,-0.091386,-0.011423,-0.015658,4.29433333333333,2.13333333333333,9.16124444444444,-0.00997528234883179,0.00144771765116821,-12.6737078803135,"CF-PETG","Flat",110,2,"CF PETG 110%_2.txt"
0.156056,-0.07433,-0.00051753,-0.0092912,-0.0043017,-0.00015571,-0.015571,24.997,-0.07433,-0.0092912,-0.015571,4.29433333333333,2.13333333333333,9.16124444444444,-0.00811352654661181,0.00117767345338819,-12.6751491022493,"CF-PETG","Flat",110,2,"CF PETG 110%_2.txt"
0.17835,-0.057274,-0.00049594,-0.0071592,-0.0042801,-0.00015485,-0.015485,24.997,-0.057274,-0.0071592,-0.015485,4.29433333333333,2.13333333333333,9.16124444444444,-0.00625177074439183,0.000907429255608166,-12.6750091575618,"CF-PETG","Flat",110,2,"CF PETG 110%_2.txt"
0.200644,-0.040217,-0.00047435,-0.0050272,-0.0042585,-0.00015399,-0.015399,24.997,-0.040217,-0.0050272,-0.015399,4.29433333333333,2.13333333333333,9.16124444444444,-0.00438990578669565,0.000637294213304354,-12.6769218114329,"CF-PETG","Flat",110,2,"CF PETG 110%_2.txt"
0.222938,-0.023161,-0.00045276,-0.0028951,-0.0042369,-0.00015312,-0.015312,24.997,-0.023161,-0.0028951,-0.015312,4.29433333333333,2.13333333333333,9.16124444444444,-0.00252814998447567,0.000366950015524334,-12.6748649623272,"CF-PETG","Flat",110,2,"CF PETG 110%_2.txt"
0.245232,-0.0061048,-0.00043118,-0.0007631,-0.0042153,-0.00015226,-0.015226,24.997,-0.0061048,-0.0007631,-0.015226,4.29433333333333,2.13333333333333,9.16124444444444,-0.000666372351160444,9.6727648839556e-05,-12.675619032834,"CF-PETG","Flat",110,2,"CF PETG 110%_2.txt"
0.267525,0.010951,-0.00040959,0.0013689,-0.0041937,-0.0001514,-0.01514,24.997,0.010951,0.0013689,-0.01514,4.29433333333333,2.13333333333333,9.16124444444444,0.00119536161996429,-0.000173538380035706,-12.6772138239247,"CF-PETG","Flat",110,2,"CF PETG 110%_2.txt"
0.289819,0.028008,-0.000388,0.003501,-0.0041721,-0.00015053,-0.015053,24.997,0.028008,0.003501,-0.015053,4.29433333333333,2.13333333333333,9.16124444444444,0.00305722657766048,-0.000443773422339517,-12.675619032834,"CF-PETG","Flat",110,2,"CF PETG 110%_2.txt"
0.312113,0.045064,-0.00036641,0.005633,-0.0041505,-0.00014967,-0.014967,24.997,0.045064,0.005633,-0.014967,4.29433333333333,2.13333333333333,9.16124444444444,0.00491898237988046,-0.000714017620119537,-12.675619032834,"CF-PETG","Flat",110,2,"CF PETG 110%_2.txt"
0.334407,0.06212,-0.00034482,0.007765,-0.004129,-0.00014881,-0.014881,24.997,0.06212,0.007765,-0.014881,4.29433333333333,2.13333333333333,9.16124444444444,0.00678073818210044,-0.000984261817899557,-12.675619032834,"CF-PETG","Flat",110,2,"CF PETG 110%_2.txt"
0.3567,0.079176,-0.00032323,0.009897,-0.0041074,-0.00014794,-0.014794,24.997,0.079176,0.009897,-0.014794,4.29433333333333,2.13333333333333,9.16124444444444,0.00864249398432042,-0.00125450601567958,-12.675619032834,"CF-PETG","Flat",110,2,"CF PETG 110%_2.txt"
0.378994,0.096233,-0.00030164,0.012029,-0.0040858,-0.00014708,-0.014708,24.997,0.096233,0.012029,-0.014708,4.29433333333333,2.13333333333333,9.16124444444444,0.0105043589420166,-0.00152464105798339,-12.6747115968359,"CF-PETG","Flat",110,2,"CF PETG 110%_2.txt"
0.401288,0.11329,-0.00028005,0.014161,-0.0040642,-0.00014622,-0.014622,24.997,0.11329,0.014161,-0.014622,4.29433333333333,2.13333333333333,9.16124444444444,0.0123662238997128,-0.0017947761002872,-12.6740773976922,"CF-PETG","Flat",110,2,"CF PETG 110%_2.txt"
0.423582,0.13035,-0.00025847,0.016293,-0.0040426,-0.00014535,-0.014535,24.997,0.13035,0.016293,-0.014535,4.29433333333333,2.13333333333333,9.16124444444444,0.0142284163238376,-0.00206458367616238,-12.6715993135849,"CF-PETG","Flat",110,2,"CF PETG 110%_2.txt"
0.445876,0.1474,-0.00023688,0.018425,-0.004021,-0.00014449,-0.014449,24.997,0.1474,0.018425,-0.014449,4.29433333333333,2.13333333333333,9.16124444444444,0.0160895171932003,-0.00233548280679966,-12.675619032834,"CF-PETG","Flat",110,2,"CF PETG 110%_2.txt"
0.468169,0.16446,-0.00021529,0.020557,-0.0039994,-0.00014363,-0.014363,24.997,0.16446,0.020557,-0.014363,4.29433333333333,2.13333333333333,9.16124444444444,0.0179517096173252,-0.00260529038267484,-12.6734950755209,"CF-PETG","Flat",110,2,"CF PETG 110%_2.txt"
0.490463,0.18151,-0.0001937,0.022689,-0.0039778,-0.00014276,-0.014276,24.997,0.18151,0.022689,-0.014276,4.29433333333333,2.13333333333333,9.16124444444444,0.0198128104866879,-0.00287618951331212,-12.6765812213501,"CF-PETG","Flat",110,2,"CF PETG 110%_2.txt"
0.512757,0.19857,-0.00017211,0.024821,-0.0039562,-0.0001419,-0.01419,24.997,0.19857,0.024821,-0.01419,4.29433333333333,2.13333333333333,9.16124444444444,0.0216750029108127,-0.0031459970891873,-12.6747394915084,"CF-PETG","Flat",110,2,"CF PETG 110%_2.txt"
0.535051,0.21563,-0.00015052,0.026953,-0.0039347,-0.00014103,-0.014103,24.997,0.21563,0.026953,-0.014103,4.29433333333333,2.13333333333333,9.16124444444444,0.0235371953349375,-0.00341580466506249,-12.6731891257466,"CF-PETG","Flat",110,2,"CF PETG 110%_2.txt"
0.557344,0.23268,-0.00012893,0.029085,-0.0039131,-0.00014017,-0.014017,24.997,0.23268,0.029085,-0.014017,4.29433333333333,2.13333333333333,9.16124444444444,0.0253982962043002,-0.00368670379569976,-12.675619032834,"CF-PETG","Flat",110,2,"CF PETG 110%_2.txt"
0.579638,0.24974,-0.00010735,0.031217,-0.0038915,-0.00013931,-0.013931,24.997,0.24974,0.031217,-0.013931,4.29433333333333,2.13333333333333,9.16124444444444,0.0272604886284251,-0.00395651137157494,-12.674220365746,"CF-PETG","Flat",110,2,"CF PETG 110%_2.txt"
0.601932,0.2668,-8.5758e-05,0.033349,-0.0038699,-0.00013844,-0.013844,24.997,0.2668,0.033349,-0.013844,4.29433333333333,2.13333333333333,9.16124444444444,0.0291226810525499,-0.00422631894745013,-12.6730005321003,"CF-PETG","Flat",110,2,"CF PETG 110%_2.txt"
0.624226,0.28385,-6.4169e-05,0.035481,-0.0038483,-0.00013758,-0.013758,24.997,0.28385,0.035481,-0.013758,4.29433333333333,2.13333333333333,9.16124444444444,0.0309837819219126,-0.0044972180780874,-12.6750037430946,"CF-PETG","Flat",110,2,"CF PETG 110%_2.txt"
0.64652,0.30091,-4.258e-05,0.037613,-0.0038267,-0.00013672,-0.013672,24.997,0.30091,0.037613,-0.013672,4.29433333333333,2.13333333333333,9.16124444444444,0.0328459743460374,-0.00476702565396259,-12.6738777921532,"CF-PETG","Flat",110,2,"CF PETG 110%_2.txt"
0.668813,0.31528,-2.0992e-05,0.03941,-0.0038051,-0.00013585,-0.013585,24.997,0.31528,0.03941,-0.013585,4.29433333333333,2.13333333333333,9.16124444444444,0.0344145385391601,-0.00499546146083987,-12.675619032834,"CF-PETG","Flat",110,2,"CF PETG 110%_2.txt"
0.691107,0.32342,5.9682e-07,0.040428,-0.0037835,-0.00013499,-0.013499,24.997,0.32342,0.040428,-0.013499,4.29433333333333,2.13333333333333,9.16124444444444,0.035303064115501,-0.00512493588449895,-12.6766990316092,"CF-PETG","Flat",110,2,"CF PETG 110%_2.txt"
0.713401,0.33156,2.2185e-05,0.041446,-0.0037619,-0.00013413,-0.013413,24.997,0.33156,0.041446,-0.013413,4.29433333333333,2.13333333333333,9.16124444444444,0.036191589691842,-0.00525441030815803,-12.67772597635,"CF-PETG","Flat",110,2,"CF PETG 110%_2.txt"
0.735695,0.3397,4.3774e-05,0.042463,-0.0037404,-0.00013326,-0.013326,24.997,0.3397,0.042463,-0.013326,4.29433333333333,2.13333333333333,9.16124444444444,0.0370801152681829,-0.00538288473181712,-12.6766472736668,"CF-PETG","Flat",110,2,"CF PETG 110%_2.txt"
0.757988,0.34785,6.5363e-05,0.043481,-0.0037188,-0.0001324,-0.01324,24.997,0.34785,0.043481,-0.01324,4.29433333333333,2.13333333333333,9.16124444444444,0.0379697323992859,-0.00551126760071412,-12.6751169492747,"CF-PETG","Flat",110,2,"CF PETG 110%_2.txt"
0.780282,0.35599,8.6951e-05,0.044498,-0.0036972,-0.00013154,-0.013154,24.997,0.35599,0.044498,-0.013154,4.29433333333333,2.13333333333333,9.16124444444444,0.0388582579756268,-0.00563974202437321,-12.6741472074547,"CF-PETG","Flat",110,2,"CF PETG 110%_2.txt"
0.802576,0.36413,0.00010854,0.045516,-0.0036756,-0.00013067,-0.013067,24.997,0.36413,0.045516,-0.013067,4.29433333333333,2.13333333333333,9.16124444444444,0.0397467835519677,-0.00576921644803229,-12.675139397206,"CF-PETG","Flat",110,2,"CF PETG 110%_2.txt"
0.82487,0.37227,0.00013013,0.046533,-0.003654,-0.00012981,-0.012981,24.998,0.37227,0.046533,-0.012981,4.29433333333333,2.13333333333333,9.16124444444444,0.0406353091283086,-0.00589769087169138,-12.6742115739182,"CF-PETG","Flat",110,2,"CF PETG 110%_2.txt"
0.847164,0.38041,0.00015172,0.047551,-0.0036324,-0.00012895,-0.012895,24.998,0.38041,0.047551,-0.012895,4.29433333333333,2.13333333333333,9.16124444444444,0.0415238347046495,-0.00602716529535046,-12.675159923767,"CF-PETG","Flat",110,2,"CF PETG 110%_2.txt"
0.869457,0.38855,0.00017331,0.048569,-0.0036108,-0.00012808,-0.012808,24.998,0.38855,0.048569,-0.012808,4.29433333333333,2.13333333333333,9.16124444444444,0.0424123602809905,-0.00615663971900954,-12.6760685190338,"CF-PETG","Flat",110,2,"CF PETG 110%_2.txt"
0.891751,0.39669,0.00019489,0.049586,-0.0035892,-0.00012722,-0.012722,24.998,0.39669,0.049586,-0.012722,4.29433333333333,2.13333333333333,9.16124444444444,0.0433008858573314,-0.00628511414266863,-12.6751787655157,"CF-PETG","Flat",110,2,"CF PETG 110%_2.txt"
0.914045,0.40483,0.00021648,0.050604,-0.0035677,-0.00012635,-0.012635,24.998,0.40483,0.050604,-0.012635,4.29433333333333,2.13333333333333,9.16124444444444,0.0441894114336723,-0.00641458856632772,-12.6760504433004,"CF-PETG","Flat",110,2,"CF PETG 110%_2.txt"
0.936339,0.41297,0.00023807,0.051621,-0.0035461,-0.00012549,-0.012549,24.998,0.41297,0.051621,-0.012549,4.29433333333333,2.13333333333333,9.16124444444444,0.0450779370100132,-0.0065430629899868,-12.6751961217078,"CF-PETG","Flat",110,2,"CF PETG 110%_2.txt"
0.958632,0.42111,0.00025966,0.052639,-0.0035245,-0.00012463,-0.012463,24.998,0.42111,0.052639,-0.012463,4.29433333333333,2.13333333333333,9.16124444444444,0.0459664625863541,-0.00667253741364589,-12.6760337651663,"CF-PETG","Flat",110,2,"CF PETG 110%_2.txt"
0.980926,0.42925,0.00028125,0.053657,-0.0035029,-0.00012376,-0.012376,24.998,0.42925,0.053657,-0.012376,4.29433333333333,2.13333333333333,9.16124444444444,0.046854988162695,-0.00680201183730497,-12.6768396244758,"CF-PETG","Flat",110,2,"CF PETG 110%_2.txt"
1.00322,0.43739,0.00030284,0.054674,-0.0034813,-0.0001229,-0.01229,24.998,0.43739,0.054674,-0.01229,4.29433333333333,2.13333333333333,9.16124444444444,0.0477435137390359,-0.00693048626096406,-12.6760183285731,"CF-PETG","Flat",110,2,"CF PETG 110%_2.txt"
1.02551,0.44553,0.00032443,0.055692,-0.0034597,-0.00012204,-0.012204,24.998,0.44553,0.055692,-0.012204,4.29433333333333,2.13333333333333,9.16124444444444,0.0486320393153769,-0.00705996068462315,-12.6767950237434,"CF-PETG","Flat",110,2,"CF PETG 110%_2.txt"
1.04781,0.50175,0.00034601,0.062719,-0.0034381,-0.00012117,-0.012117,24.998,0.50175,0.062719,-0.012117,4.29433333333333,2.13333333333333,9.16124444444444,0.0547687601878445,-0.00795023981215554,-12.675967110693,"CF-PETG","Flat",110,2,"CF PETG 110%_2.txt"
1.0701,0.63244,0.0003676,0.079055,-0.0034165,-0.00012031,-0.012031,24.998,0.63244,0.079055,-0.012031,4.29433333333333,2.13333333333333,9.16124444444444,0.0690342893735931,-0.0100207106264069,-12.675619032834,"CF-PETG","Flat",110,2,"CF PETG 110%_2.txt"
1.0924,0.76314,0.00038919,0.095392,-0.0033949,-0.00011945,-0.011945,24.998,0.76314,0.095392,-0.011945,4.29433333333333,2.13333333333333,9.16124444444444,0.0833009101141039,-0.0120910898858961,-12.6751613194986,"CF-PETG","Flat",110,2,"CF PETG 110%_2.txt"
1.11469,0.89383,0.00041078,0.11173,-0.0033734,-0.00011858,-0.011858,24.998,0.89383,0.11173,-0.011858,4.29433333333333,2.13333333333333,9.16124444444444,0.0975664392998525,-0.0141635607001475,-12.6765959904658,"CF-PETG","Flat",110,2,"CF PETG 110%_2.txt"
1.13698,1.0245,0.00043237,0.12807,-0.0033518,-0.00011772,-0.011772,24.998,1.0245,0.12807,-0.011772,4.29433333333333,2.13333333333333,9.16124444444444,0.111829785376077,-0.016240214623923,-12.6807328991356,"CF-PETG","Flat",110,2,"CF PETG 110%_2.txt"
1.15928,1.1552,0.00045396,0.1444,-0.0033302,-0.00011686,-0.011686,24.998,1.1552,0.1444,-0.011686,4.29433333333333,2.13333333333333,9.16124444444444,0.126096406116588,-0.0183035938834122,-12.675619032834,"CF-PETG","Flat",110,2,"CF PETG 110%_2.txt"
1.18157,1.2859,0.00047555,0.16074,-0.0033086,-0.00011599,-0.011599,24.998,1.2859,0.16074,-0.011599,4.29433333333333,2.13333333333333,9.16124444444444,0.140363026857099,-0.0203769731429015,-12.6769771947875,"CF-PETG","Flat",110,2,"CF PETG 110%_2.txt"
1.20386,1.4166,0.00049713,0.17708,-0.003287,-0.00011513,-0.011513,24.998,1.4166,0.17708,-0.011513,4.29433333333333,2.13333333333333,9.16124444444444,0.154629647597609,-0.0224503524023907,-12.6780847088269,"CF-PETG","Flat",110,2,"CF PETG 110%_2.txt"
1.22616,1.5473,0.00051872,0.19341,-0.0032654,-0.00011426,-0.011426,24.998,1.5473,0.19341,-0.011426,4.29433333333333,2.13333333333333,9.16124444444444,0.16889626833812,-0.02451373166188,-12.6744902858591,"CF-PETG","Flat",110,2,"CF PETG 110%_2.txt"
1.24845,1.678,0.00054031,0.20975,-0.0032438,-0.0001134,-0.01134,24.998,1.678,0.20975,-0.01134,4.29433333333333,2.13333333333333,9.16124444444444,0.183162889078631,-0.0265871109213692,-12.675619032834,"CF-PETG","Flat",110,2,"CF PETG 110%_2.txt"
1.27075,1.8087,0.0005619,0.22609,-0.0032222,-0.00011254,-0.011254,24.998,1.8087,0.22609,-0.011254,4.29433333333333,2.13333333333333,9.16124444444444,0.197429509819142,-0.0286604901808585,-12.6765846259713,"CF-PETG","Flat",110,2,"CF PETG 110%_2.txt"
1.29304,1.9394,0.00058349,0.24242,-0.0032006,-0.00011167,-0.011167,24.998,1.9394,0.24242,-0.011167,4.29433333333333,2.13333333333333,9.16124444444444,0.211696130559652,-0.0307238694403477,-12.6738179359573,"CF-PETG","Flat",110,2,"CF PETG 110%_2.txt"
1.31533,2.0701,0.00060508,0.25876,-0.0031791,-0.00011081,-0.011081,24.998,2.0701,0.25876,-0.011081,4.29433333333333,2.13333333333333,9.16124444444444,0.225962751300163,-0.032797248699837,-12.6747753516142,"CF-PETG","Flat",110,2,"CF PETG 110%_2.txt"
1.33763,2.2008,0.00062667,0.2751,-0.0031575,-0.00010995,-0.010995,24.998,2.2008,0.2751,-0.010995,4.29433333333333,2.13333333333333,9.16124444444444,0.240229372040674,-0.0348706279593262,-12.675619032834,"CF-PETG","Flat",110,2,"CF PETG 110%_2.txt"
1.35992,2.3315,0.00064825,0.29143,-0.0031359,-0.00010908,-0.010908,24.998,2.3315,0.29143,-0.010908,4.29433333333333,2.13333333333333,9.16124444444444,0.254495992781185,-0.0369340072188155,-12.6733717252224,"CF-PETG","Flat",110,2,"CF PETG 110%_2.txt"
1.38221,2.4622,0.00066984,0.30777,-0.0031143,-0.00010822,-0.010822,24.998,2.4622,0.30777,-0.010822,4.29433333333333,2.13333333333333,9.16124444444444,0.268762613521695,-0.0390073864783047,-12.6742003698556,"CF-PETG","Flat",110,2,"CF PETG 110%_2.txt"
1.40451,2.5928,0.00069143,0.32411,-0.0030927,-0.00010736,-0.010736,24.998,2.5928,0.32411,-0.010736,4.29433333333333,2.13333333333333,9.16124444444444,0.283018318714585,-0.0410916812854149,-12.678313315052,"CF-PETG","Flat",110,2,"CF PETG 110%_2.txt"
1.4268,2.7235,0.00074768,0.34044,-0.0030365,-0.00010511,-0.010511,24.998,2.7235,0.34044,-0.010511,4.29433333333333,2.13333333333333,9.16124444444444,0.297284939455096,-0.0431550605449041,-12.6762602940031,"CF-PETG","Flat",110,2,"CF PETG 110%_2.txt"
1.4491,2.8542,0.00088159,0.35678,-0.0029025,-9.975e-05,-0.009975,24.998,2.8542,0.35678,-0.009975,4.29433333333333,2.13333333333333,9.16124444444444,0.311551560195607,-0.0452284398043933,-12.6768428175327,"CF-PETG","Flat",110,2,"CF PETG 110%_2.txt"
1.47139,2.9849,0.0010155,0.37312,-0.0027686,-9.4394e-05,-0.0094394,24.998,2.9849,0.37312,-0.0094394,4.29433333333333,2.13333333333333,9.16124444444444,0.325818180936117,-0.0473018190638826,-12.6773743202944,"CF-PETG","Flat",110,2,"CF PETG 110%_2.txt"
1.49368,3.1156,0.0011494,0.38945,-0.0026347,-8.9038e-05,-0.0089038,24.999,3.1156,0.38945,-0.0089038,4.29433333333333,2.13333333333333,9.16124444444444,0.340084801676628,-0.0493651983233719,-12.675619032834,"CF-PETG","Flat",110,2,"CF PETG 110%_2.txt"
1.51598,3.2463,0.0012833,0.40579,-0.0025008,-8.3682e-05,-0.0083682,24.999,3.2463,0.40579,-0.0083682,4.29433333333333,2.13333333333333,9.16124444444444,0.354351422417139,-0.0514385775828611,-12.6761570228101,"CF-PETG","Flat",110,2,"CF PETG 110%_2.txt"
1.53827,3.4242,0.0014172,0.42803,-0.0023669,-7.8326e-05,-0.0078326,24.999,3.4242,0.42803,-0.0078326,4.29433333333333,2.13333333333333,9.16124444444444,0.373770181634712,-0.0542598183652876,-12.676639105971,"CF-PETG","Flat",110,2,"CF PETG 110%_2.txt"
1.56056,3.6513,0.0015511,0.45641,-0.002233,-7.297e-05,-0.007297,24.999,3.6513,0.45641,-0.007297,4.29433333333333,2.13333333333333,9.16124444444444,0.398559390281767,-0.0578506097182333,-12.6751407108156,"CF-PETG","Flat",110,2,"CF PETG 110%_2.txt"
1.58286,3.8783,0.001685,0.48479,-0.0020991,-6.7613e-05,-0.0067613,24.999,3.8783,0.48479,-0.0067613,4.29433333333333,2.13333333333333,9.16124444444444,0.4233376833812,-0.0614523166188,-12.6760693534933,"CF-PETG","Flat",110,2,"CF PETG 110%_2.txt"
1.60515,4.1053,0.0018189,0.51317,-0.0019652,-6.2257e-05,-0.0062257,24.999,4.1053,0.51317,-0.0062257,4.29433333333333,2.13333333333333,9.16124444444444,0.448115976480633,-0.0650540235193666,-12.6768952821417,"CF-PETG","Flat",110,2,"CF PETG 110%_2.txt"
1.62745,4.3324,0.0019528,0.54155,-0.0018313,-5.6901e-05,-0.0056901,24.999,4.3324,0.54155,-0.0056901,4.29433333333333,2.13333333333333,9.16124444444444,0.472905185127688,-0.0686448148723123,-12.675619032834,"CF-PETG","Flat",110,2,"CF PETG 110%_2.txt"
1.64974,4.5594,0.0020867,0.56993,-0.0016974,-5.1545e-05,-0.0051545,24.999,4.5594,0.56993,-0.0051545,4.29433333333333,2.13333333333333,9.16124444444444,0.497683478227121,-0.072246521772879,-12.6763851302579,"CF-PETG","Flat",110,2,"CF PETG 110%_2.txt"
1.67203,4.7865,0.0022206,0.59831,-0.0015635,-4.6189e-05,-0.0046189,25,4.7865,0.59831,-0.0046189,4.29433333333333,2.13333333333333,9.16124444444444,0.522472686874175,-0.0758373131258246,-12.6752541535031,"CF-PETG","Flat",110,2,"CF PETG 110%_2.txt"
1.69433,4.9781,0.0023545,0.62226,-0.0014296,-4.0833e-05,-0.0040833,25,4.9781,0.62226,-0.0040833,4.29433333333333,2.13333333333333,9.16124444444444,0.543386876115812,-0.0788731238841884,-12.6752681972469,"CF-PETG","Flat",110,2,"CF PETG 110%_2.txt"
1.71662,5.1153,0.0024884,0.63941,-0.0012957,-3.5477e-05,-0.0035477,25,5.1153,0.63941,-0.0035477,4.29433333333333,2.13333333333333,9.16124444444444,0.558363007451681,-0.0810469925483195,-12.6752776072191,"CF-PETG","Flat",110,2,"CF PETG 110%_2.txt"
1.73891,5.2524,0.0026223,0.65655,-0.0011618,-3.012e-05,-0.003012,25,5.2524,0.65655,-0.003012,4.29433333333333,2.13333333333333,9.16124444444444,0.573328223239929,-0.0832217767600714,-12.675619032834,"CF-PETG","Flat",110,2,"CF PETG 110%_2.txt"
1.76121,5.3896,0.0027562,0.6737,-0.0010279,-2.4764e-05,-0.0024764,25,5.3896,0.6737,-0.0024764,4.29433333333333,2.13333333333333,9.16124444444444,0.588304354575798,-0.0853956454242024,-12.675619032834,"CF-PETG","Flat",110,2,"CF PETG 110%_2.txt"
1.7835,5.5267,0.0028901,0.69084,-0.00089399,-1.9408e-05,-0.0019408,25,5.5267,0.69084,-0.0019408,4.29433333333333,2.13333333333333,9.16124444444444,0.603269570364046,-0.0875704296359543,-12.6759350408133,"CF-PETG","Flat",110,2,"CF PETG 110%_2.txt"
1.8058,5.6639,0.003024,0.70799,-0.00076009,-1.4052e-05,-0.0014052,25,5.6639,0.70799,-0.0014052,4.29433333333333,2.13333333333333,9.16124444444444,0.618245701699915,-0.0897442983000853,-12.6759273859921,"CF-PETG","Flat",110,2,"CF PETG 110%_2.txt"
1.82809,5.8011,0.0031579,0.72513,-0.00062619,-8.6959e-06,-0.00086959,25.001,5.8011,0.72513,-0.00086959,4.29433333333333,2.13333333333333,9.16124444444444,0.633221833035784,-0.0919081669642164,-12.6747158391208,"CF-PETG","Flat",110,2,"CF PETG 110%_2.txt"
1.85038,5.9382,0.0032919,0.74228,-0.00049228,-3.3397e-06,-0.00033397,25.001,5.9382,0.74228,-0.00033397,4.29433333333333,2.13333333333333,9.16124444444444,0.648187048824032,-0.0940929511759683,-12.67620725009,"CF-PETG","Flat",110,2,"CF PETG 110%_2.txt"
1.87268,6.0754,0.0034258,0.75942,-0.00035838,2.0164e-06,0.00020164,25.001,6.0754,0.75942,0.00020164,4.29433333333333,2.13333333333333,9.16124444444444,0.663163180159901,-0.0962568198400993,-12.6750440915566,"CF-PETG","Flat",110,2,"CF PETG 110%_2.txt"
1.89497,6.2126,0.0035597,0.77657,-0.00022448,7.3726e-06,0.00073726,25.001,6.2126,0.77657,0.00073726,4.29433333333333,2.13333333333333,9.16124444444444,0.67813931149577,-0.0984306885042303,-12.6750567887287,"CF-PETG","Flat",110,2,"CF PETG 110%_2.txt"
1.91726,6.3497,0.0036936,0.79372,-9.0571e-05,1.2729e-05,0.0012729,25.001,6.3497,0.79372,0.0012729,4.29433333333333,2.13333333333333,9.16124444444444,0.693104527284018,-0.100615472715982,-12.6764441762816,"CF-PETG","Flat",110,2,"CF PETG 110%_2.txt"
1.93956,6.4869,0.0038275,0.81086,4.3332e-05,1.8085e-05,0.0018085,25.001,6.4869,0.81086,0.0018085,4.29433333333333,2.13333333333333,9.16124444444444,0.708080658619887,-0.102779341380113,-12.6753497989928,"CF-PETG","Flat",110,2,"CF PETG 110%_2.txt"
1.96185,6.624,0.0039614,0.82801,0.00017724,2.3441e-05,0.0023441,25.001,6.624,0.82801,0.0023441,4.29433333333333,2.13333333333333,9.16124444444444,0.723045874408135,-0.104964125591865,-12.6766736623791,"CF-PETG","Flat",110,2,"CF PETG 110%_2.txt"
1.98415,6.7612,0.0040848,0.84515,0.00030062,2.8376e-05,0.0028376,25.001,6.7612,0.84515,0.0028376,4.29433333333333,2.13333333333333,9.16124444444444,0.738022005744004,-0.107127994255996,-12.675619032834,"CF-PETG","Flat",110,2,"CF PETG 110%_2.txt"
2.00644,6.8966,0.0042065,0.86208,0.00042237,3.3246e-05,0.0033246,25.002,6.8966,0.86208,0.0033246,4.29433333333333,2.13333333333333,9.16124444444444,0.752801657222697,-0.109278342777303,-12.6761255077607,"CF-PETG","Flat",110,2,"CF PETG 110%_2.txt"
2.02873,6.9669,0.0043283,0.87087,0.00054412,3.8116e-05,0.0038116,25.002,6.9669,0.87087,0.0038116,4.29433333333333,2.13333333333333,9.16124444444444,0.760475287200186,-0.110394712799814,-12.6763710771773,"CF-PETG","Flat",110,2,"CF PETG 110%_2.txt"
2.05103,7.0373,0.00445,0.87966,0.00066587,4.2986e-05,0.0042986,25.002,7.0373,0.87966,0.0042986,4.29433333333333,2.13333333333333,9.16124444444444,0.768159832725297,-0.111500167274703,-12.6753708563198,"CF-PETG","Flat",110,2,"CF PETG 110%_2.txt"
2.07332,7.1076,0.0045718,0.88845,0.00078762,4.7856e-05,0.0047856,25.002,7.1076,0.88845,0.0047856,4.29433333333333,2.13333333333333,9.16124444444444,0.775833462702787,-0.112616537297213,-12.675619032834,"CF-PETG","Flat",110,2,"CF PETG 110%_2.txt"
2.09562,7.1779,0.0046935,0.89723,0.00090937,5.2726e-05,0.0052726,25.002,7.1779,0.89723,0.0052726,4.29433333333333,2.13333333333333,9.16124444444444,0.783507092680276,-0.113722907319724,-12.674889083036,"CF-PETG","Flat",110,2,"CF PETG 110%_2.txt"
2.11791,7.2482,0.0048153,0.90602,0.0010311,5.7596e-05,0.0057596,25.002,7.2482,0.90602,0.0057596,4.29433333333333,2.13333333333333,9.16124444444444,0.791180722657766,-0.114839277342234,-12.6751371208399,"CF-PETG","Flat",110,2,"CF PETG 110%_2.txt"
2.1402,7.3185,0.004937,0.91481,0.0011529,6.2467e-05,0.0062467,25.002,7.3185,0.91481,0.0062467,4.29433333333333,2.13333333333333,9.16124444444444,0.798854352635256,-0.115955647364744,-12.6753803920753,"CF-PETG","Flat",110,2,"CF PETG 110%_2.txt"
2.1625,7.3888,0.0050588,0.9236,0.0012746,6.7337e-05,0.0067337,25.002,7.3888,0.9236,0.0067337,4.29433333333333,2.13333333333333,9.16124444444444,0.806527982612745,-0.117072017387254,-12.675619032834,"CF-PETG","Flat",110,2,"CF PETG 110%_2.txt"
2.18479,7.4745,0.0051805,0.93432,0.0013964,7.2207e-05,0.0072207,25.003,7.4745,0.93432,0.0072207,4.29433333333333,2.13333333333333,9.16124444444444,0.815882606923853,-0.118437393076147,-12.6763200055813,"CF-PETG","Flat",110,2,"CF PETG 110%_2.txt"
2.20708,7.6539,0.0053023,0.95674,0.0015181,7.7077e-05,0.0077077,25.003,7.6539,0.95674,0.0077077,4.29433333333333,2.13333333333333,9.16124444444444,0.83546509935574,-0.12127490064426,-12.6758472149445,"CF-PETG","Flat",110,2,"CF PETG 110%_2.txt"
2.22938,7.8333,0.005424,0.97917,0.0016399,8.1947e-05,0.0081947,25.003,7.8333,0.97917,0.0081947,4.29433333333333,2.13333333333333,9.16124444444444,0.855047591787627,-0.124122408212373,-12.6762878981559,"CF-PETG","Flat",110,2,"CF PETG 110%_2.txt"
2.25167,8.0127,0.0055458,1.0016,0.0017616,8.6817e-05,0.0086817,25.003,8.0127,1.0016,0.0086817,4.29433333333333,2.13333333333333,9.16124444444444,0.874630084219514,-0.126969915780486,-12.6767088438984,"CF-PETG","Flat",110,2,"CF PETG 110%_2.txt"
2.27397,8.1921,0.0056675,1.024,0.0018834,9.1687e-05,0.0091687,25.003,8.1921,1.024,0.0091687,4.29433333333333,2.13333333333333,9.16124444444444,0.894212576651401,-0.129787423348599,-12.6745530613866,"CF-PETG","Flat",110,2,"CF PETG 110%_2.txt"
2.29626,8.3715,0.0057893,1.0464,0.0020051,9.6557e-05,0.0096557,25.003,8.3715,1.0464,0.0096557,4.29433333333333,2.13333333333333,9.16124444444444,0.913795069083288,-0.132604930916712,-12.6724895753739,"CF-PETG","Flat",110,2,"CF PETG 110%_2.txt"
2.31855,8.5509,0.005911,1.0689,0.0021269,0.00010143,0.010143,25.003,8.5509,1.0689,0.010143,4.29433333333333,2.13333333333333,9.16124444444444,0.933377561515175,-0.135522438484825,-12.6786826162246,"CF-PETG","Flat",110,2,"CF PETG 110%_2.txt"
2.34085,8.7303,0.0060328,1.0913,0.0022486,0.0001063,0.01063,25.003,8.7303,1.0913,0.01063,4.29433333333333,2.13333333333333,9.16124444444444,0.952960053947062,-0.138339946052938,-12.6766192662822,"CF-PETG","Flat",110,2,"CF PETG 110%_2.txt"
2.36314,8.9097,0.0061545,1.1137,0.0023704,0.00011117,0.011117,25.004,8.9097,1.1137,0.011117,4.29433333333333,2.13333333333333,9.16124444444444,0.972542546378949,-0.141157453621051,-12.6746389172175,"CF-PETG","Flat",110,2,"CF PETG 110%_2.txt"
2.38543,9.0891,0.0062763,1.1361,0.0024921,0.00011604,0.011604,25.004,9.0891,1.1361,0.011604,4.29433333333333,2.13333333333333,9.16124444444444,0.992125038810836,-0.143974961189164,-12.6727366595515,"CF-PETG","Flat",110,2,"CF PETG 110%_2.txt"
2.40773,9.2685,0.006398,1.1586,0.0026139,0.00012091,0.012091,25.004,9.2685,1.1586,0.012091,4.29433333333333,2.13333333333333,9.16124444444444,1.01170753124272,-0.146892468757277,-12.6784454304572,"CF-PETG","Flat",110,2,"CF PETG 110%_2.txt"
2.43002,9.4479,0.0065198,1.181,0.0027356,0.00012578,0.012578,25.004,9.4479,1.181,0.012578,4.29433333333333,2.13333333333333,9.16124444444444,1.03129002367461,-0.14970997632539,-12.6765432959687,"CF-PETG","Flat",110,2,"CF PETG 110%_2.txt"
2.45232,9.6273,0.0066415,1.2034,0.0028574,0.00013065,0.013065,25.004,9.6273,1.2034,0.013065,4.29433333333333,2.13333333333333,9.16124444444444,1.0508725161065,-0.152527483893503,-12.674711973866,"CF-PETG","Flat",110,2,"CF PETG 110%_2.txt"
2.47461,9.8081,0.0067633,1.226,0.0029791,0.00013552,0.013552,25.004,9.8081,1.226,0.013552,4.29433333333333,2.13333333333333,9.16124444444444,1.07060782620508,-0.155392173794924,-12.6747286945288,"CF-PETG","Flat",110,2,"CF PETG 110%_2.txt"
2.4969,9.9915,0.006885,1.2489,0.0031009,0.00014039,0.014039,25.004,9.9915,1.2489,0.014039,4.29433333333333,2.13333333333333,9.16124444444444,1.0906269405418,-0.1582730594582,-12.6729969940108,"CF-PETG","Flat",110,2,"CF PETG 110%_2.txt"
2.5192,10.175,0.0070068,1.2719,0.0032226,0.00014526,0.014526,25.004,10.175,1.2719,0.014526,4.29433333333333,2.13333333333333,9.16124444444444,1.11065697042614,-0.161243029573857,-12.6773354488448,"CF-PETG","Flat",110,2,"CF PETG 110%_2.txt"
2.54149,10.358,0.0071285,1.2948,0.0033444,0.00015013,0.015013,25.005,10.358,1.2948,0.015013,4.29433333333333,2.13333333333333,9.16124444444444,1.13063242257238,-0.164167577427618,-12.6789911513452,"CF-PETG","Flat",110,2,"CF PETG 110%_2.txt"
2.56378,10.542,0.0072503,1.3177,0.0034661,0.000155,0.0155,25.005,10.542,1.3177,0.0155,4.29433333333333,2.13333333333333,9.16124444444444,1.15071703019483,-0.16698296980517,-12.6723055175814,"CF-PETG","Flat",110,2,"CF PETG 110%_2.txt"
2.58608,10.725,0.007372,1.3406,0.0035879,0.00015987,0.015987,25.005,10.725,1.3406,0.015987,4.29433333333333,2.13333333333333,9.16124444444444,1.17069248234107,-0.16990751765893,-12.6739905757818,"CF-PETG","Flat",110,2,"CF PETG 110%_2.txt"
2.60837,10.908,0.0074938,1.3635,0.0037096,0.00016474,0.016474,25.005,10.908,1.3635,0.016474,4.29433333333333,2.13333333333333,9.16124444444444,1.19066793448731,-0.172832065512691,-12.675619032834,"CF-PETG","Flat",110,2,"CF PETG 110%_2.txt"
2.63067,11.092,0.0076155,1.3865,0.0038314,0.00016961,0.016961,25.005,11.092,1.3865,0.016961,4.29433333333333,2.13333333333333,9.16124444444444,1.21075254210976,-0.175747457890243,-12.675619032834,"CF-PETG","Flat",110,2,"CF PETG 110%_2.txt"
2.65296,11.275,0.0077373,1.4094,0.0039531,0.00017448,0.017448,25.005,11.275,1.4094,0.017448,4.29433333333333,2.13333333333333,9.16124444444444,1.230727994256,-0.178672005744004,-12.6771679965946,"CF-PETG","Flat",110,2,"CF PETG 110%_2.txt"
2.67525,11.459,0.007859,1.4323,0.0040749,0.00017935,0.017935,25.005,11.459,1.4323,0.017935,4.29433333333333,2.13333333333333,9.16124444444444,1.25081260187844,-0.181487398121555,-12.6710464373075,"CF-PETG","Flat",110,2,"CF PETG 110%_2.txt"
2.69755,11.642,0.0079808,1.4552,0.0041966,0.00018422,0.018422,25.005,11.642,1.4552,0.018422,4.29433333333333,2.13333333333333,9.16124444444444,1.27078805402468,-0.184411945975316,-12.6726186074297,"CF-PETG","Flat",110,2,"CF PETG 110%_2.txt"
2.71984,11.825,0.0081025,1.4782,0.0043184,0.00018909,0.018909,25.005,11.825,1.4782,0.018909,4.29433333333333,2.13333333333333,9.16124444444444,1.29076350617092,-0.187436493829077,-12.6800496434229,"CF-PETG","Flat",110,2,"CF PETG 110%_2.txt"
2.74213,12.009,0.0082243,1.5011,0.0044401,0.00019396,0.019396,25.006,12.009,1.5011,0.019396,4.29433333333333,2.13333333333333,9.16124444444444,1.31084811379337,-0.190251886206629,-12.6741646930004,"CF-PETG","Flat",110,2,"CF PETG 110%_2.txt"
2.76443,12.192,0.008346,1.524,0.0045619,0.00019883,0.019883,25.006,12.192,1.524,0.019883,4.29433333333333,2.13333333333333,9.16124444444444,1.33082356593961,-0.19317643406039,-12.675619032834,"CF-PETG","Flat",110,2,"CF PETG 110%_2.txt"
2.78672,12.375,0.0084678,1.5469,0.0046837,0.0002037,0.02037,25.006,12.375,1.5469,0.02037,4.29433333333333,2.13333333333333,9.16124444444444,1.35079901808585,-0.19610098191415,-12.6770303131521,"CF-PETG","Flat",110,2,"CF PETG 110%_2.txt"
2.80902,12.559,0.0085895,1.5699,0.0048054,0.00020857,0.020857,25.006,12.559,1.5699,0.020857,4.29433333333333,2.13333333333333,9.16124444444444,1.3708836257083,-0.199016374291702,-12.677009637028,"CF-PETG","Flat",110,2,"CF PETG 110%_2.txt"
2.83131,12.742,0.0087113,1.5928,0.0049272,0.00021344,0.021344,25.006,12.742,1.5928,0.021344,4.29433333333333,2.13333333333333,9.16124444444444,1.39085907785454,-0.201940922145463,-12.67836025524,"CF-PETG","Flat",110,2,"CF PETG 110%_2.txt"
2.8536,12.926,0.008833,1.6157,0.0050489,0.00021831,0.021831,25.006,12.926,1.6157,0.021831,4.29433333333333,2.13333333333333,9.16124444444444,1.41094368547699,-0.204756314523015,-12.6729166629334,"CF-PETG","Flat",110,2,"CF PETG 110%_2.txt"
2.8759,13.109,0.0089548,1.6386,0.0051707,0.00022318,0.022318,25.006,13.109,1.6386,0.022318,4.29433333333333,2.13333333333333,9.16124444444444,1.43091913762322,-0.207680862376776,-12.6742867311593,"CF-PETG","Flat",110,2,"CF PETG 110%_2.txt"
2.89819,13.292,0.0090765,1.6616,0.0052924,0.00022805,0.022805,25.006,13.292,1.6616,0.022805,4.29433333333333,2.13333333333333,9.16124444444444,1.45089458976946,-0.210705410230536,-12.6808744722278,"CF-PETG","Flat",110,2,"CF PETG 110%_2.txt"
2.92048,13.476,0.0091983,1.6845,0.0054142,0.00023292,0.023292,25.007,13.476,1.6845,0.023292,4.29433333333333,2.13333333333333,9.16124444444444,1.47097919739191,-0.213520802608088,-12.675619032834,"CF-PETG","Flat",110,2,"CF PETG 110%_2.txt"
2.94278,13.659,0.00932,1.7074,0.0055359,0.00023779,0.023779,25.007,13.659,1.7074,0.023779,4.29433333333333,2.13333333333333,9.16124444444444,1.49095464953815,-0.216445350461849,-12.6768976491653,"CF-PETG","Flat",110,2,"CF PETG 110%_2.txt"
2.96507,13.843,0.0094418,1.7303,0.0056577,0.00024266,0.024266,25.007,13.843,1.7303,0.024266,4.29433333333333,2.13333333333333,9.16124444444444,1.5110392571606,-0.219260742839401,-12.6718339501474,"CF-PETG","Flat",110,2,"CF PETG 110%_2.txt"
2.98737,14.026,0.0095635,1.7532,0.0057794,0.00024753,0.024753,25.007,14.026,1.7532,0.024753,4.29433333333333,2.13333333333333,9.16124444444444,1.53101470930684,-0.222185290693162,-12.6731286044468,"CF-PETG","Flat",110,2,"CF PETG 110%_2.txt"
3.00966,14.209,0.0096853,1.7762,0.0059012,0.0002524,0.02524,25.007,14.209,1.7762,0.02524,4.29433333333333,2.13333333333333,9.16124444444444,1.55099016145308,-0.225209838546922,-12.6793063026079,"CF-PETG","Flat",110,2,"CF PETG 110%_2.txt"
3.03195,14.393,0.009807,1.7991,0.0060229,0.00025727,0.025727,25.007,14.393,1.7991,0.025727,4.29433333333333,2.13333333333333,9.16124444444444,1.57107476907553,-0.228025230924474,-12.6744055874867,"CF-PETG","Flat",110,2,"CF PETG 110%_2.txt"
3.05425,14.576,0.0099288,1.822,0.0061447,0.00026214,0.026214,25.007,14.576,1.822,0.026214,4.29433333333333,2.13333333333333,9.16124444444444,1.59105022122177,-0.230949778778235,-12.675619032834,"CF-PETG","Flat",110,2,"CF PETG 110%_2.txt"
3.07654,14.759,0.010051,1.8449,0.0062664,0.00026701,0.026701,25.007,14.759,1.8449,0.026701,4.29433333333333,2.13333333333333,9.16124444444444,1.611025673368,-0.233874326631996,-12.6768023541653,"CF-PETG","Flat",110,2,"CF PETG 110%_2.txt"
3.09884,14.943,0.010172,1.8679,0.0063882,0.00027188,0.027188,25.008,14.943,1.8679,0.027188,4.29433333333333,2.13333333333333,9.16124444444444,1.63111028099045,-0.236789719009547,-12.676787783583,"CF-PETG","Flat",110,2,"CF PETG 110%_2.txt"
3.12113,15.15,0.010294,1.8937,0.0065099,0.00027675,0.027675,25.008,15.15,1.8937,0.027675,4.29433333333333,2.13333333333333,9.16124444444444,1.65370546456571,-0.239994535434293,-12.6733133777416,"CF-PETG","Flat",110,2,"CF PETG 110%_2.txt"
3.14342,15.367,0.010416,1.9208,0.0066317,0.00028162,0.028162,25.008,15.367,1.9208,0.028162,4.29433333333333,2.13333333333333,9.16124444444444,1.67739220290305,-0.243407797096949,-12.6722093449057,"CF-PETG","Flat",110,2,"CF PETG 110%_2.txt"
3.16572,15.583,0.010538,1.9479,0.0067534,0.00028649,0.028649,25.008,15.583,1.9479,0.028649,4.29433333333333,2.13333333333333,9.16124444444444,1.70096978576419,-0.246930214235815,-12.6767397831416,"CF-PETG","Flat",110,2,"CF PETG 110%_2.txt"
3.18801,15.8,0.010659,1.975,0.0068752,0.00029136,0.029136,25.008,15.8,1.975,0.029136,4.29433333333333,2.13333333333333,9.16124444444444,1.72465652410153,-0.250343475898471,-12.675619032834,"CF-PETG","Flat",110,2,"CF PETG 110%_2.txt"
3.2103,16.017,0.010781,2.0021,0.0069969,0.00029623,0.029623,25.008,16.017,2.0021,0.029623,4.29433333333333,2.13333333333333,9.16124444444444,1.74834326243887,-0.253756737561127,-12.6745286230022,"CF-PETG","Flat",110,2,"CF PETG 110%_2.txt"
3.2326,16.234,0.010903,2.0292,0.0071187,0.0003011,0.03011,25.008,16.234,2.0292,0.03011,4.29433333333333,2.13333333333333,9.16124444444444,1.77203000077622,-0.257169999223783,-12.6734673380536,"CF-PETG","Flat",110,2,"CF PETG 110%_2.txt"
3.25489,16.451,0.011025,2.0563,0.0072404,0.00030597,0.030597,25.008,16.451,2.0563,0.030597,4.29433333333333,2.13333333333333,9.16124444444444,1.79571673911356,-0.260583260886439,-12.6724340264766,"CF-PETG","Flat",110,2,"CF PETG 110%_2.txt"
3.27719,16.667,0.011146,2.0834,0.0073622,0.00031084,0.031084,25.009,16.667,2.0834,0.031084,4.29433333333333,2.13333333333333,9.16124444444444,1.8192943219747,-0.264105678025305,-12.6766668918741,"CF-PETG","Flat",110,2,"CF PETG 110%_2.txt"
