Repository: VipulKohinkar/3D-Printing-Parameter-Optimisation

# 3D Printing Parameter Optimisation: Impact of K-Value on Carbon-Reinforced PETG

## MSc Mechanical Engineering with Management

**Author:** Vipul Kohinkar  
**Project:** MEE7012-SUM  
**Date:** 27 August 2026

---

## Project Overview

This project investigates the influence of flow-rate multiplier (K-value) and build orientation on the tensile behaviour of PETG and carbon-fibre-reinforced PETG (CF-PETG) manufactured using fused deposition modelling (FDM).

The study compares an unreinforced thermoplastic, PETG, with a carbon-fibre-reinforced PETG composite to investigate whether the two materials respond differently to changes in material flow and build orientation.

---

File: 3_Experimental_data/Modulus/Recalculated Stress Strain/Recalculated_Stress_Strain_All_Data.csv (part 30 of 212)
"Time (s)","Load (N)","Machine Extension (mm)","Stress (MPa)","Extension from Preload (mm)","Strain","Percentage Strain","Gauge Length (mm)","Load_N","NEXYGEN_Stress_MPa","Percentage_Strain","Measured_Width_mm","Measured_Thickness_mm","Measured_Area_mm2","Recalculated_Stress_MPa","Stress_Difference_MPa","Stress_Difference_Percent","Material","Orientation","K","Sample","File"
3.29948,16.884,0.011268,2.1105,0.0074839,0.00031571,0.031571,25.009,16.884,2.1105,0.031571,4.29433333333333,2.13333333333333,9.16124444444444,1.84298106031204,-0.267518939687961,-12.675619032834,"CF-PETG","Flat",110,2,"CF PETG 110%_2.txt"
3.32177,17.101,0.01139,2.1376,0.0076057,0.00032058,0.032058,25.009,17.101,2.1376,0.032058,4.29433333333333,2.13333333333333,9.16124444444444,1.86666779864938,-0.270932201350617,-12.6745977428245,"CF-PETG","Flat",110,2,"CF PETG 110%_2.txt"
3.34407,17.318,0.011512,2.1647,0.0077274,0.00032545,0.032545,25.009,17.318,2.1647,0.032545,4.29433333333333,2.13333333333333,9.16124444444444,1.89035453698673,-0.274345463013273,-12.6736020239882,"CF-PETG","Flat",110,2,"CF PETG 110%_2.txt"
3.36636,17.535,0.011633,2.1918,0.0078492,0.00033032,0.033032,25.009,17.535,2.1918,0.033032,4.29433333333333,2.13333333333333,9.16124444444444,1.91404127532407,-0.27775872467593,-12.6726309278187,"CF-PETG","Flat",110,2,"CF PETG 110%_2.txt"
3.38865,17.752,0.011755,2.219,0.0079709,0.00033519,0.033519,25.009,17.752,2.219,0.033519,4.29433333333333,2.13333333333333,9.16124444444444,1.93772801366141,-0.281271986338586,-12.675619032834,"CF-PETG","Flat",110,2,"CF PETG 110%_2.txt"
3.41095,17.968,0.011877,2.2461,0.0080927,0.00034006,0.034006,25.009,17.968,2.2461,0.034006,4.29433333333333,2.13333333333333,9.16124444444444,1.96130559652255,-0.284794403477451,-12.6795068553248,"CF-PETG","Flat",110,2,"CF PETG 110%_2.txt"
3.43324,18.185,0.011999,2.2732,0.0082144,0.00034493,0.034493,25.009,18.185,2.2732,0.034493,4.29433333333333,2.13333333333333,9.16124444444444,1.98499233485989,-0.288207665140107,-12.678500138136,"CF-PETG","Flat",110,2,"CF PETG 110%_2.txt"
3.45554,18.402,0.01212,2.3003,0.0083362,0.0003498,0.03498,25.01,18.402,2.3003,0.03498,4.29433333333333,2.13333333333333,9.16124444444444,2.00867907319724,-0.291620926802763,-12.6775171413626,"CF-PETG","Flat",110,2,"CF PETG 110%_2.txt"
3.47783,18.619,0.012242,2.3274,0.0084579,0.00035467,0.035467,25.01,18.619,2.3274,0.035467,4.29433333333333,2.13333333333333,9.16124444444444,2.03236581153458,-0.29503418846542,-12.6765570364106,"CF-PETG","Flat",110,2,"CF PETG 110%_2.txt"
3.50012,18.836,0.012447,2.3545,0.0086633,0.00036288,0.036288,25.01,18.836,2.3545,0.036288,4.29433333333333,2.13333333333333,9.16124444444444,2.05605254987192,-0.298447450128076,-12.675619032834,"CF-PETG","Flat",110,2,"CF PETG 110%_2.txt"
3.52242,19.072,0.012655,2.384,0.0088714,0.00037121,0.037121,25.01,19.072,2.384,0.037121,4.29433333333333,2.13333333333333,9.16124444444444,2.08181324225724,-0.302186757742762,-12.675619032834,"CF-PETG","Flat",110,2,"CF PETG 110%_2.txt"
3.54471,19.312,0.012864,2.4141,0.0090794,0.00037953,0.037953,25.01,19.312,2.4141,0.037953,4.29433333333333,2.13333333333333,9.16124444444444,2.10801055654739,-0.306089443452612,-12.679236297279,"CF-PETG","Flat",110,2,"CF PETG 110%_2.txt"
3.567,19.553,0.013072,2.4441,0.0092875,0.00038785,0.038785,25.01,19.553,2.4441,0.038785,4.29433333333333,2.13333333333333,9.16124444444444,2.13431702631375,-0.309782973686253,-12.6747258167118,"CF-PETG","Flat",110,2,"CF PETG 110%_2.txt"
3.5893,19.793,0.01328,2.4742,0.0094955,0.00039617,0.039617,25.011,19.793,2.4742,0.039617,4.29433333333333,2.13333333333333,9.16124444444444,2.1605143406039,-0.313685659396103,-12.6782660818084,"CF-PETG","Flat",110,2,"CF PETG 110%_2.txt"
3.61159,20.034,0.013488,2.5042,0.0097035,0.00040449,0.040449,25.011,20.034,2.5042,0.040449,4.29433333333333,2.13333333333333,9.16124444444444,2.18682081037026,-0.317379189629745,-12.6738754743928,"CF-PETG","Flat",110,2,"CF PETG 110%_2.txt"
3.63389,20.274,0.013696,2.5342,0.0099116,0.00041281,0.041281,25.011,20.274,2.5342,0.041281,4.29433333333333,2.13333333333333,9.16124444444444,2.21301812466041,-0.321181875339594,-12.6738961147342,"CF-PETG","Flat",110,2,"CF PETG 110%_2.txt"
3.65618,20.514,0.013904,2.5643,0.01012,0.00042114,0.042114,25.011,20.514,2.5643,0.042114,4.29433333333333,2.13333333333333,9.16124444444444,2.23921543895056,-0.325084561049445,-12.6773217271554,"CF-PETG","Flat",110,2,"CF PETG 110%_2.txt"
3.67847,20.755,0.014112,2.5943,0.010328,0.00042946,0.042946,25.011,20.755,2.5943,0.042946,4.29433333333333,2.13333333333333,9.16124444444444,2.26552190871691,-0.328778091283086,-12.6730945258099,"CF-PETG","Flat",110,2,"CF PETG 110%_2.txt"
3.70077,20.995,0.01432,2.6244,0.010536,0.00043778,0.043778,25.012,20.995,2.6244,0.043778,4.29433333333333,2.13333333333333,9.16124444444444,2.29171922300706,-0.332680776992936,-12.6764508837424,"CF-PETG","Flat",110,2,"CF PETG 110%_2.txt"
3.72306,21.235,0.014528,2.6544,0.010744,0.0004461,0.04461,25.012,21.235,2.6544,0.04461,4.29433333333333,2.13333333333333,9.16124444444444,2.31791653729721,-0.336483462702787,-12.6764414821725,"CF-PETG","Flat",110,2,"CF PETG 110%_2.txt"
3.74535,21.476,0.014736,2.6845,0.010952,0.00045442,0.045442,25.012,21.476,2.6845,0.045442,4.29433333333333,2.13333333333333,9.16124444444444,2.34422300706357,-0.340276992936428,-12.675619032834,"CF-PETG","Flat",110,2,"CF PETG 110%_2.txt"
3.76765,21.716,0.014944,2.7145,0.01116,0.00046275,0.046275,25.012,21.716,2.7145,0.046275,4.29433333333333,2.13333333333333,9.16124444444444,2.37042032135372,-0.344079678646278,-12.675619032834,"CF-PETG","Flat",110,2,"CF PETG 110%_2.txt"
3.78994,21.957,0.015152,2.7446,0.011368,0.00047107,0.047107,25.013,21.957,2.7446,0.047107,4.29433333333333,2.13333333333333,9.16124444444444,2.39672679112008,-0.347873208879919,-12.6748236129097,"CF-PETG","Flat",110,2,"CF PETG 110%_2.txt"
3.81224,22.197,0.01536,2.7746,0.011576,0.00047939,0.047939,25.013,22.197,2.7746,0.047939,4.29433333333333,2.13333333333333,9.16124444444444,2.42292410541023,-0.35167589458977,-12.6748322132837,"CF-PETG","Flat",110,2,"CF PETG 110%_2.txt"
3.83453,22.437,0.015568,2.8047,0.011784,0.00048771,0.048771,25.013,22.437,2.8047,0.048771,4.29433333333333,2.13333333333333,9.16124444444444,2.44912141970038,-0.355578580299619,-12.6779541590765,"CF-PETG","Flat",110,2,"CF PETG 110%_2.txt"
3.85682,22.678,0.015776,2.8347,0.011992,0.00049603,0.049603,25.013,22.678,2.8347,0.049603,4.29433333333333,2.13333333333333,9.16124444444444,2.47542788946674,-0.359272110533261,-12.6740787573027,"CF-PETG","Flat",110,2,"CF PETG 110%_2.txt"
3.87912,22.918,0.015984,2.8647,0.0122,0.00050435,0.050435,25.013,22.918,2.8647,0.050435,4.29433333333333,2.13333333333333,9.16124444444444,2.50162520375689,-0.363074796243111,-12.6740948875314,"CF-PETG","Flat",110,2,"CF PETG 110%_2.txt"
3.90141,23.158,0.016192,2.8948,0.012408,0.00051268,0.051268,25.014,23.158,2.8948,0.051268,4.29433333333333,2.13333333333333,9.16124444444444,2.52782251804704,-0.366977481952961,-12.6771273301424,"CF-PETG","Flat",110,2,"CF PETG 110%_2.txt"
3.9237,23.399,0.0164,2.9248,0.012616,0.000521,0.0521,25.014,23.399,2.9248,0.0521,4.29433333333333,2.13333333333333,9.16124444444444,2.5541289878134,-0.370671012186602,-12.6733797930321,"CF-PETG","Flat",110,2,"CF PETG 110%_2.txt"
3.946,23.639,0.016608,2.9549,0.012824,0.00052932,0.052932,25.014,23.639,2.9549,0.052932,4.29433333333333,2.13333333333333,9.16124444444444,2.58032630210355,-0.374573697896452,-12.6763578427849,"CF-PETG","Flat",110,2,"CF PETG 110%_2.txt"
3.96829,23.879,0.016816,2.9849,0.013032,0.00053764,0.053764,25.014,23.879,2.9849,0.053764,4.29433333333333,2.13333333333333,9.16124444444444,2.6065236163937,-0.378376383606303,-12.6763504173105,"CF-PETG","Flat",110,2,"CF PETG 110%_2.txt"
3.99059,24.12,0.017225,3.015,0.013441,0.00055397,0.055397,25.015,24.12,3.015,0.055397,4.29433333333333,2.13333333333333,9.16124444444444,2.63283008616006,-0.382169913839944,-12.675619032834,"CF-PETG","Flat",110,2,"CF PETG 110%_2.txt"
4.01288,24.36,0.017712,3.045,0.013928,0.00057347,0.057347,25.015,24.36,3.045,0.057347,4.29433333333333,2.13333333333333,9.16124444444444,2.65902740045021,-0.385972599549794,-12.675619032834,"CF-PETG","Flat",110,2,"CF PETG 110%_2.txt"
4.03517,24.601,0.0182,3.0751,0.014416,0.00059297,0.059297,25.016,24.601,3.0751,0.059297,4.29433333333333,2.13333333333333,9.16124444444444,2.68533387021656,-0.389766129783435,-12.6749091016044,"CF-PETG","Flat",110,2,"CF PETG 110%_2.txt"
4.05747,24.841,0.018687,3.1051,0.014903,0.00061247,0.061247,25.016,24.841,3.1051,0.061247,4.29433333333333,2.13333333333333,9.16124444444444,2.71153118450671,-0.393568815493285,-12.6749159606224,"CF-PETG","Flat",110,2,"CF PETG 110%_2.txt"
4.07976,25.081,0.019175,3.1352,0.015391,0.00063197,0.063197,25.017,25.081,3.1352,0.063197,4.29433333333333,2.13333333333333,9.16124444444444,2.73772849879686,-0.397471501203136,-12.6777079995897,"CF-PETG","Flat",110,2,"CF PETG 110%_2.txt"
4.10206,25.322,0.019662,3.1652,0.015878,0.00065147,0.065147,25.017,25.322,3.1652,0.065147,4.29433333333333,2.13333333333333,9.16124444444444,2.76403496856322,-0.401165031436777,-12.6742395879179,"CF-PETG","Flat",110,2,"CF PETG 110%_2.txt"
4.12435,25.562,0.02015,3.1953,0.016366,0.00067097,0.067097,25.018,25.562,3.1953,0.067097,4.29433333333333,2.13333333333333,9.16124444444444,2.79023228285337,-0.405067717146627,-12.6769854832606,"CF-PETG","Flat",110,2,"CF PETG 110%_2.txt"
4.14664,25.802,0.020575,3.2253,0.016791,0.00068798,0.068798,25.018,25.802,3.2253,0.068798,4.29433333333333,2.13333333333333,9.16124444444444,2.81642959714352,-0.408870402856477,-12.6769727732762,"CF-PETG","Flat",110,2,"CF PETG 110%_2.txt"
4.16894,26.043,0.020721,3.2553,0.016937,0.00069384,0.069384,25.018,26.043,3.2553,0.069384,4.29433333333333,2.13333333333333,9.16124444444444,2.84273606690988,-0.412563933090119,-12.6736071357515,"CF-PETG","Flat",110,2,"CF PETG 110%_2.txt"
4.19123,26.283,0.020868,3.2854,0.017084,0.0006997,0.06997,25.018,26.283,3.2854,0.06997,4.29433333333333,2.13333333333333,9.16124444444444,2.86893338120003,-0.416466618799969,-12.6762835210315,"CF-PETG","Flat",110,2,"CF PETG 110%_2.txt"
4.21352,26.524,0.021014,3.3154,0.01723,0.00070556,0.070556,25.018,26.524,3.3154,0.070556,4.29433333333333,2.13333333333333,9.16124444444444,2.89523985096639,-0.42016014903361,-12.6729851310132,"CF-PETG","Flat",110,2,"CF PETG 110%_2.txt"
4.23582,26.764,0.021161,3.3455,0.017377,0.00071141,0.071141,25.019,26.764,3.3455,0.071141,4.29433333333333,2.13333333333333,9.16124444444444,2.92143716525654,-0.42406283474346,-12.675619032834,"CF-PETG","Flat",110,2,"CF PETG 110%_2.txt"
4.25811,27.004,0.021307,3.3755,0.017523,0.00071727,0.071727,25.019,27.004,3.3755,0.071727,4.29433333333333,2.13333333333333,9.16124444444444,2.94763447954669,-0.42786552045331,-12.675619032834,"CF-PETG","Flat",110,2,"CF PETG 110%_2.txt"
4.28041,27.245,0.021453,3.4056,0.017669,0.00072313,0.072313,25.019,27.245,3.4056,0.072313,4.29433333333333,2.13333333333333,9.16124444444444,2.97394094931305,-0.431659050686952,-12.6749779976201,"CF-PETG","Flat",110,2,"CF PETG 110%_2.txt"
4.3027,27.485,0.0216,3.4356,0.017816,0.00072898,0.072898,25.019,27.485,3.4356,0.072898,4.29433333333333,2.13333333333333,9.16124444444444,3.0001382636032,-0.435461736396802,-12.6749835952032,"CF-PETG","Flat",110,2,"CF PETG 110%_2.txt"
4.32499,27.725,0.021746,3.4657,0.017962,0.00073484,0.073484,25.019,27.725,3.4657,0.073484,4.29433333333333,2.13333333333333,9.16124444444444,3.02633557789335,-0.439364422106652,-12.6775087891812,"CF-PETG","Flat",110,2,"CF PETG 110%_2.txt"
4.34729,27.966,0.021893,3.4957,0.018109,0.0007407,0.07407,25.019,27.966,3.4957,0.07407,4.29433333333333,2.13333333333333,9.16124444444444,3.05264204765971,-0.443057952340293,-12.67437000716,"CF-PETG","Flat",110,2,"CF PETG 110%_2.txt"
4.36958,28.226,0.022039,3.5282,0.018255,0.00074655,0.074655,25.019,28.226,3.5282,0.074655,4.29433333333333,2.13333333333333,9.16124444444444,3.08102247147404,-0.447177528525964,-12.674381512555,"CF-PETG","Flat",110,2,"CF PETG 110%_2.txt"
4.39187,28.509,0.022186,3.5637,0.018401,0.00075241,0.075241,25.02,28.509,3.5637,0.075241,4.29433333333333,2.13333333333333,9.16124444444444,3.11191347124117,-0.451786528758829,-12.6774568218096,"CF-PETG","Flat",110,2,"CF PETG 110%_2.txt"
4.41417,28.793,0.022332,3.5991,0.018548,0.00075827,0.075827,25.02,28.793,3.5991,0.075827,4.29433333333333,2.13333333333333,9.16124444444444,3.14291362648451,-0.456186373515485,-12.675012461879,"CF-PETG","Flat",110,2,"CF PETG 110%_2.txt"
4.43646,29.076,0.022478,3.6345,0.018694,0.00076412,0.076412,25.02,29.076,3.6345,0.076412,4.29433333333333,2.13333333333333,9.16124444444444,3.17380462625165,-0.46069537374835,-12.675619032834,"CF-PETG","Flat",110,2,"CF PETG 110%_2.txt"
4.45876,29.36,0.022625,3.67,0.018841,0.00076998,0.076998,25.02,29.36,3.67,0.076998,4.29433333333333,2.13333333333333,9.16124444444444,3.20480478149499,-0.465195218505007,-12.675619032834,"CF-PETG","Flat",110,2,"CF PETG 110%_2.txt"
4.48105,29.643,0.022771,3.7054,0.018987,0.00077584,0.077584,25.02,29.643,3.7054,0.077584,4.29433333333333,2.13333333333333,9.16124444444444,3.23569578126213,-0.469704218737871,-12.6762082025658,"CF-PETG","Flat",110,2,"CF PETG 110%_2.txt"
4.50334,29.927,0.022918,3.7409,0.019134,0.0007817,0.07817,25.02,29.927,3.7409,0.07817,4.29433333333333,2.13333333333333,9.16124444444444,3.26669593650547,-0.474204063494527,-12.6762026115247,"CF-PETG","Flat",110,2,"CF PETG 110%_2.txt"
4.52564,30.21,0.023064,3.7763,0.01928,0.00078755,0.078755,25.02,30.21,3.7763,0.078755,4.29433333333333,2.13333333333333,9.16124444444444,3.29758693627261,-0.478713063727392,-12.6767752489842,"CF-PETG","Flat",110,2,"CF PETG 110%_2.txt"
4.54793,30.494,0.023211,3.8117,0.019426,0.00079341,0.079341,25.021,30.494,3.8117,0.079341,4.29433333333333,2.13333333333333,9.16124444444444,3.32858709151595,-0.483112908484049,-12.6744735546882,"CF-PETG","Flat",110,2,"CF PETG 110%_2.txt"
4.57022,30.777,0.023357,3.8472,0.019573,0.00079927,0.079927,25.021,30.777,3.8472,0.079927,4.29433333333333,2.13333333333333,9.16124444444444,3.35947809128309,-0.487721908716913,-12.6773213952202,"CF-PETG","Flat",110,2,"CF PETG 110%_2.txt"
4.59252,31.061,0.023503,3.8826,0.019719,0.00080512,0.080512,25.021,31.061,3.8826,0.080512,4.29433333333333,2.13333333333333,9.16124444444444,3.39047824652643,-0.49212175347357,-12.6750567525259,"CF-PETG","Flat",110,2,"CF PETG 110%_2.txt"
4.61481,31.344,0.02365,3.9181,0.019866,0.00081098,0.081098,25.021,31.344,3.9181,0.081098,4.29433333333333,2.13333333333333,9.16124444444444,3.42136924629357,-0.496730753706434,-12.6778477758718,"CF-PETG","Flat",110,2,"CF PETG 110%_2.txt"
4.63711,31.628,0.023796,3.9535,0.020012,0.00081684,0.081684,25.021,31.628,3.9535,0.081684,4.29433333333333,2.13333333333333,9.16124444444444,3.45236940153691,-0.50113059846309,-12.675619032834,"CF-PETG","Flat",110,2,"CF PETG 110%_2.txt"
4.6594,31.911,0.023943,3.9889,0.020159,0.00082269,0.082269,25.021,31.911,3.9889,0.082269,4.29433333333333,2.13333333333333,9.16124444444444,3.48326040130404,-0.505639598695956,-12.6761663289618,"CF-PETG","Flat",110,2,"CF PETG 110%_2.txt"
4.68169,32.195,0.024089,4.0244,0.020305,0.00082855,0.082855,25.021,32.195,4.0244,0.082855,4.29433333333333,2.13333333333333,9.16124444444444,3.51426055654739,-0.510139443452612,-12.6761615011582,"CF-PETG","Flat",110,2,"CF PETG 110%_2.txt"
4.70399,32.479,0.024236,4.0598,0.020451,0.00083441,0.083441,25.022,32.479,4.0598,0.083441,4.29433333333333,2.13333333333333,9.16124444444444,3.54526071179073,-0.514539288209268,-12.6740058182489,"CF-PETG","Flat",110,2,"CF PETG 110%_2.txt"
4.72628,32.762,0.024382,4.0953,0.020598,0.00084026,0.084026,25.022,32.762,4.0953,0.084026,4.29433333333333,2.13333333333333,9.16124444444444,3.57615171155787,-0.519148288442133,-12.6766851864853,"CF-PETG","Flat",110,2,"CF PETG 110%_2.txt"
4.74857,33.046,0.024528,4.1307,0.020744,0.00084612,0.084612,25.022,33.046,4.1307,0.084612,4.29433333333333,2.13333333333333,9.16124444444444,3.60715186680121,-0.523548133198789,-12.6745620160939,"CF-PETG","Flat",110,2,"CF PETG 110%_2.txt"
4.77087,33.329,0.024675,4.1661,0.020891,0.00085198,0.085198,25.022,33.329,4.1661,0.085198,4.29433333333333,2.13333333333333,9.16124444444444,3.63804286656835,-0.528057133431654,-12.6750950152818,"CF-PETG","Flat",110,2,"CF PETG 110%_2.txt"
4.79316,33.613,0.024821,4.2016,0.021037,0.00085784,0.085784,25.022,33.613,4.2016,0.085784,4.29433333333333,2.13333333333333,9.16124444444444,3.66904302181169,-0.53255697818831,-12.6750994427911,"CF-PETG","Flat",110,2,"CF PETG 110%_2.txt"
4.81546,33.896,0.024968,4.237,0.021184,0.00086369,0.086369,25.022,33.896,4.237,0.086369,4.29433333333333,2.13333333333333,9.16124444444444,3.69993402157883,-0.537065978421175,-12.675619032834,"CF-PETG","Flat",110,2,"CF PETG 110%_2.txt"
4.83775,34.18,0.025114,4.2724,0.02133,0.00086955,0.086955,25.023,34.18,4.2724,0.086955,4.29433333333333,2.13333333333333,9.16124444444444,3.73093417682217,-0.541465823177831,-12.6735751141708,"CF-PETG","Flat",110,2,"CF PETG 110%_2.txt"
4.86004,34.463,0.02526,4.3079,0.021476,0.00087541,0.087541,25.023,34.463,4.3079,0.087541,4.29433333333333,2.13333333333333,9.16124444444444,3.7618251765893,-0.546074823410696,-12.6761258016829,"CF-PETG","Flat",110,2,"CF PETG 110%_2.txt"
4.88234,34.747,0.025407,4.3433,0.021623,0.00088126,0.088126,25.023,34.747,4.3433,0.088126,4.29433333333333,2.13333333333333,9.16124444444444,3.79282533183265,-0.550474668167352,-12.6741111175224,"CF-PETG","Flat",110,2,"CF PETG 110%_2.txt"
4.90463,35.03,0.025553,4.3788,0.021769,0.00088712,0.088712,25.023,35.03,4.3788,0.088712,4.29433333333333,2.13333333333333,9.16124444444444,3.82371633159978,-0.555083668400217,-12.6766161596834,"CF-PETG","Flat",110,2,"CF PETG 110%_2.txt"
4.92692,35.314,0.0257,4.4142,0.021916,0.00089298,0.089298,25.023,35.314,4.4142,0.089298,4.29433333333333,2.13333333333333,9.16124444444444,3.85471648684313,-0.559483513156873,-12.6746299025163,"CF-PETG","Flat",110,2,"CF PETG 110%_2.txt"
4.94922,35.597,0.025846,4.4496,0.022062,0.00089883,0.089883,25.023,35.597,4.4496,0.089883,4.29433333333333,2.13333333333333,9.16124444444444,3.88560748661026,-0.563992513389738,-12.6751284023224,"CF-PETG","Flat",110,2,"CF PETG 110%_2.txt"
4.97151,35.74,0.025993,4.4675,0.022208,0.00090469,0.090469,25.023,35.74,4.4675,0.090469,4.29433333333333,2.13333333333333,9.16124444444444,3.90121671970814,-0.566283280291857,-12.675619032834,"CF-PETG","Flat",110,2,"CF PETG 110%_2.txt"
4.99381,35.773,0.026139,4.4716,0.022355,0.00091055,0.091055,25.024,35.773,4.4716,0.091055,4.29433333333333,2.13333333333333,9.16124444444444,3.90481885042304,-0.566781149576961,-12.6751308161947,"CF-PETG","Flat",110,2,"CF PETG 110%_2.txt"
5.0161,35.805,0.026285,4.4757,0.022501,0.0009164,0.09164,25.024,35.805,4.4757,0.09164,4.29433333333333,2.13333333333333,9.16124444444444,3.90831182566173,-0.567388174338275,-12.6770823410478,"CF-PETG","Flat",110,2,"CF PETG 110%_2.txt"
5.03839,35.838,0.026432,4.4798,0.022648,0.00092226,0.092226,25.024,35.838,4.4798,0.092226,4.29433333333333,2.13333333333333,9.16124444444444,3.91191395637662,-0.567886043623379,-12.6765936788111,"CF-PETG","Flat",110,2,"CF PETG 110%_2.txt"
5.06069,35.871,0.026578,4.4839,0.022794,0.00092812,0.092812,25.024,35.871,4.4839,0.092812,4.29433333333333,2.13333333333333,9.16124444444444,3.91551608709152,-0.568383912908484,-12.6761059102229,"CF-PETG","Flat",110,2,"CF PETG 110%_2.txt"
5.08298,35.904,0.026725,4.488,0.022941,0.00093397,0.093397,25.024,35.904,4.488,0.093397,4.29433333333333,2.13333333333333,9.16124444444444,3.91911821780641,-0.568881782193588,-12.675619032834,"CF-PETG","Flat",110,2,"CF PETG 110%_2.txt"
5.10528,35.937,0.026871,4.4921,0.023087,0.00093983,0.093983,25.024,35.937,4.4921,0.093983,4.29433333333333,2.13333333333333,9.16124444444444,3.92272034852131,-0.569379651478692,-12.6751330442041,"CF-PETG","Flat",110,2,"CF PETG 110%_2.txt"
5.12757,35.97,0.027018,4.4962,0.023233,0.00094569,0.094569,25.024,35.97,4.4962,0.094569,4.29433333333333,2.13333333333333,9.16124444444444,3.9263224792362,-0.569877520763797,-12.674647941902,"CF-PETG","Flat",110,2,"CF PETG 110%_2.txt"
5.14986,36.002,0.027164,4.5003,0.02338,0.00095155,0.095155,25.025,36.002,4.5003,0.095155,4.29433333333333,2.13333333333333,9.16124444444444,3.92981545447489,-0.57048454552511,-12.6765892390532,"CF-PETG","Flat",110,2,"CF PETG 110%_2.txt"
5.17216,36.035,0.02731,4.5044,0.023526,0.0009574,0.09574,25.025,36.035,4.5044,0.09574,4.29433333333333,2.13333333333333,9.16124444444444,3.93341758518979,-0.570982414810215,-12.6761036943925,"CF-PETG","Flat",110,2,"CF PETG 110%_2.txt"
5.19445,36.068,0.027457,4.5085,0.023673,0.00096326,0.096326,25.025,36.068,4.5085,0.096326,4.29433333333333,2.13333333333333,9.16124444444444,3.93701971590468,-0.571480284095319,-12.675619032834,"CF-PETG","Flat",110,2,"CF PETG 110%_2.txt"
5.21674,36.208,0.027603,4.526,0.023819,0.00096912,0.096912,25.025,36.208,4.526,0.096912,4.29433333333333,2.13333333333333,9.16124444444444,3.95230148257393,-0.573698517426065,-12.675619032834,"CF-PETG","Flat",110,2,"CF PETG 110%_2.txt"
5.23904,36.444,0.02775,4.5555,0.023966,0.00097497,0.097497,25.025,36.444,4.5555,0.097497,4.29433333333333,2.13333333333333,9.16124444444444,3.97806217495925,-0.577437825040751,-12.675619032834,"CF-PETG","Flat",110,2,"CF PETG 110%_2.txt"
5.26133,36.681,0.027896,4.5851,0.024112,0.00098083,0.098083,25.025,36.681,4.5851,0.098083,4.29433333333333,2.13333333333333,9.16124444444444,4.00393202282077,-0.581167977179228,-12.6751429015556,"CF-PETG","Flat",110,2,"CF PETG 110%_2.txt"
5.28363,36.918,0.028043,4.6147,0.024258,0.00098669,0.098669,25.025,36.918,4.6147,0.098669,4.29433333333333,2.13333333333333,9.16124444444444,4.0298018706823,-0.584898129317705,-12.6746728783606,"CF-PETG","Flat",110,2,"CF PETG 110%_2.txt"
5.30592,37.155,0.028189,4.6443,0.024405,0.00099254,0.099254,25.026,37.155,4.6443,0.099254,4.29433333333333,2.13333333333333,9.16124444444444,4.05567171854382,-0.588628281456183,-12.6742088464609,"CF-PETG","Flat",110,2,"CF PETG 110%_2.txt"
5.32821,37.391,0.028335,4.6739,0.024551,0.0009984,0.09984,25.026,37.391,4.6739,0.09984,4.29433333333333,2.13333333333333,9.16124444444444,4.08143241092913,-0.592467589070869,-12.6760861180357,"CF-PETG","Flat",110,2,"CF PETG 110%_2.txt"
5.35051,37.628,0.028482,4.7035,0.024698,0.0010043,0.10043,25.026,37.628,4.7035,0.10043,4.29433333333333,2.13333333333333,9.16124444444444,4.10730225879065,-0.596197741209346,-12.675619032834,"CF-PETG","Flat",110,2,"CF PETG 110%_2.txt"
5.3728,37.865,0.028628,4.7331,0.024844,0.0010101,0.10101,25.026,37.865,4.7331,0.10101,4.29433333333333,2.13333333333333,9.16124444444444,4.13317210665218,-0.599927893347822,-12.6751577897746,"CF-PETG","Flat",110,2,"CF PETG 110%_2.txt"
5.39509,38.102,0.028775,4.7627,0.024991,0.001016,0.1016,25.026,38.102,4.7627,0.1016,4.29433333333333,2.13333333333333,9.16124444444444,4.1590419545137,-0.603658045486299,-12.6747022799315,"CF-PETG","Flat",110,2,"CF PETG 110%_2.txt"
5.41739,38.338,0.028921,4.7923,0.025137,0.0010218,0.10218,25.026,38.338,4.7923,0.10218,4.29433333333333,2.13333333333333,9.16124444444444,4.18480264689901,-0.607497353100985,-12.6765301233434,"CF-PETG","Flat",110,2,"CF PETG 110%_2.txt"
5.43968,38.575,0.029067,4.8219,0.025283,0.0010277,0.10277,25.026,38.575,4.8219,0.10277,4.29433333333333,2.13333333333333,9.16124444444444,4.21067249476054,-0.611227505239462,-12.6760717816517,"CF-PETG","Flat",110,2,"CF PETG 110%_2.txt"
5.46198,38.812,0.029214,4.8515,0.02543,0.0010335,0.10335,25.027,38.812,4.8515,0.10335,4.29433333333333,2.13333333333333,9.16124444444444,4.23654234262206,-0.614957657377939,-12.675619032834,"CF-PETG","Flat",110,2,"CF PETG 110%_2.txt"
5.48427,39.049,0.02936,4.8811,0.025576,0.0010394,0.10394,25.027,39.049,4.8811,0.10394,4.29433333333333,2.13333333333333,9.16124444444444,4.26241219048358,-0.618687809516417,-12.6751717751412,"CF-PETG","Flat",110,2,"CF PETG 110%_2.txt"
5.50656,39.285,0.029507,4.9107,0.025723,0.0010453,0.10453,25.027,39.285,4.9107,0.10453,4.29433333333333,2.13333333333333,9.16124444444444,4.2881728828689,-0.622527117131104,-12.6769527181686,"CF-PETG","Flat",110,2,"CF PETG 110%_2.txt"
5.52886,39.522,0.029653,4.9403,0.025869,0.0010511,0.10511,25.027,39.522,4.9403,0.10511,4.29433333333333,2.13333333333333,9.16124444444444,4.31404273073042,-0.62625726926958,-12.6765028291719,"CF-PETG","Flat",110,2,"CF PETG 110%_2.txt"
5.55115,39.759,0.0298,4.9698,0.026015,0.001057,0.1057,25.027,39.759,4.9698,0.1057,4.29433333333333,2.13333333333333,9.16124444444444,4.33991257859194,-0.629887421408057,-12.6743012074542,"CF-PETG","Flat",110,2,"CF PETG 110%_2.txt"
5.57344,39.996,0.029946,4.9994,0.026162,0.0010628,0.10628,25.027,39.996,4.9994,0.10628,4.29433333333333,2.13333333333333,9.16124444444444,4.36578242645347,-0.633617573546533,-12.6738723356109,"CF-PETG","Flat",110,2,"CF PETG 110%_2.txt"
5.59574,40.232,0.030092,5.029,0.026308,0.0010687,0.10687,25.027,40.232,5.029,0.10687,4.29433333333333,2.13333333333333,9.16124444444444,4.39154311883878,-0.63745688116122,-12.675619032834,"CF-PETG","Flat",110,2,"CF PETG 110%_2.txt"
5.61803,40.469,0.030239,5.0586,0.026455,0.0010745,0.10745,25.028,40.469,5.0586,0.10745,4.29433333333333,2.13333333333333,9.16124444444444,4.4174129667003,-0.641187033299697,-12.6751874688589,"CF-PETG","Flat",110,2,"CF PETG 110%_2.txt"
5.64033,40.706,0.030385,5.0882,0.026601,0.0010804,0.10804,25.028,40.706,5.0882,0.10804,4.29433333333333,2.13333333333333,9.16124444444444,4.44328281456183,-0.644917185438174,-12.6747609260283,"CF-PETG","Flat",110,2,"CF PETG 110%_2.txt"
5.66262,40.942,0.030532,5.1178,0.026748,0.0010863,0.10863,25.028,40.942,5.1178,0.10863,4.29433333333333,2.13333333333333,9.16124444444444,4.46904350694714,-0.64875649305286,-12.676472176577,"CF-PETG","Flat",110,2,"CF PETG 110%_2.txt"
5.68491,41.179,0.030678,5.1474,0.026894,0.0010921,0.10921,25.028,41.179,5.1474,0.10921,4.29433333333333,2.13333333333333,9.16124444444444,4.49491335480866,-0.652486645191337,-12.6760431517142,"CF-PETG","Flat",110,2,"CF PETG 110%_2.txt"
5.70721,41.416,0.030825,5.177,0.02704,0.001098,0.1098,25.028,41.416,5.177,0.1098,4.29433333333333,2.13333333333333,9.16124444444444,4.52078320267019,-0.656216797329814,-12.675619032834,"CF-PETG","Flat",110,2,"CF PETG 110%_2.txt"
5.7295,41.652,0.030971,5.2064,0.027187,0.0011038,0.11038,25.028,41.652,5.2064,0.11038,4.29433333333333,2.13333333333333,9.16124444444444,4.5465438950555,-0.659856104944501,-12.6739417821239,"CF-PETG","Flat",110,2,"CF PETG 110%_2.txt"
5.75179,41.863,0.031117,5.2329,0.027333,0.0011097,0.11097,25.029,41.863,5.2329,0.11097,4.29433333333333,2.13333333333333,9.16124444444444,4.56957570053559,-0.66332429946441,-12.6760362220644,"CF-PETG","Flat",110,2,"CF PETG 110%_2.txt"
5.77409,42.074,0.031264,5.2593,0.02748,0.0011155,0.11155,25.029,42.074,5.2593,0.11155,4.29433333333333,2.13333333333333,9.16124444444444,4.59260750601568,-0.66669249398432,-12.6764492229825,"CF-PETG","Flat",110,2,"CF PETG 110%_2.txt"
5.79638,42.286,0.03141,5.2857,0.027626,0.0011214,0.11214,25.029,42.286,5.2857,0.11214,4.29433333333333,2.13333333333333,9.16124444444444,4.61574846697198,-0.669951533028021,-12.6747929891598,"CF-PETG","Flat",110,2,"CF PETG 110%_2.txt"
5.81868,42.497,0.031557,5.3121,0.027773,0.0011273,0.11273,25.029,42.497,5.3121,0.11273,4.29433333333333,2.13333333333333,9.16124444444444,4.63878027245207,-0.673319727547931,-12.675208063627,"CF-PETG","Flat",110,2,"CF PETG 110%_2.txt"
5.84097,42.709,0.031703,5.3386,0.027919,0.0011331,0.11331,25.029,42.709,5.3386,0.11331,4.29433333333333,2.13333333333333,9.16124444444444,4.66192123340837,-0.676678766591631,-12.6752101036158,"CF-PETG","Flat",110,2,"CF PETG 110%_2.txt"
5.86326,42.92,0.03185,5.365,0.028065,0.001139,0.1139,25.029,42.92,5.365,0.1139,4.29433333333333,2.13333333333333,9.16124444444444,4.68495303888846,-0.680046961111542,-12.675619032834,"CF-PETG","Flat",110,2,"CF PETG 110%_2.txt"
5.88556,43.131,0.031996,5.3914,0.028212,0.0011448,0.11448,25.029,43.131,5.3914,0.11448,4.29433333333333,2.13333333333333,9.16124444444444,4.70798484436855,-0.683415155631452,-12.6760239572551,"CF-PETG","Flat",110,2,"CF PETG 110%_2.txt"
5.90785,43.343,0.032142,5.4178,0.028358,0.0011507,0.11507,25.03,43.343,5.4178,0.11507,4.29433333333333,2.13333333333333,9.16124444444444,4.73112580532485,-0.686674194675152,-12.67441017895,"CF-PETG","Flat",110,2,"CF PETG 110%_2.txt"
5.93014,43.554,0.032289,5.4443,0.028505,0.0011565,0.11565,25.03,43.554,5.4443,0.11565,4.29433333333333,2.13333333333333,9.16124444444444,4.75415761080494,-0.690142389195063,-12.6764210127117,"CF-PETG","Flat",110,2,"CF PETG 110%_2.txt"
5.95244,43.765,0.032435,5.4707,0.028651,0.0011624,0.11624,25.03,43.765,5.4707,0.11624,4.29433333333333,2.13333333333333,9.16124444444444,4.77718941628503,-0.693510583714973,-12.6768161974697,"CF-PETG","Flat",110,2,"CF PETG 110%_2.txt"
5.97473,43.977,0.032582,5.4971,0.028797,0.0011683,0.11683,25.03,43.977,5.4971,0.11683,4.29433333333333,2.13333333333333,9.16124444444444,4.80033037724133,-0.696769622758674,-12.6752218944293,"CF-PETG","Flat",110,2,"CF PETG 110%_2.txt"
5.99703,44.188,0.032728,5.5235,0.028944,0.0011741,0.11741,25.03,44.188,5.5235,0.11741,4.29433333333333,2.13333333333333,9.16124444444444,4.82336218272142,-0.700137817278584,-12.675619032834,"CF-PETG","Flat",110,2,"CF PETG 110%_2.txt"
6.01932,44.4,0.032874,5.55,0.02909,0.00118,0.118,25.03,44.4,5.55,0.118,4.29433333333333,2.13333333333333,9.16124444444444,4.84650314367772,-0.703496856322285,-12.675619032834,"CF-PETG","Flat",110,2,"CF PETG 110%_2.txt"
6.04161,44.611,0.033021,5.5764,0.029237,0.0011858,0.11858,25.03,44.611,5.5764,0.11858,4.29433333333333,2.13333333333333,9.16124444444444,4.8695349491578,-0.706865050842195,-12.6760105236747,"CF-PETG","Flat",110,2,"CF PETG 110%_2.txt"
6.06391,44.822,0.033167,5.6028,0.029383,0.0011917,0.11917,25.031,44.822,5.6028,0.11917,4.29433333333333,2.13333333333333,9.16124444444444,4.8925667546379,-0.710233245362105,-12.6763983251607,"CF-PETG","Flat",110,2,"CF PETG 110%_2.txt"
6.0862,45.034,0.033314,5.6292,0.02953,0.0011975,0.11975,25.031,45.034,5.6292,0.11975,4.29433333333333,2.13333333333333,9.16124444444444,4.91570771559419,-0.713492284405806,-12.674843395257,"CF-PETG","Flat",110,2,"CF PETG 110%_2.txt"
6.1085,45.245,0.03346,5.6556,0.029676,0.0012034,0.12034,25.031,45.245,5.6556,0.12034,4.29433333333333,2.13333333333333,9.16124444444444,4.93873952107428,-0.716860478925716,-12.6752330243602,"CF-PETG","Flat",110,2,"CF PETG 110%_2.txt"
6.13079,45.457,0.033607,5.6821,0.029822,0.0012092,0.12092,25.031,45.457,5.6821,0.12092,4.29433333333333,2.13333333333333,9.16124444444444,4.96188048203058,-0.720219517969417,-12.6752348246144,"CF-PETG","Flat",110,2,"CF PETG 110%_2.txt"
6.15308,45.668,0.033753,5.7085,0.029969,0.0012151,0.12151,25.031,45.668,5.7085,0.12151,4.29433333333333,2.13333333333333,9.16124444444444,4.98491228751067,-0.723587712489326,-12.675619032834,"CF-PETG","Flat",110,2,"CF PETG 110%_2.txt"
6.17538,45.879,0.033899,5.7349,0.030115,0.001221,0.1221,25.031,45.879,5.7349,0.1221,4.29433333333333,2.13333333333333,9.16124444444444,5.00794409299076,-0.726955907009237,-12.6759997037304,"CF-PETG","Flat",110,2,"CF PETG 110%_2.txt"
6.19767,46.091,0.034046,5.7613,0.030262,0.0012268,0.12268,25.031,46.091,5.7613,0.12268,4.29433333333333,2.13333333333333,9.16124444444444,5.03108505394706,-0.730214946052937,-12.6744822531883,"CF-PETG","Flat",110,2,"CF PETG 110%_2.txt"
6.21996,46.302,0.034192,5.7878,0.030408,0.0012327,0.12327,25.032,46.302,5.7878,0.12327,4.29433333333333,2.13333333333333,9.16124444444444,5.05411685942715,-0.733683140572848,-12.6763734160276,"CF-PETG","Flat",110,2,"CF PETG 110%_2.txt"
6.24226,46.513,0.034339,5.8142,0.030555,0.0012385,0.12385,25.032,46.513,5.8142,0.12385,4.29433333333333,2.13333333333333,9.16124444444444,5.07714866490724,-0.737051335092757,-12.6767454695875,"CF-PETG","Flat",110,2,"CF PETG 110%_2.txt"
6.26455,46.725,0.034485,5.8406,0.030701,0.0012444,0.12444,25.032,46.725,5.8406,0.12444,4.29433333333333,2.13333333333333,9.16124444444444,5.10028962586354,-0.740310374136459,-12.6752452511122,"CF-PETG","Flat",110,2,"CF PETG 110%_2.txt"
6.28685,46.936,0.034632,5.867,0.030847,0.0012502,0.12502,25.032,46.936,5.867,0.12502,4.29433333333333,2.13333333333333,9.16124444444444,5.12332143134363,-0.743678568656368,-12.675619032834,"CF-PETG","Flat",110,2,"CF PETG 110%_2.txt"
6.30914,47.148,0.034778,5.8935,0.030994,0.0012561,0.12561,25.032,47.148,5.8935,0.12561,4.29433333333333,2.13333333333333,9.16124444444444,5.14646239229993,-0.74703760770007,-12.675619032834,"CF-PETG","Flat",110,2,"CF PETG 110%_2.txt"
6.33143,47.359,0.034924,5.9199,0.03114,0.001262,0.1262,25.032,47.359,5.9199,0.1262,4.29433333333333,2.13333333333333,9.16124444444444,5.16949419778002,-0.750405802219979,-12.675987807564,"CF-PETG","Flat",110,2,"CF PETG 110%_2.txt"
6.35373,47.57,0.035071,5.9463,0.031287,0.0012678,0.12678,25.032,47.57,5.9463,0.12678,4.29433333333333,2.13333333333333,9.16124444444444,5.19252600326011,-0.75377399673989,-12.6763533077694,"CF-PETG","Flat",110,2,"CF PETG 110%_2.txt"
6.37602,47.782,0.035217,5.9727,0.031433,0.0012737,0.12737,25.033,47.782,5.9727,0.12737,4.29433333333333,2.13333333333333,9.16124444444444,5.21566696421641,-0.75703303578359,-12.6748880034757,"CF-PETG","Flat",110,2,"CF PETG 110%_2.txt"
6.39831,47.993,0.035364,5.9991,0.03158,0.0012795,0.12795,25.033,47.993,5.9991,0.12795,4.29433333333333,2.13333333333333,9.16124444444444,5.2386987696965,-0.760401230303501,-12.6752551266607,"CF-PETG","Flat",110,2,"CF PETG 110%_2.txt"
6.42061,48.205,0.03551,6.0256,0.031726,0.0012854,0.12854,25.033,48.205,6.0256,0.12854,4.29433333333333,2.13333333333333,9.16124444444444,5.2618397306528,-0.763760269347202,-12.6752567270845,"CF-PETG","Flat",110,2,"CF PETG 110%_2.txt"
6.4429,48.416,0.035657,6.052,0.031872,0.0012912,0.12912,25.033,48.416,6.052,0.12912,4.29433333333333,2.13333333333333,9.16124444444444,5.28487153613289,-0.767128463867111,-12.675619032834,"CF-PETG","Flat",110,2,"CF PETG 110%_2.txt"
6.4652,48.627,0.035803,6.0784,0.032019,0.0012971,0.12971,25.033,48.627,6.0784,0.12971,4.29433333333333,2.13333333333333,9.16124444444444,5.30790334161298,-0.770496658387021,-12.6759781914158,"CF-PETG","Flat",110,2,"CF PETG 110%_2.txt"
6.48749,48.839,0.035949,6.1048,0.032165,0.001303,0.1303,25.033,48.839,6.1048,0.1303,4.29433333333333,2.13333333333333,9.16124444444444,5.33104430256928,-0.773755697430722,-12.6745462165955,"CF-PETG","Flat",110,2,"CF PETG 110%_2.txt"
6.50978,49.05,0.036096,6.1313,0.032312,0.0013088,0.13088,25.033,49.05,6.1313,0.13088,4.29433333333333,2.13333333333333,9.16124444444444,5.35407610804937,-0.777223891950633,-12.6763311524576,"CF-PETG","Flat",110,2,"CF PETG 110%_2.txt"
6.53208,49.262,0.036242,6.1577,0.032458,0.0013147,0.13147,25.034,49.262,6.1577,0.13147,4.29433333333333,2.13333333333333,9.16124444444444,5.37721706900567,-0.780482930994333,-12.6749099662915,"CF-PETG","Flat",110,2,"CF PETG 110%_2.txt"
6.55437,49.473,0.036389,6.1841,0.032604,0.0013205,0.13205,25.034,49.473,6.1841,0.13205,4.29433333333333,2.13333333333333,9.16124444444444,5.40024887448576,-0.783851125514243,-12.6752660130697,"CF-PETG","Flat",110,2,"CF PETG 110%_2.txt"
6.57666,49.684,0.036535,6.2105,0.032751,0.0013264,0.13264,25.034,49.684,6.2105,0.13264,4.29433333333333,2.13333333333333,9.16124444444444,5.42328067996585,-0.787219320034153,-12.675619032834,"CF-PETG","Flat",110,2,"CF PETG 110%_2.txt"
6.59896,49.896,0.036681,6.237,0.032897,0.0013322,0.13322,25.034,49.896,6.237,0.13322,4.29433333333333,2.13333333333333,9.16124444444444,5.44642164092215,-0.790578359077855,-12.675619032834,"CF-PETG","Flat",110,2,"CF PETG 110%_2.txt"
6.62125,50.107,0.036828,6.2634,0.033044,0.0013381,0.13381,25.034,50.107,6.2634,0.13381,4.29433333333333,2.13333333333333,9.16124444444444,5.46945344640224,-0.793946553597764,-12.6759675830661,"CF-PETG","Flat",110,2,"CF PETG 110%_2.txt"
6.64355,50.318,0.036974,6.2898,0.03319,0.001344,0.1344,25.034,50.318,6.2898,0.1344,4.29433333333333,2.13333333333333,9.16124444444444,5.49248525188233,-0.797314748117674,-12.6763132073782,"CF-PETG","Flat",110,2,"CF PETG 110%_2.txt"
6.66584,50.53,0.037121,6.3162,0.033337,0.0013498,0.13498,25.035,50.53,6.3162,0.13498,4.29433333333333,2.13333333333333,9.16124444444444,5.51562621283863,-0.800573787161375,-12.6749277597507,"CF-PETG","Flat",110,2,"CF PETG 110%_2.txt"
6.68813,50.741,0.037267,6.3427,0.033483,0.0013557,0.13557,25.035,50.741,6.3427,0.13557,4.29433333333333,2.13333333333333,9.16124444444444,5.53865801831872,-0.804041981681284,-12.6766516102178,"CF-PETG","Flat",110,2,"CF PETG 110%_2.txt"
6.71043,50.953,0.037414,6.3691,0.033629,0.0013615,0.13615,25.035,50.953,6.3691,0.13615,4.29433333333333,2.13333333333333,9.16124444444444,5.56179897927501,-0.807301020724986,-12.6752762670548,"CF-PETG","Flat",110,2,"CF PETG 110%_2.txt"
6.73272,51.163,0.03756,6.3954,0.033776,0.0013674,0.13674,25.035,51.163,6.3954,0.13674,4.29433333333333,2.13333333333333,9.16124444444444,5.58472162927889,-0.810678370721106,-12.6759603890469,"CF-PETG","Flat",110,2,"CF PETG 110%_2.txt"
6.75501,51.372,0.037706,6.4215,0.033922,0.0013732,0.13732,25.035,51.372,6.4215,0.13732,4.29433333333333,2.13333333333333,9.16124444444444,5.60753512380657,-0.813964876193433,-12.675619032834,"CF-PETG","Flat",110,2,"CF PETG 110%_2.txt"
6.77731,51.581,0.037853,6.4476,0.034069,0.0013791,0.13791,25.035,51.581,6.4476,0.13791,4.29433333333333,2.13333333333333,9.16124444444444,5.63034861833424,-0.817251381665761,-12.6752804402531,"CF-PETG","Flat",110,2,"CF PETG 110%_2.txt"
6.7996,51.79,0.037999,6.4737,0.034215,0.001385,0.1385,25.035,51.79,6.4737,0.1385,4.29433333333333,2.13333333333333,9.16124444444444,5.65316211286191,-0.820537887138089,-12.674944577878,"CF-PETG","Flat",110,2,"CF PETG 110%_2.txt"
6.8219,51.999,0.038146,6.4998,0.034362,0.0013908,0.13908,25.036,51.999,6.4998,0.13908,4.29433333333333,2.13333333333333,9.16124444444444,5.67597560738958,-0.823824392610415,-12.6746114128191,"CF-PETG","Flat",110,2,"CF PETG 110%_2.txt"
6.84419,52.208,0.038292,6.526,0.034508,0.0013967,0.13967,25.036,52.208,6.526,0.13967,4.29433333333333,2.13333333333333,9.16124444444444,5.69878910191726,-0.827210898082744,-12.675619032834,"CF-PETG","Flat",110,2,"CF PETG 110%_2.txt"
6.86648,52.417,0.038439,6.5521,0.034654,0.0014025,0.14025,25.036,52.417,6.5521,0.14025,4.29433333333333,2.13333333333333,9.16124444444444,5.72160259644493,-0.830497403555072,-12.675285840495,"CF-PETG","Flat",110,2,"CF PETG 110%_2.txt"
6.88878,52.625,0.038585,6.5782,0.034801,0.0014084,0.14084,25.036,52.625,6.5782,0.14084,4.29433333333333,2.13333333333333,9.16124444444444,5.74430693549639,-0.833893064503608,-12.6766146438784,"CF-PETG","Flat",110,2,"CF PETG 110%_2.txt"
6.91107,52.834,0.038731,6.6043,0.034947,0.0014142,0.14142,25.036,52.834,6.6043,0.14142,4.29433333333333,2.13333333333333,9.16124444444444,5.76712043002406,-0.837179569975937,-12.6762801504465,"CF-PETG","Flat",110,2,"CF PETG 110%_2.txt"
6.93337,53.043,0.038878,6.6304,0.035094,0.0014201,0.14201,25.036,53.043,6.6304,0.14201,4.29433333333333,2.13333333333333,9.16124444444444,5.78993392455174,-0.840466075448265,-12.6759482904239,"CF-PETG","Flat",110,2,"CF PETG 110%_2.txt"
6.95566,53.252,0.039024,6.6565,0.03524,0.001426,0.1426,25.036,53.252,6.6565,0.1426,4.29433333333333,2.13333333333333,9.16124444444444,5.81274741907941,-0.843752580920593,-12.675619032834,"CF-PETG","Flat",110,2,"CF PETG 110%_2.txt"
6.97795,53.461,0.039171,6.6826,0.035387,0.0014318,0.14318,25.037,53.461,6.6826,0.14318,4.29433333333333,2.13333333333333,9.16124444444444,5.83556091360708,-0.847039086392921,-12.675292347184,"CF-PETG","Flat",110,2,"CF PETG 110%_2.txt"
7.00025,53.67,0.039317,6.7088,0.035533,0.0014377,0.14377,25.037,53.67,6.7088,0.14377,4.29433333333333,2.13333333333333,9.16124444444444,5.85837440813475,-0.850425591865248,-12.6762698525108,"CF-PETG","Flat",110,2,"CF PETG 110%_2.txt"
7.02254,53.879,0.039464,6.7349,0.035679,0.0014435,0.14435,25.037,53.879,6.7349,0.14435,4.29433333333333,2.13333333333333,9.16124444444444,5.88118790266242,-0.853712097337576,-12.6759431816,"CF-PETG","Flat",110,2,"CF PETG 110%_2.txt"
7.04483,54.088,0.03961,6.761,0.035826,0.0014494,0.14494,25.037,54.088,6.761,0.14494,4.29433333333333,2.13333333333333,9.16124444444444,5.9040013971901,-0.856998602809904,-12.675619032834,"CF-PETG","Flat",110,2,"CF PETG 110%_2.txt"
