Repository: VipulKohinkar/3D-Printing-Parameter-Optimisation

# 3D Printing Parameter Optimisation: Impact of K-Value on Carbon-Reinforced PETG

## MSc Mechanical Engineering with Management

**Author:** Vipul Kohinkar  
**Project:** MEE7012-SUM  
**Date:** 27 August 2026

---

## Project Overview

This project investigates the influence of flow-rate multiplier (K-value) and build orientation on the tensile behaviour of PETG and carbon-fibre-reinforced PETG (CF-PETG) manufactured using fused deposition modelling (FDM).

The study compares an unreinforced thermoplastic, PETG, with a carbon-fibre-reinforced PETG composite to investigate whether the two materials respond differently to changes in material flow and build orientation.

---

File: 3_Experimental_data/Modulus/Recalculated Stress Strain/Recalculated_Stress_Strain_All_Data.csv (part 31 of 212)
"Time (s)","Load (N)","Machine Extension (mm)","Stress (MPa)","Extension from Preload (mm)","Strain","Percentage Strain","Gauge Length (mm)","Load_N","NEXYGEN_Stress_MPa","Percentage_Strain","Measured_Width_mm","Measured_Thickness_mm","Measured_Area_mm2","Recalculated_Stress_MPa","Stress_Difference_MPa","Stress_Difference_Percent","Material","Orientation","K","Sample","File"
7.06713,54.297,0.039756,6.7871,0.035972,0.0014552,0.14552,25.037,54.297,6.7871,0.14552,4.29433333333333,2.13333333333333,9.16124444444444,5.92681489171777,-0.860285108282232,-12.6752973771159,"CF-PETG","Flat",110,2,"CF PETG 110%_2.txt"
7.08942,54.506,0.039903,6.8132,0.036119,0.0014611,0.14611,25.037,54.506,6.8132,0.14611,4.29433333333333,2.13333333333333,9.16124444444444,5.94962838624544,-0.86357161375456,-12.6749781857946,"CF-PETG","Flat",110,2,"CF PETG 110%_2.txt"
7.11172,54.715,0.040049,6.8393,0.036265,0.001467,0.1467,25.037,54.715,6.8393,0.1467,4.29433333333333,2.13333333333333,9.16124444444444,5.97244188077311,-0.866858119226887,-12.6746614306565,"CF-PETG","Flat",110,2,"CF PETG 110%_2.txt"
7.13401,54.924,0.040196,6.8654,0.036411,0.0014728,0.14728,25.038,54.924,6.8654,0.14728,4.29433333333333,2.13333333333333,9.16124444444444,5.99525537530078,-0.870144624699216,-12.6743470839167,"CF-PETG","Flat",110,2,"CF PETG 110%_2.txt"
7.1563,55.132,0.040342,6.8916,0.036558,0.0014787,0.14787,25.038,55.132,6.8916,0.14787,4.29433333333333,2.13333333333333,9.16124444444444,6.01795971435225,-0.873640285647753,-12.6768861461454,"CF-PETG","Flat",110,2,"CF PETG 110%_2.txt"
7.1786,55.341,0.040488,6.9177,0.036704,0.0014845,0.14845,25.038,55.341,6.9177,0.14845,4.29433333333333,2.13333333333333,9.16124444444444,6.04077320887992,-0.87692679112008,-12.6765657822698,"CF-PETG","Flat",110,2,"CF PETG 110%_2.txt"
7.20089,55.55,0.040635,6.9438,0.036851,0.0014904,0.14904,25.038,55.55,6.9438,0.14904,4.29433333333333,2.13333333333333,9.16124444444444,6.06358670340759,-0.880213296592409,-12.676247826729,"CF-PETG","Flat",110,2,"CF PETG 110%_2.txt"
7.22318,55.759,0.040781,6.9699,0.036997,0.0014962,0.14962,25.038,55.759,6.9699,0.14962,4.29433333333333,2.13333333333333,9.16124444444444,6.08640019793526,-0.883499802064736,-12.6759322524676,"CF-PETG","Flat",110,2,"CF PETG 110%_2.txt"
7.24548,55.968,0.040928,6.996,0.037144,0.0015021,0.15021,25.038,55.968,6.996,0.15021,4.29433333333333,2.13333333333333,9.16124444444444,6.10921369246294,-0.886786307537064,-12.675619032834,"CF-PETG","Flat",110,2,"CF PETG 110%_2.txt"
7.26777,56.177,0.041074,7.0221,0.03729,0.001508,0.1508,25.038,56.177,7.0221,0.1508,4.29433333333333,2.13333333333333,9.16124444444444,6.13202718699061,-0.890072813009392,-12.6753081415729,"CF-PETG","Flat",110,2,"CF PETG 110%_2.txt"
7.29007,56.386,0.041221,7.0482,0.037436,0.0015138,0.15138,25.039,56.386,7.0482,0.15138,4.29433333333333,2.13333333333333,9.16124444444444,6.15484068151828,-0.893359318481719,-12.674999552818,"CF-PETG","Flat",110,2,"CF PETG 110%_2.txt"
7.31236,56.595,0.041367,7.0744,0.037583,0.0015197,0.15197,25.039,56.595,7.0744,0.15197,4.29433333333333,2.13333333333333,9.16124444444444,6.17765417604595,-0.896745823954047,-12.6759276257216,"CF-PETG","Flat",110,2,"CF PETG 110%_2.txt"
7.33465,56.804,0.041513,7.1005,0.037729,0.0015255,0.15255,25.039,56.804,7.1005,0.15255,4.29433333333333,2.13333333333333,9.16124444444444,6.20046767057362,-0.900032329426375,-12.675619032834,"CF-PETG","Flat",110,2,"CF PETG 110%_2.txt"
7.35695,57.013,0.04166,7.1266,0.037876,0.0015314,0.15314,25.039,57.013,7.1266,0.15314,4.29433333333333,2.13333333333333,9.16124444444444,6.2232811651013,-0.903318834898704,-12.6753127002877,"CF-PETG","Flat",110,2,"CF PETG 110%_2.txt"
7.37924,57.222,0.041806,7.1527,0.038022,0.0015372,0.15372,25.039,57.222,7.1527,0.15372,4.29433333333333,2.13333333333333,9.16124444444444,6.24609465962897,-0.906605340371032,-12.675008603339,"CF-PETG","Flat",110,2,"CF PETG 110%_2.txt"
7.40153,57.43,0.041953,7.1788,0.038169,0.0015431,0.15431,25.039,57.43,7.1788,0.15431,4.29433333333333,2.13333333333333,9.16124444444444,6.26879899868043,-0.910001001319568,-12.6762272429872,"CF-PETG","Flat",110,2,"CF PETG 110%_2.txt"
7.42383,57.639,0.042099,7.2049,0.038315,0.001549,0.1549,25.039,57.639,7.2049,0.1549,4.29433333333333,2.13333333333333,9.16124444444444,6.2916124932081,-0.913287506791896,-12.6759220362794,"CF-PETG","Flat",110,2,"CF PETG 110%_2.txt"
7.44612,57.848,0.042246,7.231,0.038461,0.0015548,0.15548,25.04,57.848,7.231,0.15548,4.29433333333333,2.13333333333333,9.16124444444444,6.31442598773578,-0.916574012264224,-12.675619032834,"CF-PETG","Flat",110,2,"CF PETG 110%_2.txt"
7.46842,58.057,0.042392,7.2572,0.038608,0.0015607,0.15607,25.04,58.057,7.2572,0.15607,4.29433333333333,2.13333333333333,9.16124444444444,6.33723948226345,-0.919960517736551,-12.6765214922636,"CF-PETG","Flat",110,2,"CF PETG 110%_2.txt"
7.49071,58.266,0.042538,7.2833,0.038754,0.0015665,0.15665,25.04,58.266,7.2833,0.15665,4.29433333333333,2.13333333333333,9.16124444444444,6.36005297679112,-0.923247023208879,-12.6762185164538,"CF-PETG","Flat",110,2,"CF PETG 110%_2.txt"
7.513,58.475,0.042685,7.3094,0.038901,0.0015724,0.15724,25.04,58.475,7.3094,0.15724,4.29433333333333,2.13333333333333,9.16124444444444,6.38286647131879,-0.926533528681207,-12.6759177043425,"CF-PETG","Flat",110,2,"CF PETG 110%_2.txt"
7.5353,58.684,0.042831,7.3355,0.039047,0.0015782,0.15782,25.04,58.684,7.3355,0.15782,4.29433333333333,2.13333333333333,9.16124444444444,6.40567996584646,-0.929820034153535,-12.675619032834,"CF-PETG","Flat",110,2,"CF PETG 110%_2.txt"
7.55759,58.556,0.042978,7.3195,0.039194,0.0015841,0.15841,25.04,58.556,7.3195,0.15841,4.29433333333333,2.13333333333333,9.16124444444444,6.39170806489172,-0.927791935108282,-12.675619032834,"CF-PETG","Flat",110,2,"CF PETG 110%_2.txt"
7.57988,58.438,0.043124,7.3048,0.03934,0.0015899,0.15899,25.041,58.438,7.3048,0.15899,4.29433333333333,2.13333333333333,9.16124444444444,6.37882771869906,-0.925972281300939,-12.6762167520115,"CF-PETG","Flat",110,2,"CF PETG 110%_2.txt"
7.60218,58.669,0.04327,7.3336,0.039486,0.0015958,0.15958,25.041,58.669,7.3336,0.15958,4.29433333333333,2.13333333333333,9.16124444444444,6.40404263370333,-0.929557366296669,-12.6753213469056,"CF-PETG","Flat",110,2,"CF PETG 110%_2.txt"
7.62447,58.9,0.043417,7.3624,0.039633,0.0016017,0.16017,25.041,58.9,7.3624,0.16017,4.29433333333333,2.13333333333333,9.16124444444444,6.4292575487076,-0.933142451292401,-12.6744329470336,"CF-PETG","Flat",110,2,"CF PETG 110%_2.txt"
7.64677,59.13,0.043563,7.3913,0.039779,0.0016075,0.16075,25.041,59.13,7.3913,0.16075,4.29433333333333,2.13333333333333,9.16124444444444,6.45436330823566,-0.93693669176434,-12.676209756935,"CF-PETG","Flat",110,2,"CF PETG 110%_2.txt"
7.66906,59.361,0.04371,7.4201,0.039926,0.0016134,0.16134,25.041,59.361,7.4201,0.16134,4.29433333333333,2.13333333333333,9.16124444444444,6.47957822323993,-0.940521776760071,-12.6753248171867,"CF-PETG","Flat",110,2,"CF PETG 110%_2.txt"
7.69135,59.592,0.043856,7.449,0.040072,0.0016192,0.16192,25.041,59.592,7.449,0.16192,4.29433333333333,2.13333333333333,9.16124444444444,6.5047931382442,-0.944206861755802,-12.675619032834,"CF-PETG","Flat",110,2,"CF PETG 110%_2.txt"
7.71365,59.822,0.044003,7.4778,0.040218,0.0016251,0.16251,25.041,59.822,7.4778,0.16251,4.29433333333333,2.13333333333333,9.16124444444444,6.52989889777226,-0.947901102227742,-12.6762029236907,"CF-PETG","Flat",110,2,"CF PETG 110%_2.txt"
7.73594,60.053,0.044149,7.5067,0.040365,0.0016309,0.16309,25.042,60.053,7.5067,0.16309,4.29433333333333,2.13333333333333,9.16124444444444,6.55511381277653,-0.951586187223473,-12.6764914972421,"CF-PETG","Flat",110,2,"CF PETG 110%_2.txt"
7.75823,60.284,0.044295,7.5355,0.040511,0.0016368,0.16368,25.042,60.284,7.5355,0.16368,4.29433333333333,2.13333333333333,9.16124444444444,6.5803287277808,-0.955171272219203,-12.675619032834,"CF-PETG","Flat",110,2,"CF PETG 110%_2.txt"
7.78053,60.515,0.044442,7.5643,0.040658,0.0016427,0.16427,25.042,60.515,7.5643,0.16427,4.29433333333333,2.13333333333333,9.16124444444444,6.60554364278507,-0.958756357214934,-12.674753211995,"CF-PETG","Flat",110,2,"CF PETG 110%_2.txt"
7.80282,60.745,0.044588,7.5932,0.040804,0.0016485,0.16485,25.042,60.745,7.5932,0.16485,4.29433333333333,2.13333333333333,9.16124444444444,6.63064940231313,-0.962550597686874,-12.6764815583268,"CF-PETG","Flat",110,2,"CF PETG 110%_2.txt"
7.82512,60.976,0.044735,7.622,0.040951,0.0016544,0.16544,25.042,60.976,7.622,0.16544,4.29433333333333,2.13333333333333,9.16124444444444,6.6558643173174,-0.966135682682604,-12.675619032834,"CF-PETG","Flat",110,2,"CF PETG 110%_2.txt"
7.84741,61.207,0.044881,7.6509,0.041097,0.0016602,0.16602,25.042,61.207,7.6509,0.16602,4.29433333333333,2.13333333333333,9.16124444444444,6.68107923232166,-0.969820767678335,-12.6759043730585,"CF-PETG","Flat",110,2,"CF PETG 110%_2.txt"
7.8697,61.438,0.045028,7.6797,0.041243,0.0016661,0.16661,25.042,61.438,7.6797,0.16661,4.29433333333333,2.13333333333333,9.16124444444444,6.70629414732593,-0.973405852674066,-12.6750504925201,"CF-PETG","Flat",110,2,"CF PETG 110%_2.txt"
7.892,61.668,0.045174,7.7085,0.04139,0.0016719,0.16719,25.043,61.668,7.7085,0.16719,4.29433333333333,2.13333333333333,9.16124444444444,6.73139990685399,-0.977100093146006,-12.675619032834,"CF-PETG","Flat",110,2,"CF PETG 110%_2.txt"
7.91429,61.899,0.04532,7.7374,0.041536,0.0016778,0.16778,25.043,61.899,7.7374,0.16778,4.29433333333333,2.13333333333333,9.16124444444444,6.75661482185826,-0.980785178141737,-12.6759011831072,"CF-PETG","Flat",110,2,"CF PETG 110%_2.txt"
7.93659,62.13,0.045467,7.7662,0.041683,0.0016837,0.16837,25.043,62.13,7.7662,0.16837,4.29433333333333,2.13333333333333,9.16124444444444,6.78182973686253,-0.984370263137468,-12.6750568249268,"CF-PETG","Flat",110,2,"CF PETG 110%_2.txt"
7.95888,62.361,0.045613,7.7951,0.041829,0.0016895,0.16895,25.043,62.361,7.7951,0.16895,4.29433333333333,2.13333333333333,9.16124444444444,6.8070446518668,-0.988055348133198,-12.6753389710613,"CF-PETG","Flat",110,2,"CF PETG 110%_2.txt"
7.98117,62.591,0.04576,7.8239,0.041976,0.0016954,0.16954,25.043,62.591,7.8239,0.16954,4.29433333333333,2.13333333333333,9.16124444444444,6.83215041139486,-0.991749588605138,-12.6758980636912,"CF-PETG","Flat",110,2,"CF PETG 110%_2.txt"
8.00347,62.822,0.045906,7.8528,0.042122,0.0017012,0.17012,25.043,62.822,7.8528,0.17012,4.29433333333333,2.13333333333333,9.16124444444444,6.85736532639913,-0.995434673600869,-12.6761750407609,"CF-PETG","Flat",110,2,"CF PETG 110%_2.txt"
8.02576,63.053,0.046053,7.8816,0.042268,0.0017071,0.17071,25.043,63.053,7.8816,0.17071,4.29433333333333,2.13333333333333,9.16124444444444,6.8825802414034,-0.999019758596599,-12.6753420447193,"CF-PETG","Flat",110,2,"CF PETG 110%_2.txt"
8.04805,63.283,0.046199,7.9104,0.042415,0.0017129,0.17129,25.044,63.283,7.9104,0.17129,4.29433333333333,2.13333333333333,9.16124444444444,6.90768600093146,-1.00271399906854,-12.6758950124967,"CF-PETG","Flat",110,2,"CF PETG 110%_2.txt"
8.07035,63.514,0.046345,7.9393,0.042561,0.0017188,0.17188,25.044,63.514,7.9393,0.17188,4.29433333333333,2.13333333333333,9.16124444444444,6.93290091593573,-1.00639908406427,-12.6761689829616,"CF-PETG","Flat",110,2,"CF PETG 110%_2.txt"
8.09264,63.745,0.046492,7.9681,0.042708,0.0017247,0.17247,25.044,63.745,7.9681,0.17247,4.29433333333333,2.13333333333333,9.16124444444444,6.95811583094,-1.00998416906,-12.6753450516434,"CF-PETG","Flat",110,2,"CF PETG 110%_2.txt"
8.11494,63.976,0.046638,7.997,0.042854,0.0017305,0.17305,25.044,63.976,7.997,0.17305,4.29433333333333,2.13333333333333,9.16124444444444,6.98333074594427,-1.01366925405573,-12.675619032834,"CF-PETG","Flat",110,2,"CF PETG 110%_2.txt"
8.13723,64.206,0.046785,8.0258,0.043001,0.0017364,0.17364,25.044,64.206,8.0258,0.17364,4.29433333333333,2.13333333333333,9.16124444444444,7.00843650547233,-1.01736349452767,-12.6761630557411,"CF-PETG","Flat",110,2,"CF PETG 110%_2.txt"
8.15952,64.437,0.046931,8.0546,0.043147,0.0017422,0.17422,25.044,64.437,8.0546,0.17422,4.29433333333333,2.13333333333333,9.16124444444444,7.0336514204766,-1.0209485795234,-12.6753479939836,"CF-PETG","Flat",110,2,"CF PETG 110%_2.txt"
8.18182,64.668,0.047077,8.0835,0.043293,0.0017481,0.17481,25.044,64.668,8.0835,0.17481,4.29433333333333,2.13333333333333,9.16124444444444,7.05886633548087,-1.02463366451913,-12.675619032834,"CF-PETG","Flat",110,2,"CF PETG 110%_2.txt"
8.20411,64.899,0.047224,8.1123,0.04344,0.0017539,0.17539,25.045,64.899,8.1123,0.17539,4.29433333333333,2.13333333333333,9.16124444444444,7.08408125048514,-1.02821874951486,-12.6748116997012,"CF-PETG","Flat",110,2,"CF PETG 110%_2.txt"
8.2264,65.129,0.04737,8.1412,0.043586,0.0017598,0.17598,25.045,65.129,8.1412,0.17598,4.29433333333333,2.13333333333333,9.16124444444444,7.1091870100132,-1.0320129899868,-12.676423500059,"CF-PETG","Flat",110,2,"CF PETG 110%_2.txt"
8.2487,65.36,0.047517,8.17,0.043733,0.0017657,0.17657,25.045,65.36,8.17,0.17657,4.29433333333333,2.13333333333333,9.16124444444444,7.13440192501746,-1.03559807498254,-12.675619032834,"CF-PETG","Flat",110,2,"CF PETG 110%_2.txt"
8.27099,65.591,0.047663,8.1989,0.043879,0.0017715,0.17715,25.045,65.591,8.1989,0.17715,4.29433333333333,2.13333333333333,9.16124444444444,7.15961684002173,-1.03928315997827,-12.6758853014217,"CF-PETG","Flat",110,2,"CF PETG 110%_2.txt"
8.29329,65.822,0.04781,8.2277,0.044025,0.0017774,0.17774,25.045,65.822,8.2277,0.17774,4.29433333333333,2.13333333333333,9.16124444444444,7.184831755026,-1.042868244974,-12.675088359736,"CF-PETG","Flat",110,2,"CF PETG 110%_2.txt"
8.31558,66.052,0.047956,8.2565,0.044172,0.0017832,0.17832,25.045,66.052,8.2565,0.17832,4.29433333333333,2.13333333333333,9.16124444444444,7.20993751455406,-1.04656248544594,-12.675619032834,"CF-PETG","Flat",110,2,"CF PETG 110%_2.txt"
8.33787,66.283,0.048102,8.2854,0.044318,0.0017891,0.17891,25.045,66.283,8.2854,0.17891,4.29433333333333,2.13333333333333,9.16124444444444,7.23515242955833,-1.05024757044167,-12.675882521564,"CF-PETG","Flat",110,2,"CF PETG 110%_2.txt"
8.36017,66.514,0.048249,8.3142,0.044465,0.0017949,0.17949,25.046,66.514,8.3142,0.17949,4.29433333333333,2.13333333333333,9.16124444444444,7.2603673445626,-1.0538326554374,-12.6750938807991,"CF-PETG","Flat",110,2,"CF PETG 110%_2.txt"
8.38246,66.744,0.048395,8.3431,0.044611,0.0018008,0.18008,25.046,66.744,8.3431,0.18008,4.29433333333333,2.13333333333333,9.16124444444444,7.28547310409066,-1.05762689590934,-12.6766656987132,"CF-PETG","Flat",110,2,"CF PETG 110%_2.txt"
8.40475,66.975,0.048542,8.3719,0.044758,0.0018067,0.18067,25.046,66.975,8.3719,0.18067,4.29433333333333,2.13333333333333,9.16124444444444,7.31068801909493,-1.06121198090507,-12.6758797991504,"CF-PETG","Flat",110,2,"CF PETG 110%_2.txt"
8.42705,67.206,0.048688,8.4007,0.044904,0.0018125,0.18125,25.046,67.206,8.4007,0.18125,4.29433333333333,2.13333333333333,9.16124444444444,7.3359029340992,-1.0647970659008,-12.6750992881641,"CF-PETG","Flat",110,2,"CF PETG 110%_2.txt"
8.44934,67.437,0.048835,8.4296,0.04505,0.0018184,0.18184,25.046,67.437,8.4296,0.18184,4.29433333333333,2.13333333333333,9.16124444444444,7.36111784910347,-1.06848215089653,-12.6753600514441,"CF-PETG","Flat",110,2,"CF PETG 110%_2.txt"
8.47164,67.667,0.048981,8.4584,0.045197,0.0018242,0.18242,25.046,67.667,8.4584,0.18242,4.29433333333333,2.13333333333333,9.16124444444444,7.38622360863153,-1.07217639136847,-12.6758771324183,"CF-PETG","Flat",110,2,"CF PETG 110%_2.txt"
8.49393,67.898,0.049127,8.4873,0.045343,0.0018301,0.18301,25.047,67.898,8.4873,0.18301,4.29433333333333,2.13333333333333,9.16124444444444,7.4114385236358,-1.0758614763642,-12.6761334742993,"CF-PETG","Flat",110,2,"CF PETG 110%_2.txt"
8.51622,68.129,0.049274,8.5161,0.04549,0.0018359,0.18359,25.047,68.129,8.5161,0.18359,4.29433333333333,2.13333333333333,9.16124444444444,7.43665343864007,-1.07944656135993,-12.675362681978,"CF-PETG","Flat",110,2,"CF PETG 110%_2.txt"
8.53852,68.328,0.04942,8.541,0.045636,0.0018418,0.18418,25.047,68.328,8.541,0.18418,4.29433333333333,2.13333333333333,9.16124444444444,7.45837537840565,-1.08262462159435,-12.675619032834,"CF-PETG","Flat",110,2,"CF PETG 110%_2.txt"
8.56081,68.525,0.049567,8.5657,0.045783,0.0018477,0.18477,25.047,68.525,8.5657,0.18477,4.29433333333333,2.13333333333333,9.16124444444444,7.47987900721882,-1.08582099278118,-12.6763836321746,"CF-PETG","Flat",110,2,"CF PETG 110%_2.txt"
8.5831,68.722,0.049713,8.5903,0.045929,0.0018535,0.18535,25.047,68.722,8.5903,0.18535,4.29433333333333,2.13333333333333,9.16124444444444,7.50138263603198,-1.08891736396802,-12.6761273060082,"CF-PETG","Flat",110,2,"CF PETG 110%_2.txt"
8.6054,68.92,0.04986,8.615,0.046075,0.0018594,0.18594,25.047,68.92,8.615,0.18594,4.29433333333333,2.13333333333333,9.16124444444444,7.52299542032135,-1.09200457967865,-12.675619032834,"CF-PETG","Flat",110,2,"CF PETG 110%_2.txt"
8.62769,69.117,0.050006,8.6396,0.046222,0.0018652,0.18652,25.047,69.117,8.6396,0.18652,4.29433333333333,2.13333333333333,9.16124444444444,7.54449904913452,-1.09510095086548,-12.6753663464221,"CF-PETG","Flat",110,2,"CF PETG 110%_2.txt"
8.64999,69.314,0.050152,8.6642,0.046368,0.0018711,0.18711,25.048,69.314,8.6642,0.18711,4.29433333333333,2.13333333333333,9.16124444444444,7.56600267794768,-1.09819732205232,-12.6751150948999,"CF-PETG","Flat",110,2,"CF PETG 110%_2.txt"
8.67228,69.511,0.050299,8.6889,0.046515,0.0018769,0.18769,25.048,69.511,8.6889,0.18769,4.29433333333333,2.13333333333333,9.16124444444444,7.58750630676085,-1.10139369323915,-12.675870285527,"CF-PETG","Flat",110,2,"CF PETG 110%_2.txt"
8.69457,69.708,0.050445,8.7135,0.046661,0.0018828,0.18828,25.048,69.708,8.7135,0.18828,4.29433333333333,2.13333333333333,9.16124444444444,7.60900993557401,-1.10449006442599,-12.675619032834,"CF-PETG","Flat",110,2,"CF PETG 110%_2.txt"
8.71687,69.906,0.050592,8.7382,0.046808,0.0018887,0.18887,25.048,69.906,8.7382,0.18887,4.29433333333333,2.13333333333333,9.16124444444444,7.63062271986339,-1.10757728013661,-12.6751193625302,"CF-PETG","Flat",110,2,"CF PETG 110%_2.txt"
8.73916,70.103,0.050738,8.7628,0.046954,0.0018945,0.18945,25.048,70.103,8.7628,0.18945,4.29433333333333,2.13333333333333,9.16124444444444,7.65212634867655,-1.11067365132345,-12.6748716314814,"CF-PETG","Flat",110,2,"CF PETG 110%_2.txt"
8.76145,70.3,0.050884,8.7875,0.0471,0.0019004,0.19004,25.048,70.3,8.7875,0.19004,4.29433333333333,2.13333333333333,9.16124444444444,7.67362997748971,-1.11387002251028,-12.675619032834,"CF-PETG","Flat",110,2,"CF PETG 110%_2.txt"
8.78375,70.497,0.051031,8.8121,0.047247,0.0019062,0.19062,25.048,70.497,8.8121,0.19062,4.29433333333333,2.13333333333333,9.16124444444444,7.69513360630288,-1.11696639369712,-12.6753712928487,"CF-PETG","Flat",110,2,"CF PETG 110%_2.txt"
8.80604,70.694,0.051177,8.8368,0.047393,0.0019121,0.19121,25.049,70.694,8.8368,0.19121,4.29433333333333,2.13333333333333,9.16124444444444,7.71663723511605,-1.12016276488395,-12.6761131278738,"CF-PETG","Flat",110,2,"CF PETG 110%_2.txt"
8.82834,70.891,0.051324,8.8614,0.04754,0.0019179,0.19179,25.049,70.891,8.8614,0.19179,4.29433333333333,2.13333333333333,9.16124444444444,7.73814086392921,-1.12325913607079,-12.675865394529,"CF-PETG","Flat",110,2,"CF PETG 110%_2.txt"
8.85063,71.089,0.05147,8.8861,0.047686,0.0019238,0.19238,25.049,71.089,8.8861,0.19238,4.29433333333333,2.13333333333333,9.16124444444444,7.75975364821858,-1.12634635178142,-12.6753733559314,"CF-PETG","Flat",110,2,"CF PETG 110%_2.txt"
8.87292,71.286,0.051617,8.9107,0.047832,0.0019296,0.19296,25.049,71.286,8.9107,0.19296,4.29433333333333,2.13333333333333,9.16124444444444,7.78125727703175,-1.12944272296825,-12.6751290355219,"CF-PETG","Flat",110,2,"CF PETG 110%_2.txt"
8.89522,71.483,0.051763,8.9354,0.047979,0.0019355,0.19355,25.049,71.483,8.9354,0.19355,4.29433333333333,2.13333333333333,9.16124444444444,7.80276090584491,-1.13263909415509,-12.6758633542436,"CF-PETG","Flat",110,2,"CF PETG 110%_2.txt"
8.91751,71.68,0.051909,8.96,0.048125,0.0019414,0.19414,25.049,71.68,8.96,0.19414,4.29433333333333,2.13333333333333,9.16124444444444,7.82426453465808,-1.13573546534192,-12.675619032834,"CF-PETG","Flat",110,2,"CF PETG 110%_2.txt"
8.93981,71.877,0.052056,8.9847,0.048272,0.0019472,0.19472,25.049,71.877,8.9847,0.19472,4.29433333333333,2.13333333333333,9.16124444444444,7.84576816347124,-1.13893183652876,-12.6763479752107,"CF-PETG","Flat",110,2,"CF PETG 110%_2.txt"
8.9621,72.074,0.052202,9.0093,0.048418,0.0019531,0.19531,25.05,72.074,9.0093,0.19531,4.29433333333333,2.13333333333333,9.16124444444444,7.86727179228441,-1.14202820771559,-12.6761036674946,"CF-PETG","Flat",110,2,"CF PETG 110%_2.txt"
8.98439,72.272,0.052349,9.034,0.048565,0.0019589,0.19589,25.05,72.272,9.034,0.19589,4.29433333333333,2.13333333333333,9.16124444444444,7.88888457657378,-1.14511542342622,-12.675619032834,"CF-PETG","Flat",110,2,"CF PETG 110%_2.txt"
9.00669,72.469,0.052495,9.0586,0.048711,0.0019648,0.19648,25.05,72.469,9.0586,0.19648,4.29433333333333,2.13333333333333,9.16124444444444,7.91038820538694,-1.14821179461306,-12.6753780342774,"CF-PETG","Flat",110,2,"CF PETG 110%_2.txt"
9.02898,72.666,0.052642,9.0832,0.048857,0.0019706,0.19706,25.05,72.666,9.0832,0.19706,4.29433333333333,2.13333333333333,9.16124444444444,7.93189183420011,-1.15130816579989,-12.6751383411121,"CF-PETG","Flat",110,2,"CF PETG 110%_2.txt"
9.05127,72.866,0.052788,9.1083,0.049004,0.0019765,0.19765,25.05,72.866,9.1083,0.19765,4.29433333333333,2.13333333333333,9.16124444444444,7.9537229294419,-1.1545770705581,-12.6760983999001,"CF-PETG","Flat",110,2,"CF PETG 110%_2.txt"
9.07357,73.072,0.052934,9.134,0.04915,0.0019824,0.19824,25.05,73.072,9.134,0.19824,4.29433333333333,2.13333333333333,9.16124444444444,7.97620895754095,-1.15779104245905,-12.675619032834,"CF-PETG","Flat",110,2,"CF PETG 110%_2.txt"
9.09586,73.277,0.053081,9.1596,0.049297,0.0019882,0.19882,25.05,73.277,9.1596,0.19882,4.29433333333333,2.13333333333333,9.16124444444444,7.99858583016378,-1.16101416983622,-12.675380691692,"CF-PETG","Flat",110,2,"CF PETG 110%_2.txt"
9.11816,73.482,0.053227,9.1853,0.049443,0.0019941,0.19941,25.051,73.482,9.1853,0.19941,4.29433333333333,2.13333333333333,9.16124444444444,8.02096270278662,-1.16433729721338,-12.6760943813853,"CF-PETG","Flat",110,2,"CF PETG 110%_2.txt"
9.14045,73.688,0.053374,9.211,0.04959,0.0019999,0.19999,25.051,73.688,9.211,0.19999,4.29433333333333,2.13333333333333,9.16124444444444,8.04344873088566,-1.16755126911434,-12.675619032834,"CF-PETG","Flat",110,2,"CF PETG 110%_2.txt"
9.16274,73.893,0.05352,9.2366,0.049736,0.0020058,0.20058,25.051,73.893,9.2366,0.20058,4.29433333333333,2.13333333333333,9.16124444444444,8.0658256035085,-1.1707743964915,-12.6753826785993,"CF-PETG","Flat",110,2,"CF PETG 110%_2.txt"
9.18504,74.099,0.053667,9.2623,0.049882,0.0020116,0.20116,25.051,74.099,9.2623,0.20116,4.29433333333333,2.13333333333333,9.16124444444444,8.08831163160755,-1.17398836839245,-12.6749119375582,"CF-PETG","Flat",110,2,"CF PETG 110%_2.txt"
9.20733,74.304,0.053813,9.288,0.050029,0.0020175,0.20175,25.051,74.304,9.288,0.20175,4.29433333333333,2.13333333333333,9.16124444444444,8.11068850423038,-1.17731149576962,-12.675619032834,"CF-PETG","Flat",110,2,"CF PETG 110%_2.txt"
9.22962,74.509,0.053959,9.3137,0.050175,0.0020234,0.20234,25.051,74.509,9.3137,0.20234,4.29433333333333,2.13333333333333,9.16124444444444,8.13306537685322,-1.18063462314678,-12.6763222258263,"CF-PETG","Flat",110,2,"CF PETG 110%_2.txt"
9.25192,74.715,0.054106,9.3393,0.050322,0.0020292,0.20292,25.051,74.715,9.3393,0.20292,4.29433333333333,2.13333333333333,9.16124444444444,8.15555140495226,-1.18374859504774,-12.6749177673673,"CF-PETG","Flat",110,2,"CF PETG 110%_2.txt"
9.27421,74.92,0.054252,9.365,0.050468,0.0020351,0.20351,25.052,74.92,9.365,0.20351,4.29433333333333,2.13333333333333,9.16124444444444,8.1779282775751,-1.1870717224249,-12.675619032834,"CF-PETG","Flat",110,2,"CF PETG 110%_2.txt"
9.29651,75.125,0.054399,9.3907,0.050614,0.0020409,0.20409,25.052,75.125,9.3907,0.20409,4.29433333333333,2.13333333333333,9.16124444444444,8.20030515019794,-1.19039484980206,-12.6763164599238,"CF-PETG","Flat",110,2,"CF PETG 110%_2.txt"
9.3188,75.331,0.054545,9.4164,0.050761,0.0020468,0.20468,25.052,75.331,9.4164,0.20468,4.29433333333333,2.13333333333333,9.16124444444444,8.22279117829698,-1.19360882170302,-12.6758508740391,"CF-PETG","Flat",110,2,"CF PETG 110%_2.txt"
9.34109,75.536,0.054691,9.442,0.050907,0.0020526,0.20526,25.052,75.536,9.442,0.20526,4.29433333333333,2.13333333333333,9.16124444444444,8.24516805091982,-1.19683194908018,-12.675619032834,"CF-PETG","Flat",110,2,"CF PETG 110%_2.txt"
9.36339,75.742,0.054838,9.4677,0.051054,0.0020585,0.20585,25.052,75.742,9.4677,0.20585,4.29433333333333,2.13333333333333,9.16124444444444,8.26765407901886,-1.20004592098114,-12.6751578628509,"CF-PETG","Flat",110,2,"CF PETG 110%_2.txt"
9.38568,75.947,0.054984,9.4934,0.0512,0.0020644,0.20644,25.052,75.947,9.4934,0.20644,4.29433333333333,2.13333333333333,9.16124444444444,8.2900309516417,-1.2033690483583,-12.6758489935987,"CF-PETG","Flat",110,2,"CF PETG 110%_2.txt"
9.40797,76.152,0.055131,9.5191,0.051347,0.0020702,0.20702,25.053,76.152,9.5191,0.20702,4.29433333333333,2.13333333333333,9.16124444444444,8.31240782426454,-1.20669217573546,-12.6765363924684,"CF-PETG","Flat",110,2,"CF PETG 110%_2.txt"
9.43027,76.358,0.055277,9.5447,0.051493,0.0020761,0.20761,25.053,76.358,9.5447,0.20761,4.29433333333333,2.13333333333333,9.16124444444444,8.33489385236358,-1.20980614763642,-12.6751615832495,"CF-PETG","Flat",110,2,"CF PETG 110%_2.txt"
9.45256,76.563,0.055424,9.5704,0.051639,0.0020819,0.20819,25.053,76.563,9.5704,0.20819,4.29433333333333,2.13333333333333,9.16124444444444,8.35727072498642,-1.21312927501358,-12.675847143417,"CF-PETG","Flat",110,2,"CF PETG 110%_2.txt"
9.47486,76.769,0.05557,9.5961,0.051786,0.0020878,0.20878,25.053,76.769,9.5961,0.20878,4.29433333333333,2.13333333333333,9.16124444444444,8.37975675308546,-1.21634324691454,-12.6753915331701,"CF-PETG","Flat",110,2,"CF PETG 110%_2.txt"
9.49715,76.974,0.055716,9.6217,0.051932,0.0020936,0.20936,25.053,76.974,9.6217,0.20936,4.29433333333333,2.13333333333333,9.16124444444444,8.4021336257083,-1.2195663742917,-12.6751652441014,"CF-PETG","Flat",110,2,"CF PETG 110%_2.txt"
9.51944,77.179,0.055863,9.6474,0.052079,0.0020995,0.20995,25.053,77.179,9.6474,0.20995,4.29433333333333,2.13333333333333,9.16124444444444,8.42451049833113,-1.22288950166887,-12.6758453227695,"CF-PETG","Flat",110,2,"CF PETG 110%_2.txt"
9.54174,77.385,0.056009,9.6731,0.052225,0.0021054,0.21054,25.053,77.385,9.6731,0.21054,4.29433333333333,2.13333333333333,9.16124444444444,8.44699652643018,-1.22610347356982,-12.6753933441174,"CF-PETG","Flat",110,2,"CF PETG 110%_2.txt"
9.56403,77.596,0.056156,9.6995,0.052372,0.0021112,0.21112,25.054,77.596,9.6995,0.21112,4.29433333333333,2.13333333333333,9.16124444444444,8.47002833191027,-1.22947166808973,-12.675619032834,"CF-PETG","Flat",110,2,"CF PETG 110%_2.txt"
9.58632,77.809,0.056302,9.7261,0.052518,0.0021171,0.21171,25.054,77.809,9.7261,0.21171,4.29433333333333,2.13333333333333,9.16124444444444,8.49327844834278,-1.23282155165722,-12.6753945739528,"CF-PETG","Flat",110,2,"CF PETG 110%_2.txt"
9.60862,78.022,0.056449,9.7528,0.052664,0.0021229,0.21229,25.054,78.022,9.7528,0.21229,4.29433333333333,2.13333333333333,9.16124444444444,8.51652856477529,-1.23627143522471,-12.6760667216052,"CF-PETG","Flat",110,2,"CF PETG 110%_2.txt"
9.63091,78.236,0.056595,9.7795,0.052811,0.0021288,0.21288,25.054,78.236,9.7795,0.21288,4.29433333333333,2.13333333333333,9.16124444444444,8.539887836684,-1.239612163316,-12.675619032834,"CF-PETG","Flat",110,2,"CF PETG 110%_2.txt"
9.65321,78.449,0.056741,9.8061,0.052957,0.0021346,0.21346,25.054,78.449,9.8061,0.21346,4.29433333333333,2.13333333333333,9.16124444444444,8.56313795311651,-1.24296204688349,-12.6753964051304,"CF-PETG","Flat",110,2,"CF PETG 110%_2.txt"
9.6755,78.663,0.056888,9.8328,0.053104,0.0021405,0.21405,25.054,78.663,9.8328,0.21405,4.29433333333333,2.13333333333333,9.16124444444444,8.58649722502523,-1.24630277497477,-12.674952963294,"CF-PETG","Flat",110,2,"CF PETG 110%_2.txt"
9.69779,78.876,0.057034,9.8595,0.05325,0.0021464,0.21464,25.054,78.876,9.8595,0.21464,4.29433333333333,2.13333333333333,9.16124444444444,8.60974734145774,-1.24975265854227,-12.675619032834,"CF-PETG","Flat",110,2,"CF PETG 110%_2.txt"
9.72009,79.089,0.057181,9.8862,0.053397,0.0021522,0.21522,25.055,79.089,9.8862,0.21522,4.29433333333333,2.13333333333333,9.16124444444444,8.63299745789024,-1.25320254210976,-12.6762815046202,"CF-PETG","Flat",110,2,"CF PETG 110%_2.txt"
9.74238,79.303,0.057327,9.9128,0.053543,0.0021581,0.21581,25.055,79.303,9.9128,0.21581,4.29433333333333,2.13333333333333,9.16124444444444,8.65635672979896,-1.25644327020104,-12.6749583387241,"CF-PETG","Flat",110,2,"CF PETG 110%_2.txt"
9.76467,79.516,0.057474,9.9395,0.053689,0.0021639,0.21639,25.055,79.516,9.9395,0.21639,4.29433333333333,2.13333333333333,9.16124444444444,8.67960684623147,-1.25989315376853,-12.675619032834,"CF-PETG","Flat",110,2,"CF PETG 110%_2.txt"
9.78697,79.73,0.05762,9.9662,0.053836,0.0021698,0.21698,25.055,79.73,9.9662,0.21698,4.29433333333333,2.13333333333333,9.16124444444444,8.70296611814019,-1.26323388185981,-12.675180930142,"CF-PETG","Flat",110,2,"CF PETG 110%_2.txt"
9.80926,79.943,0.057766,9.9929,0.053982,0.0021756,0.21756,25.055,79.943,9.9929,0.21756,4.29433333333333,2.13333333333333,9.16124444444444,8.72621623457269,-1.26668376542731,-12.6758374988973,"CF-PETG","Flat",110,2,"CF PETG 110%_2.txt"
9.83156,80.156,0.057913,10.02,0.054129,0.0021815,0.21815,25.055,80.156,10.02,0.21815,4.29433333333333,2.13333333333333,9.16124444444444,8.7494663510052,-1.2705336489948,-12.6799765368742,"CF-PETG","Flat",110,2,"CF PETG 110%_2.txt"
9.85385,80.37,0.058059,10.046,0.054275,0.0021874,0.21874,25.055,80.37,10.046,0.21874,4.29433333333333,2.13333333333333,9.16124444444444,8.77282562291392,-1.27317437708608,-12.6734459196305,"CF-PETG","Flat",110,2,"CF PETG 110%_2.txt"
9.87614,80.583,0.058206,10.073,0.054421,0.0021932,0.21932,25.056,80.583,10.073,0.21932,4.29433333333333,2.13333333333333,9.16124444444444,8.79607573934643,-1.27692426065357,-12.6767026769937,"CF-PETG","Flat",110,2,"CF PETG 110%_2.txt"
9.89844,80.796,0.058352,10.1,0.054568,0.0021991,0.21991,25.056,80.796,10.1,0.21991,4.29433333333333,2.13333333333333,9.16124444444444,8.81932585577893,-1.28067414422106,-12.6799420219907,"CF-PETG","Flat",110,2,"CF PETG 110%_2.txt"
9.92073,81.01,0.058498,10.126,0.054714,0.0022049,0.22049,25.056,81.01,10.126,0.22049,4.29433333333333,2.13333333333333,9.16124444444444,8.84268512768765,-1.28331487231235,-12.673463088212,"CF-PETG","Flat",110,2,"CF PETG 110%_2.txt"
9.94303,81.223,0.058645,10.153,0.054861,0.0022108,0.22108,25.056,81.223,10.153,0.22108,4.29433333333333,2.13333333333333,9.16124444444444,8.86593524412016,-1.28706475587984,-12.6766941384797,"CF-PETG","Flat",110,2,"CF PETG 110%_2.txt"
9.96532,81.437,0.058791,10.18,0.055007,0.0022166,0.22166,25.056,81.437,10.18,0.22166,4.29433333333333,2.13333333333333,9.16124444444444,8.88929451602888,-1.29070548397112,-12.6788357953941,"CF-PETG","Flat",110,2,"CF PETG 110%_2.txt"
9.98761,81.65,0.058938,10.206,0.055154,0.0022225,0.22225,25.056,81.65,10.206,0.22225,4.29433333333333,2.13333333333333,9.16124444444444,8.91254463246139,-1.29345536753861,-12.6734799876407,"CF-PETG","Flat",110,2,"CF PETG 110%_2.txt"
10.0099,81.863,0.059084,10.233,0.0553,0.0022284,0.22284,25.056,81.863,10.233,0.22284,4.29433333333333,2.13333333333333,9.16124444444444,8.93579474889389,-1.29720525110611,-12.6766857334712,"CF-PETG","Flat",110,2,"CF PETG 110%_2.txt"
10.0322,82.077,0.059231,10.26,0.055446,0.0022342,0.22342,25.057,82.077,10.26,0.22342,4.29433333333333,2.13333333333333,9.16124444444444,8.95915402080261,-1.30084597919739,-12.6788107134249,"CF-PETG","Flat",110,2,"CF PETG 110%_2.txt"
10.0545,82.29,0.059377,10.286,0.055593,0.0022401,0.22401,25.057,82.29,10.286,0.22401,4.29433333333333,2.13333333333333,9.16124444444444,8.98240413723512,-1.30359586276488,-12.6734966241968,"CF-PETG","Flat",110,2,"CF PETG 110%_2.txt"
10.0768,82.504,0.059523,10.313,0.055739,0.0022459,0.22459,25.057,82.504,10.313,0.22459,4.29433333333333,2.13333333333333,9.16124444444444,9.00576340914383,-1.30723659085617,-12.675619032834,"CF-PETG","Flat",110,2,"CF PETG 110%_2.txt"
10.0991,82.675,0.058903,10.334,0.055119,0.0022211,0.22211,25.056,82.675,10.334,0.22211,4.29433333333333,2.13333333333333,9.16124444444444,9.02442899557557,-1.30957100442443,-12.6724502073199,"CF-PETG","Flat",110,2,"CF PETG 110%_2.txt"
10.1214,82.843,0.058165,10.355,0.054381,0.0021916,0.21916,25.056,82.843,10.355,0.21916,4.29433333333333,2.13333333333333,9.16124444444444,9.04276711557867,-1.31223288442133,-12.6724566337164,"CF-PETG","Flat",110,2,"CF PETG 110%_2.txt"
10.1437,83.012,0.058301,10.376,0.054517,0.002197,0.2197,25.056,83.012,10.376,0.2197,4.29433333333333,2.13333333333333,9.16124444444444,9.06121439105798,-1.31478560894202,-12.6714110345221,"CF-PETG","Flat",110,2,"CF PETG 110%_2.txt"
10.166,83.18,0.058436,10.398,0.054652,0.0022024,0.22024,25.056,83.18,10.398,0.22024,4.29433333333333,2.13333333333333,9.16124444444444,9.07955251106109,-1.31844748893891,-12.6798181278987,"CF-PETG","Flat",110,2,"CF PETG 110%_2.txt"
10.1883,83.349,0.058572,10.419,0.054788,0.0022079,0.22079,25.056,83.349,10.419,0.22079,4.29433333333333,2.13333333333333,9.16124444444444,9.0979997865404,-1.3210002134596,-12.6787620065227,"CF-PETG","Flat",110,2,"CF PETG 110%_2.txt"
10.2106,83.518,0.058707,10.44,0.054923,0.0022133,0.22133,25.056,83.518,10.44,0.22133,4.29433333333333,2.13333333333333,9.16124444444444,9.11644706201972,-1.32355293798028,-12.6777101339108,"CF-PETG","Flat",110,2,"CF PETG 110%_2.txt"
10.2328,83.686,0.058843,10.461,0.055059,0.0022187,0.22187,25.056,83.686,10.461,0.22187,4.29433333333333,2.13333333333333,9.16124444444444,9.13478518202282,-1.32621481797718,-12.6777059361168,"CF-PETG","Flat",110,2,"CF PETG 110%_2.txt"
10.2551,83.855,0.058978,10.482,0.055194,0.0022241,0.22241,25.056,83.855,10.482,0.22241,4.29433333333333,2.13333333333333,9.16124444444444,9.15323245750213,-1.32876754249786,-12.6766603939884,"CF-PETG","Flat",110,2,"CF PETG 110%_2.txt"
10.2774,84.023,0.059114,10.503,0.05533,0.0022295,0.22295,25.057,84.023,10.503,0.22295,4.29433333333333,2.13333333333333,9.16124444444444,9.17157057750524,-1.33142942249476,-12.676658311861,"CF-PETG","Flat",110,2,"CF PETG 110%_2.txt"
10.2997,84.192,0.05925,10.524,0.055465,0.002235,0.2235,25.057,84.192,10.524,0.2235,4.29433333333333,2.13333333333333,9.16124444444444,9.19001785298455,-1.33398214701545,-12.675619032834,"CF-PETG","Flat",110,2,"CF PETG 110%_2.txt"
10.322,84.36,0.059385,10.545,0.055601,0.0022404,0.22404,25.057,84.36,10.545,0.22404,4.29433333333333,2.13333333333333,9.16124444444444,9.20835597298766,-1.33664402701234,-12.675619032834,"CF-PETG","Flat",110,2,"CF PETG 110%_2.txt"
10.3443,84.529,0.059521,10.566,0.055737,0.0022458,0.22458,25.057,84.529,10.566,0.22458,4.29433333333333,2.13333333333333,9.16124444444444,9.22680324846697,-1.33919675153303,-12.6745859505303,"CF-PETG","Flat",110,2,"CF PETG 110%_2.txt"
10.3666,84.697,0.059656,10.587,0.055872,0.0022512,0.22512,25.057,84.697,10.587,0.22512,4.29433333333333,2.13333333333333,9.16124444444444,9.24514136847008,-1.34185863152992,-12.6745879997159,"CF-PETG","Flat",110,2,"CF PETG 110%_2.txt"
10.3889,84.886,0.059792,10.611,0.056008,0.0022567,0.22567,25.057,84.886,10.611,0.22567,4.29433333333333,2.13333333333333,9.16124444444444,9.26577175347357,-1.34522824652643,-12.6776764350809,"CF-PETG","Flat",110,2,"CF PETG 110%_2.txt"
10.4112,85.13,0.059927,10.641,0.056143,0.0022621,0.22621,25.057,85.13,10.641,0.22621,4.29433333333333,2.13333333333333,9.16124444444444,9.29240568966856,-1.34859431033144,-12.6735674309881,"CF-PETG","Flat",110,2,"CF PETG 110%_2.txt"
10.4335,85.373,0.060063,10.672,0.056279,0.0022675,0.22675,25.057,85.373,10.672,0.22675,4.29433333333333,2.13333333333333,9.16124444444444,9.31893047038733,-1.35306952961267,-12.6786874963706,"CF-PETG","Flat",110,2,"CF PETG 110%_2.txt"
10.4558,85.616,0.060199,10.702,0.056414,0.0022729,0.22729,25.058,85.616,10.702,0.22729,4.29433333333333,2.13333333333333,9.16124444444444,9.34545525110611,-1.35654474889389,-12.675619032834,"CF-PETG","Flat",110,2,"CF PETG 110%_2.txt"
10.4781,85.859,0.060334,10.732,0.05655,0.0022784,0.22784,25.058,85.859,10.732,0.22784,4.29433333333333,2.13333333333333,9.16124444444444,9.37198003182488,-1.36001996817511,-12.6725677243302,"CF-PETG","Flat",110,2,"CF PETG 110%_2.txt"
10.5004,86.103,0.06047,10.763,0.056686,0.0022838,0.22838,25.058,86.103,10.763,0.22838,4.29433333333333,2.13333333333333,9.16124444444444,9.39861396801987,-1.36438603198013,-12.6766332061705,"CF-PETG","Flat",110,2,"CF PETG 110%_2.txt"
10.5227,86.346,0.060605,10.793,0.056821,0.0022892,0.22892,25.058,86.346,10.793,0.22892,4.29433333333333,2.13333333333333,9.16124444444444,9.42513874873865,-1.36786125126135,-12.6735963241115,"CF-PETG","Flat",110,2,"CF PETG 110%_2.txt"
10.545,86.589,0.060741,10.824,0.056957,0.0022946,0.22946,25.058,86.589,10.824,0.22946,4.29433333333333,2.13333333333333,9.16124444444444,9.45166352945743,-1.37233647054257,-12.6786444063431,"CF-PETG","Flat",110,2,"CF PETG 110%_2.txt"
10.5673,86.832,0.060876,10.854,0.057092,0.0023,0.23,25.058,86.832,10.854,0.23,4.29433333333333,2.13333333333333,9.16124444444444,9.4781883101762,-1.3758116898238,-12.675619032834,"CF-PETG","Flat",110,2,"CF PETG 110%_2.txt"
10.5895,87.075,0.061012,10.884,0.057228,0.0023055,0.23055,25.058,87.075,10.884,0.23055,4.29433333333333,2.13333333333333,9.16124444444444,9.50471309089498,-1.37928690910502,-12.6726103372383,"CF-PETG","Flat",110,2,"CF PETG 110%_2.txt"
10.6118,87.319,0.061148,10.915,0.057363,0.0023109,0.23109,25.059,87.319,10.915,0.23109,4.29433333333333,2.13333333333333,9.16124444444444,9.53134702708996,-1.38365297291003,-12.6766190830054,"CF-PETG","Flat",110,2,"CF PETG 110%_2.txt"
10.6341,87.562,0.061283,10.945,0.057499,0.0023163,0.23163,25.059,87.562,10.945,0.23163,4.29433333333333,2.13333333333333,9.16124444444444,9.55787180780874,-1.38712819219126,-12.6736244147214,"CF-PETG","Flat",110,2,"CF PETG 110%_2.txt"
10.6564,87.805,0.061419,10.976,0.057634,0.0023217,0.23217,25.059,87.805,10.976,0.23217,4.29433333333333,2.13333333333333,9.16124444444444,9.58439658852752,-1.39160341147248,-12.6786025097712,"CF-PETG","Flat",110,2,"CF PETG 110%_2.txt"
10.6787,88.048,0.061554,11.006,0.05777,0.0023272,0.23272,25.059,88.048,11.006,0.23272,4.29433333333333,2.13333333333333,9.16124444444444,9.6109213692463,-1.39507863075371,-12.675619032834,"CF-PETG","Flat",110,2,"CF PETG 110%_2.txt"
10.701,88.256,0.06169,11.032,0.057906,0.0023326,0.23326,25.059,88.256,11.032,0.23326,4.29433333333333,2.13333333333333,9.16124444444444,9.63362570829776,-1.39837429170224,-12.675619032834,"CF-PETG","Flat",110,2,"CF PETG 110%_2.txt"
10.7233,88.44,0.061825,11.055,0.058041,0.002338,0.2338,25.059,88.44,11.055,0.2338,4.29433333333333,2.13333333333333,9.16124444444444,9.65371031592021,-1.40128968407979,-12.675619032834,"CF-PETG","Flat",110,2,"CF PETG 110%_2.txt"
10.7456,88.624,0.061961,11.078,0.058177,0.0023434,0.23434,25.059,88.624,11.078,0.23434,4.29433333333333,2.13333333333333,9.16124444444444,9.67379492354265,-1.40420507645735,-12.675619032834,"CF-PETG","Flat",110,2,"CF PETG 110%_2.txt"
10.7679,88.808,0.062096,11.101,0.058312,0.0023488,0.23488,25.059,88.808,11.101,0.23488,4.29433333333333,2.13333333333333,9.16124444444444,9.6938795311651,-1.4071204688349,-12.675619032834,"CF-PETG","Flat",110,2,"CF PETG 110%_2.txt"
10.7902,88.992,0.062232,11.124,0.058448,0.0023543,0.23543,25.06,88.992,11.124,0.23543,4.29433333333333,2.13333333333333,9.16124444444444,9.71396413878755,-1.41003586121245,-12.675619032834,"CF-PETG","Flat",110,2,"CF PETG 110%_2.txt"
10.8125,89.176,0.062368,11.147,0.058583,0.0023597,0.23597,25.06,89.176,11.147,0.23597,4.29433333333333,2.13333333333333,9.16124444444444,9.73404874641,-1.41295125359,-12.675619032834,"CF-PETG","Flat",110,2,"CF PETG 110%_2.txt"
10.8348,89.36,0.062503,11.17,0.058719,0.0023651,0.23651,25.06,89.36,11.17,0.23651,4.29433333333333,2.13333333333333,9.16124444444444,9.75413335403245,-1.41586664596755,-12.675619032834,"CF-PETG","Flat",110,2,"CF PETG 110%_2.txt"
10.8571,89.544,0.062639,11.193,0.058855,0.0023705,0.23705,25.06,89.544,11.193,0.23705,4.29433333333333,2.13333333333333,9.16124444444444,9.77421796165489,-1.41878203834511,-12.675619032834,"CF-PETG","Flat",110,2,"CF PETG 110%_2.txt"
