Repository: VipulKohinkar/3D-Printing-Parameter-Optimisation

# 3D Printing Parameter Optimisation: Impact of K-Value on Carbon-Reinforced PETG

## MSc Mechanical Engineering with Management

**Author:** Vipul Kohinkar  
**Project:** MEE7012-SUM  
**Date:** 27 August 2026

---

## Project Overview

This project investigates the influence of flow-rate multiplier (K-value) and build orientation on the tensile behaviour of PETG and carbon-fibre-reinforced PETG (CF-PETG) manufactured using fused deposition modelling (FDM).

The study compares an unreinforced thermoplastic, PETG, with a carbon-fibre-reinforced PETG composite to investigate whether the two materials respond differently to changes in material flow and build orientation.

---

File: 3_Experimental_data/Modulus/Recalculated Stress Strain/Recalculated_Stress_Strain_All_Data.csv (part 32 of 212)
"Time (s)","Load (N)","Machine Extension (mm)","Stress (MPa)","Extension from Preload (mm)","Strain","Percentage Strain","Gauge Length (mm)","Load_N","NEXYGEN_Stress_MPa","Percentage_Strain","Measured_Width_mm","Measured_Thickness_mm","Measured_Area_mm2","Recalculated_Stress_MPa","Stress_Difference_MPa","Stress_Difference_Percent","Material","Orientation","K","Sample","File"
10.8794,89.728,0.062774,11.216,0.05899,0.002376,0.2376,25.06,89.728,11.216,0.2376,4.29433333333333,2.13333333333333,9.16124444444444,9.79430256927734,-1.42169743072266,-12.675619032834,"CF-PETG","Flat",110,2,"CF PETG 110%_2.txt"
10.9017,89.912,0.06291,11.239,0.059126,0.0023814,0.23814,25.06,89.912,11.239,0.23814,4.29433333333333,2.13333333333333,9.16124444444444,9.81438717689979,-1.42461282310021,-12.675619032834,"CF-PETG","Flat",110,2,"CF PETG 110%_2.txt"
10.924,90.096,0.063045,11.262,0.059261,0.0023868,0.23868,25.06,90.096,11.262,0.23868,4.29433333333333,2.13333333333333,9.16124444444444,9.83447178452224,-1.42752821547776,-12.675619032834,"CF-PETG","Flat",110,2,"CF PETG 110%_2.txt"
10.9462,90.28,0.063181,11.285,0.059397,0.0023922,0.23922,25.061,90.28,11.285,0.23922,4.29433333333333,2.13333333333333,9.16124444444444,9.85455639214469,-1.43044360785531,-12.675619032834,"CF-PETG","Flat",110,2,"CF PETG 110%_2.txt"
10.9685,90.464,0.063317,11.308,0.059532,0.0023976,0.23976,25.061,90.464,11.308,0.23976,4.29433333333333,2.13333333333333,9.16124444444444,9.87464099976714,-1.43335900023286,-12.675619032834,"CF-PETG","Flat",110,2,"CF PETG 110%_2.txt"
10.9908,90.655,0.063452,11.332,0.059668,0.0024031,0.24031,25.061,90.655,11.332,0.24031,4.29433333333333,2.13333333333333,9.16124444444444,9.89548969572305,-1.43651030427695,-12.6765822827123,"CF-PETG","Flat",110,2,"CF PETG 110%_2.txt"
11.0131,90.873,0.063588,11.359,0.059804,0.0024085,0.24085,25.061,90.873,11.359,0.24085,4.29433333333333,2.13333333333333,9.16124444444444,9.9192855895366,-1.4397144104634,-12.6746580725715,"CF-PETG","Flat",110,2,"CF PETG 110%_2.txt"
11.0354,91.091,0.063723,11.386,0.059939,0.0024139,0.24139,25.061,91.091,11.386,0.24139,4.29433333333333,2.13333333333333,9.16124444444444,9.94308148335015,-1.44291851664985,-12.6727429883176,"CF-PETG","Flat",110,2,"CF PETG 110%_2.txt"
11.0577,91.309,0.063859,11.414,0.060075,0.0024193,0.24193,25.061,91.309,11.414,0.24193,4.29433333333333,2.13333333333333,9.16124444444444,9.9668773771637,-1.44712262283629,-12.6784880220457,"CF-PETG","Flat",110,2,"CF PETG 110%_2.txt"
11.08,91.527,0.063994,11.441,0.06021,0.0024248,0.24248,25.061,91.527,11.441,0.24248,4.29433333333333,2.13333333333333,9.16124444444444,9.99067327097726,-1.45032672902274,-12.6765731056966,"CF-PETG","Flat",110,2,"CF PETG 110%_2.txt"
11.1023,91.745,0.06413,11.468,0.060346,0.0024302,0.24302,25.062,91.745,11.468,0.24302,4.29433333333333,2.13333333333333,9.16124444444444,10.0144691647908,-1.45353083520919,-12.674667206219,"CF-PETG","Flat",110,2,"CF PETG 110%_2.txt"
11.1246,91.963,0.064265,11.495,0.060481,0.0024356,0.24356,25.062,91.963,11.495,0.24356,4.29433333333333,2.13333333333333,9.16124444444444,10.0382650586044,-1.45673494139564,-12.6727702600751,"CF-PETG","Flat",110,2,"CF PETG 110%_2.txt"
11.1469,92.181,0.064401,11.523,0.060617,0.002441,0.2441,25.062,92.181,11.523,0.2441,4.29433333333333,2.13333333333333,9.16124444444444,10.0620609524179,-1.46093904758208,-12.678460883295,"CF-PETG","Flat",110,2,"CF PETG 110%_2.txt"
11.1692,92.399,0.064537,11.55,0.060752,0.0024465,0.24465,25.062,92.399,11.55,0.24465,4.29433333333333,2.13333333333333,9.16124444444444,10.0858568462315,-1.46414315376853,-12.6765641018921,"CF-PETG","Flat",110,2,"CF PETG 110%_2.txt"
11.1915,92.617,0.064672,11.577,0.060888,0.0024519,0.24519,25.062,92.617,11.577,0.24519,4.29433333333333,2.13333333333333,9.16124444444444,10.109652740045,-1.46734725995498,-12.6746761678758,"CF-PETG","Flat",110,2,"CF PETG 110%_2.txt"
11.2138,92.835,0.064808,11.604,0.061024,0.0024573,0.24573,25.062,92.835,11.604,0.24573,4.29433333333333,2.13333333333333,9.16124444444444,10.1334486338586,-1.47055136614143,-12.6727970194883,"CF-PETG","Flat",110,2,"CF PETG 110%_2.txt"
11.2361,93.053,0.064943,11.632,0.061159,0.0024627,0.24627,25.062,93.053,11.632,0.24627,4.29433333333333,2.13333333333333,9.16124444444444,10.1572445276721,-1.47475547232787,-12.6784342531626,"CF-PETG","Flat",110,2,"CF PETG 110%_2.txt"
11.2584,93.272,0.065079,11.659,0.061295,0.0024681,0.24681,25.062,93.272,11.659,0.24681,4.29433333333333,2.13333333333333,9.16124444444444,10.1811495769619,-1.47785042303811,-12.675619032834,"CF-PETG","Flat",110,2,"CF PETG 110%_2.txt"
11.2807,93.49,0.065214,11.686,0.06143,0.0024736,0.24736,25.063,93.49,11.686,0.24736,4.29433333333333,2.13333333333333,9.16124444444444,10.2049454707754,-1.48105452922456,-12.6737508918754,"CF-PETG","Flat",110,2,"CF PETG 110%_2.txt"
11.3029,93.708,0.06535,11.713,0.061566,0.002479,0.2479,25.063,93.708,11.713,0.2479,4.29433333333333,2.13333333333333,9.16124444444444,10.228741364589,-1.48425863541101,-12.6718913635363,"CF-PETG","Flat",110,2,"CF PETG 110%_2.txt"
11.3252,93.926,0.065486,11.741,0.061701,0.0024844,0.24844,25.063,93.926,11.741,0.24844,4.29433333333333,2.13333333333333,9.16124444444444,10.2525372584025,-1.48846274159745,-12.6774784225999,"CF-PETG","Flat",110,2,"CF PETG 110%_2.txt"
11.3475,94.144,0.065621,11.768,0.061837,0.0024898,0.24898,25.063,94.144,11.768,0.24898,4.29433333333333,2.13333333333333,9.16124444444444,10.2763331522161,-1.4916668477839,-12.675619032834,"CF-PETG","Flat",110,2,"CF PETG 110%_2.txt"
11.3698,94.362,0.065757,11.795,0.061973,0.0024953,0.24953,25.063,94.362,11.795,0.24953,4.29433333333333,2.13333333333333,9.16124444444444,10.3001290460297,-1.49487095397035,-12.6737681557469,"CF-PETG","Flat",110,2,"CF PETG 110%_2.txt"
11.3921,94.58,0.065892,11.822,0.062108,0.0025007,0.25007,25.063,94.58,11.822,0.25007,4.29433333333333,2.13333333333333,9.16124444444444,10.3239249398432,-1.4980750601568,-12.671925733013,"CF-PETG","Flat",110,2,"CF PETG 110%_2.txt"
11.4144,94.798,0.066028,11.85,0.062244,0.0025061,0.25061,25.063,94.798,11.85,0.25061,4.29433333333333,2.13333333333333,9.16124444444444,10.3477208336568,-1.50227916634324,-12.6774613193522,"CF-PETG","Flat",110,2,"CF PETG 110%_2.txt"
11.4367,95.016,0.066163,11.877,0.062379,0.0025115,0.25115,25.064,95.016,11.877,0.25115,4.29433333333333,2.13333333333333,9.16124444444444,10.3715167274703,-1.50548327252969,-12.675619032834,"CF-PETG","Flat",110,2,"CF PETG 110%_2.txt"
11.459,95.234,0.066299,11.904,0.062515,0.0025169,0.25169,25.064,95.234,11.904,0.25169,4.29433333333333,2.13333333333333,9.16124444444444,10.3953126212839,-1.50868737871614,-12.6737851034622,"CF-PETG","Flat",110,2,"CF PETG 110%_2.txt"
11.4813,95.452,0.066434,11.932,0.06265,0.0025224,0.25224,25.064,95.452,11.932,0.25224,4.29433333333333,2.13333333333333,9.16124444444444,10.4191085150974,-1.51289148490259,-12.6792782844669,"CF-PETG","Flat",110,2,"CF PETG 110%_2.txt"
11.5036,95.67,0.06657,11.959,0.062786,0.0025278,0.25278,25.064,95.67,11.959,0.25278,4.29433333333333,2.13333333333333,9.16124444444444,10.442904408911,-1.51609559108903,-12.6774445278788,"CF-PETG","Flat",110,2,"CF PETG 110%_2.txt"
11.5259,95.888,0.066706,11.986,0.062921,0.0025332,0.25332,25.064,95.888,11.986,0.25332,4.29433333333333,2.13333333333333,9.16124444444444,10.4667003027245,-1.51929969727548,-12.675619032834,"CF-PETG","Flat",110,2,"CF PETG 110%_2.txt"
11.5482,96.107,0.066841,12.013,0.063057,0.0025386,0.25386,25.064,96.107,12.013,0.25386,4.29433333333333,2.13333333333333,9.16124444444444,10.4906053520143,-1.52239464798572,-12.6728930990237,"CF-PETG","Flat",110,2,"CF PETG 110%_2.txt"
11.5705,96.325,0.066977,12.041,0.063193,0.0025441,0.25441,25.064,96.325,12.041,0.25441,4.29433333333333,2.13333333333333,9.16124444444444,10.5144012458278,-1.52659875417216,-12.6783386277898,"CF-PETG","Flat",110,2,"CF PETG 110%_2.txt"
11.5928,96.543,0.067112,12.068,0.063328,0.0025495,0.25495,25.064,96.543,12.068,0.25495,4.29433333333333,2.13333333333333,9.16124444444444,10.5381971396414,-1.52980286035861,-12.6765235362828,"CF-PETG","Flat",110,2,"CF PETG 110%_2.txt"
11.6151,96.761,0.067248,12.095,0.063464,0.0025549,0.25549,25.065,96.761,12.095,0.25549,4.29433333333333,2.13333333333333,9.16124444444444,10.5619930334549,-1.53300696654506,-12.6747165485329,"CF-PETG","Flat",110,2,"CF PETG 110%_2.txt"
11.6374,96.979,0.067383,12.122,0.063599,0.0025603,0.25603,25.065,96.979,12.122,0.25603,4.29433333333333,2.13333333333333,9.16124444444444,10.5857889272685,-1.53621107273151,-12.6729176103903,"CF-PETG","Flat",110,2,"CF PETG 110%_2.txt"
11.6596,97.197,0.067519,12.15,0.063735,0.0025657,0.25657,25.065,97.197,12.15,0.25657,4.29433333333333,2.13333333333333,9.16124444444444,10.609584821082,-1.54041517891795,-12.6783142297774,"CF-PETG","Flat",110,2,"CF PETG 110%_2.txt"
11.6819,97.415,0.067655,12.177,0.06387,0.0025712,0.25712,25.065,97.415,12.177,0.25712,4.29433333333333,2.13333333333333,9.16124444444444,10.6333807148956,-1.5436192851044,-12.6765154397996,"CF-PETG","Flat",110,2,"CF PETG 110%_2.txt"
11.7042,97.633,0.06779,12.204,0.064006,0.0025766,0.25766,25.065,97.633,12.204,0.25766,4.29433333333333,2.13333333333333,9.16124444444444,10.6571766087092,-1.54682339129085,-12.6747246090696,"CF-PETG","Flat",110,2,"CF PETG 110%_2.txt"
11.7265,97.851,0.067926,12.231,0.064142,0.002582,0.2582,25.065,97.851,12.231,0.2582,4.29433333333333,2.13333333333333,9.16124444444444,10.6809725025227,-1.55002749747729,-12.6729416848769,"CF-PETG","Flat",110,2,"CF PETG 110%_2.txt"
11.7488,98.069,0.068061,12.259,0.064277,0.0025874,0.25874,25.065,98.069,12.259,0.25874,4.29433333333333,2.13333333333333,9.16124444444444,10.7047683963363,-1.55423160366374,-12.6782902656313,"CF-PETG","Flat",110,2,"CF PETG 110%_2.txt"
11.7711,98.287,0.068197,12.286,0.064413,0.0025929,0.25929,25.066,98.287,12.286,0.25929,4.29433333333333,2.13333333333333,9.16124444444444,10.7285642901498,-1.55743570985019,-12.6765074869786,"CF-PETG","Flat",110,2,"CF PETG 110%_2.txt"
11.7934,98.505,0.068332,12.313,0.064548,0.0025983,0.25983,25.066,98.505,12.313,0.25983,4.29433333333333,2.13333333333333,9.16124444444444,10.7523601839634,-1.56063981603664,-12.6747325268955,"CF-PETG","Flat",110,2,"CF PETG 110%_2.txt"
11.8157,98.723,0.068468,12.34,0.064684,0.0026037,0.26037,25.066,98.723,12.34,0.26037,4.29433333333333,2.13333333333333,9.16124444444444,10.7761560777769,-1.56384392222308,-12.6729653340606,"CF-PETG","Flat",110,2,"CF PETG 110%_2.txt"
11.838,98.942,0.068604,12.368,0.064819,0.0026091,0.26091,25.066,98.942,12.368,0.26091,4.29433333333333,2.13333333333333,9.16124444444444,10.8000611270667,-1.56793887293332,-12.6773841601983,"CF-PETG","Flat",110,2,"CF PETG 110%_2.txt"
11.8603,99.185,0.068739,12.398,0.064955,0.0026145,0.26145,25.066,99.185,12.398,0.26145,4.29433333333333,2.13333333333333,9.16124444444444,10.8265859077855,-1.57141409221454,-12.674738604731,"CF-PETG","Flat",110,2,"CF PETG 110%_2.txt"
11.8826,99.429,0.068875,12.429,0.065091,0.00262,0.262,25.066,99.429,12.429,0.262,4.29433333333333,2.13333333333333,9.16124444444444,10.8532198439804,-1.57578015601956,-12.6782537293391,"CF-PETG","Flat",110,2,"CF PETG 110%_2.txt"
11.9049,99.672,0.06901,12.459,0.065226,0.0026254,0.26254,25.066,99.672,12.459,0.26254,4.29433333333333,2.13333333333333,9.16124444444444,10.8797446246992,-1.57925537530078,-12.675619032834,"CF-PETG","Flat",110,2,"CF PETG 110%_2.txt"
11.9272,99.916,0.069146,12.49,0.065362,0.0026308,0.26308,25.067,99.916,12.49,0.26308,4.29433333333333,2.13333333333333,9.16124444444444,10.9063785608942,-1.5836214391058,-12.6791148046901,"CF-PETG","Flat",110,2,"CF PETG 110%_2.txt"
11.9495,100.16,0.069281,12.52,0.065497,0.0026362,0.26362,25.067,100.16,12.52,0.26362,4.29433333333333,2.13333333333333,9.16124444444444,10.9330124970892,-1.58698750291081,-12.675619032834,"CF-PETG","Flat",110,2,"CF PETG 110%_2.txt"
11.9718,100.4,0.069417,12.55,0.065633,0.0026417,0.26417,25.067,100.4,12.55,0.26417,4.29433333333333,2.13333333333333,9.16124444444444,10.9592098113793,-1.59079018862066,-12.675619032834,"CF-PETG","Flat",110,2,"CF PETG 110%_2.txt"
11.9941,100.65,0.069552,12.581,0.065768,0.0026471,0.26471,25.067,100.65,12.581,0.26471,4.29433333333333,2.13333333333333,9.16124444444444,10.9864986804316,-1.59450131956842,-12.6738837895908,"CF-PETG","Flat",110,2,"CF PETG 110%_2.txt"
12.0163,100.89,0.069688,12.611,0.065904,0.0026525,0.26525,25.067,100.89,12.611,0.26525,4.29433333333333,2.13333333333333,9.16124444444444,11.0126959947217,-1.59830400527827,-12.6738879175186,"CF-PETG","Flat",110,2,"CF PETG 110%_2.txt"
12.0386,101.13,0.069824,12.642,0.066039,0.0026579,0.26579,25.067,101.13,12.642,0.26579,4.29433333333333,2.13333333333333,9.16124444444444,11.0388933090119,-1.60310669098812,-12.6807996439497,"CF-PETG","Flat",110,2,"CF PETG 110%_2.txt"
12.0609,101.38,0.069959,12.672,0.066175,0.0026634,0.26634,25.067,101.38,12.672,0.26634,4.29433333333333,2.13333333333333,9.16124444444444,11.0661821780641,-1.60581782193588,-12.6721734685597,"CF-PETG","Flat",110,2,"CF PETG 110%_2.txt"
12.0832,101.62,0.070095,12.703,0.066311,0.0026688,0.26688,25.067,101.62,12.703,0.26688,4.29433333333333,2.13333333333333,9.16124444444444,11.0923794923543,-1.61062050764573,-12.679056188662,"CF-PETG","Flat",110,2,"CF PETG 110%_2.txt"
12.1055,101.87,0.07023,12.733,0.066446,0.0026742,0.26742,25.068,101.87,12.733,0.26742,4.29433333333333,2.13333333333333,9.16124444444444,11.1196683614065,-1.6133316385935,-12.6704754464266,"CF-PETG","Flat",110,2,"CF PETG 110%_2.txt"
12.1278,102.11,0.070366,12.764,0.066582,0.0026796,0.26796,25.068,102.11,12.764,0.26796,4.29433333333333,2.13333333333333,9.16124444444444,11.1458656756967,-1.61813432430334,-12.6773293975505,"CF-PETG","Flat",110,2,"CF PETG 110%_2.txt"
12.1501,102.35,0.070501,12.794,0.066717,0.002685,0.2685,25.068,102.35,12.794,0.2685,4.29433333333333,2.13333333333333,9.16124444444444,11.1720629899868,-1.6219370100132,-12.6773253870033,"CF-PETG","Flat",110,2,"CF PETG 110%_2.txt"
12.1724,102.6,0.070637,12.825,0.066853,0.0026905,0.26905,25.068,102.6,12.825,0.26905,4.29433333333333,2.13333333333333,9.16124444444444,11.199351859039,-1.62564814096095,-12.675619032834,"CF-PETG","Flat",110,2,"CF PETG 110%_2.txt"
12.1947,102.84,0.070773,12.855,0.066988,0.0026959,0.26959,25.068,102.84,12.855,0.26959,4.29433333333333,2.13333333333333,9.16124444444444,11.2255491733292,-1.6294508266708,-12.675619032834,"CF-PETG","Flat",110,2,"CF PETG 110%_2.txt"
12.217,103.08,0.070908,12.885,0.067124,0.0027013,0.27013,25.068,103.08,12.885,0.27013,4.29433333333333,2.13333333333333,9.16124444444444,11.2517464876193,-1.63325351238066,-12.675619032834,"CF-PETG","Flat",110,2,"CF PETG 110%_2.txt"
12.2393,103.28,0.071044,12.91,0.06726,0.0027067,0.27067,25.068,103.28,12.91,0.27067,4.29433333333333,2.13333333333333,9.16124444444444,11.2735775828611,-1.63642241713887,-12.675619032834,"CF-PETG","Flat",110,2,"CF PETG 110%_2.txt"
12.2616,103.48,0.071179,12.936,0.067395,0.0027122,0.27122,25.069,103.48,12.936,0.27122,4.29433333333333,2.13333333333333,9.16124444444444,11.2954086781029,-1.64059132189707,-12.682369526106,"CF-PETG","Flat",110,2,"CF PETG 110%_2.txt"
12.2839,103.69,0.071315,12.961,0.067531,0.0027176,0.27176,25.069,103.69,12.961,0.27176,4.29433333333333,2.13333333333333,9.16124444444444,11.3183313281068,-1.64266867189319,-12.673934664711,"CF-PETG","Flat",110,2,"CF PETG 110%_2.txt"
12.3062,103.89,0.07145,12.987,0.067666,0.002723,0.2723,25.069,103.89,12.987,0.2723,4.29433333333333,2.13333333333333,9.16124444444444,11.3401624233486,-1.6468375766514,-12.6806620208778,"CF-PETG","Flat",110,2,"CF PETG 110%_2.txt"
12.3285,104.1,0.071586,13.012,0.067802,0.0027284,0.27284,25.069,104.1,13.012,0.27284,4.29433333333333,2.13333333333333,9.16124444444444,11.3630850733525,-1.64891492664752,-12.6722635002115,"CF-PETG","Flat",110,2,"CF PETG 110%_2.txt"
12.3508,104.3,0.071721,13.038,0.067937,0.0027338,0.27338,25.069,104.3,13.038,0.27338,4.29433333333333,2.13333333333333,9.16124444444444,11.3849161685943,-1.65308383140573,-12.678967873951,"CF-PETG","Flat",110,2,"CF PETG 110%_2.txt"
12.373,104.51,0.071857,13.063,0.068073,0.0027393,0.27393,25.069,104.51,13.063,0.27393,4.29433333333333,2.13333333333333,9.16124444444444,11.4078388185982,-1.65516118140185,-12.6706053846884,"CF-PETG","Flat",110,2,"CF PETG 110%_2.txt"
12.3953,104.71,0.071993,13.089,0.068208,0.0027447,0.27447,25.069,104.71,13.089,0.27447,4.29433333333333,2.13333333333333,9.16124444444444,11.4296699138399,-1.65933008616006,-12.6772869291776,"CF-PETG","Flat",110,2,"CF PETG 110%_2.txt"
12.4176,104.92,0.072128,13.115,0.068344,0.0027501,0.27501,25.07,104.92,13.115,0.27501,4.29433333333333,2.13333333333333,9.16124444444444,11.4525925638438,-1.66240743615617,-12.675619032834,"CF-PETG","Flat",110,2,"CF PETG 110%_2.txt"
12.4399,105.12,0.072264,13.14,0.06848,0.0027555,0.27555,25.07,105.12,13.14,0.27555,4.29433333333333,2.13333333333333,9.16124444444444,11.4744236590856,-1.66557634091438,-12.675619032834,"CF-PETG","Flat",110,2,"CF PETG 110%_2.txt"
12.4622,105.33,0.072399,13.166,0.068615,0.002761,0.2761,25.07,105.33,13.166,0.2761,4.29433333333333,2.13333333333333,9.16124444444444,11.4973463090895,-1.6686536909105,-12.6739608910109,"CF-PETG","Flat",110,2,"CF PETG 110%_2.txt"
12.4845,105.54,0.072535,13.193,0.068751,0.0027664,0.27664,25.07,105.54,13.193,0.27664,4.29433333333333,2.13333333333333,9.16124444444444,11.5202689590934,-1.67273104090662,-12.6789285295734,"CF-PETG","Flat",110,2,"CF PETG 110%_2.txt"
12.5068,105.76,0.07267,13.22,0.068886,0.0027718,0.27718,25.07,105.76,13.22,0.27718,4.29433333333333,2.13333333333333,9.16124444444444,11.5442831638594,-1.67571683614065,-12.675619032834,"CF-PETG","Flat",110,2,"CF PETG 110%_2.txt"
12.5291,105.97,0.072806,13.246,0.069022,0.0027772,0.27772,25.07,105.97,13.246,0.27772,4.29433333333333,2.13333333333333,9.16124444444444,11.5672058138632,-1.67879418613677,-12.6739709054565,"CF-PETG","Flat",110,2,"CF PETG 110%_2.txt"
12.5514,106.19,0.072942,13.273,0.069157,0.0027826,0.27826,25.07,106.19,13.273,0.27826,4.29433333333333,2.13333333333333,9.16124444444444,11.5912200186292,-1.6817799813708,-12.6706847085873,"CF-PETG","Flat",110,2,"CF PETG 110%_2.txt"
12.5737,106.4,0.073077,13.3,0.069293,0.0027881,0.27881,25.07,106.4,13.3,0.27881,4.29433333333333,2.13333333333333,9.16124444444444,11.6141426686331,-1.68585733136692,-12.675619032834,"CF-PETG","Flat",110,2,"CF PETG 110%_2.txt"
12.596,106.62,0.073213,13.327,0.069429,0.0027935,0.27935,25.071,106.62,13.327,0.27935,4.29433333333333,2.13333333333333,9.16124444444444,11.6381568733991,-1.68884312660095,-12.672342812343,"CF-PETG","Flat",110,2,"CF PETG 110%_2.txt"
12.6183,106.83,0.073348,13.354,0.069564,0.0027989,0.27989,25.071,106.83,13.354,0.27989,4.29433333333333,2.13333333333333,9.16124444444444,11.6610795234029,-1.69292047659706,-12.6772538310399,"CF-PETG","Flat",110,2,"CF PETG 110%_2.txt"
12.6406,107.05,0.073484,13.381,0.0697,0.0028043,0.28043,25.071,107.05,13.381,0.28043,4.29433333333333,2.13333333333333,9.16124444444444,11.6850937281689,-1.6959062718311,-12.6739875333017,"CF-PETG","Flat",110,2,"CF PETG 110%_2.txt"
12.6629,107.26,0.073619,13.408,0.069835,0.0028098,0.28098,25.071,107.26,13.408,0.28098,4.29433333333333,2.13333333333333,9.16124444444444,11.7080163781728,-1.69998362182721,-12.6788754611218,"CF-PETG","Flat",110,2,"CF PETG 110%_2.txt"
12.6852,107.48,0.073755,13.435,0.069971,0.0028152,0.28152,25.071,107.48,13.435,0.28152,4.29433333333333,2.13333333333333,9.16124444444444,11.7320305829388,-1.70296941706124,-12.675619032834,"CF-PETG","Flat",110,2,"CF PETG 110%_2.txt"
12.7075,107.69,0.073891,13.462,0.070106,0.0028206,0.28206,25.071,107.69,13.462,0.28206,4.29433333333333,2.13333333333333,9.16124444444444,11.7549532329426,-1.70704676705736,-12.6804840815433,"CF-PETG","Flat",110,2,"CF PETG 110%_2.txt"
12.7297,107.91,0.074026,13.489,0.070242,0.002826,0.2826,25.071,107.91,13.489,0.2826,4.29433333333333,2.13333333333333,9.16124444444444,11.7789674377086,-1.71003256229139,-12.6772374697264,"CF-PETG","Flat",110,2,"CF PETG 110%_2.txt"
12.752,108.12,0.074162,13.516,0.070377,0.0028315,0.28315,25.072,108.12,13.516,0.28315,4.29433333333333,2.13333333333333,9.16124444444444,11.8018900877125,-1.71410991228751,-12.6820798482355,"CF-PETG","Flat",110,2,"CF PETG 110%_2.txt"
12.7743,108.34,0.074297,13.542,0.070513,0.0028369,0.28369,25.072,108.34,13.542,0.28369,4.29433333333333,2.13333333333333,9.16124444444444,11.8259042924785,-1.71609570752154,-12.6723948273633,"CF-PETG","Flat",110,2,"CF PETG 110%_2.txt"
12.7966,108.56,0.074433,13.569,0.070649,0.0028423,0.28423,25.072,108.56,13.569,0.28423,4.29433333333333,2.13333333333333,9.16124444444444,11.8499184972444,-1.71908150275557,-12.6691834531327,"CF-PETG","Flat",110,2,"CF PETG 110%_2.txt"
12.8189,108.77,0.074568,13.596,0.070784,0.0028477,0.28477,25.072,108.77,13.596,0.28477,4.29433333333333,2.13333333333333,9.16124444444444,11.8728411472483,-1.72315885275169,-12.674013332978,"CF-PETG","Flat",110,2,"CF PETG 110%_2.txt"
12.8412,108.99,0.074704,13.623,0.07092,0.0028531,0.28531,25.072,108.99,13.623,0.28531,4.29433333333333,2.13333333333333,9.16124444444444,11.8968553520143,-1.72614464798572,-12.6708114804795,"CF-PETG","Flat",110,2,"CF PETG 110%_2.txt"
12.8635,109.2,0.074839,13.65,0.071055,0.0028586,0.28586,25.072,109.2,13.65,0.28586,4.29433333333333,2.13333333333333,9.16124444444444,11.9197780020182,-1.73022199798184,-12.675619032834,"CF-PETG","Flat",110,2,"CF PETG 110%_2.txt"
12.8858,109.42,0.074975,13.677,0.071191,0.002864,0.2864,25.072,109.42,13.677,0.2864,4.29433333333333,2.13333333333333,9.16124444444444,11.9437922067841,-1.73320779321586,-12.6724266521596,"CF-PETG","Flat",110,2,"CF PETG 110%_2.txt"
12.9081,109.63,0.075111,13.704,0.071326,0.0028694,0.28694,25.072,109.63,13.704,0.28694,4.29433333333333,2.13333333333333,9.16124444444444,11.966714856788,-1.73728514321198,-12.6772120783128,"CF-PETG","Flat",110,2,"CF PETG 110%_2.txt"
12.9304,109.85,0.075246,13.731,0.071462,0.0028748,0.28748,25.073,109.85,13.731,0.28748,4.29433333333333,2.13333333333333,9.16124444444444,11.990729061554,-1.74027093844601,-12.6740291198457,"CF-PETG","Flat",110,2,"CF PETG 110%_2.txt"
12.9527,110.06,0.075382,13.758,0.071598,0.0028803,0.28803,25.073,110.06,13.758,0.28803,4.29433333333333,2.13333333333333,9.16124444444444,12.0136517115579,-1.74434828844213,-12.6787926184193,"CF-PETG","Flat",110,2,"CF PETG 110%_2.txt"
12.975,110.28,0.075517,13.785,0.071733,0.0028857,0.28857,25.073,110.28,13.785,0.28857,4.29433333333333,2.13333333333333,9.16124444444444,12.0376659163238,-1.74733408367616,-12.675619032834,"CF-PETG","Flat",110,2,"CF PETG 110%_2.txt"
12.9973,110.49,0.075653,13.812,0.071869,0.0028911,0.28911,25.073,110.49,13.812,0.28911,4.29433333333333,2.13333333333333,9.16124444444444,12.0605885663277,-1.75141143367228,-12.6803607998283,"CF-PETG","Flat",110,2,"CF PETG 110%_2.txt"
13.0196,110.71,0.075788,13.839,0.072004,0.0028965,0.28965,25.073,110.71,13.839,0.28965,4.29433333333333,2.13333333333333,9.16124444444444,12.0846027710937,-1.75439722890631,-12.6771965380903,"CF-PETG","Flat",110,2,"CF PETG 110%_2.txt"
13.0419,110.92,0.075924,13.865,0.07214,0.0029019,0.29019,25.073,110.92,13.865,0.29019,4.29433333333333,2.13333333333333,9.16124444444444,12.1075254210976,-1.75747457890243,-12.675619032834,"CF-PETG","Flat",110,2,"CF PETG 110%_2.txt"
13.0642,111.14,0.07606,13.892,0.072275,0.0029074,0.29074,25.073,111.14,13.892,0.29074,4.29433333333333,2.13333333333333,9.16124444444444,12.1315396258635,-1.76046037413646,-12.6724760591452,"CF-PETG","Flat",110,2,"CF PETG 110%_2.txt"
13.0864,111.35,0.076195,13.919,0.072411,0.0029128,0.29128,25.074,111.35,13.919,0.29128,4.29433333333333,2.13333333333333,9.16124444444444,12.1544622758674,-1.76453772413258,-12.6771874713168,"CF-PETG","Flat",110,2,"CF PETG 110%_2.txt"
13.1087,111.57,0.076331,13.946,0.072547,0.0029182,0.29182,25.074,111.57,13.946,0.29182,4.29433333333333,2.13333333333333,9.16124444444444,12.1784764806334,-1.76752351936661,-12.6740536309093,"CF-PETG","Flat",110,2,"CF PETG 110%_2.txt"
13.131,111.78,0.076466,13.973,0.072682,0.0029236,0.29236,25.074,111.78,13.973,0.29236,4.29433333333333,2.13333333333333,9.16124444444444,12.2013991306373,-1.77160086936273,-12.6787437870373,"CF-PETG","Flat",110,2,"CF PETG 110%_2.txt"
13.1533,112,0.076602,14,0.072818,0.0029291,0.29291,25.074,112,14,0.29291,4.29433333333333,2.13333333333333,9.16124444444444,12.2254133354032,-1.77458666459675,-12.675619032834,"CF-PETG","Flat",110,2,"CF PETG 110%_2.txt"
13.1756,112.22,0.076737,14.027,0.072953,0.0029345,0.29345,25.074,112.22,14.027,0.29345,4.29433333333333,2.13333333333333,9.16124444444444,12.2494275401692,-1.77757245983078,-12.6725063080543,"CF-PETG","Flat",110,2,"CF PETG 110%_2.txt"
13.1979,112.43,0.076873,14.054,0.073089,0.0029399,0.29399,25.074,112.43,14.054,0.29399,4.29433333333333,2.13333333333333,9.16124444444444,12.2723501901731,-1.7816498098269,-12.6771724052007,"CF-PETG","Flat",110,2,"CF PETG 110%_2.txt"
13.2202,112.65,0.077008,14.081,0.073224,0.0029453,0.29453,25.074,112.65,14.081,0.29453,4.29433333333333,2.13333333333333,9.16124444444444,12.2963643949391,-1.78463560506093,-12.6740686390237,"CF-PETG","Flat",110,2,"CF PETG 110%_2.txt"
13.2425,112.86,0.077144,14.108,0.07336,0.0029507,0.29507,25.075,112.86,14.108,0.29507,4.29433333333333,2.13333333333333,9.16124444444444,12.3192870449429,-1.78871295505705,-12.678713886143,"CF-PETG","Flat",110,2,"CF PETG 110%_2.txt"
13.2648,113.08,0.07728,14.135,0.073495,0.0029562,0.29562,25.075,113.08,14.135,0.29562,4.29433333333333,2.13333333333333,9.16124444444444,12.3433012497089,-1.79169875029108,-12.675619032834,"CF-PETG","Flat",110,2,"CF PETG 110%_2.txt"
13.2871,113.29,0.077415,14.161,0.073631,0.0029616,0.29616,25.075,113.29,14.161,0.29616,4.29433333333333,2.13333333333333,9.16124444444444,12.3662238997128,-1.7947761002872,-12.6740773976922,"CF-PETG","Flat",110,2,"CF PETG 110%_2.txt"
13.3094,113.51,0.077551,14.188,0.073767,0.002967,0.2967,25.075,113.51,14.188,0.2967,4.29433333333333,2.13333333333333,9.16124444444444,12.3902381044788,-1.79776189552123,-12.6710029286808,"CF-PETG","Flat",110,2,"CF PETG 110%_2.txt"
13.3317,113.72,0.077686,14.215,0.073902,0.0029724,0.29724,25.075,113.72,14.215,0.29724,4.29433333333333,2.13333333333333,9.16124444444444,12.4131607544827,-1.80183924551735,-12.675619032834,"CF-PETG","Flat",110,2,"CF PETG 110%_2.txt"
13.354,113.94,0.077822,14.242,0.074038,0.0029779,0.29779,25.075,113.94,14.242,0.29779,4.29433333333333,2.13333333333333,9.16124444444444,12.4371749592486,-1.80482504075138,-12.6725532983526,"CF-PETG","Flat",110,2,"CF PETG 110%_2.txt"
13.3763,114.15,0.077957,14.269,0.074173,0.0029833,0.29833,25.075,114.15,14.269,0.29833,4.29433333333333,2.13333333333333,9.16124444444444,12.4600976092525,-1.80890239074749,-12.6771489995619,"CF-PETG","Flat",110,2,"CF PETG 110%_2.txt"
13.3986,114.37,0.078093,14.296,0.074309,0.0029887,0.29887,25.075,114.37,14.296,0.29887,4.29433333333333,2.13333333333333,9.16124444444444,12.4841118140185,-1.81188818598152,-12.6740919556626,"CF-PETG","Flat",110,2,"CF PETG 110%_2.txt"
13.4209,114.58,0.078229,14.323,0.074444,0.0029941,0.29941,25.076,114.58,14.323,0.29941,4.29433333333333,2.13333333333333,9.16124444444444,12.5070344640224,-1.81596553597764,-12.6786674298516,"CF-PETG","Flat",110,2,"CF PETG 110%_2.txt"
13.4431,114.8,0.078364,14.35,0.07458,0.0029996,0.29996,25.076,114.8,14.35,0.29996,4.29433333333333,2.13333333333333,9.16124444444444,12.5310486687883,-1.81895133121167,-12.675619032834,"CF-PETG","Flat",110,2,"CF PETG 110%_2.txt"
13.4654,115.01,0.0785,14.377,0.074716,0.003005,0.3005,25.076,115.01,14.377,0.3005,4.29433333333333,2.13333333333333,9.16124444444444,12.5539713187922,-1.82302868120779,-12.6801744536954,"CF-PETG","Flat",110,2,"CF PETG 110%_2.txt"
13.4877,115.23,0.078635,14.404,0.074851,0.0030104,0.30104,25.076,115.23,14.404,0.30104,4.29433333333333,2.13333333333333,9.16124444444444,12.5779855235582,-1.82601447644182,-12.6771346601071,"CF-PETG","Flat",110,2,"CF PETG 110%_2.txt"
13.51,115.44,0.078771,14.431,0.074987,0.0030158,0.30158,25.076,115.44,14.431,0.30158,4.29433333333333,2.13333333333333,9.16124444444444,12.6009081735621,-1.83009182643794,-12.6816701991403,"CF-PETG","Flat",110,2,"CF PETG 110%_2.txt"
13.5323,115.66,0.078906,14.457,0.075122,0.0030212,0.30212,25.076,115.66,14.457,0.30212,4.29433333333333,2.13333333333333,9.16124444444444,12.624922378328,-1.83207762167197,-12.6725988910007,"CF-PETG","Flat",110,2,"CF PETG 110%_2.txt"
13.5546,115.88,0.079042,14.484,0.075258,0.0030267,0.30267,25.076,115.88,14.484,0.30267,4.29433333333333,2.13333333333333,9.16124444444444,12.648936583094,-1.835063416906,-12.6695900090168,"CF-PETG","Flat",110,2,"CF PETG 110%_2.txt"
13.5769,116.09,0.079177,14.511,0.075393,0.0030321,0.30321,25.077,116.09,14.511,0.30321,4.29433333333333,2.13333333333333,9.16124444444444,12.6718592330979,-1.83914076690212,-12.6741145813667,"CF-PETG","Flat",110,2,"CF PETG 110%_2.txt"
13.5992,116.31,0.079313,14.538,0.075529,0.0030375,0.30375,25.077,116.31,14.538,0.30375,4.29433333333333,2.13333333333333,9.16124444444444,12.6958734378639,-1.84212656213615,-12.6711140606421,"CF-PETG","Flat",110,2,"CF PETG 110%_2.txt"
13.6215,116.52,0.079449,14.565,0.075664,0.0030429,0.30429,25.077,116.52,14.565,0.30429,4.29433333333333,2.13333333333333,9.16124444444444,12.7187960878677,-1.84620391213227,-12.675619032834,"CF-PETG","Flat",110,2,"CF PETG 110%_2.txt"
13.6438,116.74,0.079584,14.592,0.0758,0.0030484,0.30484,25.077,116.74,14.592,0.30484,4.29433333333333,2.13333333333333,9.16124444444444,12.7428102926337,-1.8491897073663,-12.67262683228,"CF-PETG","Flat",110,2,"CF PETG 110%_2.txt"
13.6661,116.95,0.07972,14.619,0.075936,0.0030538,0.30538,25.077,116.95,14.619,0.30538,4.29433333333333,2.13333333333333,9.16124444444444,12.7657329426376,-1.85326705736241,-12.6771123699461,"CF-PETG","Flat",110,2,"CF PETG 110%_2.txt"
13.6884,117.17,0.079855,14.646,0.076071,0.0030592,0.30592,25.077,117.17,14.646,0.30592,4.29433333333333,2.13333333333333,9.16124444444444,12.7897471474036,-1.85625285259644,-12.6741284486989,"CF-PETG","Flat",110,2,"CF PETG 110%_2.txt"
13.7107,117.38,0.079991,14.673,0.076207,0.0030646,0.30646,25.077,117.38,14.673,0.30646,4.29433333333333,2.13333333333333,9.16124444444444,12.8126697974074,-1.86033020259256,-12.6785947154131,"CF-PETG","Flat",110,2,"CF PETG 110%_2.txt"
13.733,117.6,0.080126,14.7,0.076342,0.00307,0.307,25.078,117.6,14.7,0.307,4.29433333333333,2.13333333333333,9.16124444444444,12.8366840021734,-1.86331599782659,-12.675619032834,"CF-PETG","Flat",110,2,"CF PETG 110%_2.txt"
13.7553,117.81,0.080262,14.727,0.076478,0.0030755,0.30755,25.078,117.81,14.727,0.30755,4.29433333333333,2.13333333333333,9.16124444444444,12.8596066521773,-1.86739334782271,-12.6800661901454,"CF-PETG","Flat",110,2,"CF PETG 110%_2.txt"
13.7776,118.03,0.080398,14.754,0.076613,0.0030809,0.30809,25.078,118.03,14.754,0.30809,4.29433333333333,2.13333333333333,9.16124444444444,12.8836208569433,-1.87037914305674,-12.6770987058204,"CF-PETG","Flat",110,2,"CF PETG 110%_2.txt"
13.7998,118.24,0.080533,14.78,0.076749,0.0030863,0.30863,25.078,118.24,14.78,0.30863,4.29433333333333,2.13333333333333,9.16124444444444,12.9065435069471,-1.87345649305286,-12.675619032834,"CF-PETG","Flat",110,2,"CF PETG 110%_2.txt"
13.8221,118.46,0.080669,14.807,0.076885,0.0030917,0.30917,25.078,118.46,14.807,0.30917,4.29433333333333,2.13333333333333,9.16124444444444,12.9305577117131,-1.87644228828689,-12.6726702795089,"CF-PETG","Flat",110,2,"CF PETG 110%_2.txt"
13.8444,118.67,0.080804,14.834,0.07702,0.0030972,0.30972,25.078,118.67,14.834,0.30972,4.29433333333333,2.13333333333333,9.16124444444444,12.953480361717,-1.88051963828301,-12.6770907259202,"CF-PETG","Flat",110,2,"CF PETG 110%_2.txt"
13.8667,118.89,0.08094,14.861,0.077156,0.0031026,0.31026,25.078,118.89,14.861,0.31026,4.29433333333333,2.13333333333333,9.16124444444444,12.977494566483,-1.88350543351704,-12.6741500135727,"CF-PETG","Flat",110,2,"CF PETG 110%_2.txt"
13.889,119.1,0.081075,14.888,0.077291,0.003108,0.3108,25.078,119.1,14.888,0.3108,4.29433333333333,2.13333333333333,9.16124444444444,13.0004172164868,-1.88758278351316,-12.6785517431029,"CF-PETG","Flat",110,2,"CF PETG 110%_2.txt"
13.9113,119.32,0.081211,14.915,0.077427,0.0031134,0.31134,25.079,119.32,14.915,0.31134,4.29433333333333,2.13333333333333,9.16124444444444,13.0244314212528,-1.89056857874719,-12.675619032834,"CF-PETG","Flat",110,2,"CF PETG 110%_2.txt"
13.9336,119.54,0.081347,14.942,0.077562,0.0031188,0.31188,25.079,119.54,14.942,0.31188,4.29433333333333,2.13333333333333,9.16124444444444,13.0484456260188,-1.89355437398121,-12.6726969213038,"CF-PETG","Flat",110,2,"CF PETG 110%_2.txt"
13.9559,119.75,0.081482,14.969,0.077698,0.0031243,0.31243,25.079,119.75,14.969,0.31243,4.29433333333333,2.13333333333333,9.16124444444444,13.0713682760227,-1.89763172397733,-12.6770774532523,"CF-PETG","Flat",110,2,"CF PETG 110%_2.txt"
13.9782,119.97,0.081618,14.996,0.077834,0.0031297,0.31297,25.079,119.97,14.996,0.31297,4.29433333333333,2.13333333333333,9.16124444444444,13.0953824807886,-1.90061751921136,-12.6741632382726,"CF-PETG","Flat",110,2,"CF PETG 110%_2.txt"
14.0005,120.18,0.081753,15.023,0.077969,0.0031351,0.31351,25.079,120.18,15.023,0.31351,4.29433333333333,2.13333333333333,9.16124444444444,13.1183051307925,-1.90469486920748,-12.6785253891199,"CF-PETG","Flat",110,2,"CF PETG 110%_2.txt"
14.0228,120.4,0.081889,15.05,0.078105,0.0031405,0.31405,25.079,120.4,15.05,0.31405,4.29433333333333,2.13333333333333,9.16124444444444,13.1423193355585,-1.90768066444151,-12.675619032834,"CF-PETG","Flat",110,2,"CF PETG 110%_2.txt"
14.0451,120.61,0.082024,15.076,0.07824,0.003146,0.3146,25.079,120.61,15.076,0.3146,4.29433333333333,2.13333333333333,9.16124444444444,13.1652419855624,-1.91075801443763,-12.6741709633698,"CF-PETG","Flat",110,2,"CF PETG 110%_2.txt"
14.0674,120.83,0.08216,15.103,0.078376,0.0031514,0.31514,25.08,120.83,15.103,0.31514,4.29433333333333,2.13333333333333,9.16124444444444,13.1892561903283,-1.91374380967166,-12.6712825906883,"CF-PETG","Flat",110,2,"CF PETG 110%_2.txt"
14.0897,121.04,0.082295,15.13,0.078511,0.0031568,0.31568,25.08,121.04,15.13,0.31568,4.29433333333333,2.13333333333333,9.16124444444444,13.2121788403322,-1.91782115966778,-12.675619032834,"CF-PETG","Flat",110,2,"CF PETG 110%_2.txt"
14.112,121.2,0.082431,15.15,0.078647,0.0031622,0.31622,25.08,121.2,15.15,0.31622,4.29433333333333,2.13333333333333,9.16124444444444,13.2296437165257,-1.92035628347434,-12.675619032834,"CF-PETG","Flat",110,2,"CF PETG 110%_2.txt"
14.1343,121.31,0.082567,15.164,0.078782,0.0031676,0.31676,25.08,121.31,15.164,0.31676,4.29433333333333,2.13333333333333,9.16124444444444,13.2416508189086,-1.92234918109136,-12.6770586988351,"CF-PETG","Flat",110,2,"CF PETG 110%_2.txt"
14.1565,121.43,0.082702,15.178,0.078918,0.0031731,0.31731,25.08,121.43,15.178,0.31731,4.29433333333333,2.13333333333333,9.16124444444444,13.2547494760537,-1.92325052394628,-12.6713040186209,"CF-PETG","Flat",110,2,"CF PETG 110%_2.txt"
14.1788,121.54,0.082838,15.192,0.079054,0.0031785,0.31785,25.08,121.54,15.192,0.31785,4.29433333333333,2.13333333333333,9.16124444444444,13.2667565784367,-1.9252434215633,-12.6727450076573,"CF-PETG","Flat",110,2,"CF PETG 110%_2.txt"
14.2011,121.65,0.082973,15.207,0.079189,0.0031839,0.31839,25.08,121.65,15.207,0.31839,4.29433333333333,2.13333333333333,9.16124444444444,13.2787636808197,-1.92823631918031,-12.6799258182437,"CF-PETG","Flat",110,2,"CF PETG 110%_2.txt"
14.2234,121.77,0.083109,15.221,0.079325,0.0031893,0.31893,25.08,121.77,15.221,0.31893,4.29433333333333,2.13333333333333,9.16124444444444,13.2918623379648,-1.92913766203524,-12.6741847581318,"CF-PETG","Flat",110,2,"CF PETG 110%_2.txt"
14.2457,121.88,0.083244,15.235,0.07946,0.0031948,0.31948,25.081,121.88,15.235,0.31948,4.29433333333333,2.13333333333333,9.16124444444444,13.3038694403477,-1.93113055965225,-12.675619032834,"CF-PETG","Flat",110,2,"CF PETG 110%_2.txt"
14.268,121.99,0.08338,15.249,0.079596,0.0032002,0.32002,25.081,121.99,15.249,0.32002,4.29433333333333,2.13333333333333,9.16124444444444,13.3158765427307,-1.93312345726927,-12.677050673941,"CF-PETG","Flat",110,2,"CF PETG 110%_2.txt"
14.2903,122.11,0.083516,15.263,0.079731,0.0032056,0.32056,25.081,122.11,15.263,0.32056,4.29433333333333,2.13333333333333,9.16124444444444,13.3289751998758,-1.93402480012419,-12.6713280490349,"CF-PETG","Flat",110,2,"CF PETG 110%_2.txt"
14.3126,122.22,0.083651,15.277,0.079867,0.003211,0.3211,25.081,122.22,15.277,0.3211,4.29433333333333,2.13333333333333,9.16124444444444,13.3409823022588,-1.93601769774121,-12.6727609985024,"CF-PETG","Flat",110,2,"CF PETG 110%_2.txt"
14.3349,122.33,0.083787,15.291,0.080003,0.0032165,0.32165,25.081,122.33,15.291,0.32165,4.29433333333333,2.13333333333333,9.16124444444444,13.3529894046418,-1.93801059535822,-12.6741913240352,"CF-PETG","Flat",110,2,"CF PETG 110%_2.txt"
14.3572,122.44,0.083922,15.306,0.080138,0.0032219,0.32219,25.081,122.44,15.306,0.32219,4.29433333333333,2.13333333333333,9.16124444444444,13.3649965070248,-1.94100349297524,-12.6813242713657,"CF-PETG","Flat",110,2,"CF PETG 110%_2.txt"
14.3795,122.56,0.084058,15.32,0.080274,0.0032273,0.32273,25.081,122.56,15.32,0.32273,4.29433333333333,2.13333333333333,9.16124444444444,13.3780951641698,-1.94190483583016,-12.675619032834,"CF-PETG","Flat",110,2,"CF PETG 110%_2.txt"
14.4018,122.67,0.084193,15.334,0.080409,0.0032327,0.32327,25.082,122.67,15.334,0.32327,4.29433333333333,2.13333333333333,9.16124444444444,13.3901022665528,-1.94389773344718,-12.6770427380147,"CF-PETG","Flat",110,2,"CF PETG 110%_2.txt"
14.4241,122.78,0.084329,15.348,0.080545,0.0032381,0.32381,25.082,122.78,15.348,0.32381,4.29433333333333,2.13333333333333,9.16124444444444,13.4021093689358,-1.94589063106419,-12.6784638458704,"CF-PETG","Flat",110,2,"CF PETG 110%_2.txt"
14.4464,123.03,0.084464,15.379,0.08068,0.0032436,0.32436,25.082,123.03,15.379,0.32436,4.29433333333333,2.13333333333333,9.16124444444444,13.429398237988,-1.94960176201195,-12.6770385721565,"CF-PETG","Flat",110,2,"CF PETG 110%_2.txt"
14.4687,123.28,0.0846,15.41,0.080816,0.003249,0.3249,25.082,123.28,15.41,0.3249,4.29433333333333,2.13333333333333,9.16124444444444,13.4566871070403,-1.95331289295971,-12.675619032834,"CF-PETG","Flat",110,2,"CF PETG 110%_2.txt"
14.491,123.53,0.084736,15.441,0.080951,0.0032544,0.32544,25.082,123.53,15.441,0.32544,4.29433333333333,2.13333333333333,9.16124444444444,13.4839759760925,-1.95702402390747,-12.6742051933649,"CF-PETG","Flat",110,2,"CF PETG 110%_2.txt"
14.5132,123.78,0.084871,15.472,0.081087,0.0032598,0.32598,25.082,123.78,15.472,0.32598,4.29433333333333,2.13333333333333,9.16124444444444,13.5112648451448,-1.96073515485523,-12.6727970194883,"CF-PETG","Flat",110,2,"CF PETG 110%_2.txt"
14.5355,124.02,0.085007,15.503,0.081223,0.0032653,0.32653,25.082,124.02,15.503,0.32653,4.29433333333333,2.13333333333333,9.16124444444444,13.5374621594349,-1.96553784056509,-12.6784354032451,"CF-PETG","Flat",110,2,"CF PETG 110%_2.txt"
14.5578,124.27,0.085142,15.534,0.081358,0.0032707,0.32707,25.083,124.27,15.534,0.32707,4.29433333333333,2.13333333333333,9.16124444444444,13.5647510284872,-1.96924897151285,-12.6770244078334,"CF-PETG","Flat",110,2,"CF PETG 110%_2.txt"
14.5801,124.52,0.085278,15.565,0.081494,0.0032761,0.32761,25.083,124.52,15.565,0.32761,4.29433333333333,2.13333333333333,9.16124444444444,13.5920398975394,-1.97296010246061,-12.675619032834,"CF-PETG","Flat",110,2,"CF PETG 110%_2.txt"
14.6024,124.77,0.085413,15.596,0.081629,0.0032815,0.32815,25.083,124.77,15.596,0.32815,4.29433333333333,2.13333333333333,9.16124444444444,13.6193287665916,-1.97667123340837,-12.6742192447318,"CF-PETG","Flat",110,2,"CF PETG 110%_2.txt"
14.6247,125.01,0.085549,15.627,0.081765,0.0032869,0.32869,25.083,125.01,15.627,0.32869,4.29433333333333,2.13333333333333,9.16124444444444,13.6455260808818,-1.98147391911822,-12.6798100666681,"CF-PETG","Flat",110,2,"CF PETG 110%_2.txt"
14.647,125.26,0.085685,15.658,0.0819,0.0032924,0.32924,25.083,125.26,15.658,0.32924,4.29433333333333,2.13333333333333,9.16124444444444,13.672814949934,-1.98518505006598,-12.6784075237321,"CF-PETG","Flat",110,2,"CF PETG 110%_2.txt"
14.6693,125.51,0.08582,15.689,0.082036,0.0032978,0.32978,25.083,125.51,15.689,0.32978,4.29433333333333,2.13333333333333,9.16124444444444,13.7001038189863,-1.98889618101374,-12.6770105233841,"CF-PETG","Flat",110,2,"CF PETG 110%_2.txt"
