Repository: VipulKohinkar/3D-Printing-Parameter-Optimisation

# 3D Printing Parameter Optimisation: Impact of K-Value on Carbon-Reinforced PETG

## MSc Mechanical Engineering with Management

**Author:** Vipul Kohinkar  
**Project:** MEE7012-SUM  
**Date:** 27 August 2026

---

## Project Overview

This project investigates the influence of flow-rate multiplier (K-value) and build orientation on the tensile behaviour of PETG and carbon-fibre-reinforced PETG (CF-PETG) manufactured using fused deposition modelling (FDM).

The study compares an unreinforced thermoplastic, PETG, with a carbon-fibre-reinforced PETG composite to investigate whether the two materials respond differently to changes in material flow and build orientation.

---

File: 3_Experimental_data/Modulus/Recalculated Stress Strain/Recalculated_Stress_Strain_All_Data.csv (part 33 of 212)
"Time (s)","Load (N)","Machine Extension (mm)","Stress (MPa)","Extension from Preload (mm)","Strain","Percentage Strain","Gauge Length (mm)","Load_N","NEXYGEN_Stress_MPa","Percentage_Strain","Measured_Width_mm","Measured_Thickness_mm","Measured_Area_mm2","Recalculated_Stress_MPa","Stress_Difference_MPa","Stress_Difference_Percent","Material","Orientation","K","Sample","File"
14.6916,125.76,0.085956,15.72,0.082172,0.0033032,0.33032,25.083,125.76,15.72,0.33032,4.29433333333333,2.13333333333333,9.16124444444444,13.7273926880385,-1.9926073119615,-12.675619032834,"CF-PETG","Flat",110,2,"CF PETG 110%_2.txt"
14.7139,126.01,0.086091,15.751,0.082307,0.0033086,0.33086,25.083,126.01,15.751,0.33086,4.29433333333333,2.13333333333333,9.16124444444444,13.7546815570907,-1.99631844290926,-12.6742330195496,"CF-PETG","Flat",110,2,"CF PETG 110%_2.txt"
14.7362,126.25,0.086227,15.782,0.082443,0.0033141,0.33141,25.084,126.25,15.782,0.33141,4.29433333333333,2.13333333333333,9.16124444444444,13.7808788713809,-2.00112112861911,-12.6797689052028,"CF-PETG","Flat",110,2,"CF PETG 110%_2.txt"
14.7585,126.5,0.086362,15.812,0.082578,0.0033195,0.33195,25.084,126.5,15.812,0.33195,4.29433333333333,2.13333333333333,9.16124444444444,13.8081677404331,-2.00383225956687,-12.6728577002711,"CF-PETG","Flat",110,2,"CF PETG 110%_2.txt"
14.7808,126.73,0.086498,15.841,0.082714,0.0033249,0.33249,25.084,126.73,15.841,0.33249,4.29433333333333,2.13333333333333,9.16124444444444,13.8332734999612,-2.00772650003881,-12.6742408941279,"CF-PETG","Flat",110,2,"CF PETG 110%_2.txt"
14.8031,126.97,0.086633,15.871,0.082849,0.0033303,0.33303,25.084,126.97,15.871,0.33303,4.29433333333333,2.13333333333333,9.16124444444444,13.8594708142513,-2.01152918574866,-12.6742434991409,"CF-PETG","Flat",110,2,"CF PETG 110%_2.txt"
14.8254,127.2,0.086769,15.9,0.082985,0.0033357,0.33357,25.084,127.2,15.9,0.33357,4.29433333333333,2.13333333333333,9.16124444444444,13.8845765737794,-2.0154234262206,-12.675619032834,"CF-PETG","Flat",110,2,"CF PETG 110%_2.txt"
14.8477,127.43,0.086905,15.929,0.08312,0.0033412,0.33412,25.084,127.43,15.929,0.33412,4.29433333333333,2.13333333333333,9.16124444444444,13.9096823333075,-2.01931766669254,-12.676989557992,"CF-PETG","Flat",110,2,"CF PETG 110%_2.txt"
14.87,127.67,0.08704,15.959,0.083256,0.0033466,0.33466,25.084,127.67,15.959,0.33466,4.29433333333333,2.13333333333333,9.16124444444444,13.9358796475976,-2.02312035240239,-12.6769869816554,"CF-PETG","Flat",110,2,"CF PETG 110%_2.txt"
14.8922,127.9,0.087176,15.988,0.083392,0.003352,0.3352,25.085,127.9,15.988,0.3352,4.29433333333333,2.13333333333333,9.16124444444444,13.9609854071257,-2.02701459287433,-12.6783499679405,"CF-PETG","Flat",110,2,"CF PETG 110%_2.txt"
14.9145,128.14,0.087311,16.017,0.083527,0.0033574,0.33574,25.085,128.14,16.017,0.33574,4.29433333333333,2.13333333333333,9.16124444444444,13.9871827214158,-2.02981727858418,-12.6728930422937,"CF-PETG","Flat",110,2,"CF PETG 110%_2.txt"
14.9368,128.37,0.087447,16.046,0.083663,0.0033629,0.33629,25.085,128.37,16.046,0.33629,4.29433333333333,2.13333333333333,9.16124444444444,14.0122884809439,-2.03371151905612,-12.6742585009106,"CF-PETG","Flat",110,2,"CF PETG 110%_2.txt"
14.9591,128.61,0.087582,16.076,0.083798,0.0033683,0.33683,25.085,128.61,16.076,0.33683,4.29433333333333,2.13333333333333,9.16124444444444,14.038485795234,-2.03751420476597,-12.674261039848,"CF-PETG","Flat",110,2,"CF PETG 110%_2.txt"
14.9814,128.84,0.087718,16.105,0.083934,0.0033737,0.33737,25.085,128.84,16.105,0.33737,4.29433333333333,2.13333333333333,9.16124444444444,14.0635915547621,-2.04140844523791,-12.675619032834,"CF-PETG","Flat",110,2,"CF PETG 110%_2.txt"
15.0037,129.08,0.087854,16.134,0.084069,0.0033791,0.33791,25.085,129.08,16.134,0.33791,4.29433333333333,2.13333333333333,9.16124444444444,14.0897888690522,-2.04421113094776,-12.6702065882469,"CF-PETG","Flat",110,2,"CF PETG 110%_2.txt"
15.026,129.31,0.087989,16.164,0.084205,0.0033846,0.33846,25.085,129.31,16.164,0.33846,4.29433333333333,2.13333333333333,9.16124444444444,14.1148946285803,-2.0491053714197,-12.6769696326386,"CF-PETG","Flat",110,2,"CF PETG 110%_2.txt"
15.0483,129.54,0.088125,16.193,0.084341,0.00339,0.339,25.086,129.54,16.193,0.339,4.29433333333333,2.13333333333333,9.16124444444444,14.1400003881084,-2.05299961189164,-12.6783153948721,"CF-PETG","Flat",110,2,"CF PETG 110%_2.txt"
15.0706,129.78,0.08826,16.222,0.084476,0.0033954,0.33954,25.086,129.78,16.222,0.33954,4.29433333333333,2.13333333333333,9.16124444444444,14.1661977023985,-2.05580229760149,-12.6729274910707,"CF-PETG","Flat",110,2,"CF PETG 110%_2.txt"
15.0929,130.01,0.088396,16.252,0.084612,0.0034008,0.34008,25.086,130.01,16.252,0.34008,4.29433333333333,2.13333333333333,9.16124444444444,14.1913034619266,-2.06069653807343,-12.6796488928958,"CF-PETG","Flat",110,2,"CF PETG 110%_2.txt"
15.1152,130.25,0.088531,16.281,0.084747,0.0034062,0.34062,25.086,130.25,16.281,0.34062,4.29433333333333,2.13333333333333,9.16124444444444,14.2175007762167,-2.06349922378328,-12.6742781388322,"CF-PETG","Flat",110,2,"CF PETG 110%_2.txt"
15.1375,130.48,0.088667,16.31,0.084883,0.0034117,0.34117,25.086,130.48,16.31,0.34117,4.29433333333333,2.13333333333333,9.16124444444444,14.2426065357448,-2.06739346425522,-12.675619032834,"CF-PETG","Flat",110,2,"CF PETG 110%_2.txt"
15.1598,130.72,0.088803,16.339,0.085018,0.0034171,0.34171,25.086,130.72,16.339,0.34171,4.29433333333333,2.13333333333333,9.16124444444444,14.2688038500349,-2.07019614996507,-12.6702744963894,"CF-PETG","Flat",110,2,"CF PETG 110%_2.txt"
15.1821,130.95,0.088938,16.369,0.085154,0.0034225,0.34225,25.086,130.95,16.369,0.34225,4.29433333333333,2.13333333333333,9.16124444444444,14.293909609563,-2.07509039043701,-12.6769527181686,"CF-PETG","Flat",110,2,"CF PETG 110%_2.txt"
15.2044,131.18,0.089074,16.398,0.08529,0.0034279,0.34279,25.086,131.18,16.398,0.34279,4.29433333333333,2.13333333333333,9.16124444444444,14.3190153690911,-2.07898463090895,-12.6782816862358,"CF-PETG","Flat",110,2,"CF PETG 110%_2.txt"
15.2267,131.42,0.089209,16.427,0.085425,0.0034334,0.34334,25.087,131.42,16.427,0.34334,4.29433333333333,2.13333333333333,9.16124444444444,14.3452126833812,-2.0817873166188,-12.6729610800438,"CF-PETG","Flat",110,2,"CF PETG 110%_2.txt"
15.2489,131.66,0.089345,16.457,0.085561,0.0034388,0.34388,25.087,131.66,16.457,0.34388,4.29433333333333,2.13333333333333,9.16124444444444,14.3714099976713,-2.08559000232865,-12.6729659253123,"CF-PETG","Flat",110,2,"CF PETG 110%_2.txt"
15.2712,131.9,0.08948,16.488,0.085696,0.0034442,0.34442,25.087,131.9,16.488,0.34442,4.29433333333333,2.13333333333333,9.16124444444444,14.3976073119615,-2.0903926880385,-12.6782671521015,"CF-PETG","Flat",110,2,"CF PETG 110%_2.txt"
15.2935,132.14,0.089616,16.518,0.085832,0.0034496,0.34496,25.087,132.14,16.518,0.34496,4.29433333333333,2.13333333333333,9.16124444444444,14.4238046262516,-2.09419537374835,-12.678262342586,"CF-PETG","Flat",110,2,"CF PETG 110%_2.txt"
15.3158,132.39,0.089751,16.548,0.085967,0.003455,0.3455,25.087,132.39,16.548,0.3455,4.29433333333333,2.13333333333333,9.16124444444444,14.4510934953039,-2.09690650469611,-12.6716612563217,"CF-PETG","Flat",110,2,"CF PETG 110%_2.txt"
15.3381,132.63,0.089887,16.579,0.086103,0.0034605,0.34605,25.087,132.63,16.579,0.34605,4.29433333333333,2.13333333333333,9.16124444444444,14.477290809594,-2.10170919040596,-12.6769358248746,"CF-PETG","Flat",110,2,"CF PETG 110%_2.txt"
15.3604,132.87,0.090023,16.609,0.086238,0.0034659,0.34659,25.087,132.87,16.609,0.34659,4.29433333333333,2.13333333333333,9.16124444444444,14.5034881238842,-2.10551187611581,-12.6769334464195,"CF-PETG","Flat",110,2,"CF PETG 110%_2.txt"
15.3827,133.12,0.090158,16.639,0.086374,0.0034713,0.34713,25.088,133.12,16.639,0.34713,4.29433333333333,2.13333333333333,9.16124444444444,14.5307769929364,-2.10822300706357,-12.6703708580057,"CF-PETG","Flat",110,2,"CF PETG 110%_2.txt"
15.405,133.36,0.090294,16.67,0.08651,0.0034767,0.34767,25.088,133.36,16.67,0.34767,4.29433333333333,2.13333333333333,9.16124444444444,14.5569743072266,-2.11302569277342,-12.675619032834,"CF-PETG","Flat",110,2,"CF PETG 110%_2.txt"
15.4273,133.6,0.090429,16.7,0.086645,0.0034822,0.34822,25.088,133.6,16.7,0.34822,4.29433333333333,2.13333333333333,9.16124444444444,14.5831716215167,-2.11682837848327,-12.675619032834,"CF-PETG","Flat",110,2,"CF PETG 110%_2.txt"
15.4496,133.84,0.090565,16.73,0.086781,0.0034876,0.34876,25.088,133.84,16.73,0.34876,4.29433333333333,2.13333333333333,9.16124444444444,14.6093689358069,-2.12063106419312,-12.675619032834,"CF-PETG","Flat",110,2,"CF PETG 110%_2.txt"
15.4719,134.09,0.0907,16.761,0.086916,0.003493,0.3493,25.088,134.09,16.761,0.3493,4.29433333333333,2.13333333333333,9.16124444444444,14.6366578048591,-2.12434219514088,-12.6743165392332,"CF-PETG","Flat",110,2,"CF PETG 110%_2.txt"
15.4942,134.33,0.090836,16.791,0.087052,0.0034984,0.34984,25.088,134.33,16.791,0.34984,4.29433333333333,2.13333333333333,9.16124444444444,14.6628551191493,-2.12814488085073,-12.6743188663613,"CF-PETG","Flat",110,2,"CF PETG 110%_2.txt"
15.5165,134.57,0.090972,16.822,0.087187,0.0035038,0.35038,25.088,134.57,16.822,0.35038,4.29433333333333,2.13333333333333,9.16124444444444,14.6890524334394,-2.13294756656058,-12.6795123443145,"CF-PETG","Flat",110,2,"CF PETG 110%_2.txt"
15.5388,134.82,0.091107,16.852,0.087323,0.0035093,0.35093,25.088,134.82,16.852,0.35093,4.29433333333333,2.13333333333333,9.16124444444444,14.7163413024917,-2.13565869750834,-12.6730281124397,"CF-PETG","Flat",110,2,"CF PETG 110%_2.txt"
15.5611,135.06,0.091243,16.882,0.087459,0.0035147,0.35147,25.089,135.06,16.882,0.35147,4.29433333333333,2.13333333333333,9.16124444444444,14.7425386167818,-2.13946138321819,-12.6730327166106,"CF-PETG","Flat",110,2,"CF PETG 110%_2.txt"
15.5834,135.3,0.091378,16.913,0.087594,0.0035201,0.35201,25.089,135.3,16.913,0.35201,4.29433333333333,2.13333333333333,9.16124444444444,14.768735931072,-2.14426406892804,-12.6782006085735,"CF-PETG","Flat",110,2,"CF PETG 110%_2.txt"
15.6056,135.54,0.091514,16.943,0.08773,0.0035255,0.35255,25.089,135.54,16.943,0.35255,4.29433333333333,2.13333333333333,9.16124444444444,14.7949332453621,-2.1480667546379,-12.6781960375252,"CF-PETG","Flat",110,2,"CF PETG 110%_2.txt"
15.6279,135.79,0.091649,16.973,0.087865,0.003531,0.3531,25.089,135.79,16.973,0.3531,4.29433333333333,2.13333333333333,9.16124444444444,14.8222221144143,-2.15077788558565,-12.6717603581315,"CF-PETG","Flat",110,2,"CF PETG 110%_2.txt"
15.6502,136.03,0.091785,17.004,0.088001,0.0035364,0.35364,25.089,136.03,17.004,0.35364,4.29433333333333,2.13333333333333,9.16124444444444,14.8484194287045,-2.15558057129551,-12.6769029128176,"CF-PETG","Flat",110,2,"CF PETG 110%_2.txt"
15.6725,136.27,0.09192,17.034,0.088136,0.0035418,0.35418,25.089,136.27,17.034,0.35418,4.29433333333333,2.13333333333333,9.16124444444444,14.8746167429946,-2.15938325700535,-12.6769006516693,"CF-PETG","Flat",110,2,"CF PETG 110%_2.txt"
15.6948,136.51,0.092056,17.064,0.088272,0.0035472,0.35472,25.089,136.51,17.064,0.35472,4.29433333333333,2.13333333333333,9.16124444444444,14.9008140572848,-2.16318594271521,-12.6768983984717,"CF-PETG","Flat",110,2,"CF PETG 110%_2.txt"
15.7171,136.76,0.092192,17.095,0.088407,0.0035527,0.35527,25.09,136.76,17.095,0.35527,4.29433333333333,2.13333333333333,9.16124444444444,14.928102926337,-2.16689707366297,-12.675619032834,"CF-PETG","Flat",110,2,"CF PETG 110%_2.txt"
15.7394,137,0.092327,17.125,0.088543,0.0035581,0.35581,25.09,137,17.125,0.35581,4.29433333333333,2.13333333333333,9.16124444444444,14.9543002406272,-2.17069975937282,-12.675619032834,"CF-PETG","Flat",110,2,"CF PETG 110%_2.txt"
15.7617,137.24,0.092463,17.155,0.088679,0.0035635,0.35635,25.09,137.24,17.155,0.35635,4.29433333333333,2.13333333333333,9.16124444444444,14.9804975549173,-2.17450244508267,-12.675619032834,"CF-PETG","Flat",110,2,"CF PETG 110%_2.txt"
15.784,137.48,0.092598,17.185,0.088814,0.0035689,0.35689,25.09,137.48,17.185,0.35689,4.29433333333333,2.13333333333333,9.16124444444444,15.0066948692075,-2.17830513079252,-12.675619032834,"CF-PETG","Flat",110,2,"CF PETG 110%_2.txt"
15.8063,137.68,0.092734,17.21,0.08895,0.0035743,0.35743,25.09,137.68,17.21,0.35743,4.29433333333333,2.13333333333333,9.16124444444444,15.0285259644493,-2.18147403555072,-12.675619032834,"CF-PETG","Flat",110,2,"CF PETG 110%_2.txt"
15.8286,137.88,0.092869,17.235,0.089085,0.0035798,0.35798,25.09,137.88,17.235,0.35798,4.29433333333333,2.13333333333333,9.16124444444444,15.0503570596911,-2.18464294030893,-12.675619032834,"CF-PETG","Flat",110,2,"CF PETG 110%_2.txt"
15.8509,138.08,0.093005,17.26,0.089221,0.0035852,0.35852,25.09,138.08,17.26,0.35852,4.29433333333333,2.13333333333333,9.16124444444444,15.0721881549329,-2.18781184506714,-12.675619032834,"CF-PETG","Flat",110,2,"CF PETG 110%_2.txt"
15.8732,138.28,0.093141,17.285,0.089356,0.0035906,0.35906,25.091,138.28,17.285,0.35906,4.29433333333333,2.13333333333333,9.16124444444444,15.0940192501747,-2.19098074982535,-12.675619032834,"CF-PETG","Flat",110,2,"CF PETG 110%_2.txt"
15.8955,138.48,0.093276,17.31,0.089492,0.003596,0.3596,25.091,138.48,17.31,0.3596,4.29433333333333,2.13333333333333,9.16124444444444,15.1158503454164,-2.19414965458356,-12.675619032834,"CF-PETG","Flat",110,2,"CF PETG 110%_2.txt"
15.9178,138.68,0.093412,17.335,0.089628,0.0036015,0.36015,25.091,138.68,17.335,0.36015,4.29433333333333,2.13333333333333,9.16124444444444,15.1376814406582,-2.19731855934177,-12.675619032834,"CF-PETG","Flat",110,2,"CF PETG 110%_2.txt"
15.9401,138.88,0.093547,17.36,0.089763,0.0036069,0.36069,25.091,138.88,17.36,0.36069,4.29433333333333,2.13333333333333,9.16124444444444,15.1595125359,-2.20048746409998,-12.675619032834,"CF-PETG","Flat",110,2,"CF PETG 110%_2.txt"
15.9623,139.08,0.093683,17.385,0.089899,0.0036123,0.36123,25.091,139.08,17.385,0.36123,4.29433333333333,2.13333333333333,9.16124444444444,15.1813436311418,-2.20365636885818,-12.675619032834,"CF-PETG","Flat",110,2,"CF PETG 110%_2.txt"
15.9846,139.28,0.093818,17.41,0.090034,0.0036177,0.36177,25.091,139.28,17.41,0.36177,4.29433333333333,2.13333333333333,9.16124444444444,15.2031747263836,-2.20682527361639,-12.675619032834,"CF-PETG","Flat",110,2,"CF PETG 110%_2.txt"
16.0069,139.48,0.093954,17.435,0.09017,0.0036231,0.36231,25.091,139.48,17.435,0.36231,4.29433333333333,2.13333333333333,9.16124444444444,15.2250058216254,-2.2099941783746,-12.675619032834,"CF-PETG","Flat",110,2,"CF PETG 110%_2.txt"
16.0292,139.68,0.09409,17.46,0.090305,0.0036286,0.36286,25.091,139.68,17.46,0.36286,4.29433333333333,2.13333333333333,9.16124444444444,15.2468369168672,-2.21316308313281,-12.675619032834,"CF-PETG","Flat",110,2,"CF PETG 110%_2.txt"
16.0515,139.88,0.094225,17.485,0.090441,0.003634,0.3634,25.092,139.88,17.485,0.3634,4.29433333333333,2.13333333333333,9.16124444444444,15.268668012109,-2.21633198789102,-12.675619032834,"CF-PETG","Flat",110,2,"CF PETG 110%_2.txt"
16.0738,140.08,0.094361,17.51,0.090577,0.0036394,0.36394,25.092,140.08,17.51,0.36394,4.29433333333333,2.13333333333333,9.16124444444444,15.2904991073508,-2.21950089264923,-12.675619032834,"CF-PETG","Flat",110,2,"CF PETG 110%_2.txt"
16.0961,140.28,0.094496,17.535,0.090712,0.0036448,0.36448,25.092,140.28,17.535,0.36448,4.29433333333333,2.13333333333333,9.16124444444444,15.3123302025926,-2.22266979740744,-12.675619032834,"CF-PETG","Flat",110,2,"CF PETG 110%_2.txt"
16.1184,140.48,0.094632,17.56,0.090848,0.0036503,0.36503,25.092,140.48,17.56,0.36503,4.29433333333333,2.13333333333333,9.16124444444444,15.3341612978344,-2.22583870216564,-12.675619032834,"CF-PETG","Flat",110,2,"CF PETG 110%_2.txt"
16.1407,140.68,0.094767,17.585,0.090983,0.0036557,0.36557,25.092,140.68,17.585,0.36557,4.29433333333333,2.13333333333333,9.16124444444444,15.3559923930761,-2.22900760692385,-12.675619032834,"CF-PETG","Flat",110,2,"CF PETG 110%_2.txt"
16.163,140.88,0.094903,17.61,0.091119,0.0036611,0.36611,25.092,140.88,17.61,0.36611,4.29433333333333,2.13333333333333,9.16124444444444,15.3778234883179,-2.23217651168206,-12.675619032834,"CF-PETG","Flat",110,2,"CF PETG 110%_2.txt"
16.1853,141.08,0.095038,17.635,0.091254,0.0036665,0.36665,25.092,141.08,17.635,0.36665,4.29433333333333,2.13333333333333,9.16124444444444,15.3996545835597,-2.23534541644027,-12.675619032834,"CF-PETG","Flat",110,2,"CF PETG 110%_2.txt"
16.2076,141.28,0.095174,17.66,0.09139,0.0036719,0.36719,25.093,141.28,17.66,0.36719,4.29433333333333,2.13333333333333,9.16124444444444,15.4214856788015,-2.23851432119848,-12.675619032834,"CF-PETG","Flat",110,2,"CF PETG 110%_2.txt"
16.2299,141.48,0.09531,17.685,0.091525,0.0036774,0.36774,25.093,141.48,17.685,0.36774,4.29433333333333,2.13333333333333,9.16124444444444,15.4433167740433,-2.24168322595669,-12.675619032834,"CF-PETG","Flat",110,2,"CF PETG 110%_2.txt"
16.2522,141.68,0.095445,17.71,0.091661,0.0036828,0.36828,25.093,141.68,17.71,0.36828,4.29433333333333,2.13333333333333,9.16124444444444,15.4651478692851,-2.24485213071489,-12.675619032834,"CF-PETG","Flat",110,2,"CF PETG 110%_2.txt"
16.2745,141.88,0.095581,17.735,0.091797,0.0036882,0.36882,25.093,141.88,17.735,0.36882,4.29433333333333,2.13333333333333,9.16124444444444,15.4869789645269,-2.2480210354731,-12.675619032834,"CF-PETG","Flat",110,2,"CF PETG 110%_2.txt"
16.2968,142.08,0.095716,17.76,0.091932,0.0036936,0.36936,25.093,142.08,17.76,0.36936,4.29433333333333,2.13333333333333,9.16124444444444,15.5088100597687,-2.25118994023131,-12.675619032834,"CF-PETG","Flat",110,2,"CF PETG 110%_2.txt"
16.319,142.28,0.095852,17.785,0.092068,0.0036991,0.36991,25.093,142.28,17.785,0.36991,4.29433333333333,2.13333333333333,9.16124444444444,15.5306411550105,-2.25435884498952,-12.675619032834,"CF-PETG","Flat",110,2,"CF PETG 110%_2.txt"
16.3413,142.48,0.095987,17.81,0.092203,0.0037045,0.37045,25.093,142.48,17.81,0.37045,4.29433333333333,2.13333333333333,9.16124444444444,15.5524722502523,-2.25752774974773,-12.675619032834,"CF-PETG","Flat",110,2,"CF PETG 110%_2.txt"
16.3636,142.68,0.096123,17.835,0.092339,0.0037099,0.37099,25.094,142.68,17.835,0.37099,4.29433333333333,2.13333333333333,9.16124444444444,15.5743033454941,-2.26069665450594,-12.675619032834,"CF-PETG","Flat",110,2,"CF PETG 110%_2.txt"
16.3859,142.88,0.096259,17.86,0.092474,0.0037153,0.37153,25.094,142.88,17.86,0.37153,4.29433333333333,2.13333333333333,9.16124444444444,15.5961344407359,-2.26386555926415,-12.675619032834,"CF-PETG","Flat",110,2,"CF PETG 110%_2.txt"
16.4082,143.08,0.096394,17.885,0.09261,0.0037207,0.37207,25.094,143.08,17.885,0.37207,4.29433333333333,2.13333333333333,9.16124444444444,15.6179655359776,-2.26703446402235,-12.675619032834,"CF-PETG","Flat",110,2,"CF PETG 110%_2.txt"
16.4305,143.28,0.09653,17.91,0.092746,0.0037262,0.37262,25.094,143.28,17.91,0.37262,4.29433333333333,2.13333333333333,9.16124444444444,15.6397966312194,-2.27020336878056,-12.675619032834,"CF-PETG","Flat",110,2,"CF PETG 110%_2.txt"
16.4528,143.48,0.096665,17.935,0.092881,0.0037316,0.37316,25.094,143.48,17.935,0.37316,4.29433333333333,2.13333333333333,9.16124444444444,15.6616277264612,-2.27337227353877,-12.675619032834,"CF-PETG","Flat",110,2,"CF PETG 110%_2.txt"
16.4751,143.68,0.096801,17.96,0.093017,0.003737,0.3737,25.094,143.68,17.96,0.3737,4.29433333333333,2.13333333333333,9.16124444444444,15.683458821703,-2.27654117829698,-12.675619032834,"CF-PETG","Flat",110,2,"CF PETG 110%_2.txt"
16.4974,143.88,0.096936,17.985,0.093152,0.0037424,0.37424,25.094,143.88,17.985,0.37424,4.29433333333333,2.13333333333333,9.16124444444444,15.7052899169448,-2.27971008305519,-12.675619032834,"CF-PETG","Flat",110,2,"CF PETG 110%_2.txt"
16.5197,144.08,0.097072,18.01,0.093288,0.0037479,0.37479,25.094,144.08,18.01,0.37479,4.29433333333333,2.13333333333333,9.16124444444444,15.7271210121866,-2.2828789878134,-12.675619032834,"CF-PETG","Flat",110,2,"CF PETG 110%_2.txt"
16.542,144.28,0.097207,18.035,0.093423,0.0037533,0.37533,25.095,144.28,18.035,0.37533,4.29433333333333,2.13333333333333,9.16124444444444,15.7489521074284,-2.2860478925716,-12.675619032834,"CF-PETG","Flat",110,2,"CF PETG 110%_2.txt"
16.5643,144.48,0.097343,18.06,0.093559,0.0037587,0.37587,25.095,144.48,18.06,0.37587,4.29433333333333,2.13333333333333,9.16124444444444,15.7707832026702,-2.28921679732981,-12.675619032834,"CF-PETG","Flat",110,2,"CF PETG 110%_2.txt"
16.5866,144.68,0.097479,18.086,0.093694,0.0037641,0.37641,25.095,144.68,18.086,0.37641,4.29433333333333,2.13333333333333,9.16124444444444,15.792614297912,-2.29338570208802,-12.6804473188545,"CF-PETG","Flat",110,2,"CF PETG 110%_2.txt"
16.6089,144.88,0.097614,18.111,0.09383,0.0037696,0.37696,25.095,144.88,18.111,0.37696,4.29433333333333,2.13333333333333,9.16124444444444,15.8144453931538,-2.29655460684623,-12.6804406540016,"CF-PETG","Flat",110,2,"CF PETG 110%_2.txt"
16.6312,145.08,0.09775,18.136,0.093966,0.003775,0.3775,25.095,145.08,18.136,0.3775,4.29433333333333,2.13333333333333,9.16124444444444,15.8362764883956,-2.29972351160444,-12.6804340075234,"CF-PETG","Flat",110,2,"CF PETG 110%_2.txt"
16.6535,145.28,0.097885,18.161,0.094101,0.0037804,0.37804,25.095,145.28,18.161,0.37804,4.29433333333333,2.13333333333333,9.16124444444444,15.8581075836374,-2.30289241636265,-12.6804273793439,"CF-PETG","Flat",110,2,"CF PETG 110%_2.txt"
16.6757,145.48,0.098021,18.186,0.094237,0.0037858,0.37858,25.095,145.48,18.186,0.37858,4.29433333333333,2.13333333333333,9.16124444444444,15.8799386788791,-2.30606132112086,-12.6804207693878,"CF-PETG","Flat",110,2,"CF PETG 110%_2.txt"
16.698,145.69,0.098156,18.211,0.094372,0.0037912,0.37912,25.096,145.69,18.211,0.37912,4.29433333333333,2.13333333333333,9.16124444444444,15.902861328883,-2.30813867111697,-12.6744202466475,"CF-PETG","Flat",110,2,"CF PETG 110%_2.txt"
16.7203,145.89,0.098292,18.236,0.094508,0.0037967,0.37967,25.096,145.89,18.236,0.37967,4.29433333333333,2.13333333333333,9.16124444444444,15.9246924241248,-2.31130757587519,-12.6744218900811,"CF-PETG","Flat",110,2,"CF PETG 110%_2.txt"
16.7426,146.09,0.098428,18.261,0.094643,0.0038021,0.38021,25.096,146.09,18.261,0.38021,4.29433333333333,2.13333333333333,9.16124444444444,15.9465235193666,-2.31447648063339,-12.6744235290148,"CF-PETG","Flat",110,2,"CF PETG 110%_2.txt"
16.7649,146.29,0.098563,18.286,0.094779,0.0038075,0.38075,25.096,146.29,18.286,0.38075,4.29433333333333,2.13333333333333,9.16124444444444,15.9683546146084,-2.3176453853916,-12.6744251634671,"CF-PETG","Flat",110,2,"CF PETG 110%_2.txt"
16.7872,146.49,0.098699,18.311,0.094915,0.0038129,0.38129,25.096,146.49,18.311,0.38129,4.29433333333333,2.13333333333333,9.16124444444444,15.9901857098502,-2.32081429014981,-12.6744267934564,"CF-PETG","Flat",110,2,"CF PETG 110%_2.txt"
16.8095,146.69,0.098834,18.336,0.09505,0.0038184,0.38184,25.096,146.69,18.336,0.38184,4.29433333333333,2.13333333333333,9.16124444444444,16.012016805092,-2.32398319490802,-12.674428419001,"CF-PETG","Flat",110,2,"CF PETG 110%_2.txt"
16.8318,146.89,0.09897,18.361,0.095186,0.0038238,0.38238,25.096,146.89,18.361,0.38238,4.29433333333333,2.13333333333333,9.16124444444444,16.0338479003338,-2.32715209966623,-12.6744300401189,"CF-PETG","Flat",110,2,"CF PETG 110%_2.txt"
16.8541,147.09,0.099105,18.386,0.095321,0.0038292,0.38292,25.096,147.09,18.386,0.38292,4.29433333333333,2.13333333333333,9.16124444444444,16.0556789955756,-2.33032100442443,-12.6744316568282,"CF-PETG","Flat",110,2,"CF PETG 110%_2.txt"
16.8764,147.29,0.099241,18.411,0.095457,0.0038346,0.38346,25.097,147.29,18.411,0.38346,4.29433333333333,2.13333333333333,9.16124444444444,16.0775100908174,-2.33348990918265,-12.674433269147,"CF-PETG","Flat",110,2,"CF PETG 110%_2.txt"
16.8987,147.49,0.099376,18.436,0.095592,0.00384,0.384,25.097,147.49,18.436,0.384,4.29433333333333,2.13333333333333,9.16124444444444,16.0993411860591,-2.33665881394085,-12.6744348770929,"CF-PETG","Flat",110,2,"CF PETG 110%_2.txt"
16.921,147.68,0.099512,18.46,0.095728,0.0038455,0.38455,25.097,147.68,18.46,0.38455,4.29433333333333,2.13333333333333,9.16124444444444,16.1200807265389,-2.33991927346115,-12.675619032834,"CF-PETG","Flat",110,2,"CF PETG 110%_2.txt"
16.9433,147.87,0.099648,18.484,0.095863,0.0038509,0.38509,25.097,147.87,18.484,0.38509,4.29433333333333,2.13333333333333,9.16124444444444,16.1408202670186,-2.34317973298145,-12.6768001135114,"CF-PETG","Flat",110,2,"CF PETG 110%_2.txt"
16.9656,148.06,0.099783,18.508,0.095999,0.0038563,0.38563,25.097,148.06,18.508,0.38563,4.29433333333333,2.13333333333333,9.16124444444444,16.1615598074983,-2.34644019250175,-12.6779781310879,"CF-PETG","Flat",110,2,"CF PETG 110%_2.txt"
16.9879,148.25,0.099919,18.532,0.096135,0.0038617,0.38617,25.097,148.25,18.532,0.38617,4.29433333333333,2.13333333333333,9.16124444444444,16.182299347978,-2.34970065202204,-12.6791530974641,"CF-PETG","Flat",110,2,"CF PETG 110%_2.txt"
17.0102,148.45,0.10005,18.556,0.09627,0.0038672,0.38672,25.097,148.45,18.556,0.38672,4.29433333333333,2.13333333333333,9.16124444444444,16.2041304432197,-2.35186955678025,-12.6744425349227,"CF-PETG","Flat",110,2,"CF PETG 110%_2.txt"
17.0324,148.64,0.10019,18.58,0.096406,0.0038726,0.38726,25.098,148.64,18.58,0.38726,4.29433333333333,2.13333333333333,9.16124444444444,16.2248699836994,-2.35513001630055,-12.675619032834,"CF-PETG","Flat",110,2,"CF PETG 110%_2.txt"
17.0547,148.83,0.10033,18.604,0.096541,0.003878,0.3878,25.098,148.83,18.604,0.3878,4.29433333333333,2.13333333333333,9.16124444444444,16.2456095241792,-2.35839047582085,-12.6767924952744,"CF-PETG","Flat",110,2,"CF PETG 110%_2.txt"
17.077,149.02,0.10046,18.628,0.096677,0.0038834,0.38834,25.098,149.02,18.628,0.38834,4.29433333333333,2.13333333333333,9.16124444444444,16.2663490646589,-2.36165093534115,-12.6779629339765,"CF-PETG","Flat",110,2,"CF PETG 110%_2.txt"
17.0993,149.21,0.1006,18.651,0.096812,0.0038888,0.38888,25.098,149.21,18.651,0.38888,4.29433333333333,2.13333333333333,9.16124444444444,16.2870886051386,-2.36391139486144,-12.6744485274862,"CF-PETG","Flat",110,2,"CF PETG 110%_2.txt"
17.1216,149.4,0.10073,18.675,0.096948,0.0038943,0.38943,25.098,149.4,18.675,0.38943,4.29433333333333,2.13333333333333,9.16124444444444,16.3078281456183,-2.36717185438174,-12.675619032834,"CF-PETG","Flat",110,2,"CF PETG 110%_2.txt"
17.1439,149.59,0.10087,18.699,0.097084,0.0038997,0.38997,25.098,149.59,18.699,0.38997,4.29433333333333,2.13333333333333,9.16124444444444,16.328567686098,-2.37043231390204,-12.6767865335154,"CF-PETG","Flat",110,2,"CF PETG 110%_2.txt"
17.1662,149.79,0.101,18.723,0.097219,0.0039051,0.39051,25.098,149.79,18.723,0.39051,4.29433333333333,2.13333333333333,9.16124444444444,16.3503987813397,-2.37260121866025,-12.6721210204575,"CF-PETG","Flat",110,2,"CF PETG 110%_2.txt"
17.1885,149.98,0.10114,18.747,0.097355,0.0039105,0.39105,25.099,149.98,18.747,0.39105,4.29433333333333,2.13333333333333,9.16124444444444,16.3711383218195,-2.37586167818055,-12.6732900100312,"CF-PETG","Flat",110,2,"CF PETG 110%_2.txt"
17.2108,150.17,0.10127,18.771,0.09749,0.003916,0.3916,25.099,150.17,18.771,0.3916,4.29433333333333,2.13333333333333,9.16124444444444,16.3918778622992,-2.37912213770085,-12.6744560103396,"CF-PETG","Flat",110,2,"CF PETG 110%_2.txt"
17.2331,150.36,0.10141,18.795,0.097626,0.0039214,0.39214,25.099,150.36,18.795,0.39214,4.29433333333333,2.13333333333333,9.16124444444444,16.4126174027789,-2.38238259722114,-12.675619032834,"CF-PETG","Flat",110,2,"CF PETG 110%_2.txt"
17.2554,150.55,0.10155,18.819,0.097761,0.0039268,0.39268,25.099,150.55,18.819,0.39268,4.29433333333333,2.13333333333333,9.16124444444444,16.4333569432586,-2.38564305674144,-12.6767790889072,"CF-PETG","Flat",110,2,"CF PETG 110%_2.txt"
17.2777,150.74,0.10168,18.843,0.097897,0.0039322,0.39322,25.099,150.74,18.843,0.39322,4.29433333333333,2.13333333333333,9.16124444444444,16.4540964837383,-2.38890351626174,-12.6779361898941,"CF-PETG","Flat",110,2,"CF PETG 110%_2.txt"
17.3,150.93,0.10182,18.867,0.098033,0.0039377,0.39377,25.099,150.93,18.867,0.39377,4.29433333333333,2.13333333333333,9.16124444444444,16.474836024218,-2.39216397578204,-12.6790903470718,"CF-PETG","Flat",110,2,"CF PETG 110%_2.txt"
17.3223,151.12,0.10195,18.891,0.098168,0.0039431,0.39431,25.099,151.12,18.891,0.39431,4.29433333333333,2.13333333333333,9.16124444444444,16.4955755646977,-2.39542443530233,-12.6802415716602,"CF-PETG","Flat",110,2,"CF PETG 110%_2.txt"
17.3446,151.32,0.10209,18.914,0.098304,0.0039485,0.39485,25.099,151.32,18.914,0.39485,4.29433333333333,2.13333333333333,9.16124444444444,16.5174066599395,-2.39659334006054,-12.6710021151557,"CF-PETG","Flat",110,2,"CF PETG 110%_2.txt"
17.3669,151.51,0.10222,18.938,0.098439,0.0039539,0.39539,25.1,151.51,18.938,0.39539,4.29433333333333,2.13333333333333,9.16124444444444,16.5381462004192,-2.39985379958084,-12.6721607328168,"CF-PETG","Flat",110,2,"CF PETG 110%_2.txt"
17.3891,151.7,0.10236,18.962,0.098575,0.0039593,0.39593,25.1,151.7,18.962,0.39593,4.29433333333333,2.13333333333333,9.16124444444444,16.5588857408989,-2.40311425910114,-12.673316417578,"CF-PETG","Flat",110,2,"CF PETG 110%_2.txt"
17.4114,151.89,0.10249,18.986,0.09871,0.0039648,0.39648,25.1,151.89,18.986,0.39648,4.29433333333333,2.13333333333333,9.16124444444444,16.5796252813786,-2.40637471862144,-12.6744691805617,"CF-PETG","Flat",110,2,"CF PETG 110%_2.txt"
17.4337,152.08,0.10263,19.01,0.098846,0.0039702,0.39702,25.1,152.08,19.01,0.39702,4.29433333333333,2.13333333333333,9.16124444444444,16.6003648218583,-2.40963517814174,-12.675619032834,"CF-PETG","Flat",110,2,"CF PETG 110%_2.txt"
17.456,152.27,0.10277,19.034,0.098981,0.0039756,0.39756,25.1,152.27,19.034,0.39756,4.29433333333333,2.13333333333333,9.16124444444444,16.621104362338,-2.41289563766203,-12.6767659854052,"CF-PETG","Flat",110,2,"CF PETG 110%_2.txt"
17.4783,152.46,0.10289,19.058,0.099106,0.0039806,0.39806,25.1,152.46,19.058,0.39806,4.29433333333333,2.13333333333333,9.16124444444444,16.6418439028177,-2.41615609718233,-12.6779100492304,"CF-PETG","Flat",110,2,"CF PETG 110%_2.txt"
17.5006,152.66,0.10301,19.082,0.09923,0.0039856,0.39856,25.1,152.66,19.082,0.39856,4.29433333333333,2.13333333333333,9.16124444444444,16.6636749980595,-2.41832500194054,-12.6733308979171,"CF-PETG","Flat",110,2,"CF PETG 110%_2.txt"
17.5229,152.85,0.10314,19.106,0.099354,0.0039905,0.39905,25.101,152.85,19.106,0.39905,4.29433333333333,2.13333333333333,9.16124444444444,16.6844145385392,-2.42158546146084,-12.6744764024958,"CF-PETG","Flat",110,2,"CF PETG 110%_2.txt"
17.5452,153.04,0.10326,19.13,0.099478,0.0039955,0.39955,25.101,153.04,19.13,0.39955,4.29433333333333,2.13333333333333,9.16124444444444,16.7051540790189,-2.42484592098114,-12.675619032834,"CF-PETG","Flat",110,2,"CF PETG 110%_2.txt"
17.5675,153.23,0.10339,19.154,0.099602,0.0040004,0.40004,25.101,153.23,19.154,0.40004,4.29433333333333,2.13333333333333,9.16124444444444,16.7258936194986,-2.42810638050144,-12.676758799736,"CF-PETG","Flat",110,2,"CF PETG 110%_2.txt"
17.5898,153.42,0.10351,19.178,0.099726,0.0040054,0.40054,25.101,153.42,19.178,0.40054,4.29433333333333,2.13333333333333,9.16124444444444,16.7466331599783,-2.43136684002173,-12.6778957139521,"CF-PETG","Flat",110,2,"CF PETG 110%_2.txt"
17.6121,153.61,0.10363,19.201,0.09985,0.0040104,0.40104,25.101,153.61,19.201,0.40104,4.29433333333333,2.13333333333333,9.16124444444444,16.767372700458,-2.43362729954203,-12.674482055841,"CF-PETG","Flat",110,2,"CF PETG 110%_2.txt"
17.6344,153.8,0.10376,19.225,0.099974,0.0040153,0.40153,25.101,153.8,19.225,0.40153,4.29433333333333,2.13333333333333,9.16124444444444,16.7881122409377,-2.43688775906233,-12.675619032834,"CF-PETG","Flat",110,2,"CF PETG 110%_2.txt"
17.6567,153.99,0.10388,19.249,0.1001,0.0040203,0.40203,25.101,153.99,19.249,0.40203,4.29433333333333,2.13333333333333,9.16124444444444,16.8088517814174,-2.44014821858262,-12.6767531746201,"CF-PETG","Flat",110,2,"CF PETG 110%_2.txt"
17.679,154.19,0.10401,19.273,0.10022,0.0040252,0.40252,25.101,154.19,19.273,0.40252,4.29433333333333,2.13333333333333,9.16124444444444,16.8306828766592,-2.44231712334084,-12.672220844398,"CF-PETG","Flat",110,2,"CF PETG 110%_2.txt"
17.7013,154.38,0.10413,19.297,0.10035,0.0040302,0.40302,25.102,154.38,19.297,0.40302,4.29433333333333,2.13333333333333,9.16124444444444,16.8514224171389,-2.44557758286113,-12.6733563914657,"CF-PETG","Flat",110,2,"CF PETG 110%_2.txt"
17.7236,154.57,0.10425,19.321,0.10047,0.0040352,0.40352,25.102,154.57,19.321,0.40352,4.29433333333333,2.13333333333333,9.16124444444444,16.8721619576186,-2.44883804238144,-12.6744891174444,"CF-PETG","Flat",110,2,"CF PETG 110%_2.txt"
17.7458,154.76,0.10438,19.345,0.10059,0.0040401,0.40401,25.102,154.76,19.345,0.40401,4.29433333333333,2.13333333333333,9.16124444444444,16.8929014980983,-2.45209850190173,-12.675619032834,"CF-PETG","Flat",110,2,"CF PETG 110%_2.txt"
17.7681,154.95,0.1045,19.369,0.10072,0.0040451,0.40451,25.102,154.95,19.369,0.40451,4.29433333333333,2.13333333333333,9.16124444444444,16.913641038578,-2.45535896142203,-12.6767461480821,"CF-PETG","Flat",110,2,"CF PETG 110%_2.txt"
17.7904,155.14,0.10463,19.393,0.10084,0.0040501,0.40501,25.102,155.14,19.393,0.40501,4.29433333333333,2.13333333333333,9.16124444444444,16.9343805790577,-2.45861942094233,-12.6778704735849,"CF-PETG","Flat",110,2,"CF PETG 110%_2.txt"
17.8127,155.33,0.10475,19.417,0.10097,0.004055,0.4055,25.102,155.33,19.417,0.4055,4.29433333333333,2.13333333333333,9.16124444444444,16.9551201195374,-2.46187988046263,-12.678992019687,"CF-PETG","Flat",110,2,"CF PETG 110%_2.txt"
17.835,155.52,0.10487,19.441,0.10109,0.00406,0.406,25.102,155.52,19.441,0.406,4.29433333333333,2.13333333333333,9.16124444444444,16.9758596600171,-2.46514033998292,-12.6801107966819,"CF-PETG","Flat",110,2,"CF PETG 110%_2.txt"
17.8573,155.72,0.105,19.464,0.10121,0.0040649,0.40649,25.102,155.72,19.464,0.40649,4.29433333333333,2.13333333333333,9.16124444444444,16.9976907552589,-2.46630924474113,-12.6711325767629,"CF-PETG","Flat",110,2,"CF PETG 110%_2.txt"
17.8796,155.91,0.10512,19.488,0.10134,0.0040699,0.40699,25.103,155.91,19.488,0.40699,4.29433333333333,2.13333333333333,9.16124444444444,17.0184302957386,-2.46956970426143,-12.6722583346748,"CF-PETG","Flat",110,2,"CF PETG 110%_2.txt"
17.9019,156.1,0.10525,19.512,0.10146,0.0040749,0.40749,25.103,156.1,19.512,0.40749,4.29433333333333,2.13333333333333,9.16124444444444,17.0391698362183,-2.47283016378173,-12.6733813231946,"CF-PETG","Flat",110,2,"CF PETG 110%_2.txt"
17.9242,156.29,0.10537,19.536,0.10159,0.0040798,0.40798,25.103,156.29,19.536,0.40798,4.29433333333333,2.13333333333333,9.16124444444444,17.059909376698,-2.47609062330203,-12.6745015525288,"CF-PETG","Flat",110,2,"CF PETG 110%_2.txt"
17.9465,156.48,0.10549,19.56,0.10171,0.0040848,0.40848,25.103,156.48,19.56,0.40848,4.29433333333333,2.13333333333333,9.16124444444444,17.0806489171777,-2.47935108282232,-12.675619032834,"CF-PETG","Flat",110,2,"CF PETG 110%_2.txt"
17.9688,156.67,0.10562,19.584,0.10183,0.0040897,0.40897,25.103,156.67,19.584,0.40897,4.29433333333333,2.13333333333333,9.16124444444444,17.1013884576574,-2.48261154234262,-12.6767337742168,"CF-PETG","Flat",110,2,"CF PETG 110%_2.txt"
17.9911,156.86,0.10574,19.608,0.10196,0.0040947,0.40947,25.103,156.86,19.608,0.40947,4.29433333333333,2.13333333333333,9.16124444444444,17.1221279981371,-2.48587200186292,-12.6778457867346,"CF-PETG","Flat",110,2,"CF PETG 110%_2.txt"
18.0134,157.06,0.10587,19.632,0.10208,0.0040997,0.40997,25.103,157.06,19.632,0.40997,4.29433333333333,2.13333333333333,9.16124444444444,17.1439590933789,-2.48804090662113,-12.6733950011264,"CF-PETG","Flat",110,2,"CF PETG 110%_2.txt"
18.0357,157.25,0.10599,19.656,0.10221,0.0041046,0.41046,25.103,157.25,19.656,0.41046,4.29433333333333,2.13333333333333,9.16124444444444,17.1646986338586,-2.49130136614142,-12.6745083747529,"CF-PETG","Flat",110,2,"CF PETG 110%_2.txt"
18.058,157.44,0.10612,19.68,0.10233,0.0041096,0.41096,25.104,157.44,19.68,0.41096,4.29433333333333,2.13333333333333,9.16124444444444,17.1854381743383,-2.49456182566172,-12.675619032834,"CF-PETG","Flat",110,2,"CF PETG 110%_2.txt"
18.0803,157.63,0.10624,19.704,0.10245,0.0041146,0.41146,25.104,157.63,19.704,0.41146,4.29433333333333,2.13333333333333,9.16124444444444,17.206177714818,-2.49782228518202,-12.6767269852924,"CF-PETG","Flat",110,2,"CF PETG 110%_2.txt"
18.1025,157.82,0.10636,19.728,0.10258,0.0041195,0.41195,25.104,157.82,19.728,0.41195,4.29433333333333,2.13333333333333,9.16124444444444,17.2269172552977,-2.50108274470232,-12.6778322420029,"CF-PETG","Flat",110,2,"CF PETG 110%_2.txt"
18.1248,158.01,0.10649,19.751,0.1027,0.0041245,0.41245,25.104,158.01,19.751,0.41245,4.29433333333333,2.13333333333333,9.16124444444444,17.2476567957774,-2.50334320422262,-12.6745137168884,"CF-PETG","Flat",110,2,"CF PETG 110%_2.txt"
18.1471,158.2,0.10661,19.775,0.10283,0.0041294,0.41294,25.104,158.2,19.775,0.41294,4.29433333333333,2.13333333333333,9.16124444444444,17.2683963362571,-2.50660366374291,-12.675619032834,"CF-PETG","Flat",110,2,"CF PETG 110%_2.txt"
18.1694,158.39,0.10674,19.799,0.10295,0.0041344,0.41344,25.104,158.39,19.799,0.41344,4.29433333333333,2.13333333333333,9.16124444444444,17.2891358767368,-2.50986412326321,-12.6767216690904,"CF-PETG","Flat",110,2,"CF PETG 110%_2.txt"
18.1917,158.59,0.10686,19.823,0.10308,0.0041394,0.41394,25.104,158.59,19.823,0.41394,4.29433333333333,2.13333333333333,9.16124444444444,17.3109669719786,-2.51203302802142,-12.6723151289988,"CF-PETG","Flat",110,2,"CF PETG 110%_2.txt"
18.214,158.78,0.10698,19.847,0.1032,0.0041443,0.41443,25.104,158.78,19.847,0.41443,4.29433333333333,2.13333333333333,9.16124444444444,17.3317065124583,-2.51529348754172,-12.673419093776,"CF-PETG","Flat",110,2,"CF PETG 110%_2.txt"
18.2363,158.97,0.10711,19.871,0.10332,0.0041493,0.41493,25.104,158.97,19.871,0.41493,4.29433333333333,2.13333333333333,9.16124444444444,17.352446052938,-2.51855394706202,-12.6745203918374,"CF-PETG","Flat",110,2,"CF PETG 110%_2.txt"
18.2586,159.16,0.10723,19.895,0.10345,0.0041542,0.41542,25.105,159.16,19.895,0.41542,4.29433333333333,2.13333333333333,9.16124444444444,17.3731855934177,-2.52181440658232,-12.675619032834,"CF-PETG","Flat",110,2,"CF PETG 110%_2.txt"
18.2809,159.37,0.10736,19.921,0.10357,0.0041592,0.41592,25.105,159.37,19.921,0.41592,4.29433333333333,2.13333333333333,9.16124444444444,17.3961082434216,-2.52489175657843,-12.674523149332,"CF-PETG","Flat",110,2,"CF PETG 110%_2.txt"
18.3032,159.57,0.10748,19.946,0.1037,0.0041642,0.41642,25.105,159.57,19.946,0.41642,4.29433333333333,2.13333333333333,9.16124444444444,17.4179393386634,-2.52806066133665,-12.674524522895,"CF-PETG","Flat",110,2,"CF PETG 110%_2.txt"
18.3255,159.78,0.1076,19.972,0.10382,0.0041691,0.41691,25.105,159.78,19.972,0.41691,4.29433333333333,2.13333333333333,9.16124444444444,17.4408619886672,-2.53113801133276,-12.6734328626716,"CF-PETG","Flat",110,2,"CF PETG 110%_2.txt"
18.3478,159.98,0.10773,19.998,0.10394,0.0041741,0.41741,25.105,159.98,19.998,0.41741,4.29433333333333,2.13333333333333,9.16124444444444,17.462693083909,-2.53530691609097,-12.6778023606909,"CF-PETG","Flat",110,2,"CF PETG 110%_2.txt"
18.3701,160.18,0.10785,20.023,0.10407,0.004179,0.4179,25.105,160.18,20.023,0.4179,4.29433333333333,2.13333333333333,9.16124444444444,17.4845241791508,-2.53847582084918,-12.677799634666,"CF-PETG","Flat",110,2,"CF PETG 110%_2.txt"
18.3924,160.39,0.10798,20.049,0.10419,0.004184,0.4184,25.105,160.39,20.049,0.4184,4.29433333333333,2.13333333333333,9.16124444444444,17.5074468291547,-2.5415531708453,-12.6767079198229,"CF-PETG","Flat",110,2,"CF PETG 110%_2.txt"
18.4147,160.59,0.1081,20.074,0.10432,0.004189,0.4189,25.105,160.59,20.074,0.4189,4.29433333333333,2.13333333333333,9.16124444444444,17.5292779243965,-2.54472207560351,-12.6767065637317,"CF-PETG","Flat",110,2,"CF PETG 110%_2.txt"
18.437,160.8,0.10822,20.1,0.10444,0.0041939,0.41939,25.106,160.8,20.1,0.41939,4.29433333333333,2.13333333333333,9.16124444444444,17.5522005744004,-2.54779942559963,-12.675619032834,"CF-PETG","Flat",110,2,"CF PETG 110%_2.txt"
18.4592,161,0.10835,20.125,0.10456,0.0041989,0.41989,25.106,161,20.125,0.41989,4.29433333333333,2.13333333333333,9.16124444444444,17.5740316696422,-2.55096833035784,-12.675619032834,"CF-PETG","Flat",110,2,"CF PETG 110%_2.txt"
18.4815,161.21,0.10847,20.151,0.10469,0.0042039,0.42039,25.106,161.21,20.151,0.42039,4.29433333333333,2.13333333333333,9.16124444444444,17.596954319646,-2.55404568035395,-12.6745356575552,"CF-PETG","Flat",110,2,"CF PETG 110%_2.txt"
18.5038,161.41,0.1086,20.176,0.10481,0.0042088,0.42088,25.106,161.41,20.176,0.42088,4.29433333333333,2.13333333333333,9.16124444444444,17.6187854148878,-2.55721458511216,-12.6745369999611,"CF-PETG","Flat",110,2,"CF PETG 110%_2.txt"
