Repository: VipulKohinkar/3D-Printing-Parameter-Optimisation

# 3D Printing Parameter Optimisation: Impact of K-Value on Carbon-Reinforced PETG

## MSc Mechanical Engineering with Management

**Author:** Vipul Kohinkar  
**Project:** MEE7012-SUM  
**Date:** 27 August 2026

---

## Project Overview

This project investigates the influence of flow-rate multiplier (K-value) and build orientation on the tensile behaviour of PETG and carbon-fibre-reinforced PETG (CF-PETG) manufactured using fused deposition modelling (FDM).

The study compares an unreinforced thermoplastic, PETG, with a carbon-fibre-reinforced PETG composite to investigate whether the two materials respond differently to changes in material flow and build orientation.

---

File: 3_Experimental_data/Modulus/Recalculated Stress Strain/Recalculated_Stress_Strain_All_Data.csv (part 34 of 212)
"Time (s)","Load (N)","Machine Extension (mm)","Stress (MPa)","Extension from Preload (mm)","Strain","Percentage Strain","Gauge Length (mm)","Load_N","NEXYGEN_Stress_MPa","Percentage_Strain","Measured_Width_mm","Measured_Thickness_mm","Measured_Area_mm2","Recalculated_Stress_MPa","Stress_Difference_MPa","Stress_Difference_Percent","Material","Orientation","K","Sample","File"
18.5261,161.62,0.10872,20.202,0.10494,0.0042138,0.42138,25.106,161.62,20.202,0.42138,4.29433333333333,2.13333333333333,9.16124444444444,17.6417080648917,-2.56029193510828,-12.6734577522437,"CF-PETG","Flat",110,2,"CF PETG 110%_2.txt"
18.5484,161.82,0.10884,20.228,0.10506,0.0042187,0.42187,25.106,161.82,20.228,0.42187,4.29433333333333,2.13333333333333,9.16124444444444,17.6635391601335,-2.56446083986649,-12.6777775354286,"CF-PETG","Flat",110,2,"CF PETG 110%_2.txt"
18.5707,162.02,0.10897,20.253,0.10518,0.0042237,0.42237,25.106,162.02,20.253,0.42237,4.29433333333333,2.13333333333333,9.16124444444444,17.6853702553753,-2.5676297446247,-12.6777748710053,"CF-PETG","Flat",110,2,"CF PETG 110%_2.txt"
18.593,162.23,0.10909,20.279,0.10531,0.0042287,0.42287,25.106,162.23,20.279,0.42287,4.29433333333333,2.13333333333333,9.16124444444444,17.7082929053792,-2.57070709462082,-12.6766955699039,"CF-PETG","Flat",110,2,"CF PETG 110%_2.txt"
18.6153,162.43,0.10922,20.304,0.10543,0.0042336,0.42336,25.107,162.43,20.304,0.42336,4.29433333333333,2.13333333333333,9.16124444444444,17.730124000621,-2.57387599937902,-12.6766942443805,"CF-PETG","Flat",110,2,"CF PETG 110%_2.txt"
18.6376,162.64,0.10934,20.33,0.10556,0.0042386,0.42386,25.107,162.64,20.33,0.42386,4.29433333333333,2.13333333333333,9.16124444444444,17.7530466506249,-2.57695334937515,-12.675619032834,"CF-PETG","Flat",110,2,"CF PETG 110%_2.txt"
18.6599,162.84,0.10946,20.355,0.10568,0.0042435,0.42435,25.107,162.84,20.355,0.42435,4.29433333333333,2.13333333333333,9.16124444444444,17.7748777458666,-2.58012225413335,-12.675619032834,"CF-PETG","Flat",110,2,"CF PETG 110%_2.txt"
18.6822,163.05,0.10959,20.381,0.1058,0.0042485,0.42485,25.107,163.05,20.381,0.42485,4.29433333333333,2.13333333333333,9.16124444444444,17.7978003958705,-2.58319960412947,-12.6745478834673,"CF-PETG","Flat",110,2,"CF PETG 110%_2.txt"
18.7045,163.25,0.10971,20.406,0.10593,0.0042535,0.42535,25.107,163.25,20.406,0.42535,4.29433333333333,2.13333333333333,9.16124444444444,17.8196314911123,-2.58636850888768,-12.6745491957644,"CF-PETG","Flat",110,2,"CF PETG 110%_2.txt"
18.7268,163.46,0.10984,20.432,0.10605,0.0042584,0.42584,25.107,163.46,20.432,0.42584,4.29433333333333,2.13333333333333,9.16124444444444,17.8425541411162,-2.5894458588838,-12.6734820814595,"CF-PETG","Flat",110,2,"CF PETG 110%_2.txt"
18.7491,163.66,0.10996,20.458,0.10618,0.0042634,0.42634,25.107,163.66,20.458,0.42634,4.29433333333333,2.13333333333333,9.16124444444444,17.864385236358,-2.59361476364201,-12.6777532683645,"CF-PETG","Flat",110,2,"CF PETG 110%_2.txt"
18.7714,163.87,0.11008,20.483,0.1063,0.0042684,0.42684,25.107,163.87,20.483,0.42684,4.29433333333333,2.13333333333333,9.16124444444444,17.8873078863619,-2.59569211363813,-12.6724215868678,"CF-PETG","Flat",110,2,"CF PETG 110%_2.txt"
18.7937,164.07,0.11021,20.509,0.10642,0.0042733,0.42733,25.108,164.07,20.509,0.42733,4.29433333333333,2.13333333333333,9.16124444444444,17.9091389816037,-2.59986101839634,-12.6766834969834,"CF-PETG","Flat",110,2,"CF PETG 110%_2.txt"
18.8159,164.27,0.11033,20.534,0.10655,0.0042783,0.42783,25.108,164.27,20.534,0.42783,4.29433333333333,2.13333333333333,9.16124444444444,17.9309700768455,-2.60302992315454,-12.6766822010058,"CF-PETG","Flat",110,2,"CF PETG 110%_2.txt"
18.8382,164.48,0.11046,20.56,0.10667,0.0042832,0.42832,25.108,164.48,20.56,0.42832,4.29433333333333,2.13333333333333,9.16124444444444,17.9538927268493,-2.60610727315066,-12.675619032834,"CF-PETG","Flat",110,2,"CF PETG 110%_2.txt"
18.8605,164.68,0.11058,20.585,0.1068,0.0042882,0.42882,25.108,164.68,20.585,0.42882,4.29433333333333,2.13333333333333,9.16124444444444,17.9757238220911,-2.60927617790887,-12.675619032834,"CF-PETG","Flat",110,2,"CF PETG 110%_2.txt"
18.8828,164.89,0.1107,20.611,0.10692,0.0042932,0.42932,25.108,164.89,20.611,0.42932,4.29433333333333,2.13333333333333,9.16124444444444,17.998646472095,-2.61235352790499,-12.6745598365193,"CF-PETG","Flat",110,2,"CF PETG 110%_2.txt"
18.9051,165.09,0.11083,20.636,0.10704,0.0042981,0.42981,25.108,165.09,20.636,0.42981,4.29433333333333,2.13333333333333,9.16124444444444,18.0204775673368,-2.6155224326632,-12.6745611197092,"CF-PETG","Flat",110,2,"CF PETG 110%_2.txt"
18.9274,165.3,0.11095,20.662,0.10717,0.0043031,0.43031,25.108,165.3,20.662,0.43031,4.29433333333333,2.13333333333333,9.16124444444444,18.0434002173407,-2.61859978265932,-12.6735058690316,"CF-PETG","Flat",110,2,"CF PETG 110%_2.txt"
18.9497,165.5,0.11108,20.688,0.10729,0.004308,0.4308,25.108,165.5,20.688,0.4308,4.29433333333333,2.13333333333333,9.16124444444444,18.0652313125825,-2.62276868741753,-12.6777295408813,"CF-PETG","Flat",110,2,"CF PETG 110%_2.txt"
18.972,165.71,0.1112,20.713,0.10742,0.004313,0.4313,25.109,165.71,20.713,0.4313,4.29433333333333,2.13333333333333,9.16124444444444,18.0881539625864,-2.62484603741364,-12.6724570917474,"CF-PETG","Flat",110,2,"CF PETG 110%_2.txt"
18.9943,165.91,0.11132,20.739,0.10754,0.004318,0.4318,25.109,165.91,20.739,0.4318,4.29433333333333,2.13333333333333,9.16124444444444,18.1099850578281,-2.62901494217185,-12.6766716918456,"CF-PETG","Flat",110,2,"CF PETG 110%_2.txt"
19.0166,166.11,0.11145,20.764,0.10766,0.0043229,0.43229,25.109,166.11,20.764,0.43229,4.29433333333333,2.13333333333333,9.16124444444444,18.1318161530699,-2.63218384693006,-12.6766704244368,"CF-PETG","Flat",110,2,"CF PETG 110%_2.txt"
19.0389,166.32,0.11157,20.79,0.10779,0.0043279,0.43279,25.109,166.32,20.79,0.43279,4.29433333333333,2.13333333333333,9.16124444444444,18.1547388030738,-2.63526119692618,-12.675619032834,"CF-PETG","Flat",110,2,"CF PETG 110%_2.txt"
19.0612,166.52,0.1117,20.815,0.10791,0.0043329,0.43329,25.109,166.52,20.815,0.43329,4.29433333333333,2.13333333333333,9.16124444444444,18.1765698983156,-2.63843010168439,-12.675619032834,"CF-PETG","Flat",110,2,"CF PETG 110%_2.txt"
19.0835,166.73,0.11182,20.841,0.10804,0.0043378,0.43378,25.109,166.73,20.841,0.43378,4.29433333333333,2.13333333333333,9.16124444444444,18.1994925483195,-2.64150745168051,-12.674571525745,"CF-PETG","Flat",110,2,"CF PETG 110%_2.txt"
19.1058,166.93,0.11194,20.867,0.10816,0.0043428,0.43428,25.109,166.93,20.867,0.43428,4.29433333333333,2.13333333333333,9.16124444444444,18.2213236435613,-2.64567635643872,-12.6787576385619,"CF-PETG","Flat",110,2,"CF PETG 110%_2.txt"
19.1281,167.14,0.11207,20.892,0.10828,0.0043477,0.43477,25.109,167.14,20.892,0.43477,4.29433333333333,2.13333333333333,9.16124444444444,18.2442462935652,-2.64775370643484,-12.6735291328491,"CF-PETG","Flat",110,2,"CF PETG 110%_2.txt"
19.1504,167.34,0.11219,20.918,0.10841,0.0043527,0.43527,25.11,167.34,20.918,0.43527,4.29433333333333,2.13333333333333,9.16124444444444,18.266077388807,-2.65192261119304,-12.6777063351804,"CF-PETG","Flat",110,2,"CF PETG 110%_2.txt"
19.1726,167.55,0.11232,20.943,0.10853,0.0043577,0.43577,25.11,167.55,20.943,0.43577,4.29433333333333,2.13333333333333,9.16124444444444,18.2890000388108,-2.65399996118916,-12.6724918167844,"CF-PETG","Flat",110,2,"CF PETG 110%_2.txt"
19.1949,167.75,0.11244,20.969,0.10866,0.0043626,0.43626,25.11,167.75,20.969,0.43626,4.29433333333333,2.13333333333333,9.16124444444444,18.3108311340526,-2.65816886594737,-12.6766601456787,"CF-PETG","Flat",110,2,"CF PETG 110%_2.txt"
19.2172,167.95,0.11256,20.994,0.10878,0.0043676,0.43676,25.11,167.95,20.994,0.43676,4.29433333333333,2.13333333333333,9.16124444444444,18.3326622292944,-2.66133777070558,-12.6766589059045,"CF-PETG","Flat",110,2,"CF PETG 110%_2.txt"
19.2395,168.16,0.11269,21.02,0.1089,0.0043725,0.43725,25.11,168.16,21.02,0.43725,4.29433333333333,2.13333333333333,9.16124444444444,18.3555848792983,-2.6644151207017,-12.675619032834,"CF-PETG","Flat",110,2,"CF PETG 110%_2.txt"
19.2618,168.36,0.11281,21.045,0.10903,0.0043775,0.43775,25.11,168.36,21.045,0.43775,4.29433333333333,2.13333333333333,9.16124444444444,18.3774159745401,-2.66758402545991,-12.675619032834,"CF-PETG","Flat",110,2,"CF PETG 110%_2.txt"
19.2841,168.57,0.11294,21.071,0.10915,0.0043825,0.43825,25.11,168.57,21.071,0.43825,4.29433333333333,2.13333333333333,9.16124444444444,18.400338624544,-2.67066137545603,-12.6745829597837,"CF-PETG","Flat",110,2,"CF PETG 110%_2.txt"
19.3064,168.77,0.11306,21.097,0.10928,0.0043874,0.43874,25.11,168.77,21.097,0.43874,4.29433333333333,2.13333333333333,9.16124444444444,18.4221697197858,-2.67483028021423,-12.678723421407,"CF-PETG","Flat",110,2,"CF PETG 110%_2.txt"
19.3287,168.98,0.11319,21.122,0.1094,0.0043924,0.43924,25.111,168.98,21.122,0.43924,4.29433333333333,2.13333333333333,9.16124444444444,18.4450923697896,-2.67690763021035,-12.6735518900216,"CF-PETG","Flat",110,2,"CF PETG 110%_2.txt"
19.351,169.18,0.11331,21.148,0.10952,0.0043974,0.43974,25.111,169.18,21.148,0.43974,4.29433333333333,2.13333333333333,9.16124444444444,18.4669234650314,-2.68107653496856,-12.6776836342376,"CF-PETG","Flat",110,2,"CF PETG 110%_2.txt"
19.3733,169.39,0.11343,21.173,0.10965,0.0044023,0.44023,25.111,169.39,21.173,0.44023,4.29433333333333,2.13333333333333,9.16124444444444,18.4898461150353,-2.68315388496468,-12.6725257873928,"CF-PETG","Flat",110,2,"CF PETG 110%_2.txt"
19.3956,169.59,0.11356,21.199,0.10977,0.0044073,0.44073,25.111,169.59,21.199,0.44073,4.29433333333333,2.13333333333333,9.16124444444444,18.5116772102771,-2.68732278972289,-12.6766488500537,"CF-PETG","Flat",110,2,"CF PETG 110%_2.txt"
19.4179,169.79,0.11368,21.224,0.1099,0.0044122,0.44122,25.111,169.79,21.224,0.44122,4.29433333333333,2.13333333333333,9.16124444444444,18.5335083055189,-2.6904916944811,-12.6766476370199,"CF-PETG","Flat",110,2,"CF PETG 110%_2.txt"
19.4402,170,0.11381,21.25,0.11002,0.0044172,0.44172,25.111,170,21.25,0.44172,4.29433333333333,2.13333333333333,9.16124444444444,18.5564309555228,-2.69356904447722,-12.675619032834,"CF-PETG","Flat",110,2,"CF PETG 110%_2.txt"
19.4625,170.2,0.11393,21.275,0.11015,0.0044222,0.44222,25.111,170.2,21.275,0.44222,4.29433333333333,2.13333333333333,9.16124444444444,18.5782620507646,-2.69673794923543,-12.675619032834,"CF-PETG","Flat",110,2,"CF PETG 110%_2.txt"
19.4848,170.41,0.11405,21.301,0.11027,0.0044271,0.44271,25.111,170.41,21.301,0.44271,4.29433333333333,2.13333333333333,9.16124444444444,18.6011847007685,-2.69981529923154,-12.6745941469018,"CF-PETG","Flat",110,2,"CF PETG 110%_2.txt"
19.5071,170.61,0.11418,21.327,0.11039,0.0044321,0.44321,25.112,170.61,21.327,0.44321,4.29433333333333,2.13333333333333,9.16124444444444,18.6230157960103,-2.70398420398975,-12.6786899422786,"CF-PETG","Flat",110,2,"CF PETG 110%_2.txt"
19.5293,170.82,0.1143,21.352,0.11052,0.004437,0.4437,25.112,170.82,21.352,0.4437,4.29433333333333,2.13333333333333,9.16124444444444,18.6459384460141,-2.70606155398587,-12.6735741569215,"CF-PETG","Flat",110,2,"CF PETG 110%_2.txt"
19.5516,171.02,0.11443,21.378,0.11064,0.004442,0.4442,25.112,171.02,21.378,0.4442,4.29433333333333,2.13333333333333,9.16124444444444,18.6677695412559,-2.71023045874408,-12.6776614217611,"CF-PETG","Flat",110,2,"CF PETG 110%_2.txt"
19.5739,171.23,0.11455,21.403,0.11077,0.004447,0.4447,25.112,171.23,21.403,0.4447,4.29433333333333,2.13333333333333,9.16124444444444,18.6906921912598,-2.7123078087402,-12.6725590278942,"CF-PETG","Flat",110,2,"CF PETG 110%_2.txt"
19.5962,171.42,0.11467,21.427,0.11089,0.0044519,0.44519,25.112,171.42,21.427,0.44519,4.29433333333333,2.13333333333333,9.16124444444444,18.7114317317395,-2.7155682682605,-12.6735813145121,"CF-PETG","Flat",110,2,"CF PETG 110%_2.txt"
19.6185,171.6,0.1148,21.45,0.11101,0.0044569,0.44569,25.112,171.6,21.45,0.44569,4.29433333333333,2.13333333333333,9.16124444444444,18.7310797174571,-2.71892028254289,-12.675619032834,"CF-PETG","Flat",110,2,"CF PETG 110%_2.txt"
19.6408,171.78,0.11492,21.472,0.11114,0.0044618,0.44618,25.112,171.78,21.472,0.44618,4.29433333333333,2.13333333333333,9.16124444444444,18.7507277031747,-2.72127229682527,-12.6735855850655,"CF-PETG","Flat",110,2,"CF PETG 110%_2.txt"
19.6631,171.95,0.11505,21.494,0.11126,0.0044668,0.44668,25.112,171.95,21.494,0.44668,4.29433333333333,2.13333333333333,9.16124444444444,18.7692841341302,-2.72471586586975,-12.6766347160591,"CF-PETG","Flat",110,2,"CF PETG 110%_2.txt"
19.6854,172.13,0.11517,21.517,0.11139,0.0044718,0.44718,25.113,172.13,21.517,0.44718,4.29433333333333,2.13333333333333,9.16124444444444,18.7889321198479,-2.72806788015214,-12.6786628254503,"CF-PETG","Flat",110,2,"CF PETG 110%_2.txt"
19.7077,172.31,0.11529,21.539,0.11151,0.0044767,0.44767,25.113,172.31,21.539,0.44767,4.29433333333333,2.13333333333333,9.16124444444444,18.8085801055655,-2.73041989443453,-12.6766325940597,"CF-PETG","Flat",110,2,"CF PETG 110%_2.txt"
19.73,172.49,0.11542,21.561,0.11163,0.0044817,0.44817,25.113,172.49,21.561,0.44817,4.29433333333333,2.13333333333333,9.16124444444444,18.8282280912831,-2.73277190871691,-12.6746065058064,"CF-PETG","Flat",110,2,"CF PETG 110%_2.txt"
19.7523,172.67,0.11554,21.583,0.11176,0.0044867,0.44867,25.113,172.67,21.583,0.44867,4.29433333333333,2.13333333333333,9.16124444444444,18.8478760770007,-2.7351239229993,-12.6725845480207,"CF-PETG","Flat",110,2,"CF PETG 110%_2.txt"
19.7746,172.85,0.11567,21.606,0.11188,0.0044916,0.44916,25.113,172.85,21.606,0.44916,4.29433333333333,2.13333333333333,9.16124444444444,18.8675240627183,-2.73847593728169,-12.6746086146519,"CF-PETG","Flat",110,2,"CF PETG 110%_2.txt"
19.7969,173.03,0.11579,21.629,0.11201,0.0044966,0.44966,25.113,173.03,21.629,0.44966,4.29433333333333,2.13333333333333,9.16124444444444,18.8871720484359,-2.74182795156408,-12.6766283765504,"CF-PETG","Flat",110,2,"CF PETG 110%_2.txt"
19.8192,173.22,0.11591,21.653,0.11213,0.0045015,0.45015,25.113,173.22,21.653,0.45015,4.29433333333333,2.13333333333333,9.16124444444444,18.9079115889156,-2.74508841108437,-12.6776354827708,"CF-PETG","Flat",110,2,"CF PETG 110%_2.txt"
19.8415,173.41,0.11604,21.676,0.11225,0.0045065,0.45065,25.113,173.41,21.676,0.45065,4.29433333333333,2.13333333333333,9.16124444444444,18.9286511293953,-2.74734887060467,-12.6746118776743,"CF-PETG","Flat",110,2,"CF PETG 110%_2.txt"
19.8638,173.59,0.11616,21.699,0.11238,0.0045115,0.45115,25.114,173.59,21.699,0.45115,4.29433333333333,2.13333333333333,9.16124444444444,18.9482991151129,-2.75070088488706,-12.6766251204528,"CF-PETG","Flat",110,2,"CF PETG 110%_2.txt"
19.8861,173.78,0.11629,21.722,0.1125,0.0045164,0.45164,25.114,173.78,21.722,0.45164,4.29433333333333,2.13333333333333,9.16124444444444,18.9690386555926,-2.75296134440736,-12.6736089881565,"CF-PETG","Flat",110,2,"CF PETG 110%_2.txt"
19.9083,173.96,0.11641,21.745,0.11263,0.0045214,0.45214,25.114,173.96,21.745,0.45214,4.29433333333333,2.13333333333333,9.16124444444444,18.9886866413103,-2.75631335868975,-12.675619032834,"CF-PETG","Flat",110,2,"CF PETG 110%_2.txt"
19.9306,174.15,0.11653,21.768,0.11275,0.0045263,0.45263,25.114,174.15,21.768,0.45263,4.29433333333333,2.13333333333333,9.16124444444444,19.00942618179,-2.75857381821004,-12.6726103372383,"CF-PETG","Flat",110,2,"CF PETG 110%_2.txt"
19.9529,174.33,0.11666,21.792,0.11287,0.0045313,0.45313,25.114,174.33,21.792,0.45313,4.29433333333333,2.13333333333333,9.16124444444444,19.0290741675076,-2.76292583249243,-12.6786244148882,"CF-PETG","Flat",110,2,"CF PETG 110%_2.txt"
19.9752,174.52,0.11678,21.815,0.113,0.0045363,0.45363,25.114,174.52,21.815,0.45363,4.29433333333333,2.13333333333333,9.16124444444444,19.0498137079873,-2.76518629201273,-12.675619032834,"CF-PETG","Flat",110,2,"CF PETG 110%_2.txt"
19.9975,174.7,0.11691,21.838,0.11312,0.0045412,0.45412,25.114,174.7,21.838,0.45412,4.29433333333333,2.13333333333333,9.16124444444444,19.0694616937049,-2.76853830629512,-12.6776184004722,"CF-PETG","Flat",110,2,"CF PETG 110%_2.txt"
20.0198,174.89,0.11703,21.861,0.11325,0.0045462,0.45462,25.114,174.89,21.861,0.45462,4.29433333333333,2.13333333333333,9.16124444444444,19.0902012341846,-2.77079876581542,-12.6746204007841,"CF-PETG","Flat",110,2,"CF PETG 110%_2.txt"
20.0421,175.08,0.11715,21.884,0.11337,0.0045512,0.45512,25.115,175.08,21.884,0.45512,4.29433333333333,2.13333333333333,9.16124444444444,19.1109407746643,-2.77305922533571,-12.6716287028684,"CF-PETG","Flat",110,2,"CF PETG 110%_2.txt"
20.0644,175.26,0.11728,21.908,0.11349,0.0045561,0.45561,25.115,175.26,21.908,0.45561,4.29433333333333,2.13333333333333,9.16124444444444,19.1305887603819,-2.7774112396181,-12.677612012133,"CF-PETG","Flat",110,2,"CF PETG 110%_2.txt"
20.0867,175.45,0.1174,21.931,0.11362,0.0045611,0.45611,25.115,175.45,21.931,0.45611,4.29433333333333,2.13333333333333,9.16124444444444,19.1513283008616,-2.7796716991384,-12.6746235882468,"CF-PETG","Flat",110,2,"CF PETG 110%_2.txt"
20.109,175.63,0.11753,21.954,0.11374,0.004566,0.4566,25.115,175.63,21.954,0.4566,4.29433333333333,2.13333333333333,9.16124444444444,19.1709762865792,-2.78302371342079,-12.6766134345485,"CF-PETG","Flat",110,2,"CF PETG 110%_2.txt"
20.1313,175.82,0.11765,21.977,0.11387,0.004571,0.4571,25.115,175.82,21.977,0.4571,4.29433333333333,2.13333333333333,9.16124444444444,19.1917158270589,-2.78528417294109,-12.6736323107844,"CF-PETG","Flat",110,2,"CF PETG 110%_2.txt"
20.1536,176,0.11777,22,0.11399,0.004576,0.4576,25.115,176,22,0.4576,4.29433333333333,2.13333333333333,9.16124444444444,19.2113638127765,-2.78863618722347,-12.675619032834,"CF-PETG","Flat",110,2,"CF PETG 110%_2.txt"
20.1759,176.19,0.1179,22.024,0.11411,0.0045809,0.45809,25.115,176.19,22.024,0.45809,4.29433333333333,2.13333333333333,9.16124444444444,19.2321033532562,-2.79189664674377,-12.676610273991,"CF-PETG","Flat",110,2,"CF PETG 110%_2.txt"
20.1982,176.37,0.11802,22.047,0.11424,0.0045859,0.45859,25.115,176.37,22.047,0.45859,4.29433333333333,2.13333333333333,9.16124444444444,19.2517513389738,-2.79524866102616,-12.6785896540398,"CF-PETG","Flat",110,2,"CF PETG 110%_2.txt"
20.2205,176.56,0.11815,22.07,0.11436,0.0045908,0.45908,25.116,176.56,22.07,0.45908,4.29433333333333,2.13333333333333,9.16124444444444,19.2724908794535,-2.79750912054645,-12.675619032834,"CF-PETG","Flat",110,2,"CF PETG 110%_2.txt"
20.2428,176.77,0.11827,22.096,0.11449,0.0045958,0.45958,25.116,176.77,22.096,0.45958,4.29433333333333,2.13333333333333,9.16124444444444,19.2954135294574,-2.80058647054257,-12.6746310216445,"CF-PETG","Flat",110,2,"CF PETG 110%_2.txt"
20.265,176.97,0.11839,22.121,0.11461,0.0046008,0.46008,25.116,176.97,22.121,0.46008,4.29433333333333,2.13333333333333,9.16124444444444,19.3172446246992,-2.80375537530078,-12.6746321382432,"CF-PETG","Flat",110,2,"CF PETG 110%_2.txt"
20.2873,177.17,0.11852,22.147,0.11473,0.0046057,0.46057,25.116,177.17,22.147,0.46057,4.29433333333333,2.13333333333333,9.16124444444444,19.339075719941,-2.80792428005899,-12.6785762408407,"CF-PETG","Flat",110,2,"CF PETG 110%_2.txt"
20.3096,177.38,0.11864,22.172,0.11486,0.0046107,0.46107,25.116,177.38,22.172,0.46107,4.29433333333333,2.13333333333333,9.16124444444444,19.3619983699449,-2.81000163005511,-12.6736497837593,"CF-PETG","Flat",110,2,"CF PETG 110%_2.txt"
20.3319,177.58,0.11877,22.198,0.11498,0.0046157,0.46157,25.116,177.58,22.198,0.46157,4.29433333333333,2.13333333333333,9.16124444444444,19.3838294651867,-2.81417053481332,-12.6775859753731,"CF-PETG","Flat",110,2,"CF PETG 110%_2.txt"
20.3542,177.79,0.11889,22.223,0.11511,0.0046206,0.46206,25.116,177.79,22.223,0.46206,4.29433333333333,2.13333333333333,9.16124444444444,19.4067521151906,-2.81624788480944,-12.6726719381246,"CF-PETG","Flat",110,2,"CF PETG 110%_2.txt"
20.3765,177.99,0.11901,22.249,0.11523,0.0046256,0.46256,25.116,177.99,22.249,0.46256,4.29433333333333,2.13333333333333,9.16124444444444,19.4285832104324,-2.82041678956764,-12.6766002497535,"CF-PETG","Flat",110,2,"CF PETG 110%_2.txt"
20.3988,178.19,0.11914,22.274,0.11535,0.0046305,0.46305,25.117,178.19,22.274,0.46305,4.29433333333333,2.13333333333333,9.16124444444444,19.4504143056741,-2.82358569432586,-12.6765991484505,"CF-PETG","Flat",110,2,"CF PETG 110%_2.txt"
20.4211,178.4,0.11926,22.3,0.11548,0.0046355,0.46355,25.117,178.4,22.3,0.46355,4.29433333333333,2.13333333333333,9.16124444444444,19.473336955678,-2.82666304432197,-12.675619032834,"CF-PETG","Flat",110,2,"CF PETG 110%_2.txt"
20.4434,178.6,0.11939,22.325,0.1156,0.0046405,0.46405,25.117,178.6,22.325,0.46405,4.29433333333333,2.13333333333333,9.16124444444444,19.4951680509198,-2.82983194908018,-12.675619032834,"CF-PETG","Flat",110,2,"CF PETG 110%_2.txt"
20.4657,178.8,0.11951,22.35,0.11573,0.0046454,0.46454,25.117,178.8,22.35,0.46454,4.29433333333333,2.13333333333333,9.16124444444444,19.5169991461616,-2.83300085383839,-12.675619032834,"CF-PETG","Flat",110,2,"CF PETG 110%_2.txt"
20.488,179.01,0.11963,22.376,0.11585,0.0046504,0.46504,25.117,179.01,22.376,0.46504,4.29433333333333,2.13333333333333,9.16124444444444,19.5399217961655,-2.83607820383451,-12.6746433850309,"CF-PETG","Flat",110,2,"CF PETG 110%_2.txt"
20.5103,179.21,0.11976,22.401,0.11597,0.0046553,0.46553,25.117,179.21,22.401,0.46553,4.29433333333333,2.13333333333333,9.16124444444444,19.5617528914073,-2.83924710859272,-12.6746444738749,"CF-PETG","Flat",110,2,"CF PETG 110%_2.txt"
20.5326,179.41,0.11988,22.427,0.1161,0.0046603,0.46603,25.117,179.41,22.427,0.46603,4.29433333333333,2.13333333333333,9.16124444444444,19.5835839866491,-2.84341601335093,-12.6785393202431,"CF-PETG","Flat",110,2,"CF PETG 110%_2.txt"
20.5549,179.62,0.12001,22.452,0.11622,0.0046653,0.46653,25.117,179.62,22.452,0.46653,4.29433333333333,2.13333333333333,9.16124444444444,19.606506636653,-2.84549336334705,-12.6736743423617,"CF-PETG","Flat",110,2,"CF PETG 110%_2.txt"
20.5772,179.82,0.12013,22.478,0.11635,0.0046702,0.46702,25.118,179.82,22.478,0.46702,4.29433333333333,2.13333333333333,9.16124444444444,19.6283377318947,-2.84966226810526,-12.677561473909,"CF-PETG","Flat",110,2,"CF PETG 110%_2.txt"
20.5995,180.03,0.12026,22.503,0.11647,0.0046752,0.46752,25.118,180.03,22.503,0.46752,4.29433333333333,2.13333333333333,9.16124444444444,19.6512603818986,-2.85173961810137,-12.6727086081917,"CF-PETG","Flat",110,2,"CF PETG 110%_2.txt"
20.6217,180.23,0.12038,22.529,0.11659,0.0046802,0.46802,25.118,180.23,22.529,0.46802,4.29433333333333,2.13333333333333,9.16124444444444,19.6730914771404,-2.85590852285958,-12.676588054772,"CF-PETG","Flat",110,2,"CF PETG 110%_2.txt"
20.644,180.43,0.1205,22.554,0.11672,0.0046851,0.46851,25.118,180.43,22.554,0.46851,4.29433333333333,2.13333333333333,9.16124444444444,19.6949225723822,-2.85907742761779,-12.6765869806588,"CF-PETG","Flat",110,2,"CF PETG 110%_2.txt"
20.6663,180.64,0.12063,22.58,0.11684,0.0046901,0.46901,25.118,180.64,22.58,0.46901,4.29433333333333,2.13333333333333,9.16124444444444,19.7178452223861,-2.86215477761391,-12.675619032834,"CF-PETG","Flat",110,2,"CF PETG 110%_2.txt"
20.6886,180.84,0.12075,22.605,0.11697,0.004695,0.4695,25.118,180.84,22.605,0.4695,4.29433333333333,2.13333333333333,9.16124444444444,19.7396763176279,-2.86532368237212,-12.675619032834,"CF-PETG","Flat",110,2,"CF PETG 110%_2.txt"
20.7109,181.04,0.12088,22.631,0.11709,0.0047,0.47,25.118,181.04,22.631,0.47,4.29433333333333,2.13333333333333,9.16124444444444,19.7615074128697,-2.86949258713033,-12.6794776507018,"CF-PETG","Flat",110,2,"CF PETG 110%_2.txt"
20.7332,181.25,0.121,22.656,0.11722,0.004705,0.4705,25.118,181.25,22.656,0.4705,4.29433333333333,2.13333333333333,9.16124444444444,19.7844300628736,-2.87156993712644,-12.6746554428251,"CF-PETG","Flat",110,2,"CF PETG 110%_2.txt"
20.7555,181.45,0.12112,22.681,0.11734,0.0047099,0.47099,25.119,181.45,22.681,0.47099,4.29433333333333,2.13333333333333,9.16124444444444,19.8062611581153,-2.87473884188465,-12.6746565049365,"CF-PETG","Flat",110,2,"CF PETG 110%_2.txt"
20.7778,181.66,0.12125,22.707,0.11746,0.0047149,0.47149,25.119,181.66,22.707,0.47149,4.29433333333333,2.13333333333333,9.16124444444444,19.8291838081192,-2.87781619188077,-12.6736961812691,"CF-PETG","Flat",110,2,"CF PETG 110%_2.txt"
20.8001,181.86,0.12137,22.732,0.11759,0.0047198,0.47198,25.119,181.86,22.732,0.47198,4.29433333333333,2.13333333333333,9.16124444444444,19.851014903361,-2.88098509663898,-12.6736982959659,"CF-PETG","Flat",110,2,"CF PETG 110%_2.txt"
20.8224,182.06,0.1215,22.758,0.11771,0.0047248,0.47248,25.119,182.06,22.758,0.47248,4.29433333333333,2.13333333333333,9.16124444444444,19.8728459986028,-2.88515400139719,-12.6775375753458,"CF-PETG","Flat",110,2,"CF PETG 110%_2.txt"
20.8447,182.27,0.12162,22.783,0.11784,0.0047298,0.47298,25.119,182.27,22.783,0.47298,4.29433333333333,2.13333333333333,9.16124444444444,19.8957686486067,-2.88723135139331,-12.6727443769183,"CF-PETG","Flat",110,2,"CF PETG 110%_2.txt"
20.867,182.47,0.12174,22.809,0.11796,0.0047347,0.47347,25.119,182.47,22.809,0.47347,4.29433333333333,2.13333333333333,9.16124444444444,19.9175997438485,-2.89140025615152,-12.6765761591982,"CF-PETG","Flat",110,2,"CF PETG 110%_2.txt"
20.8893,182.67,0.12187,22.834,0.11808,0.0047397,0.47397,25.119,182.67,22.834,0.47397,4.29433333333333,2.13333333333333,9.16124444444444,19.9394308390903,-2.89456916090973,-12.6765751112802,"CF-PETG","Flat",110,2,"CF PETG 110%_2.txt"
20.9116,182.88,0.12199,22.86,0.11821,0.0047446,0.47446,25.119,182.88,22.86,0.47446,4.29433333333333,2.13333333333333,9.16124444444444,19.9623534890942,-2.89764651090584,-12.675619032834,"CF-PETG","Flat",110,2,"CF PETG 110%_2.txt"
20.9339,183.08,0.12212,22.885,0.11833,0.0047496,0.47496,25.12,183.08,22.885,0.47496,4.29433333333333,2.13333333333333,9.16124444444444,19.9841845843359,-2.90081541566405,-12.675619032834,"CF-PETG","Flat",110,2,"CF PETG 110%_2.txt"
20.9562,183.29,0.12224,22.911,0.11846,0.0047546,0.47546,25.12,183.29,22.911,0.47546,4.29433333333333,2.13333333333333,9.16124444444444,20.0071072343398,-2.90389276566017,-12.6746661676058,"CF-PETG","Flat",110,2,"CF PETG 110%_2.txt"
20.9784,183.49,0.12236,22.936,0.11858,0.0047595,0.47595,25.12,183.49,22.936,0.47595,4.29433333333333,2.13333333333333,9.16124444444444,20.0289383295816,-2.90706167041838,-12.674667206219,"CF-PETG","Flat",110,2,"CF PETG 110%_2.txt"
21.0007,183.69,0.12249,22.962,0.1187,0.0047645,0.47645,25.12,183.69,22.962,0.47645,4.29433333333333,2.13333333333333,9.16124444444444,20.0507694248234,-2.91123057517659,-12.6784712794033,"CF-PETG","Flat",110,2,"CF PETG 110%_2.txt"
21.023,183.9,0.12261,22.987,0.11883,0.0047695,0.47695,25.12,183.9,22.987,0.47695,4.29433333333333,2.13333333333333,9.16124444444444,20.0736920748273,-2.91330792517271,-12.6737196031353,"CF-PETG","Flat",110,2,"CF PETG 110%_2.txt"
21.0453,184.1,0.12274,23.013,0.11895,0.0047744,0.47744,25.12,184.1,23.013,0.47744,4.29433333333333,2.13333333333333,9.16124444444444,20.0955231700691,-2.91747682993092,-12.6775163165642,"CF-PETG","Flat",110,2,"CF PETG 110%_2.txt"
21.0676,184.3,0.12286,23.038,0.11908,0.0047794,0.47794,25.12,184.3,23.038,0.47794,4.29433333333333,2.13333333333333,9.16124444444444,20.1173542653109,-2.92064573468912,-12.6775142577009,"CF-PETG","Flat",110,2,"CF PETG 110%_2.txt"
21.0899,184.51,0.12298,23.063,0.1192,0.0047843,0.47843,25.12,184.51,23.063,0.47843,4.29433333333333,2.13333333333333,9.16124444444444,20.1402769153148,-2.92272308468524,-12.6727792771332,"CF-PETG","Flat",110,2,"CF PETG 110%_2.txt"
21.1122,184.71,0.12311,23.089,0.11932,0.0047893,0.47893,25.12,184.71,23.089,0.47893,4.29433333333333,2.13333333333333,9.16124444444444,20.1621080105566,-2.92689198944345,-12.6765645521393,"CF-PETG","Flat",110,2,"CF PETG 110%_2.txt"
21.1345,184.91,0.12323,23.114,0.11945,0.0047943,0.47943,25.121,184.91,23.114,0.47943,4.29433333333333,2.13333333333333,9.16124444444444,20.1839391057983,-2.93006089420166,-12.6765635294698,"CF-PETG","Flat",110,2,"CF PETG 110%_2.txt"
21.1568,185.12,0.12336,23.14,0.11957,0.0047992,0.47992,25.121,185.12,23.14,0.47992,4.29433333333333,2.13333333333333,9.16124444444444,20.2068617558022,-2.93313824419778,-12.675619032834,"CF-PETG","Flat",110,2,"CF PETG 110%_2.txt"
21.1791,185.32,0.12348,23.165,0.1197,0.0048042,0.48042,25.121,185.32,23.165,0.48042,4.29433333333333,2.13333333333333,9.16124444444444,20.228692851044,-2.93630714895599,-12.675619032834,"CF-PETG","Flat",110,2,"CF PETG 110%_2.txt"
21.2014,185.53,0.1236,23.191,0.11982,0.0048091,0.48091,25.121,185.53,23.191,0.48091,4.29433333333333,2.13333333333333,9.16124444444444,20.2516155010479,-2.9393844989521,-12.6746776721664,"CF-PETG","Flat",110,2,"CF PETG 110%_2.txt"
21.2237,185.73,0.12373,23.216,0.11994,0.0048141,0.48141,25.121,185.73,23.216,0.48141,4.29433333333333,2.13333333333333,9.16124444444444,20.2734465962897,-2.94255340371032,-12.6746786858646,"CF-PETG","Flat",110,2,"CF PETG 110%_2.txt"
21.246,185.93,0.12385,23.242,0.12007,0.0048191,0.48191,25.121,185.93,23.242,0.48191,4.29433333333333,2.13333333333333,9.16124444444444,20.2952776915315,-2.94672230846852,-12.6784369179439,"CF-PETG","Flat",110,2,"CF PETG 110%_2.txt"
21.2683,186.14,0.12398,23.267,0.12019,0.004824,0.4824,25.121,186.14,23.267,0.4824,4.29433333333333,2.13333333333333,9.16124444444444,20.3182003415354,-2.94879965846464,-12.6737424612741,"CF-PETG","Flat",110,2,"CF PETG 110%_2.txt"
21.2906,186.34,0.1241,23.293,0.12032,0.004829,0.4829,25.121,186.34,23.293,0.4829,4.29433333333333,2.13333333333333,9.16124444444444,20.3400314367771,-2.95296856322285,-12.6774935097362,"CF-PETG","Flat",110,2,"CF PETG 110%_2.txt"
21.3129,186.54,0.12422,23.318,0.12044,0.004834,0.4834,25.122,186.54,23.318,0.4834,4.29433333333333,2.13333333333333,9.16124444444444,20.3618625320189,-2.95613746798106,-12.6774915000474,"CF-PETG","Flat",110,2,"CF PETG 110%_2.txt"
21.3351,186.75,0.12435,23.344,0.12056,0.0048389,0.48389,25.122,186.75,23.344,0.48389,4.29433333333333,2.13333333333333,9.16124444444444,20.3847851820228,-2.95921481797718,-12.6765542236857,"CF-PETG","Flat",110,2,"CF PETG 110%_2.txt"
21.3574,186.95,0.12447,23.369,0.12069,0.0048439,0.48439,25.122,186.95,23.369,0.48439,4.29433333333333,2.13333333333333,9.16124444444444,20.4066162772646,-2.96238372273539,-12.6765532232247,"CF-PETG","Flat",110,2,"CF PETG 110%_2.txt"
21.3797,187.16,0.1246,23.394,0.12081,0.0048488,0.48488,25.122,187.16,23.394,0.48488,4.29433333333333,2.13333333333333,9.16124444444444,20.4295389272685,-2.9644610727315,-12.6718862645614,"CF-PETG","Flat",110,2,"CF PETG 110%_2.txt"
21.402,187.36,0.12472,23.42,0.12094,0.0048538,0.48538,25.122,187.36,23.42,0.48538,4.29433333333333,2.13333333333333,9.16124444444444,20.4513700225103,-2.96862997748972,-12.675619032834,"CF-PETG","Flat",110,2,"CF PETG 110%_2.txt"
21.4243,187.56,0.12484,23.445,0.12106,0.0048588,0.48588,25.122,187.56,23.445,0.48588,4.29433333333333,2.13333333333333,9.16124444444444,20.4732011177521,-2.97179888224792,-12.675619032834,"CF-PETG","Flat",110,2,"CF PETG 110%_2.txt"
21.4466,187.77,0.12497,23.471,0.12118,0.0048637,0.48637,25.122,187.77,23.471,0.48637,4.29433333333333,2.13333333333333,9.16124444444444,20.496123767756,-2.97487623224404,-12.674688902237,"CF-PETG","Flat",110,2,"CF PETG 110%_2.txt"
21.4689,187.97,0.12509,23.496,0.12131,0.0048687,0.48687,25.122,187.97,23.496,0.48687,4.29433333333333,2.13333333333333,9.16124444444444,20.5179548629978,-2.97804513700225,-12.6746898919061,"CF-PETG","Flat",110,2,"CF PETG 110%_2.txt"
21.4912,188.17,0.12522,23.522,0.12143,0.0048736,0.48736,25.123,188.17,23.522,0.48736,4.29433333333333,2.13333333333333,9.16124444444444,20.5397859582395,-2.98221404176046,-12.6784033745449,"CF-PETG","Flat",110,2,"CF PETG 110%_2.txt"
21.5135,188.38,0.12534,23.547,0.12156,0.0048786,0.48786,25.123,188.38,23.547,0.48786,4.29433333333333,2.13333333333333,9.16124444444444,20.5627086082434,-2.98429139175658,-12.6737647757955,"CF-PETG","Flat",110,2,"CF PETG 110%_2.txt"
21.5358,188.58,0.12546,23.573,0.12168,0.0048836,0.48836,25.123,188.58,23.573,0.48836,4.29433333333333,2.13333333333333,9.16124444444444,20.5845397034852,-2.98846029651478,-12.677471244707,"CF-PETG","Flat",110,2,"CF PETG 110%_2.txt"
21.5581,188.79,0.12559,23.598,0.1218,0.0048885,0.48885,25.123,188.79,23.598,0.48885,4.29433333333333,2.13333333333333,9.16124444444444,20.6074623534891,-2.99053764651091,-12.6728436584071,"CF-PETG","Flat",110,2,"CF PETG 110%_2.txt"
21.5804,188.99,0.12571,23.624,0.12193,0.0048935,0.48935,25.123,188.99,23.624,0.48935,4.29433333333333,2.13333333333333,9.16124444444444,20.6292934487309,-2.99470655126911,-12.676543139473,"CF-PETG","Flat",110,2,"CF PETG 110%_2.txt"
21.6027,189.19,0.12584,23.649,0.12205,0.0048985,0.48985,25.123,189.19,23.649,0.48985,4.29433333333333,2.13333333333333,9.16124444444444,20.6511245439727,-2.99787545602732,-12.6765421625748,"CF-PETG","Flat",110,2,"CF PETG 110%_2.txt"
21.625,189.4,0.12596,23.675,0.12218,0.0049034,0.49034,25.123,189.4,23.675,0.49034,4.29433333333333,2.13333333333333,9.16124444444444,20.6740471939766,-3.00095280602344,-12.675619032834,"CF-PETG","Flat",110,2,"CF PETG 110%_2.txt"
21.6473,189.6,0.12608,23.7,0.1223,0.0049084,0.49084,25.123,189.6,23.7,0.49084,4.29433333333333,2.13333333333333,9.16124444444444,20.6958782892183,-3.00412171078165,-12.675619032834,"CF-PETG","Flat",110,2,"CF PETG 110%_2.txt"
21.6696,189.8,0.12621,23.725,0.12242,0.0049133,0.49133,25.124,189.8,23.725,0.49133,4.29433333333333,2.13333333333333,9.16124444444444,20.7177093844601,-3.00729061553986,-12.675619032834,"CF-PETG","Flat",110,2,"CF PETG 110%_2.txt"
21.6918,190,0.12633,23.75,0.12255,0.0049183,0.49183,25.124,190,23.75,0.49183,4.29433333333333,2.13333333333333,9.16124444444444,20.7395404797019,-3.01045952029807,-12.675619032834,"CF-PETG","Flat",110,2,"CF PETG 110%_2.txt"
21.7141,190.19,0.12646,23.774,0.12267,0.0049233,0.49233,25.124,190.19,23.774,0.49233,4.29433333333333,2.13333333333333,9.16124444444444,20.7602800201816,-3.01371997981837,-12.676537308902,"CF-PETG","Flat",110,2,"CF PETG 110%_2.txt"
21.7364,190.39,0.12658,23.799,0.1228,0.0049282,0.49282,25.124,190.39,23.799,0.49282,4.29433333333333,2.13333333333333,9.16124444444444,20.7821111154234,-3.01688888457657,-12.6765363442858,"CF-PETG","Flat",110,2,"CF PETG 110%_2.txt"
21.7587,190.58,0.1267,23.823,0.12292,0.0049332,0.49332,25.124,190.58,23.823,0.49332,4.29433333333333,2.13333333333333,9.16124444444444,20.8028506559031,-3.02014934409687,-12.6774518074838,"CF-PETG","Flat",110,2,"CF PETG 110%_2.txt"
21.781,190.78,0.12683,23.847,0.12304,0.0049381,0.49381,25.124,190.78,23.847,0.49381,4.29433333333333,2.13333333333333,9.16124444444444,20.8246817511449,-3.02231824885508,-12.6737881027177,"CF-PETG","Flat",110,2,"CF PETG 110%_2.txt"
21.8033,190.98,0.12695,23.872,0.12317,0.0049431,0.49431,25.124,190.98,23.872,0.49431,4.29433333333333,2.13333333333333,9.16124444444444,20.8465128463867,-3.02548715361329,-12.6737900201629,"CF-PETG","Flat",110,2,"CF PETG 110%_2.txt"
21.8256,191.17,0.12708,23.896,0.12329,0.0049481,0.49481,25.124,191.17,23.896,0.49481,4.29433333333333,2.13333333333333,9.16124444444444,20.8672523868664,-3.02874761313359,-12.6747054449849,"CF-PETG","Flat",110,2,"CF PETG 110%_2.txt"
21.8479,191.37,0.1272,23.921,0.12342,0.004953,0.4953,25.125,191.37,23.921,0.4953,4.29433333333333,2.13333333333333,9.16124444444444,20.8890834821082,-3.03191651789179,-12.6747063997818,"CF-PETG","Flat",110,2,"CF PETG 110%_2.txt"
21.8702,191.56,0.12733,23.945,0.12354,0.004958,0.4958,25.125,191.56,23.945,0.4958,4.29433333333333,2.13333333333333,9.16124444444444,20.9098230225879,-3.03517697741209,-12.675619032834,"CF-PETG","Flat",110,2,"CF PETG 110%_2.txt"
21.8925,191.76,0.12745,23.97,0.12366,0.004963,0.4963,25.125,191.76,23.97,0.4963,4.29433333333333,2.13333333333333,9.16124444444444,20.9316541178297,-3.0383458821703,-12.675619032834,"CF-PETG","Flat",110,2,"CF PETG 110%_2.txt"
21.9148,191.96,0.12757,23.994,0.12379,0.0049679,0.49679,25.125,191.96,23.994,0.49679,4.29433333333333,2.13333333333333,9.16124444444444,20.9534852130715,-3.04051478692851,-12.6719796071039,"CF-PETG","Flat",110,2,"CF PETG 110%_2.txt"
21.9371,192.15,0.1277,24.019,0.12391,0.0049729,0.49729,25.125,192.15,24.019,0.49729,4.29433333333333,2.13333333333333,9.16124444444444,20.9742247535512,-3.0447752464488,-12.6765279422491,"CF-PETG","Flat",110,2,"CF PETG 110%_2.txt"
21.9594,192.35,0.12782,24.043,0.12404,0.0049778,0.49778,25.125,192.35,24.043,0.49778,4.29433333333333,2.13333333333333,9.16124444444444,20.996055848793,-3.04694415120701,-12.6728950264402,"CF-PETG","Flat",110,2,"CF PETG 110%_2.txt"
21.9817,192.54,0.12795,24.068,0.12416,0.0049828,0.49828,25.125,192.54,24.068,0.49828,4.29433333333333,2.13333333333333,9.16124444444444,21.0167953892727,-3.05120461072731,-12.67743315077,"CF-PETG","Flat",110,2,"CF PETG 110%_2.txt"
22.004,192.74,0.12807,24.092,0.12429,0.0049878,0.49878,25.125,192.74,24.092,0.49878,4.29433333333333,2.13333333333333,9.16124444444444,21.0386264845145,-3.05337351548552,-12.6738067220883,"CF-PETG","Flat",110,2,"CF PETG 110%_2.txt"
22.0263,192.93,0.12819,24.117,0.12441,0.0049927,0.49927,25.126,192.93,24.117,0.49927,4.29433333333333,2.13333333333333,9.16124444444444,21.0593660249942,-3.05763397500582,-12.6783346809546,"CF-PETG","Flat",110,2,"CF PETG 110%_2.txt"
22.0485,193.13,0.12832,24.141,0.12453,0.0049977,0.49977,25.126,193.13,24.141,0.49977,4.29433333333333,2.13333333333333,9.16124444444444,21.081197120236,-3.05980287976403,-12.6747147167227,"CF-PETG","Flat",110,2,"CF PETG 110%_2.txt"
22.0708,193.33,0.12844,24.166,0.12466,0.0050026,0.50026,25.126,193.33,24.166,0.50026,4.29433333333333,2.13333333333333,9.16124444444444,21.1030282154778,-3.06297178452224,-12.6747156522479,"CF-PETG","Flat",110,2,"CF PETG 110%_2.txt"
22.0931,193.52,0.12857,24.19,0.12478,0.0050076,0.50076,25.126,193.52,24.19,0.50076,4.29433333333333,2.13333333333333,9.16124444444444,21.1237677559575,-3.06623224404253,-12.675619032834,"CF-PETG","Flat",110,2,"CF PETG 110%_2.txt"
22.1154,193.72,0.12869,24.215,0.12491,0.0050126,0.50126,25.126,193.72,24.215,0.50126,4.29433333333333,2.13333333333333,9.16124444444444,21.1455988511993,-3.06940114880074,-12.675619032834,"CF-PETG","Flat",110,2,"CF PETG 110%_2.txt"
22.1377,193.91,0.12881,24.239,0.12503,0.0050175,0.50175,25.126,193.91,24.239,0.50175,4.29433333333333,2.13333333333333,9.16124444444444,21.166338391679,-3.07266160832104,-12.6765196927309,"CF-PETG","Flat",110,2,"CF PETG 110%_2.txt"
22.16,194.11,0.12894,24.264,0.12515,0.0050225,0.50225,25.126,194.11,24.264,0.50225,4.29433333333333,2.13333333333333,9.16124444444444,21.1881694869208,-3.07583051307925,-12.6765187647513,"CF-PETG","Flat",110,2,"CF PETG 110%_2.txt"
22.1823,194.31,0.12906,24.288,0.12528,0.0050274,0.50274,25.126,194.31,24.288,0.50274,4.29433333333333,2.13333333333333,9.16124444444444,21.2100005821625,-3.07799941783746,-12.6729225042715,"CF-PETG","Flat",110,2,"CF PETG 110%_2.txt"
22.2046,194.5,0.12919,24.313,0.1254,0.0050324,0.50324,25.127,194.5,24.313,0.50324,4.29433333333333,2.13333333333333,9.16124444444444,21.2307401226422,-3.08225987735776,-12.6774148700603,"CF-PETG","Flat",110,2,"CF PETG 110%_2.txt"
22.2269,194.7,0.12931,24.337,0.12553,0.0050374,0.50374,25.127,194.7,24.337,0.50374,4.29433333333333,2.13333333333333,9.16124444444444,21.252571217884,-3.08442878211597,-12.6738249665775,"CF-PETG","Flat",110,2,"CF PETG 110%_2.txt"
22.2492,194.89,0.12943,24.362,0.12565,0.0050423,0.50423,25.127,194.89,24.362,0.50423,4.29433333333333,2.13333333333333,9.16124444444444,21.2733107583637,-3.08868924163626,-12.6783073706439,"CF-PETG","Flat",110,2,"CF PETG 110%_2.txt"
0.0240944,-0.14556,2.6975e-05,-0.018195,-0.0037614,-0.00015046,-0.015046,24.997,-0.14556,-0.018195,-0.015046,4.28433333333333,2.12266666666667,9.09421155555556,-0.0160057855604952,0.00218921443950477,-12.0319562489957,"CF-PETG","Flat",110,3,"CF PETG 110%_3.txt"
0.0481888,-0.14855,5.917e-05,-0.018569,-0.0037292,-0.00014917,-0.014917,24.997,-0.14855,-0.018569,-0.014917,4.28433333333333,2.12266666666667,9.09421155555556,-0.0163345661240146,0.00223443387598539,-12.0331405890753,"CF-PETG","Flat",110,3,"CF PETG 110%_3.txt"
0.0722832,-0.15154,9.1365e-05,-0.018943,-0.003697,-0.00014788,-0.014788,24.997,-0.15154,-0.018943,-0.014788,4.28433333333333,2.12266666666667,9.09421155555556,-0.016663346687534,0.00227965331246601,-12.0342781632583,"CF-PETG","Flat",110,3,"CF PETG 110%_3.txt"
0.0963776,-0.15453,0.00012356,-0.019316,-0.0036648,-0.00014659,-0.014659,24.997,-0.15453,-0.019316,-0.014659,4.28433333333333,2.12266666666667,9.09421155555556,-0.0169921272510534,0.00232387274894664,-12.0308177104299,"CF-PETG","Flat",110,3,"CF PETG 110%_3.txt"
