Repository: VipulKohinkar/3D-Printing-Parameter-Optimisation

# 3D Printing Parameter Optimisation: Impact of K-Value on Carbon-Reinforced PETG

## MSc Mechanical Engineering with Management

**Author:** Vipul Kohinkar  
**Project:** MEE7012-SUM  
**Date:** 27 August 2026

---

## Project Overview

This project investigates the influence of flow-rate multiplier (K-value) and build orientation on the tensile behaviour of PETG and carbon-fibre-reinforced PETG (CF-PETG) manufactured using fused deposition modelling (FDM).

The study compares an unreinforced thermoplastic, PETG, with a carbon-fibre-reinforced PETG composite to investigate whether the two materials respond differently to changes in material flow and build orientation.

---

File: 3_Experimental_data/Modulus/Recalculated Stress Strain/Recalculated_Stress_Strain_All_Data.csv (part 35 of 212)
"Time (s)","Load (N)","Machine Extension (mm)","Stress (MPa)","Extension from Preload (mm)","Strain","Percentage Strain","Gauge Length (mm)","Load_N","NEXYGEN_Stress_MPa","Percentage_Strain","Measured_Width_mm","Measured_Thickness_mm","Measured_Area_mm2","Recalculated_Stress_MPa","Stress_Difference_MPa","Stress_Difference_Percent","Material","Orientation","K","Sample","File"
0.120472,-0.15752,0.00015575,-0.01969,-0.0036326,-0.0001453,-0.01453,24.997,-0.15752,-0.01969,-0.01453,4.28433333333333,2.12266666666667,9.09421155555556,-0.0173209078145727,0.00236909218542726,-12.0319562489957,"CF-PETG","Flat",110,3,"CF PETG 110%_3.txt"
0.144566,-0.16051,0.00018795,-0.020064,-0.0036004,-0.00014402,-0.014402,24.997,-0.16051,-0.020064,-0.014402,4.28433333333333,2.12266666666667,9.09421155555556,-0.0176496883780921,0.00241431162190787,-12.0330523420448,"CF-PETG","Flat",110,3,"CF PETG 110%_3.txt"
0.168661,-0.16351,0.00022014,-0.020438,-0.0035682,-0.00014273,-0.014273,24.997,-0.16351,-0.020438,-0.014273,4.28433333333333,2.12266666666667,9.09421155555556,-0.0179795685421584,0.00245843145784161,-12.028728142879,"CF-PETG","Flat",110,3,"CF PETG 110%_3.txt"
0.192755,-0.1665,0.00025234,-0.020812,-0.003536,-0.00014144,-0.014144,24.997,-0.1665,-0.020812,-0.014144,4.28433333333333,2.12266666666667,9.09421155555556,-0.0183083491056778,0.00250365089432223,-12.029842851827,"CF-PETG","Flat",110,3,"CF PETG 110%_3.txt"
0.21685,-0.16949,0.00028453,-0.021186,-0.0035038,-0.00014015,-0.014015,24.997,-0.16949,-0.021186,-0.014015,4.28433333333333,2.12266666666667,9.09421155555556,-0.0186371296691971,0.00254887033080285,-12.0309182044881,"CF-PETG","Flat",110,3,"CF PETG 110%_3.txt"
0.240944,-0.17248,0.00031673,-0.02156,-0.0034716,-0.00013887,-0.013887,24.997,-0.17248,-0.02156,-0.013887,4.28433333333333,2.12266666666667,9.09421155555556,-0.0189659102327165,0.00259408976728347,-12.0319562489957,"CF-PETG","Flat",110,3,"CF PETG 110%_3.txt"
0.265038,-0.17547,0.00034892,-0.021934,-0.0034394,-0.00013758,-0.013758,24.997,-0.17547,-0.021934,-0.013758,4.28433333333333,2.12266666666667,9.09421155555556,-0.0192946907962359,0.0026393092037641,-12.0329588937909,"CF-PETG","Flat",110,3,"CF PETG 110%_3.txt"
0.289133,-0.17846,0.00038112,-0.022308,-0.0034073,-0.00013629,-0.013629,24.997,-0.17846,-0.022308,-0.013629,4.28433333333333,2.12266666666667,9.09421155555556,-0.0196234713597553,0.00268452864024472,-12.0339279193326,"CF-PETG","Flat",110,3,"CF PETG 110%_3.txt"
0.313227,-0.18145,0.00041331,-0.022682,-0.0033751,-0.000135,-0.0135,24.997,-0.18145,-0.022682,-0.0135,4.28433333333333,2.12266666666667,9.09421155555556,-0.0199522519232747,0.00272974807672534,-12.0348649886489,"CF-PETG","Flat",110,3,"CF PETG 110%_3.txt"
0.337322,-0.18444,0.00044551,-0.023055,-0.0033429,-0.00013371,-0.013371,24.997,-0.18444,-0.023055,-0.013371,4.28433333333333,2.12266666666667,9.09421155555556,-0.020281032486794,0.00277396751320596,-12.0319562489957,"CF-PETG","Flat",110,3,"CF PETG 110%_3.txt"
0.361416,-0.18744,0.0004777,-0.023429,-0.0033107,-0.00013243,-0.013243,24.997,-0.18744,-0.023429,-0.013243,4.28433333333333,2.12266666666667,9.09421155555556,-0.0206109126508603,0.00281808734913969,-12.0282015841039,"CF-PETG","Flat",110,3,"CF PETG 110%_3.txt"
0.385511,-0.19043,0.0005099,-0.023803,-0.0032785,-0.00013114,-0.013114,24.997,-0.19043,-0.023803,-0.013114,4.28433333333333,2.12266666666667,9.09421155555556,-0.0209396932143797,0.00286330678562032,-12.0291844961573,"CF-PETG","Flat",110,3,"CF PETG 110%_3.txt"
0.409605,-0.19342,0.00054209,-0.024177,-0.0032463,-0.00012985,-0.012985,24.997,-0.19342,-0.024177,-0.012985,4.28433333333333,2.12266666666667,9.09421155555556,-0.0212684737778991,0.00290852622210094,-12.0301369983908,"CF-PETG","Flat",110,3,"CF PETG 110%_3.txt"
0.433699,-0.19641,0.00057429,-0.024551,-0.0032141,-0.00012856,-0.012856,24.997,-0.19641,-0.024551,-0.012856,4.28433333333333,2.12266666666667,9.09421155555556,-0.0215972543414184,0.00295374565858156,-12.031060480557,"CF-PETG","Flat",110,3,"CF PETG 110%_3.txt"
0.457794,-0.1994,0.00060648,-0.024925,-0.0031819,-0.00012728,-0.012728,24.997,-0.1994,-0.024925,-0.012728,4.28433333333333,2.12266666666667,9.09421155555556,-0.0219260349049378,0.00299896509506218,-12.0319562489957,"CF-PETG","Flat",110,3,"CF PETG 110%_3.txt"
0.481888,-0.20239,0.00063868,-0.025299,-0.0031497,-0.00012599,-0.012599,24.997,-0.20239,-0.025299,-0.012599,4.28433333333333,2.12266666666667,9.09421155555556,-0.0222548154684572,0.0030441845315428,-12.0328255327989,"CF-PETG","Flat",110,3,"CF PETG 110%_3.txt"
0.505983,-0.20538,0.00067087,-0.025673,-0.0031175,-0.0001247,-0.01247,24.997,-0.20538,-0.025673,-0.01247,4.28433333333333,2.12266666666667,9.09421155555556,-0.0225835960319766,0.00308940396802342,-12.033669489438,"CF-PETG","Flat",110,3,"CF PETG 110%_3.txt"
0.530077,-0.20837,0.00070307,-0.026047,-0.0030853,-0.00012341,-0.012341,24.997,-0.20837,-0.026047,-0.012341,4.28433333333333,2.12266666666667,9.09421155555556,-0.022912376595496,0.00313462340450404,-12.0344892099053,"CF-PETG","Flat",110,3,"CF PETG 110%_3.txt"
0.554171,-0.21137,0.00073526,-0.026421,-0.0030531,-0.00012212,-0.012212,24.997,-0.21137,-0.026421,-0.012212,4.28433333333333,2.12266666666667,9.09421155555556,-0.0232422567595622,0.00317874324043778,-12.0311238803898,"CF-PETG","Flat",110,3,"CF PETG 110%_3.txt"
0.578266,-0.21436,0.00076746,-0.026795,-0.0030209,-0.00012084,-0.012084,24.997,-0.21436,-0.026795,-0.012084,4.28433333333333,2.12266666666667,9.09421155555556,-0.0235710373230816,0.0032239626769184,-12.0319562489957,"CF-PETG","Flat",110,3,"CF PETG 110%_3.txt"
0.60236,-0.21735,0.00079965,-0.027168,-0.0029887,-0.00011955,-0.011955,24.997,-0.21735,-0.027168,-0.011955,4.28433333333333,2.12266666666667,9.09421155555556,-0.023899817886601,0.00326818211339902,-12.0295278025582,"CF-PETG","Flat",110,3,"CF PETG 110%_3.txt"
0.626455,-0.22034,0.00083185,-0.027542,-0.0029565,-0.00011826,-0.011826,24.997,-0.22034,-0.027542,-0.011826,4.28433333333333,2.12266666666667,9.09421155555556,-0.0242285984501204,0.00331340154987964,-12.0303592690423,"CF-PETG","Flat",110,3,"CF PETG 110%_3.txt"
0.650549,-0.22333,0.00086404,-0.027916,-0.0029243,-0.00011697,-0.011697,24.997,-0.22333,-0.027916,-0.011697,4.28433333333333,2.12266666666667,9.09421155555556,-0.0245573790136397,0.00335862098636026,-12.0311684566566,"CF-PETG","Flat",110,3,"CF PETG 110%_3.txt"
0.674643,-0.22632,0.00089624,-0.02829,-0.0028921,-0.00011569,-0.011569,24.997,-0.22632,-0.02829,-0.011569,4.28433333333333,2.12266666666667,9.09421155555556,-0.0248861595771591,0.00340384042284089,-12.0319562489957,"CF-PETG","Flat",110,3,"CF PETG 110%_3.txt"
0.698738,-0.22931,0.00092843,-0.028664,-0.0028599,-0.0001144,-0.01144,24.997,-0.22931,-0.028664,-0.01144,4.28433333333333,2.12266666666667,9.09421155555556,-0.0252149401406785,0.0034490598593215,-12.0327234835386,"CF-PETG","Flat",110,3,"CF PETG 110%_3.txt"
0.722832,-0.2323,0.00096063,-0.029038,-0.0028277,-0.00011311,-0.011311,24.997,-0.2323,-0.029038,-0.011311,4.28433333333333,2.12266666666667,9.09421155555556,-0.0255437207041979,0.00349427929580213,-12.0334709546185,"CF-PETG","Flat",110,3,"CF PETG 110%_3.txt"
0.746927,-0.2353,0.00099282,-0.029412,-0.0027956,-0.00011182,-0.011182,24.998,-0.2353,-0.029412,-0.011182,4.28433333333333,2.12266666666667,9.09421155555556,-0.0258736008682641,0.00353839913173586,-12.0304608042155,"CF-PETG","Flat",110,3,"CF PETG 110%_3.txt"
0.771021,-0.23829,0.001025,-0.029786,-0.0027634,-0.00011053,-0.011053,24.998,-0.23829,-0.029786,-0.011053,4.28433333333333,2.12266666666667,9.09421155555556,-0.0262023814317835,0.00358361856821648,-12.0312179151833,"CF-PETG","Flat",110,3,"CF PETG 110%_3.txt"
0.795115,-0.24128,0.0010572,-0.03016,-0.0027312,-0.00010925,-0.010925,24.998,-0.24128,-0.03016,-0.010925,4.28433333333333,2.12266666666667,9.09421155555556,-0.0265311619953029,0.00362883800469711,-12.0319562489957,"CF-PETG","Flat",110,3,"CF PETG 110%_3.txt"
0.81921,-0.24427,0.0010894,-0.030534,-0.002699,-0.00010796,-0.010796,24.998,-0.24427,-0.030534,-0.010796,4.28433333333333,2.12266666666667,9.09421155555556,-0.0268599425588223,0.00367405744117773,-12.0326764956368,"CF-PETG","Flat",110,3,"CF PETG 110%_3.txt"
0.843304,-0.24726,0.0011216,-0.030908,-0.0026668,-0.00010667,-0.010667,24.998,-0.24726,-0.030908,-0.010667,4.28433333333333,2.12266666666667,9.09421155555556,-0.0271887231223417,0.00371927687765835,-12.0333793116939,"CF-PETG","Flat",110,3,"CF PETG 110%_3.txt"
0.867399,-0.25025,0.0011538,-0.031281,-0.0026346,-0.00010538,-0.010538,24.998,-0.25025,-0.031281,-0.010538,4.28433333333333,2.12266666666667,9.09421155555556,-0.027517503685861,0.00376349631413898,-12.0312532020683,"CF-PETG","Flat",110,3,"CF PETG 110%_3.txt"
0.891493,-0.25324,0.001186,-0.031655,-0.0026024,-0.0001041,-0.01041,24.998,-0.25324,-0.031655,-0.01041,4.28433333333333,2.12266666666667,9.09421155555556,-0.0278462842493804,0.00380871575061959,-12.0319562489957,"CF-PETG","Flat",110,3,"CF PETG 110%_3.txt"
0.915587,-0.25623,0.0012182,-0.032029,-0.0025702,-0.00010281,-0.010281,24.998,-0.25623,-0.032029,-0.010281,4.28433333333333,2.12266666666667,9.09421155555556,-0.0281750648128998,0.00385393518710021,-12.0326428770808,"CF-PETG","Flat",110,3,"CF PETG 110%_3.txt"
0.939682,-0.25923,0.0012504,-0.032403,-0.002538,-0.00010152,-0.010152,24.998,-0.25923,-0.032403,-0.010152,4.28433333333333,2.12266666666667,9.09421155555556,-0.0285049449769661,0.00389805502303395,-12.0299201402152,"CF-PETG","Flat",110,3,"CF PETG 110%_3.txt"
0.963776,-0.26222,0.0012826,-0.032777,-0.0025058,-0.00010023,-0.010023,24.998,-0.26222,-0.032777,-0.010023,4.28433333333333,2.12266666666667,9.09421155555556,-0.0288337255404854,0.00394327445951457,-12.0306143317405,"CF-PETG","Flat",110,3,"CF PETG 110%_3.txt"
0.987871,-0.16716,0.0013148,-0.020894,-0.0024736,-9.8944e-05,-0.0098944,24.998,-0.16716,-0.020894,-0.0098944,4.28433333333333,2.12266666666667,9.09421155555556,-0.0183809227417723,0.00251307725822765,-12.0277460430155,"CF-PETG","Flat",110,3,"CF PETG 110%_3.txt"
1.01197,-0.067549,0.001347,-0.0084437,-0.0024414,-9.7656e-05,-0.0097656,24.998,-0.067549,-0.0084437,-0.0097656,4.28433333333333,2.12266666666667,9.09421155555556,-0.00742769173417074,0.00101600826582926,-12.0327376130045,"CF-PETG","Flat",110,3,"CF PETG 110%_3.txt"
1.03606,0.032057,0.0013792,0.0040072,-0.0024092,-9.6369e-05,-0.0096369,24.998,0.032057,0.0040072,-0.0096369,4.28433333333333,2.12266666666667,9.09421155555556,0.00352498947315743,-0.000482210526842569,-12.033602686229,"CF-PETG","Flat",110,3,"CF PETG 110%_3.txt"
1.06015,0.13166,0.0014114,0.016458,-0.002377,-9.5081e-05,-0.0095081,24.998,0.13166,0.016458,-0.0095081,4.28433333333333,2.12266666666667,9.09421155555556,0.0144773408003215,-0.00198065919967847,-12.0346287500211,"CF-PETG","Flat",110,3,"CF PETG 110%_3.txt"
1.08425,0.23127,0.0014435,0.028909,-0.0023448,-9.3793e-05,-0.0093793,24.998,0.23127,0.028909,-0.0093793,4.28433333333333,2.12266666666667,9.09421155555556,0.0254304618478685,-0.00347853815213155,-12.032716981326,"CF-PETG","Flat",110,3,"CF PETG 110%_3.txt"
1.10834,0.33088,0.0014757,0.04136,-0.0023126,-9.2505e-05,-0.0092505,24.998,0.33088,0.04136,-0.0092505,4.28433333333333,2.12266666666667,9.09421155555556,0.0363835828954154,-0.00497641710458462,-12.0319562489957,"CF-PETG","Flat",110,3,"CF PETG 110%_3.txt"
1.13244,0.43048,0.0015079,0.05381,-0.0022804,-9.1217e-05,-0.0091217,24.998,0.43048,0.05381,-0.0091217,4.28433333333333,2.12266666666667,9.09421155555556,0.0473356043424154,-0.00647439565758459,-12.0319562489957,"CF-PETG","Flat",110,3,"CF PETG 110%_3.txt"
1.15653,0.53009,0.0015401,0.066261,-0.0022482,-8.993e-05,-0.008993,24.998,0.53009,0.066261,-0.008993,4.28433333333333,2.12266666666667,9.09421155555556,0.0582887253899623,-0.00797227461003767,-12.0316243492215,"CF-PETG","Flat",110,3,"CF PETG 110%_3.txt"
1.18063,0.6297,0.0015723,0.078712,-0.002216,-8.8642e-05,-0.0088642,24.998,0.6297,0.078712,-0.0088642,4.28433333333333,2.12266666666667,9.09421155555556,0.0692418464375093,-0.00947015356249074,-12.0313974520921,"CF-PETG","Flat",110,3,"CF PETG 110%_3.txt"
1.20472,0.7293,0.0016045,0.091163,-0.0021839,-8.7354e-05,-0.0087354,24.998,0.7293,0.091163,-0.0087354,4.28433333333333,2.12266666666667,9.09421155555556,0.0801938678845093,-0.0109691321154907,-12.032438725679,"CF-PETG","Flat",110,3,"CF PETG 110%_3.txt"
1.22881,0.82891,0.0016367,0.10361,-0.0021517,-8.6066e-05,-0.0086066,24.998,0.82891,0.10361,-0.0086066,4.28433333333333,2.12266666666667,9.09421155555556,0.0911469889320562,-0.0124630110679438,-12.0287723848507,"CF-PETG","Flat",110,3,"CF PETG 110%_3.txt"
1.25291,0.92852,0.0016689,0.11606,-0.0021195,-8.4778e-05,-0.0084778,24.998,0.92852,0.11606,-0.0084778,4.28433333333333,2.12266666666667,9.09421155555556,0.102100109979603,-0.0139598900203969,-12.0281664831956,"CF-PETG","Flat",110,3,"CF PETG 110%_3.txt"
1.277,1.1488,0.0017011,0.1436,-0.0020873,-8.3491e-05,-0.0083491,24.998,1.1488,0.1436,-0.0083491,4.28433333333333,2.12266666666667,9.09421155555556,0.126322110826442,-0.0172778891735578,-12.0319562489957,"CF-PETG","Flat",110,3,"CF PETG 110%_3.txt"
1.3011,1.3999,0.0017333,0.17499,-0.0020551,-8.2203e-05,-0.0082203,24.998,1.3999,0.17499,-0.0082203,4.28433333333333,2.12266666666667,9.09421155555556,0.153933080558789,-0.0210569194412114,-12.0332130071498,"CF-PETG","Flat",110,3,"CF PETG 110%_3.txt"
1.32519,1.651,0.0017655,0.20638,-0.0020229,-8.0915e-05,-0.0080915,24.998,1.651,0.20638,-0.0080915,4.28433333333333,2.12266666666667,9.09421155555556,0.181544050291135,-0.0248359497088649,-12.0340874643206,"CF-PETG","Flat",110,3,"CF PETG 110%_3.txt"
1.34929,1.9021,0.0017977,0.23777,-0.0019907,-7.9627e-05,-0.0079627,24.998,1.9021,0.23777,-0.0079627,4.28433333333333,2.12266666666667,9.09421155555556,0.209155020023482,-0.0286149799765184,-12.0347310327284,"CF-PETG","Flat",110,3,"CF PETG 110%_3.txt"
1.37338,2.1533,0.0018299,0.26916,-0.0019585,-7.8339e-05,-0.0078339,24.998,2.1533,0.26916,-0.0078339,4.28433333333333,2.12266666666667,9.09421155555556,0.236776985761297,-0.0323830142387031,-12.0311391881049,"CF-PETG","Flat",110,3,"CF PETG 110%_3.txt"
1.39748,2.4044,0.0018621,0.30055,-0.0019263,-7.7052e-05,-0.0077052,24.998,2.4044,0.30055,-0.0077052,4.28433333333333,2.12266666666667,9.09421155555556,0.264387955493643,-0.0361620445063566,-12.0319562489957,"CF-PETG","Flat",110,3,"CF PETG 110%_3.txt"
1.42157,2.6555,0.0018943,0.33194,-0.0018941,-7.5764e-05,-0.0075764,24.998,2.6555,0.33194,-0.0075764,4.28433333333333,2.12266666666667,9.09421155555556,0.29199892522599,-0.0399410747740102,-12.032618778698,"CF-PETG","Flat",110,3,"CF PETG 110%_3.txt"
1.44566,2.9066,0.0019265,0.36332,-0.0018619,-7.4476e-05,-0.0074476,24.998,2.9066,0.36332,-0.0074476,4.28433333333333,2.12266666666667,9.09421155555556,0.319609894958336,-0.0437101050416636,-12.0307456351601,"CF-PETG","Flat",110,3,"CF PETG 110%_3.txt"
1.46976,3.1577,0.0019587,0.39471,-0.0018297,-7.3188e-05,-0.0073188,24.998,3.1577,0.39471,-0.0073188,4.28433333333333,2.12266666666667,9.09421155555556,0.347220864690683,-0.0474891353093172,-12.0313990801645,"CF-PETG","Flat",110,3,"CF PETG 110%_3.txt"
1.49385,3.4088,0.0019909,0.4261,-0.0017975,-7.1901e-05,-0.0071901,24.999,3.4088,0.4261,-0.0071901,4.28433333333333,2.12266666666667,9.09421155555556,0.374831834423029,-0.0512681655769707,-12.0319562489957,"CF-PETG","Flat",110,3,"CF PETG 110%_3.txt"
1.51795,3.6599,0.0021427,0.45749,-0.0016457,-6.5826e-05,-0.0065826,24.999,3.6599,0.45749,-0.0065826,4.28433333333333,2.12266666666667,9.09421155555556,0.402442804155376,-0.0550471958446243,-12.0324369591957,"CF-PETG","Flat",110,3,"CF PETG 110%_3.txt"
1.54204,3.9111,0.0023068,0.48888,-0.0014815,-5.9261e-05,-0.0059261,24.999,3.9111,0.48888,-0.0059261,4.28433333333333,2.12266666666667,9.09421155555556,0.430064769893191,-0.0588152301068089,-12.0306067146966,"CF-PETG","Flat",110,3,"CF PETG 110%_3.txt"
1.56614,4.1622,0.002471,0.52027,-0.0013174,-5.2696e-05,-0.0052696,24.999,4.1622,0.52027,-0.0052696,4.28433333333333,2.12266666666667,9.09421155555556,0.457675739625538,-0.0625942603744624,-12.0311108413828,"CF-PETG","Flat",110,3,"CF PETG 110%_3.txt"
1.59023,4.4133,0.0026351,0.55166,-0.0011533,-4.6131e-05,-0.0046131,24.999,4.4133,0.55166,-0.0046131,4.28433333333333,2.12266666666667,9.09421155555556,0.485286709357884,-0.0663732906421161,-12.0315575974542,"CF-PETG","Flat",110,3,"CF PETG 110%_3.txt"
1.61433,4.6644,0.0027992,0.58305,-0.00098916,-3.9566e-05,-0.0039566,24.999,4.6644,0.58305,-0.0039566,4.28433333333333,2.12266666666667,9.09421155555556,0.51289767909023,-0.0701523209097695,-12.0319562489957,"CF-PETG","Flat",110,3,"CF PETG 110%_3.txt"
1.63842,4.9155,0.0029633,0.61444,-0.00082503,-3.3001e-05,-0.0033001,24.999,4.9155,0.61444,-0.0033001,4.28433333333333,2.12266666666667,9.09421155555556,0.540508648822577,-0.073931351177423,-12.03231416858,"CF-PETG","Flat",110,3,"CF PETG 110%_3.txt"
1.66251,5.1666,0.0031275,0.64583,-0.00066091,-2.6436e-05,-0.0026436,25,5.1666,0.64583,-0.0026436,4.28433333333333,2.12266666666667,9.09421155555556,0.568119618554923,-0.0777103814450766,-12.0326372954302,"CF-PETG","Flat",110,3,"CF PETG 110%_3.txt"
1.68661,5.4177,0.0032916,0.67722,-0.00049678,-1.9871e-05,-0.0019871,25,5.4177,0.67722,-0.0019871,4.28433333333333,2.12266666666667,9.09421155555556,0.59573058828727,-0.0814894117127302,-12.0329304676073,"CF-PETG","Flat",110,3,"CF PETG 110%_3.txt"
1.7107,5.6689,0.0034557,0.70861,-0.00033266,-1.3306e-05,-0.0013306,25,5.6689,0.70861,-0.0013306,4.28433333333333,2.12266666666667,9.09421155555556,0.623352554025085,-0.0852574459749147,-12.0316458947679,"CF-PETG","Flat",110,3,"CF PETG 110%_3.txt"
1.7348,5.92,0.0036198,0.74,-0.00016853,-6.7412e-06,-0.00067412,25,5.92,0.74,-0.00067412,4.28433333333333,2.12266666666667,9.09421155555556,0.650963523757432,-0.0890364762425683,-12.0319562489957,"CF-PETG","Flat",110,3,"CF PETG 110%_3.txt"
1.75889,6.1711,0.003784,0.77139,-4.4056e-06,-1.7623e-07,-1.7623e-05,25,6.1711,0.77139,-1.7623e-05,4.28433333333333,2.12266666666667,9.09421155555556,0.678574493489778,-0.0928155065102217,-12.0322413448738,"CF-PETG","Flat",110,3,"CF PETG 110%_3.txt"
1.78299,6.3389,0.0039045,0.79236,0.00011609,4.6438e-06,0.00046438,25,6.3389,0.79236,0.00046438,4.28433333333333,2.12266666666667,9.09421155555556,0.697025790666551,-0.0953342093334486,-12.0316786982494,"CF-PETG","Flat",110,3,"CF PETG 110%_3.txt"
1.80708,6.3799,0.0039905,0.79748,0.0002021,8.0839e-06,0.00080839,25.001,6.3799,0.79748,0.00080839,4.28433333333333,2.12266666666667,9.09421155555556,0.70153415290879,-0.0959458470912096,-12.0311289425703,"CF-PETG","Flat",110,3,"CF PETG 110%_3.txt"
1.83117,6.4208,0.0040765,0.8026,0.0002881,1.1524e-05,0.0011524,25.001,6.4208,0.8026,0.0011524,4.28433333333333,2.12266666666667,9.09421155555556,0.70603151914556,-0.0965684808544396,-12.0319562489957,"CF-PETG","Flat",110,3,"CF PETG 110%_3.txt"
1.85527,6.4618,0.0041625,0.80772,0.0003741,1.4964e-05,0.0014964,25.001,6.4618,0.80772,0.0014964,4.28433333333333,2.12266666666667,9.09421155555556,0.710539881387799,-0.0971801186122006,-12.0314117035855,"CF-PETG","Flat",110,3,"CF PETG 110%_3.txt"
1.87936,6.5027,0.0042485,0.81284,0.0004601,1.8404e-05,0.0018404,25.001,6.5027,0.81284,0.0018404,4.28433333333333,2.12266666666667,9.09421155555556,0.715037247624569,-0.0978027523754306,-12.0322268066816,"CF-PETG","Flat",110,3,"CF PETG 110%_3.txt"
1.90346,6.5437,0.0043345,0.81796,0.00054611,2.1844e-05,0.0021844,25.001,6.5437,0.81796,0.0021844,4.28433333333333,2.12266666666667,9.09421155555556,0.719545609866808,-0.0984143901331915,-12.0316873848589,"CF-PETG","Flat",110,3,"CF PETG 110%_3.txt"
1.92755,6.5846,0.0044205,0.82308,0.00063211,2.5284e-05,0.0025284,25.001,6.5846,0.82308,0.0025284,4.28433333333333,2.12266666666667,9.09421155555556,0.724042976103579,-0.0990370238964214,-12.0324906323105,"CF-PETG","Flat",110,3,"CF PETG 110%_3.txt"
1.95165,6.6256,0.0045065,0.8282,0.00071811,2.8724e-05,0.0028724,25.001,6.6256,0.8282,0.0028724,4.28433333333333,2.12266666666667,9.09421155555556,0.728551338345818,-0.0996486616541825,-12.0319562489957,"CF-PETG","Flat",110,3,"CF PETG 110%_3.txt"
1.97574,6.6665,0.0045925,0.83332,0.00080411,3.2165e-05,0.0032165,25.001,6.6665,0.83332,0.0032165,4.28433333333333,2.12266666666667,9.09421155555556,0.733048704582588,-0.100271295417412,-12.0327479740571,"CF-PETG","Flat",110,3,"CF PETG 110%_3.txt"
1.99984,6.7075,0.0046785,0.83843,0.00089012,3.5605e-05,0.0035605,25.001,6.7075,0.83843,0.0035605,4.28433333333333,2.12266666666667,9.09421155555556,0.737557066824827,-0.100872933175173,-12.0311693492806,"CF-PETG","Flat",110,3,"CF PETG 110%_3.txt"
2.02393,6.7484,0.0047645,0.84355,0.00097612,3.9045e-05,0.0039045,25.001,6.7484,0.84355,0.0039045,4.28433333333333,2.12266666666667,9.09421155555556,0.742054433061597,-0.101495566938403,-12.0319562489957,"CF-PETG","Flat",110,3,"CF PETG 110%_3.txt"
2.04802,6.7894,0.0048505,0.84867,0.0010621,4.2485e-05,0.0042485,25.001,6.7894,0.84867,0.0042485,4.28433333333333,2.12266666666667,9.09421155555556,0.746562795303836,-0.102107204696164,-12.0314379789747,"CF-PETG","Flat",110,3,"CF PETG 110%_3.txt"
2.07212,6.8303,0.0049365,0.85379,0.0011481,4.5925e-05,0.0045925,25.001,6.8303,0.85379,0.0045925,4.28433333333333,2.12266666666667,9.09421155555556,0.751060161540606,-0.102729838459394,-12.0322138300278,"CF-PETG","Flat",110,3,"CF PETG 110%_3.txt"
2.09621,6.8713,0.0050225,0.85891,0.0012341,4.9365e-05,0.0049365,25.002,6.8713,0.85891,0.0049365,4.28433333333333,2.12266666666667,9.09421155555556,0.755568523782845,-0.103341476217155,-12.0317002034154,"CF-PETG","Flat",110,3,"CF PETG 110%_3.txt"
2.12031,6.9122,0.0051085,0.86403,0.0013201,5.2805e-05,0.0052805,25.002,6.9122,0.86403,0.0052805,4.28433333333333,2.12266666666667,9.09421155555556,0.760065890019615,-0.103964109980385,-12.0324653056474,"CF-PETG","Flat",110,3,"CF PETG 110%_3.txt"
2.1444,6.9532,0.0051945,0.86915,0.0014061,5.6245e-05,0.0056245,25.002,6.9532,0.86915,0.0056245,4.28433333333333,2.12266666666667,9.09421155555556,0.764574252261854,-0.104575747738146,-12.0319562489957,"CF-PETG","Flat",110,3,"CF PETG 110%_3.txt"
2.1685,6.9996,0.0052805,0.87495,0.0014921,5.9685e-05,0.0059685,25.002,6.9996,0.87495,0.0059685,4.28433333333333,2.12266666666667,9.09421155555556,0.769676398799412,-0.105273601200588,-12.0319562489957,"CF-PETG","Flat",110,3,"CF PETG 110%_3.txt"
2.19259,7.0936,0.0053665,0.8867,0.0015781,6.3126e-05,0.0063126,25.002,7.0936,0.8867,0.0063126,4.28433333333333,2.12266666666667,9.09421155555556,0.780012643940155,-0.106687356059845,-12.0319562489957,"CF-PETG","Flat",110,3,"CF PETG 110%_3.txt"
2.21669,7.1876,0.0054525,0.89846,0.0016641,6.6566e-05,0.0066566,25.002,7.1876,0.89846,0.0066566,4.28433333333333,2.12266666666667,9.09421155555556,0.790348889080898,-0.108111110919102,-12.0329353470496,"CF-PETG","Flat",110,3,"CF PETG 110%_3.txt"
2.24078,7.2817,0.0055385,0.91021,0.0017501,7.0006e-05,0.0070006,25.002,7.2817,0.91021,0.0070006,4.28433333333333,2.12266666666667,9.09421155555556,0.80069613022711,-0.10951386977289,-12.0317146343031,"CF-PETG","Flat",110,3,"CF PETG 110%_3.txt"
2.26487,7.3757,0.0056245,0.92196,0.0018361,7.3446e-05,0.0073446,25.002,7.3757,0.92196,0.0073446,4.28433333333333,2.12266666666667,9.09421155555556,0.811032375367853,-0.110927624632147,-12.0317177135827,"CF-PETG","Flat",110,3,"CF PETG 110%_3.txt"
2.28897,7.4697,0.0057105,0.93371,0.0019221,7.6886e-05,0.0076886,25.002,7.4697,0.93371,0.0076886,4.28433333333333,2.12266666666667,9.09421155555556,0.821368620508596,-0.112341379491404,-12.0317207153617,"CF-PETG","Flat",110,3,"CF PETG 110%_3.txt"
2.31306,7.5637,0.0057965,0.94546,0.0020082,8.0326e-05,0.0080326,25.002,7.5637,0.94546,0.0080326,4.28433333333333,2.12266666666667,9.09421155555556,0.831704865649339,-0.113755134350661,-12.0317236425297,"CF-PETG","Flat",110,3,"CF PETG 110%_3.txt"
2.33716,7.6577,0.0058825,0.95722,0.0020942,8.3766e-05,0.0083766,25.002,7.6577,0.95722,0.0083766,4.28433333333333,2.12266666666667,9.09421155555556,0.842041110790082,-0.115178889209918,-12.0326454952799,"CF-PETG","Flat",110,3,"CF PETG 110%_3.txt"
2.36125,7.7517,0.0059685,0.96897,0.0021802,8.7206e-05,0.0087206,25.002,7.7517,0.96897,0.0087206,4.28433333333333,2.12266666666667,9.09421155555556,0.852377355930825,-0.116592644069175,-12.0326371372875,"CF-PETG","Flat",110,3,"CF PETG 110%_3.txt"
2.38535,7.8458,0.0060545,0.98072,0.0022662,9.0646e-05,0.0090646,25.003,7.8458,0.98072,0.0090646,4.28433333333333,2.12266666666667,9.09421155555556,0.862724597077037,-0.117995402922963,-12.0315077619467,"CF-PETG","Flat",110,3,"CF PETG 110%_3.txt"
2.40944,7.9398,0.0061405,0.99247,0.0023522,9.4086e-05,0.0094086,25.003,7.9398,0.99247,0.0094086,4.28433333333333,2.12266666666667,9.09421155555556,0.87306084221778,-0.11940915778222,-12.0315130716516,"CF-PETG","Flat",110,3,"CF PETG 110%_3.txt"
2.43354,8.0338,0.0062265,1.0042,0.0024382,9.7527e-05,0.0097527,25.003,8.0338,1.0042,0.0097527,4.28433333333333,2.12266666666667,9.09421155555556,0.883397087358523,-0.120802912641477,-12.0297662459149,"CF-PETG","Flat",110,3,"CF PETG 110%_3.txt"
2.45763,8.1278,0.0063125,1.016,0.0025242,0.00010097,0.010097,25.003,8.1278,1.016,0.010097,4.28433333333333,2.12266666666667,9.09421155555556,0.893733332499266,-0.122266667500734,-12.0341208170014,"CF-PETG","Flat",110,3,"CF PETG 110%_3.txt"
2.48172,8.2218,0.0063985,1.0277,0.0026102,0.00010441,0.010441,25.003,8.2218,1.0277,0.010441,4.28433333333333,2.12266666666667,9.09421155555556,0.904069577640009,-0.123630422359991,-12.0298163238291,"CF-PETG","Flat",110,3,"CF PETG 110%_3.txt"
2.50582,8.3158,0.0064845,1.0395,0.0026962,0.00010785,0.010785,25.003,8.3158,1.0395,0.010785,4.28433333333333,2.12266666666667,9.09421155555556,0.914405822780752,-0.125094177219248,-12.0340718825636,"CF-PETG","Flat",110,3,"CF PETG 110%_3.txt"
2.52991,8.4098,0.0065705,1.0512,0.0027822,0.00011129,0.011129,25.003,8.4098,1.0512,0.011129,4.28433333333333,2.12266666666667,9.09421155555556,0.924742067921495,-0.126457932078505,-12.0298641627193,"CF-PETG","Flat",110,3,"CF PETG 110%_3.txt"
2.55401,8.5039,0.0066565,1.063,0.0028682,0.00011473,0.011473,25.003,8.5039,1.063,0.011473,4.28433333333333,2.12266666666667,9.09421155555556,0.935089309067707,-0.127910690932293,-12.0329906803663,"CF-PETG","Flat",110,3,"CF PETG 110%_3.txt"
2.5781,8.5979,0.0067426,1.0747,0.0029542,0.00011817,0.011817,25.003,8.5979,1.0747,0.011817,4.28433333333333,2.12266666666667,9.09421155555556,0.94542555420845,-0.12927444579155,-12.0288867396995,"CF-PETG","Flat",110,3,"CF PETG 110%_3.txt"
2.6022,8.8794,0.0068286,1.1099,0.0030402,0.00012161,0.012161,25.003,8.8794,1.1099,0.012161,4.28433333333333,2.12266666666667,9.09421155555556,0.976379309603334,-0.133520690396666,-12.0299748082409,"CF-PETG","Flat",110,3,"CF PETG 110%_3.txt"
2.62629,9.161,0.0069146,1.1451,0.0031262,0.00012505,0.012505,25.003,9.161,1.1451,0.012505,4.28433333333333,2.12266666666667,9.09421155555556,1.00734406100369,-0.137755938996312,-12.0300357170825,"CF-PETG","Flat",110,3,"CF PETG 110%_3.txt"
2.65038,9.4427,0.0070006,1.1803,0.0032122,0.00012849,0.012849,25.004,9.4427,1.1803,0.012849,4.28433333333333,2.12266666666667,9.09421155555556,1.03831980840951,-0.14198019159049,-12.0291613649487,"CF-PETG","Flat",110,3,"CF PETG 110%_3.txt"
2.67448,9.7243,0.0070866,1.2155,0.0032982,0.00013193,0.013193,25.004,9.7243,1.2155,0.013193,4.28433333333333,2.12266666666667,9.09421155555556,1.06928455980986,-0.146215440190136,-12.0292423027673,"CF-PETG","Flat",110,3,"CF PETG 110%_3.txt"
2.69857,10.006,0.0071726,1.2507,0.0033842,0.00013537,0.013537,25.004,10.006,1.2507,0.013537,4.28433333333333,2.12266666666667,9.09421155555556,1.10026030721569,-0.150439692784314,-12.028439496627,"CF-PETG","Flat",110,3,"CF PETG 110%_3.txt"
2.72267,10.288,0.0072586,1.286,0.0034702,0.00013881,0.013881,25.004,10.288,1.286,0.013881,4.28433333333333,2.12266666666667,9.09421155555556,1.13126904263792,-0.154730957362085,-12.0319562489957,"CF-PETG","Flat",110,3,"CF PETG 110%_3.txt"
2.74676,10.569,0.0073446,1.3212,0.0035562,0.00014225,0.014225,25.004,10.569,1.3212,0.014225,4.28433333333333,2.12266666666667,9.09421155555556,1.16216781800546,-0.159032181994544,-12.0369498936228,"CF-PETG","Flat",110,3,"CF PETG 110%_3.txt"
2.77086,10.851,0.0074306,1.3564,0.0036422,0.00014569,0.014569,25.004,10.851,1.3564,0.014569,4.28433333333333,2.12266666666667,9.09421155555556,1.19317655342768,-0.163223446572315,-12.0335776004361,"CF-PETG","Flat",110,3,"CF PETG 110%_3.txt"
2.79495,11.133,0.0075166,1.3916,0.0037282,0.00014913,0.014913,25.004,11.133,1.3916,0.014913,4.28433333333333,2.12266666666667,9.09421155555556,1.22418528884991,-0.167414711150087,-12.0303759090318,"CF-PETG","Flat",110,3,"CF PETG 110%_3.txt"
2.81905,11.414,0.0076026,1.4268,0.0038142,0.00015257,0.015257,25.004,11.414,1.4268,0.015257,4.28433333333333,2.12266666666667,9.09421155555556,1.25508406421745,-0.171715935782546,-12.0350389530801,"CF-PETG","Flat",110,3,"CF PETG 110%_3.txt"
2.84314,11.696,0.0076886,1.462,0.0039002,0.00015601,0.015601,25.004,11.696,1.462,0.015601,4.28433333333333,2.12266666666667,9.09421155555556,1.28609279963968,-0.175907200360317,-12.0319562489957,"CF-PETG","Flat",110,3,"CF PETG 110%_3.txt"
2.86723,11.978,0.0078162,1.4972,0.0040278,0.00016111,0.016111,25.004,11.978,1.4972,0.016111,4.28433333333333,2.12266666666667,9.09421155555556,1.31710153506191,-0.180098464938088,-12.0290184970671,"CF-PETG","Flat",110,3,"CF PETG 110%_3.txt"
2.89133,12.259,0.0079752,1.5324,0.0041869,0.00016747,0.016747,25.004,12.259,1.5324,0.016747,4.28433333333333,2.12266666666667,9.09421155555556,1.34800031042945,-0.184399689570548,-12.0333913841391,"CF-PETG","Flat",110,3,"CF PETG 110%_3.txt"
2.91542,12.541,0.0081343,1.5676,0.0043459,0.00017384,0.017384,25.005,12.541,1.5676,0.017384,4.28433333333333,2.12266666666667,9.09421155555556,1.37900904585168,-0.188590954148319,-12.0305533393926,"CF-PETG","Flat",110,3,"CF PETG 110%_3.txt"
2.93952,12.823,0.0082933,1.6028,0.004505,0.0001802,0.01802,25.005,12.823,1.6028,0.01802,4.28433333333333,2.12266666666667,9.09421155555556,1.41001778127391,-0.19278221872609,-12.0278399504673,"CF-PETG","Flat",110,3,"CF PETG 110%_3.txt"
2.96361,13.104,0.0084524,1.638,0.004664,0.00018656,0.018656,25.005,13.104,1.638,0.018656,4.28433333333333,2.12266666666667,9.09421155555556,1.44091655664145,-0.19708344335855,-12.0319562489957,"CF-PETG","Flat",110,3,"CF PETG 110%_3.txt"
2.98771,13.386,0.0086115,1.6732,0.0048231,0.00019292,0.019292,25.005,13.386,1.6732,0.019292,4.28433333333333,2.12266666666667,9.09421155555556,1.47192529206368,-0.201274707936321,-12.0293275123309,"CF-PETG","Flat",110,3,"CF PETG 110%_3.txt"
3.0118,13.668,0.0087705,1.7084,0.0049821,0.00019929,0.019929,25.005,13.668,1.7084,0.019929,4.28433333333333,2.12266666666667,9.09421155555556,1.50293402748591,-0.205465972514092,-12.0268071010356,"CF-PETG","Flat",110,3,"CF PETG 110%_3.txt"
3.0359,13.949,0.0089296,1.7436,0.0051412,0.00020565,0.020565,25.005,13.949,1.7436,0.020565,4.28433333333333,2.12266666666667,9.09421155555556,1.53383280285345,-0.209767197146552,-12.0306949499055,"CF-PETG","Flat",110,3,"CF PETG 110%_3.txt"
3.05999,14.231,0.0090886,1.7789,0.0053002,0.00021201,0.021201,25.006,14.231,1.7789,0.021201,4.28433333333333,2.12266666666667,9.09421155555556,1.56484153827568,-0.214058461724322,-12.0331925192154,"CF-PETG","Flat",110,3,"CF PETG 110%_3.txt"
3.08408,14.512,0.0092477,1.8141,0.0054593,0.00021837,0.021837,25.006,14.512,1.8141,0.021837,4.28433333333333,2.12266666666667,9.09421155555556,1.59574031364322,-0.218359686356782,-12.036805377696,"CF-PETG","Flat",110,3,"CF PETG 110%_3.txt"
3.10818,14.794,0.0094067,1.8493,0.0056184,0.00022473,0.022473,25.006,14.794,1.8493,0.022473,4.28433333333333,2.12266666666667,9.09421155555556,1.62674904906545,-0.222550950934553,-12.0343346636324,"CF-PETG","Flat",110,3,"CF PETG 110%_3.txt"
3.13227,15.076,0.0095658,1.8845,0.0057774,0.0002311,0.02311,25.006,15.076,1.8845,0.02311,4.28433333333333,2.12266666666667,9.09421155555556,1.65775778448768,-0.226742215512324,-12.0319562489957,"CF-PETG","Flat",110,3,"CF PETG 110%_3.txt"
3.15637,15.357,0.0097248,1.9197,0.0059365,0.00023746,0.023746,25.006,15.357,1.9197,0.023746,4.28433333333333,2.12266666666667,9.09421155555556,1.68865655985522,-0.231043440144784,-12.035393037703,"CF-PETG","Flat",110,3,"CF PETG 110%_3.txt"
3.18046,15.639,0.0098839,1.9549,0.0060955,0.00024382,0.024382,25.006,15.639,1.9549,0.024382,4.28433333333333,2.12266666666667,9.09421155555556,1.71966529527745,-0.235234704722555,-12.0330812175843,"CF-PETG","Flat",110,3,"CF PETG 110%_3.txt"
3.20456,15.921,0.010043,1.9901,0.0062546,0.00025018,0.025018,25.007,15.921,1.9901,0.025018,4.28433333333333,2.12266666666667,9.09421155555556,1.75067403069967,-0.239425969300326,-12.0308511783491,"CF-PETG","Flat",110,3,"CF PETG 110%_3.txt"
3.22865,16.202,0.010202,2.0253,0.0064136,0.00025655,0.025655,25.007,16.202,2.0253,0.025655,4.28433333333333,2.12266666666667,9.09421155555556,1.78157280606721,-0.243727193932785,-12.0341279777211,"CF-PETG","Flat",110,3,"CF PETG 110%_3.txt"
3.25274,16.484,0.010361,2.0605,0.0065727,0.00026291,0.026291,25.007,16.484,2.0605,0.026291,4.28433333333333,2.12266666666667,9.09421155555556,1.81258154148944,-0.247918458510557,-12.0319562489957,"CF-PETG","Flat",110,3,"CF PETG 110%_3.txt"
3.27684,16.766,0.01052,2.0957,0.0067317,0.00026927,0.026927,25.007,16.766,2.0957,0.026927,4.28433333333333,2.12266666666667,9.09421155555556,1.84359027691167,-0.252109723088328,-12.0298574742724,"CF-PETG","Flat",110,3,"CF PETG 110%_3.txt"
3.30093,17.047,0.010679,2.1309,0.0068908,0.00027563,0.027563,25.007,17.047,2.1309,0.027563,4.28433333333333,2.12266666666667,9.09421155555556,1.87448905227921,-0.256410947720787,-12.0329883016935,"CF-PETG","Flat",110,3,"CF PETG 110%_3.txt"
3.32503,17.329,0.010838,2.1661,0.0070499,0.00028199,0.028199,25.007,17.329,2.1661,0.028199,4.28433333333333,2.12266666666667,9.09421155555556,1.90549778770144,-0.260602212298558,-12.0309409675711,"CF-PETG","Flat",110,3,"CF PETG 110%_3.txt"
3.34912,17.611,0.010997,2.2013,0.0072089,0.00028836,0.028836,25.008,17.611,2.2013,0.028836,4.28433333333333,2.12266666666667,9.09421155555556,1.93650652312367,-0.264793476876329,-12.0289591094503,"CF-PETG","Flat",110,3,"CF PETG 110%_3.txt"
3.37322,17.892,0.011156,2.2365,0.007368,0.00029472,0.029472,25.008,17.892,2.2365,0.029472,4.28433333333333,2.12266666666667,9.09421155555556,1.96740529849121,-0.269094701508789,-12.0319562489957,"CF-PETG","Flat",110,3,"CF PETG 110%_3.txt"
3.39731,18.174,0.011315,2.2718,0.007527,0.00030108,0.030108,25.008,18.174,2.2718,0.030108,4.28433333333333,2.12266666666667,9.09421155555556,1.99841403391344,-0.27338596608656,-12.0338923358817,"CF-PETG","Flat",110,3,"CF PETG 110%_3.txt"
3.42141,18.456,0.011474,2.307,0.0076861,0.00030744,0.030744,25.008,18.456,2.307,0.030744,4.28433333333333,2.12266666666667,9.09421155555556,2.02942276933567,-0.277577230664331,-12.0319562489957,"CF-PETG","Flat",110,3,"CF PETG 110%_3.txt"
3.4455,18.737,0.011634,2.3422,0.0078451,0.00031381,0.031381,25.008,18.737,2.3422,0.031381,4.28433333333333,2.12266666666667,9.09421155555556,2.06032154470321,-0.281878455296791,-12.0347730892661,"CF-PETG","Flat",110,3,"CF PETG 110%_3.txt"
3.46959,19.019,0.011793,2.3774,0.0080042,0.00032017,0.032017,25.008,19.019,2.3774,0.032017,4.28433333333333,2.12266666666667,9.09421155555556,2.09133028012544,-0.286069719874562,-12.0328812936217,"CF-PETG","Flat",110,3,"CF PETG 110%_3.txt"
3.49369,19.301,0.011952,2.4126,0.0081632,0.00032653,0.032653,25.008,19.301,2.4126,0.032653,4.28433333333333,2.12266666666667,9.09421155555556,2.12233901554767,-0.290260984452333,-12.0310447008345,"CF-PETG","Flat",110,3,"CF PETG 110%_3.txt"
3.51778,19.582,0.012111,2.4478,0.0083223,0.00033289,0.033289,25.009,19.582,2.4478,0.033289,4.28433333333333,2.12266666666667,9.09421155555556,2.15323779091521,-0.294562209084793,-12.0337531287194,"CF-PETG","Flat",110,3,"CF PETG 110%_3.txt"
3.54188,19.864,0.01227,2.483,0.0084814,0.00033925,0.033925,25.009,19.864,2.483,0.033925,4.28433333333333,2.12266666666667,9.09421155555556,2.18424652633744,-0.298753473662563,-12.0319562489957,"CF-PETG","Flat",110,3,"CF PETG 110%_3.txt"
3.56597,20.146,0.012429,2.5182,0.0086404,0.00034562,0.034562,25.009,20.146,2.5182,0.034562,4.28433333333333,2.12266666666667,9.09421155555556,2.21525526175967,-0.302944738240335,-12.0302096036985,"CF-PETG","Flat",110,3,"CF PETG 110%_3.txt"
3.59007,20.427,0.012588,2.5534,0.0087995,0.00035198,0.035198,25.009,20.427,2.5534,0.035198,4.28433333333333,2.12266666666667,9.09421155555556,2.24615403712721,-0.307245962872794,-12.0328175324193,"CF-PETG","Flat",110,3,"CF PETG 110%_3.txt"
3.61416,20.709,0.012747,2.5886,0.0089585,0.00035834,0.035834,25.009,20.709,2.5886,0.035834,4.28433333333333,2.12266666666667,9.09421155555556,2.27716277254943,-0.311437227450565,-12.0311066773764,"CF-PETG","Flat",110,3,"CF PETG 110%_3.txt"
3.63826,20.991,0.012906,2.6238,0.0091176,0.0003647,0.03647,25.009,20.991,2.6238,0.03647,4.28433333333333,2.12266666666667,9.09421155555556,2.30817150797166,-0.315628492028337,-12.0294417268213,"CF-PETG","Flat",110,3,"CF PETG 110%_3.txt"
3.66235,21.272,0.013065,2.659,0.0092766,0.00037107,0.037107,25.01,21.272,2.659,0.037107,4.28433333333333,2.12266666666667,9.09421155555556,2.3390702833392,-0.319929716660796,-12.0319562489957,"CF-PETG","Flat",110,3,"CF PETG 110%_3.txt"
3.68644,21.554,0.013224,2.6942,0.0094357,0.00037743,0.037743,25.01,21.554,2.6942,0.037743,4.28433333333333,2.12266666666667,9.09421155555556,2.37007901876143,-0.324120981238567,-12.0303237042004,"CF-PETG","Flat",110,3,"CF PETG 110%_3.txt"
3.71054,21.836,0.013383,2.7294,0.0095947,0.00038379,0.038379,25.01,21.836,2.7294,0.038379,4.28433333333333,2.12266666666667,9.09421155555556,2.40108775418366,-0.328312245816338,-12.0287332679834,"CF-PETG","Flat",110,3,"CF PETG 110%_3.txt"
3.73463,22.117,0.013542,2.7647,0.0097538,0.00039015,0.039015,25.01,22.117,2.7647,0.039015,4.28433333333333,2.12266666666667,9.09421155555556,2.4319865295512,-0.332713470448797,-12.0343426212174,"CF-PETG","Flat",110,3,"CF PETG 110%_3.txt"
3.75873,22.399,0.013701,2.7999,0.0099129,0.00039651,0.039651,25.01,22.399,2.7999,0.039651,4.28433333333333,2.12266666666667,9.09421155555556,2.46299526497343,-0.336904735026569,-12.0327417060098,"CF-PETG","Flat",110,3,"CF PETG 110%_3.txt"
3.78282,22.681,0.01386,2.8351,0.010072,0.00040288,0.040288,25.01,22.681,2.8351,0.040288,4.28433333333333,2.12266666666667,9.09421155555556,2.49400400039566,-0.34109599960434,-12.0311805440492,"CF-PETG","Flat",110,3,"CF PETG 110%_3.txt"
3.80692,22.962,0.014019,2.8703,0.010231,0.00040924,0.040924,25.011,22.962,2.8703,0.040924,4.28433333333333,2.12266666666667,9.09421155555556,2.5249027757632,-0.345397224236799,-12.0334886331324,"CF-PETG","Flat",110,3,"CF PETG 110%_3.txt"
3.83101,23.209,0.014178,2.9011,0.01039,0.0004156,0.04156,25.011,23.209,2.9011,0.04156,4.28433333333333,2.12266666666667,9.09421155555556,2.55206290927132,-0.349037090728677,-12.0311981913301,"CF-PETG","Flat",110,3,"CF PETG 110%_3.txt"
3.85511,23.445,0.014337,2.9307,0.010549,0.00042196,0.042196,25.011,23.445,2.9307,0.042196,4.28433333333333,2.12266666666667,9.09421155555556,2.57801348217787,-0.35268651782213,-12.0342074528997,"CF-PETG","Flat",110,3,"CF PETG 110%_3.txt"
3.8792,23.682,0.014496,2.9602,0.010708,0.00042833,0.042833,25.011,23.682,2.9602,0.042833,4.28433333333333,2.12266666666667,9.09421155555556,2.6040740151391,-0.356125984860896,-12.0304704027057,"CF-PETG","Flat",110,3,"CF PETG 110%_3.txt"
3.90329,23.918,0.014656,2.9897,0.010867,0.00043469,0.043469,25.011,23.918,2.9897,0.043469,4.28433333333333,2.12266666666667,9.09421155555556,2.63002458804565,-0.359675411954349,-12.0304850638643,"CF-PETG","Flat",110,3,"CF PETG 110%_3.txt"
3.92739,24.154,0.014815,3.0193,0.011026,0.00044105,0.044105,25.011,24.154,3.0193,0.044105,4.28433333333333,2.12266666666667,9.09421155555556,2.6559751609522,-0.363324839047803,-12.0334130112212,"CF-PETG","Flat",110,3,"CF PETG 110%_3.txt"
3.95148,24.39,0.014974,3.0488,0.011185,0.00044741,0.044741,25.011,24.39,3.0488,0.044741,4.28433333333333,2.12266666666667,9.09421155555556,2.68192573385874,-0.366874266141257,-12.0333989156802,"CF-PETG","Flat",110,3,"CF PETG 110%_3.txt"
3.97558,24.627,0.015133,3.0783,0.011344,0.00045377,0.045377,25.012,24.627,3.0783,0.045377,4.28433333333333,2.12266666666667,9.09421155555556,2.70798626681998,-0.370313733180022,-12.029812987039,"CF-PETG","Flat",110,3,"CF PETG 110%_3.txt"
