Repository: VipulKohinkar/3D-Printing-Parameter-Optimisation

# 3D Printing Parameter Optimisation: Impact of K-Value on Carbon-Reinforced PETG

## MSc Mechanical Engineering with Management

**Author:** Vipul Kohinkar  
**Project:** MEE7012-SUM  
**Date:** 27 August 2026

---

## Project Overview

This project investigates the influence of flow-rate multiplier (K-value) and build orientation on the tensile behaviour of PETG and carbon-fibre-reinforced PETG (CF-PETG) manufactured using fused deposition modelling (FDM).

The study compares an unreinforced thermoplastic, PETG, with a carbon-fibre-reinforced PETG composite to investigate whether the two materials respond differently to changes in material flow and build orientation.

---

File: 3_Experimental_data/Modulus/Recalculated Stress Strain/Recalculated_Stress_Strain_All_Data.csv (part 37 of 212)
"Time (s)","Load (N)","Machine Extension (mm)","Stress (MPa)","Extension from Preload (mm)","Strain","Percentage Strain","Gauge Length (mm)","Load_N","NEXYGEN_Stress_MPa","Percentage_Strain","Measured_Width_mm","Measured_Thickness_mm","Measured_Area_mm2","Recalculated_Stress_MPa","Stress_Difference_MPa","Stress_Difference_Percent","Material","Orientation","K","Sample","File"
8.07163,63.738,0.040699,7.9672,0.03691,0.0014764,0.14764,25.037,63.738,7.9672,0.14764,4.28433333333333,2.12266666666667,9.09421155555556,7.00863396575189,-0.95856603424811,-12.0314041852609,"CF-PETG","Flat",110,3,"CF PETG 110%_3.txt"
8.09572,63.972,0.040834,7.9965,0.037046,0.0014818,0.14818,25.037,63.972,7.9965,0.14818,4.28433333333333,2.12266666666667,9.09421155555556,7.03436461854906,-0.962135381450942,-12.0319562489957,"CF-PETG","Flat",110,3,"CF PETG 110%_3.txt"
8.11982,64.207,0.04097,8.0259,0.037182,0.0014873,0.14873,25.037,64.207,8.0259,0.14873,4.28433333333333,2.12266666666667,9.09421155555556,7.06020523140092,-0.965694768599085,-12.0322302620153,"CF-PETG","Flat",110,3,"CF PETG 110%_3.txt"
8.14391,64.442,0.041106,8.0552,0.037317,0.0014927,0.14927,25.038,64.442,8.0552,0.14927,4.28433333333333,2.12266666666667,9.09421155555556,7.08604584425277,-0.969154155747227,-12.0314102163475,"CF-PETG","Flat",110,3,"CF PETG 110%_3.txt"
8.168,64.676,0.041241,8.0846,0.037453,0.0014981,0.14981,25.038,64.676,8.0846,0.14981,4.28433333333333,2.12266666666667,9.09421155555556,7.11177649704994,-0.972823502950058,-12.033044342949,"CF-PETG","Flat",110,3,"CF PETG 110%_3.txt"
8.1921,64.911,0.041377,8.1139,0.037588,0.0015035,0.15035,25.038,64.911,8.1139,0.15035,4.28433333333333,2.12266666666667,9.09421155555556,7.1376171099018,-0.9762828900982,-12.0322272901835,"CF-PETG","Flat",110,3,"CF PETG 110%_3.txt"
8.21619,65.146,0.041512,8.1432,0.037724,0.001509,0.1509,25.038,65.146,8.1432,0.1509,4.28433333333333,2.12266666666667,9.09421155555556,7.16345772275366,-0.979742277246343,-12.0314161170835,"CF-PETG","Flat",110,3,"CF PETG 110%_3.txt"
8.24029,65.381,0.041648,8.1726,0.03786,0.0015144,0.15144,25.038,65.381,8.1726,0.15144,4.28433333333333,2.12266666666667,9.09421155555556,7.18929833560551,-0.983301664394485,-12.0316871545712,"CF-PETG","Flat",110,3,"CF PETG 110%_3.txt"
8.26438,65.615,0.041784,8.2019,0.037995,0.0015198,0.15198,25.038,65.615,8.2019,0.15198,4.28433333333333,2.12266666666667,9.09421155555556,7.21502898840268,-0.986871011597318,-12.0322243821226,"CF-PETG","Flat",110,3,"CF PETG 110%_3.txt"
8.28848,65.85,0.041919,8.2312,0.038131,0.0015252,0.15252,25.038,65.85,8.2312,0.15252,4.28433333333333,2.12266666666667,9.09421155555556,7.24086960125454,-0.990330398745459,-12.0314218916496,"CF-PETG","Flat",110,3,"CF PETG 110%_3.txt"
8.31257,66.085,0.042055,8.2606,0.038267,0.0015307,0.15307,25.039,66.085,8.2606,0.15307,4.28433333333333,2.12266666666667,9.09421155555556,7.2667102141064,-0.993889785893603,-12.0316900212285,"CF-PETG","Flat",110,3,"CF PETG 110%_3.txt"
8.33666,66.319,0.042191,8.2899,0.038402,0.0015361,0.15361,25.039,66.319,8.2899,0.15361,4.28433333333333,2.12266666666667,9.09421155555556,7.29244086690357,-0.997459133096432,-12.0322215358018,"CF-PETG","Flat",110,3,"CF PETG 110%_3.txt"
8.36076,66.554,0.042326,8.3192,0.038538,0.0015415,0.15415,25.039,66.554,8.3192,0.15415,4.28433333333333,2.12266666666667,9.09421155555556,7.31828147975542,-1.00091852024458,-12.0314275440496,"CF-PETG","Flat",110,3,"CF PETG 110%_3.txt"
8.38485,66.789,0.042462,8.3486,0.038673,0.0015469,0.15469,25.039,66.789,8.3486,0.15469,4.28433333333333,2.12266666666667,9.09421155555556,7.34412209260728,-1.00447790739272,-12.0316928274527,"CF-PETG","Flat",110,3,"CF PETG 110%_3.txt"
8.40895,67.023,0.042597,8.3779,0.038809,0.0015524,0.15524,25.039,67.023,8.3779,0.15524,4.28433333333333,2.12266666666667,9.09421155555556,7.36985274540445,-1.00804725459555,-12.0322187492755,"CF-PETG","Flat",110,3,"CF PETG 110%_3.txt"
8.43304,67.258,0.042733,8.4073,0.038945,0.0015578,0.15578,25.039,67.258,8.4073,0.15578,4.28433333333333,2.12266666666667,9.09421155555556,7.39569335825631,-1.01160664174369,-12.0324794136488,"CF-PETG","Flat",110,3,"CF PETG 110%_3.txt"
8.45714,67.493,0.042869,8.4366,0.03908,0.0015632,0.15632,25.039,67.493,8.4366,0.15632,4.28433333333333,2.12266666666667,9.09421155555556,7.42153397110817,-1.01506602889183,-12.0316955751349,"CF-PETG","Flat",110,3,"CF PETG 110%_3.txt"
8.48123,67.727,0.043004,8.4659,0.039216,0.0015686,0.15686,25.04,67.727,8.4659,0.15686,4.28433333333333,2.12266666666667,9.09421155555556,7.44726462390534,-1.01863537609466,-12.032216020679,"CF-PETG","Flat",110,3,"CF PETG 110%_3.txt"
8.50533,67.962,0.04314,8.4953,0.039352,0.0015741,0.15741,25.04,67.962,8.4953,0.15741,4.28433333333333,2.12266666666667,9.09421155555556,7.47310523675719,-1.02219476324281,-12.0324739943593,"CF-PETG","Flat",110,3,"CF PETG 110%_3.txt"
8.52942,68.197,0.043276,8.5246,0.039487,0.0015795,0.15795,25.04,68.197,8.5246,0.15795,4.28433333333333,2.12266666666667,9.09421155555556,7.49894584960905,-1.02565415039095,-12.0316982660881,"CF-PETG","Flat",110,3,"CF PETG 110%_3.txt"
8.55351,68.431,0.043411,8.5539,0.039623,0.0015849,0.15849,25.04,68.431,8.5539,0.15849,4.28433333333333,2.12266666666667,9.09421155555556,7.52467650240622,-1.02922349759378,-12.0322133482246,"CF-PETG","Flat",110,3,"CF PETG 110%_3.txt"
8.57761,68.663,0.043547,8.5829,0.039758,0.0015903,0.15903,25.04,68.663,8.5829,0.15903,4.28433333333333,2.12266666666667,9.09421155555556,7.55018723509401,-1.03271276490599,-12.0322124795348,"CF-PETG","Flat",110,3,"CF PETG 110%_3.txt"
8.6017,68.889,0.043682,8.6112,0.039894,0.0015958,0.15958,25.04,68.889,8.6112,0.15958,4.28433333333333,2.12266666666667,9.09421155555556,7.57503820745367,-1.03616179254633,-12.0327224143712,"CF-PETG","Flat",110,3,"CF PETG 110%_3.txt"
8.6258,69.115,0.043818,8.6394,0.04003,0.0016012,0.16012,25.04,69.115,8.6394,0.16012,4.28433333333333,2.12266666666667,9.09421155555556,7.59988917981333,-1.03951082018667,-12.0322108038368,"CF-PETG","Flat",110,3,"CF PETG 110%_3.txt"
8.64989,69.341,0.043954,8.6676,0.040165,0.0016066,0.16066,25.04,69.341,8.6676,0.16066,4.28433333333333,2.12266666666667,9.09421155555556,7.62474015217299,-1.04285984782701,-12.0317025223478,"CF-PETG","Flat",110,3,"CF PETG 110%_3.txt"
8.67399,69.567,0.044089,8.6958,0.040301,0.001612,0.1612,25.041,69.567,8.6958,0.1612,4.28433333333333,2.12266666666667,9.09421155555556,7.64959112453264,-1.04620887546736,-12.0311975375165,"CF-PETG","Flat",110,3,"CF PETG 110%_3.txt"
8.69808,69.792,0.044225,8.724,0.040437,0.0016175,0.16175,25.041,69.792,8.724,0.16175,4.28433333333333,2.12266666666667,9.09421155555556,7.67433213683761,-1.04966786316239,-12.0319562489957,"CF-PETG","Flat",110,3,"CF PETG 110%_3.txt"
8.72218,70.018,0.044361,8.7523,0.040572,0.0016229,0.16229,25.041,70.018,8.7523,0.16229,4.28433333333333,2.12266666666667,9.09421155555556,7.69918310919727,-1.05311689080273,-12.0324587914346,"CF-PETG","Flat",110,3,"CF PETG 110%_3.txt"
8.74627,70.244,0.044496,8.7805,0.040708,0.0016283,0.16283,25.041,70.244,8.7805,0.16283,4.28433333333333,2.12266666666667,9.09421155555556,7.72403408155693,-1.05646591844307,-12.0319562489957,"CF-PETG","Flat",110,3,"CF PETG 110%_3.txt"
8.77036,70.47,0.044632,8.8087,0.040843,0.0016337,0.16337,25.041,70.47,8.8087,0.16337,4.28433333333333,2.12266666666667,9.09421155555556,7.74888505391659,-1.05981494608341,-12.0314569242159,"CF-PETG","Flat",110,3,"CF PETG 110%_3.txt"
8.79446,70.695,0.044767,8.8369,0.040979,0.0016392,0.16392,25.041,70.695,8.8369,0.16392,4.28433333333333,2.12266666666667,9.09421155555556,7.77362606622156,-1.06327393377844,-12.0322051146719,"CF-PETG","Flat",110,3,"CF PETG 110%_3.txt"
8.81855,70.921,0.044903,8.8651,0.041115,0.0016446,0.16446,25.041,70.921,8.8651,0.16446,4.28433333333333,2.12266666666667,9.09421155555556,7.79847703858122,-1.06662296141878,-12.0317081749645,"CF-PETG","Flat",110,3,"CF PETG 110%_3.txt"
8.84265,71.147,0.045039,8.8934,0.04125,0.00165,0.165,25.042,71.147,8.8934,0.165,4.28433333333333,2.12266666666667,9.09421155555556,7.82332801094088,-1.07007198905912,-12.0322035336218,"CF-PETG","Flat",110,3,"CF PETG 110%_3.txt"
8.86674,71.373,0.045174,8.9216,0.041386,0.0016554,0.16554,25.042,71.373,8.9216,0.16554,4.28433333333333,2.12266666666667,9.09421155555556,7.84817898330054,-1.07342101669946,-12.0317097460037,"CF-PETG","Flat",110,3,"CF PETG 110%_3.txt"
8.89084,71.599,0.04531,8.9498,0.041522,0.0016609,0.16609,25.042,71.599,8.9498,0.16609,4.28433333333333,2.12266666666667,9.09421155555556,7.8730299556602,-1.0767700443398,-12.0312190701446,"CF-PETG","Flat",110,3,"CF PETG 110%_3.txt"
8.91493,71.824,0.045446,8.978,0.041657,0.0016663,0.16663,25.042,71.824,8.978,0.16663,4.28433333333333,2.12266666666667,9.09421155555556,7.89777096796517,-1.08022903203483,-12.0319562489957,"CF-PETG","Flat",110,3,"CF PETG 110%_3.txt"
8.93902,72.05,0.045581,9.0063,0.041793,0.0016717,0.16717,25.042,72.05,9.0063,0.16717,4.28433333333333,2.12266666666667,9.09421155555556,7.92262194032482,-1.08367805967518,-12.0324446184912,"CF-PETG","Flat",110,3,"CF PETG 110%_3.txt"
8.96312,72.276,0.045717,9.0345,0.041928,0.0016771,0.16771,25.042,72.276,9.0345,0.16771,4.28433333333333,2.12266666666667,9.09421155555556,7.94747291268448,-1.08702708731552,-12.0319562489957,"CF-PETG","Flat",110,3,"CF PETG 110%_3.txt"
8.98721,72.502,0.045852,9.0627,0.042064,0.0016826,0.16826,25.042,72.502,9.0627,0.16826,4.28433333333333,2.12266666666667,9.09421155555556,7.97232388504414,-1.09037611495586,-12.0314709187754,"CF-PETG","Flat",110,3,"CF PETG 110%_3.txt"
9.01131,72.727,0.045988,9.0909,0.0422,0.001688,0.1688,25.042,72.727,9.0909,0.1688,4.28433333333333,2.12266666666667,9.09421155555556,7.99706489734911,-1.09383510265089,-12.0321981613579,"CF-PETG","Flat",110,3,"CF PETG 110%_3.txt"
9.0354,72.953,0.046124,9.1191,0.042335,0.0016934,0.16934,25.043,72.953,9.1191,0.16934,4.28433333333333,2.12266666666667,9.09421155555556,8.02191586970877,-1.09718413029123,-12.0317150847258,"CF-PETG","Flat",110,3,"CF PETG 110%_3.txt"
9.0595,73.179,0.046259,9.1474,0.042471,0.0016988,0.16988,25.043,73.179,9.1474,0.16988,4.28433333333333,2.12266666666667,9.09421155555556,8.04676684206843,-1.10063315793157,-12.0321966671576,"CF-PETG","Flat",110,3,"CF PETG 110%_3.txt"
9.08359,73.405,0.046395,9.1756,0.042607,0.0017043,0.17043,25.043,73.405,9.1756,0.17043,4.28433333333333,2.12266666666667,9.09421155555556,8.07161781442809,-1.10398218557191,-12.0317165697275,"CF-PETG","Flat",110,3,"CF PETG 110%_3.txt"
9.10769,73.63,0.046531,9.2038,0.042742,0.0017097,0.17097,25.043,73.63,9.2038,0.17097,4.28433333333333,2.12266666666667,9.09421155555556,8.09635882673306,-1.10744117326694,-12.0324341388007,"CF-PETG","Flat",110,3,"CF PETG 110%_3.txt"
9.13178,73.856,0.046666,9.232,0.042878,0.0017151,0.17151,25.043,73.856,9.232,0.17151,4.28433333333333,2.12266666666667,9.09421155555556,8.12120979909272,-1.11079020090728,-12.0319562489957,"CF-PETG","Flat",110,3,"CF PETG 110%_3.txt"
9.15587,74.082,0.046802,9.2603,0.043013,0.0017205,0.17205,25.043,74.082,9.2603,0.17205,4.28433333333333,2.12266666666667,9.09421155555556,8.14606077145237,-1.11423922854763,-12.0324312230449,"CF-PETG","Flat",110,3,"CF PETG 110%_3.txt"
9.17997,74.308,0.046937,9.2885,0.043149,0.001726,0.1726,25.043,74.308,9.2885,0.1726,4.28433333333333,2.12266666666667,9.09421155555556,8.17091174381203,-1.11758825618797,-12.0319562489957,"CF-PETG","Flat",110,3,"CF PETG 110%_3.txt"
9.20406,74.534,0.047073,9.3167,0.043285,0.0017314,0.17314,25.044,74.534,9.3167,0.17314,4.28433333333333,2.12266666666667,9.09421155555556,8.19576271617169,-1.12093728382831,-12.0314841502711,"CF-PETG","Flat",110,3,"CF PETG 110%_3.txt"
9.22816,74.759,0.047209,9.3449,0.04342,0.0017368,0.17368,25.044,74.759,9.3449,0.17368,4.28433333333333,2.12266666666667,9.09421155555556,8.22050372847666,-1.12439627152334,-12.0321915860345,"CF-PETG","Flat",110,3,"CF PETG 110%_3.txt"
9.25225,74.984,0.047344,9.373,0.043556,0.0017422,0.17422,25.044,74.984,9.373,0.17422,4.28433333333333,2.12266666666667,9.09421155555556,8.24524474078163,-1.12775525921837,-12.0319562489957,"CF-PETG","Flat",110,3,"CF PETG 110%_3.txt"
9.27635,75.207,0.04748,9.4009,0.043692,0.0017477,0.17477,25.044,75.207,9.4009,0.17477,4.28433333333333,2.12266666666667,9.09421155555556,8.26976583297722,-1.13113416702278,-12.0321901841608,"CF-PETG","Flat",110,3,"CF PETG 110%_3.txt"
9.30044,75.431,0.047616,9.4288,0.043827,0.0017531,0.17531,25.044,75.431,9.4288,0.17531,4.28433333333333,2.12266666666667,9.09421155555556,8.29439688522751,-1.13440311477249,-12.0312565201563,"CF-PETG","Flat",110,3,"CF PETG 110%_3.txt"
9.32454,75.654,0.047751,9.4568,0.043963,0.0017585,0.17585,25.044,75.654,9.4568,0.17585,4.28433333333333,2.12266666666667,9.09421155555556,8.3189179774231,-1.1378820225769,-12.0324213537021,"CF-PETG","Flat",110,3,"CF PETG 110%_3.txt"
9.34863,75.877,0.047887,9.4847,0.044098,0.0017639,0.17639,25.044,75.877,9.4847,0.17639,4.28433333333333,2.12266666666667,9.09421155555556,8.34343906961869,-1.14126093038131,-12.0326518538416,"CF-PETG","Flat",110,3,"CF PETG 110%_3.txt"
9.37272,76.101,0.048022,9.5126,0.044234,0.0017694,0.17694,25.045,76.101,9.5126,0.17694,4.28433333333333,2.12266666666667,9.09421155555556,8.36807012186897,-1.14452987813103,-12.0317250607723,"CF-PETG","Flat",110,3,"CF PETG 110%_3.txt"
9.39682,76.324,0.048158,9.5405,0.04437,0.0017748,0.17748,25.045,76.324,9.5405,0.17748,4.28433333333333,2.12266666666667,9.09421155555556,8.39259121406456,-1.14790878593544,-12.0319562489957,"CF-PETG","Flat",110,3,"CF PETG 110%_3.txt"
9.42091,76.548,0.048294,9.5684,0.044505,0.0017802,0.17802,25.045,76.548,9.5684,0.17802,4.28433333333333,2.12266666666667,9.09421155555556,8.41722226631485,-1.15117773368515,-12.0310368889799,"CF-PETG","Flat",110,3,"CF PETG 110%_3.txt"
9.44501,76.771,0.048429,9.5964,0.044641,0.0017856,0.17856,25.045,76.771,9.5964,0.17856,4.28433333333333,2.12266666666667,9.09421155555556,8.44174335851044,-1.15465664148956,-12.0321854183815,"CF-PETG","Flat",110,3,"CF PETG 110%_3.txt"
9.4691,76.994,0.048565,9.6243,0.044777,0.0017911,0.17911,25.045,76.994,9.6243,0.17911,4.28433333333333,2.12266666666667,9.09421155555556,8.46626445070603,-1.15803554929397,-12.0324132590835,"CF-PETG","Flat",110,3,"CF PETG 110%_3.txt"
9.4932,77.218,0.0487,9.6522,0.044912,0.0017965,0.17965,25.045,77.218,9.6522,0.17965,4.28433333333333,2.12266666666667,9.09421155555556,8.49089550295631,-1.16130449704369,-12.0315005599106,"CF-PETG","Flat",110,3,"CF PETG 110%_3.txt"
9.51729,77.441,0.048836,9.6801,0.045048,0.0018019,0.18019,25.045,77.441,9.6801,0.18019,4.28433333333333,2.12266666666667,9.09421155555556,8.5154165951519,-1.16468340484809,-12.031729061147,"CF-PETG","Flat",110,3,"CF PETG 110%_3.txt"
9.54139,77.664,0.048972,9.708,0.045183,0.0018073,0.18073,25.045,77.664,9.708,0.18073,4.28433333333333,2.12266666666667,9.09421155555556,8.5399376873475,-1.1680623126525,-12.0319562489957,"CF-PETG","Flat",110,3,"CF PETG 110%_3.txt"
9.56548,77.888,0.049107,9.736,0.045319,0.0018128,0.18128,25.046,77.888,9.736,0.18128,4.28433333333333,2.12266666666667,9.09421155555556,8.56456873959778,-1.17143126040222,-12.0319562489957,"CF-PETG","Flat",110,3,"CF PETG 110%_3.txt"
9.58957,78.111,0.049243,9.7639,0.045455,0.0018182,0.18182,25.046,78.111,9.7639,0.18182,4.28433333333333,2.12266666666667,9.09421155555556,8.58908983179337,-1.17481016820663,-12.0321814869737,"CF-PETG","Flat",110,3,"CF PETG 110%_3.txt"
9.61367,78.334,0.049379,9.7918,0.04559,0.0018236,0.18236,25.046,78.334,9.7918,0.18236,4.28433333333333,2.12266666666667,9.09421155555556,8.61361092398896,-1.17818907601104,-12.0324054414003,"CF-PETG","Flat",110,3,"CF PETG 110%_3.txt"
9.63776,78.558,0.049514,9.8197,0.045726,0.001829,0.1829,25.046,78.558,9.8197,0.1829,4.28433333333333,2.12266666666667,9.09421155555556,8.63824197623924,-1.18145802376075,-12.0315083328488,"CF-PETG","Flat",110,3,"CF PETG 110%_3.txt"
9.66186,78.781,0.04965,9.8476,0.045861,0.0018345,0.18345,25.046,78.781,9.8476,0.18345,4.28433333333333,2.12266666666667,9.09421155555556,8.66276306843484,-1.18483693156516,-12.0317329254353,"CF-PETG","Flat",110,3,"CF PETG 110%_3.txt"
9.68595,79.004,0.049785,9.8755,0.045997,0.0018399,0.18399,25.046,79.004,9.8755,0.18399,4.28433333333333,2.12266666666667,9.09421155555556,8.68728416063043,-1.18821583936957,-12.0319562489957,"CF-PETG","Flat",110,3,"CF PETG 110%_3.txt"
9.71005,79.228,0.049921,9.9035,0.046133,0.0018453,0.18453,25.046,79.228,9.9035,0.18453,4.28433333333333,2.12266666666667,9.09421155555556,8.71191521288071,-1.19158478711929,-12.0319562489957,"CF-PETG","Flat",110,3,"CF PETG 110%_3.txt"
9.73414,79.451,0.050057,9.9314,0.046268,0.0018507,0.18507,25.047,79.451,9.9314,0.18507,4.28433333333333,2.12266666666667,9.09421155555556,8.7364363050763,-1.1949636949237,-12.0321776881779,"CF-PETG","Flat",110,3,"CF PETG 110%_3.txt"
9.75823,79.674,0.050192,9.9593,0.046404,0.0018562,0.18562,25.047,79.674,9.9593,0.18562,4.28433333333333,2.12266666666667,9.09421155555556,8.76095739727189,-1.19834260272811,-12.0323978866798,"CF-PETG","Flat",110,3,"CF PETG 110%_3.txt"
9.78233,79.898,0.050328,9.9872,0.04654,0.0018616,0.18616,25.047,79.898,9.9872,0.18616,4.28433333333333,2.12266666666667,9.09421155555556,8.78558844952217,-1.20161155047782,-12.0315158450599,"CF-PETG","Flat",110,3,"CF PETG 110%_3.txt"
9.80642,80.121,0.050464,10.015,0.046675,0.001867,0.1867,25.047,80.121,10.015,0.1867,4.28433333333333,2.12266666666667,9.09421155555556,8.81010954171777,-1.20489045828223,-12.0308582953793,"CF-PETG","Flat",110,3,"CF PETG 110%_3.txt"
9.83052,80.344,0.050599,10.043,0.046811,0.0018724,0.18724,25.047,80.344,10.043,0.18724,4.28433333333333,2.12266666666667,9.09421155555556,8.83463063391336,-1.20836936608664,-12.0319562489957,"CF-PETG","Flat",110,3,"CF PETG 110%_3.txt"
9.85461,80.568,0.050735,10.071,0.046946,0.0018779,0.18779,25.047,80.568,10.071,0.18779,4.28433333333333,2.12266666666667,9.09421155555556,8.85926168616364,-1.21173831383636,-12.0319562489957,"CF-PETG","Flat",110,3,"CF PETG 110%_3.txt"
9.87871,80.791,0.05087,10.099,0.047082,0.0018833,0.18833,25.047,80.791,10.099,0.18833,4.28433333333333,2.12266666666667,9.09421155555556,8.88378277835923,-1.21521722164077,-12.0330450702125,"CF-PETG","Flat",110,3,"CF PETG 110%_3.txt"
9.9028,81.013,0.051006,10.127,0.047218,0.0018887,0.18887,25.048,81.013,10.127,0.18887,4.28433333333333,2.12266666666667,9.09421155555556,8.90819391050014,-1.21880608949986,-12.0352136812468,"CF-PETG","Flat",110,3,"CF PETG 110%_3.txt"
9.9269,81.234,0.051142,10.154,0.047353,0.0018941,0.18941,25.048,81.234,10.154,0.18941,4.28433333333333,2.12266666666667,9.09421155555556,8.93249508258635,-1.22150491741365,-12.0297904019465,"CF-PETG","Flat",110,3,"CF PETG 110%_3.txt"
9.95099,81.456,0.051277,10.182,0.047489,0.0018996,0.18996,25.048,81.456,10.182,0.18996,4.28433333333333,2.12266666666667,9.09421155555556,8.95690621472726,-1.22509378527274,-12.0319562489957,"CF-PETG","Flat",110,3,"CF PETG 110%_3.txt"
9.97508,81.677,0.051413,10.21,0.047625,0.001905,0.1905,25.048,81.677,10.21,0.1905,4.28433333333333,2.12266666666667,9.09421155555556,8.98120738681347,-1.22879261318653,-12.0351872006516,"CF-PETG","Flat",110,3,"CF PETG 110%_3.txt"
9.99918,81.899,0.051549,10.237,0.04776,0.0019104,0.19104,25.048,81.899,10.237,0.19104,4.28433333333333,2.12266666666667,9.09421155555556,9.00561851895438,-1.23138148104562,-12.0287338189472,"CF-PETG","Flat",110,3,"CF PETG 110%_3.txt"
10.0233,82.12,0.051684,10.265,0.047896,0.0019158,0.19158,25.048,82.12,10.265,0.19158,4.28433333333333,2.12266666666667,9.09421155555556,9.02991969104059,-1.23508030895941,-12.0319562489957,"CF-PETG","Flat",110,3,"CF PETG 110%_3.txt"
10.0474,82.341,0.05182,10.293,0.048031,0.0019213,0.19213,25.048,82.341,10.293,0.19213,4.28433333333333,2.12266666666667,9.09421155555556,9.0542208631268,-1.23877913687319,-12.0351611471213,"CF-PETG","Flat",110,3,"CF PETG 110%_3.txt"
10.0715,82.563,0.051955,10.32,0.048167,0.0019267,0.19267,25.048,82.563,10.32,0.19267,4.28433333333333,2.12266666666667,9.09421155555556,9.07863199526771,-1.24136800473229,-12.028759735778,"CF-PETG","Flat",110,3,"CF PETG 110%_3.txt"
10.0956,82.784,0.052091,10.348,0.048303,0.0019321,0.19321,25.049,82.784,10.348,0.19321,4.28433333333333,2.12266666666667,9.09421155555556,9.10293316735392,-1.24506683264608,-12.0319562489957,"CF-PETG","Flat",110,3,"CF PETG 110%_3.txt"
10.1197,83.006,0.052227,10.376,0.048438,0.0019375,0.19375,25.049,83.006,10.376,0.19375,4.28433333333333,2.12266666666667,9.09421155555556,9.12734429949483,-1.24865570050517,-12.0340757566034,"CF-PETG","Flat",110,3,"CF PETG 110%_3.txt"
10.1437,83.227,0.052362,10.403,0.048574,0.001943,0.1943,25.049,83.227,10.403,0.1943,4.28433333333333,2.12266666666667,9.09421155555556,9.15164547158104,-1.25135452841896,-12.0287852390556,"CF-PETG","Flat",110,3,"CF PETG 110%_3.txt"
10.1678,83.449,0.052498,10.431,0.04871,0.0019484,0.19484,25.049,83.449,10.431,0.19484,4.28433333333333,2.12266666666667,9.09421155555556,9.17605660372195,-1.25494339627805,-12.0309020830031,"CF-PETG","Flat",110,3,"CF PETG 110%_3.txt"
10.1919,83.67,0.052634,10.459,0.048845,0.0019538,0.19538,25.049,83.67,10.459,0.19538,4.28433333333333,2.12266666666667,9.09421155555556,9.20035777580816,-1.25864222419184,-12.0340589367228,"CF-PETG","Flat",110,3,"CF PETG 110%_3.txt"
10.216,83.891,0.052769,10.486,0.048981,0.0019592,0.19592,25.049,83.891,10.486,0.19592,4.28433333333333,2.12266666666667,9.09421155555556,9.22465894789438,-1.26134105210562,-12.0288103386003,"CF-PETG","Flat",110,3,"CF PETG 110%_3.txt"
10.2401,84.113,0.052905,10.514,0.049116,0.0019647,0.19647,25.049,84.113,10.514,0.19647,4.28433333333333,2.12266666666667,9.09421155555556,9.24907008003528,-1.26492991996472,-12.0309104048385,"CF-PETG","Flat",110,3,"CF PETG 110%_3.txt"
10.2642,84.334,0.05304,10.542,0.049252,0.0019701,0.19701,25.05,84.334,10.542,0.19701,4.28433333333333,2.12266666666667,9.09421155555556,9.27337125212149,-1.26862874787851,-12.0340423816971,"CF-PETG","Flat",110,3,"CF PETG 110%_3.txt"
10.2883,84.556,0.053176,10.569,0.049388,0.0019755,0.19755,25.05,84.556,10.569,0.19755,4.28433333333333,2.12266666666667,9.09421155555556,9.2977823842624,-1.2712176157376,-12.027794642233,"CF-PETG","Flat",110,3,"CF PETG 110%_3.txt"
10.3124,84.777,0.053312,10.597,0.049523,0.0019809,0.19809,25.05,84.777,10.597,0.19809,4.28433333333333,2.12266666666667,9.09421155555556,9.32208355634861,-1.27491644365139,-12.0309185963139,"CF-PETG","Flat",110,3,"CF PETG 110%_3.txt"
10.3365,84.999,0.053447,10.625,0.049659,0.0019864,0.19864,25.05,84.999,10.625,0.19864,4.28433333333333,2.12266666666667,9.09421155555556,9.34649468848952,-1.27850531151048,-12.0329911671575,"CF-PETG","Flat",110,3,"CF PETG 110%_3.txt"
10.3606,85.22,0.053583,10.652,0.049795,0.0019918,0.19918,25.05,85.22,10.652,0.19918,4.28433333333333,2.12266666666667,9.09421155555556,9.37079586057573,-1.28120413942427,-12.0278270693228,"CF-PETG","Flat",110,3,"CF PETG 110%_3.txt"
10.3847,85.441,0.053719,10.68,0.04993,0.0019972,0.19972,25.05,85.441,10.68,0.19972,4.28433333333333,2.12266666666667,9.09421155555556,9.39509703266195,-1.28490296733805,-12.0309266604687,"CF-PETG","Flat",110,3,"CF PETG 110%_3.txt"
10.4088,85.663,0.053854,10.708,0.050066,0.0020026,0.20026,25.05,85.663,10.708,0.20026,4.28433333333333,2.12266666666667,9.09421155555556,9.41950816480285,-1.28849183519715,-12.0329831452853,"CF-PETG","Flat",110,3,"CF PETG 110%_3.txt"
10.4329,85.884,0.05399,10.736,0.050201,0.0020081,0.20081,25.051,85.884,10.736,0.20081,4.28433333333333,2.12266666666667,9.09421155555556,9.44380933688907,-1.29219066311093,-12.0360531213761,"CF-PETG","Flat",110,3,"CF PETG 110%_3.txt"
10.457,86.106,0.054125,10.763,0.050337,0.0020135,0.20135,25.051,86.106,10.763,0.20135,4.28433333333333,2.12266666666667,9.09421155555556,9.46822046902997,-1.29477953097003,-12.0299129515008,"CF-PETG","Flat",110,3,"CF PETG 110%_3.txt"
10.4811,86.327,0.054261,10.791,0.050473,0.0020189,0.20189,25.051,86.327,10.791,0.20189,4.28433333333333,2.12266666666667,9.09421155555556,9.49252164111618,-1.29847835888382,-12.0329752468151,"CF-PETG","Flat",110,3,"CF PETG 110%_3.txt"
10.5052,86.548,0.054397,10.819,0.050608,0.0020243,0.20243,25.051,86.548,10.819,0.20243,4.28433333333333,2.12266666666667,9.09421155555556,9.5168228132024,-1.3021771867976,-12.0360216914465,"CF-PETG","Flat",110,3,"CF PETG 110%_3.txt"
10.5293,86.77,0.054532,10.846,0.050744,0.0020298,0.20298,25.051,86.77,10.846,0.20298,4.28433333333333,2.12266666666667,9.09421155555556,9.5412339453433,-1.3047660546567,-12.0299285880204,"CF-PETG","Flat",110,3,"CF PETG 110%_3.txt"
10.5534,86.991,0.054668,10.874,0.05088,0.0020352,0.20352,25.051,86.991,10.874,0.20352,4.28433333333333,2.12266666666667,9.09421155555556,9.56553511742952,-1.30846488257048,-12.0329674689211,"CF-PETG","Flat",110,3,"CF PETG 110%_3.txt"
10.5774,87.213,0.054804,10.902,0.051015,0.0020406,0.20406,25.051,87.213,10.902,0.20406,4.28433333333333,2.12266666666667,9.09421155555556,9.58994624957042,-1.31205375042958,-12.0349821173141,"CF-PETG","Flat",110,3,"CF PETG 110%_3.txt"
10.6015,87.434,0.054939,10.929,0.051151,0.002046,0.2046,25.051,87.434,10.929,0.2046,4.28433333333333,2.12266666666667,9.09421155555556,9.61424742165664,-1.31475257834336,-12.0299439870378,"CF-PETG","Flat",110,3,"CF PETG 110%_3.txt"
10.6256,87.656,0.055075,10.957,0.051286,0.0020515,0.20515,25.052,87.656,10.957,0.20515,4.28433333333333,2.12266666666667,9.09421155555556,9.63865855379754,-1.31834144620246,-12.0319562489957,"CF-PETG","Flat",110,3,"CF PETG 110%_3.txt"
10.6497,87.877,0.05521,10.985,0.051422,0.0020569,0.20569,25.052,87.877,10.985,0.20569,4.28433333333333,2.12266666666667,9.09421155555556,9.66295972588375,-1.32204027411625,-12.0349592545858,"CF-PETG","Flat",110,3,"CF PETG 110%_3.txt"
10.6738,88.098,0.055346,11.012,0.051558,0.0020623,0.20623,25.052,88.098,11.012,0.20623,4.28433333333333,2.12266666666667,9.09421155555556,9.68726089796997,-1.32473910203003,-12.0299591539233,"CF-PETG","Flat",110,3,"CF PETG 110%_3.txt"
10.6979,88.32,0.055482,11.04,0.051693,0.0020677,0.20677,25.052,88.32,11.04,0.20677,4.28433333333333,2.12266666666667,9.09421155555556,9.71167203011087,-1.32832796988913,-12.0319562489957,"CF-PETG","Flat",110,3,"CF PETG 110%_3.txt"
10.722,88.541,0.055617,11.068,0.051829,0.0020732,0.20732,25.052,88.541,11.068,0.20732,4.28433333333333,2.12266666666667,9.09421155555556,9.73597320219709,-1.33202679780291,-12.0349367347571,"CF-PETG","Flat",110,3,"CF PETG 110%_3.txt"
10.7461,88.763,0.055753,11.095,0.051965,0.0020786,0.20786,25.052,88.763,11.095,0.20786,4.28433333333333,2.12266666666667,9.09421155555556,9.76038433433799,-1.33461566566201,-12.0289830163318,"CF-PETG","Flat",110,3,"CF PETG 110%_3.txt"
10.7702,88.984,0.055889,11.123,0.0521,0.002084,0.2084,25.052,88.984,11.123,0.2084,4.28433333333333,2.12266666666667,9.09421155555556,9.78468550642421,-1.33831449357579,-12.0319562489957,"CF-PETG","Flat",110,3,"CF PETG 110%_3.txt"
10.7943,89.206,0.056024,11.151,0.052236,0.0020894,0.20894,25.053,89.206,11.151,0.20894,4.28433333333333,2.12266666666667,9.09421155555556,9.80909663856511,-1.34190336143489,-12.0339284497793,"CF-PETG","Flat",110,3,"CF PETG 110%_3.txt"
10.8184,89.427,0.05616,11.178,0.052371,0.0020949,0.20949,25.053,89.427,11.178,0.20949,4.28433333333333,2.12266666666667,9.09421155555556,9.83339781065133,-1.34460218934867,-12.0290050934753,"CF-PETG","Flat",110,3,"CF PETG 110%_3.txt"
10.8425,89.648,0.056295,11.206,0.052507,0.0021003,0.21003,25.053,89.648,11.206,0.21003,4.28433333333333,2.12266666666667,9.09421155555556,9.85769898273754,-1.34830101726246,-12.0319562489957,"CF-PETG","Flat",110,3,"CF PETG 110%_3.txt"
10.8666,89.87,0.056431,11.234,0.052643,0.0021057,0.21057,25.053,89.87,11.234,0.21057,4.28433333333333,2.12266666666667,9.09421155555556,9.88211011487845,-1.35188988512155,-12.0339138785967,"CF-PETG","Flat",110,3,"CF PETG 110%_3.txt"
10.8907,90.091,0.056567,11.261,0.052778,0.0021111,0.21111,25.053,90.091,11.261,0.21111,4.28433333333333,2.12266666666667,9.09421155555556,9.90641128696466,-1.35458871303534,-12.0290268451766,"CF-PETG","Flat",110,3,"CF PETG 110%_3.txt"
10.9148,90.313,0.056702,11.289,0.052914,0.0021166,0.21166,25.053,90.313,11.289,0.21166,4.28433333333333,2.12266666666667,9.09421155555556,9.93082241910556,-1.35817758089444,-12.0309822029802,"CF-PETG","Flat",110,3,"CF PETG 110%_3.txt"
10.9389,90.534,0.056838,11.317,0.053049,0.002122,0.2122,25.053,90.534,11.317,0.2122,4.28433333333333,2.12266666666667,9.09421155555556,9.95512359119178,-1.36187640880822,-12.0338995211471,"CF-PETG","Flat",110,3,"CF PETG 110%_3.txt"
10.963,90.756,0.056973,11.344,0.053185,0.0021274,0.21274,25.053,90.756,11.344,0.21274,4.28433333333333,2.12266666666667,9.09421155555556,9.97953472333268,-1.36446527666732,-12.0280789551068,"CF-PETG","Flat",110,3,"CF PETG 110%_3.txt"
10.987,90.977,0.057109,11.372,0.053321,0.0021328,0.21328,25.054,90.977,11.372,0.21328,4.28433333333333,2.12266666666667,9.09421155555556,10.0038358954189,-1.3681641045811,-12.0309893121799,"CF-PETG","Flat",110,3,"CF PETG 110%_3.txt"
11.0111,91.198,0.057245,11.4,0.053456,0.0021383,0.21383,25.054,91.198,11.4,0.21383,4.28433333333333,2.12266666666667,9.09421155555556,10.0281370675051,-1.37186293249489,-12.0338853727622,"CF-PETG","Flat",110,3,"CF PETG 110%_3.txt"
11.0352,91.42,0.05738,11.427,0.053592,0.0021437,0.21437,25.054,91.42,11.427,0.21437,4.28433333333333,2.12266666666667,9.09421155555556,10.052548199646,-1.37445180035398,-12.0281071178261,"CF-PETG","Flat",110,3,"CF PETG 110%_3.txt"
11.0593,91.594,0.057516,11.449,0.053728,0.0021491,0.21491,25.054,91.594,11.449,0.21491,4.28433333333333,2.12266666666667,9.09421155555556,10.0716812491619,-1.37731875083814,-12.0300353815892,"CF-PETG","Flat",110,3,"CF PETG 110%_3.txt"
11.0834,91.768,0.057652,11.471,0.053863,0.0021545,0.21545,25.054,91.768,11.471,0.21545,4.28433333333333,2.12266666666667,9.09421155555556,10.0908142986777,-1.3801857013223,-12.0319562489957,"CF-PETG","Flat",110,3,"CF PETG 110%_3.txt"
11.1075,91.942,0.057787,11.493,0.053999,0.00216,0.216,25.054,91.942,11.493,0.216,4.28433333333333,2.12266666666667,9.09421155555556,10.1099473481935,-1.38305265180646,-12.0338697625203,"CF-PETG","Flat",110,3,"CF PETG 110%_3.txt"
11.1316,92.116,0.057923,11.514,0.054134,0.0021654,0.21654,25.054,92.116,11.514,0.21654,4.28433333333333,2.12266666666667,9.09421155555556,10.1290803977094,-1.38491960229061,-12.0281362019334,"CF-PETG","Flat",110,3,"CF PETG 110%_3.txt"
11.1557,92.29,0.058058,11.536,0.05427,0.0021708,0.21708,25.055,92.29,11.536,0.21708,4.28433333333333,2.12266666666667,9.09421155555556,10.1482134472252,-1.38778655277477,-12.0300498680198,"CF-PETG","Flat",110,3,"CF PETG 110%_3.txt"
11.1798,92.464,0.058194,11.558,0.054406,0.0021762,0.21762,25.055,92.464,11.558,0.21762,4.28433333333333,2.12266666666667,9.09421155555556,10.1673464967411,-1.39065350325892,-12.0319562489957,"CF-PETG","Flat",110,3,"CF PETG 110%_3.txt"
11.2039,92.638,0.05833,11.58,0.054541,0.0021817,0.21817,25.055,92.638,11.58,0.21817,4.28433333333333,2.12266666666667,9.09421155555556,10.1864795462569,-1.39352045374308,-12.0338553863824,"CF-PETG","Flat",110,3,"CF PETG 110%_3.txt"
11.228,92.812,0.058465,11.601,0.054677,0.0021871,0.21871,25.055,92.812,11.601,0.21871,4.28433333333333,2.12266666666667,9.09421155555556,10.2056125957728,-1.39538740422724,-12.0281648498167,"CF-PETG","Flat",110,3,"CF PETG 110%_3.txt"
11.2521,92.985,0.058601,11.623,0.054813,0.0021925,0.21925,25.055,92.985,11.623,0.21925,4.28433333333333,2.12266666666667,9.09421155555556,10.2246356852339,-1.39836431476608,-12.0310101932899,"CF-PETG","Flat",110,3,"CF PETG 110%_3.txt"
11.2762,93.159,0.058737,11.645,0.054948,0.0021979,0.21979,25.055,93.159,11.645,0.21979,4.28433333333333,2.12266666666667,9.09421155555556,10.2437687347498,-1.40123126525024,-12.0329005173915,"CF-PETG","Flat",110,3,"CF PETG 110%_3.txt"
11.3003,93.333,0.058872,11.667,0.055084,0.0022034,0.22034,25.055,93.333,11.667,0.22034,4.28433333333333,2.12266666666667,9.09421155555556,10.2629017842656,-1.4040982157344,-12.0347837124745,"CF-PETG","Flat",110,3,"CF PETG 110%_3.txt"
11.3244,93.544,0.059008,11.693,0.055219,0.0022088,0.22088,25.056,93.544,11.693,0.22088,4.28433333333333,2.12266666666667,9.09421155555556,10.2861033558049,-1.40689664419507,-12.0319562489957,"CF-PETG","Flat",110,3,"CF PETG 110%_3.txt"
11.3485,93.764,0.059143,11.72,0.055355,0.0022142,0.22142,25.056,93.764,11.72,0.22142,4.28433333333333,2.12266666666667,9.09421155555556,10.3102945678365,-1.40970543216354,-12.0282033461053,"CF-PETG","Flat",110,3,"CF PETG 110%_3.txt"
11.3726,93.983,0.059279,11.748,0.055491,0.0022196,0.22196,25.056,93.983,11.748,0.22196,4.28433333333333,2.12266666666667,9.09421155555556,10.3343758198133,-1.4136241801867,-12.0328922385657,"CF-PETG","Flat",110,3,"CF PETG 110%_3.txt"
11.3967,94.203,0.059415,11.775,0.055626,0.0022251,0.22251,25.056,94.203,11.775,0.22251,4.28433333333333,2.12266666666667,9.09421155555556,10.3585670318448,-1.41643296815518,-12.0291547189399,"CF-PETG","Flat",110,3,"CF PETG 110%_3.txt"
11.4207,94.422,0.05955,11.803,0.055762,0.0022305,0.22305,25.056,94.422,11.803,0.22305,4.28433333333333,2.12266666666667,9.09421155555556,10.3826482838217,-1.42035171617834,-12.033819505027,"CF-PETG","Flat",110,3,"CF PETG 110%_3.txt"
11.4448,94.641,0.059686,11.83,0.055898,0.0022359,0.22359,25.056,94.641,11.83,0.22359,4.28433333333333,2.12266666666667,9.09421155555556,10.4067295357985,-1.4232704642015,-12.0310267472654,"CF-PETG","Flat",110,3,"CF PETG 110%_3.txt"
11.4689,94.861,0.059822,11.858,0.056033,0.0022413,0.22413,25.056,94.861,11.858,0.22413,4.28433333333333,2.12266666666667,9.09421155555556,10.43092074783,-1.42707925216998,-12.0347381697586,"CF-PETG","Flat",110,3,"CF PETG 110%_3.txt"
11.493,95.08,0.059957,11.885,0.056169,0.0022468,0.22468,25.056,95.08,11.885,0.22468,4.28433333333333,2.12266666666667,9.09421155555556,10.4550019998069,-1.42999800019314,-12.0319562489957,"CF-PETG","Flat",110,3,"CF PETG 110%_3.txt"
11.5171,95.299,0.060093,11.912,0.056304,0.0022522,0.22522,25.057,95.299,11.912,0.22522,4.28433333333333,2.12266666666667,9.09421155555556,10.4790832517837,-1.4329167482163,-12.0291869393578,"CF-PETG","Flat",110,3,"CF PETG 110%_3.txt"
11.5412,95.519,0.060228,11.94,0.05644,0.0022576,0.22576,25.057,95.519,11.94,0.22576,4.28433333333333,2.12266666666667,9.09421155555556,10.5032744638152,-1.43672553618478,-12.0328771874772,"CF-PETG","Flat",110,3,"CF PETG 110%_3.txt"
11.5653,95.738,0.060364,11.967,0.056576,0.002263,0.2263,25.057,95.738,11.967,0.2263,4.28433333333333,2.12266666666667,9.09421155555556,10.5273557157921,-1.43964428420794,-12.030118527684,"CF-PETG","Flat",110,3,"CF PETG 110%_3.txt"
11.5894,95.957,0.0605,11.995,0.056711,0.0022685,0.22685,25.057,95.957,11.995,0.22685,4.28433333333333,2.12266666666667,9.09421155555556,10.5514369677689,-1.4435630322311,-12.0347063962576,"CF-PETG","Flat",110,3,"CF PETG 110%_3.txt"
11.6135,96.177,0.060635,12.022,0.056847,0.0022739,0.22739,25.057,96.177,12.022,0.22739,4.28433333333333,2.12266666666667,9.09421155555556,10.5756281798004,-1.44637182019957,-12.0310415920776,"CF-PETG","Flat",110,3,"CF PETG 110%_3.txt"
11.6376,96.396,0.060771,12.049,0.056983,0.0022793,0.22793,25.057,96.396,12.049,0.22793,4.28433333333333,2.12266666666667,9.09421155555556,10.5997094317773,-1.44929056822274,-12.0283058197588,"CF-PETG","Flat",110,3,"CF PETG 110%_3.txt"
11.6617,96.615,0.060907,12.077,0.057118,0.0022847,0.22847,25.057,96.615,12.077,0.22847,4.28433333333333,2.12266666666667,9.09421155555556,10.6237906837541,-1.4532093162459,-12.0328667404645,"CF-PETG","Flat",110,3,"CF PETG 110%_3.txt"
11.6858,96.835,0.061042,12.104,0.057254,0.0022902,0.22902,25.058,96.835,12.104,0.22902,4.28433333333333,2.12266666666667,9.09421155555556,10.6479818957856,-1.45601810421437,-12.0292308676006,"CF-PETG","Flat",110,3,"CF PETG 110%_3.txt"
11.7099,97.054,0.061178,12.132,0.057389,0.0022956,0.22956,25.058,97.054,12.132,0.22956,4.28433333333333,2.12266666666667,9.09421155555556,10.6720631477625,-1.45993685223754,-12.0337689765705,"CF-PETG","Flat",110,3,"CF PETG 110%_3.txt"
11.734,97.273,0.061313,12.159,0.057525,0.002301,0.2301,25.058,97.273,12.159,0.2301,4.28433333333333,2.12266666666667,9.09421155555556,10.6961443997393,-1.4628556002607,-12.0310518978592,"CF-PETG","Flat",110,3,"CF PETG 110%_3.txt"
11.7581,97.493,0.061449,12.187,0.057661,0.0023064,0.23064,25.058,97.493,12.187,0.23064,4.28433333333333,2.12266666666667,9.09421155555556,10.7203356117708,-1.46666438822917,-12.0346630690832,"CF-PETG","Flat",110,3,"CF PETG 110%_3.txt"
11.7822,97.712,0.061585,12.214,0.057796,0.0023119,0.23119,25.058,97.712,12.214,0.23119,4.28433333333333,2.12266666666667,9.09421155555556,10.7444168637477,-1.46958313625234,-12.0319562489957,"CF-PETG","Flat",110,3,"CF PETG 110%_3.txt"
11.8063,97.931,0.06172,12.241,0.057932,0.0023173,0.23173,25.058,97.931,12.241,0.23173,4.28433333333333,2.12266666666667,9.09421155555556,10.7684981157245,-1.4725018842755,-12.029261369786,"CF-PETG","Flat",110,3,"CF PETG 110%_3.txt"
11.8304,98.151,0.061856,12.269,0.058068,0.0023227,0.23227,25.058,98.151,12.269,0.23227,4.28433333333333,2.12266666666667,9.09421155555556,10.792689327756,-1.47631067224397,-12.032852492004,"CF-PETG","Flat",110,3,"CF PETG 110%_3.txt"
11.8544,98.37,0.061992,12.296,0.058203,0.0023281,0.23281,25.059,98.37,12.296,0.23281,4.28433333333333,2.12266666666667,9.09421155555556,10.8167705797329,-1.47922942026713,-12.0301676989845,"CF-PETG","Flat",110,3,"CF PETG 110%_3.txt"
11.8785,98.589,0.062127,12.324,0.058339,0.0023336,0.23336,25.059,98.589,12.324,0.23336,4.28433333333333,2.12266666666667,9.09421155555556,10.8408518317097,-1.4831481682903,-12.0346329786619,"CF-PETG","Flat",110,3,"CF PETG 110%_3.txt"
11.9026,98.809,0.062263,12.351,0.058474,0.002339,0.2339,25.059,98.809,12.351,0.2339,4.28433333333333,2.12266666666667,9.09421155555556,10.8650430437412,-1.48595695625877,-12.0310659562689,"CF-PETG","Flat",110,3,"CF PETG 110%_3.txt"
11.9267,99.028,0.062398,12.379,0.05861,0.0023444,0.23444,25.059,99.028,12.379,0.23444,4.28433333333333,2.12266666666667,9.09421155555556,10.8891242957181,-1.48987570428193,-12.0355093649078,"CF-PETG","Flat",110,3,"CF PETG 110%_3.txt"
11.9508,99.247,0.062534,12.406,0.058746,0.0023498,0.23498,25.059,99.247,12.406,0.23498,4.28433333333333,2.12266666666667,9.09421155555556,10.9132055476949,-1.4927944523051,-12.0328425947533,"CF-PETG","Flat",110,3,"CF PETG 110%_3.txt"
11.9749,99.467,0.06267,12.433,0.058881,0.0023553,0.23553,25.059,99.467,12.433,0.23553,4.28433333333333,2.12266666666667,9.09421155555556,10.9373967597264,-1.49560324027357,-12.0293029861946,"CF-PETG","Flat",110,3,"CF PETG 110%_3.txt"
11.999,99.686,0.062805,12.461,0.059017,0.0023607,0.23607,25.059,99.686,12.461,0.23607,4.28433333333333,2.12266666666667,9.09421155555556,10.9614780117033,-1.49952198829673,-12.0337211162566,"CF-PETG","Flat",110,3,"CF PETG 110%_3.txt"
12.0231,99.905,0.062941,12.488,0.059153,0.0023661,0.23661,25.059,99.905,12.488,0.23661,4.28433333333333,2.12266666666667,9.09421155555556,10.9855592636801,-1.5024407363199,-12.0310757232535,"CF-PETG","Flat",110,3,"CF PETG 110%_3.txt"
12.0472,100.12,0.063077,12.516,0.059288,0.0023715,0.23715,25.06,100.12,12.516,0.23715,4.28433333333333,2.12266666666667,9.09421155555556,11.0092006754382,-1.50679932456181,-12.0389846960835,"CF-PETG","Flat",110,3,"CF PETG 110%_3.txt"
12.0713,100.34,0.063212,12.543,0.059424,0.002377,0.2377,25.06,100.34,12.543,0.2377,4.28433333333333,2.12266666666667,9.09421155555556,11.0333918874697,-1.50960811253029,-12.0354629078393,"CF-PETG","Flat",110,3,"CF PETG 110%_3.txt"
12.0954,100.56,0.063348,12.57,0.059559,0.0023824,0.23824,25.06,100.56,12.57,0.23824,4.28433333333333,2.12266666666667,9.09421155555556,11.0575830995012,-1.51241690049876,-12.0319562489957,"CF-PETG","Flat",110,3,"CF PETG 110%_3.txt"
12.1195,100.78,0.063483,12.598,0.059695,0.0023878,0.23878,25.06,100.78,12.598,0.23878,4.28433333333333,2.12266666666667,9.09421155555556,11.0817743115328,-1.51622568846724,-12.0354475985651,"CF-PETG","Flat",110,3,"CF PETG 110%_3.txt"
12.1436,101,0.063619,12.625,0.059831,0.0023932,0.23932,25.06,101,12.625,0.23932,4.28433333333333,2.12266666666667,9.09421155555556,11.1059655235643,-1.51903447643571,-12.0319562489957,"CF-PETG","Flat",110,3,"CF PETG 110%_3.txt"
12.1677,101.22,0.063755,12.653,0.059966,0.0023987,0.23987,25.06,101.22,12.653,0.23987,4.28433333333333,2.12266666666667,9.09421155555556,11.1301567355958,-1.52284326440418,-12.0354324223835,"CF-PETG","Flat",110,3,"CF PETG 110%_3.txt"
