Repository: VipulKohinkar/3D-Printing-Parameter-Optimisation

# 3D Printing Parameter Optimisation: Impact of K-Value on Carbon-Reinforced PETG

## MSc Mechanical Engineering with Management

**Author:** Vipul Kohinkar  
**Project:** MEE7012-SUM  
**Date:** 27 August 2026

---

## Project Overview

This project investigates the influence of flow-rate multiplier (K-value) and build orientation on the tensile behaviour of PETG and carbon-fibre-reinforced PETG (CF-PETG) manufactured using fused deposition modelling (FDM).

The study compares an unreinforced thermoplastic, PETG, with a carbon-fibre-reinforced PETG composite to investigate whether the two materials respond differently to changes in material flow and build orientation.

---

File: 3_Experimental_data/Modulus/Recalculated Stress Strain/Recalculated_Stress_Strain_All_Data.csv (part 38 of 212)
"Time (s)","Load (N)","Machine Extension (mm)","Stress (MPa)","Extension from Preload (mm)","Strain","Percentage Strain","Gauge Length (mm)","Load_N","NEXYGEN_Stress_MPa","Percentage_Strain","Measured_Width_mm","Measured_Thickness_mm","Measured_Area_mm2","Recalculated_Stress_MPa","Stress_Difference_MPa","Stress_Difference_Percent","Material","Orientation","K","Sample","File"
12.1918,101.44,0.06389,12.68,0.060102,0.0024041,0.24041,25.06,101.44,12.68,0.24041,4.28433333333333,2.12266666666667,9.09421155555556,11.1543479476273,-1.52565205237266,-12.0319562489957,"CF-PETG","Flat",110,3,"CF PETG 110%_3.txt"
12.2159,101.66,0.064026,12.708,0.060238,0.0024095,0.24095,25.061,101.66,12.708,0.24095,4.28433333333333,2.12266666666667,9.09421155555556,11.1785391596589,-1.52946084034113,-12.0354173775663,"CF-PETG","Flat",110,3,"CF PETG 110%_3.txt"
12.24,101.88,0.064162,12.735,0.060373,0.0024149,0.24149,25.061,101.88,12.735,0.24149,4.28433333333333,2.12266666666667,9.09421155555556,11.2027303716904,-1.5322696283096,-12.0319562489957,"CF-PETG","Flat",110,3,"CF PETG 110%_3.txt"
12.2641,102.1,0.064297,12.762,0.060509,0.0024204,0.24204,25.061,102.1,12.762,0.24204,4.28433333333333,2.12266666666667,9.09421155555556,11.2269215837219,-1.53507841627808,-12.0285097655389,"CF-PETG","Flat",110,3,"CF PETG 110%_3.txt"
12.2881,102.32,0.064433,12.79,0.060644,0.0024258,0.24258,25.061,102.32,12.79,0.24258,4.28433333333333,2.12266666666667,9.09421155555556,11.2511127957534,-1.53888720424655,-12.0319562489957,"CF-PETG","Flat",110,3,"CF PETG 110%_3.txt"
12.3122,102.54,0.064568,12.817,0.06078,0.0024312,0.24312,25.061,102.54,12.817,0.24312,4.28433333333333,2.12266666666667,9.09421155555556,11.275304007785,-1.54169599221502,-12.0285245550053,"CF-PETG","Flat",110,3,"CF PETG 110%_3.txt"
12.3363,102.76,0.064704,12.845,0.060916,0.0024366,0.24366,25.061,102.76,12.845,0.24366,4.28433333333333,2.12266666666667,9.09421155555556,11.2994952198165,-1.5455047801835,-12.0319562489957,"CF-PETG","Flat",110,3,"CF PETG 110%_3.txt"
12.3604,102.98,0.06484,12.872,0.061051,0.002442,0.2442,25.061,102.98,12.872,0.2442,4.28433333333333,2.12266666666667,9.09421155555556,11.323686431848,-1.54831356815197,-12.0285392180855,"CF-PETG","Flat",110,3,"CF PETG 110%_3.txt"
12.3845,103.2,0.064975,12.899,0.061187,0.0024475,0.24475,25.061,103.2,12.899,0.24475,4.28433333333333,2.12266666666667,9.09421155555556,11.3478776438796,-1.55112235612044,-12.0251364921346,"CF-PETG","Flat",110,3,"CF PETG 110%_3.txt"
12.4086,103.41,0.065111,12.927,0.061322,0.0024529,0.24529,25.062,103.41,12.927,0.24529,4.28433333333333,2.12266666666667,9.09421155555556,11.3709692553642,-1.55603074463581,-12.0370599878998,"CF-PETG","Flat",110,3,"CF PETG 110%_3.txt"
12.4327,103.63,0.065246,12.954,0.061458,0.0024583,0.24583,25.062,103.63,12.954,0.24583,4.28433333333333,2.12266666666667,9.09421155555556,11.3951604673957,-1.55883953260428,-12.0336539493923,"CF-PETG","Flat",110,3,"CF PETG 110%_3.txt"
12.4568,103.85,0.065382,12.982,0.061594,0.0024637,0.24637,25.062,103.85,12.982,0.24637,4.28433333333333,2.12266666666667,9.09421155555556,11.4193516794272,-1.56264832057276,-12.0370383652192,"CF-PETG","Flat",110,3,"CF PETG 110%_3.txt"
12.4809,104.07,0.065518,13.009,0.061729,0.0024692,0.24692,25.062,104.07,13.009,0.24692,4.28433333333333,2.12266666666667,9.09421155555556,11.4435428914588,-1.56545710854123,-12.0336467717828,"CF-PETG","Flat",110,3,"CF PETG 110%_3.txt"
12.505,104.29,0.065653,13.037,0.061865,0.0024746,0.24746,25.062,104.29,13.037,0.24746,4.28433333333333,2.12266666666667,9.09421155555556,11.4677341034903,-1.5692658965097,-12.0370169249805,"CF-PETG","Flat",110,3,"CF PETG 110%_3.txt"
12.5291,104.51,0.065789,13.064,0.062001,0.00248,0.248,25.062,104.51,13.064,0.248,4.28433333333333,2.12266666666667,9.09421155555556,11.4919253155218,-1.57207468447818,-12.0336396546094,"CF-PETG","Flat",110,3,"CF PETG 110%_3.txt"
12.5532,104.73,0.065925,13.091,0.062136,0.0024854,0.24854,25.062,104.73,13.091,0.24854,4.28433333333333,2.12266666666667,9.09421155555556,11.5161165275533,-1.57488347244665,-12.0302763153819,"CF-PETG","Flat",110,3,"CF PETG 110%_3.txt"
12.5773,104.98,0.06606,13.123,0.062272,0.0024909,0.24909,25.063,104.98,13.123,0.24909,4.28433333333333,2.12266666666667,9.09421155555556,11.5436065412255,-1.57939345877446,-12.0353079232985,"CF-PETG","Flat",110,3,"CF PETG 110%_3.txt"
12.6014,105.3,0.066196,13.163,0.062407,0.0024963,0.24963,25.063,105.3,13.163,0.24963,4.28433333333333,2.12266666666667,9.09421155555556,11.5787937587259,-1.58420624127406,-12.0352977381605,"CF-PETG","Flat",110,3,"CF PETG 110%_3.txt"
12.6255,105.63,0.066331,13.203,0.062543,0.0025017,0.25017,25.063,105.63,13.203,0.25017,4.28433333333333,2.12266666666667,9.09421155555556,11.6150805767732,-1.58791942322677,-12.0269592003845,"CF-PETG","Flat",110,3,"CF PETG 110%_3.txt"
12.6496,105.95,0.066467,13.243,0.062679,0.0025071,0.25071,25.063,105.95,13.243,0.25071,4.28433333333333,2.12266666666667,9.09421155555556,11.6502677942736,-1.59273220572637,-12.0269742937882,"CF-PETG","Flat",110,3,"CF PETG 110%_3.txt"
12.6737,106.27,0.066603,13.284,0.062814,0.0025126,0.25126,25.063,106.27,13.284,0.25126,4.28433333333333,2.12266666666667,9.09421155555556,11.685455011774,-1.59854498822597,-12.0336117752632,"CF-PETG","Flat",110,3,"CF PETG 110%_3.txt"
12.6978,106.52,0.066738,13.315,0.06295,0.002518,0.2518,25.063,106.52,13.315,0.2518,4.28433333333333,2.12266666666667,9.09421155555556,11.7129450254462,-1.60205497455378,-12.0319562489957,"CF-PETG","Flat",110,3,"CF PETG 110%_3.txt"
12.7218,106.74,0.066874,13.343,0.063086,0.0025234,0.25234,25.063,106.74,13.343,0.25234,4.28433333333333,2.12266666666667,9.09421155555556,11.7371362374777,-1.60586376252225,-12.0352526607379,"CF-PETG","Flat",110,3,"CF PETG 110%_3.txt"
12.7459,106.97,0.06701,13.371,0.063221,0.0025288,0.25288,25.064,106.97,13.371,0.25288,4.28433333333333,2.12266666666667,9.09421155555556,11.7624270500562,-1.60857294994384,-12.0303114946065,"CF-PETG","Flat",110,3,"CF PETG 110%_3.txt"
12.77,107.19,0.067145,13.399,0.063357,0.0025343,0.25343,25.064,107.19,13.399,0.25343,4.28433333333333,2.12266666666667,9.09421155555556,11.7866182620877,-1.61238173791231,-12.0335975663282,"CF-PETG","Flat",110,3,"CF PETG 110%_3.txt"
12.7941,107.41,0.067281,13.427,0.063492,0.0025397,0.25397,25.064,107.41,13.427,0.25397,4.28433333333333,2.12266666666667,9.09421155555556,11.8108094741192,-1.61619052588079,-12.0368699328278,"CF-PETG","Flat",110,3,"CF PETG 110%_3.txt"
12.8182,107.64,0.067416,13.455,0.063628,0.0025451,0.25451,25.064,107.64,13.455,0.25451,4.28433333333333,2.12266666666667,9.09421155555556,11.8361002866976,-1.61889971330237,-12.0319562489957,"CF-PETG","Flat",110,3,"CF PETG 110%_3.txt"
12.8423,107.86,0.067552,13.482,0.063764,0.0025505,0.25505,25.064,107.86,13.482,0.25505,4.28433333333333,2.12266666666667,9.09421155555556,11.8602914987292,-1.62170850127085,-12.0286938234004,"CF-PETG","Flat",110,3,"CF PETG 110%_3.txt"
12.8664,108.08,0.067688,13.51,0.063899,0.002556,0.2556,25.064,108.08,13.51,0.2556,4.28433333333333,2.12266666666667,9.09421155555556,11.8844827107607,-1.62551728923932,-12.0319562489957,"CF-PETG","Flat",110,3,"CF PETG 110%_3.txt"
12.8905,108.31,0.067823,13.538,0.064035,0.0025614,0.25614,25.064,108.31,13.538,0.25614,4.28433333333333,2.12266666666667,9.09421155555556,11.9097735233391,-1.62822647666091,-12.0270828531608,"CF-PETG","Flat",110,3,"CF PETG 110%_3.txt"
12.9146,108.53,0.067959,13.566,0.064171,0.0025668,0.25668,25.064,108.53,13.566,0.25668,4.28433333333333,2.12266666666667,9.09421155555556,11.9339647353706,-1.63203526462938,-12.0303351365869,"CF-PETG","Flat",110,3,"CF PETG 110%_3.txt"
12.9387,108.75,0.068095,13.594,0.064306,0.0025722,0.25722,25.065,108.75,13.594,0.25722,4.28433333333333,2.12266666666667,9.09421155555556,11.9581559474021,-1.63584405259785,-12.033574022347,"CF-PETG","Flat",110,3,"CF PETG 110%_3.txt"
12.9628,108.98,0.06823,13.622,0.064442,0.0025777,0.25777,25.065,108.98,13.622,0.25777,4.28433333333333,2.12266666666667,9.09421155555556,11.9834467599806,-1.63855324001944,-12.0287273529543,"CF-PETG","Flat",110,3,"CF PETG 110%_3.txt"
12.9869,109.2,0.068366,13.65,0.064577,0.0025831,0.25831,25.065,109.2,13.65,0.25831,4.28433333333333,2.12266666666667,9.09421155555556,12.0076379720121,-1.64236202798791,-12.0319562489957,"CF-PETG","Flat",110,3,"CF PETG 110%_3.txt"
13.011,109.42,0.068501,13.678,0.064713,0.0025885,0.25885,25.065,109.42,13.678,0.25885,4.28433333333333,2.12266666666667,9.09421155555556,12.0318291840436,-1.64617081595639,-12.0351719254013,"CF-PETG","Flat",110,3,"CF PETG 110%_3.txt"
13.0351,109.65,0.068637,13.706,0.064849,0.0025939,0.25939,25.065,109.65,13.706,0.25939,4.28433333333333,2.12266666666667,9.09421155555556,12.057119996622,-1.64888000337797,-12.0303516954471,"CF-PETG","Flat",110,3,"CF PETG 110%_3.txt"
13.0592,109.87,0.068773,13.734,0.064984,0.0025994,0.25994,25.065,109.87,13.734,0.25994,4.28433333333333,2.12266666666667,9.09421155555556,12.0813112086536,-1.65268879134645,-12.0335575312833,"CF-PETG","Flat",110,3,"CF PETG 110%_3.txt"
13.0833,110.1,0.068908,13.762,0.06512,0.0026048,0.26048,25.065,110.1,13.762,0.26048,4.28433333333333,2.12266666666667,9.09421155555556,12.106602021232,-1.65539797876804,-12.02876020032,"CF-PETG","Flat",110,3,"CF PETG 110%_3.txt"
13.1074,110.32,0.069044,13.79,0.065256,0.0026102,0.26102,25.066,110.32,13.79,0.26102,4.28433333333333,2.12266666666667,9.09421155555556,12.1307932332635,-1.65920676673651,-12.0319562489957,"CF-PETG","Flat",110,3,"CF PETG 110%_3.txt"
13.1315,110.54,0.06918,13.818,0.065391,0.0026156,0.26156,25.066,110.54,13.818,0.26156,4.28433333333333,2.12266666666667,9.09421155555556,12.154984445295,-1.66301555470498,-12.0351393450932,"CF-PETG","Flat",110,3,"CF PETG 110%_3.txt"
13.1555,110.77,0.069315,13.846,0.065527,0.0026211,0.26211,25.066,110.77,13.846,0.26211,4.28433333333333,2.12266666666667,9.09421155555556,12.1802752578734,-1.66572474212657,-12.0303679194465,"CF-PETG","Flat",110,3,"CF PETG 110%_3.txt"
13.1796,110.99,0.069451,13.874,0.065662,0.0026265,0.26265,25.066,110.99,13.874,0.26265,4.28433333333333,2.12266666666667,9.09421155555556,12.204466469905,-1.66953353009504,-12.0335413730362,"CF-PETG","Flat",110,3,"CF PETG 110%_3.txt"
13.2037,111.21,0.069586,13.902,0.065798,0.0026319,0.26319,25.066,111.21,13.902,0.26319,4.28433333333333,2.12266666666667,9.09421155555556,12.2286576819365,-1.67334231806352,-12.0367020433284,"CF-PETG","Flat",110,3,"CF PETG 110%_3.txt"
13.2278,111.44,0.069722,13.93,0.065934,0.0026373,0.26373,25.066,111.44,13.93,0.26373,4.28433333333333,2.12266666666667,9.09421155555556,12.2539484945149,-1.6760515054851,-12.0319562489957,"CF-PETG","Flat",110,3,"CF PETG 110%_3.txt"
13.2519,111.66,0.069858,13.958,0.066069,0.0026428,0.26428,25.066,111.66,13.958,0.26428,4.28433333333333,2.12266666666667,9.09421155555556,12.2781397065464,-1.67986029345358,-12.035107418352,"CF-PETG","Flat",110,3,"CF PETG 110%_3.txt"
13.276,111.88,0.069993,13.986,0.066205,0.0026482,0.26482,25.067,111.88,13.986,0.26482,4.28433333333333,2.12266666666667,9.09421155555556,12.3023309185779,-1.68366908142205,-12.0382459704136,"CF-PETG","Flat",110,3,"CF PETG 110%_3.txt"
13.3001,112.11,0.070129,14.014,0.066341,0.0026536,0.26536,25.067,112.11,14.014,0.26536,4.28433333333333,2.12266666666667,9.09421155555556,12.3276217311564,-1.68637826884363,-12.0335255376312,"CF-PETG","Flat",110,3,"CF PETG 110%_3.txt"
13.3242,112.33,0.070265,14.041,0.066476,0.002659,0.2659,25.067,112.33,14.041,0.2659,4.28433333333333,2.12266666666667,9.09421155555556,12.3518129431879,-1.68918705681211,-12.0303899780081,"CF-PETG","Flat",110,3,"CF PETG 110%_3.txt"
13.3483,112.56,0.0704,14.069,0.066612,0.0026645,0.26645,25.067,112.56,14.069,0.26645,4.28433333333333,2.12266666666667,9.09421155555556,12.3771037557663,-1.6918962442337,-12.02570363376,"CF-PETG","Flat",110,3,"CF PETG 110%_3.txt"
13.3724,112.78,0.070536,14.097,0.066747,0.0026699,0.26699,25.067,112.78,14.097,0.26699,4.28433333333333,2.12266666666667,9.09421155555556,12.4012949677978,-1.69570503220217,-12.0288361509695,"CF-PETG","Flat",110,3,"CF PETG 110%_3.txt"
13.3965,113,0.070671,14.125,0.066883,0.0026753,0.26753,25.067,113,14.125,0.26753,4.28433333333333,2.12266666666667,9.09421155555556,12.4254861798294,-1.69951382017064,-12.0319562489957,"CF-PETG","Flat",110,3,"CF PETG 110%_3.txt"
13.4206,113.23,0.070807,14.153,0.067019,0.0026807,0.26807,25.067,113.23,14.153,0.26807,4.28433333333333,2.12266666666667,9.09421155555556,12.4507769924078,-1.70222300759223,-12.027294620167,"CF-PETG","Flat",110,3,"CF PETG 110%_3.txt"
13.4447,113.45,0.070943,14.181,0.067154,0.0026862,0.26862,25.067,113.45,14.181,0.26862,4.28433333333333,2.12266666666667,9.09421155555556,12.4749682044393,-1.7060317955607,-12.030405440806,"CF-PETG","Flat",110,3,"CF PETG 110%_3.txt"
13.4688,113.67,0.071078,14.209,0.06729,0.0026916,0.26916,25.068,113.67,14.209,0.26916,4.28433333333333,2.12266666666667,9.09421155555556,12.4991594164708,-1.70984058352918,-12.0335040011906,"CF-PETG","Flat",110,3,"CF PETG 110%_3.txt"
13.4929,113.9,0.071214,14.237,0.067426,0.002697,0.2697,25.068,113.9,14.237,0.2697,4.28433333333333,2.12266666666667,9.09421155555556,12.5244502290492,-1.71254977095076,-12.0288668325544,"CF-PETG","Flat",110,3,"CF PETG 110%_3.txt"
13.517,114.12,0.07135,14.265,0.067561,0.0027024,0.27024,25.068,114.12,14.265,0.27024,4.28433333333333,2.12266666666667,9.09421155555556,12.5486414410808,-1.71635855891924,-12.0319562489957,"CF-PETG","Flat",110,3,"CF PETG 110%_3.txt"
13.5411,114.34,0.071485,14.293,0.067697,0.0027079,0.27079,25.068,114.34,14.293,0.27079,4.28433333333333,2.12266666666667,9.09421155555556,12.5728326531123,-1.72016734688771,-12.0350335610978,"CF-PETG","Flat",110,3,"CF PETG 110%_3.txt"
13.5652,114.57,0.071621,14.321,0.067832,0.0027133,0.27133,25.068,114.57,14.321,0.27133,4.28433333333333,2.12266666666667,9.09421155555556,12.5981234656907,-1.7228765343093,-12.0304206012799,"CF-PETG","Flat",110,3,"CF PETG 110%_3.txt"
13.5892,114.79,0.071756,14.349,0.067968,0.0027187,0.27187,25.068,114.79,14.349,0.27187,4.28433333333333,2.12266666666667,9.09421155555556,12.6223146777222,-1.72668532227777,-12.0334889001169,"CF-PETG","Flat",110,3,"CF PETG 110%_3.txt"
13.6133,115.01,0.071892,14.377,0.068104,0.0027241,0.27241,25.068,115.01,14.377,0.27241,4.28433333333333,2.12266666666667,9.09421155555556,12.6465058897538,-1.73049411024625,-12.0365452475916,"CF-PETG","Flat",110,3,"CF PETG 110%_3.txt"
13.6374,115.24,0.072028,14.405,0.068239,0.0027296,0.27296,25.069,115.24,14.405,0.27296,4.28433333333333,2.12266666666667,9.09421155555556,12.6717967023322,-1.73320329766783,-12.0319562489957,"CF-PETG","Flat",110,3,"CF PETG 110%_3.txt"
13.6615,115.46,0.072163,14.433,0.068375,0.002735,0.2735,25.069,115.46,14.433,0.2735,4.28433333333333,2.12266666666667,9.09421155555556,12.6959879143637,-1.73701208563631,-12.0350037111918,"CF-PETG","Flat",110,3,"CF PETG 110%_3.txt"
13.6856,115.69,0.072299,14.461,0.06851,0.0027404,0.27404,25.069,115.69,14.461,0.27404,4.28433333333333,2.12266666666667,9.09421155555556,12.7212787269421,-1.73972127305789,-12.0304354682103,"CF-PETG","Flat",110,3,"CF PETG 110%_3.txt"
13.7097,115.91,0.072434,14.489,0.068646,0.0027458,0.27458,25.069,115.91,14.489,0.27458,4.28433333333333,2.12266666666667,9.09421155555556,12.7454699389736,-1.74353006102637,-12.0334740908715,"CF-PETG","Flat",110,3,"CF PETG 110%_3.txt"
13.7338,116.13,0.07257,14.517,0.068782,0.0027513,0.27513,25.069,116.13,14.517,0.27513,4.28433333333333,2.12266666666667,9.09421155555556,12.7696611510052,-1.74733884899484,-12.0365009919049,"CF-PETG","Flat",110,3,"CF PETG 110%_3.txt"
13.7579,116.36,0.072706,14.545,0.068917,0.0027567,0.27567,25.069,116.36,14.545,0.27567,4.28433333333333,2.12266666666667,9.09421155555556,12.7949519635836,-1.75004803641643,-12.0319562489957,"CF-PETG","Flat",110,3,"CF PETG 110%_3.txt"
13.782,116.58,0.072841,14.572,0.069053,0.0027621,0.27621,25.069,116.58,14.572,0.27621,4.28433333333333,2.12266666666667,9.09421155555556,12.8191431756151,-1.7528568243849,-12.0289378560589,"CF-PETG","Flat",110,3,"CF PETG 110%_3.txt"
13.8061,116.8,0.072977,14.6,0.069189,0.0027675,0.27675,25.069,116.8,14.6,0.27675,4.28433333333333,2.12266666666667,9.09421155555556,12.8433343876466,-1.75666561235337,-12.0319562489957,"CF-PETG","Flat",110,3,"CF PETG 110%_3.txt"
13.8302,117.03,0.073113,14.628,0.069324,0.002773,0.2773,25.07,117.03,14.628,0.2773,4.28433333333333,2.12266666666667,9.09421155555556,12.868625200225,-1.75937479977496,-12.0274459924457,"CF-PETG","Flat",110,3,"CF PETG 110%_3.txt"
13.8543,117.25,0.073248,14.656,0.06946,0.0027784,0.27784,25.07,117.25,14.656,0.27784,4.28433333333333,2.12266666666667,9.09421155555556,12.8928164122566,-1.76318358774343,-12.0304557023979,"CF-PETG","Flat",110,3,"CF PETG 110%_3.txt"
13.8784,117.47,0.073384,14.684,0.069595,0.0027838,0.27838,25.07,117.47,14.684,0.27838,4.28433333333333,2.12266666666667,9.09421155555556,12.9170076242881,-1.76699237571191,-12.0334539342952,"CF-PETG","Flat",110,3,"CF PETG 110%_3.txt"
13.9025,117.7,0.073519,14.712,0.069731,0.0027892,0.27892,25.07,117.7,14.712,0.27892,4.28433333333333,2.12266666666667,9.09421155555556,12.9422984368665,-1.76970156313349,-12.0289665792108,"CF-PETG","Flat",110,3,"CF PETG 110%_3.txt"
13.9266,117.92,0.073655,14.74,0.069867,0.0027947,0.27947,25.07,117.92,14.74,0.27947,4.28433333333333,2.12266666666667,9.09421155555556,12.966489648898,-1.77351035110197,-12.0319562489957,"CF-PETG","Flat",110,3,"CF PETG 110%_3.txt"
13.9507,118.14,0.073791,14.768,0.070002,0.0028001,0.28001,25.07,118.14,14.768,0.28001,4.28433333333333,2.12266666666667,9.09421155555556,12.9906808609296,-1.77731913907044,-12.0349345820046,"CF-PETG","Flat",110,3,"CF PETG 110%_3.txt"
13.9748,118.37,0.073926,14.796,0.070138,0.0028055,0.28055,25.07,118.37,14.796,0.28055,4.28433333333333,2.12266666666667,9.09421155555556,13.015971673508,-1.78002832649203,-12.0304699005949,"CF-PETG","Flat",110,3,"CF PETG 110%_3.txt"
13.9989,118.59,0.074062,14.824,0.070274,0.0028109,0.28109,25.071,118.59,14.824,0.28109,4.28433333333333,2.12266666666667,9.09421155555556,13.0401628855395,-1.7838371144605,-12.0334397899386,"CF-PETG","Flat",110,3,"CF PETG 110%_3.txt"
14.0229,118.82,0.074198,14.852,0.070409,0.0028164,0.28164,25.071,118.82,14.852,0.28164,4.28433333333333,2.12266666666667,9.09421155555556,13.0654536981179,-1.78654630188209,-12.0289947608544,"CF-PETG","Flat",110,3,"CF PETG 110%_3.txt"
14.047,119.04,0.074333,14.88,0.070545,0.0028218,0.28218,25.071,119.04,14.88,0.28218,4.28433333333333,2.12266666666667,9.09421155555556,13.0896449101494,-1.79035508985056,-12.0319562489957,"CF-PETG","Flat",110,3,"CF PETG 110%_3.txt"
14.0711,119.26,0.074469,14.908,0.07068,0.0028272,0.28272,25.071,119.26,14.908,0.28272,4.28433333333333,2.12266666666667,9.09421155555556,13.113836122181,-1.79416387781903,-12.0349066126847,"CF-PETG","Flat",110,3,"CF PETG 110%_3.txt"
14.0952,119.49,0.074604,14.936,0.070816,0.0028326,0.28326,25.071,119.49,14.936,0.28326,4.28433333333333,2.12266666666667,9.09421155555556,13.1391269347594,-1.79687306524062,-12.0304838326233,"CF-PETG","Flat",110,3,"CF PETG 110%_3.txt"
14.1193,119.71,0.07474,14.964,0.070952,0.0028381,0.28381,25.071,119.71,14.964,0.28381,4.28433333333333,2.12266666666667,9.09421155555556,13.1633181467909,-1.8006818532091,-12.0334259102452,"CF-PETG","Flat",110,3,"CF PETG 110%_3.txt"
14.1434,119.93,0.074876,14.992,0.071087,0.0028435,0.28435,25.071,119.93,14.992,0.28435,4.28433333333333,2.12266666666667,9.09421155555556,13.1875093588224,-1.80449064117757,-12.0363569982495,"CF-PETG","Flat",110,3,"CF PETG 110%_3.txt"
14.1675,120.16,0.075011,15.02,0.071223,0.0028489,0.28489,25.072,120.16,15.02,0.28489,4.28433333333333,2.12266666666667,9.09421155555556,13.2128001714008,-1.80719982859916,-12.0319562489957,"CF-PETG","Flat",110,3,"CF PETG 110%_3.txt"
14.1916,120.38,0.075147,15.048,0.071359,0.0028543,0.28543,25.072,120.38,15.048,0.28543,4.28433333333333,2.12266666666667,9.09421155555556,13.2369913834324,-1.81100861656763,-12.0348791637934,"CF-PETG","Flat",110,3,"CF PETG 110%_3.txt"
14.2157,120.6,0.075283,15.076,0.071494,0.0028598,0.28598,25.072,120.6,15.076,0.28598,4.28433333333333,2.12266666666667,9.09421155555556,13.2611825954639,-1.8148174045361,-12.0377912213857,"CF-PETG","Flat",110,3,"CF PETG 110%_3.txt"
14.2398,120.83,0.075418,15.103,0.07163,0.0028652,0.28652,25.072,120.83,15.103,0.28652,4.28433333333333,2.12266666666667,9.09421155555556,13.2864734080423,-1.81652659195769,-12.0275878431947,"CF-PETG","Flat",110,3,"CF PETG 110%_3.txt"
14.2639,121.04,0.075554,15.13,0.071765,0.0028706,0.28706,25.072,121.04,15.13,0.28706,4.28433333333333,2.12266666666667,9.09421155555556,13.3095650195269,-1.82043498047305,-12.0319562489957,"CF-PETG","Flat",110,3,"CF PETG 110%_3.txt"
14.288,121.25,0.075689,15.156,0.071901,0.002876,0.2876,25.072,121.25,15.156,0.2876,4.28433333333333,2.12266666666667,9.09421155555556,13.3326566310116,-1.82334336898841,-12.0305052057826,"CF-PETG","Flat",110,3,"CF PETG 110%_3.txt"
14.3121,121.45,0.075825,15.182,0.072037,0.0028815,0.28815,25.072,121.45,15.182,0.28815,4.28433333333333,2.12266666666667,9.09421155555556,13.3546486419493,-1.82735135805066,-12.036301923664,"CF-PETG","Flat",110,3,"CF PETG 110%_3.txt"
14.3362,121.66,0.075961,15.207,0.072172,0.0028869,0.28869,25.072,121.66,15.207,0.28869,4.28433333333333,2.12266666666667,9.09421155555556,13.377740253434,-1.82925974656602,-12.029063895351,"CF-PETG","Flat",110,3,"CF PETG 110%_3.txt"
14.3603,121.86,0.076096,15.233,0.072308,0.0028923,0.28923,25.073,121.86,15.233,0.28923,4.28433333333333,2.12266666666667,9.09421155555556,13.3997322643717,-1.83326773562827,-12.0348436659113,"CF-PETG","Flat",110,3,"CF PETG 110%_3.txt"
14.3844,122.07,0.076232,15.259,0.072444,0.0028977,0.28977,25.073,122.07,15.259,0.28977,4.28433333333333,2.12266666666667,9.09421155555556,13.4228238758564,-1.83617612414363,-12.0333974975007,"CF-PETG","Flat",110,3,"CF PETG 110%_3.txt"
14.4085,122.27,0.076368,15.284,0.072579,0.0029032,0.29032,25.073,122.27,15.284,0.29032,4.28433333333333,2.12266666666667,9.09421155555556,13.4448158867941,-1.83918411320588,-12.0333951400542,"CF-PETG","Flat",110,3,"CF PETG 110%_3.txt"
14.4325,122.48,0.076503,15.31,0.072715,0.0029086,0.29086,25.073,122.48,15.31,0.29086,4.28433333333333,2.12266666666667,9.09421155555556,13.4679074982788,-1.84209250172124,-12.0319562489957,"CF-PETG","Flat",110,3,"CF PETG 110%_3.txt"
14.4566,122.68,0.076639,15.336,0.07285,0.002914,0.2914,25.073,122.68,15.336,0.2914,4.28433333333333,2.12266666666667,9.09421155555556,13.4898995092165,-1.84610049078349,-12.0376922977536,"CF-PETG","Flat",110,3,"CF PETG 110%_3.txt"
14.4807,122.89,0.076774,15.361,0.072986,0.0029194,0.29194,25.073,122.89,15.361,0.29194,4.28433333333333,2.12266666666667,9.09421155555556,13.5129911207011,-1.84800887929885,-12.0305245706585,"CF-PETG","Flat",110,3,"CF PETG 110%_3.txt"
14.5048,123.1,0.07691,15.387,0.073122,0.0029249,0.29249,25.073,123.1,15.387,0.29249,4.28433333333333,2.12266666666667,9.09421155555556,13.5360827321858,-1.85091726781422,-12.0290977306442,"CF-PETG","Flat",110,3,"CF PETG 110%_3.txt"
14.5289,123.3,0.077046,15.413,0.073257,0.0029303,0.29303,25.074,123.3,15.413,0.29303,4.28433333333333,2.12266666666667,9.09421155555556,13.5580747431235,-1.85492525687646,-12.0348099453479,"CF-PETG","Flat",110,3,"CF PETG 110%_3.txt"
14.553,123.51,0.077181,15.438,0.073393,0.0029357,0.29357,25.074,123.51,15.438,0.29357,4.28433333333333,2.12266666666667,9.09421155555556,13.5811663546082,-1.85683364539183,-12.0276826362989,"CF-PETG","Flat",110,3,"CF PETG 110%_3.txt"
14.5771,123.71,0.077317,15.464,0.073529,0.0029411,0.29411,25.074,123.71,15.464,0.29411,4.28433333333333,2.12266666666667,9.09421155555556,13.6031583655459,-1.86084163445408,-12.0333783914516,"CF-PETG","Flat",110,3,"CF PETG 110%_3.txt"
14.6012,123.92,0.077453,15.49,0.073664,0.0029466,0.29466,25.074,123.92,15.49,0.29466,4.28433333333333,2.12266666666667,9.09421155555556,13.6262499770306,-1.86375002296944,-12.0319562489957,"CF-PETG","Flat",110,3,"CF PETG 110%_3.txt"
14.6253,124.12,0.077588,15.515,0.0738,0.002952,0.2952,25.074,124.12,15.515,0.2952,4.28433333333333,2.12266666666667,9.09421155555556,13.6482419879683,-1.86675801203168,-12.0319562489957,"CF-PETG","Flat",110,3,"CF PETG 110%_3.txt"
14.6494,124.33,0.077724,15.541,0.073935,0.0029574,0.29574,25.074,124.33,15.541,0.29574,4.28433333333333,2.12266666666667,9.09421155555556,13.671333599453,-1.86966640054705,-12.0305411527382,"CF-PETG","Flat",110,3,"CF PETG 110%_3.txt"
14.6735,124.53,0.077859,15.567,0.074071,0.0029628,0.29628,25.074,124.53,15.567,0.29628,4.28433333333333,2.12266666666667,9.09421155555556,13.6933256103907,-1.8736743896093,-12.0361944472878,"CF-PETG","Flat",110,3,"CF PETG 110%_3.txt"
14.6976,124.74,0.077995,15.592,0.074207,0.0029683,0.29683,25.075,124.74,15.592,0.29683,4.28433333333333,2.12266666666667,9.09421155555556,13.7164172218753,-1.87558277812466,-12.0291353137805,"CF-PETG","Flat",110,3,"CF PETG 110%_3.txt"
14.7217,124.94,0.078131,15.618,0.074342,0.0029737,0.29737,25.075,124.94,15.618,0.29737,4.28433333333333,2.12266666666667,9.09421155555556,13.7384092328131,-1.87959076718691,-12.0347724880709,"CF-PETG","Flat",110,3,"CF PETG 110%_3.txt"
14.7458,125.15,0.078266,15.644,0.074478,0.0029791,0.29791,25.075,125.15,15.644,0.29791,4.28433333333333,2.12266666666667,9.09421155555556,13.7615008442977,-1.88249915570227,-12.0333620282681,"CF-PETG","Flat",110,3,"CF PETG 110%_3.txt"
14.7699,125.35,0.078402,15.669,0.074614,0.0029845,0.29845,25.075,125.35,15.669,0.29845,4.28433333333333,2.12266666666667,9.09421155555556,13.7834928552355,-1.88550714476452,-12.0333597853374,"CF-PETG","Flat",110,3,"CF PETG 110%_3.txt"
14.794,125.56,0.078538,15.695,0.074749,0.00299,0.299,25.075,125.56,15.695,0.299,4.28433333333333,2.12266666666667,9.09421155555556,13.8065844667201,-1.88841553327988,-12.0319562489957,"CF-PETG","Flat",110,3,"CF PETG 110%_3.txt"
14.8181,125.76,0.078673,15.721,0.074885,0.0029954,0.29954,25.075,125.76,15.721,0.29954,4.28433333333333,2.12266666666667,9.09421155555556,13.8285764776579,-1.89242352234212,-12.0375518245794,"CF-PETG","Flat",110,3,"CF PETG 110%_3.txt"
14.8422,125.97,0.078809,15.746,0.07502,0.0030008,0.30008,25.075,125.97,15.746,0.30008,4.28433333333333,2.12266666666667,9.09421155555556,13.8516680891425,-1.89433191085749,-12.0305595761304,"CF-PETG","Flat",110,3,"CF PETG 110%_3.txt"
14.8662,126.18,0.078944,15.772,0.075156,0.0030062,0.30062,25.075,126.18,15.772,0.30062,4.28433333333333,2.12266666666667,9.09421155555556,13.8747597006272,-1.89724029937285,-12.0291675080703,"CF-PETG","Flat",110,3,"CF PETG 110%_3.txt"
14.8903,126.38,0.07908,15.798,0.075292,0.0030117,0.30117,25.076,126.38,15.798,0.30117,4.28433333333333,2.12266666666667,9.09421155555556,13.8967517115649,-1.9012482884351,-12.0347404002728,"CF-PETG","Flat",110,3,"CF PETG 110%_3.txt"
14.9144,126.59,0.079216,15.824,0.075427,0.0030171,0.30171,25.076,126.59,15.824,0.30171,4.28433333333333,2.12266666666667,9.09421155555556,13.9198433230495,-1.90415667695046,-12.0333460373512,"CF-PETG","Flat",110,3,"CF PETG 110%_3.txt"
14.9385,126.8,0.079351,15.85,0.075563,0.0030225,0.30225,25.076,126.8,15.85,0.30225,4.28433333333333,2.12266666666667,9.09421155555556,13.9429349345342,-1.90706506546582,-12.0319562489957,"CF-PETG","Flat",110,3,"CF PETG 110%_3.txt"
14.9626,127,0.079487,15.876,0.075699,0.0030279,0.30279,25.076,127,15.876,0.30279,4.28433333333333,2.12266666666667,9.09421155555556,13.9649269454719,-1.91107305452807,-12.0374971940544,"CF-PETG","Flat",110,3,"CF PETG 110%_3.txt"
14.9867,127.21,0.079623,15.902,0.075834,0.0030334,0.30334,25.076,127.21,15.902,0.30334,4.28433333333333,2.12266666666667,9.09421155555556,13.9880185569566,-1.91398144304343,-12.0361051631457,"CF-PETG","Flat",110,3,"CF PETG 110%_3.txt"
15.0108,127.42,0.079758,15.927,0.07597,0.0030388,0.30388,25.076,127.42,15.927,0.30388,4.28433333333333,2.12266666666667,9.09421155555556,14.0111101684412,-1.91588983155879,-12.0291946478231,"CF-PETG","Flat",110,3,"CF PETG 110%_3.txt"
15.0349,127.63,0.079894,15.953,0.076105,0.0030442,0.30442,25.076,127.63,15.953,0.30442,4.28433333333333,2.12266666666667,9.09421155555556,14.0342017799258,-1.91879822007415,-12.0278205984715,"CF-PETG","Flat",110,3,"CF PETG 110%_3.txt"
15.059,127.83,0.080029,15.979,0.076241,0.0030496,0.30496,25.077,127.83,15.979,0.30496,4.28433333333333,2.12266666666667,9.09421155555556,14.0561937908636,-1.9228062091364,-12.0333325560824,"CF-PETG","Flat",110,3,"CF PETG 110%_3.txt"
15.0831,128.04,0.080165,16.005,0.076377,0.0030551,0.30551,25.077,128.04,16.005,0.30551,4.28433333333333,2.12266666666667,9.09421155555556,14.0792854023482,-1.92571459765176,-12.0319562489957,"CF-PETG","Flat",110,3,"CF PETG 110%_3.txt"
15.1072,128.25,0.080301,16.031,0.076512,0.0030605,0.30605,25.077,128.25,16.031,0.30605,4.28433333333333,2.12266666666667,9.09421155555556,14.1023770138329,-1.92862298616712,-12.0305844062574,"CF-PETG","Flat",110,3,"CF PETG 110%_3.txt"
15.1313,128.46,0.080436,16.057,0.076648,0.0030659,0.30659,25.077,128.46,16.057,0.30659,4.28433333333333,2.12266666666667,9.09421155555556,14.1254686253175,-1.93153137468248,-12.029217006181,"CF-PETG","Flat",110,3,"CF PETG 110%_3.txt"
15.1554,128.66,0.080572,16.083,0.076783,0.0030713,0.30713,25.077,128.66,16.083,0.30713,4.28433333333333,2.12266666666667,9.09421155555556,14.1474606362553,-1.93553936374473,-12.0346910635126,"CF-PETG","Flat",110,3,"CF PETG 110%_3.txt"
15.1795,128.87,0.080707,16.109,0.076919,0.0030768,0.30768,25.077,128.87,16.109,0.30768,4.28433333333333,2.12266666666667,9.09421155555556,14.1705522477399,-1.9384477522601,-12.0333214492526,"CF-PETG","Flat",110,3,"CF PETG 110%_3.txt"
15.2036,129.08,0.080843,16.135,0.077055,0.0030822,0.30822,25.077,129.08,16.135,0.30822,4.28433333333333,2.12266666666667,9.09421155555556,14.1936438592245,-1.94135614077546,-12.0319562489957,"CF-PETG","Flat",110,3,"CF PETG 110%_3.txt"
15.2277,129.29,0.080979,16.161,0.07719,0.0030876,0.30876,25.077,129.29,16.161,0.30876,4.28433333333333,2.12266666666667,9.09421155555556,14.2167354707092,-1.94426452929082,-12.0305954414382,"CF-PETG","Flat",110,3,"CF PETG 110%_3.txt"
15.2518,129.49,0.081114,16.187,0.077326,0.003093,0.3093,25.078,129.49,16.187,0.3093,4.28433333333333,2.12266666666667,9.09421155555556,14.2387274816469,-1.94827251835307,-12.03603211437,"CF-PETG","Flat",110,3,"CF PETG 110%_3.txt"
15.2759,129.7,0.08125,16.213,0.077462,0.0030985,0.30985,25.078,129.7,16.213,0.30985,4.28433333333333,2.12266666666667,9.09421155555556,14.2618190931316,-1.95118090686843,-12.0346691350671,"CF-PETG","Flat",110,3,"CF PETG 110%_3.txt"
15.2999,129.91,0.081386,16.239,0.077597,0.0031039,0.31039,25.078,129.91,16.239,0.31039,4.28433333333333,2.12266666666667,9.09421155555556,14.2849107046162,-1.95408929538379,-12.0333105202524,"CF-PETG","Flat",110,3,"CF PETG 110%_3.txt"
15.324,130.12,0.081521,16.264,0.077733,0.0031093,0.31093,25.078,130.12,16.264,0.31093,4.28433333333333,2.12266666666667,9.09421155555556,14.3080023161008,-1.95599768389915,-12.026547490772,"CF-PETG","Flat",110,3,"CF PETG 110%_3.txt"
15.3481,130.32,0.081657,16.29,0.077868,0.0031147,0.31147,25.078,130.32,16.29,0.31147,4.28433333333333,2.12266666666667,9.09421155555556,14.3299943270386,-1.9600056729614,-12.0319562489957,"CF-PETG","Flat",110,3,"CF PETG 110%_3.txt"
15.3722,130.53,0.081792,16.316,0.078004,0.0031202,0.31202,25.078,130.53,16.316,0.31202,4.28433333333333,2.12266666666667,9.09421155555556,14.3530859385232,-1.96291406147676,-12.0306083689431,"CF-PETG","Flat",110,3,"CF PETG 110%_3.txt"
15.3963,130.74,0.081928,16.342,0.07814,0.0031256,0.31256,25.078,130.74,16.342,0.31256,4.28433333333333,2.12266666666667,9.09421155555556,14.3761775500079,-1.96582244999212,-12.0292647778248,"CF-PETG","Flat",110,3,"CF PETG 110%_3.txt"
15.4204,130.95,0.082064,16.368,0.078275,0.003131,0.3131,25.079,130.95,16.368,0.3131,4.28433333333333,2.12266666666667,9.09421155555556,14.3992691614925,-1.96873083850748,-12.0279254552021,"CF-PETG","Flat",110,3,"CF PETG 110%_3.txt"
15.4445,131.15,0.082199,16.394,0.078411,0.0031364,0.31364,25.079,131.15,16.394,0.31364,4.28433333333333,2.12266666666667,9.09421155555556,14.4212611724303,-1.97273882756973,-12.033297716053,"CF-PETG","Flat",110,3,"CF PETG 110%_3.txt"
15.4686,131.36,0.082335,16.42,0.078547,0.0031419,0.31419,25.079,131.36,16.42,0.31419,4.28433333333333,2.12266666666667,9.09421155555556,14.4443527839149,-1.9756472160851,-12.0319562489957,"CF-PETG","Flat",110,3,"CF PETG 110%_3.txt"
15.4927,131.57,0.082471,16.446,0.078682,0.0031473,0.31473,25.079,131.57,16.446,0.31473,4.28433333333333,2.12266666666667,9.09421155555556,14.4674443953995,-1.97855560460046,-12.0306190234735,"CF-PETG","Flat",110,3,"CF PETG 110%_3.txt"
15.5168,131.78,0.082606,16.472,0.078818,0.0031527,0.31527,25.079,131.78,16.472,0.31527,4.28433333333333,2.12266666666667,9.09421155555556,14.4905360068842,-1.98146399311582,-12.0292860194015,"CF-PETG","Flat",110,3,"CF PETG 110%_3.txt"
15.5409,131.98,0.082742,16.498,0.078953,0.0031581,0.31581,25.079,131.98,16.498,0.31581,4.28433333333333,2.12266666666667,9.09421155555556,14.5125280178219,-1.98547198217807,-12.0346222704453,"CF-PETG","Flat",110,3,"CF PETG 110%_3.txt"
15.565,132.2,0.082877,16.524,0.079089,0.0031636,0.31636,25.079,132.2,16.524,0.31636,4.28433333333333,2.12266666666667,9.09421155555556,14.5367192298535,-1.98728077014654,-12.0266325959002,"CF-PETG","Flat",110,3,"CF PETG 110%_3.txt"
15.5891,132.41,0.083013,16.552,0.079225,0.003169,0.3169,25.08,132.41,16.552,0.3169,4.28433333333333,2.12266666666667,9.09421155555556,14.5598108413381,-1.9921891586619,-12.0359422345451,"CF-PETG","Flat",110,3,"CF PETG 110%_3.txt"
15.6132,132.63,0.083149,16.579,0.07936,0.0031744,0.31744,25.08,132.63,16.579,0.31744,4.28433333333333,2.12266666666667,9.09421155555556,14.5840020533696,-1.99499794663038,-12.0332827470317,"CF-PETG","Flat",110,3,"CF PETG 110%_3.txt"
15.6373,132.85,0.083284,16.606,0.079496,0.0031798,0.31798,25.08,132.85,16.606,0.31798,4.28433333333333,2.12266666666667,9.09421155555556,14.6081932654011,-1.99780673459885,-12.0306319077373,"CF-PETG","Flat",110,3,"CF PETG 110%_3.txt"
15.6614,133.07,0.08342,16.633,0.079632,0.0031853,0.31853,25.08,133.07,16.633,0.31853,4.28433333333333,2.12266666666667,9.09421155555556,14.6323844774327,-2.00061552256732,-12.0279896745465,"CF-PETG","Flat",110,3,"CF PETG 110%_3.txt"
15.6855,133.28,0.083556,16.66,0.079767,0.0031907,0.31907,25.08,133.28,16.66,0.31907,4.28433333333333,2.12266666666667,9.09421155555556,14.6554760889173,-2.00452391108269,-12.0319562489957,"CF-PETG","Flat",110,3,"CF PETG 110%_3.txt"
15.7096,133.5,0.083691,16.688,0.079903,0.0031961,0.31961,25.08,133.5,16.688,0.31961,4.28433333333333,2.12266666666667,9.09421155555556,14.6796673009488,-2.00833269905116,-12.0345919166536,"CF-PETG","Flat",110,3,"CF PETG 110%_3.txt"
15.7336,133.72,0.083827,16.715,0.080038,0.0032015,0.32015,25.08,133.72,16.715,0.32015,4.28433333333333,2.12266666666667,9.09421155555556,14.7038585129804,-2.01114148701963,-12.0319562489957,"CF-PETG","Flat",110,3,"CF PETG 110%_3.txt"
15.7577,133.94,0.083962,16.742,0.080174,0.003207,0.3207,25.08,133.94,16.742,0.3207,4.28433333333333,2.12266666666667,9.09421155555556,14.7280497250119,-2.01395027498811,-12.0293290824759,"CF-PETG","Flat",110,3,"CF PETG 110%_3.txt"
15.7818,134.15,0.084098,16.769,0.08031,0.0032124,0.32124,25.081,134.15,16.769,0.32124,4.28433333333333,2.12266666666667,9.09421155555556,14.7511413364965,-2.01785866350347,-12.033267717237,"CF-PETG","Flat",110,3,"CF PETG 110%_3.txt"
15.8059,134.37,0.084234,16.796,0.080445,0.0032178,0.32178,25.081,134.37,16.796,0.32178,4.28433333333333,2.12266666666667,9.09421155555556,14.7753325485281,-2.02066745147194,-12.0306468889732,"CF-PETG","Flat",110,3,"CF PETG 110%_3.txt"
15.83,134.59,0.084369,16.823,0.080581,0.0032232,0.32232,25.081,134.59,16.823,0.32232,4.28433333333333,2.12266666666667,9.09421155555556,14.7995237605596,-2.02347623944042,-12.0280344732831,"CF-PETG","Flat",110,3,"CF PETG 110%_3.txt"
15.8541,134.81,0.084505,16.851,0.080717,0.0032287,0.32287,25.081,134.81,16.851,0.32287,4.28433333333333,2.12266666666667,9.09421155555556,14.8237149725911,-2.02728502740889,-12.030651162595,"CF-PETG","Flat",110,3,"CF PETG 110%_3.txt"
15.8782,135.02,0.084641,16.878,0.080852,0.0032341,0.32341,25.081,135.02,16.878,0.32341,4.28433333333333,2.12266666666667,9.09421155555556,14.8468065840758,-2.03119341592425,-12.0345622462629,"CF-PETG","Flat",110,3,"CF PETG 110%_3.txt"
15.9023,135.24,0.084776,16.905,0.080988,0.0032395,0.32395,25.081,135.24,16.905,0.32395,4.28433333333333,2.12266666666667,9.09421155555556,14.8709977961073,-2.03400220389272,-12.0319562489957,"CF-PETG","Flat",110,3,"CF PETG 110%_3.txt"
15.9264,135.46,0.084912,16.932,0.081123,0.0032449,0.32449,25.081,135.46,16.932,0.32449,4.28433333333333,2.12266666666667,9.09421155555556,14.8951890081388,-2.0368109918612,-12.0293585628467,"CF-PETG","Flat",110,3,"CF PETG 110%_3.txt"
15.9505,135.68,0.085047,16.959,0.081259,0.0032504,0.32504,25.082,135.68,16.959,0.32504,4.28433333333333,2.12266666666667,9.09421155555556,14.9193802201703,-2.03961977982967,-12.02676914812,"CF-PETG","Flat",110,3,"CF PETG 110%_3.txt"
15.9746,135.89,0.085183,16.987,0.081395,0.0032558,0.32558,25.082,135.89,16.987,0.32558,4.28433333333333,2.12266666666667,9.09421155555556,14.942471831655,-2.04452816834503,-12.0358401621536,"CF-PETG","Flat",110,3,"CF PETG 110%_3.txt"
15.9987,136.11,0.085319,17.014,0.08153,0.0032612,0.32612,25.082,136.11,17.014,0.32612,4.28433333333333,2.12266666666667,9.09421155555556,14.9666630436865,-2.04733695631351,-12.0332488322176,"CF-PETG","Flat",110,3,"CF PETG 110%_3.txt"
16.0228,136.33,0.085454,17.041,0.081666,0.0032666,0.32666,25.082,136.33,17.041,0.32666,4.28433333333333,2.12266666666667,9.09421155555556,14.990854255718,-2.05014574428198,-12.0306657137608,"CF-PETG","Flat",110,3,"CF PETG 110%_3.txt"
16.0469,136.55,0.08559,17.068,0.081802,0.0032721,0.32721,25.082,136.55,17.068,0.32721,4.28433333333333,2.12266666666667,9.09421155555556,15.0150454677495,-2.05295453225045,-12.0280907678138,"CF-PETG","Flat",110,3,"CF PETG 110%_3.txt"
16.071,136.76,0.085726,17.095,0.081937,0.0032775,0.32775,25.082,136.76,17.095,0.32775,4.28433333333333,2.12266666666667,9.09421155555556,15.0381370792342,-2.05686292076582,-12.0319562489957,"CF-PETG","Flat",110,3,"CF PETG 110%_3.txt"
16.0951,136.98,0.085861,17.123,0.082073,0.0032829,0.32829,25.082,136.98,17.123,0.32829,4.28433333333333,2.12266666666667,9.09421155555556,15.0623282912657,-2.06067170873429,-12.0345249590276,"CF-PETG","Flat",110,3,"CF PETG 110%_3.txt"
16.1192,137.2,0.085997,17.15,0.082208,0.0032883,0.32883,25.083,137.2,17.15,0.32883,4.28433333333333,2.12266666666667,9.09421155555556,15.0865195032972,-2.06348049670276,-12.0319562489957,"CF-PETG","Flat",110,3,"CF PETG 110%_3.txt"
16.1433,137.42,0.086132,17.177,0.082344,0.0032938,0.32938,25.083,137.42,17.177,0.32938,4.28433333333333,2.12266666666667,9.09421155555556,15.1107107153288,-2.06628928467124,-12.029395614317,"CF-PETG","Flat",110,3,"CF PETG 110%_3.txt"
16.1673,137.63,0.086268,17.204,0.08248,0.0032992,0.32992,25.083,137.63,17.204,0.32992,4.28433333333333,2.12266666666667,9.09421155555556,15.1338023268134,-2.0701976731866,-12.0332345570019,"CF-PETG","Flat",110,3,"CF PETG 110%_3.txt"
16.1914,137.85,0.086404,17.231,0.082615,0.0033046,0.33046,25.083,137.85,17.231,0.33046,4.28433333333333,2.12266666666667,9.09421155555556,15.1579935388449,-2.07300646115508,-12.0306799440257,"CF-PETG","Flat",110,3,"CF PETG 110%_3.txt"
16.2155,138.07,0.086539,17.258,0.082751,0.00331,0.331,25.083,138.07,17.258,0.331,4.28433333333333,2.12266666666667,9.09421155555556,15.1821847508765,-2.07581524912355,-12.0281333243919,"CF-PETG","Flat",110,3,"CF PETG 110%_3.txt"
16.2396,138.28,0.086675,17.286,0.082887,0.0033155,0.33155,25.083,138.28,17.286,0.33155,4.28433333333333,2.12266666666667,9.09421155555556,15.2052763623611,-2.08072363763891,-12.0370452252627,"CF-PETG","Flat",110,3,"CF PETG 110%_3.txt"
16.2637,138.5,0.086811,17.313,0.083022,0.0033209,0.33209,25.083,138.5,17.313,0.33209,4.28433333333333,2.12266666666667,9.09421155555556,15.2294675743926,-2.08353242560738,-12.0344967689446,"CF-PETG","Flat",110,3,"CF PETG 110%_3.txt"
16.2878,138.72,0.086946,17.34,0.083158,0.0033263,0.33263,25.083,138.72,17.34,0.33263,4.28433333333333,2.12266666666667,9.09421155555556,15.2536587864241,-2.08634121357586,-12.0319562489957,"CF-PETG","Flat",110,3,"CF PETG 110%_3.txt"
