Repository: VipulKohinkar/3D-Printing-Parameter-Optimisation

# 3D Printing Parameter Optimisation: Impact of K-Value on Carbon-Reinforced PETG

## MSc Mechanical Engineering with Management

**Author:** Vipul Kohinkar  
**Project:** MEE7012-SUM  
**Date:** 27 August 2026

---

## Project Overview

This project investigates the influence of flow-rate multiplier (K-value) and build orientation on the tensile behaviour of PETG and carbon-fibre-reinforced PETG (CF-PETG) manufactured using fused deposition modelling (FDM).

The study compares an unreinforced thermoplastic, PETG, with a carbon-fibre-reinforced PETG composite to investigate whether the two materials respond differently to changes in material flow and build orientation.

---

File: 3_Experimental_data/Modulus/Recalculated Stress Strain/Recalculated_Stress_Strain_All_Data.csv (part 39 of 212)
"Time (s)","Load (N)","Machine Extension (mm)","Stress (MPa)","Extension from Preload (mm)","Strain","Percentage Strain","Gauge Length (mm)","Load_N","NEXYGEN_Stress_MPa","Percentage_Strain","Measured_Width_mm","Measured_Thickness_mm","Measured_Area_mm2","Recalculated_Stress_MPa","Stress_Difference_MPa","Stress_Difference_Percent","Material","Orientation","K","Sample","File"
16.3119,138.94,0.087082,17.367,0.083293,0.0033317,0.33317,25.084,138.94,17.367,0.33317,4.28433333333333,2.12266666666667,9.09421155555556,15.2778499984557,-2.08915000154433,-12.0294236284006,"CF-PETG","Flat",110,3,"CF PETG 110%_3.txt"
16.336,139.15,0.087217,17.394,0.083429,0.0033372,0.33372,25.084,139.15,17.394,0.33372,4.28433333333333,2.12266666666667,9.09421155555556,15.3009416099403,-2.09305839005969,-12.0332205936512,"CF-PETG","Flat",110,3,"CF PETG 110%_3.txt"
16.3601,139.37,0.087353,17.422,0.083565,0.0033426,0.33426,25.084,139.37,17.422,0.33426,4.28433333333333,2.12266666666667,9.09421155555556,15.3251328219718,-2.09686717802816,-12.035743186937,"CF-PETG","Flat",110,3,"CF PETG 110%_3.txt"
16.3842,139.59,0.087489,17.449,0.0837,0.003348,0.3348,25.084,139.59,17.449,0.3348,4.28433333333333,2.12266666666667,9.09421155555556,15.3493240340034,-2.09967596599664,-12.0332166083824,"CF-PETG","Flat",110,3,"CF PETG 110%_3.txt"
16.4083,139.81,0.087624,17.476,0.083836,0.0033534,0.33534,25.084,139.81,17.476,0.33534,4.28433333333333,2.12266666666667,9.09421155555556,15.3735152460349,-2.10248475396511,-12.030697836834,"CF-PETG","Flat",110,3,"CF PETG 110%_3.txt"
16.4324,140.02,0.08776,17.503,0.083971,0.0033589,0.33589,25.084,140.02,17.503,0.33589,4.28433333333333,2.12266666666667,9.09421155555556,15.3966068575195,-2.10639314248047,-12.0344691908843,"CF-PETG","Flat",110,3,"CF PETG 110%_3.txt"
16.4565,140.24,0.087895,17.53,0.084107,0.0033643,0.33643,25.084,140.24,17.53,0.33643,4.28433333333333,2.12266666666667,9.09421155555556,15.4207980695511,-2.10920193044895,-12.0319562489957,"CF-PETG","Flat",110,3,"CF PETG 110%_3.txt"
16.4806,140.44,0.088031,17.555,0.084243,0.0033697,0.33697,25.085,140.44,17.555,0.33697,4.28433333333333,2.12266666666667,9.09421155555556,15.4427900804888,-2.1122099195112,-12.0319562489957,"CF-PETG","Flat",110,3,"CF PETG 110%_3.txt"
16.5047,140.6,0.088167,17.575,0.084378,0.0033751,0.33751,25.085,140.6,17.575,0.33751,4.28433333333333,2.12266666666667,9.09421155555556,15.460383689239,-2.114616310761,-12.0319562489957,"CF-PETG","Flat",110,3,"CF PETG 110%_3.txt"
16.5288,140.76,0.088302,17.594,0.084514,0.0033806,0.33806,25.085,140.76,17.594,0.33806,4.28433333333333,2.12266666666667,9.09421155555556,15.4779772979892,-2.1160227020108,-12.0269563601841,"CF-PETG","Flat",110,3,"CF PETG 110%_3.txt"
16.5529,140.91,0.088438,17.614,0.08465,0.003386,0.3386,25.085,140.91,17.614,0.3386,4.28433333333333,2.12266666666667,9.09421155555556,15.4944713061925,-2.11952869380748,-12.0332048019046,"CF-PETG","Flat",110,3,"CF PETG 110%_3.txt"
16.577,141.07,0.088574,17.634,0.084785,0.0033914,0.33914,25.085,141.07,17.634,0.33914,4.28433333333333,2.12266666666667,9.09421155555556,15.5120649149427,-2.12193508505728,-12.0332033858301,"CF-PETG","Flat",110,3,"CF PETG 110%_3.txt"
16.601,141.23,0.088709,17.653,0.084921,0.0033968,0.33968,25.085,141.23,17.653,0.33968,4.28433333333333,2.12266666666667,9.09421155555556,15.5296585236929,-2.12334147630708,-12.0282188653888,"CF-PETG","Flat",110,3,"CF PETG 110%_3.txt"
16.6251,141.39,0.088845,17.673,0.085056,0.0034023,0.34023,25.085,141.39,17.673,0.34023,4.28433333333333,2.12266666666667,9.09421155555556,15.5472521324431,-2.12574786755688,-12.0282230948728,"CF-PETG","Flat",110,3,"CF PETG 110%_3.txt"
16.6492,141.54,0.08898,17.693,0.085192,0.0034077,0.34077,25.085,141.54,17.693,0.34077,4.28433333333333,2.12266666666667,9.09421155555556,15.5637461406464,-2.12925385935357,-12.0344422051295,"CF-PETG","Flat",110,3,"CF PETG 110%_3.txt"
16.6733,141.7,0.089116,17.713,0.085328,0.0034131,0.34131,25.086,141.7,17.713,0.34131,4.28433333333333,2.12266666666667,9.09421155555556,15.5813397493966,-2.13166025060337,-12.0344393982011,"CF-PETG","Flat",110,3,"CF PETG 110%_3.txt"
16.6974,141.86,0.089252,17.732,0.085463,0.0034185,0.34185,25.086,141.86,17.732,0.34185,4.28433333333333,2.12266666666667,9.09421155555556,15.5989333581468,-2.13306664185316,-12.0294757605073,"CF-PETG","Flat",110,3,"CF PETG 110%_3.txt"
16.7215,142.06,0.089387,17.757,0.085599,0.003424,0.3424,25.086,142.06,17.757,0.3424,4.28433333333333,2.12266666666667,9.09421155555556,15.6209253690846,-2.13607463091541,-12.0294792527759,"CF-PETG","Flat",110,3,"CF PETG 110%_3.txt"
16.7456,142.27,0.089523,17.784,0.085735,0.0034294,0.34294,25.086,142.27,17.784,0.34294,4.28433333333333,2.12266666666667,9.09421155555556,15.6440169805692,-2.13998301943077,-12.0331928667947,"CF-PETG","Flat",110,3,"CF PETG 110%_3.txt"
16.7697,142.48,0.089659,17.81,0.08587,0.0034348,0.34348,25.086,142.48,17.81,0.34348,4.28433333333333,2.12266666666667,9.09421155555556,15.6671085920539,-2.14289140794614,-12.0319562489957,"CF-PETG","Flat",110,3,"CF PETG 110%_3.txt"
16.7938,142.69,0.089794,17.837,0.086006,0.0034402,0.34402,25.086,142.69,17.837,0.34402,4.28433333333333,2.12266666666667,9.09421155555556,15.6902002035385,-2.1467997964615,-12.0356550791136,"CF-PETG","Flat",110,3,"CF PETG 110%_3.txt"
16.8179,142.91,0.08993,17.863,0.086141,0.0034457,0.34457,25.086,142.91,17.863,0.34457,4.28433333333333,2.12266666666667,9.09421155555556,15.71439141557,-2.14860858442997,-12.0282628026086,"CF-PETG","Flat",110,3,"CF PETG 110%_3.txt"
16.842,143.12,0.090065,17.89,0.086277,0.0034511,0.34511,25.087,143.12,17.89,0.34511,4.28433333333333,2.12266666666667,9.09421155555556,15.7374830270547,-2.15251697294533,-12.0319562489957,"CF-PETG","Flat",110,3,"CF PETG 110%_3.txt"
16.8661,143.33,0.090201,17.916,0.086413,0.0034565,0.34565,25.087,143.33,17.916,0.34565,4.28433333333333,2.12266666666667,9.09421155555556,15.7605746385393,-2.15542536146069,-12.0307287422454,"CF-PETG","Flat",110,3,"CF PETG 110%_3.txt"
16.8902,143.54,0.090337,17.943,0.086548,0.0034619,0.34619,25.087,143.54,17.943,0.34619,4.28433333333333,2.12266666666667,9.09421155555556,15.7836662500239,-2.15933374997606,-12.0344075682776,"CF-PETG","Flat",110,3,"CF PETG 110%_3.txt"
16.9143,143.76,0.090472,17.97,0.086684,0.0034674,0.34674,25.087,143.76,17.97,0.34674,4.28433333333333,2.12266666666667,9.09421155555556,15.8078574620555,-2.16214253794453,-12.0319562489957,"CF-PETG","Flat",110,3,"CF PETG 110%_3.txt"
16.9384,143.97,0.090608,17.996,0.08682,0.0034728,0.34728,25.087,143.97,17.996,0.34728,4.28433333333333,2.12266666666667,9.09421155555556,15.8309490735401,-2.16505092645989,-12.0307341990436,"CF-PETG","Flat",110,3,"CF PETG 110%_3.txt"
16.9625,144.18,0.090744,18.023,0.086955,0.0034782,0.34782,25.087,144.18,18.023,0.34782,4.28433333333333,2.12266666666667,9.09421155555556,15.8540406850247,-2.16895931497525,-12.0343966874286,"CF-PETG","Flat",110,3,"CF PETG 110%_3.txt"
16.9866,144.39,0.090879,18.049,0.087091,0.0034836,0.34836,25.087,144.39,18.049,0.34836,4.28433333333333,2.12266666666667,9.09421155555556,15.8771322965094,-2.17186770349061,-12.0331747104583,"CF-PETG","Flat",110,3,"CF PETG 110%_3.txt"
17.0107,144.61,0.091015,18.076,0.087226,0.0034891,0.34891,25.088,144.61,18.076,0.34891,4.28433333333333,2.12266666666667,9.09421155555556,15.9013235085409,-2.17467649145909,-12.0307396075409,"CF-PETG","Flat",110,3,"CF PETG 110%_3.txt"
17.0347,144.82,0.09115,18.102,0.087362,0.0034945,0.34945,25.088,144.82,18.102,0.34945,4.28433333333333,2.12266666666667,9.09421155555556,15.9244151200256,-2.17758487997445,-12.0295264610234,"CF-PETG","Flat",110,3,"CF PETG 110%_3.txt"
17.0588,145.03,0.091286,18.129,0.087498,0.0034999,0.34999,25.088,145.03,18.129,0.34999,4.28433333333333,2.12266666666667,9.09421155555556,15.9475067315102,-2.18149326848981,-12.0331693336081,"CF-PETG","Flat",110,3,"CF PETG 110%_3.txt"
17.0829,145.24,0.091422,18.155,0.087633,0.0035053,0.35053,25.088,145.24,18.155,0.35053,4.28433333333333,2.12266666666667,9.09421155555556,15.9705983429948,-2.18440165700517,-12.0319562489957,"CF-PETG","Flat",110,3,"CF PETG 110%_3.txt"
17.107,145.46,0.091557,18.182,0.087769,0.0035108,0.35108,25.088,145.46,18.182,0.35108,4.28433333333333,2.12266666666667,9.09421155555556,15.9947895550264,-2.18721044497364,-12.0295371519835,"CF-PETG","Flat",110,3,"CF PETG 110%_3.txt"
17.1311,145.67,0.091693,18.209,0.087905,0.0035162,0.35162,25.088,145.67,18.209,0.35162,4.28433333333333,2.12266666666667,9.09421155555556,16.017881166511,-2.19111883348901,-12.0331640040036,"CF-PETG","Flat",110,3,"CF PETG 110%_3.txt"
17.1552,145.88,0.091829,18.235,0.08804,0.0035216,0.35216,25.088,145.88,18.235,0.35216,4.28433333333333,2.12266666666667,9.09421155555556,16.0409727779956,-2.19402722200437,-12.0319562489957,"CF-PETG","Flat",110,3,"CF PETG 110%_3.txt"
17.1793,146.09,0.091964,18.262,0.088176,0.003527,0.3527,25.088,146.09,18.262,0.3527,4.28433333333333,2.12266666666667,9.09421155555556,16.0640643894803,-2.19793561051973,-12.0355689985748,"CF-PETG","Flat",110,3,"CF PETG 110%_3.txt"
17.2034,146.31,0.0921,18.288,0.088311,0.0035325,0.35325,25.089,146.31,18.288,0.35325,4.28433333333333,2.12266666666667,9.09421155555556,16.0882556015118,-2.1997443984882,-12.0283486356529,"CF-PETG","Flat",110,3,"CF PETG 110%_3.txt"
17.2275,146.52,0.092235,18.315,0.088447,0.0035379,0.35379,25.089,146.52,18.315,0.35379,4.28433333333333,2.12266666666667,9.09421155555556,16.1113472129964,-2.20365278700356,-12.0319562489957,"CF-PETG","Flat",110,3,"CF PETG 110%_3.txt"
17.2516,146.73,0.092371,18.341,0.088583,0.0035433,0.35433,25.089,146.73,18.341,0.35433,4.28433333333333,2.12266666666667,9.09421155555556,16.1344388244811,-2.20656117551893,-12.030757186189,"CF-PETG","Flat",110,3,"CF PETG 110%_3.txt"
17.2757,146.94,0.092507,18.368,0.088718,0.0035487,0.35487,25.089,146.94,18.368,0.35487,4.28433333333333,2.12266666666667,9.09421155555556,16.1575304359657,-2.21046956403428,-12.0343508494898,"CF-PETG","Flat",110,3,"CF PETG 110%_3.txt"
17.2998,147.15,0.092642,18.394,0.088854,0.0035542,0.35542,25.089,147.15,18.394,0.35542,4.28433333333333,2.12266666666667,9.09421155555556,16.1806220474504,-2.21337795254965,-12.0331518568536,"CF-PETG","Flat",110,3,"CF PETG 110%_3.txt"
17.3239,147.37,0.092778,18.421,0.08899,0.0035596,0.35596,25.089,147.37,18.421,0.35596,4.28433333333333,2.12266666666667,9.09421155555556,16.2048132594819,-2.21618674051812,-12.0307623935624,"CF-PETG","Flat",110,3,"CF PETG 110%_3.txt"
17.348,147.58,0.092914,18.447,0.089125,0.003565,0.3565,25.089,147.58,18.447,0.3565,4.28433333333333,2.12266666666667,9.09421155555556,16.2279048709665,-2.21909512903348,-12.029571903472,"CF-PETG","Flat",110,3,"CF PETG 110%_3.txt"
17.3721,147.79,0.093045,18.474,0.089257,0.0035703,0.35703,25.09,147.79,18.474,0.35703,4.28433333333333,2.12266666666667,9.09421155555556,16.2509964824512,-2.22300351754885,-12.033146679381,"CF-PETG","Flat",110,3,"CF PETG 110%_3.txt"
17.3962,148,0.093174,18.501,0.089385,0.0035754,0.35754,25.09,148,18.501,0.35754,4.28433333333333,2.12266666666667,9.09421155555556,16.2740880939358,-2.22691190606421,-12.0367110213729,"CF-PETG","Flat",110,3,"CF PETG 110%_3.txt"
17.4203,148.22,0.093302,18.527,0.089514,0.0035805,0.35805,25.09,148.22,18.527,0.35805,4.28433333333333,2.12266666666667,9.09421155555556,16.2982793059673,-2.22872069403268,-12.0295821991293,"CF-PETG","Flat",110,3,"CF PETG 110%_3.txt"
17.4444,148.43,0.09343,18.554,0.089642,0.0035857,0.35857,25.09,148.43,18.554,0.35857,4.28433333333333,2.12266666666667,9.09421155555556,16.321370917452,-2.23262908254804,-12.0331415465562,"CF-PETG","Flat",110,3,"CF PETG 110%_3.txt"
17.4684,148.64,0.093559,18.58,0.08977,0.0035908,0.35908,25.09,148.64,18.58,0.35908,4.28433333333333,2.12266666666667,9.09421155555556,16.3444625289366,-2.2355374710634,-12.0319562489957,"CF-PETG","Flat",110,3,"CF PETG 110%_3.txt"
17.4925,148.85,0.093687,18.607,0.089899,0.003596,0.3596,25.09,148.85,18.607,0.3596,4.28433333333333,2.12266666666667,9.09421155555556,16.3675541404212,-2.23944585957877,-12.0355020131067,"CF-PETG","Flat",110,3,"CF PETG 110%_3.txt"
17.5166,149.07,0.093816,18.633,0.090027,0.0036011,0.36011,25.09,149.07,18.633,0.36011,4.28433333333333,2.12266666666667,9.09421155555556,16.3917453524528,-2.24125464754724,-12.028415432551,"CF-PETG","Flat",110,3,"CF PETG 110%_3.txt"
17.5407,149.28,0.093944,18.66,0.090156,0.0036062,0.36062,25.09,149.28,18.66,0.36062,4.28433333333333,2.12266666666667,9.09421155555556,16.4148369639374,-2.2451630360626,-12.0319562489957,"CF-PETG","Flat",110,3,"CF PETG 110%_3.txt"
17.5648,149.49,0.094072,18.686,0.090284,0.0036114,0.36114,25.091,149.49,18.686,0.36114,4.28433333333333,2.12266666666667,9.09421155555556,16.437928575422,-2.24807142457796,-12.0307793245101,"CF-PETG","Flat",110,3,"CF PETG 110%_3.txt"
17.5889,149.7,0.094201,18.713,0.090412,0.0036165,0.36165,25.091,149.7,18.713,0.36165,4.28433333333333,2.12266666666667,9.09421155555556,16.4610201869067,-2.25197981309332,-12.0343067017225,"CF-PETG","Flat",110,3,"CF PETG 110%_3.txt"
17.613,149.92,0.094329,18.74,0.090541,0.0036216,0.36216,25.091,149.92,18.74,0.36216,4.28433333333333,2.12266666666667,9.09421155555556,16.4852113989382,-2.2547886010618,-12.0319562489957,"CF-PETG","Flat",110,3,"CF PETG 110%_3.txt"
17.6371,150.13,0.094457,18.766,0.090669,0.0036268,0.36268,25.091,150.13,18.766,0.36268,4.28433333333333,2.12266666666667,9.09421155555556,16.5083030104228,-2.25769698957716,-12.0307843417732,"CF-PETG","Flat",110,3,"CF PETG 110%_3.txt"
17.6612,150.34,0.094586,18.793,0.090797,0.0036319,0.36319,25.091,150.34,18.793,0.36319,4.28433333333333,2.12266666666667,9.09421155555556,16.5313946219075,-2.26160537809252,-12.0342966960704,"CF-PETG","Flat",110,3,"CF PETG 110%_3.txt"
17.6853,150.55,0.094714,18.819,0.090926,0.003637,0.3637,25.091,150.55,18.819,0.3637,4.28433333333333,2.12266666666667,9.09421155555556,16.5544862333921,-2.26451376660788,-12.0331248557728,"CF-PETG","Flat",110,3,"CF PETG 110%_3.txt"
17.7094,150.77,0.094842,18.846,0.091054,0.0036422,0.36422,25.091,150.77,18.846,0.36422,4.28433333333333,2.12266666666667,9.09421155555556,16.5786774454236,-2.26732255457635,-12.0307893164404,"CF-PETG","Flat",110,3,"CF PETG 110%_3.txt"
17.7335,150.98,0.094971,18.872,0.091182,0.0036473,0.36473,25.091,150.98,18.872,0.36473,4.28433333333333,2.12266666666667,9.09421155555556,16.6017690569083,-2.27023094309171,-12.0296255992566,"CF-PETG","Flat",110,3,"CF PETG 110%_3.txt"
17.7576,151.19,0.095099,18.899,0.091311,0.0036524,0.36524,25.092,151.19,18.899,0.36524,4.28433333333333,2.12266666666667,9.09421155555556,16.6248606683929,-2.27413933160708,-12.0331199090273,"CF-PETG","Flat",110,3,"CF PETG 110%_3.txt"
17.7817,151.4,0.095228,18.925,0.091439,0.0036576,0.36576,25.092,151.4,18.925,0.36576,4.28433333333333,2.12266666666667,9.09421155555556,16.6479522798776,-2.27704772012244,-12.0319562489957,"CF-PETG","Flat",110,3,"CF PETG 110%_3.txt"
17.8058,151.62,0.095356,18.952,0.091568,0.0036627,0.36627,25.092,151.62,18.952,0.36627,4.28433333333333,2.12266666666667,9.09421155555556,16.6721434919091,-2.27985650809091,-12.0296354373729,"CF-PETG","Flat",110,3,"CF PETG 110%_3.txt"
17.8299,151.83,0.095484,18.978,0.091696,0.0036678,0.36678,25.092,151.83,18.978,0.36678,4.28433333333333,2.12266666666667,9.09421155555556,16.6952351033937,-2.28276489660627,-12.0284798008551,"CF-PETG","Flat",110,3,"CF PETG 110%_3.txt"
17.854,152.04,0.095613,19.005,0.091824,0.003673,0.3673,25.092,152.04,19.005,0.3673,4.28433333333333,2.12266666666667,9.09421155555556,16.7183267148784,-2.28667328512163,-12.0319562489957,"CF-PETG","Flat",110,3,"CF PETG 110%_3.txt"
17.878,152.25,0.095741,19.032,0.091953,0.0036781,0.36781,25.092,152.25,19.032,0.36781,4.28433333333333,2.12266666666667,9.09421155555556,16.741418326363,-2.290581673637,-12.0354228333176,"CF-PETG","Flat",110,3,"CF PETG 110%_3.txt"
17.9021,152.46,0.095869,19.058,0.092081,0.0036832,0.36832,25.092,152.46,19.058,0.36832,4.28433333333333,2.12266666666667,9.09421155555556,16.7645099378476,-2.29349006215235,-12.0342641523368,"CF-PETG","Flat",110,3,"CF PETG 110%_3.txt"
17.9262,152.68,0.095998,19.085,0.092209,0.0036884,0.36884,25.093,152.68,19.085,0.36884,4.28433333333333,2.12266666666667,9.09421155555556,16.7887011498792,-2.29629885012083,-12.0319562489957,"CF-PETG","Flat",110,3,"CF PETG 110%_3.txt"
17.9503,152.89,0.096126,19.111,0.092338,0.0036935,0.36935,25.093,152.89,19.111,0.36935,4.28433333333333,2.12266666666667,9.09421155555556,16.8117927613638,-2.2992072386362,-12.0308054975469,"CF-PETG","Flat",110,3,"CF PETG 110%_3.txt"
17.9744,153.1,0.096254,19.138,0.092466,0.0036986,0.36986,25.093,153.1,19.138,0.36986,4.28433333333333,2.12266666666667,9.09421155555556,16.8348843728484,-2.30311562715156,-12.0342545049198,"CF-PETG","Flat",110,3,"CF PETG 110%_3.txt"
17.9985,153.31,0.096383,19.164,0.092594,0.0037038,0.37038,25.093,153.31,19.164,0.37038,4.28433333333333,2.12266666666667,9.09421155555556,16.8579759843331,-2.30602401566692,-12.0331038179238,"CF-PETG","Flat",110,3,"CF PETG 110%_3.txt"
18.0226,153.53,0.096511,19.191,0.092723,0.0037089,0.37089,25.093,153.53,19.191,0.37089,4.28433333333333,2.12266666666667,9.09421155555556,16.8821671963646,-2.30883280363539,-12.0308102945932,"CF-PETG","Flat",110,3,"CF PETG 110%_3.txt"
18.0467,153.74,0.09664,19.217,0.092851,0.003714,0.3714,25.093,153.74,19.217,0.3714,4.28433333333333,2.12266666666667,9.09421155555556,16.9052588078493,-2.31174119215075,-12.0296674410717,"CF-PETG","Flat",110,3,"CF PETG 110%_3.txt"
18.0708,153.95,0.096768,19.244,0.09298,0.0037192,0.37192,25.093,153.95,19.244,0.37192,4.28433333333333,2.12266666666667,9.09421155555556,16.9283504193339,-2.31564958066611,-12.0330990473192,"CF-PETG","Flat",110,3,"CF PETG 110%_3.txt"
18.0949,154.16,0.096896,19.27,0.093108,0.0037243,0.37243,25.093,154.16,19.27,0.37243,4.28433333333333,2.12266666666667,9.09421155555556,16.9514420308185,-2.31855796918147,-12.0319562489957,"CF-PETG","Flat",110,3,"CF PETG 110%_3.txt"
18.119,154.38,0.097025,19.297,0.093236,0.0037295,0.37295,25.094,154.38,19.297,0.37295,4.28433333333333,2.12266666666667,9.09421155555556,16.9756332428501,-2.32136675714995,-12.0296769298334,"CF-PETG","Flat",110,3,"CF PETG 110%_3.txt"
18.1431,154.59,0.097153,19.324,0.093365,0.0037346,0.37346,25.094,154.59,19.324,0.37346,4.28433333333333,2.12266666666667,9.09421155555556,16.9987248543347,-2.32527514566531,-12.0330943162146,"CF-PETG","Flat",110,3,"CF PETG 110%_3.txt"
18.1672,154.8,0.097281,19.35,0.093493,0.0037397,0.37397,25.094,154.8,19.35,0.37397,4.28433333333333,2.12266666666667,9.09421155555556,17.0218164658193,-2.32818353418067,-12.0319562489957,"CF-PETG","Flat",110,3,"CF PETG 110%_3.txt"
18.1913,155.01,0.09741,19.377,0.093621,0.0037449,0.37449,25.094,155.01,19.377,0.37449,4.28433333333333,2.12266666666667,9.09421155555556,17.044908077304,-2.33209192269603,-12.0353611121228,"CF-PETG","Flat",110,3,"CF PETG 110%_3.txt"
18.2154,155.23,0.097538,19.403,0.09375,0.00375,0.375,25.094,155.23,19.403,0.375,4.28433333333333,2.12266666666667,9.09421155555556,17.0690992893355,-2.3339007106645,-12.0285559483817,"CF-PETG","Flat",110,3,"CF PETG 110%_3.txt"
18.2395,155.44,0.097666,19.43,0.093878,0.0037551,0.37551,25.094,155.44,19.43,0.37551,4.28433333333333,2.12266666666667,9.09421155555556,17.0921909008201,-2.33780909917987,-12.0319562489957,"CF-PETG","Flat",110,3,"CF PETG 110%_3.txt"
18.2636,155.64,0.097795,19.455,0.094006,0.0037603,0.37603,25.094,155.64,19.455,0.37603,4.28433333333333,2.12266666666667,9.09421155555556,17.1141829117579,-2.34081708824212,-12.0319562489957,"CF-PETG","Flat",110,3,"CF PETG 110%_3.txt"
18.2877,155.85,0.097923,19.481,0.094135,0.0037654,0.37654,25.094,155.85,19.481,0.37654,4.28433333333333,2.12266666666667,9.09421155555556,17.1372745232425,-2.34372547675748,-12.0308273536137,"CF-PETG","Flat",110,3,"CF PETG 110%_3.txt"
18.3117,156.06,0.098052,19.507,0.094263,0.0037705,0.37705,25.095,156.06,19.507,0.37705,4.28433333333333,2.12266666666667,9.09421155555556,17.1603661347272,-2.34663386527284,-12.029701467539,"CF-PETG","Flat",110,3,"CF PETG 110%_3.txt"
18.3358,156.26,0.09818,19.533,0.094392,0.0037757,0.37757,25.095,156.26,19.533,0.37757,4.28433333333333,2.12266666666667,9.09421155555556,17.1823581456649,-2.35064185433509,-12.0342080291562,"CF-PETG","Flat",110,3,"CF PETG 110%_3.txt"
18.3599,156.47,0.098308,19.559,0.09452,0.0037808,0.37808,25.095,156.47,19.559,0.37808,4.28433333333333,2.12266666666667,9.09421155555556,17.2054497571496,-2.35355024285045,-12.0330806424176,"CF-PETG","Flat",110,3,"CF PETG 110%_3.txt"
18.384,156.68,0.098437,19.584,0.094648,0.0037859,0.37859,25.095,156.68,19.584,0.37859,4.28433333333333,2.12266666666667,9.09421155555556,17.2285413686342,-2.35545863136581,-12.0274644166963,"CF-PETG","Flat",110,3,"CF PETG 110%_3.txt"
18.4081,156.88,0.098565,19.61,0.094777,0.0037911,0.37911,25.095,156.88,19.61,0.37911,4.28433333333333,2.12266666666667,9.09421155555556,17.2505333795719,-2.35946662042806,-12.0319562489957,"CF-PETG","Flat",110,3,"CF PETG 110%_3.txt"
18.4322,157.09,0.098693,19.636,0.094905,0.0037962,0.37962,25.095,157.09,19.636,0.37962,4.28433333333333,2.12266666666667,9.09421155555556,17.2736249910566,-2.36237500894342,-12.0308362647353,"CF-PETG","Flat",110,3,"CF PETG 110%_3.txt"
18.4563,157.29,0.098822,19.662,0.095033,0.0038013,0.38013,25.095,157.29,19.662,0.38013,4.28433333333333,2.12266666666667,9.09421155555556,17.2956170019943,-2.36638299800567,-12.0353117587512,"CF-PETG","Flat",110,3,"CF PETG 110%_3.txt"
18.4804,157.5,0.09895,19.688,0.095162,0.0038065,0.38065,25.095,157.5,19.688,0.38065,4.28433333333333,2.12266666666667,9.09421155555556,17.318708613479,-2.36929138652103,-12.0341903013055,"CF-PETG","Flat",110,3,"CF PETG 110%_3.txt"
18.5045,157.71,0.099078,19.713,0.09529,0.0038116,0.38116,25.096,157.71,19.713,0.38116,4.28433333333333,2.12266666666667,9.09421155555556,17.3418002249636,-2.37119977503639,-12.0286094203642,"CF-PETG","Flat",110,3,"CF PETG 110%_3.txt"
18.5286,157.91,0.099207,19.739,0.095418,0.0038167,0.38167,25.096,157.91,19.739,0.38167,4.28433333333333,2.12266666666667,9.09421155555556,17.3637922359014,-2.37520776409864,-12.0330703890706,"CF-PETG","Flat",110,3,"CF PETG 110%_3.txt"
18.5527,158.12,0.099335,19.765,0.095547,0.0038219,0.38219,25.096,158.12,19.765,0.38219,4.28433333333333,2.12266666666667,9.09421155555556,17.386883847386,-2.378116152614,-12.0319562489957,"CF-PETG","Flat",110,3,"CF PETG 110%_3.txt"
18.5768,158.33,0.099464,19.791,0.095675,0.003827,0.3827,25.096,158.33,19.791,0.3827,4.28433333333333,2.12266666666667,9.09421155555556,17.4099754588706,-2.38102454112936,-12.0308450362759,"CF-PETG","Flat",110,3,"CF PETG 110%_3.txt"
18.6009,158.53,0.099592,19.817,0.095804,0.0038321,0.38321,25.096,158.53,19.817,0.38321,4.28433333333333,2.12266666666667,9.09421155555556,17.4319674698084,-2.38503253019161,-12.0352855134057,"CF-PETG","Flat",110,3,"CF PETG 110%_3.txt"
18.625,158.74,0.09972,19.842,0.095932,0.0038373,0.38373,25.096,158.74,19.842,0.38373,4.28433333333333,2.12266666666667,9.09421155555556,17.455059081293,-2.38694091870697,-12.0297395358682,"CF-PETG","Flat",110,3,"CF PETG 110%_3.txt"
18.6491,158.95,0.099849,19.868,0.09606,0.0038424,0.38424,25.096,158.95,19.868,0.38424,4.28433333333333,2.12266666666667,9.09421155555556,17.4781506927777,-2.38984930722233,-12.0286355306137,"CF-PETG","Flat",110,3,"CF PETG 110%_3.txt"
18.6732,159.15,0.099977,19.894,0.096189,0.0038475,0.38475,25.096,159.15,19.894,0.38475,4.28433333333333,2.12266666666667,9.09421155555556,17.5001427037154,-2.39385729628458,-12.0330617084778,"CF-PETG","Flat",110,3,"CF PETG 110%_3.txt"
18.6973,159.36,0.10011,19.92,0.096317,0.0038527,0.38527,25.097,159.36,19.92,0.38527,4.28433333333333,2.12266666666667,9.09421155555556,17.5232343152001,-2.39676568479995,-12.0319562489957,"CF-PETG","Flat",110,3,"CF PETG 110%_3.txt"
18.7214,159.57,0.10023,19.946,0.096445,0.0038578,0.38578,25.097,159.57,19.946,0.38578,4.28433333333333,2.12266666666667,9.09421155555556,17.5463259266847,-2.39967407331531,-12.0308536714896,"CF-PETG","Flat",110,3,"CF PETG 110%_3.txt"
18.7454,159.77,0.10036,19.971,0.096574,0.003863,0.3863,25.097,159.77,19.971,0.3863,4.28433333333333,2.12266666666667,9.09421155555556,17.5683179376224,-2.40268206237755,-12.0308550517128,"CF-PETG","Flat",110,3,"CF PETG 110%_3.txt"
18.7695,159.98,0.10049,19.997,0.096702,0.0038681,0.38681,25.097,159.98,19.997,0.38681,4.28433333333333,2.12266666666667,9.09421155555556,17.5914095491071,-2.40559045089292,-12.0297567179723,"CF-PETG","Flat",110,3,"CF PETG 110%_3.txt"
18.7936,160.18,0.10062,20.023,0.09683,0.0038732,0.38732,25.097,160.18,20.023,0.38732,4.28433333333333,2.12266666666667,9.09421155555556,17.6134015600448,-2.40959843995516,-12.0341529239133,"CF-PETG","Flat",110,3,"CF PETG 110%_3.txt"
18.8177,160.39,0.10075,20.049,0.096959,0.0038784,0.38784,25.097,160.39,20.049,0.38784,4.28433333333333,2.12266666666667,9.09421155555556,17.6364931715295,-2.41250682847053,-12.0330531621055,"CF-PETG","Flat",110,3,"CF PETG 110%_3.txt"
18.8418,160.6,0.10088,20.075,0.097087,0.0038835,0.38835,25.097,160.6,20.075,0.38835,4.28433333333333,2.12266666666667,9.09421155555556,17.6595847830141,-2.41541521698589,-12.0319562489957,"CF-PETG","Flat",110,3,"CF PETG 110%_3.txt"
18.8659,160.8,0.101,20.101,0.097216,0.0038886,0.38886,25.098,160.8,20.101,0.38886,4.28433333333333,2.12266666666667,9.09421155555556,17.6815767939519,-2.41942320604814,-12.0363325508588,"CF-PETG","Flat",110,3,"CF PETG 110%_3.txt"
18.89,161.01,0.10113,20.126,0.097344,0.0038938,0.38938,25.098,161.01,20.126,0.38938,4.28433333333333,2.12266666666667,9.09421155555556,17.7046684054365,-2.4213315945635,-12.0308635325624,"CF-PETG","Flat",110,3,"CF PETG 110%_3.txt"
18.9141,161.22,0.10126,20.152,0.097472,0.0038989,0.38989,25.098,161.22,20.152,0.38989,4.28433333333333,2.12266666666667,9.09421155555556,17.7277600169211,-2.42423998307886,-12.0297736357625,"CF-PETG","Flat",110,3,"CF PETG 110%_3.txt"
18.9382,161.42,0.10139,20.178,0.097601,0.003904,0.3904,25.098,161.42,20.178,0.3904,4.28433333333333,2.12266666666667,9.09421155555556,17.7497520278589,-2.42824797214111,-12.0341360498618,"CF-PETG","Flat",110,3,"CF PETG 110%_3.txt"
18.9623,161.63,0.10152,20.204,0.097729,0.0039092,0.39092,25.098,161.63,20.204,0.39092,4.28433333333333,2.12266666666667,9.09421155555556,17.7728436393435,-2.43115636065647,-12.0330447468643,"CF-PETG","Flat",110,3,"CF PETG 110%_3.txt"
18.9864,161.84,0.10165,20.23,0.097857,0.0039143,0.39143,25.098,161.84,20.23,0.39143,4.28433333333333,2.12266666666667,9.09421155555556,17.7959352508282,-2.43406474917183,-12.0319562489957,"CF-PETG","Flat",110,3,"CF PETG 110%_3.txt"
19.0105,162.04,0.10177,20.255,0.097986,0.0039194,0.39194,25.098,162.04,20.255,0.39194,4.28433333333333,2.12266666666667,9.09421155555556,17.8179272617659,-2.43707273823408,-12.0319562489957,"CF-PETG","Flat",110,3,"CF PETG 110%_3.txt"
19.0346,162.25,0.1019,20.281,0.098114,0.0039246,0.39246,25.098,162.25,20.281,0.39246,4.28433333333333,2.12266666666667,9.09421155555556,17.8410188732506,-2.43998112674944,-12.0308718837801,"CF-PETG","Flat",110,3,"CF PETG 110%_3.txt"
19.0587,162.46,0.10203,20.307,0.098243,0.0039297,0.39297,25.099,162.46,20.307,0.39297,4.28433333333333,2.12266666666667,9.09421155555556,17.8641104847352,-2.4428895152648,-12.0297902952913,"CF-PETG","Flat",110,3,"CF PETG 110%_3.txt"
19.0828,162.66,0.10216,20.333,0.098371,0.0039348,0.39348,25.099,162.66,20.333,0.39348,4.28433333333333,2.12266666666667,9.09421155555556,17.8861024956729,-2.44689750432705,-12.0341194330746,"CF-PETG","Flat",110,3,"CF PETG 110%_3.txt"
19.1069,162.87,0.10229,20.359,0.098499,0.00394,0.394,25.099,162.87,20.359,0.394,4.28433333333333,2.12266666666667,9.09421155555556,17.9091941071576,-2.44980589284242,-12.0330364597594,"CF-PETG","Flat",110,3,"CF PETG 110%_3.txt"
19.131,163.07,0.10242,20.384,0.098628,0.0039451,0.39451,25.099,163.07,20.384,0.39451,4.28433333333333,2.12266666666667,9.09421155555556,17.9311861180953,-2.45281388190466,-12.0330351349326,"CF-PETG","Flat",110,3,"CF PETG 110%_3.txt"
19.1551,163.28,0.10254,20.41,0.098756,0.0039502,0.39502,25.099,163.28,20.41,0.39502,4.28433333333333,2.12266666666667,9.09421155555556,17.95427772958,-2.45572227042003,-12.0319562489957,"CF-PETG","Flat",110,3,"CF PETG 110%_3.txt"
19.1791,163.49,0.10267,20.436,0.098884,0.0039554,0.39554,25.099,163.49,20.436,0.39554,4.28433333333333,2.12266666666667,9.09421155555556,17.9773693410646,-2.45863065893538,-12.0308801083156,"CF-PETG","Flat",110,3,"CF PETG 110%_3.txt"
19.2032,163.69,0.1028,20.462,0.099013,0.0039605,0.39605,25.099,163.69,20.462,0.39605,4.28433333333333,2.12266666666667,9.09421155555556,17.9993613520024,-2.46263864799764,-12.0351805688478,"CF-PETG","Flat",110,3,"CF PETG 110%_3.txt"
19.2273,163.9,0.10293,20.488,0.099141,0.0039656,0.39656,25.099,163.9,20.488,0.39656,4.28433333333333,2.12266666666667,9.09421155555556,18.022452963487,-2.46554703651299,-12.0341030677128,"CF-PETG","Flat",110,3,"CF PETG 110%_3.txt"
19.2514,164.11,0.10306,20.513,0.099269,0.0039708,0.39708,25.1,164.11,20.513,0.39708,4.28433333333333,2.12266666666667,9.09421155555556,18.0455445749716,-2.46745542502836,-12.0287399455387,"CF-PETG","Flat",110,3,"CF PETG 110%_3.txt"
19.2755,164.31,0.10319,20.539,0.099398,0.0039759,0.39759,25.1,164.31,20.539,0.39759,4.28433333333333,2.12266666666667,9.09421155555556,18.0675365859094,-2.47146341409061,-12.0330269929919,"CF-PETG","Flat",110,3,"CF PETG 110%_3.txt"
19.2996,164.52,0.10331,20.565,0.099526,0.003981,0.3981,25.1,164.52,20.565,0.3981,4.28433333333333,2.12266666666667,9.09421155555556,18.090628197394,-2.47437180260597,-12.0319562489957,"CF-PETG","Flat",110,3,"CF PETG 110%_3.txt"
19.3237,164.73,0.10344,20.591,0.099655,0.0039862,0.39862,25.1,164.73,20.591,0.39862,4.28433333333333,2.12266666666667,9.09421155555556,18.1137198088787,-2.47728019112133,-12.0308882090298,"CF-PETG","Flat",110,3,"CF PETG 110%_3.txt"
19.3478,164.93,0.10357,20.617,0.099783,0.0039913,0.39913,25.1,164.93,20.617,0.39913,4.28433333333333,2.12266666666667,9.09421155555556,18.1357118198164,-2.48128818018358,-12.0351563281931,"CF-PETG","Flat",110,3,"CF PETG 110%_3.txt"
19.3719,165.14,0.1037,20.642,0.099911,0.0039965,0.39965,25.1,165.14,20.642,0.39965,4.28433333333333,2.12266666666667,9.09421155555556,18.1588034313011,-2.48319656869894,-12.029825446657,"CF-PETG","Flat",110,3,"CF PETG 110%_3.txt"
19.396,165.35,0.10383,20.668,0.10004,0.0040016,0.40016,25.1,165.35,20.668,0.40016,4.28433333333333,2.12266666666667,9.09421155555556,18.1818950427857,-2.4861049572143,-12.0287640662585,"CF-PETG","Flat",110,3,"CF PETG 110%_3.txt"
19.4201,165.55,0.10396,20.694,0.10017,0.0040067,0.40067,25.1,165.55,20.694,0.40067,4.28433333333333,2.12266666666667,9.09421155555556,18.2038870537235,-2.49011294627655,-12.033018973019,"CF-PETG","Flat",110,3,"CF PETG 110%_3.txt"
19.4442,165.76,0.10408,20.72,0.1003,0.0040119,0.40119,25.101,165.76,20.72,0.40119,4.28433333333333,2.12266666666667,9.09421155555556,18.2269786652081,-2.49302133479191,-12.0319562489957,"CF-PETG","Flat",110,3,"CF PETG 110%_3.txt"
19.4683,165.96,0.10421,20.746,0.10042,0.004017,0.4017,25.101,165.96,20.746,0.4017,4.28433333333333,2.12266666666667,9.09421155555556,18.2489706761458,-2.49702932385416,-12.0361964901868,"CF-PETG","Flat",110,3,"CF PETG 110%_3.txt"
19.4924,166.17,0.10434,20.771,0.10055,0.0040221,0.40221,25.101,166.17,20.771,0.40221,4.28433333333333,2.12266666666667,9.09421155555556,18.2720622876305,-2.49893771236952,-12.0308974645878,"CF-PETG","Flat",110,3,"CF PETG 110%_3.txt"
19.5165,166.38,0.10447,20.797,0.10068,0.0040273,0.40273,25.101,166.38,20.797,0.40273,4.28433333333333,2.12266666666667,9.09421155555556,18.2951538991151,-2.50184610088488,-12.0298413275226,"CF-PETG","Flat",110,3,"CF PETG 110%_3.txt"
19.5406,166.58,0.1046,20.823,0.10081,0.0040324,0.40324,25.101,166.58,20.823,0.40324,4.28433333333333,2.12266666666667,9.09421155555556,18.3171459100529,-2.50585408994713,-12.034068529737,"CF-PETG","Flat",110,3,"CF PETG 110%_3.txt"
19.5647,166.79,0.10473,20.849,0.10094,0.0040375,0.40375,25.101,166.79,20.849,0.40375,4.28433333333333,2.12266666666667,9.09421155555556,18.3402375215375,-2.50876247846249,-12.0330110722936,"CF-PETG","Flat",110,3,"CF PETG 110%_3.txt"
19.5888,167,0.10485,20.875,0.10107,0.0040427,0.40427,25.101,167,20.875,0.40427,4.28433333333333,2.12266666666667,9.09421155555556,18.3633291330221,-2.51167086697786,-12.0319562489957,"CF-PETG","Flat",110,3,"CF PETG 110%_3.txt"
19.6128,167.2,0.10498,20.9,0.10119,0.0040478,0.40478,25.101,167.2,20.9,0.40478,4.28433333333333,2.12266666666667,9.09421155555556,18.3853211439599,-2.5146788560401,-12.0319562489957,"CF-PETG","Flat",110,3,"CF PETG 110%_3.txt"
19.6369,167.41,0.10511,20.926,0.10132,0.0040529,0.40529,25.102,167.41,20.926,0.40529,4.28433333333333,2.12266666666667,9.09421155555556,18.4084127554445,-2.51758724455546,-12.0309053070604,"CF-PETG","Flat",110,3,"CF PETG 110%_3.txt"
19.661,167.62,0.10524,20.952,0.10145,0.0040581,0.40581,25.102,167.62,20.952,0.40581,4.28433333333333,2.12266666666667,9.09421155555556,18.4315043669292,-2.52049563307083,-12.0298569734194,"CF-PETG","Flat",110,3,"CF PETG 110%_3.txt"
19.6851,167.82,0.10537,20.978,0.10158,0.0040632,0.40632,25.102,167.82,20.978,0.40632,4.28433333333333,2.12266666666667,9.09421155555556,18.4534963778669,-2.52450362213308,-12.0340529227432,"CF-PETG","Flat",110,3,"CF PETG 110%_3.txt"
19.7092,168.03,0.1055,21.004,0.10171,0.0040683,0.40683,25.102,168.03,21.004,0.40683,4.28433333333333,2.12266666666667,9.09421155555556,18.4765879893516,-2.52741201064844,-12.0330032881758,"CF-PETG","Flat",110,3,"CF PETG 110%_3.txt"
19.7333,168.24,0.10563,21.029,0.10184,0.0040735,0.40735,25.102,168.24,21.029,0.40735,4.28433333333333,2.12266666666667,9.09421155555556,18.4996796008362,-2.5293203991638,-12.0277730713006,"CF-PETG","Flat",110,3,"CF PETG 110%_3.txt"
19.7574,168.44,0.10575,21.055,0.10197,0.0040786,0.40786,25.102,168.44,21.055,0.40786,4.28433333333333,2.12266666666667,9.09421155555556,18.521671611774,-2.53332838822605,-12.0319562489957,"CF-PETG","Flat",110,3,"CF PETG 110%_3.txt"
19.7815,168.65,0.10588,21.081,0.10209,0.0040837,0.40837,25.102,168.65,21.081,0.40837,4.28433333333333,2.12266666666667,9.09421155555556,18.5447632232586,-2.53623677674141,-12.0309130342081,"CF-PETG","Flat",110,3,"CF PETG 110%_3.txt"
19.8056,168.85,0.10601,21.107,0.10222,0.0040889,0.40889,25.103,168.85,21.107,0.40889,4.28433333333333,2.12266666666667,9.09421155555556,18.5667552341963,-2.54024476580366,-12.0350820382037,"CF-PETG","Flat",110,3,"CF PETG 110%_3.txt"
19.8297,169.06,0.10614,21.133,0.10235,0.004094,0.4094,25.103,169.06,21.133,0.4094,4.28433333333333,2.12266666666667,9.09421155555556,18.589846845681,-2.54315315431902,-12.0340375446885,"CF-PETG","Flat",110,3,"CF PETG 110%_3.txt"
19.8538,169.27,0.10627,21.158,0.10248,0.0040991,0.40991,25.103,169.27,21.158,0.40991,4.28433333333333,2.12266666666667,9.09421155555556,18.6129384571656,-2.54506154283438,-12.0288379943018,"CF-PETG","Flat",110,3,"CF PETG 110%_3.txt"
19.8779,169.47,0.1064,21.184,0.10261,0.0041043,0.41043,25.103,169.47,21.184,0.41043,4.28433333333333,2.12266666666667,9.09421155555556,18.6349304681034,-2.54906953189663,-12.032994391506,"CF-PETG","Flat",110,3,"CF PETG 110%_3.txt"
19.902,169.68,0.10652,21.21,0.10274,0.0041094,0.41094,25.103,169.68,21.21,0.41094,4.28433333333333,2.12266666666667,9.09421155555556,18.658022079588,-2.55197792041199,-12.0319562489957,"CF-PETG","Flat",110,3,"CF PETG 110%_3.txt"
19.9261,169.89,0.10665,21.236,0.10286,0.0041145,0.41145,25.103,169.89,21.236,0.41145,4.28433333333333,2.12266666666667,9.09421155555556,18.6811136910726,-2.55488630892735,-12.030920648556,"CF-PETG","Flat",110,3,"CF PETG 110%_3.txt"
19.9502,170.09,0.10678,21.262,0.10299,0.0041197,0.41197,25.103,170.09,21.262,0.41197,4.28433333333333,2.12266666666667,9.09421155555556,18.7031057020104,-2.5588942979896,-12.0350592511974,"CF-PETG","Flat",110,3,"CF PETG 110%_3.txt"
19.9743,170.3,0.10691,21.287,0.10312,0.0041248,0.41248,25.103,170.3,21.287,0.41248,4.28433333333333,2.12266666666667,9.09421155555556,18.726197313495,-2.56080268650496,-12.0298900103582,"CF-PETG","Flat",110,3,"CF PETG 110%_3.txt"
19.9984,170.51,0.10704,21.313,0.10325,0.0041299,0.41299,25.104,170.51,21.313,0.41299,4.28433333333333,2.12266666666667,9.09421155555556,18.7492889249797,-2.56371107502032,-12.0288606719857,"CF-PETG","Flat",110,3,"CF PETG 110%_3.txt"
20.0225,170.71,0.10717,21.339,0.10338,0.0041351,0.41351,25.104,170.71,21.339,0.41351,4.28433333333333,2.12266666666667,9.09421155555556,18.7712809359174,-2.56771906408257,-12.0329868507548,"CF-PETG","Flat",110,3,"CF PETG 110%_3.txt"
20.0465,170.92,0.10729,21.365,0.10351,0.0041402,0.41402,25.104,170.92,21.365,0.41402,4.28433333333333,2.12266666666667,9.09421155555556,18.7943725474021,-2.57062745259793,-12.0319562489957,"CF-PETG","Flat",110,3,"CF PETG 110%_3.txt"
20.0706,171.13,0.10742,21.391,0.10363,0.0041454,0.41454,25.104,171.13,21.391,0.41454,4.28433333333333,2.12266666666667,9.09421155555556,18.8174641588867,-2.57353584111329,-12.0309281525562,"CF-PETG","Flat",110,3,"CF PETG 110%_3.txt"
20.0947,171.33,0.10755,21.416,0.10376,0.0041505,0.41505,25.104,171.33,21.416,0.41505,4.28433333333333,2.12266666666667,9.09421155555556,18.8394561698245,-2.57654383017554,-12.0309293527061,"CF-PETG","Flat",110,3,"CF PETG 110%_3.txt"
20.1188,171.54,0.10768,21.442,0.10389,0.0041556,0.41556,25.104,171.54,21.442,0.41556,4.28433333333333,2.12266666666667,9.09421155555556,18.8625477813091,-2.57945221869091,-12.0299049467909,"CF-PETG","Flat",110,3,"CF PETG 110%_3.txt"
20.1429,171.74,0.10781,21.468,0.10402,0.0041608,0.41608,25.104,171.74,21.468,0.41608,4.28433333333333,2.12266666666667,9.09421155555556,18.8845397922468,-2.58346020775315,-12.0340050668584,"CF-PETG","Flat",110,3,"CF PETG 110%_3.txt"
20.167,171.95,0.10794,21.494,0.10415,0.0041659,0.41659,25.104,171.95,21.494,0.41659,4.28433333333333,2.12266666666667,9.09421155555556,18.9076314037315,-2.58636859626852,-12.0329794187611,"CF-PETG","Flat",110,3,"CF PETG 110%_3.txt"
20.1911,172.16,0.10806,21.52,0.10428,0.004171,0.4171,25.105,172.16,21.52,0.4171,4.28433333333333,2.12266666666667,9.09421155555556,18.9307230152161,-2.58927698478388,-12.0319562489957,"CF-PETG","Flat",110,3,"CF PETG 110%_3.txt"
20.2152,172.36,0.10819,21.545,0.1044,0.0041762,0.41762,25.105,172.36,21.545,0.41762,4.28433333333333,2.12266666666667,9.09421155555556,18.9527150261539,-2.59228497384613,-12.0319562489957,"CF-PETG","Flat",110,3,"CF PETG 110%_3.txt"
20.2393,172.57,0.10832,21.571,0.10453,0.0041813,0.41813,25.105,172.57,21.571,0.41813,4.28433333333333,2.12266666666667,9.09421155555556,18.9758066376385,-2.59519336236149,-12.0309367315446,"CF-PETG","Flat",110,3,"CF PETG 110%_3.txt"
20.2634,172.77,0.10845,21.596,0.10466,0.0041864,0.41864,25.105,172.77,21.596,0.41864,4.28433333333333,2.12266666666667,9.09421155555556,18.9977986485763,-2.59820135142374,-12.0309379117602,"CF-PETG","Flat",110,3,"CF PETG 110%_3.txt"
20.2875,172.97,0.10858,21.622,0.10479,0.0041916,0.41916,25.105,172.97,21.622,0.41916,4.28433333333333,2.12266666666667,9.09421155555556,19.019790659514,-2.60220934048598,-12.0350075871149,"CF-PETG","Flat",110,3,"CF PETG 110%_3.txt"
20.3116,173.18,0.10871,21.647,0.10492,0.0041967,0.41967,25.105,173.18,21.647,0.41967,4.28433333333333,2.12266666666667,9.09421155555556,19.0428822709987,-2.60411772900135,-12.0299243728985,"CF-PETG","Flat",110,3,"CF PETG 110%_3.txt"
20.3357,173.38,0.10883,21.673,0.10505,0.0042018,0.42018,25.105,173.38,21.673,0.42018,4.28433333333333,2.12266666666667,9.09421155555556,19.0648742819364,-2.60812571806359,-12.0339856875541,"CF-PETG","Flat",110,3,"CF PETG 110%_3.txt"
20.3598,173.59,0.10896,21.698,0.10517,0.004207,0.4207,25.105,173.59,21.698,0.4207,4.28433333333333,2.12266666666667,9.09421155555556,19.087965893421,-2.61003410657896,-12.0289155985757,"CF-PETG","Flat",110,3,"CF PETG 110%_3.txt"
20.3839,173.79,0.10909,21.724,0.1053,0.0042121,0.42121,25.106,173.79,21.724,0.42121,4.28433333333333,2.12266666666667,9.09421155555556,19.1099579043588,-2.61404209564121,-12.0329685860855,"CF-PETG","Flat",110,3,"CF PETG 110%_3.txt"
20.408,174,0.10922,21.749,0.10543,0.0042172,0.42172,25.106,174,21.749,0.42172,4.28433333333333,2.12266666666667,9.09421155555556,19.1330495158434,-2.61595048415657,-12.0279115552741,"CF-PETG","Flat",110,3,"CF PETG 110%_3.txt"
