Repository: VipulKohinkar/3D-Printing-Parameter-Optimisation

# 3D Printing Parameter Optimisation: Impact of K-Value on Carbon-Reinforced PETG

## MSc Mechanical Engineering with Management

**Author:** Vipul Kohinkar  
**Project:** MEE7012-SUM  
**Date:** 27 August 2026

---

## Project Overview

This project investigates the influence of flow-rate multiplier (K-value) and build orientation on the tensile behaviour of PETG and carbon-fibre-reinforced PETG (CF-PETG) manufactured using fused deposition modelling (FDM).

The study compares an unreinforced thermoplastic, PETG, with a carbon-fibre-reinforced PETG composite to investigate whether the two materials respond differently to changes in material flow and build orientation.

---

File: 3_Experimental_data/Modulus/Recalculated Stress Strain/Recalculated_Stress_Strain_All_Data.csv (part 41 of 212)
"Time (s)","Load (N)","Machine Extension (mm)","Stress (MPa)","Extension from Preload (mm)","Strain","Percentage Strain","Gauge Length (mm)","Load_N","NEXYGEN_Stress_MPa","Percentage_Strain","Measured_Width_mm","Measured_Thickness_mm","Measured_Area_mm2","Recalculated_Stress_MPa","Stress_Difference_MPa","Stress_Difference_Percent","Material","Orientation","K","Sample","File"
0.649431,-0.14856,-0.00075419,-0.01857,-0.0028224,-0.00012289,-0.012289,24.998,-0.14856,-0.01857,-0.012289,4.287,2.13,9.13131,-0.0162692976144715,0.00230070238552847,-12.3893504874985,"CF-PETG","Flat",110,4,"CF PETG 110%_4.txt"
0.674409,-0.14877,-0.00072273,-0.018597,-0.0027909,-0.00012163,-0.012163,24.998,-0.14877,-0.018597,-0.012163,4.287,2.13,9.13131,-0.0162922954099686,0.00230470459003144,-12.3928837448591,"CF-PETG","Flat",110,4,"CF PETG 110%_4.txt"
0.699387,-0.14899,-0.00069127,-0.018623,-0.0027594,-0.00012037,-0.012037,24.998,-0.14899,-0.018623,-0.012037,4.287,2.13,9.13131,-0.0163163883385845,0.0023066116614155,-12.3858221630001,"CF-PETG","Flat",110,4,"CF PETG 110%_4.txt"
0.724365,-0.1492,-0.0006598,-0.01865,-0.002728,-0.00011911,-0.011911,24.998,-0.1492,-0.01865,-0.011911,4.287,2.13,9.13131,-0.0163393861340815,0.00231061386591847,-12.3893504874985,"CF-PETG","Flat",110,4,"CF PETG 110%_4.txt"
0.749343,-0.14941,-0.00062834,-0.018676,-0.0026965,-0.00011785,-0.011785,24.998,-0.14941,-0.018676,-0.011785,4.287,2.13,9.13131,-0.0163623839295786,0.00231361607042144,-12.3881777169707,"CF-PETG","Flat",110,4,"CF PETG 110%_4.txt"
0.774321,-0.14962,-0.00059688,-0.018703,-0.0026651,-0.00011659,-0.011659,24.998,-0.14962,-0.018703,-0.011659,4.287,2.13,9.13131,-0.0163853817250756,0.00231761827492441,-12.3916926424873,"CF-PETG","Flat",110,4,"CF PETG 110%_4.txt"
0.799299,-0.14984,-0.00056542,-0.01873,-0.0026336,-0.00011533,-0.011533,24.998,-0.14984,-0.01873,-0.011533,4.287,2.13,9.13131,-0.0164094746536915,0.00232052534630847,-12.3893504874985,"CF-PETG","Flat",110,4,"CF PETG 110%_4.txt"
0.824277,-0.14101,-0.00053396,-0.017627,-0.0026021,-0.00011408,-0.011408,24.998,-0.14101,-0.017627,-0.011408,4.287,2.13,9.13131,-0.0154424721096973,0.00218452789030271,-12.3930781772435,"CF-PETG","Flat",110,4,"CF PETG 110%_4.txt"
0.849256,-0.029,-0.0005025,-0.0036251,-0.0025707,-0.00011282,-0.011282,24.998,-0.029,-0.0036251,-0.011282,4.287,2.13,9.13131,-0.00317588604482818,0.000449213955171821,-12.3917672663325,"CF-PETG","Flat",110,4,"CF PETG 110%_4.txt"
0.874234,0.083012,-0.00047104,0.010376,-0.0025392,-0.00011156,-0.011156,24.998,0.083012,0.010376,-0.011156,4.287,2.13,9.13131,0.00909091904666472,-0.00128508095333528,-12.3851286944418,"CF-PETG","Flat",110,4,"CF PETG 110%_4.txt"
0.899212,0.19502,-0.00043958,0.024378,-0.0025078,-0.0001103,-0.01103,24.998,0.19502,0.024378,-0.01103,4.287,2.13,9.13131,0.0213572860849101,-0.00302071391508995,-12.3911474078675,"CF-PETG","Flat",110,4,"CF PETG 110%_4.txt"
0.92419,0.30704,-0.00040812,0.038379,-0.0024763,-0.00010904,-0.010904,24.998,0.30704,0.038379,-0.010904,4.287,2.13,9.13131,0.0336249672828981,-0.00475403271710193,-12.3870677117745,"CF-PETG","Flat",110,4,"CF PETG 110%_4.txt"
0.949168,0.41905,-0.00037666,0.052381,-0.0024448,-0.00010778,-0.010778,24.998,0.41905,0.052381,-0.010778,4.287,2.13,9.13131,0.0458915533477672,-0.00648944665223281,-12.3889323461423,"CF-PETG","Flat",110,4,"CF PETG 110%_4.txt"
0.974146,0.53106,-0.00034519,0.066382,-0.0024134,-0.00010653,-0.010653,24.998,0.53106,0.066382,-0.010653,4.287,2.13,9.13131,0.0581581394126363,-0.00822386058736369,-12.3886905898643,"CF-PETG","Flat",110,4,"CF PETG 110%_4.txt"
0.999124,0.64307,-0.00031373,0.080384,-0.0023819,-0.00010527,-0.010527,24.998,0.64307,0.080384,-0.010527,4.287,2.13,9.13131,0.0704247254775054,-0.00995927452249457,-12.3896229628963,"CF-PETG","Flat",110,4,"CF PETG 110%_4.txt"
1.0241,0.75508,-0.00028227,0.094385,-0.0023504,-0.00010401,-0.010401,24.998,0.75508,0.094385,-0.010401,4.287,2.13,9.13131,0.0826913115423745,-0.0116936884576255,-12.3893504874985,"CF-PETG","Flat",110,4,"CF PETG 110%_4.txt"
1.04908,0.8671,-0.00025081,0.10839,-0.002319,-0.00010275,-0.010275,24.998,0.8671,0.10839,-0.010275,4.287,2.13,9.13131,0.0949589927403626,-0.0134310072596374,-12.3913712147222,"CF-PETG","Flat",110,4,"CF PETG 110%_4.txt"
1.07406,0.97911,-0.00021935,0.12239,-0.0022875,-0.00010149,-0.010149,24.999,0.97911,0.12239,-0.010149,4.287,2.13,9.13131,0.107225578805232,-0.0151644211947683,-12.3902452772026,"CF-PETG","Flat",110,4,"CF PETG 110%_4.txt"
1.09904,1.0911,-0.00018789,0.13639,-0.0022561,-0.00010023,-0.010023,24.999,1.0911,0.13639,-0.010023,4.287,2.13,9.13131,0.119489974603863,-0.016900025396137,-12.3909563722685,"CF-PETG","Flat",110,4,"CF PETG 110%_4.txt"
1.12401,1.2031,-0.00015643,0.15039,-0.0022246,-9.8975e-05,-0.0098975,24.999,1.2031,0.15039,-0.0098975,4.287,2.13,9.13131,0.131755465535613,-0.0186345344643868,-12.3908068783741,"CF-PETG","Flat",110,4,"CF PETG 110%_4.txt"
1.14899,1.3151,-0.00012497,0.16439,-0.0021931,-9.7717e-05,-0.0097717,24.999,1.3151,0.16439,-0.0097717,4.287,2.13,9.13131,0.144020956467363,-0.0203690435326366,-12.3906828472757,"CF-PETG","Flat",110,4,"CF PETG 110%_4.txt"
1.17397,1.4272,-9.3507e-05,0.17839,-0.0021617,-9.6458e-05,-0.0096458,24.999,1.4272,0.17839,-0.0096458,4.287,2.13,9.13131,0.156297398730303,-0.0220926012696973,-12.3844393013607,"CF-PETG","Flat",110,4,"CF PETG 110%_4.txt"
1.19895,1.5392,-6.2046e-05,0.1924,-0.0021302,-9.52e-05,-0.00952,24.999,1.5392,0.1924,-0.00952,4.287,2.13,9.13131,0.168562889662053,-0.0238371103379471,-12.3893504874985,"CF-PETG","Flat",110,4,"CF PETG 110%_4.txt"
1.22393,1.6512,-3.0585e-05,0.2064,-0.0020988,-9.3941e-05,-0.0093941,24.999,1.6512,0.2064,-0.0093941,4.287,2.13,9.13131,0.180828380593803,-0.0255716194061969,-12.3893504874985,"CF-PETG","Flat",110,4,"CF PETG 110%_4.txt"
1.24891,1.7632,8.7564e-07,0.2204,-0.0020673,-9.2683e-05,-0.0092683,24.999,1.7632,0.2204,-0.0092683,4.287,2.13,9.13131,0.193093871525553,-0.0273061284744467,-12.3893504874985,"CF-PETG","Flat",110,4,"CF PETG 110%_4.txt"
1.27388,1.8752,3.2337e-05,0.2344,-0.0020358,-9.1425e-05,-0.0091425,24.999,1.8752,0.2344,-0.0091425,4.287,2.13,9.13131,0.205359362457304,-0.0290406375426965,-12.3893504874985,"CF-PETG","Flat",110,4,"CF PETG 110%_4.txt"
1.29886,2.0514,0.00019339,0.25642,-0.0018748,-8.4982e-05,-0.0084982,24.999,2.0514,0.25642,-0.0084982,4.287,2.13,9.13131,0.224655608012432,-0.031764391987568,-12.38764214475,"CF-PETG","Flat",110,4,"CF PETG 110%_4.txt"
1.32384,2.3269,0.0003903,0.29086,-0.0016779,-7.7106e-05,-0.0077106,24.999,2.3269,0.29086,-0.0077106,4.287,2.13,9.13131,0.2548265254383,-0.0360334745617003,-12.3885974564052,"CF-PETG","Flat",110,4,"CF PETG 110%_4.txt"
1.34882,2.6025,0.00058721,0.32531,-0.001481,-6.9229e-05,-0.0069229,24.999,2.6025,0.32531,-0.0069229,4.287,2.13,9.13131,0.285008394195356,-0.0403016058046435,-12.3886772016365,"CF-PETG","Flat",110,4,"CF PETG 110%_4.txt"
1.3738,2.878,0.00078413,0.35975,-0.001284,-6.1353e-05,-0.0061353,25,2.878,0.35975,-0.0061353,4.287,2.13,9.13131,0.315179311621224,-0.0445706883787759,-12.3893504874985,"CF-PETG","Flat",110,4,"CF PETG 110%_4.txt"
1.39877,3.1536,0.00098104,0.3942,-0.0010871,-5.3476e-05,-0.0053476,25,3.1536,0.3942,-0.0053476,4.287,2.13,9.13131,0.345361180378281,-0.0488388196217191,-12.3893504874985,"CF-PETG","Flat",110,4,"CF PETG 110%_4.txt"
1.42375,3.4291,0.001178,0.42864,-0.00089022,-4.56e-05,-0.00456,25,3.4291,0.42864,-0.00456,4.287,2.13,9.13131,0.375532097804149,-0.0531079021958514,-12.3898614678638,"CF-PETG","Flat",110,4,"CF PETG 110%_4.txt"
1.44873,3.7047,0.0013749,0.46308,-0.00069331,-3.7723e-05,-0.0037723,25,3.7047,0.46308,-0.0037723,4.287,2.13,9.13131,0.405713966561205,-0.0573660334387946,-12.3879315536829,"CF-PETG","Flat",110,4,"CF PETG 110%_4.txt"
1.47371,3.9802,0.0015718,0.49753,-0.0004964,-2.9847e-05,-0.0029847,25,3.9802,0.49753,-0.0029847,4.287,2.13,9.13131,0.435884883987073,-0.0616451160129269,-12.390230943446,"CF-PETG","Flat",110,4,"CF PETG 110%_4.txt"
1.49869,4.2558,0.0017687,0.53197,-0.00029948,-2.197e-05,-0.002197,25,4.2558,0.53197,-0.002197,4.287,2.13,9.13131,0.46606675274413,-0.0659032472558702,-12.388527032703,"CF-PETG","Flat",110,4,"CF PETG 110%_4.txt"
1.52366,4.5521,0.0019656,0.56901,-0.00010257,-1.4094e-05,-0.0014094,25.001,4.5521,0.56901,-0.0014094,4.287,2.13,9.13131,0.498515547057323,-0.0704944529426774,-12.3889655617085,"CF-PETG","Flat",110,4,"CF PETG 110%_4.txt"
1.54864,5.0654,0.0021625,0.63317,9.4341e-05,-6.2175e-06,-0.00062175,25.001,5.0654,0.63317,-0.00062175,4.287,2.13,9.13131,0.554728730050781,-0.0784412699492186,-12.3886586460538,"CF-PETG","Flat",110,4,"CF PETG 110%_4.txt"
1.57362,5.5787,0.0023594,0.69734,0.00029125,1.659e-06,0.0001659,25.001,5.5787,0.69734,0.0001659,4.287,2.13,9.13131,0.61094191304424,-0.0863980869557598,-12.3896645762124,"CF-PETG","Flat",110,4,"CF PETG 110%_4.txt"
1.5986,6.0141,0.0025314,0.75176,0.00046326,8.5393e-06,0.00085393,25.001,6.0141,0.75176,0.00085393,4.287,2.13,9.13131,0.658624009041419,-0.0931359909585809,-12.3890591357057,"CF-PETG","Flat",110,4,"CF PETG 110%_4.txt"
1.62358,6.1258,0.0026,0.76573,0.00053187,1.1284e-05,0.0011284,25.001,6.1258,0.76573,0.0011284,4.287,2.13,9.13131,0.670856645979602,-0.0948733540203979,-12.3899225602233,"CF-PETG","Flat",110,4,"CF PETG 110%_4.txt"
1.64855,6.2375,0.0026687,0.77969,0.00060049,1.4028e-05,0.0014028,25.001,6.2375,0.77969,0.0014028,4.287,2.13,9.13131,0.683089282917785,-0.0966007170822148,-12.389631402508,"CF-PETG","Flat",110,4,"CF PETG 110%_4.txt"
1.67353,6.3492,0.0027373,0.79366,0.0006691,1.6773e-05,0.0016773,25.001,6.3492,0.79366,0.0016773,4.287,2.13,9.13131,0.695321919855968,-0.0983380801440319,-12.3904543688773,"CF-PETG","Flat",110,4,"CF PETG 110%_4.txt"
1.69851,6.461,0.0028059,0.80762,0.00073772,1.9517e-05,0.0019517,25.002,6.461,0.80762,0.0019517,4.287,2.13,9.13131,0.70756550812534,-0.10005449187466,-12.3888080873009,"CF-PETG","Flat",110,4,"CF PETG 110%_4.txt"
1.72349,6.5727,0.0028745,0.82159,0.00080633,2.2262e-05,0.0022262,25.002,6.5727,0.82159,0.0022262,4.287,2.13,9.13131,0.719798145063523,-0.101791854936477,-12.3896170762152,"CF-PETG","Flat",110,4,"CF PETG 110%_4.txt"
1.74847,6.6844,0.0029431,0.83555,0.00087494,2.5007e-05,0.0025007,25.002,6.6844,0.83555,0.0025007,4.287,2.13,9.13131,0.732030782001706,-0.103519217998294,-12.3893504874985,"CF-PETG","Flat",110,4,"CF PETG 110%_4.txt"
1.77345,6.7961,0.0030117,0.84952,0.00094356,2.7751e-05,0.0027751,25.002,6.7961,0.84952,0.0027751,4.287,2.13,9.13131,0.744263418939889,-0.105256581060111,-12.3901239594254,"CF-PETG","Flat",110,4,"CF PETG 110%_4.txt"
1.79842,6.9079,0.0030803,0.86348,0.0010122,3.0496e-05,0.0030496,25.002,6.9079,0.86348,0.0030496,4.287,2.13,9.13131,0.756507007209261,-0.106972992790739,-12.3885895203987,"CF-PETG","Flat",110,4,"CF PETG 110%_4.txt"
1.8234,7.0196,0.003149,0.87745,0.0010808,3.324e-05,0.003324,25.002,7.0196,0.87745,0.003324,4.287,2.13,9.13131,0.768739644147444,-0.108710355852556,-12.3893504874985,"CF-PETG","Flat",110,4,"CF PETG 110%_4.txt"
1.84838,7.1313,0.0032176,0.89141,0.0011494,3.5985e-05,0.0035985,25.002,7.1313,0.89141,0.0035985,4.287,2.13,9.13131,0.780972281085627,-0.110437718914373,-12.3891047794362,"CF-PETG","Flat",110,4,"CF PETG 110%_4.txt"
1.87336,7.243,0.0032862,0.90538,0.001218,3.8729e-05,0.0038729,25.002,7.243,0.90538,0.0038729,4.287,2.13,9.13131,0.793204918023811,-0.112175081976189,-12.3898343210795,"CF-PETG","Flat",110,4,"CF PETG 110%_4.txt"
1.89834,7.3547,0.0033548,0.91934,0.0012866,4.1474e-05,0.0041474,25.002,7.3547,0.91934,0.0041474,4.287,2.13,9.13131,0.805437554961994,-0.113902445038007,-12.3895887308293,"CF-PETG","Flat",110,4,"CF PETG 110%_4.txt"
1.92331,7.4665,0.0034234,0.93331,0.0013552,4.4218e-05,0.0044218,25.002,7.4665,0.93331,0.0044218,4.287,2.13,9.13131,0.817681143231366,-0.115628856768634,-12.3891158102489,"CF-PETG","Flat",110,4,"CF PETG 110%_4.txt"
1.94829,7.5782,0.003492,0.94727,0.0014238,4.6963e-05,0.0046963,25.002,7.5782,0.94727,0.0046963,4.287,2.13,9.13131,0.829913780169549,-0.117356219830451,-12.3888880499173,"CF-PETG","Flat",110,4,"CF PETG 110%_4.txt"
1.97327,7.6899,0.0035606,0.96124,0.0014925,4.9707e-05,0.0049707,25.002,7.6899,0.96124,0.0049707,4.287,2.13,9.13131,0.842146417107732,-0.119093582892268,-12.3895783459145,"CF-PETG","Flat",110,4,"CF PETG 110%_4.txt"
1.99825,7.8016,0.0036292,0.9752,0.0015611,5.2452e-05,0.0052452,25.002,7.8016,0.9752,0.0052452,4.287,2.13,9.13131,0.854379054045915,-0.120820945954085,-12.3893504874985,"CF-PETG","Flat",110,4,"CF PETG 110%_4.txt"
2.02323,7.9134,0.0036979,0.98917,0.0016297,5.5196e-05,0.0055196,25.002,7.9134,0.98917,0.0055196,4.287,2.13,9.13131,0.866622642315287,-0.122547357684713,-12.388907638193,"CF-PETG","Flat",110,4,"CF PETG 110%_4.txt"
2.0482,8.025,0.0037665,1.0031,0.0016983,5.7941e-05,0.0057941,25.002,8.025,1.0031,0.0057941,4.287,2.13,9.13131,0.878844327922281,-0.124255672077719,-12.3871669901026,"CF-PETG","Flat",110,4,"CF PETG 110%_4.txt"
2.07318,8.1366,0.0038351,1.0171,0.0017669,6.0686e-05,0.0060686,25.003,8.1366,1.0171,0.0060686,4.287,2.13,9.13131,0.891066013529275,-0.126033986470725,-12.3915039298717,"CF-PETG","Flat",110,4,"CF PETG 110%_4.txt"
2.09816,8.2482,0.0039037,1.031,0.0018355,6.343e-05,0.006343,25.003,8.2482,1.031,0.006343,4.287,2.13,9.13131,0.903287699136269,-0.127712300863731,-12.3872260779565,"CF-PETG","Flat",110,4,"CF PETG 110%_4.txt"
2.12314,8.3599,0.0039723,1.045,0.0019041,6.6175e-05,0.0066175,25.003,8.3599,1.045,0.0066175,4.287,2.13,9.13131,0.915520336074452,-0.129479663925548,-12.390398461775,"CF-PETG","Flat",110,4,"CF PETG 110%_4.txt"
2.14812,8.4715,0.0040409,1.0589,0.0019728,6.8919e-05,0.0068919,25.003,8.4715,1.0589,0.0068919,4.287,2.13,9.13131,0.927742021681446,-0.131157978318554,-12.3862478344087,"CF-PETG","Flat",110,4,"CF PETG 110%_4.txt"
2.17309,8.5831,0.0041095,1.0729,0.0020414,7.1664e-05,0.0071664,25.003,8.5831,1.0729,0.0071664,4.287,2.13,9.13131,0.939963707288439,-0.13293629271156,-12.3903712099506,"CF-PETG","Flat",110,4,"CF PETG 110%_4.txt"
2.19807,8.6947,0.0041782,1.0868,0.00211,7.4408e-05,0.0074408,25.003,8.6947,1.0868,0.0074408,4.287,2.13,9.13131,0.952185392895433,-0.134614607104567,-12.3863274847779,"CF-PETG","Flat",110,4,"CF PETG 110%_4.txt"
2.22305,8.8063,0.0042468,1.1008,0.0021786,7.7153e-05,0.0077153,25.003,8.8063,1.1008,0.0077153,4.287,2.13,9.13131,0.964407078502427,-0.136392921497573,-12.3903453395324,"CF-PETG","Flat",110,4,"CF PETG 110%_4.txt"
2.24803,8.918,0.0043154,1.1147,0.0022472,7.9897e-05,0.0079897,25.003,8.918,1.1147,0.0079897,4.287,2.13,9.13131,0.97663971544061,-0.13806028455939,-12.3854207014793,"CF-PETG","Flat",110,4,"CF PETG 110%_4.txt"
2.27301,9.0296,0.004384,1.1287,0.0023158,8.2642e-05,0.0082642,25.003,9.0296,1.1287,0.0082642,4.287,2.13,9.13131,0.988861401047604,-0.139838598952396,-12.3893504874985,"CF-PETG","Flat",110,4,"CF PETG 110%_4.txt"
2.29799,9.1412,0.0044526,1.1426,0.0023844,8.5386e-05,0.0085386,25.003,9.1412,1.1426,0.0085386,4.287,2.13,9.13131,1.0010830866546,-0.141516913345402,-12.3855166589709,"CF-PETG","Flat",110,4,"CF PETG 110%_4.txt"
2.32296,9.2528,0.0045212,1.1566,0.0024531,8.8131e-05,0.0088131,25.003,9.2528,1.1566,0.0088131,4.287,2.13,9.13131,1.01330477226159,-0.143295227738408,-12.3893504874985,"CF-PETG","Flat",110,4,"CF PETG 110%_4.txt"
2.34794,9.3644,0.0045898,1.1706,0.0025217,9.0875e-05,0.0090875,25.003,9.3644,1.1706,0.0090875,4.287,2.13,9.13131,1.02552645786859,-0.145073542131414,-12.3930926133106,"CF-PETG","Flat",110,4,"CF PETG 110%_4.txt"
2.37292,9.476,0.0046585,1.1845,0.0025903,9.362e-05,0.009362,25.003,9.476,1.1845,0.009362,4.287,2.13,9.13131,1.03774814347558,-0.14675185652442,-12.3893504874985,"CF-PETG","Flat",110,4,"CF PETG 110%_4.txt"
2.3979,9.5877,0.0047271,1.1985,0.0026589,9.6365e-05,0.0096365,25.003,9.5877,1.1985,0.0096365,4.287,2.13,9.13131,1.04998078041376,-0.148519219586237,-12.39209174687,"CF-PETG","Flat",110,4,"CF PETG 110%_4.txt"
2.42288,9.6993,0.0047957,1.2124,0.0027275,9.9109e-05,0.0099109,25.004,9.6993,1.2124,0.0099109,4.287,2.13,9.13131,1.06220246602076,-0.150197533979243,-12.3884472104291,"CF-PETG","Flat",110,4,"CF PETG 110%_4.txt"
2.44785,9.8109,0.0048643,1.2264,0.0027961,0.00010185,0.010185,25.004,9.8109,1.2264,0.010185,4.287,2.13,9.13131,1.07442415162775,-0.151975848372249,-12.3920293845604,"CF-PETG","Flat",110,4,"CF PETG 110%_4.txt"
2.47283,9.9225,0.0049329,1.2403,0.0028647,0.0001046,0.01046,25.004,9.9225,1.2403,0.01046,4.287,2.13,9.13131,1.08664583723475,-0.153654162765255,-12.3884675292473,"CF-PETG","Flat",110,4,"CF PETG 110%_4.txt"
2.49781,10.034,0.0050015,1.2543,0.0029333,0.00010734,0.010734,25.004,10.034,1.2543,0.010734,4.287,2.13,9.13131,1.09885657151055,-0.15544342848945,-12.3928428995814,"CF-PETG","Flat",110,4,"CF PETG 110%_4.txt"
2.52279,10.356,0.0050701,1.2944,0.003002,0.00011009,0.011009,25.004,10.356,1.2944,0.011009,4.287,2.13,9.13131,1.13411985793933,-0.160280142060668,-12.3825820504224,"CF-PETG","Flat",110,4,"CF PETG 110%_4.txt"
2.54777,10.679,0.0051387,1.3349,0.0030706,0.00011283,0.011283,25.004,10.679,1.3349,0.011283,4.287,2.13,9.13131,1.16949265768,-0.165407342319996,-12.39099125927,"CF-PETG","Flat",110,4,"CF PETG 110%_4.txt"
2.57274,11.002,0.0052074,1.3753,0.0031392,0.00011558,0.011558,25.004,11.002,1.3753,0.011558,4.287,2.13,9.13131,1.20486545742068,-0.170434542579323,-12.3925356343578,"CF-PETG","Flat",110,4,"CF PETG 110%_4.txt"
2.59772,11.326,0.005276,1.4157,0.0032078,0.00011832,0.011832,25.004,11.326,1.4157,0.011832,4.287,2.13,9.13131,1.24034777047324,-0.17535222952676,-12.3862562355556,"CF-PETG","Flat",110,4,"CF PETG 110%_4.txt"
2.6227,11.649,0.0053446,1.4562,0.0032764,0.00012107,0.012107,25.004,11.649,1.4562,0.012107,4.287,2.13,9.13131,1.27572057021391,-0.180479429786088,-12.3938627788825,"CF-PETG","Flat",110,4,"CF PETG 110%_4.txt"
2.64768,11.973,0.0054132,1.4966,0.003345,0.00012381,0.012381,25.004,11.973,1.4966,0.012381,4.287,2.13,9.13131,1.31120288326648,-0.185397116733524,-12.3878869927519,"CF-PETG","Flat",110,4,"CF PETG 110%_4.txt"
2.67266,12.296,0.0055522,1.537,0.003484,0.00012937,0.012937,25.004,12.296,1.537,0.012937,4.287,2.13,9.13131,1.34657568300715,-0.190424316992852,-12.3893504874985,"CF-PETG","Flat",110,4,"CF PETG 110%_4.txt"
2.69764,12.62,0.0056933,1.5775,0.0036252,0.00013502,0.013502,25.004,12.62,1.5775,0.013502,4.287,2.13,9.13131,1.38205799605971,-0.195442003940289,-12.3893504874985,"CF-PETG","Flat",110,4,"CF PETG 110%_4.txt"
2.72261,12.943,0.0058345,1.6179,0.0037663,0.00014066,0.014066,25.005,12.943,1.6179,0.014066,4.287,2.13,9.13131,1.41743079580038,-0.200469204199616,-12.3907042585831,"CF-PETG","Flat",110,4,"CF PETG 110%_4.txt"
2.74759,13.267,0.0059757,1.6583,0.0039075,0.00014631,0.014631,25.005,13.267,1.6583,0.014631,4.287,2.13,9.13131,1.45291310885295,-0.205386891147053,-12.3853881171714,"CF-PETG","Flat",110,4,"CF PETG 110%_4.txt"
2.77257,13.59,0.0061169,1.6988,0.0040487,0.00015196,0.015196,25.005,13.59,1.6988,0.015196,4.287,2.13,9.13131,1.48828590859362,-0.210514091406381,-12.3919290914988,"CF-PETG","Flat",110,4,"CF PETG 110%_4.txt"
2.79755,13.913,0.006258,1.7392,0.0041899,0.0001576,0.01576,25.005,13.913,1.7392,0.01576,4.287,2.13,9.13131,1.52365870833429,-0.215541291665708,-12.3931285456364,"CF-PETG","Flat",110,4,"CF PETG 110%_4.txt"
2.82253,14.237,0.0063992,1.7796,0.004331,0.00016325,0.016325,25.005,14.237,1.7796,0.016325,4.287,2.13,9.13131,1.55914102138685,-0.220458978613145,-12.388119724272,"CF-PETG","Flat",110,4,"CF PETG 110%_4.txt"
2.8475,14.56,0.0065404,1.82,0.0044722,0.0001689,0.01689,25.005,14.56,1.82,0.01689,4.287,2.13,9.13131,1.59451382112753,-0.225486178872473,-12.3893504874985,"CF-PETG","Flat",110,4,"CF PETG 110%_4.txt"
2.87248,14.884,0.0066816,1.8605,0.0046134,0.00017454,0.017454,25.005,14.884,1.8605,0.017454,4.287,2.13,9.13131,1.62999613418009,-0.23050386581991,-12.3893504874985,"CF-PETG","Flat",110,4,"CF PETG 110%_4.txt"
2.89746,15.207,0.0068227,1.9009,0.0047546,0.00018019,0.018019,25.006,15.207,1.9009,0.018019,4.287,2.13,9.13131,1.66536893392076,-0.235531066079237,-12.3905027134114,"CF-PETG","Flat",110,4,"CF PETG 110%_4.txt"
2.92244,15.531,0.0069639,1.9413,0.0048957,0.00018584,0.018584,25.006,15.531,1.9413,0.018584,4.287,2.13,9.13131,1.70085124697333,-0.240448753026674,-12.3859657459782,"CF-PETG","Flat",110,4,"CF PETG 110%_4.txt"
2.94742,15.854,0.0071051,1.9818,0.0050369,0.00019149,0.019149,25.006,15.854,1.9818,0.019149,4.287,2.13,9.13131,1.736224046714,-0.245575953286002,-12.3915608682007,"CF-PETG","Flat",110,4,"CF PETG 110%_4.txt"
2.97239,16.178,0.0072463,2.0222,0.0051781,0.00019713,0.019713,25.006,16.178,2.0222,0.019713,4.287,2.13,9.13131,1.77170635976656,-0.250493640233439,-12.3871842663158,"CF-PETG","Flat",110,4,"CF PETG 110%_4.txt"
2.99737,16.491,0.0073874,2.0614,0.0053193,0.00020278,0.020278,25.006,16.491,2.0614,0.020278,4.287,2.13,9.13131,1.80598402638833,-0.255415973611672,-12.3904130014394,"CF-PETG","Flat",110,4,"CF PETG 110%_4.txt"
3.02235,16.781,0.0075286,2.0976,0.0054604,0.00020843,0.020843,25.006,16.781,2.0976,0.020843,4.287,2.13,9.13131,1.83774288683661,-0.25985711316339,-12.3883063102303,"CF-PETG","Flat",110,4,"CF PETG 110%_4.txt"
3.04733,17.071,0.0076698,2.1339,0.0056016,0.00021407,0.021407,25.006,17.071,2.1339,0.021407,4.287,2.13,9.13131,1.86950174728489,-0.264398252715109,-12.3903769021561,"CF-PETG","Flat",110,4,"CF PETG 110%_4.txt"
3.07231,17.361,0.0078109,2.1701,0.0057428,0.00021972,0.021972,25.007,17.361,2.1701,0.021972,4.287,2.13,9.13131,1.90126060773317,-0.268839392266827,-12.3883411947296,"CF-PETG","Flat",110,4,"CF PETG 110%_4.txt"
3.09728,17.65,0.0079521,2.2063,0.0058839,0.00022537,0.022537,25.007,17.65,2.2063,0.022537,4.287,2.13,9.13131,1.93290995486956,-0.273390045130436,-12.3913359529727,"CF-PETG","Flat",110,4,"CF PETG 110%_4.txt"
3.12226,17.94,0.0080933,2.2425,0.0060251,0.00023101,0.023101,25.007,17.94,2.2425,0.023101,4.287,2.13,9.13131,1.96466881531785,-0.277831184682154,-12.3893504874985,"CF-PETG","Flat",110,4,"CF PETG 110%_4.txt"
3.14724,18.23,0.0082345,2.2787,0.0061663,0.00023666,0.023666,25.007,18.23,2.2787,0.023666,4.287,2.13,9.13131,1.99642767576613,-0.282272324233872,-12.3874281052298,"CF-PETG","Flat",110,4,"CF PETG 110%_4.txt"
3.17222,18.52,0.0083756,2.315,0.0063075,0.00024231,0.024231,25.007,18.52,2.315,0.024231,4.287,2.13,9.13131,2.02818653621441,-0.28681346378559,-12.3893504874985,"CF-PETG","Flat",110,4,"CF PETG 110%_4.txt"
3.1972,18.81,0.0085168,2.3512,0.0064486,0.00024795,0.024795,25.007,18.81,2.3512,0.024795,4.287,2.13,9.13131,2.05994539666269,-0.291254603337308,-12.3874873824987,"CF-PETG","Flat",110,4,"CF PETG 110%_4.txt"
3.22218,19.099,0.008658,2.3874,0.0065898,0.0002536,0.02536,25.007,19.099,2.3874,0.02536,4.287,2.13,9.13131,2.09159474379908,-0.295805256200917,-12.3902679149249,"CF-PETG","Flat",110,4,"CF PETG 110%_4.txt"
3.24715,19.389,0.0087992,2.4236,0.006731,0.00025925,0.025925,25.008,19.389,2.4236,0.025925,4.287,2.13,9.13131,2.12335360424736,-0.300246395752636,-12.3884467631885,"CF-PETG","Flat",110,4,"CF PETG 110%_4.txt"
3.27213,19.679,0.0089403,2.4598,0.0068722,0.0002649,0.02649,25.008,19.679,2.4598,0.02649,4.287,2.13,9.13131,2.15511246469565,-0.304687535304354,-12.3866792139342,"CF-PETG","Flat",110,4,"CF PETG 110%_4.txt"
3.29711,19.969,0.0090815,2.4961,0.0070133,0.00027054,0.027054,25.008,19.969,2.4961,0.027054,4.287,2.13,9.13131,2.18687132514393,-0.309228674856072,-12.3884730121418,"CF-PETG","Flat",110,4,"CF PETG 110%_4.txt"
3.32209,20.258,0.0092227,2.5323,0.0071545,0.00027619,0.027619,25.008,20.258,2.5323,0.027619,4.287,2.13,9.13131,2.21852067228032,-0.313779327719681,-12.3910803506568,"CF-PETG","Flat",110,4,"CF PETG 110%_4.txt"
3.34707,20.548,0.0093639,2.5685,0.0072957,0.00028184,0.028184,25.008,20.548,2.5685,0.028184,4.287,2.13,9.13131,2.2502795327286,-0.318220467271399,-12.3893504874985,"CF-PETG","Flat",110,4,"CF PETG 110%_4.txt"
3.37204,20.838,0.009505,2.6047,0.0074369,0.00028748,0.028748,25.008,20.838,2.6047,0.028748,4.287,2.13,9.13131,2.28203839317688,-0.322661606823117,-12.3876687074564,"CF-PETG","Flat",110,4,"CF PETG 110%_4.txt"
3.39702,21.128,0.0096462,2.6409,0.007578,0.00029313,0.029313,25.008,21.128,2.6409,0.029313,4.287,2.13,9.13131,2.31379725362516,-0.327102746374835,-12.38603303324,"CF-PETG","Flat",110,4,"CF PETG 110%_4.txt"
3.422,21.417,0.0097874,2.6772,0.0077192,0.00029878,0.029878,25.009,21.417,2.6772,0.029878,4.287,2.13,9.13131,2.34544660076156,-0.331753399238444,-12.3918048423145,"CF-PETG","Flat",110,4,"CF PETG 110%_4.txt"
3.44698,21.707,0.0099286,2.7134,0.0078604,0.00030442,0.030442,25.009,21.707,2.7134,0.030442,4.287,2.13,9.13131,2.37720546120984,-0.336194538790163,-12.3901576910947,"CF-PETG","Flat",110,4,"CF PETG 110%_4.txt"
3.47196,21.997,0.01007,2.7496,0.0080016,0.00031007,0.031007,25.009,21.997,2.7496,0.031007,4.287,2.13,9.13131,2.40896432165812,-0.340635678341881,-12.3885539111827,"CF-PETG","Flat",110,4,"CF PETG 110%_4.txt"
3.49693,22.287,0.010211,2.7858,0.0081427,0.00031572,0.031572,25.009,22.287,2.7858,0.031572,4.287,2.13,9.13131,2.4407231821064,-0.345076817893599,-12.386991811817,"CF-PETG","Flat",110,4,"CF PETG 110%_4.txt"
3.52191,22.576,0.010352,2.822,0.0082839,0.00032137,0.032137,25.009,22.576,2.822,0.032137,4.287,2.13,9.13131,2.47237252924279,-0.349627470757208,-12.3893504874985,"CF-PETG","Flat",110,4,"CF PETG 110%_4.txt"
3.54689,22.866,0.010493,2.8583,0.0084251,0.00032701,0.032701,25.009,22.866,2.8583,0.032701,4.287,2.13,9.13131,2.50413138969107,-0.354168610308926,-12.3908830531759,"CF-PETG","Flat",110,4,"CF PETG 110%_4.txt"
3.57187,23.156,0.010634,2.8945,0.0085663,0.00033266,0.033266,25.009,23.156,2.8945,0.033266,4.287,2.13,9.13131,2.53589025013936,-0.358609749860644,-12.3893504874985,"CF-PETG","Flat",110,4,"CF PETG 110%_4.txt"
3.59685,23.446,0.010776,2.9307,0.0087074,0.00033831,0.033831,25.01,23.446,2.9307,0.033831,4.287,2.13,9.13131,2.56764911058764,-0.363050889412362,-12.3878557823169,"CF-PETG","Flat",110,4,"CF PETG 110%_4.txt"
3.62182,23.735,0.010917,2.9669,0.0088486,0.00034395,0.034395,25.01,23.735,2.9669,0.034395,4.287,2.13,9.13131,2.59929845772403,-0.367601542275971,-12.3900887214254,"CF-PETG","Flat",110,4,"CF PETG 110%_4.txt"
3.6468,24.025,0.011058,3.0031,0.0089898,0.0003496,0.03496,25.01,24.025,3.0031,0.03496,4.287,2.13,9.13131,2.63105731817231,-0.372042681827689,-12.3886211523988,"CF-PETG","Flat",110,4,"CF PETG 110%_4.txt"
3.67178,24.315,0.011199,3.0394,0.0091309,0.00035525,0.035525,25.01,24.315,3.0394,0.035525,4.287,2.13,9.13131,2.66281617862059,-0.376583821379407,-12.3900711120421,"CF-PETG","Flat",110,4,"CF PETG 110%_4.txt"
3.69676,24.605,0.01134,3.0756,0.0092721,0.00036089,0.036089,25.01,24.605,3.0756,0.036089,4.287,2.13,9.13131,2.69457503906887,-0.381024960931126,-12.3886383447498,"CF-PETG","Flat",110,4,"CF PETG 110%_4.txt"
3.72174,24.894,0.011481,3.1118,0.0094133,0.00036654,0.036654,25.01,24.894,3.1118,0.036654,4.287,2.13,9.13131,2.72622438620527,-0.385575613794735,-12.3907582040856,"CF-PETG","Flat",110,4,"CF PETG 110%_4.txt"
3.74672,25.184,0.011623,3.148,0.0095545,0.00037219,0.037219,25.01,25.184,3.148,0.037219,4.287,2.13,9.13131,2.75798324665355,-0.390016753346453,-12.3893504874985,"CF-PETG","Flat",110,4,"CF PETG 110%_4.txt"
3.77169,25.474,0.011764,3.1842,0.0096956,0.00037783,0.037783,25.01,25.474,3.1842,0.037783,4.287,2.13,9.13131,2.78974210710183,-0.394457892898171,-12.3879747785369,"CF-PETG","Flat",110,4,"CF PETG 110%_4.txt"
3.79667,25.764,0.011905,3.2205,0.0098368,0.00038348,0.038348,25.011,25.764,3.2205,0.038348,4.287,2.13,9.13131,2.82150096755011,-0.398999032449889,-12.3893504874985,"CF-PETG","Flat",110,4,"CF PETG 110%_4.txt"
3.82165,26.053,0.012046,3.2567,0.009978,0.00038913,0.038913,25.011,26.053,3.2567,0.038913,4.287,2.13,9.13131,2.8531503146865,-0.403549685313498,-12.3913681123069,"CF-PETG","Flat",110,4,"CF PETG 110%_4.txt"
3.84663,26.343,0.012187,3.2929,0.010119,0.00039478,0.039478,25.011,26.343,3.2929,0.039478,4.287,2.13,9.13131,2.88490917513478,-0.407990824865216,-12.3900156356165,"CF-PETG","Flat",110,4,"CF PETG 110%_4.txt"
3.87161,26.633,0.012329,3.3291,0.01026,0.00040042,0.040042,25.011,26.633,3.3291,0.040042,4.287,2.13,9.13131,2.91666803558307,-0.412431964416935,-12.3886925720746,"CF-PETG","Flat",110,4,"CF PETG 110%_4.txt"
3.89658,26.923,0.01247,3.3653,0.010402,0.00040607,0.040607,25.011,26.923,3.3653,0.040607,4.287,2.13,9.13131,2.94842689603135,-0.416873103968653,-12.3873979725033,"CF-PETG","Flat",110,4,"CF PETG 110%_4.txt"
3.92156,27.212,0.012611,3.4016,0.010543,0.00041172,0.041172,25.011,27.212,3.4016,0.041172,4.287,2.13,9.13131,2.98007624316774,-0.421523756832262,-12.3919260592739,"CF-PETG","Flat",110,4,"CF PETG 110%_4.txt"
3.94654,27.502,0.012752,3.4378,0.010684,0.00041736,0.041736,25.011,27.502,3.4378,0.041736,4.287,2.13,9.13131,3.01183510361602,-0.42596489638398,-12.3906247130136,"CF-PETG","Flat",110,4,"CF PETG 110%_4.txt"
3.97152,27.792,0.012893,3.474,0.010825,0.00042301,0.042301,25.012,27.792,3.474,0.042301,4.287,2.13,9.13131,3.0435939640643,-0.430406035935698,-12.3893504874985,"CF-PETG","Flat",110,4,"CF PETG 110%_4.txt"
3.9965,28.082,0.013034,3.5102,0.010966,0.00042866,0.042866,25.012,28.082,3.5102,0.042866,4.287,2.13,9.13131,3.07535282451258,-0.434847175487416,-12.3881025436561,"CF-PETG","Flat",110,4,"CF PETG 110%_4.txt"
4.02147,28.372,0.013176,3.5464,0.011107,0.0004343,0.04343,25.012,28.372,3.5464,0.04343,4.287,2.13,9.13131,3.10711168496087,-0.439288315039135,-12.3868800766731,"CF-PETG","Flat",110,4,"CF PETG 110%_4.txt"
4.04645,28.661,0.013317,3.5827,0.011249,0.00043995,0.043995,25.012,28.661,3.5827,0.043995,4.287,2.13,9.13131,3.13876103209726,-0.443938967902743,-12.3911845229225,"CF-PETG","Flat",110,4,"CF PETG 110%_4.txt"
4.07143,28.951,0.013458,3.6189,0.01139,0.0004456,0.04456,25.012,28.951,3.6189,0.04456,4.287,2.13,9.13131,3.17051989254554,-0.448380107454461,-12.3899557173302,"CF-PETG","Flat",110,4,"CF PETG 110%_4.txt"
4.09641,29.241,0.013599,3.6551,0.011531,0.00045124,0.045124,25.012,29.241,3.6551,0.045124,4.287,2.13,9.13131,3.20227875299382,-0.45282124700618,-12.3887512518448,"CF-PETG","Flat",110,4,"CF PETG 110%_4.txt"
4.12139,29.498,0.01374,3.6873,0.011672,0.00045689,0.045689,25.012,29.498,3.6873,0.045689,4.287,2.13,9.13131,3.23042367414971,-0.456876325850288,-12.390538492943,"CF-PETG","Flat",110,4,"CF PETG 110%_4.txt"
4.14637,29.754,0.013881,3.7192,0.011813,0.00046254,0.046254,25.013,29.754,3.7192,0.046254,4.287,2.13,9.13131,3.25845908199371,-0.460740918006288,-12.3881726717113,"CF-PETG","Flat",110,4,"CF PETG 110%_4.txt"
4.17134,30.009,0.014023,3.7511,0.011954,0.00046819,0.046819,25.013,30.009,3.7511,0.046819,4.287,2.13,9.13131,3.28638497652582,-0.464715023474178,-12.388766587779,"CF-PETG","Flat",110,4,"CF PETG 110%_4.txt"
4.19632,30.265,0.014164,3.7831,0.012096,0.00047383,0.047383,25.013,30.265,3.7831,0.047383,4.287,2.13,9.13131,3.31442038436982,-0.468679615630178,-12.3887715267949,"CF-PETG","Flat",110,4,"CF PETG 110%_4.txt"
4.2213,30.52,0.014305,3.815,0.012237,0.00047948,0.047948,25.013,30.52,3.815,0.047948,4.287,2.13,9.13131,3.34234627890193,-0.472653721098068,-12.3893504874985,"CF-PETG","Flat",110,4,"CF PETG 110%_4.txt"
4.24628,30.776,0.014446,3.847,0.012378,0.00048513,0.048513,25.013,30.776,3.847,0.048513,4.287,2.13,9.13131,3.37038168674593,-0.476618313254067,-12.3893504874985,"CF-PETG","Flat",110,4,"CF PETG 110%_4.txt"
4.27126,31.031,0.014587,3.8789,0.012519,0.00049077,0.049077,25.013,31.031,3.8789,0.049077,4.287,2.13,9.13131,3.39830758127804,-0.480592418721957,-12.3899151491907,"CF-PETG","Flat",110,4,"CF PETG 110%_4.txt"
4.29623,31.287,0.014728,3.9109,0.01266,0.00049642,0.049642,25.013,31.287,3.9109,0.049642,4.287,2.13,9.13131,3.42634298912204,-0.484557010877957,-12.389910528982,"CF-PETG","Flat",110,4,"CF PETG 110%_4.txt"
4.32121,31.542,0.01487,3.9428,0.012801,0.00050207,0.050207,25.014,31.542,3.9428,0.050207,4.287,2.13,9.13131,3.45426888365415,-0.488531116345847,-12.3904615082136,"CF-PETG","Flat",110,4,"CF PETG 110%_4.txt"
4.34619,31.798,0.015011,3.9747,0.012943,0.00050771,0.050771,25.014,31.798,3.9747,0.050771,4.287,2.13,9.13131,3.48230429149815,-0.492395708501847,-12.3882483835723,"CF-PETG","Flat",110,4,"CF PETG 110%_4.txt"
4.37117,32.054,0.015152,4.0067,0.013084,0.00051336,0.051336,25.014,32.054,4.0067,0.051336,4.287,2.13,9.13131,3.51033969934215,-0.496360300657846,-12.3882571856602,"CF-PETG","Flat",110,4,"CF PETG 110%_4.txt"
4.39615,32.309,0.015293,4.0386,0.013225,0.00051901,0.051901,25.014,32.309,4.0386,0.051901,4.287,2.13,9.13131,3.53826559387426,-0.500334406125736,-12.3888081544529,"CF-PETG","Flat",110,4,"CF PETG 110%_4.txt"
4.42112,32.565,0.015434,4.0706,0.013366,0.00052466,0.052466,25.014,32.565,4.0706,0.052466,4.287,2.13,9.13131,3.56630100171826,-0.504298998281736,-12.388812417868,"CF-PETG","Flat",110,4,"CF PETG 110%_4.txt"
4.4461,32.82,0.015576,4.1025,0.013507,0.0005303,0.05303,25.014,32.82,4.1025,0.05303,4.287,2.13,9.13131,3.59422689625037,-0.508273103749626,-12.3893504874985,"CF-PETG","Flat",110,4,"CF PETG 110%_4.txt"
4.47108,33.076,0.015717,4.1345,0.013649,0.00053595,0.053595,25.014,33.076,4.1345,0.053595,4.287,2.13,9.13131,3.62226230409437,-0.512237695905625,-12.3893504874985,"CF-PETG","Flat",110,4,"CF PETG 110%_4.txt"
4.49606,33.331,0.015858,4.1664,0.01379,0.0005416,0.05416,25.015,33.331,4.1664,0.05416,4.287,2.13,9.13131,3.65018819862648,-0.516211801373516,-12.3898761850402,"CF-PETG","Flat",110,4,"CF PETG 110%_4.txt"
4.52104,33.587,0.015999,4.1984,0.013931,0.00054724,0.054724,25.015,33.587,4.1984,0.054724,4.287,2.13,9.13131,3.67822360647049,-0.520176393529515,-12.3898721781992,"CF-PETG","Flat",110,4,"CF PETG 110%_4.txt"
4.54601,33.842,0.01614,4.2303,0.014072,0.00055289,0.055289,25.015,33.842,4.2303,0.055289,4.287,2.13,9.13131,3.70614950100259,-0.524150498997405,-12.3903860009315,"CF-PETG","Flat",110,4,"CF PETG 110%_4.txt"
4.57099,34.098,0.016281,4.2622,0.014213,0.00055854,0.055854,25.015,34.098,4.2622,0.055854,4.287,2.13,9.13131,3.7341849088466,-0.528015091153405,-12.3883227242599,"CF-PETG","Flat",110,4,"CF PETG 110%_4.txt"
4.59597,34.353,0.016423,4.2942,0.014354,0.00056418,0.056418,25.015,34.353,4.2942,0.056418,4.287,2.13,9.13131,3.76211080337871,-0.532089196621295,-12.3908806441548,"CF-PETG","Flat",110,4,"CF PETG 110%_4.txt"
4.62095,34.609,0.016564,4.3261,0.014496,0.00056983,0.056983,25.015,34.609,4.3261,0.056983,4.287,2.13,9.13131,3.79014621122271,-0.535953788777295,-12.3888441963268,"CF-PETG","Flat",110,4,"CF PETG 110%_4.txt"
4.64593,34.865,0.016705,4.3581,0.014637,0.00057548,0.057548,25.015,34.865,4.3581,0.057548,4.287,2.13,9.13131,3.81818161906671,-0.539918380933294,-12.3888479138453,"CF-PETG","Flat",110,4,"CF PETG 110%_4.txt"
4.67091,35.12,0.016846,4.39,0.014778,0.00058112,0.058112,25.016,35.12,4.39,0.058112,4.287,2.13,9.13131,3.84610751359882,-0.543892486401184,-12.3893504874985,"CF-PETG","Flat",110,4,"CF PETG 110%_4.txt"
4.69588,35.376,0.016987,4.422,0.014919,0.00058677,0.058677,25.016,35.376,4.422,0.058677,4.287,2.13,9.13131,3.87414292144282,-0.547857078557183,-12.3893504874985,"CF-PETG","Flat",110,4,"CF PETG 110%_4.txt"
4.72086,35.631,0.017128,4.4539,0.01506,0.00059242,0.059242,25.016,35.631,4.4539,0.059242,4.287,2.13,9.13131,3.90206881597493,-0.551831184025074,-12.3898422511748,"CF-PETG","Flat",110,4,"CF PETG 110%_4.txt"
4.74584,35.887,0.01727,4.4858,0.015201,0.00059807,0.059807,25.016,35.887,4.4858,0.059807,4.287,2.13,9.13131,3.93010422381893,-0.555695776181074,-12.3878856877496,"CF-PETG","Flat",110,4,"CF PETG 110%_4.txt"
4.77082,36.142,0.017411,4.5178,0.015343,0.00060371,0.060371,25.016,36.142,4.5178,0.060371,4.287,2.13,9.13131,3.95803011835104,-0.559769881648963,-12.3903201037886,"CF-PETG","Flat",110,4,"CF PETG 110%_4.txt"
4.7958,36.398,0.017552,4.5497,0.015484,0.00060936,0.060936,25.016,36.398,4.5497,0.060936,4.287,2.13,9.13131,3.98606552619504,-0.563634473804962,-12.3883876696257,"CF-PETG","Flat",110,4,"CF PETG 110%_4.txt"
4.82077,36.653,0.017693,4.5817,0.015625,0.00061501,0.061501,25.016,36.653,4.5817,0.061501,4.287,2.13,9.13131,4.01399142072715,-0.567708579272853,-12.390784627384,"CF-PETG","Flat",110,4,"CF PETG 110%_4.txt"
4.84575,36.909,0.017834,4.6136,0.015766,0.00062065,0.062065,25.017,36.909,4.6136,0.062065,4.287,2.13,9.13131,4.04202682857115,-0.571573171428852,-12.388875746247,"CF-PETG","Flat",110,4,"CF PETG 110%_4.txt"
4.87073,37.165,0.017975,4.6456,0.015907,0.0006263,0.06263,25.017,37.165,4.6456,0.06263,4.287,2.13,9.13131,4.07006223641515,-0.575537763584852,-12.3888790163779,"CF-PETG","Flat",110,4,"CF PETG 110%_4.txt"
4.89571,37.42,0.018117,4.6775,0.016048,0.00063195,0.063195,25.017,37.42,4.6775,0.063195,4.287,2.13,9.13131,4.09798813094726,-0.579511869052743,-12.3893504874985,"CF-PETG","Flat",110,4,"CF PETG 110%_4.txt"
4.92069,37.676,0.018258,4.7095,0.01619,0.00063759,0.063759,25.017,37.676,4.7095,0.063759,4.287,2.13,9.13131,4.12602353879126,-0.583476461208742,-12.3893504874985,"CF-PETG","Flat",110,4,"CF PETG 110%_4.txt"
4.94566,37.931,0.018399,4.7414,0.016331,0.00064324,0.064324,25.017,37.931,4.7414,0.064324,4.287,2.13,9.13131,4.15394943332337,-0.587450566676632,-12.3898124325438,"CF-PETG","Flat",110,4,"CF PETG 110%_4.txt"
4.97064,38.187,0.01854,4.7733,0.016472,0.00064889,0.064889,25.017,38.187,4.7733,0.064889,4.287,2.13,9.13131,4.18198484116737,-0.591315158832631,-12.3879739139093,"CF-PETG","Flat",110,4,"CF PETG 110%_4.txt"
4.99562,38.442,0.018681,4.8053,0.016613,0.00065454,0.065454,25.017,38.442,4.8053,0.065454,4.287,2.13,9.13131,4.20991073569948,-0.595389264300522,-12.3902620918678,"CF-PETG","Flat",110,4,"CF PETG 110%_4.txt"
5.0206,38.698,0.018823,4.8372,0.016754,0.00066018,0.066018,25.018,38.698,4.8372,0.066018,4.287,2.13,9.13131,4.23794614354348,-0.599253856456522,-12.3884448949087,"CF-PETG","Flat",110,4,"CF PETG 110%_4.txt"
5.04558,38.953,0.018964,4.8692,0.016896,0.00066583,0.066583,25.018,38.953,4.8692,0.066583,4.287,2.13,9.13131,4.26587203807559,-0.603327961924411,-12.3906999491582,"CF-PETG","Flat",110,4,"CF PETG 110%_4.txt"
5.07055,39.209,0.019105,4.9011,0.017037,0.00067148,0.067148,25.018,39.209,4.9011,0.067148,4.287,2.13,9.13131,4.29390744591959,-0.60719255408041,-12.3889035947116,"CF-PETG","Flat",110,4,"CF PETG 110%_4.txt"
5.09553,39.464,0.019246,4.9331,0.017178,0.00067712,0.067712,25.018,39.464,4.9331,0.067712,4.287,2.13,9.13131,4.3218333404517,-0.611266659548301,-12.3911264630415,"CF-PETG","Flat",110,4,"CF PETG 110%_4.txt"
5.12051,39.72,0.019387,4.965,0.017319,0.00068277,0.068277,25.018,39.72,4.965,0.068277,4.287,2.13,9.13131,4.3498687482957,-0.615131251704301,-12.3893504874985,"CF-PETG","Flat",110,4,"CF PETG 110%_4.txt"
5.14549,39.976,0.019528,4.9969,0.01746,0.00068842,0.068842,25.018,39.976,4.9969,0.068842,4.287,2.13,9.13131,4.3779041561397,-0.6189958438603,-12.3875971874622,"CF-PETG","Flat",110,4,"CF PETG 110%_4.txt"
5.17047,40.231,0.01967,5.0289,0.017601,0.00069406,0.069406,25.018,40.231,5.0289,0.069406,4.287,2.13,9.13131,4.40583005067181,-0.62306994932819,-12.3897860233489,"CF-PETG","Flat",110,4,"CF PETG 110%_4.txt"
5.19545,40.487,0.019811,5.0608,0.017743,0.00069971,0.069971,25.019,40.487,5.0608,0.069971,4.287,2.13,9.13131,4.43386545851581,-0.62693454148419,-12.3880521159538,"CF-PETG","Flat",110,4,"CF PETG 110%_4.txt"
5.22042,40.742,0.019952,5.0928,0.017884,0.00070536,0.070536,25.019,40.742,5.0928,0.070536,4.287,2.13,9.13131,4.46179135304792,-0.631008646952081,-12.3902106297534,"CF-PETG","Flat",110,4,"CF PETG 110%_4.txt"
5.2454,40.998,0.020093,5.1247,0.018025,0.000711,0.0711,25.019,40.998,5.1247,0.0711,4.287,2.13,9.13131,4.48982676089192,-0.63487323910808,-12.3884956994181,"CF-PETG","Flat",110,4,"CF PETG 110%_4.txt"
5.27038,41.253,0.020234,5.1567,0.018166,0.00071665,0.071665,25.019,41.253,5.1567,0.071665,4.287,2.13,9.13131,4.51775265542403,-0.638947344575969,-12.3906247130135,"CF-PETG","Flat",110,4,"CF PETG 110%_4.txt"
5.29536,41.509,0.020375,5.1886,0.018307,0.0007223,0.07223,25.019,41.509,5.1886,0.07223,4.287,2.13,9.13131,4.54578806326803,-0.642811936731969,-12.3889283570129,"CF-PETG","Flat",110,4,"CF PETG 110%_4.txt"
5.32034,41.764,0.020517,5.2206,0.018448,0.00072795,0.072795,25.019,41.764,5.2206,0.072795,4.287,2.13,9.13131,4.57371395780014,-0.646886042199859,-12.3910286595383,"CF-PETG","Flat",110,4,"CF PETG 110%_4.txt"
5.34531,42.02,0.020658,5.2525,0.01859,0.00073359,0.073359,25.019,42.02,5.2525,0.073359,4.287,2.13,9.13131,4.60174936564414,-0.650750634355859,-12.3893504874985,"CF-PETG","Flat",110,4,"CF PETG 110%_4.txt"
5.37029,42.276,0.020799,5.2844,0.018731,0.00073924,0.073924,25.02,42.276,5.2844,0.073924,4.287,2.13,9.13131,4.62978477348814,-0.654615226511858,-12.3876925764866,"CF-PETG","Flat",110,4,"CF PETG 110%_4.txt"
