Repository: VipulKohinkar/3D-Printing-Parameter-Optimisation

# 3D Printing Parameter Optimisation: Impact of K-Value on Carbon-Reinforced PETG

## MSc Mechanical Engineering with Management

**Author:** Vipul Kohinkar  
**Project:** MEE7012-SUM  
**Date:** 27 August 2026

---

## Project Overview

This project investigates the influence of flow-rate multiplier (K-value) and build orientation on the tensile behaviour of PETG and carbon-fibre-reinforced PETG (CF-PETG) manufactured using fused deposition modelling (FDM).

The study compares an unreinforced thermoplastic, PETG, with a carbon-fibre-reinforced PETG composite to investigate whether the two materials respond differently to changes in material flow and build orientation.

---

File: 3_Experimental_data/Modulus/Recalculated Stress Strain/Recalculated_Stress_Strain_All_Data.csv (part 42 of 212)
"Time (s)","Load (N)","Machine Extension (mm)","Stress (MPa)","Extension from Preload (mm)","Strain","Percentage Strain","Gauge Length (mm)","Load_N","NEXYGEN_Stress_MPa","Percentage_Strain","Measured_Width_mm","Measured_Thickness_mm","Measured_Area_mm2","Recalculated_Stress_MPa","Stress_Difference_MPa","Stress_Difference_Percent","Material","Orientation","K","Sample","File"
5.39527,42.531,0.02094,5.3164,0.018872,0.00074489,0.074489,25.02,42.531,5.3164,0.074489,4.287,2.13,9.13131,4.65771066802025,-0.658689331979748,-12.389762470464,"CF-PETG","Flat",110,4,"CF PETG 110%_4.txt"
5.42025,42.787,0.021081,5.3483,0.019013,0.00075053,0.075053,25.02,42.787,5.3483,0.075053,4.287,2.13,9.13131,4.68574607586425,-0.662553924135748,-12.3881219104341,"CF-PETG","Flat",110,4,"CF PETG 110%_4.txt"
5.44523,43.042,0.021222,5.3803,0.019154,0.00075618,0.075618,25.02,43.042,5.3803,0.075618,4.287,2.13,9.13131,4.71367197039636,-0.666628029603638,-12.3901646674653,"CF-PETG","Flat",110,4,"CF PETG 110%_4.txt"
5.4702,43.298,0.021364,5.4122,0.019295,0.00076183,0.076183,25.02,43.298,5.4122,0.076183,4.287,2.13,9.13131,4.74170737824036,-0.670492621759638,-12.3885411063826,"CF-PETG","Flat",110,4,"CF PETG 110%_4.txt"
5.49518,43.553,0.021505,5.4442,0.019437,0.00076747,0.076747,25.02,43.553,5.4442,0.076747,4.287,2.13,9.13131,4.76963327277247,-0.674566727227528,-12.3905574230838,"CF-PETG","Flat",110,4,"CF PETG 110%_4.txt"
5.52016,43.809,0.021646,5.4761,0.019578,0.00077312,0.077312,25.02,43.809,5.4761,0.077312,4.287,2.13,9.13131,4.79766868061647,-0.678431319383527,-12.3889505192295,"CF-PETG","Flat",110,4,"CF PETG 110%_4.txt"
5.54514,44.064,0.021787,5.508,0.019719,0.00077877,0.077877,25.021,44.064,5.508,0.077877,4.287,2.13,9.13131,4.82559457514858,-0.682405424851417,-12.3893504874985,"CF-PETG","Flat",110,4,"CF PETG 110%_4.txt"
5.57012,44.32,0.021928,5.54,0.01986,0.00078441,0.078441,25.021,44.32,5.54,0.078441,4.287,2.13,9.13131,4.85362998299258,-0.686370017007417,-12.3893504874985,"CF-PETG","Flat",110,4,"CF PETG 110%_4.txt"
5.5951,44.575,0.022069,5.5719,0.020001,0.00079006,0.079006,25.021,44.575,5.5719,0.079006,4.287,2.13,9.13131,4.88155587752469,-0.690344122475307,-12.3897435789463,"CF-PETG","Flat",110,4,"CF PETG 110%_4.txt"
5.62007,44.831,0.022211,5.6039,0.020142,0.00079571,0.079571,25.021,44.831,5.6039,0.079571,4.287,2.13,9.13131,4.90959128536869,-0.694308714631307,-12.3897413342727,"CF-PETG","Flat",110,4,"CF PETG 110%_4.txt"
5.64505,45.087,0.022352,5.6358,0.020284,0.00080136,0.080136,25.021,45.087,5.6358,0.080136,4.287,2.13,9.13131,4.93762669321269,-0.698173306787305,-12.3881845840396,"CF-PETG","Flat",110,4,"CF PETG 110%_4.txt"
5.67003,45.342,0.022493,5.6678,0.020425,0.000807,0.0807,25.021,45.342,5.6678,0.0807,4.287,2.13,9.13131,4.9655525877448,-0.702247412255196,-12.3901233680651,"CF-PETG","Flat",110,4,"CF PETG 110%_4.txt"
5.69501,45.598,0.022634,5.6997,0.020566,0.00081265,0.081265,25.021,45.598,5.6997,0.081265,4.287,2.13,9.13131,4.9935879955888,-0.706112004411196,-12.3885819325788,"CF-PETG","Flat",110,4,"CF PETG 110%_4.txt"
5.71999,45.853,0.022775,5.7316,0.020707,0.0008183,0.08183,25.022,45.853,5.7316,0.08183,4.287,2.13,9.13131,5.02151389012091,-0.710086109879086,-12.3889683487872,"CF-PETG","Flat",110,4,"CF PETG 110%_4.txt"
5.74496,46.109,0.022917,5.7636,0.020848,0.00082394,0.082394,25.022,46.109,5.7636,0.082394,4.287,2.13,9.13131,5.04954929796491,-0.714050702035085,-12.388970470454,"CF-PETG","Flat",110,4,"CF PETG 110%_4.txt"
5.76994,46.364,0.023058,5.7955,0.02099,0.00082959,0.082959,25.022,46.364,5.7955,0.082959,4.287,2.13,9.13131,5.07747519249702,-0.718024807502975,-12.3893504874985,"CF-PETG","Flat",110,4,"CF PETG 110%_4.txt"
5.79492,46.62,0.023199,5.8275,0.021131,0.00083524,0.083524,25.022,46.62,5.8275,0.083524,4.287,2.13,9.13131,5.10551060034102,-0.721989399658975,-12.3893504874985,"CF-PETG","Flat",110,4,"CF PETG 110%_4.txt"
5.8199,46.875,0.02334,5.8594,0.021272,0.00084088,0.084088,25.022,46.875,5.8594,0.084088,4.287,2.13,9.13131,5.13343649487314,-0.725963505126865,-12.3897242913415,"CF-PETG","Flat",110,4,"CF PETG 110%_4.txt"
5.84488,47.131,0.023481,5.8914,0.021413,0.00084653,0.084653,25.022,47.131,5.8914,0.084653,4.287,2.13,9.13131,5.16147190271714,-0.729928097282865,-12.3897222609713,"CF-PETG","Flat",110,4,"CF PETG 110%_4.txt"
5.86985,47.386,0.023622,5.9233,0.021554,0.00085218,0.085218,25.022,47.386,5.9233,0.085218,4.287,2.13,9.13131,5.18939779724925,-0.733902202750754,-12.3900900300636,"CF-PETG","Flat",110,4,"CF PETG 110%_4.txt"
5.89483,47.642,0.023764,5.9553,0.021695,0.00085783,0.085783,25.022,47.642,5.9553,0.085783,4.287,2.13,9.13131,5.21743320509325,-0.737866794906754,-12.3900860562315,"CF-PETG","Flat",110,4,"CF PETG 110%_4.txt"
5.91981,47.898,0.023905,5.9872,0.021837,0.00086347,0.086347,25.023,47.898,5.9872,0.086347,4.287,2.13,9.13131,5.24546861293725,-0.741731387062753,-12.3886188379001,"CF-PETG","Flat",110,4,"CF PETG 110%_4.txt"
5.94479,48.153,0.024046,6.0191,0.021978,0.00086912,0.086912,25.023,48.153,6.0191,0.086912,4.287,2.13,9.13131,5.27339450746936,-0.745705492530644,-12.388986601496,"CF-PETG","Flat",110,4,"CF PETG 110%_4.txt"
5.96977,48.409,0.024187,6.0511,0.022119,0.00087477,0.087477,25.023,48.409,6.0511,0.087477,4.287,2.13,9.13131,5.30142991531336,-0.749670084686644,-12.3889885258324,"CF-PETG","Flat",110,4,"CF PETG 110%_4.txt"
5.99474,48.664,0.024328,6.083,0.02226,0.00088041,0.088041,25.023,48.664,6.083,0.088041,4.287,2.13,9.13131,5.32935580984547,-0.753644190154533,-12.3893504874985,"CF-PETG","Flat",110,4,"CF PETG 110%_4.txt"
6.01972,48.92,0.024469,6.115,0.022401,0.00088606,0.088606,25.023,48.92,6.115,0.088606,4.287,2.13,9.13131,5.35739121768947,-0.757608782310533,-12.3893504874985,"CF-PETG","Flat",110,4,"CF PETG 110%_4.txt"
6.0447,48.494,0.024611,6.0617,0.022542,0.00089171,0.089171,25.023,48.494,6.0617,0.089171,4.287,2.13,9.13131,5.31073854682406,-0.750961453175941,-12.3886278300797,"CF-PETG","Flat",110,4,"CF PETG 110%_4.txt"
6.06968,48.722,0.024752,6.0902,0.022684,0.00089735,0.089735,25.023,48.722,6.0902,0.089735,4.287,2.13,9.13131,5.33570758193512,-0.754492418064878,-12.388631211863,"CF-PETG","Flat",110,4,"CF PETG 110%_4.txt"
6.09466,48.96,0.024893,6.12,0.022825,0.000903,0.0903,25.024,48.96,6.12,0.0903,4.287,2.13,9.13131,5.36177175016509,-0.758228249834908,-12.3893504874985,"CF-PETG","Flat",110,4,"CF PETG 110%_4.txt"
6.11964,49.198,0.025034,6.1497,0.022966,0.00090865,0.090865,25.024,49.198,6.1497,0.090865,4.287,2.13,9.13131,5.38783591839506,-0.761864081604939,-12.388638171048,"CF-PETG","Flat",110,4,"CF PETG 110%_4.txt"
6.14461,49.435,0.025175,6.1794,0.023107,0.00091429,0.091429,25.024,49.435,6.1794,0.091429,4.287,2.13,9.13131,5.41379057331314,-0.76560942668686,-12.3897049339234,"CF-PETG","Flat",110,4,"CF PETG 110%_4.txt"
6.16959,49.673,0.025316,6.2092,0.023248,0.00091994,0.091994,25.024,49.673,6.2092,0.091994,4.287,2.13,9.13131,5.43985474154311,-0.769345258456891,-12.390408723457,"CF-PETG","Flat",110,4,"CF PETG 110%_4.txt"
6.19457,49.911,0.025458,6.2389,0.023389,0.00092559,0.092559,25.024,49.911,6.2389,0.092559,4.287,2.13,9.13131,5.46591890977308,-0.772981090226922,-12.3897015535899,"CF-PETG","Flat",110,4,"CF PETG 110%_4.txt"
6.21955,50.149,0.025599,6.2686,0.023531,0.00093124,0.093124,25.024,50.149,6.2686,0.093124,4.287,2.13,9.13131,5.49198307800305,-0.776616921996953,-12.3890010847231,"CF-PETG","Flat",110,4,"CF PETG 110%_4.txt"
6.24453,50.387,0.02574,6.2984,0.023672,0.00093688,0.093688,25.024,50.387,6.2984,0.093688,4.287,2.13,9.13131,5.51804724623302,-0.780352753766984,-12.3896982371235,"CF-PETG","Flat",110,4,"CF PETG 110%_4.txt"
6.2695,50.625,0.025881,6.3281,0.023813,0.00094253,0.094253,25.025,50.625,6.3281,0.094253,4.287,2.13,9.13131,5.54411141446299,-0.783988585537014,-12.3890043699849,"CF-PETG","Flat",110,4,"CF PETG 110%_4.txt"
6.29448,50.863,0.026022,6.3578,0.023954,0.00094818,0.094818,25.025,50.863,6.3578,0.094818,4.287,2.13,9.13131,5.57017558269296,-0.787624417307045,-12.388316985546,"CF-PETG","Flat",110,4,"CF PETG 110%_4.txt"
6.31946,51.1,0.026164,6.3876,0.024095,0.00095382,0.095382,25.025,51.1,6.3876,0.095382,4.287,2.13,9.13131,5.59613023761103,-0.791469762388966,-12.3907220613214,"CF-PETG","Flat",110,4,"CF PETG 110%_4.txt"
6.34444,51.338,0.026305,6.4173,0.024237,0.00095947,0.095947,25.025,51.338,6.4173,0.095947,4.287,2.13,9.13131,5.622194405841,-0.795105594158997,-12.3900331005095,"CF-PETG","Flat",110,4,"CF PETG 110%_4.txt"
6.36942,51.576,0.026446,6.447,0.024378,0.00096512,0.096512,25.025,51.576,6.447,0.096512,4.287,2.13,9.13131,5.64825857407097,-0.798741425929029,-12.3893504874985,"CF-PETG","Flat",110,4,"CF PETG 110%_4.txt"
6.39439,51.814,0.026587,6.4767,0.024519,0.00097076,0.097076,25.025,51.814,6.4767,0.097076,4.287,2.13,9.13131,5.67432274230094,-0.802377257699059,-12.3886741349616,"CF-PETG","Flat",110,4,"CF PETG 110%_4.txt"
6.41937,52.061,0.026728,6.5076,0.02466,0.00097641,0.097641,25.025,52.061,6.5076,0.097641,4.287,2.13,9.13131,5.70137253033793,-0.806227469662074,-12.3890139169905,"CF-PETG","Flat",110,4,"CF PETG 110%_4.txt"
6.44435,52.307,0.026869,6.5384,0.024801,0.00098206,0.098206,25.026,52.307,6.5384,0.098206,4.287,2.13,9.13131,5.72831280506302,-0.81008719493698,-12.3896854725465,"CF-PETG","Flat",110,4,"CF PETG 110%_4.txt"
6.46933,52.554,0.027011,6.5693,0.024942,0.00098771,0.098771,25.026,52.554,6.5693,0.098771,4.287,2.13,9.13131,5.75536259310001,-0.813937406899995,-12.3900173062578,"CF-PETG","Flat",110,4,"CF PETG 110%_4.txt"
6.49431,52.801,0.027152,6.6001,0.025084,0.00099335,0.099335,25.026,52.801,6.6001,0.099335,4.287,2.13,9.13131,5.78241238113699,-0.81768761886301,-12.3890186340057,"CF-PETG","Flat",110,4,"CF PETG 110%_4.txt"
6.51928,53.048,0.027293,6.631,0.025225,0.000999,0.0999,25.026,53.048,6.631,0.0999,4.287,2.13,9.13131,5.80946216917397,-0.821537830826026,-12.3893504874985,"CF-PETG","Flat",110,4,"CF PETG 110%_4.txt"
6.54426,53.294,0.027434,6.6618,0.025366,0.0010046,0.10046,25.026,53.294,6.6618,0.10046,4.287,2.13,9.13131,5.83640244389907,-0.825397556100932,-12.3900080473886,"CF-PETG","Flat",110,4,"CF PETG 110%_4.txt"
6.56924,53.541,0.027575,6.6926,0.025507,0.0010103,0.10103,25.026,53.541,6.6926,0.10103,4.287,2.13,9.13131,5.86345223193605,-0.829147768063947,-12.3890232206309,"CF-PETG","Flat",110,4,"CF PETG 110%_4.txt"
6.59422,53.788,0.027716,6.7235,0.025648,0.0010159,0.10159,25.026,53.788,6.7235,0.10159,4.287,2.13,9.13131,5.89050201997304,-0.832997980026962,-12.3893504874985,"CF-PETG","Flat",110,4,"CF PETG 110%_4.txt"
6.6192,54.035,0.027858,6.7543,0.025789,0.0010216,0.10216,25.027,54.035,6.7543,0.10216,4.287,2.13,9.13131,5.91755180801002,-0.836748191989977,-12.3883776555672,"CF-PETG","Flat",110,4,"CF PETG 110%_4.txt"
6.64418,54.281,0.027999,6.7852,0.025931,0.0010272,0.10272,25.027,54.281,6.7852,0.10272,4.287,2.13,9.13131,5.94449208273512,-0.840707917264883,-12.3903188891246,"CF-PETG","Flat",110,4,"CF PETG 110%_4.txt"
6.66915,54.528,0.02814,6.816,0.026072,0.0010329,0.10329,25.027,54.528,6.816,0.10329,4.287,2.13,9.13131,5.9715418707721,-0.844458129227898,-12.3893504874985,"CF-PETG","Flat",110,4,"CF PETG 110%_4.txt"
6.69413,54.775,0.028281,6.8468,0.026213,0.0010385,0.10385,25.027,54.775,6.8468,0.10385,4.287,2.13,9.13131,5.99859165880909,-0.848208341190913,-12.3883907984885,"CF-PETG","Flat",110,4,"CF PETG 110%_4.txt"
6.71911,55.021,0.028422,6.8777,0.026354,0.0010442,0.10442,25.027,55.021,6.8777,0.10442,4.287,2.13,9.13131,6.02553193353418,-0.852168066465818,-12.3903058648359,"CF-PETG","Flat",110,4,"CF PETG 110%_4.txt"
6.74409,55.268,0.028563,6.9085,0.026495,0.0010498,0.10498,25.027,55.268,6.9085,0.10498,4.287,2.13,9.13131,6.05258172157117,-0.855918278428834,-12.3893504874985,"CF-PETG","Flat",110,4,"CF PETG 110%_4.txt"
6.76907,55.515,0.028705,6.9394,0.026636,0.0010555,0.10555,25.027,55.515,6.9394,0.10555,4.287,2.13,9.13131,6.07963150960815,-0.859768490391849,-12.3896661151086,"CF-PETG","Flat",110,4,"CF PETG 110%_4.txt"
6.79404,55.762,0.028846,6.9702,0.026778,0.0010611,0.10611,25.028,55.762,6.9702,0.10611,4.287,2.13,9.13131,6.10668129764514,-0.863518702354864,-12.3887220216761,"CF-PETG","Flat",110,4,"CF PETG 110%_4.txt"
6.81902,56.008,0.028987,7.0011,0.026919,0.0010668,0.10668,25.028,56.008,7.0011,0.10668,4.287,2.13,9.13131,6.13362157237023,-0.86747842762977,-12.3906018715598,"CF-PETG","Flat",110,4,"CF PETG 110%_4.txt"
6.844,56.255,0.029128,7.0319,0.02706,0.0010724,0.10724,25.028,56.255,7.0319,0.10724,4.287,2.13,9.13131,6.16067136040721,-0.871228639592785,-12.3896619632359,"CF-PETG","Flat",110,4,"CF PETG 110%_4.txt"
6.86898,56.502,0.029269,7.0627,0.027201,0.0010781,0.10781,25.028,56.502,7.0627,0.10781,4.287,2.13,9.13131,6.1877211484442,-0.874978851555801,-12.3887302526767,"CF-PETG","Flat",110,4,"CF PETG 110%_4.txt"
6.89396,56.749,0.029411,7.0936,0.027342,0.0010837,0.10837,25.028,56.749,7.0936,0.10837,4.287,2.13,9.13131,6.21477093648118,-0.878829063518816,-12.3890417209712,"CF-PETG","Flat",110,4,"CF PETG 110%_4.txt"
6.91893,56.995,0.029552,7.1244,0.027484,0.0010894,0.10894,25.028,56.995,7.1244,0.10894,4.287,2.13,9.13131,6.24171121120628,-0.882688788793721,-12.3896579191752,"CF-PETG","Flat",110,4,"CF PETG 110%_4.txt"
6.94391,57.242,0.029693,7.1553,0.027625,0.001095,0.1095,25.028,57.242,7.1553,0.1095,4.287,2.13,9.13131,6.26876099924326,-0.886539000756737,-12.3899626955786,"CF-PETG","Flat",110,4,"CF PETG 110%_4.txt"
6.96889,57.489,0.029834,7.1861,0.027766,0.0011006,0.11006,25.029,57.489,7.1861,0.11006,4.287,2.13,9.13131,6.29581078728025,-0.890289212719751,-12.3890456954363,"CF-PETG","Flat",110,4,"CF PETG 110%_4.txt"
6.99387,57.736,0.029975,7.2169,0.027907,0.0011063,0.11063,25.029,57.736,7.2169,0.11063,4.287,2.13,9.13131,6.32286057531723,-0.894039424682767,-12.3881365223679,"CF-PETG","Flat",110,4,"CF PETG 110%_4.txt"
7.01885,57.982,0.030116,7.2478,0.028048,0.0011119,0.11119,25.029,57.982,7.2478,0.11119,4.287,2.13,9.13131,6.34980085004233,-0.897999149957672,-12.389954882277,"CF-PETG","Flat",110,4,"CF PETG 110%_4.txt"
7.04383,58.229,0.030258,7.2786,0.028189,0.0011176,0.11176,25.029,58.229,7.2786,0.11176,4.287,2.13,9.13131,6.37685063807931,-0.901749361920688,-12.3890495688826,"CF-PETG","Flat",110,4,"CF PETG 110%_4.txt"
7.0688,58.476,0.030399,7.3095,0.028331,0.0011232,0.11232,25.029,58.476,7.3095,0.11232,4.287,2.13,9.13131,6.4039004261163,-0.905599573883703,-12.3893504874985,"CF-PETG","Flat",110,4,"CF PETG 110%_4.txt"
7.09378,58.723,0.03054,7.3403,0.028472,0.0011289,0.11289,25.029,58.723,7.3403,0.11289,4.287,2.13,9.13131,6.43095021415328,-0.909349785846718,-12.3884553199013,"CF-PETG","Flat",110,4,"CF PETG 110%_4.txt"
7.11876,58.969,0.030681,7.3712,0.028613,0.0011345,0.11345,25.029,58.969,7.3712,0.11345,4.287,2.13,9.13131,6.45789048887838,-0.913309511121624,-12.3902419025616,"CF-PETG","Flat",110,4,"CF PETG 110%_4.txt"
7.14374,59.216,0.030822,7.402,0.028754,0.0011402,0.11402,25.03,59.216,7.402,0.11402,4.287,2.13,9.13131,6.48494027691536,-0.917059723084639,-12.3893504874985,"CF-PETG","Flat",110,4,"CF PETG 110%_4.txt"
7.16872,59.463,0.030963,7.4328,0.028895,0.0011458,0.11458,25.03,59.463,7.4328,0.11458,4.287,2.13,9.13131,6.51199006495235,-0.920809935047655,-12.3884664601181,"CF-PETG","Flat",110,4,"CF PETG 110%_4.txt"
7.19369,59.709,0.031105,7.4637,0.029036,0.0011515,0.11515,25.03,59.709,7.4637,0.11515,4.287,2.13,9.13131,6.53893033967744,-0.92476966032256,-12.3902308549722,"CF-PETG","Flat",110,4,"CF PETG 110%_4.txt"
7.21867,59.956,0.031246,7.4945,0.029178,0.0011571,0.11571,25.03,59.956,7.4945,0.11571,4.287,2.13,9.13131,6.56598012771443,-0.928519872285575,-12.3893504874985,"CF-PETG","Flat",110,4,"CF PETG 110%_4.txt"
7.24365,60.203,0.031387,7.5254,0.029319,0.0011628,0.11628,25.03,60.203,7.5254,0.11628,4.287,2.13,9.13131,6.59302991575141,-0.93237008424859,-12.3896415373082,"CF-PETG","Flat",110,4,"CF PETG 110%_4.txt"
7.26863,60.45,0.031528,7.5562,0.02946,0.0011684,0.11684,25.03,60.45,7.5562,0.11684,4.287,2.13,9.13131,6.6200797037884,-0.936120296211604,-12.3887707605887,"CF-PETG","Flat",110,4,"CF PETG 110%_4.txt"
7.29361,60.696,0.031669,7.587,0.029601,0.0011741,0.11741,25.03,60.696,7.587,0.11741,4.287,2.13,9.13131,6.64701997851349,-0.939980021486511,-12.3893504874985,"CF-PETG","Flat",110,4,"CF PETG 110%_4.txt"
7.31858,60.943,0.03181,7.6179,0.029742,0.0011797,0.11797,25.031,60.943,7.6179,0.11797,4.287,2.13,9.13131,6.67406976655047,-0.943830233449527,-12.3896380032493,"CF-PETG","Flat",110,4,"CF PETG 110%_4.txt"
7.34356,61.19,0.031952,7.6487,0.029883,0.0011853,0.11853,25.031,61.19,7.6487,0.11853,4.287,2.13,9.13131,6.70111955458746,-0.947580445412542,-12.38877777155,"CF-PETG","Flat",110,4,"CF PETG 110%_4.txt"
7.36854,61.437,0.032093,7.6796,0.030025,0.001191,0.1191,25.031,61.437,7.6796,0.1191,4.287,2.13,9.13131,6.72816934262444,-0.951430657375557,-12.3890652817277,"CF-PETG","Flat",110,4,"CF PETG 110%_4.txt"
7.39352,61.683,0.032234,7.7104,0.030166,0.0011966,0.11966,25.031,61.683,7.7104,0.11966,4.287,2.13,9.13131,6.75510961734954,-0.955290382650462,-12.389634553985,"CF-PETG","Flat",110,4,"CF PETG 110%_4.txt"
7.4185,61.93,0.032375,7.7413,0.030307,0.0012023,0.12023,25.031,61.93,7.7413,0.12023,4.287,2.13,9.13131,6.78215940538652,-0.959140594613477,-12.3899163527247,"CF-PETG","Flat",110,4,"CF PETG 110%_4.txt"
7.44347,62.177,0.032516,7.7721,0.030448,0.0012079,0.12079,25.031,62.177,7.7721,0.12079,4.287,2.13,9.13131,6.80920919342351,-0.962890806576493,-12.389068676117,"CF-PETG","Flat",110,4,"CF PETG 110%_4.txt"
7.46845,62.424,0.032658,7.8029,0.030589,0.0012136,0.12136,25.031,62.424,7.8029,0.12136,4.287,2.13,9.13131,6.83625898146049,-0.966641018539508,-12.388227691493,"CF-PETG","Flat",110,4,"CF PETG 110%_4.txt"
7.49343,62.67,0.032799,7.8338,0.030731,0.0012192,0.12192,25.032,62.67,7.8338,0.12192,4.287,2.13,9.13131,6.86319925618559,-0.970600743814414,-12.3899096710972,"CF-PETG","Flat",110,4,"CF PETG 110%_4.txt"
7.51841,62.917,0.03294,7.8646,0.030872,0.0012249,0.12249,25.032,62.917,7.8646,0.12249,4.287,2.13,9.13131,6.89024904422257,-0.974350955777429,-12.3890719906598,"CF-PETG","Flat",110,4,"CF PETG 110%_4.txt"
7.54339,63.149,0.033081,7.8936,0.031013,0.0012305,0.12305,25.032,63.149,7.8936,0.12305,4.287,2.13,9.13131,6.9156561325812,-0.977943867418803,-12.3890730138188,"CF-PETG","Flat",110,4,"CF PETG 110%_4.txt"
7.56837,63.375,0.033222,7.9218,0.031154,0.0012362,0.12362,25.032,63.375,7.9218,0.12362,4.287,2.13,9.13131,6.94040614106848,-0.981393858931522,-12.3885210297094,"CF-PETG","Flat",110,4,"CF PETG 110%_4.txt"
7.59334,63.601,0.033363,7.9501,0.031295,0.0012418,0.12418,25.032,63.601,7.9501,0.12418,4.287,2.13,9.13131,6.96515614955576,-0.98494385044424,-12.3890749857768,"CF-PETG","Flat",110,4,"CF PETG 110%_4.txt"
7.61832,63.827,0.033505,7.9783,0.031436,0.0012475,0.12475,25.032,63.827,7.9783,0.12475,4.287,2.13,9.13131,6.98990615804304,-0.988393841956959,-12.3885269036882,"CF-PETG","Flat",110,4,"CF PETG 110%_4.txt"
7.6433,64.053,0.033646,8.0066,0.031578,0.0012531,0.12531,25.032,64.053,8.0066,0.12531,4.287,2.13,9.13131,7.01465616653032,-0.991943833469677,-12.3890769299038,"CF-PETG","Flat",110,4,"CF PETG 110%_4.txt"
7.66828,64.279,0.033787,8.0348,0.031719,0.0012588,0.12588,25.033,64.279,8.0348,0.12588,4.287,2.13,9.13131,7.0394061750176,-0.995393824982396,-12.3885326950565,"CF-PETG","Flat",110,4,"CF PETG 110%_4.txt"
7.69326,64.505,0.033928,8.0631,0.03186,0.0012644,0.12644,25.033,64.505,8.0631,0.12644,4.287,2.13,9.13131,7.06415618350489,-0.998943816495114,-12.3890788467849,"CF-PETG","Flat",110,4,"CF PETG 110%_4.txt"
7.71823,64.731,0.034069,8.0913,0.032001,0.0012701,0.12701,25.033,64.731,8.0913,0.12701,4.287,2.13,9.13131,7.08890619199217,-1.00239380800783,-12.3885384055446,"CF-PETG","Flat",110,4,"CF PETG 110%_4.txt"
7.74321,64.957,0.03421,8.1196,0.032142,0.0012757,0.12757,25.033,64.957,8.1196,0.12757,4.287,2.13,9.13131,7.11365620047945,-1.00594379952055,-12.3890807369889,"CF-PETG","Flat",110,4,"CF PETG 110%_4.txt"
7.76819,65.183,0.034352,8.1478,0.032283,0.0012813,0.12813,25.033,65.183,8.1478,0.12813,4.287,2.13,9.13131,7.13840620896673,-1.00939379103327,-12.3885440368353,"CF-PETG","Flat",110,4,"CF PETG 110%_4.txt"
7.79317,65.409,0.034493,8.1761,0.032425,0.001287,0.1287,25.033,65.409,8.1761,0.1287,4.287,2.13,9.13131,7.16315621745401,-1.01294378254599,-12.3890826010688,"CF-PETG","Flat",110,4,"CF PETG 110%_4.txt"
7.81815,65.635,0.034634,8.2043,0.032566,0.0012926,0.12926,25.033,65.635,8.2043,0.12926,4.287,2.13,9.13131,7.1879062259413,-1.0163937740587,-12.3885495905648,"CF-PETG","Flat",110,4,"CF PETG 110%_4.txt"
7.84312,65.861,0.034775,8.2326,0.032707,0.0012983,0.12983,25.034,65.861,8.2326,0.12983,4.287,2.13,9.13131,7.21265623442858,-1.01994376557142,-12.3890844395625,"CF-PETG","Flat",110,4,"CF PETG 110%_4.txt"
7.8681,66.087,0.034916,8.2608,0.032848,0.0013039,0.13039,25.034,66.087,8.2608,0.13039,4.287,2.13,9.13131,7.23740624291586,-1.02339375708414,-12.3885550683244,"CF-PETG","Flat",110,4,"CF PETG 110%_4.txt"
7.89308,66.313,0.035057,8.2891,0.032989,0.0013096,0.13096,25.034,66.313,8.2891,0.13096,4.287,2.13,9.13131,7.26215625140314,-1.02694374859686,-12.3890862529932,"CF-PETG","Flat",110,4,"CF PETG 110%_4.txt"
7.91806,66.539,0.035199,8.3173,0.03313,0.0013152,0.13152,25.034,66.539,8.3173,0.13152,4.287,2.13,9.13131,7.28690625989042,-1.03039374010958,-12.3885604716624,"CF-PETG","Flat",110,4,"CF PETG 110%_4.txt"
7.94304,66.765,0.03534,8.3456,0.033272,0.0013209,0.13209,25.034,66.765,8.3456,0.13209,4.287,2.13,9.13131,7.3116562683777,-1.0339437316223,-12.3890880418699,"CF-PETG","Flat",110,4,"CF PETG 110%_4.txt"
7.96801,66.991,0.035481,8.3738,0.033413,0.0013265,0.13265,25.034,66.991,8.3738,0.13265,4.287,2.13,9.13131,7.33640627686499,-1.03739372313501,-12.3885658020852,"CF-PETG","Flat",110,4,"CF PETG 110%_4.txt"
7.99299,67.216,0.035622,8.4021,0.033554,0.0013322,0.13322,25.034,67.216,8.4021,0.13322,4.287,2.13,9.13131,7.36104677204038,-1.04105322795963,-12.3903932107405,"CF-PETG","Flat",110,4,"CF PETG 110%_4.txt"
8.01797,67.442,0.035763,8.4303,0.033695,0.0013378,0.13378,25.034,67.442,8.4303,0.13378,4.287,2.13,9.13131,7.38579678052766,-1.04450321947234,-12.3898701051249,"CF-PETG","Flat",110,4,"CF PETG 110%_4.txt"
8.04295,67.668,0.035905,8.4586,0.033836,0.0013435,0.13435,25.035,67.668,8.4586,0.13435,4.287,2.13,9.13131,7.41054678901494,-1.04805321098506,-12.3903862457743,"CF-PETG","Flat",110,4,"CF PETG 110%_4.txt"
8.06793,67.894,0.036046,8.4868,0.033978,0.0013491,0.13491,25.035,67.894,8.4868,0.13491,4.287,2.13,9.13131,7.43529679750222,-1.05150320249778,-12.3898666458239,"CF-PETG","Flat",110,4,"CF PETG 110%_4.txt"
8.09291,68.12,0.036187,8.5151,0.034119,0.0013548,0.13548,25.035,68.12,8.5151,0.13548,4.287,2.13,9.13131,7.4600468059895,-1.0550531940105,-12.3903793732369,"CF-PETG","Flat",110,4,"CF PETG 110%_4.txt"
8.11788,68.346,0.036328,8.5433,0.03426,0.0013604,0.13604,25.035,68.346,8.5433,0.13604,4.287,2.13,9.13131,7.48479681447678,-1.05850318552322,-12.3898632322781,"CF-PETG","Flat",110,4,"CF PETG 110%_4.txt"
8.14286,68.572,0.036469,8.5716,0.034401,0.0013661,0.13661,25.035,68.572,8.5716,0.13661,4.287,2.13,9.13131,7.50954682296407,-1.06205317703593,-12.3903725913007,"CF-PETG","Flat",110,4,"CF PETG 110%_4.txt"
8.16784,68.798,0.03661,8.5998,0.034542,0.0013717,0.13717,25.035,68.798,8.5998,0.13717,4.287,2.13,9.13131,7.53429683145135,-1.06550316854865,-12.3898598635858,"CF-PETG","Flat",110,4,"CF PETG 110%_4.txt"
8.19282,69.024,0.036752,8.628,0.034683,0.0013773,0.13773,25.035,69.024,8.628,0.13773,4.287,2.13,9.13131,7.55904683993863,-1.06895316006137,-12.3893504874985,"CF-PETG","Flat",110,4,"CF PETG 110%_4.txt"
8.2178,69.25,0.036893,8.6563,0.034825,0.001383,0.1383,25.036,69.25,8.6563,0.1383,4.287,2.13,9.13131,7.58379684842591,-1.07250315157409,-12.3898565388687,"CF-PETG","Flat",110,4,"CF PETG 110%_4.txt"
8.24277,69.476,0.037034,8.6845,0.034966,0.0013886,0.13886,25.036,69.476,8.6845,0.13886,4.287,2.13,9.13131,7.60854685691319,-1.07595314308681,-12.3893504874985,"CF-PETG","Flat",110,4,"CF PETG 110%_4.txt"
8.26775,69.702,0.037175,8.7128,0.035107,0.0013943,0.13943,25.036,69.702,8.7128,0.13943,4.287,2.13,9.13131,7.63329686540047,-1.07950313459953,-12.3898532572712,"CF-PETG","Flat",110,4,"CF PETG 110%_4.txt"
8.29273,69.928,0.037316,8.741,0.035248,0.0013999,0.13999,25.036,69.928,8.741,0.13999,4.287,2.13,9.13131,7.65804687388776,-1.08295312611224,-12.3893504874985,"CF-PETG","Flat",110,4,"CF PETG 110%_4.txt"
8.31771,70.154,0.037457,8.7693,0.035389,0.0014056,0.14056,25.036,70.154,8.7693,0.14056,4.287,2.13,9.13131,7.68279688237504,-1.08650311762496,-12.3898500179599,"CF-PETG","Flat",110,4,"CF PETG 110%_4.txt"
8.34269,70.38,0.037599,8.7975,0.03553,0.0014112,0.14112,25.036,70.38,8.7975,0.14112,4.287,2.13,9.13131,7.70754689086232,-1.08995310913768,-12.3893504874985,"CF-PETG","Flat",110,4,"CF PETG 110%_4.txt"
8.36766,70.606,0.03774,8.8258,0.035672,0.0014169,0.14169,25.036,70.606,8.8258,0.14169,4.287,2.13,9.13131,7.7322968993496,-1.0935031006504,-12.3898468201228,"CF-PETG","Flat",110,4,"CF PETG 110%_4.txt"
8.39264,70.832,0.037881,8.854,0.035813,0.0014225,0.14225,25.037,70.832,8.854,0.14225,4.287,2.13,9.13131,7.75704690783688,-1.09695309216312,-12.3893504874985,"CF-PETG","Flat",110,4,"CF PETG 110%_4.txt"
8.41762,71.057,0.038022,8.8821,0.035954,0.0014282,0.14282,25.037,71.057,8.8821,0.14282,4.287,2.13,9.13131,7.78168740301227,-1.10041259698773,-12.3891038942111,"CF-PETG","Flat",110,4,"CF PETG 110%_4.txt"
8.4426,71.271,0.038163,8.9088,0.036095,0.0014338,0.14338,25.037,71.271,8.9088,0.14338,4.287,2.13,9.13131,7.80512325175687,-1.10367674824313,-12.3886129247837,"CF-PETG","Flat",110,4,"CF PETG 110%_4.txt"
8.46758,71.485,0.038304,8.9356,0.036236,0.0014395,0.14395,25.037,71.485,8.9356,0.14395,4.287,2.13,9.13131,7.82855910050146,-1.10704089949854,-12.3891053706359,"CF-PETG","Flat",110,4,"CF PETG 110%_4.txt"
8.49256,71.699,0.038446,8.9624,0.036377,0.0014451,0.14451,25.037,71.699,8.9624,0.14451,4.287,2.13,9.13131,7.85199494924606,-1.11040505075394,-12.3895948713954,"CF-PETG","Flat",110,4,"CF PETG 110%_4.txt"
8.51753,71.913,0.038587,8.9892,0.036519,0.0014508,0.14508,25.037,71.913,8.9892,0.14508,4.287,2.13,9.13131,7.87543079799065,-1.11376920200935,-12.3900814534035,"CF-PETG","Flat",110,4,"CF PETG 110%_4.txt"
8.54251,72.128,0.038728,9.016,0.03666,0.0014564,0.14564,25.037,72.128,9.016,0.14564,4.287,2.13,9.13131,7.89897616004713,-1.11702383995287,-12.3893504874985,"CF-PETG","Flat",110,4,"CF PETG 110%_4.txt"
8.56749,72.342,0.038869,9.0427,0.036801,0.001462,0.1462,25.038,72.342,9.0427,0.1462,4.287,2.13,9.13131,7.92241200879173,-1.12028799120827,-12.3888660600072,"CF-PETG","Flat",110,4,"CF PETG 110%_4.txt"
8.59247,72.556,0.03901,9.0695,0.036942,0.0014677,0.14677,25.038,72.556,9.0695,0.14677,4.287,2.13,9.13131,7.94584785753632,-1.12365214246368,-12.3893504874985,"CF-PETG","Flat",110,4,"CF PETG 110%_4.txt"
8.61745,72.77,0.039152,9.0963,0.037083,0.0014733,0.14733,25.038,72.77,9.0963,0.14733,4.287,2.13,9.13131,7.96928370628092,-1.12701629371908,-12.389832060498,"CF-PETG","Flat",110,4,"CF PETG 110%_4.txt"
8.64242,72.985,0.039293,9.1231,0.037225,0.001479,0.1479,25.038,72.985,9.1231,0.1479,4.287,2.13,9.13131,7.9928290683374,-1.1302709316626,-12.3891104083327,"CF-PETG","Flat",110,4,"CF PETG 110%_4.txt"
8.6674,73.199,0.039434,9.1498,0.037366,0.0014846,0.14846,25.038,73.199,9.1498,0.14846,4.287,2.13,9.13131,8.016264917082,-1.13353508291801,-12.3886323517236,"CF-PETG","Flat",110,4,"CF PETG 110%_4.txt"
8.69238,73.413,0.039575,9.1766,0.037507,0.0014903,0.14903,25.038,73.413,9.1766,0.14903,4.287,2.13,9.13131,8.03970076582659,-1.13689923417341,-12.3891118080052,"CF-PETG","Flat",110,4,"CF PETG 110%_4.txt"
8.71736,73.682,0.039716,9.2102,0.037648,0.0014959,0.14959,25.038,73.682,9.2102,0.14959,4.287,2.13,9.13131,8.06915984672517,-1.14104015327483,-12.3888748699793,"CF-PETG","Flat",110,4,"CF PETG 110%_4.txt"
8.74234,73.972,0.039857,9.2465,0.037789,0.0015016,0.15016,25.039,73.972,9.2465,0.15016,4.287,2.13,9.13131,8.10091870717345,-1.14558129282655,-12.3893504874985,"CF-PETG","Flat",110,4,"CF PETG 110%_4.txt"
8.76731,74.261,0.039999,9.2827,0.03793,0.0015072,0.15072,25.039,74.261,9.2827,0.15072,4.287,2.13,9.13131,8.13256805430984,-1.15013194569016,-12.3900583417557,"CF-PETG","Flat",110,4,"CF PETG 110%_4.txt"
8.79229,74.551,0.04014,9.3189,0.038072,0.0015129,0.15129,25.039,74.551,9.3189,0.15129,4.287,2.13,9.13131,8.16432691475812,-1.15457308524187,-12.3895855223457,"CF-PETG","Flat",110,4,"CF PETG 110%_4.txt"
8.81727,74.841,0.040281,9.3551,0.038213,0.0015185,0.15185,25.039,74.841,9.3551,0.15185,4.287,2.13,9.13131,8.19608577520641,-1.15901422479359,-12.3891163621297,"CF-PETG","Flat",110,4,"CF PETG 110%_4.txt"
8.84225,75.131,0.040422,9.3913,0.038354,0.0015242,0.15242,25.039,75.131,9.3913,0.15242,4.287,2.13,9.13131,8.22784463565469,-1.16345536434531,-12.3886508187931,"CF-PETG","Flat",110,4,"CF PETG 110%_4.txt"
8.86723,75.411,0.040563,9.4264,0.038495,0.0015298,0.15298,25.039,75.411,9.4264,0.15298,4.287,2.13,9.13131,8.25850836298406,-1.16789163701594,-12.3895828419751,"CF-PETG","Flat",110,4,"CF PETG 110%_4.txt"
8.8922,75.661,0.040704,9.4577,0.038636,0.0015355,0.15355,25.039,75.661,9.4577,0.15355,4.287,2.13,9.13131,8.28588669095672,-1.17181330904328,-12.3900452440158,"CF-PETG","Flat",110,4,"CF PETG 110%_4.txt"
8.91718,75.912,0.040846,9.4889,0.038777,0.0015411,0.15411,25.04,75.912,9.4889,0.15411,4.287,2.13,9.13131,8.31337453224127,-1.17552546775873,-12.3884271913365,"CF-PETG","Flat",110,4,"CF PETG 110%_4.txt"
8.94216,76.162,0.040987,9.5202,0.038919,0.0015468,0.15468,25.04,76.162,9.5202,0.15468,4.287,2.13,9.13131,8.34075286021393,-1.17944713978608,-12.3888903571992,"CF-PETG","Flat",110,4,"CF PETG 110%_4.txt"
8.96714,76.412,0.041128,9.5515,0.03906,0.0015524,0.15524,25.04,76.412,9.5515,0.15524,4.287,2.13,9.13131,8.36813118818658,-1.18336881181342,-12.3893504874985,"CF-PETG","Flat",110,4,"CF PETG 110%_4.txt"
8.99212,76.662,0.041269,9.5828,0.039201,0.001558,0.1558,25.04,76.662,9.5828,0.1558,4.287,2.13,9.13131,8.39550951615924,-1.18729048384076,-12.3898076119794,"CF-PETG","Flat",110,4,"CF PETG 110%_4.txt"
9.0171,76.913,0.04141,9.6141,0.039342,0.0015637,0.15637,25.04,76.913,9.6141,0.15637,4.287,2.13,9.13131,8.42299735744379,-1.19110264255622,-12.3891226693733,"CF-PETG","Flat",110,4,"CF PETG 110%_4.txt"
9.04207,77.163,0.041551,9.6454,0.039483,0.0015693,0.15693,25.04,77.163,9.6454,0.15693,4.287,2.13,9.13131,8.45037568541644,-1.19502431458356,-12.3895775663379,"CF-PETG","Flat",110,4,"CF PETG 110%_4.txt"
9.06705,77.413,0.041693,9.6766,0.039624,0.001575,0.1575,25.04,77.413,9.6766,0.1575,4.287,2.13,9.13131,8.4777540133891,-1.1988459866109,-12.3891241408232,"CF-PETG","Flat",110,4,"CF PETG 110%_4.txt"
9.09203,77.663,0.041834,9.7079,0.039766,0.0015806,0.15806,25.041,77.663,9.7079,0.15806,4.287,2.13,9.13131,8.50513234136175,-1.20276765863825,-12.3895761043917,"CF-PETG","Flat",110,4,"CF PETG 110%_4.txt"
9.11701,77.914,0.041975,9.7392,0.039907,0.0015863,0.15863,25.041,77.914,9.7392,0.15863,4.287,2.13,9.13131,8.5326201826463,-1.2065798173537,-12.3889007038945,"CF-PETG","Flat",110,4,"CF PETG 110%_4.txt"
9.14199,78.164,0.042116,9.7705,0.040048,0.0015919,0.15919,25.041,78.164,9.7705,0.15919,4.287,2.13,9.13131,8.55999851061896,-1.21050148938104,-12.3893504874985,"CF-PETG","Flat",110,4,"CF PETG 110%_4.txt"
9.16696,78.414,0.042257,9.8018,0.040189,0.0015976,0.15976,25.041,78.414,9.8018,0.15976,4.287,2.13,9.13131,8.58737683859162,-1.21442316140838,-12.3897973985226,"CF-PETG","Flat",110,4,"CF PETG 110%_4.txt"
9.19194,78.664,0.042399,9.8331,0.04033,0.0016032,0.16032,25.041,78.664,9.8331,0.16032,4.287,2.13,9.13131,8.61475516656427,-1.21834483343573,-12.3902414643981,"CF-PETG","Flat",110,4,"CF PETG 110%_4.txt"
9.21692,78.915,0.04254,9.8643,0.040472,0.0016089,0.16089,25.041,78.915,9.8643,0.16089,4.287,2.13,9.13131,8.64224300784882,-1.22205699215118,-12.3886843683909,"CF-PETG","Flat",110,4,"CF PETG 110%_4.txt"
9.2419,79.165,0.042681,9.8956,0.040613,0.0016145,0.16145,25.041,79.165,9.8956,0.16145,4.287,2.13,9.13131,8.66962133582148,-1.22597866417852,-12.3891291501124,"CF-PETG","Flat",110,4,"CF PETG 110%_4.txt"
9.26688,79.415,0.042822,9.9269,0.040754,0.0016202,0.16202,25.042,79.415,9.9269,0.16202,4.287,2.13,9.13131,8.69699966379413,-1.22990033620587,-12.389571126997,"CF-PETG","Flat",110,4,"CF PETG 110%_4.txt"
9.29185,79.665,0.042963,9.9582,0.040895,0.0016258,0.16258,25.042,79.665,9.9582,0.16258,4.287,2.13,9.13131,8.72437799176679,-1.23382200823321,-12.3900103254927,"CF-PETG","Flat",110,4,"CF PETG 110%_4.txt"
9.31683,79.916,0.043104,9.9895,0.041036,0.0016315,0.16315,25.042,79.916,9.9895,0.16315,4.287,2.13,9.13131,8.75186583305134,-1.23763416694866,-12.3893504874985,"CF-PETG","Flat",110,4,"CF PETG 110%_4.txt"
9.34181,80.166,0.043246,10.021,0.041177,0.0016371,0.16371,25.042,80.166,10.021,0.16371,4.287,2.13,9.13131,8.77924416102399,-1.24175583897601,-12.391536163816,"CF-PETG","Flat",110,4,"CF PETG 110%_4.txt"
9.36679,80.416,0.043387,10.052,0.041319,0.0016428,0.16428,25.042,80.416,10.052,0.16428,4.287,2.13,9.13131,8.80662248899665,-1.24537751100335,-12.3893504874985,"CF-PETG","Flat",110,4,"CF PETG 110%_4.txt"
9.39177,80.667,0.043528,10.083,0.04146,0.0016484,0.16484,25.042,80.667,10.083,0.16484,4.287,2.13,9.13131,8.8341103302812,-1.2488896697188,-12.3860921324884,"CF-PETG","Flat",110,4,"CF PETG 110%_4.txt"
9.41674,80.911,0.043669,10.114,0.041601,0.001654,0.1654,25.042,80.911,10.114,0.1654,4.287,2.13,9.13131,8.86083157838251,-1.25316842161749,-12.3904332768192,"CF-PETG","Flat",110,4,"CF PETG 110%_4.txt"
9.44172,81.14,0.04381,10.143,0.041742,0.0016597,0.16597,25.043,81.14,10.143,0.16597,4.287,2.13,9.13131,8.88591012680546,-1.25708987319454,-12.3936692615058,"CF-PETG","Flat",110,4,"CF PETG 110%_4.txt"
9.4667,81.369,0.043951,10.171,0.041883,0.0016653,0.16653,25.043,81.369,10.171,0.16653,4.287,2.13,9.13131,8.91098867522842,-1.26001132477158,-12.3882737663119,"CF-PETG","Flat",110,4,"CF PETG 110%_4.txt"
9.49168,81.598,0.044093,10.2,0.042024,0.001671,0.1671,25.043,81.598,10.2,0.1671,4.287,2.13,9.13131,8.93606722365137,-1.26393277634863,-12.3914978073395,"CF-PETG","Flat",110,4,"CF PETG 110%_4.txt"
9.51666,81.827,0.044234,10.228,0.042166,0.0016766,0.16766,25.043,81.827,10.228,0.16766,4.287,2.13,9.13131,8.96114577207432,-1.26685422792568,-12.3861383254368,"CF-PETG","Flat",110,4,"CF PETG 110%_4.txt"
9.54164,82.055,0.044375,10.257,0.042307,0.0016823,0.16823,25.043,82.055,10.257,0.16823,4.287,2.13,9.13131,8.98611480718539,-1.27088519281461,-12.390418180897,"CF-PETG","Flat",110,4,"CF PETG 110%_4.txt"
9.56661,82.284,0.044516,10.286,0.042448,0.0016879,0.16879,25.043,82.284,10.286,0.16879,4.287,2.13,9.13131,9.01119335560834,-1.27480664439166,-12.3936092202183,"CF-PETG","Flat",110,4,"CF PETG 110%_4.txt"
9.59159,82.513,0.044657,10.314,0.042589,0.0016936,0.16936,25.043,82.513,10.314,0.16936,4.287,2.13,9.13131,9.0362719040313,-1.2777280959687,-12.3882886946743,"CF-PETG","Flat",110,4,"CF PETG 110%_4.txt"
9.61657,82.742,0.044798,10.343,0.04273,0.0016992,0.16992,25.044,82.742,10.343,0.16992,4.287,2.13,9.13131,9.06135045245425,-1.28164954754575,-12.3914681189766,"CF-PETG","Flat",110,4,"CF PETG 110%_4.txt"
9.64155,82.971,0.04494,10.371,0.042871,0.0017049,0.17049,25.044,82.971,10.371,0.17049,4.287,2.13,9.13131,9.0864290008772,-1.2845709991228,-12.3861826161681,"CF-PETG","Flat",110,4,"CF PETG 110%_4.txt"
9.66653,83.2,0.045081,10.4,0.043013,0.0017105,0.17105,25.044,83.2,10.4,0.17105,4.287,2.13,9.13131,9.11150754930016,-1.28849245069984,-12.3893504874985,"CF-PETG","Flat",110,4,"CF PETG 110%_4.txt"
9.6915,83.429,0.045222,10.429,0.043154,0.0017162,0.17162,25.044,83.429,10.429,0.17162,4.287,2.13,9.13131,9.13658609772311,-1.29241390227689,-12.3925007409808,"CF-PETG","Flat",110,4,"CF PETG 110%_4.txt"
9.71648,83.658,0.045363,10.457,0.043295,0.0017218,0.17218,25.044,83.658,10.457,0.17218,4.287,2.13,9.13131,9.16166464614606,-1.29533535385394,-12.3872559419904,"CF-PETG","Flat",110,4,"CF PETG 110%_4.txt"
9.74146,83.886,0.045504,10.486,0.043436,0.0017275,0.17275,25.044,83.886,10.486,0.17275,4.287,2.13,9.13131,9.18663368125713,-1.29936631874287,-12.3914392403478,"CF-PETG","Flat",110,4,"CF PETG 110%_4.txt"
9.76644,84.115,0.045646,10.514,0.043577,0.0017331,0.17331,25.044,84.115,10.514,0.17331,4.287,2.13,9.13131,9.21171222968008,-1.30228777031992,-12.3862257021107,"CF-PETG","Flat",110,4,"CF PETG 110%_4.txt"
9.79142,84.344,0.045787,10.543,0.043719,0.0017387,0.17387,25.045,84.344,10.543,0.17387,4.287,2.13,9.13131,9.23679077810303,-1.30620922189697,-12.3893504874985,"CF-PETG","Flat",110,4,"CF PETG 110%_4.txt"
9.81639,84.573,0.045928,10.572,0.04386,0.0017444,0.17444,25.045,84.573,10.572,0.17444,4.287,2.13,9.13131,9.26186932652599,-1.31013067347401,-12.3924581297201,"CF-PETG","Flat",110,4,"CF PETG 110%_4.txt"
9.84137,84.802,0.046069,10.6,0.044001,0.00175,0.175,25.045,84.802,10.6,0.175,4.287,2.13,9.13131,9.28694787494894,-1.31305212505106,-12.3872841985949,"CF-PETG","Flat",110,4,"CF PETG 110%_4.txt"
9.86635,85.031,0.04621,10.629,0.044142,0.0017557,0.17557,25.045,85.031,10.629,0.17557,4.287,2.13,9.13131,9.3120264233719,-1.3169735766281,-12.3903808131349,"CF-PETG","Flat",110,4,"CF PETG 110%_4.txt"
9.89133,85.26,0.046351,10.657,0.044283,0.0017613,0.17613,25.045,85.26,10.657,0.17613,4.287,2.13,9.13131,9.33710497179485,-1.31989502820515,-12.3852400131853,"CF-PETG","Flat",110,4,"CF PETG 110%_4.txt"
9.91631,85.488,0.046493,10.686,0.044424,0.001767,0.1767,25.045,85.488,10.686,0.1767,4.287,2.13,9.13131,9.36207400690591,-1.32392599309409,-12.3893504874985,"CF-PETG","Flat",110,4,"CF PETG 110%_4.txt"
9.94129,85.717,0.046634,10.715,0.044566,0.0017726,0.17726,25.045,85.717,10.715,0.17726,4.287,2.13,9.13131,9.38715255532886,-1.32784744467114,-12.3924166558202,"CF-PETG","Flat",110,4,"CF PETG 110%_4.txt"
9.96626,85.946,0.046775,10.743,0.044707,0.0017783,0.17783,25.046,85.946,10.743,0.17783,4.287,2.13,9.13131,9.41223110375182,-1.33076889624818,-12.3873117029525,"CF-PETG","Flat",110,4,"CF PETG 110%_4.txt"
9.99124,86.175,0.046916,10.772,0.044848,0.0017839,0.17839,25.046,86.175,10.772,0.17839,4.287,2.13,9.13131,9.43730965217477,-1.33469034782523,-12.3903671353995,"CF-PETG","Flat",110,4,"CF PETG 110%_4.txt"
10.0162,86.404,0.047057,10.8,0.044989,0.0017896,0.17896,25.046,86.404,10.8,0.17896,4.287,2.13,9.13131,9.46238820059772,-1.33761179940228,-12.38529443891,"CF-PETG","Flat",110,4,"CF PETG 110%_4.txt"
10.0412,86.633,0.047198,10.829,0.04513,0.0017952,0.17952,25.046,86.633,10.829,0.17952,4.287,2.13,9.13131,9.48746674902068,-1.34153325097932,-12.3883391908701,"CF-PETG","Flat",110,4,"CF PETG 110%_4.txt"
10.0662,86.862,0.047333,10.858,0.045265,0.0018006,0.18006,25.046,86.862,10.858,0.18006,4.287,2.13,9.13131,9.51254529744363,-1.34545470255637,-12.3913676787288,"CF-PETG","Flat",110,4,"CF PETG 110%_4.txt"
10.0912,87.09,0.047467,10.886,0.045398,0.0018059,0.18059,25.046,87.09,10.886,0.18059,4.287,2.13,9.13131,9.53751433255469,-1.3484856674453,-12.3873384847079,"CF-PETG","Flat",110,4,"CF PETG 110%_4.txt"
10.1161,87.316,0.0476,10.914,0.045532,0.0018113,0.18113,25.046,87.316,10.914,0.18113,4.287,2.13,9.13131,9.56226434104198,-1.35173565895802,-12.3853368055527,"CF-PETG","Flat",110,4,"CF PETG 110%_4.txt"
10.1411,87.537,0.047734,10.942,0.045666,0.0018166,0.18166,25.046,87.537,10.942,0.18166,4.287,2.13,9.13131,9.58646678296981,-1.35553321703019,-12.3883496347121,"CF-PETG","Flat",110,4,"CF PETG 110%_4.txt"
10.1661,87.758,0.047868,10.97,0.0458,0.001822,0.1822,25.047,87.758,10.97,0.1822,4.287,2.13,9.13131,9.61066922489763,-1.35933077510237,-12.3913470838867,"CF-PETG","Flat",110,4,"CF PETG 110%_4.txt"
10.1911,87.979,0.048002,10.997,0.045934,0.0018274,0.18274,25.047,87.979,10.997,0.18274,4.287,2.13,9.13131,9.63487166682546,-1.36212833317454,-12.3863629460265,"CF-PETG","Flat",110,4,"CF PETG 110%_4.txt"
10.216,88.2,0.048136,11.025,0.046067,0.0018327,0.18327,25.047,88.2,11.025,0.18327,4.287,2.13,9.13131,9.65907410875329,-1.36592589124671,-12.3893504874985,"CF-PETG","Flat",110,4,"CF PETG 110%_4.txt"
10.241,88.421,0.048269,11.053,0.046201,0.0018381,0.18381,25.047,88.421,11.053,0.18381,4.287,2.13,9.13131,9.68327655068112,-1.36972344931888,-12.3923228925982,"CF-PETG","Flat",110,4,"CF PETG 110%_4.txt"
10.266,88.643,0.048403,11.08,0.046335,0.0018434,0.18434,25.047,88.643,11.08,0.18434,4.287,2.13,9.13131,9.70758850592084,-1.37241149407916,-12.3863853256242,"CF-PETG","Flat",110,4,"CF PETG 110%_4.txt"
10.291,88.864,0.048537,11.108,0.046469,0.0018488,0.18488,25.047,88.864,11.108,0.18488,4.287,2.13,9.13131,9.73179094784867,-1.37620905215133,-12.3893504874985,"CF-PETG","Flat",110,4,"CF PETG 110%_4.txt"
