Repository: VipulKohinkar/3D-Printing-Parameter-Optimisation

# 3D Printing Parameter Optimisation: Impact of K-Value on Carbon-Reinforced PETG

## MSc Mechanical Engineering with Management

**Author:** Vipul Kohinkar  
**Project:** MEE7012-SUM  
**Date:** 27 August 2026

---

## Project Overview

This project investigates the influence of flow-rate multiplier (K-value) and build orientation on the tensile behaviour of PETG and carbon-fibre-reinforced PETG (CF-PETG) manufactured using fused deposition modelling (FDM).

The study compares an unreinforced thermoplastic, PETG, with a carbon-fibre-reinforced PETG composite to investigate whether the two materials respond differently to changes in material flow and build orientation.

---

File: 3_Experimental_data/Modulus/Recalculated Stress Strain/Recalculated_Stress_Strain_All_Data.csv (part 43 of 212)
"Time (s)","Load (N)","Machine Extension (mm)","Stress (MPa)","Extension from Preload (mm)","Strain","Percentage Strain","Gauge Length (mm)","Load_N","NEXYGEN_Stress_MPa","Percentage_Strain","Measured_Width_mm","Measured_Thickness_mm","Measured_Area_mm2","Recalculated_Stress_MPa","Stress_Difference_MPa","Stress_Difference_Percent","Material","Orientation","K","Sample","File"
10.316,89.085,0.048671,11.136,0.046603,0.0018541,0.18541,25.047,89.085,11.136,0.18541,4.287,2.13,9.13131,9.75599338977649,-1.38000661022351,-12.3923007383576,"CF-PETG","Flat",110,4,"CF PETG 110%_4.txt"
10.3409,89.306,0.048804,11.163,0.046736,0.0018595,0.18595,25.048,89.306,11.163,0.18595,4.287,2.13,9.13131,9.78019583170432,-1.38280416829568,-12.3873884107827,"CF-PETG","Flat",110,4,"CF PETG 110%_4.txt"
10.3659,89.527,0.048938,11.191,0.04687,0.0018648,0.18648,25.048,89.527,11.191,0.18648,4.287,2.13,9.13131,9.80439827363215,-1.38660172636785,-12.3903290712881,"CF-PETG","Flat",110,4,"CF PETG 110%_4.txt"
10.3909,89.748,0.049072,11.218,0.047004,0.0018702,0.18702,25.048,89.748,11.218,0.18702,4.287,2.13,9.13131,9.82860071555998,-1.38939928444002,-12.3854455735427,"CF-PETG","Flat",110,4,"CF PETG 110%_4.txt"
10.4159,89.969,0.049206,11.246,0.047138,0.0018755,0.18755,25.048,89.969,11.246,0.18755,4.287,2.13,9.13131,9.85280315748781,-1.39319684251219,-12.388376689598,"CF-PETG","Flat",110,4,"CF PETG 110%_4.txt"
10.4408,90.19,0.04934,11.274,0.047271,0.0018809,0.18809,25.048,90.19,11.274,0.18809,4.287,2.13,9.13131,9.87700559941564,-1.39699440058436,-12.391293246269,"CF-PETG","Flat",110,4,"CF PETG 110%_4.txt"
10.4658,90.411,0.049473,11.301,0.047405,0.0018862,0.18862,25.048,90.411,11.301,0.18862,4.287,2.13,9.13131,9.90120804134347,-1.39979195865653,-12.3864433117117,"CF-PETG","Flat",110,4,"CF PETG 110%_4.txt"
10.4908,90.632,0.049607,11.329,0.047539,0.0018916,0.18916,25.048,90.632,11.329,0.18916,4.287,2.13,9.13131,9.9254104832713,-1.4035895167287,-12.3893504874985,"CF-PETG","Flat",110,4,"CF PETG 110%_4.txt"
10.5158,90.853,0.049741,11.357,0.047673,0.0018969,0.18969,25.048,90.853,11.357,0.18969,4.287,2.13,9.13131,9.94961292519912,-1.40738707480088,-12.3922433283515,"CF-PETG","Flat",110,4,"CF PETG 110%_4.txt"
10.5408,91.074,0.049875,11.384,0.047807,0.0019023,0.19023,25.049,91.074,11.384,0.19023,4.287,2.13,9.13131,9.97381536712695,-1.41018463287305,-12.3874265009931,"CF-PETG","Flat",110,4,"CF PETG 110%_4.txt"
10.5657,91.296,0.050009,11.412,0.04794,0.0019076,0.19076,25.049,91.296,11.412,0.19076,4.287,2.13,9.13131,9.99812732236667,-1.41387267763333,-12.3893504874985,"CF-PETG","Flat",110,4,"CF PETG 110%_4.txt"
10.5907,91.517,0.050142,11.44,0.048074,0.001913,0.1913,25.049,91.517,11.44,0.1913,4.287,2.13,9.13131,10.0223297642945,-1.4176702357055,-12.392222340083,"CF-PETG","Flat",110,4,"CF PETG 110%_4.txt"
10.6157,91.74,0.050276,11.467,0.048208,0.0019183,0.19183,25.049,91.74,11.467,0.19183,4.287,2.13,9.13131,10.0467512328461,-1.42024876715389,-12.3855303667384,"CF-PETG","Flat",110,4,"CF PETG 110%_4.txt"
10.6407,91.963,0.05041,11.495,0.048342,0.0019237,0.19237,25.049,91.963,11.495,0.19237,4.287,2.13,9.13131,10.0711727013977,-1.42382729860228,-12.3864923758354,"CF-PETG","Flat",110,4,"CF PETG 110%_4.txt"
10.6657,92.186,0.050544,11.523,0.048476,0.001929,0.1929,25.049,92.186,11.523,0.1929,4.287,2.13,9.13131,10.0955941699493,-1.42740583005067,-12.3874497097168,"CF-PETG","Flat",110,4,"CF PETG 110%_4.txt"
10.6906,92.41,0.050678,11.551,0.048609,0.0019344,0.19344,25.049,92.41,11.551,0.19344,4.287,2.13,9.13131,10.1201251518128,-1.43087484818717,-12.3874543172641,"CF-PETG","Flat",110,4,"CF PETG 110%_4.txt"
10.7156,92.633,0.050811,11.579,0.048743,0.0019397,0.19397,25.05,92.633,11.579,0.19397,4.287,2.13,9.13131,10.1445466203644,-1.43445337963556,-12.3884046950131,"CF-PETG","Flat",110,4,"CF PETG 110%_4.txt"
10.7406,92.856,0.050945,11.607,0.048877,0.0019451,0.19451,25.05,92.856,11.607,0.19451,4.287,2.13,9.13131,10.168968088916,-1.43803191108395,-12.3893504874985,"CF-PETG","Flat",110,4,"CF PETG 110%_4.txt"
10.7656,93.079,0.051079,11.635,0.049011,0.0019504,0.19504,25.05,93.079,11.635,0.19504,4.287,2.13,9.13131,10.1933895574677,-1.44161044253234,-12.3902917278242,"CF-PETG","Flat",110,4,"CF PETG 110%_4.txt"
10.7905,93.303,0.051213,11.663,0.049145,0.0019558,0.19558,25.05,93.303,11.663,0.19558,4.287,2.13,9.13131,10.2179205393312,-1.44507946066884,-12.3902894681372,"CF-PETG","Flat",110,4,"CF PETG 110%_4.txt"
10.8155,93.526,0.051347,11.691,0.049278,0.0019611,0.19611,25.05,93.526,11.691,0.19611,4.287,2.13,9.13131,10.2423420078828,-1.44865799211723,-12.3912239510498,"CF-PETG","Flat",110,4,"CF PETG 110%_4.txt"
10.8405,93.749,0.05148,11.719,0.049412,0.0019665,0.19665,25.05,93.749,11.719,0.19665,4.287,2.13,9.13131,10.2667634764344,-1.45223652356562,-12.3921539684753,"CF-PETG","Flat",110,4,"CF PETG 110%_4.txt"
10.8655,93.972,0.051614,11.747,0.049546,0.0019718,0.19718,25.05,93.972,11.747,0.19718,4.287,2.13,9.13131,10.291184944986,-1.45581505501401,-12.3930795523454,"CF-PETG","Flat",110,4,"CF PETG 110%_4.txt"
10.8905,94.196,0.051748,11.774,0.04968,0.0019772,0.19772,25.05,94.196,11.774,0.19772,4.287,2.13,9.13131,10.3157159268495,-1.45828407315051,-12.3856299740998,"CF-PETG","Flat",110,4,"CF PETG 110%_4.txt"
10.9154,94.419,0.051882,11.802,0.049814,0.0019826,0.19826,25.051,94.419,11.802,0.19826,4.287,2.13,9.13131,10.3401373954011,-1.4618626045989,-12.3865667225801,"CF-PETG","Flat",110,4,"CF PETG 110%_4.txt"
10.9404,94.642,0.052016,11.83,0.049947,0.0019879,0.19879,25.051,94.642,11.83,0.19879,4.287,2.13,9.13131,10.3645588639527,-1.46544113604729,-12.387499036748,"CF-PETG","Flat",110,4,"CF PETG 110%_4.txt"
10.9654,94.865,0.052149,11.858,0.050081,0.0019933,0.19933,25.051,94.865,11.858,0.19933,4.287,2.13,9.13131,10.3889803325043,-1.46901966749568,-12.3884269480155,"CF-PETG","Flat",110,4,"CF PETG 110%_4.txt"
10.9904,95.089,0.052283,11.886,0.050215,0.0019986,0.19986,25.051,95.089,11.886,0.19986,4.287,2.13,9.13131,10.4135113143678,-1.47248868563218,-12.3884291236091,"CF-PETG","Flat",110,4,"CF PETG 110%_4.txt"
11.0153,95.312,0.052417,11.914,0.050349,0.002004,0.2004,25.051,95.312,11.914,0.2004,4.287,2.13,9.13131,10.4379327829194,-1.47606721708057,-12.3893504874985,"CF-PETG","Flat",110,4,"CF PETG 110%_4.txt"
11.0403,95.535,0.052551,11.942,0.050483,0.0020093,0.20093,25.051,95.535,11.942,0.20093,4.287,2.13,9.13131,10.462354251471,-1.47964574852896,-12.3902675308069,"CF-PETG","Flat",110,4,"CF PETG 110%_4.txt"
11.0653,95.758,0.052685,11.97,0.050616,0.0020147,0.20147,25.051,95.758,11.97,0.20147,4.287,2.13,9.13131,10.4867757200226,-1.48322427997735,-12.3911802838542,"CF-PETG","Flat",110,4,"CF PETG 110%_4.txt"
11.0903,95.982,0.052818,11.998,0.05075,0.00202,0.202,25.052,95.982,11.998,0.202,4.287,2.13,9.13131,10.5113067018861,-1.48669329811385,-12.3911760136177,"CF-PETG","Flat",110,4,"CF PETG 110%_4.txt"
11.1153,96.205,0.052952,12.026,0.050884,0.0020254,0.20254,25.052,96.205,12.026,0.20254,4.287,2.13,9.13131,10.5357281704378,-1.49027182956224,-12.3920824011495,"CF-PETG","Flat",110,4,"CF PETG 110%_4.txt"
11.1402,96.428,0.053086,12.053,0.051018,0.0020307,0.20307,25.052,96.428,12.053,0.20307,4.287,2.13,9.13131,10.5601496389894,-1.49285036101063,-12.3857160956661,"CF-PETG","Flat",110,4,"CF PETG 110%_4.txt"
11.1652,96.651,0.05322,12.081,0.051152,0.0020361,0.20361,25.052,96.651,12.081,0.20361,4.287,2.13,9.13131,10.584571107541,-1.49642889245902,-12.3866310111665,"CF-PETG","Flat",110,4,"CF PETG 110%_4.txt"
11.1902,96.874,0.053353,12.109,0.051285,0.0020414,0.20414,25.052,96.874,12.109,0.20414,4.287,2.13,9.13131,10.6089925760926,-1.50000742390741,-12.3875416954944,"CF-PETG","Flat",110,4,"CF PETG 110%_4.txt"
11.2152,97.098,0.053487,12.137,0.051419,0.0020468,0.20468,25.052,97.098,12.137,0.20468,4.287,2.13,9.13131,10.6335235579561,-1.50347644204391,-12.3875458683687,"CF-PETG","Flat",110,4,"CF PETG 110%_4.txt"
11.2401,97.321,0.053621,12.165,0.051553,0.0020521,0.20521,25.052,97.321,12.165,0.20521,4.287,2.13,9.13131,10.6579450265077,-1.5070549734923,-12.3884502547662,"CF-PETG","Flat",110,4,"CF PETG 110%_4.txt"
11.2651,97.544,0.053755,12.193,0.051687,0.0020575,0.20575,25.052,97.544,12.193,0.20575,4.287,2.13,9.13131,10.6823664950593,-1.51063350494069,-12.3893504874985,"CF-PETG","Flat",110,4,"CF PETG 110%_4.txt"
11.2901,97.767,0.053889,12.221,0.05182,0.0020628,0.20628,25.053,97.767,12.221,0.20628,4.287,2.13,9.13131,10.7067879636109,-1.51421203638908,-12.3902465951156,"CF-PETG","Flat",110,4,"CF PETG 110%_4.txt"
11.3151,97.991,0.054022,12.249,0.051954,0.0020682,0.20682,25.053,97.991,12.249,0.20682,4.287,2.13,9.13131,10.7313189454744,-1.51768105452558,-12.3902445467024,"CF-PETG","Flat",110,4,"CF PETG 110%_4.txt"
11.3401,98.214,0.054156,12.277,0.052088,0.0020735,0.20735,25.053,98.214,12.277,0.20735,4.287,2.13,9.13131,10.755740414026,-1.52125958597397,-12.3911345277671,"CF-PETG","Flat",110,4,"CF PETG 110%_4.txt"
11.365,98.437,0.05429,12.305,0.052222,0.0020789,0.20789,25.053,98.437,12.305,0.20789,4.287,2.13,9.13131,10.7801618825776,-1.52483811742236,-12.392020458532,"CF-PETG","Flat",110,4,"CF PETG 110%_4.txt"
11.39,98.66,0.054424,12.333,0.052356,0.0020842,0.20842,25.053,98.66,12.333,0.20842,4.287,2.13,9.13131,10.8045833511292,-1.52841664887075,-12.3929023665836,"CF-PETG","Flat",110,4,"CF PETG 110%_4.txt"
11.415,98.884,0.054558,12.36,0.052489,0.0020896,0.20896,25.053,98.884,12.36,0.20896,4.287,2.13,9.13131,10.8291143329927,-1.53088566700725,-12.3858063673726,"CF-PETG","Flat",110,4,"CF PETG 110%_4.txt"
11.44,99.127,0.054691,12.391,0.052623,0.0020949,0.20949,25.053,99.127,12.391,0.20949,4.287,2.13,9.13131,10.8557260677822,-1.53527393221783,-12.390234300846,"CF-PETG","Flat",110,4,"CF PETG 110%_4.txt"
11.4649,99.371,0.054825,12.421,0.052757,0.0021003,0.21003,25.054,99.371,12.421,0.21003,4.287,2.13,9.13131,10.8824473158835,-1.53855268411652,-12.3867054513849,"CF-PETG","Flat",110,4,"CF PETG 110%_4.txt"
11.4899,99.615,0.054959,12.452,0.052891,0.0021056,0.21056,25.054,99.615,12.452,0.21056,4.287,2.13,9.13131,10.9091685639848,-1.5428314360152,-12.3902299712111,"CF-PETG","Flat",110,4,"CF PETG 110%_4.txt"
11.5149,99.859,0.055093,12.482,0.053025,0.002111,0.2111,25.054,99.859,12.482,0.2111,4.287,2.13,9.13131,10.9358898120861,-1.54611018791389,-12.3867183777751,"CF-PETG","Flat",110,4,"CF PETG 110%_4.txt"
11.5399,100.1,0.055227,12.513,0.053158,0.0021163,0.21163,25.054,100.1,12.513,0.21163,4.287,2.13,9.13131,10.9622825202517,-1.55071747974825,-12.3928512726624,"CF-PETG","Flat",110,4,"CF PETG 110%_4.txt"
11.5649,100.35,0.05536,12.543,0.053292,0.0021217,0.21217,25.054,100.35,12.543,0.21217,4.287,2.13,9.13131,10.9896608482244,-1.55333915177559,-12.3841118693741,"CF-PETG","Flat",110,4,"CF PETG 110%_4.txt"
11.5898,100.59,0.055494,12.574,0.053426,0.0021271,0.21271,25.054,100.59,12.574,0.21271,4.287,2.13,9.13131,11.0159440430782,-1.55805595692184,-12.3910923884352,"CF-PETG","Flat",110,4,"CF PETG 110%_4.txt"
11.6148,100.83,0.055628,12.604,0.05356,0.0021324,0.21324,25.054,100.83,12.604,0.21324,4.287,2.13,9.13131,11.0422272379319,-1.56177276206809,-12.3910882423682,"CF-PETG","Flat",110,4,"CF PETG 110%_4.txt"
11.6398,101.08,0.055762,12.635,0.053694,0.0021378,0.21378,25.054,101.08,12.635,0.21378,4.287,2.13,9.13131,11.0696055659046,-1.56539443409543,-12.3893504874985,"CF-PETG","Flat",110,4,"CF PETG 110%_4.txt"
11.6648,101.32,0.055896,12.665,0.053827,0.0021431,0.21431,25.055,101.32,12.665,0.21431,4.287,2.13,9.13131,11.0958887607583,-1.56911123924169,-12.3893504874985,"CF-PETG","Flat",110,4,"CF PETG 110%_4.txt"
11.6898,101.57,0.056029,12.696,0.053961,0.0021485,0.21485,25.055,101.57,12.696,0.21485,4.287,2.13,9.13131,11.123267088731,-1.57273291126903,-12.3876253250554,"CF-PETG","Flat",110,4,"CF PETG 110%_4.txt"
11.7147,101.81,0.056163,12.726,0.054095,0.0021538,0.21538,25.055,101.81,12.726,0.21538,4.287,2.13,9.13131,11.1495502835847,-1.57644971641528,-12.3876293919164,"CF-PETG","Flat",110,4,"CF PETG 110%_4.txt"
11.7397,102.05,0.056297,12.757,0.054229,0.0021592,0.21592,25.055,102.05,12.757,0.21592,4.287,2.13,9.13131,11.1758334784385,-1.58116652156153,-12.3945012272598,"CF-PETG","Flat",110,4,"CF PETG 110%_4.txt"
11.7647,102.3,0.056431,12.787,0.054363,0.0021645,0.21645,25.055,102.3,12.787,0.21645,4.287,2.13,9.13131,11.2032118064111,-1.58378819358887,-12.385924717204,"CF-PETG","Flat",110,4,"CF PETG 110%_4.txt"
11.7897,102.54,0.056565,12.818,0.054496,0.0021699,0.21699,25.055,102.54,12.818,0.21699,4.287,2.13,9.13131,11.2294950012649,-1.58850499873512,-12.3927679726566,"CF-PETG","Flat",110,4,"CF PETG 110%_4.txt"
11.8146,102.79,0.056698,12.848,0.05463,0.0021752,0.21752,25.055,102.79,12.848,0.21752,4.287,2.13,9.13131,11.2568733292375,-1.59112667076246,-12.3842362294712,"CF-PETG","Flat",110,4,"CF PETG 110%_4.txt"
11.8396,103.03,0.056832,12.879,0.054764,0.0021806,0.21806,25.056,103.03,12.879,0.21806,4.287,2.13,9.13131,11.2831565240913,-1.59584347590871,-12.3910511368019,"CF-PETG","Flat",110,4,"CF PETG 110%_4.txt"
11.8646,103.27,0.056966,12.909,0.054898,0.0021859,0.21859,25.056,103.27,12.909,0.21859,4.287,2.13,9.13131,11.309439718945,-1.59956028105496,-12.3910471845609,"CF-PETG","Flat",110,4,"CF PETG 110%_4.txt"
11.8896,103.52,0.0571,12.94,0.055032,0.0021913,0.21913,25.056,103.52,12.94,0.21913,4.287,2.13,9.13131,11.3368180469177,-1.60318195308231,-12.3893504874985,"CF-PETG","Flat",110,4,"CF PETG 110%_4.txt"
11.9146,103.76,0.057234,12.97,0.055165,0.0021966,0.21966,25.056,103.76,12.97,0.21966,4.287,2.13,9.13131,11.3631012417714,-1.60689875822855,-12.3893504874985,"CF-PETG","Flat",110,4,"CF PETG 110%_4.txt"
11.9395,104.01,0.057367,13.001,0.055299,0.002202,0.2202,25.056,104.01,13.001,0.2202,4.287,2.13,9.13131,11.3904795697441,-1.6105204302559,-12.3876657969071,"CF-PETG","Flat",110,4,"CF PETG 110%_4.txt"
11.9645,104.25,0.057501,13.031,0.055433,0.0022073,0.22073,25.056,104.25,13.031,0.22073,4.287,2.13,9.13131,11.4167627645979,-1.61423723540215,-12.3876696754059,"CF-PETG","Flat",110,4,"CF PETG 110%_4.txt"
11.9895,104.49,0.057635,13.062,0.055567,0.0022127,0.22127,25.056,104.49,13.062,0.22127,4.287,2.13,9.13131,11.4430459594516,-1.6189540405484,-12.3943809565794,"CF-PETG","Flat",110,4,"CF PETG 110%_4.txt"
12.0145,104.74,0.057769,13.092,0.055701,0.002218,0.2218,25.056,104.74,13.092,0.2218,4.287,2.13,9.13131,11.4704242874243,-1.62157571257574,-12.3860045262431,"CF-PETG","Flat",110,4,"CF PETG 110%_4.txt"
12.0394,104.98,0.057903,13.123,0.055834,0.0022234,0.22234,25.057,104.98,13.123,0.22234,4.287,2.13,9.13131,11.496707482278,-1.62629251772199,-12.3926885447077,"CF-PETG","Flat",110,4,"CF PETG 110%_4.txt"
12.0644,105.23,0.058036,13.153,0.055968,0.0022287,0.22287,25.057,105.23,13.153,0.22287,4.287,2.13,9.13131,11.5240858102507,-1.62891418974933,-12.3843548220888,"CF-PETG","Flat",110,4,"CF PETG 110%_4.txt"
12.0894,105.47,0.05817,13.184,0.056102,0.0022341,0.22341,25.057,105.47,13.184,0.22341,4.287,2.13,9.13131,11.5503690051044,-1.63363099489558,-12.3910117938075,"CF-PETG","Flat",110,4,"CF PETG 110%_4.txt"
12.1144,105.71,0.058304,13.214,0.056236,0.0022394,0.22394,25.057,105.71,13.214,0.22394,4.287,2.13,9.13131,11.5766521999582,-1.63734780004183,-12.3910080221117,"CF-PETG","Flat",110,4,"CF PETG 110%_4.txt"
12.1394,105.96,0.058438,13.245,0.05637,0.0022448,0.22448,25.057,105.96,13.245,0.22448,4.287,2.13,9.13131,11.6040305279308,-1.64096947206918,-12.3893504874985,"CF-PETG","Flat",110,4,"CF PETG 110%_4.txt"
12.1643,106.2,0.058571,13.275,0.056503,0.0022501,0.22501,25.057,106.2,13.275,0.22501,4.287,2.13,9.13131,11.6303137227846,-1.64468627721543,-12.3893504874985,"CF-PETG","Flat",110,4,"CF PETG 110%_4.txt"
12.1893,106.45,0.058705,13.306,0.056637,0.0022555,0.22555,25.057,106.45,13.306,0.22555,4.287,2.13,9.13131,11.6576920507572,-1.64830794924277,-12.3877044133682,"CF-PETG","Flat",110,4,"CF PETG 110%_4.txt"
12.2143,106.68,0.058839,13.335,0.056771,0.0022608,0.22608,25.058,106.68,13.335,0.22608,4.287,2.13,9.13131,11.6828801124921,-1.65211988750793,-12.3893504874985,"CF-PETG","Flat",110,4,"CF PETG 110%_4.txt"
12.2393,106.92,0.058973,13.364,0.056905,0.0022662,0.22662,25.058,106.92,13.364,0.22662,4.287,2.13,9.13131,11.7091633073458,-1.65483669265418,-12.3827947669423,"CF-PETG","Flat",110,4,"CF PETG 110%_4.txt"
12.2642,107.15,0.059107,13.394,0.057038,0.0022715,0.22715,25.058,107.15,13.394,0.22715,4.287,2.13,9.13131,11.7343513690807,-1.65964863091933,-12.3909857467473,"CF-PETG","Flat",110,4,"CF PETG 110%_4.txt"
12.2892,107.38,0.05924,13.423,0.057172,0.0022769,0.22769,25.058,107.38,13.423,0.22769,4.287,2.13,9.13131,11.7595394308155,-1.66346056918449,-12.3926139401362,"CF-PETG","Flat",110,4,"CF PETG 110%_4.txt"
12.3142,107.61,0.059374,13.452,0.057306,0.0022823,0.22823,25.058,107.61,13.452,0.22823,4.287,2.13,9.13131,11.7847274925504,-1.66727250744964,-12.3942351133634,"CF-PETG","Flat",110,4,"CF PETG 110%_4.txt"
12.3392,107.85,0.059508,13.481,0.05744,0.0022876,0.22876,25.058,107.85,13.481,0.22876,4.287,2.13,9.13131,11.8110106874041,-1.66998931259589,-12.3877257814397,"CF-PETG","Flat",110,4,"CF PETG 110%_4.txt"
12.3642,108.08,0.059642,13.51,0.057574,0.002293,0.2293,25.058,108.08,13.51,0.2293,4.287,2.13,9.13131,11.836198749139,-1.67380125086105,-12.3893504874985,"CF-PETG","Flat",110,4,"CF PETG 110%_4.txt"
12.3891,108.31,0.059776,13.539,0.057707,0.0022983,0.22983,25.059,108.31,13.539,0.22983,4.287,2.13,9.13131,11.8613868108738,-1.6776131891262,-12.3909682334456,"CF-PETG","Flat",110,4,"CF PETG 110%_4.txt"
12.4141,108.55,0.059909,13.568,0.057841,0.0023037,0.23037,25.059,108.55,13.568,0.23037,4.287,2.13,9.13131,11.8876700057275,-1.68032999427245,-12.3845076228807,"CF-PETG","Flat",110,4,"CF PETG 110%_4.txt"
12.4391,108.78,0.060043,13.597,0.057975,0.002309,0.2309,25.059,108.78,13.597,0.2309,4.287,2.13,9.13131,11.9128580674624,-1.68414193253761,-12.38612879707,"CF-PETG","Flat",110,4,"CF PETG 110%_4.txt"
12.4641,109.01,0.060177,13.626,0.058109,0.0023144,0.23144,25.059,109.01,13.626,0.23144,4.287,2.13,9.13131,11.9380461291972,-1.68795387080276,-12.3877430706206,"CF-PETG","Flat",110,4,"CF PETG 110%_4.txt"
12.4891,109.24,0.060311,13.655,0.058243,0.0023197,0.23197,25.059,109.24,13.655,0.23197,4.287,2.13,9.13131,11.9632341909321,-1.69176580906792,-12.3893504874985,"CF-PETG","Flat",110,4,"CF PETG 110%_4.txt"
12.514,109.48,0.060445,13.685,0.058376,0.0023251,0.23251,25.059,109.48,13.685,0.23251,4.287,2.13,9.13131,11.9895173857858,-1.69548261421417,-12.3893504874985,"CF-PETG","Flat",110,4,"CF PETG 110%_4.txt"
12.539,109.71,0.060578,13.714,0.05851,0.0023304,0.23304,25.059,109.71,13.714,0.23304,4.287,2.13,9.13131,12.0147054475207,-1.69929455247933,-12.3909475899032,"CF-PETG","Flat",110,4,"CF PETG 110%_4.txt"
12.564,109.94,0.060712,13.743,0.058644,0.0023358,0.23358,25.059,109.94,13.743,0.23358,4.287,2.13,9.13131,12.0398935092555,-1.70310649074448,-12.3925379520082,"CF-PETG","Flat",110,4,"CF PETG 110%_4.txt"
12.589,110.18,0.060846,13.772,0.058778,0.0023411,0.23411,25.06,110.18,13.772,0.23411,4.287,2.13,9.13131,12.0661767041093,-1.70582329589073,-12.3861697349022,"CF-PETG","Flat",110,4,"CF PETG 110%_4.txt"
12.6139,110.41,0.06098,13.801,0.058912,0.0023465,0.23465,25.06,110.41,13.801,0.23465,4.287,2.13,9.13131,12.0913647658441,-1.70963523415589,-12.3877634530533,"CF-PETG","Flat",110,4,"CF PETG 110%_4.txt"
12.6389,110.64,0.061114,13.83,0.059045,0.0023518,0.23518,25.06,110.64,13.83,0.23518,4.287,2.13,9.13131,12.116552827579,-1.71344717242104,-12.3893504874985,"CF-PETG","Flat",110,4,"CF PETG 110%_4.txt"
12.6639,110.87,0.061247,13.859,0.059179,0.0023572,0.23572,25.06,110.87,13.859,0.23572,4.287,2.13,9.13131,12.1417408893138,-1.7172591106862,-12.3909308801948,"CF-PETG","Flat",110,4,"CF PETG 110%_4.txt"
12.6889,111.11,0.061381,13.888,0.059313,0.0023625,0.23625,25.06,111.11,13.888,0.23625,4.287,2.13,9.13131,12.1680240841676,-1.71997591583245,-12.384619209623,"CF-PETG","Flat",110,4,"CF PETG 110%_4.txt"
12.7139,111.36,0.061515,13.92,0.059447,0.0023679,0.23679,25.06,111.36,13.92,0.23679,4.287,2.13,9.13131,12.1954024121402,-1.72459758785979,-12.3893504874985,"CF-PETG","Flat",110,4,"CF PETG 110%_4.txt"
12.7388,111.61,0.061649,13.952,0.059581,0.0023732,0.23732,25.06,111.61,13.952,0.23732,4.287,2.13,9.13131,12.2227807401129,-1.72921925988713,-12.3940600622644,"CF-PETG","Flat",110,4,"CF PETG 110%_4.txt"
12.7638,111.87,0.061783,13.983,0.059714,0.0023786,0.23786,25.061,111.87,13.983,0.23786,4.287,2.13,9.13131,12.2512542012044,-1.73174579879557,-12.3846513537551,"CF-PETG","Flat",110,4,"CF PETG 110%_4.txt"
12.7888,112.12,0.061916,14.015,0.059848,0.0023839,0.23839,25.061,112.12,14.015,0.23839,4.287,2.13,9.13131,12.2786325291771,-1.73636747082291,-12.3893504874985,"CF-PETG","Flat",110,4,"CF PETG 110%_4.txt"
12.8138,112.38,0.06205,14.047,0.059982,0.0023893,0.23893,25.061,112.38,14.047,0.23893,4.287,2.13,9.13131,12.3071059902686,-1.73989400973135,-12.3862320049217,"CF-PETG","Flat",110,4,"CF PETG 110%_4.txt"
12.8387,112.63,0.062184,14.079,0.060116,0.0023946,0.23946,25.061,112.63,14.079,0.23946,4.287,2.13,9.13131,12.3344843182413,-1.7445156817587,-12.390906184805,"CF-PETG","Flat",110,4,"CF PETG 110%_4.txt"
12.8637,112.89,0.062318,14.111,0.06025,0.0024,0.24,25.061,112.89,14.111,0.24,4.287,2.13,9.13131,12.3629577793329,-1.74804222066713,-12.3877983181003,"CF-PETG","Flat",110,4,"CF PETG 110%_4.txt"
12.8887,113.14,0.062452,14.143,0.060383,0.0024053,0.24053,25.061,113.14,14.143,0.24053,4.287,2.13,9.13131,12.3903361073055,-1.75266389269448,-12.3924478024074,"CF-PETG","Flat",110,4,"CF PETG 110%_4.txt"
12.9137,113.4,0.062585,14.174,0.060517,0.0024107,0.24107,25.061,113.4,14.174,0.24107,4.287,2.13,9.13131,12.4188095683971,-1.75519043160291,-12.3831694059751,"CF-PETG","Flat",110,4,"CF PETG 110%_4.txt"
12.9387,113.65,0.062719,14.206,0.060651,0.002416,0.2416,25.061,113.65,14.206,0.2416,4.287,2.13,9.13131,12.4461878963697,-1.75981210363025,-12.3878086979463,"CF-PETG","Flat",110,4,"CF PETG 110%_4.txt"
12.9636,113.9,0.062853,14.238,0.060785,0.0024214,0.24214,25.062,113.9,14.238,0.24214,4.287,2.13,9.13131,12.4735662243424,-1.7644337756576,-12.3924271362382,"CF-PETG","Flat",110,4,"CF PETG 110%_4.txt"
12.9886,114.14,0.062987,14.268,0.060919,0.0024267,0.24267,25.062,114.14,14.268,0.24267,4.287,2.13,9.13131,12.4998494191962,-1.76815058080385,-12.3924206672543,"CF-PETG","Flat",110,4,"CF PETG 110%_4.txt"
13.0136,114.38,0.06312,14.298,0.061052,0.0024321,0.24321,25.062,114.38,14.298,0.24321,4.287,2.13,9.13131,12.5261326140499,-1.7718673859501,-12.3924142254168,"CF-PETG","Flat",110,4,"CF PETG 110%_4.txt"
13.0386,114.62,0.063254,14.328,0.061186,0.0024375,0.24375,25.062,114.62,14.328,0.24375,4.287,2.13,9.13131,12.5524158089037,-1.77558419109635,-12.3924078105552,"CF-PETG","Flat",110,4,"CF PETG 110%_4.txt"
13.0635,114.86,0.063388,14.358,0.06132,0.0024428,0.24428,25.062,114.86,14.358,0.24428,4.287,2.13,9.13131,12.5786990037574,-1.7793009962426,-12.3924014225003,"CF-PETG","Flat",110,4,"CF PETG 110%_4.txt"
13.0885,115.1,0.063522,14.387,0.061454,0.0024482,0.24482,25.062,115.1,14.387,0.24482,4.287,2.13,9.13131,12.6049821986112,-1.78201780138885,-12.3863057022927,"CF-PETG","Flat",110,4,"CF PETG 110%_4.txt"
13.1135,115.34,0.063656,14.417,0.061587,0.0024535,0.24535,25.062,115.34,14.417,0.24535,4.287,2.13,9.13131,12.6312653934649,-1.7857346065351,-12.3863120381154,"CF-PETG","Flat",110,4,"CF PETG 110%_4.txt"
13.1385,115.58,0.063789,14.447,0.061721,0.0024589,0.24589,25.063,115.58,14.447,0.24589,4.287,2.13,9.13131,12.6575485883187,-1.78945141168134,-12.3863183476247,"CF-PETG","Flat",110,4,"CF PETG 110%_4.txt"
13.1635,115.82,0.063923,14.477,0.061855,0.0024642,0.24642,25.063,115.82,14.477,0.24642,4.287,2.13,9.13131,12.6838317831724,-1.7931682168276,-12.3863246309843,"CF-PETG","Flat",110,4,"CF PETG 110%_4.txt"
13.1884,116.05,0.064057,14.507,0.061989,0.0024696,0.24696,25.063,116.05,14.507,0.24696,4.287,2.13,9.13131,12.7090198449072,-1.79798015509275,-12.3938798862118,"CF-PETG","Flat",110,4,"CF PETG 110%_4.txt"
13.2134,116.29,0.064191,14.537,0.062123,0.0024749,0.24749,25.063,116.29,14.537,0.24749,4.287,2.13,9.13131,12.735303039761,-1.801696960239,-12.3938705388939,"CF-PETG","Flat",110,4,"CF PETG 110%_4.txt"
13.2384,116.53,0.064325,14.566,0.062256,0.0024803,0.24803,25.063,116.53,14.566,0.24803,4.287,2.13,9.13131,12.7615862346148,-1.80441376538525,-12.3878468034138,"CF-PETG","Flat",110,4,"CF PETG 110%_4.txt"
13.2634,116.77,0.064458,14.596,0.06239,0.0024856,0.24856,25.063,116.77,14.596,0.24856,4.287,2.13,9.13131,12.7878694294685,-1.8081305705315,-12.3878498940223,"CF-PETG","Flat",110,4,"CF PETG 110%_4.txt"
13.2884,117.01,0.064592,14.626,0.062524,0.002491,0.2491,25.063,117.01,14.626,0.2491,4.287,2.13,9.13131,12.8141526243223,-1.81184737567775,-12.3878529719523,"CF-PETG","Flat",110,4,"CF PETG 110%_4.txt"
13.3133,117.24,0.064726,14.655,0.062658,0.0024963,0.24963,25.063,117.24,14.655,0.24963,4.287,2.13,9.13131,12.8393406860571,-1.81565931394291,-12.3893504874985,"CF-PETG","Flat",110,4,"CF PETG 110%_4.txt"
13.3383,117.48,0.06486,14.684,0.062792,0.0025017,0.25017,25.064,117.48,14.684,0.25017,4.287,2.13,9.13131,12.8656238809108,-1.81837611908915,-12.3833840853252,"CF-PETG","Flat",110,4,"CF PETG 110%_4.txt"
13.3633,117.71,0.064994,14.714,0.062925,0.002507,0.2507,25.064,117.71,14.714,0.2507,4.287,2.13,9.13131,12.8908119426457,-1.82318805735431,-12.3908390468555,"CF-PETG","Flat",110,4,"CF PETG 110%_4.txt"
13.3883,117.94,0.065127,14.743,0.063059,0.0025124,0.25124,25.064,117.94,14.743,0.25124,4.287,2.13,9.13131,12.9160000043805,-1.82699999561947,-12.3923217501151,"CF-PETG","Flat",110,4,"CF PETG 110%_4.txt"
13.4132,118.18,0.065261,14.772,0.063193,0.0025177,0.25177,25.064,118.18,14.772,0.25177,4.287,2.13,9.13131,12.9422831992343,-1.82971680076571,-12.3863850579862,"CF-PETG","Flat",110,4,"CF PETG 110%_4.txt"
13.4382,118.41,0.065395,14.801,0.063327,0.0025231,0.25231,25.064,118.41,14.801,0.25231,4.287,2.13,9.13131,12.9674712609691,-1.83352873903087,-12.3878706778655,"CF-PETG","Flat",110,4,"CF PETG 110%_4.txt"
13.4632,118.65,0.065529,14.831,0.063461,0.0025284,0.25284,25.064,118.65,14.831,0.25284,4.287,2.13,9.13131,12.9937544558229,-1.83724554417712,-12.3878736712098,"CF-PETG","Flat",110,4,"CF PETG 110%_4.txt"
13.4882,118.88,0.065663,14.86,0.063594,0.0025338,0.25338,25.064,118.88,14.86,0.25338,4.287,2.13,9.13131,13.0189425175577,-1.84105748244228,-12.3893504874985,"CF-PETG","Flat",110,4,"CF PETG 110%_4.txt"
13.5132,119.11,0.065796,14.889,0.063728,0.0025391,0.25391,25.065,119.11,14.889,0.25391,4.287,2.13,9.13131,13.0441305792926,-1.84486942070743,-12.3908215508592,"CF-PETG","Flat",110,4,"CF PETG 110%_4.txt"
13.5381,119.35,0.06593,14.919,0.063862,0.0025445,0.25445,25.065,119.35,14.919,0.25445,4.287,2.13,9.13131,13.0704137741463,-1.84858622585368,-12.3908185927588,"CF-PETG","Flat",110,4,"CF PETG 110%_4.txt"
13.5631,119.58,0.066064,14.948,0.063996,0.0025498,0.25498,25.065,119.58,14.948,0.25498,4.287,2.13,9.13131,13.0956018358812,-1.85239816411884,-12.3922810015978,"CF-PETG","Flat",110,4,"CF PETG 110%_4.txt"
13.5881,119.82,0.066198,14.977,0.06413,0.0025552,0.25552,25.065,119.82,14.977,0.25552,4.287,2.13,9.13131,13.1218850307349,-1.85511496926509,-12.3864256477605,"CF-PETG","Flat",110,4,"CF PETG 110%_4.txt"
13.6131,120.05,0.066332,15.006,0.064263,0.0025605,0.25605,25.065,120.05,15.006,0.25605,4.287,2.13,9.13131,13.1470730924698,-1.85892690753025,-12.3878908938441,"CF-PETG","Flat",110,4,"CF PETG 110%_4.txt"
13.638,120.28,0.066465,15.036,0.064397,0.0025659,0.25659,25.065,120.28,15.036,0.25659,4.287,2.13,9.13131,13.1722611542046,-1.8637388457954,-12.395177213324,"CF-PETG","Flat",110,4,"CF PETG 110%_4.txt"
13.663,120.52,0.066599,15.065,0.064531,0.0025712,0.25712,25.065,120.52,15.065,0.25712,4.287,2.13,9.13131,13.1985443490584,-1.86645565094165,-12.3893504874985,"CF-PETG","Flat",110,4,"CF PETG 110%_4.txt"
13.688,120.75,0.066733,15.094,0.064665,0.0025766,0.25766,25.065,120.75,15.094,0.25766,4.287,2.13,9.13131,13.2237324107932,-1.8702675892068,-12.3908015715304,"CF-PETG","Flat",110,4,"CF PETG 110%_4.txt"
13.713,120.99,0.066867,15.123,0.064799,0.002582,0.2582,25.066,120.99,15.123,0.2582,4.287,2.13,9.13131,13.2500156056469,-1.87298439435305,-12.3850055832378,"CF-PETG","Flat",110,4,"CF PETG 110%_4.txt"
13.738,121.22,0.067001,15.153,0.064932,0.0025873,0.25873,25.066,121.22,15.153,0.25873,4.287,2.13,9.13131,13.2752036673818,-1.87779633261821,-12.3922413556273,"CF-PETG","Flat",110,4,"CF PETG 110%_4.txt"
13.7629,121.46,0.067134,15.182,0.065066,0.0025927,0.25927,25.066,121.46,15.182,0.25927,4.287,2.13,9.13131,13.3014868622355,-1.88051313776446,-12.386465141381,"CF-PETG","Flat",110,4,"CF PETG 110%_4.txt"
13.7879,121.69,0.067268,15.211,0.0652,0.002598,0.2598,25.066,121.69,15.211,0.2598,4.287,2.13,9.13131,13.3266749239704,-1.88432507602962,-12.3879105649176,"CF-PETG","Flat",110,4,"CF PETG 110%_4.txt"
13.8129,121.92,0.067402,15.24,0.065334,0.0026034,0.26034,25.066,121.92,15.24,0.26034,4.287,2.13,9.13131,13.3518629857052,-1.88813701429477,-12.3893504874985,"CF-PETG","Flat",110,4,"CF PETG 110%_4.txt"
13.8379,122.16,0.067536,15.27,0.065468,0.0026087,0.26087,25.066,122.16,15.27,0.26087,4.287,2.13,9.13131,13.378146180559,-1.89185381944102,-12.3893504874985,"CF-PETG","Flat",110,4,"CF PETG 110%_4.txt"
13.8628,122.39,0.067669,15.299,0.065601,0.0026141,0.26141,25.066,122.39,15.299,0.26141,4.287,2.13,9.13131,13.4033342422938,-1.89566575770618,-12.3907821276304,"CF-PETG","Flat",110,4,"CF PETG 110%_4.txt"
13.8878,122.63,0.067803,15.328,0.065735,0.0026194,0.26194,25.067,122.63,15.328,0.26194,4.287,2.13,9.13131,13.4296174371476,-1.89838256285243,-12.3850636929308,"CF-PETG","Flat",110,4,"CF PETG 110%_4.txt"
13.9128,122.86,0.067937,15.357,0.065869,0.0026248,0.26248,25.067,122.86,15.357,0.26248,4.287,2.13,9.13131,13.4548054988824,-1.90219450111758,-12.3864980212124,"CF-PETG","Flat",110,4,"CF PETG 110%_4.txt"
13.9378,123.09,0.068071,15.387,0.066003,0.0026301,0.26301,25.067,123.09,15.387,0.26301,4.287,2.13,9.13131,13.4799935606173,-1.90700643938274,-12.3936208447569,"CF-PETG","Flat",110,4,"CF PETG 110%_4.txt"
13.9628,123.33,0.068205,15.416,0.066137,0.0026355,0.26355,25.067,123.33,15.416,0.26355,4.287,2.13,9.13131,13.506276755471,-1.90972324452899,-12.3879297128243,"CF-PETG","Flat",110,4,"CF PETG 110%_4.txt"
13.9877,123.56,0.068338,15.445,0.06627,0.0026408,0.26408,25.067,123.56,15.445,0.26408,4.287,2.13,9.13131,13.5314648172059,-1.91353518279414,-12.3893504874985,"CF-PETG","Flat",110,4,"CF PETG 110%_4.txt"
14.0127,123.8,0.068472,15.475,0.066404,0.0026462,0.26462,25.067,123.8,15.475,0.26462,4.287,2.13,9.13131,13.5577480120596,-1.91725198794039,-12.3893504874985,"CF-PETG","Flat",110,4,"CF PETG 110%_4.txt"
14.0377,124.03,0.068606,15.504,0.066538,0.0026515,0.26515,25.067,124.03,15.504,0.26515,4.287,2.13,9.13131,13.5829360737945,-1.92106392620555,-12.3907631979202,"CF-PETG","Flat",110,4,"CF PETG 110%_4.txt"
14.0627,124.26,0.06874,15.533,0.066672,0.0026569,0.26569,25.067,124.26,15.533,0.26569,4.287,2.13,9.13131,13.6081241355293,-1.9248758644707,-12.3921706333014,"CF-PETG","Flat",110,4,"CF PETG 110%_4.txt"
14.0877,124.5,0.068874,15.562,0.066805,0.0026622,0.26622,25.068,124.5,15.562,0.26622,4.287,2.13,9.13131,13.634407330383,-1.92759266961695,-12.3865355970759,"CF-PETG","Flat",110,4,"CF PETG 110%_4.txt"
14.1126,124.73,0.069007,15.592,0.066939,0.0026676,0.26676,25.068,124.73,15.592,0.26676,4.287,2.13,9.13131,13.6595953921179,-1.93240460788211,-12.39356469909,"CF-PETG","Flat",110,4,"CF PETG 110%_4.txt"
14.1376,124.97,0.069141,15.621,0.067073,0.0026729,0.26729,25.068,124.97,15.621,0.26729,4.287,2.13,9.13131,13.6858785869716,-1.93512141302836,-12.3879483581612,"CF-PETG","Flat",110,4,"CF PETG 110%_4.txt"
14.1626,125.2,0.069275,15.65,0.067207,0.0026783,0.26783,25.068,125.2,15.65,0.26783,4.287,2.13,9.13131,13.7110666487065,-1.93893335129352,-12.3893504874985,"CF-PETG","Flat",110,4,"CF PETG 110%_4.txt"
14.1876,125.43,0.069409,15.679,0.067341,0.0026836,0.26836,25.068,125.43,15.679,0.26836,4.287,2.13,9.13131,13.7362547104413,-1.94274528955867,-12.3907474300572,"CF-PETG","Flat",110,4,"CF PETG 110%_4.txt"
14.2125,125.67,0.069543,15.709,0.067474,0.002689,0.2689,25.068,125.67,15.709,0.2689,4.287,2.13,9.13131,13.7625379052951,-1.94646209470492,-12.3907447622695,"CF-PETG","Flat",110,4,"CF PETG 110%_4.txt"
14.2375,125.9,0.069676,15.738,0.067608,0.0026943,0.26943,25.068,125.9,15.738,0.26943,4.287,2.13,9.13131,13.7877259670299,-1.95027403297007,-12.3921338986534,"CF-PETG","Flat",110,4,"CF PETG 110%_4.txt"
14.2625,126.14,0.06981,15.767,0.067742,0.0026997,0.26997,25.069,126.14,15.767,0.26997,4.287,2.13,9.13131,13.8140091618837,-1.95299083811632,-12.3865721958288,"CF-PETG","Flat",110,4,"CF PETG 110%_4.txt"
14.2875,126.37,0.069944,15.796,0.067876,0.002705,0.2705,25.069,126.37,15.796,0.2705,4.287,2.13,9.13131,13.8391972236185,-1.95680277638148,-12.3879638920074,"CF-PETG","Flat",110,4,"CF PETG 110%_4.txt"
14.3125,126.61,0.070078,15.826,0.06801,0.0027104,0.27104,25.069,126.61,15.826,0.27104,4.287,2.13,9.13131,13.8654804184723,-1.96051958152773,-12.3879665204583,"CF-PETG","Flat",110,4,"CF PETG 110%_4.txt"
14.3374,126.84,0.070212,15.855,0.068143,0.0027157,0.27157,25.069,126.84,15.855,0.27157,4.287,2.13,9.13131,13.8906684802071,-1.96433151979289,-12.3893504874985,"CF-PETG","Flat",110,4,"CF PETG 110%_4.txt"
14.3624,127.07,0.070345,15.884,0.068277,0.0027211,0.27211,25.069,127.07,15.884,0.27211,4.287,2.13,9.13131,13.915856541942,-1.96814345805804,-12.3907294010202,"CF-PETG","Flat",110,4,"CF PETG 110%_4.txt"
14.3874,127.3,0.070479,15.912,0.068411,0.0027264,0.27264,25.069,127.3,15.912,0.27264,4.287,2.13,9.13131,13.9410446036768,-1.9709553963232,-12.3865975133434,"CF-PETG","Flat",110,4,"CF PETG 110%_4.txt"
14.4124,127.52,0.070613,15.939,0.068545,0.0027318,0.27318,25.069,127.52,15.939,0.27318,4.287,2.13,9.13131,13.9651375322927,-1.97386246770726,-12.3838538660346,"CF-PETG","Flat",110,4,"CF PETG 110%_4.txt"
14.4373,127.73,0.070747,15.967,0.068679,0.0027372,0.27372,25.069,127.73,15.967,0.27372,4.287,2.13,9.13131,13.9881353277898,-1.97886467221023,-12.3934657243704,"CF-PETG","Flat",110,4,"CF PETG 110%_4.txt"
14.4623,127.95,0.070881,15.994,0.068812,0.0027425,0.27425,25.07,127.95,15.994,0.27425,4.287,2.13,9.13131,14.0122282564057,-1.98177174359429,-12.3907199174334,"CF-PETG","Flat",110,4,"CF PETG 110%_4.txt"
14.4873,128.17,0.071014,16.021,0.068946,0.0027479,0.27479,25.07,128.17,16.021,0.27479,4.287,2.13,9.13131,14.0363211850216,-1.98467881497836,-12.3879833654476,"CF-PETG","Flat",110,4,"CF PETG 110%_4.txt"
14.5123,128.39,0.071148,16.048,0.06908,0.0027532,0.27532,25.07,128.39,16.048,0.27532,4.287,2.13,9.13131,14.0604141136376,-1.98758588636242,-12.3852560217,"CF-PETG","Flat",110,4,"CF PETG 110%_4.txt"
14.5373,128.6,0.071282,16.076,0.069214,0.0027586,0.27586,25.07,128.6,16.076,0.27586,4.287,2.13,9.13131,14.0834119091346,-1.99258809086538,-12.3948002666421,"CF-PETG","Flat",110,4,"CF PETG 110%_4.txt"
14.5622,128.82,0.071416,16.103,0.069348,0.0027639,0.27639,25.07,128.82,16.103,0.27639,4.287,2.13,9.13131,14.1075048377506,-1.99549516224945,-12.3920708082311,"CF-PETG","Flat",110,4,"CF PETG 110%_4.txt"
14.5872,129.04,0.07155,16.13,0.069481,0.0027693,0.27693,25.07,129.04,16.13,0.27693,4.287,2.13,9.13131,14.1315977663665,-1.99840223363351,-12.3893504874985,"CF-PETG","Flat",110,4,"CF PETG 110%_4.txt"
14.6122,129.26,0.071683,16.157,0.069615,0.0027746,0.27746,25.07,129.26,16.157,0.27746,4.287,2.13,9.13131,14.1556906949824,-2.00130930501757,-12.3866392586345,"CF-PETG","Flat",110,4,"CF PETG 110%_4.txt"
14.6372,129.47,0.071817,16.184,0.069749,0.00278,0.278,25.071,129.47,16.184,0.278,4.287,2.13,9.13131,14.1786884904795,-2.00531150952054,-12.3907038403395,"CF-PETG","Flat",110,4,"CF PETG 110%_4.txt"
14.6621,129.69,0.071951,16.212,0.069883,0.0027853,0.27853,25.071,129.69,16.212,0.27853,4.287,2.13,9.13131,14.2027814190954,-2.0092185809046,-12.3934035338305,"CF-PETG","Flat",110,4,"CF PETG 110%_4.txt"
14.6871,129.91,0.072085,16.239,0.070017,0.0027907,0.27907,25.071,129.91,16.239,0.27907,4.287,2.13,9.13131,14.2268743477113,-2.01212565228866,-12.3906992566578,"CF-PETG","Flat",110,4,"CF PETG 110%_4.txt"
14.7121,130.13,0.072219,16.266,0.07015,0.002796,0.2796,25.071,130.13,16.266,0.2796,4.287,2.13,9.13131,14.2509672763273,-2.01503272367272,-12.3880039571666,"CF-PETG","Flat",110,4,"CF PETG 110%_4.txt"
14.7371,130.35,0.072352,16.293,0.070284,0.0028014,0.28014,25.071,130.35,16.293,0.28014,4.287,2.13,9.13131,14.2750602049432,-2.01793979505679,-12.3853175907248,"CF-PETG","Flat",110,4,"CF PETG 110%_4.txt"
14.7621,130.56,0.072486,16.32,0.070418,0.0028067,0.28067,25.071,130.56,16.32,0.28067,4.287,2.13,9.13131,14.2980580004402,-2.02194199955976,-12.3893504874985,"CF-PETG","Flat",110,4,"CF PETG 110%_4.txt"
14.787,130.78,0.07262,16.348,0.070552,0.0028121,0.28121,25.071,130.78,16.348,0.28121,4.287,2.13,9.13131,14.3221509290562,-2.02584907094382,-12.3920300400282,"CF-PETG","Flat",110,4,"CF PETG 110%_4.txt"
14.812,131,0.072754,16.375,0.070686,0.0028174,0.28174,25.071,131,16.375,0.28174,4.287,2.13,9.13131,14.3462438576721,-2.02875614232788,-12.3893504874985,"CF-PETG","Flat",110,4,"CF PETG 110%_4.txt"
14.837,131.22,0.072887,16.402,0.070819,0.0028228,0.28228,25.072,131.22,16.402,0.28228,4.287,2.13,9.13131,14.3703367862881,-2.03166321371194,-12.3866797568098,"CF-PETG","Flat",110,4,"CF PETG 110%_4.txt"
14.862,131.43,0.073021,16.429,0.070953,0.0028281,0.28281,25.072,131.43,16.429,0.28281,4.287,2.13,9.13131,14.3933345817851,-2.03566541821491,-12.3906836582562,"CF-PETG","Flat",110,4,"CF PETG 110%_4.txt"
14.8869,131.65,0.073155,16.456,0.071087,0.0028335,0.28335,25.072,131.65,16.456,0.28335,4.287,2.13,9.13131,14.417427510401,-2.03857248959897,-12.388019504126,"CF-PETG","Flat",110,4,"CF PETG 110%_4.txt"
14.9119,131.87,0.073289,16.484,0.071221,0.0028388,0.28388,25.072,131.87,16.484,0.28388,4.287,2.13,9.13131,14.441520439017,-2.04247956098303,-12.3906792100402,"CF-PETG","Flat",110,4,"CF PETG 110%_4.txt"
14.9369,132.09,0.073423,16.511,0.071354,0.0028442,0.28442,25.072,132.09,16.511,0.28442,4.287,2.13,9.13131,14.4656133676329,-2.04538663236709,-12.3880239377814,"CF-PETG","Flat",110,4,"CF PETG 110%_4.txt"
14.9619,132.3,0.073556,16.538,0.071488,0.0028495,0.28495,25.072,132.3,16.538,0.28495,4.287,2.13,9.13131,14.4886111631299,-2.04938883687006,-12.3919992554726,"CF-PETG","Flat",110,4,"CF PETG 110%_4.txt"
14.9869,132.52,0.07369,16.565,0.071622,0.0028549,0.28549,25.072,132.52,16.565,0.28549,4.287,2.13,9.13131,14.5127040917459,-2.05229590825413,-12.3893504874985,"CF-PETG","Flat",110,4,"CF PETG 110%_4.txt"
15.0118,132.74,0.073824,16.592,0.071756,0.0028602,0.28602,25.073,132.74,16.592,0.28602,4.287,2.13,9.13131,14.5367970203618,-2.05520297963819,-12.386710340153,"CF-PETG","Flat",110,4,"CF PETG 110%_4.txt"
15.0368,132.96,0.073958,16.62,0.07189,0.0028656,0.28656,25.073,132.96,16.62,0.28656,4.287,2.13,9.13131,14.5608899489778,-2.05911005102225,-12.3893504874985,"CF-PETG","Flat",110,4,"CF PETG 110%_4.txt"
15.0618,133.17,0.074092,16.647,0.072023,0.0028709,0.28709,25.073,133.17,16.647,0.28709,4.287,2.13,9.13131,14.5838877444748,-2.06311225552522,-12.393297624348,"CF-PETG","Flat",110,4,"CF PETG 110%_4.txt"
15.0868,133.39,0.074225,16.674,0.072157,0.0028763,0.28763,25.073,133.39,16.674,0.28763,4.287,2.13,9.13131,14.6079806730907,-2.06601932690928,-12.3906640692652,"CF-PETG","Flat",110,4,"CF PETG 110%_4.txt"
15.1118,133.61,0.074359,16.701,0.072291,0.0028817,0.28817,25.073,133.61,16.701,0.28817,4.287,2.13,9.13131,14.6320736017067,-2.06892639829334,-12.3880390293596,"CF-PETG","Flat",110,4,"CF PETG 110%_4.txt"
15.1367,133.83,0.074493,16.728,0.072425,0.002887,0.2887,25.073,133.83,16.728,0.2887,4.287,2.13,9.13131,14.6561665303226,-2.07183346967741,-12.3854224633991,"CF-PETG","Flat",110,4,"CF PETG 110%_4.txt"
15.1617,134.05,0.074627,16.756,0.072559,0.0028924,0.28924,25.073,134.05,16.756,0.28924,4.287,2.13,9.13131,14.6802594589385,-2.07574054106147,-12.388043334098,"CF-PETG","Flat",110,4,"CF PETG 110%_4.txt"
15.1867,134.26,0.074761,16.783,0.072692,0.0028977,0.28977,25.073,134.26,16.783,0.28977,4.287,2.13,9.13131,14.7032572544356,-2.07974274556444,-12.391960588479,"CF-PETG","Flat",110,4,"CF PETG 110%_4.txt"
15.2117,134.48,0.074894,16.81,0.072826,0.0029031,0.29031,25.074,134.48,16.81,0.29031,4.287,2.13,9.13131,14.7273501830515,-2.0826498169485,-12.3893504874985,"CF-PETG","Flat",110,4,"CF PETG 110%_4.txt"
15.2366,134.7,0.075028,16.837,0.07296,0.0029084,0.29084,25.074,134.7,16.837,0.29084,4.287,2.13,9.13131,14.7514431116674,-2.08555688833256,-12.3867487576918,"CF-PETG","Flat",110,4,"CF PETG 110%_4.txt"
