Repository: VipulKohinkar/3D-Printing-Parameter-Optimisation

# 3D Printing Parameter Optimisation: Impact of K-Value on Carbon-Reinforced PETG

## MSc Mechanical Engineering with Management

**Author:** Vipul Kohinkar  
**Project:** MEE7012-SUM  
**Date:** 27 August 2026

---

## Project Overview

This project investigates the influence of flow-rate multiplier (K-value) and build orientation on the tensile behaviour of PETG and carbon-fibre-reinforced PETG (CF-PETG) manufactured using fused deposition modelling (FDM).

The study compares an unreinforced thermoplastic, PETG, with a carbon-fibre-reinforced PETG composite to investigate whether the two materials respond differently to changes in material flow and build orientation.

---

File: 3_Experimental_data/Modulus/Recalculated Stress Strain/Recalculated_Stress_Strain_All_Data.csv (part 44 of 212)
"Time (s)","Load (N)","Machine Extension (mm)","Stress (MPa)","Extension from Preload (mm)","Strain","Percentage Strain","Gauge Length (mm)","Load_N","NEXYGEN_Stress_MPa","Percentage_Strain","Measured_Width_mm","Measured_Thickness_mm","Measured_Area_mm2","Recalculated_Stress_MPa","Stress_Difference_MPa","Stress_Difference_Percent","Material","Orientation","K","Sample","File"
15.2616,134.92,0.075162,16.864,0.073094,0.0029138,0.29138,25.074,134.92,16.864,0.29138,4.287,2.13,9.13131,14.7755360402834,-2.08846395971662,-12.3841553588509,"CF-PETG","Flat",110,4,"CF PETG 110%_4.txt"
15.2866,135.13,0.075296,16.892,0.073228,0.0029191,0.29191,25.074,135.13,16.892,0.29191,4.287,2.13,9.13131,14.7985338357804,-2.09346616421959,-12.3932403754416,"CF-PETG","Flat",110,4,"CF PETG 110%_4.txt"
15.3116,135.35,0.07543,16.919,0.073361,0.0029245,0.29245,25.074,135.35,16.919,0.29245,4.287,2.13,9.13131,14.8226267643963,-2.09637323560365,-12.3906450476012,"CF-PETG","Flat",110,4,"CF PETG 110%_4.txt"
15.3366,135.57,0.075563,16.946,0.073495,0.0029298,0.29298,25.074,135.57,16.946,0.29298,4.287,2.13,9.13131,14.8467196930123,-2.09928030698772,-12.3880579900137,"CF-PETG","Flat",110,4,"CF PETG 110%_4.txt"
15.3615,135.79,0.075697,16.974,0.073629,0.0029352,0.29352,25.074,135.79,16.974,0.29352,4.287,2.13,9.13131,14.8708126216282,-2.10318737837178,-12.3906408529031,"CF-PETG","Flat",110,4,"CF PETG 110%_4.txt"
15.3865,136.03,0.075831,17.004,0.073763,0.0029405,0.29405,25.075,136.03,17.004,0.29405,4.287,2.13,9.13131,14.897095816482,-2.10690418351803,-12.3906385763234,"CF-PETG","Flat",110,4,"CF PETG 110%_4.txt"
15.4115,136.27,0.075965,17.034,0.073897,0.0029459,0.29459,25.075,136.27,17.034,0.29459,4.287,2.13,9.13131,14.9233790113357,-2.11062098866427,-12.3906363077626,"CF-PETG","Flat",110,4,"CF PETG 110%_4.txt"
15.4365,136.51,0.076099,17.063,0.07403,0.0029512,0.29512,25.075,136.51,17.063,0.29512,4.287,2.13,9.13131,14.9496622061895,-2.11333779381052,-12.3854995827845,"CF-PETG","Flat",110,4,"CF PETG 110%_4.txt"
15.4614,136.75,0.076232,17.093,0.074164,0.0029566,0.29566,25.075,136.75,17.093,0.29566,4.287,2.13,9.13131,14.9759454010432,-2.11705459895678,-12.3855063415245,"CF-PETG","Flat",110,4,"CF PETG 110%_4.txt"
15.4864,136.98,0.076366,17.123,0.074298,0.0029619,0.29619,25.075,136.98,17.123,0.29619,4.287,2.13,9.13131,15.0011334627781,-2.12186653722193,-12.3919087614433,"CF-PETG","Flat",110,4,"CF PETG 110%_4.txt"
15.5114,137.22,0.0765,17.153,0.074432,0.0029673,0.29673,25.075,137.22,17.153,0.29673,4.287,2.13,9.13131,15.0274166576318,-2.12558334236818,-12.3919042871112,"CF-PETG","Flat",110,4,"CF PETG 110%_4.txt"
15.5364,137.46,0.076634,17.183,0.074566,0.0029726,0.29726,25.075,137.46,17.183,0.29726,4.287,2.13,9.13131,15.0536998524856,-2.12930014751443,-12.3918998284027,"CF-PETG","Flat",110,4,"CF PETG 110%_4.txt"
15.5614,137.7,0.076768,17.213,0.074699,0.002978,0.2978,25.075,137.7,17.213,0.2978,4.287,2.13,9.13131,15.0799830473393,-2.13301695266068,-12.3918953852361,"CF-PETG","Flat",110,4,"CF PETG 110%_4.txt"
15.5863,137.94,0.076901,17.242,0.074833,0.0029833,0.29833,25.076,137.94,17.242,0.29833,4.287,2.13,9.13131,15.1062662421931,-2.13573375780693,-12.3868098701249,"CF-PETG","Flat",110,4,"CF PETG 110%_4.txt"
15.6113,138.18,0.077035,17.272,0.074967,0.0029887,0.29887,25.076,138.18,17.272,0.29887,4.287,2.13,9.13131,15.1325494370468,-2.13945056295318,-12.3868142829619,"CF-PETG","Flat",110,4,"CF PETG 110%_4.txt"
15.6363,138.42,0.077169,17.302,0.075101,0.002994,0.2994,25.076,138.42,17.302,0.2994,4.287,2.13,9.13131,15.1588326319006,-2.14316736809943,-12.3868186804961,"CF-PETG","Flat",110,4,"CF PETG 110%_4.txt"
15.6613,138.66,0.077303,17.332,0.075235,0.0029994,0.29994,25.076,138.66,17.332,0.29994,4.287,2.13,9.13131,15.1851158267543,-2.14688417324568,-12.3868230628068,"CF-PETG","Flat",110,4,"CF PETG 110%_4.txt"
15.6862,138.89,0.077436,17.362,0.075368,0.0030047,0.30047,25.076,138.89,17.362,0.30047,4.287,2.13,9.13131,15.2103038884892,-2.15169611151083,-12.3931350737866,"CF-PETG","Flat",110,4,"CF PETG 110%_4.txt"
15.7112,139.13,0.07757,17.392,0.075502,0.0030101,0.30101,25.076,139.13,17.392,0.30101,4.287,2.13,9.13131,15.2365870833429,-2.15541291665708,-12.3931285456364,"CF-PETG","Flat",110,4,"CF PETG 110%_4.txt"
15.7362,139.37,0.077704,17.421,0.075636,0.0030154,0.30154,25.076,139.37,17.421,0.30154,4.287,2.13,9.13131,15.2628702781967,-2.15812972180333,-12.3880932311769,"CF-PETG","Flat",110,4,"CF PETG 110%_4.txt"
15.7612,139.61,0.077838,17.451,0.07577,0.0030208,0.30208,25.077,139.61,17.451,0.30208,4.287,2.13,9.13131,15.2891534730504,-2.16184652694958,-12.3880953925252,"CF-PETG","Flat",110,4,"CF PETG 110%_4.txt"
15.7862,139.85,0.077972,17.481,0.075904,0.0030261,0.30261,25.077,139.85,17.481,0.30261,4.287,2.13,9.13131,15.3154366679042,-2.16556333209583,-12.3880975464552,"CF-PETG","Flat",110,4,"CF PETG 110%_4.txt"
15.8111,140.09,0.078105,17.511,0.076037,0.0030315,0.30315,25.077,140.09,17.511,0.30315,4.287,2.13,9.13131,15.3417198627579,-2.16928013724208,-12.3880996930049,"CF-PETG","Flat",110,4,"CF PETG 110%_4.txt"
15.8361,140.33,0.078239,17.541,0.076171,0.0030369,0.30369,25.077,140.33,17.541,0.30369,4.287,2.13,9.13131,15.3680030576117,-2.17299694238833,-12.3881018322121,"CF-PETG","Flat",110,4,"CF PETG 110%_4.txt"
15.8611,140.56,0.078373,17.571,0.076305,0.0030422,0.30422,25.077,140.56,17.571,0.30422,4.287,2.13,9.13131,15.3931911193465,-2.17780888065349,-12.394336581034,"CF-PETG","Flat",110,4,"CF PETG 110%_4.txt"
15.8861,140.8,0.078507,17.6,0.076439,0.0030476,0.30476,25.077,140.8,17.6,0.30476,4.287,2.13,9.13131,15.4194743142003,-2.18052568579974,-12.3893504874985,"CF-PETG","Flat",110,4,"CF PETG 110%_4.txt"
15.9111,141.04,0.078641,17.63,0.076572,0.0030529,0.30529,25.077,141.04,17.63,0.30529,4.287,2.13,9.13131,15.445757509054,-2.18424249094599,-12.3893504874985,"CF-PETG","Flat",110,4,"CF PETG 110%_4.txt"
15.936,141.28,0.078774,17.66,0.076706,0.0030583,0.30583,25.078,141.28,17.66,0.30583,4.287,2.13,9.13131,15.4720407039078,-2.18795929609223,-12.3893504874985,"CF-PETG","Flat",110,4,"CF PETG 110%_4.txt"
15.961,141.52,0.078908,17.69,0.07684,0.0030636,0.30636,25.078,141.52,17.69,0.30636,4.287,2.13,9.13131,15.4983238987615,-2.19167610123849,-12.3893504874985,"CF-PETG","Flat",110,4,"CF PETG 110%_4.txt"
15.986,141.76,0.079042,17.72,0.076974,0.003069,0.3069,25.078,141.76,17.72,0.3069,4.287,2.13,9.13131,15.5246070936153,-2.19539290638473,-12.3893504874985,"CF-PETG","Flat",110,4,"CF PETG 110%_4.txt"
16.011,142,0.079176,17.75,0.077108,0.0030743,0.30743,25.078,142,17.75,0.30743,4.287,2.13,9.13131,15.550890288469,-2.19910971153098,-12.3893504874985,"CF-PETG","Flat",110,4,"CF PETG 110%_4.txt"
16.0359,142.24,0.07931,17.779,0.077241,0.0030797,0.30797,25.078,142.24,17.779,0.30797,4.287,2.13,9.13131,15.5771734833228,-2.20182651667723,-12.3844227272469,"CF-PETG","Flat",110,4,"CF PETG 110%_4.txt"
16.0609,142.47,0.079443,17.809,0.077375,0.003085,0.3085,25.078,142.47,17.809,0.3085,4.287,2.13,9.13131,15.6023615450576,-2.20663845494239,-12.3905803523072,"CF-PETG","Flat",110,4,"CF PETG 110%_4.txt"
16.0859,142.64,0.079577,17.83,0.077509,0.0030904,0.30904,25.078,142.64,17.83,0.30904,4.287,2.13,9.13131,15.620978808079,-2.20902119192098,-12.3893504874985,"CF-PETG","Flat",110,4,"CF PETG 110%_4.txt"
16.1109,142.75,0.079711,17.843,0.077643,0.0030957,0.30957,25.078,142.75,17.843,0.30957,4.287,2.13,9.13131,15.633025272387,-2.20997472761301,-12.3856679236284,"CF-PETG","Flat",110,4,"CF PETG 110%_4.txt"
16.1359,142.85,0.079845,17.857,0.077777,0.0031011,0.31011,25.079,142.85,17.857,0.31011,4.287,2.13,9.13131,15.643976603576,-2.21302339642395,-12.3930301642154,"CF-PETG","Flat",110,4,"CF PETG 110%_4.txt"
16.1608,142.96,0.079979,17.87,0.07791,0.0031064,0.31064,25.079,142.96,17.87,0.31064,4.287,2.13,9.13131,15.656023067884,-2.21397693211598,-12.3893504874985,"CF-PETG","Flat",110,4,"CF PETG 110%_4.txt"
16.1858,143.07,0.080112,17.884,0.078044,0.0031118,0.31118,25.079,143.07,17.884,0.31118,4.287,2.13,9.13131,15.668069532192,-2.21593046780801,-12.3905751946322,"CF-PETG","Flat",110,4,"CF PETG 110%_4.txt"
16.2108,143.29,0.080246,17.911,0.078178,0.0031171,0.31171,25.079,143.29,17.911,0.31171,4.287,2.13,9.13131,15.6921624608079,-2.21883753919208,-12.3881276265539,"CF-PETG","Flat",110,4,"CF PETG 110%_4.txt"
16.2358,143.51,0.08038,17.939,0.078312,0.0031225,0.31225,25.079,143.51,17.939,0.31225,4.287,2.13,9.13131,15.7162553894239,-2.22274461057614,-12.3905714397466,"CF-PETG","Flat",110,4,"CF PETG 110%_4.txt"
16.2607,143.73,0.080514,17.967,0.078446,0.0031278,0.31278,25.079,143.73,17.967,0.31278,4.287,2.13,9.13131,15.7403483180398,-2.2266516819602,-12.3930076360004,"CF-PETG","Flat",110,4,"CF PETG 110%_4.txt"
16.2857,143.95,0.080648,17.994,0.078579,0.0031332,0.31332,25.079,143.95,17.994,0.31332,4.287,2.13,9.13131,15.7644412466557,-2.22955875334426,-12.3905677078152,"CF-PETG","Flat",110,4,"CF PETG 110%_4.txt"
16.3107,144.17,0.080781,18.022,0.078713,0.0031385,0.31385,25.08,144.17,18.022,0.31385,4.287,2.13,9.13131,15.7885341752717,-2.23346582472832,-12.3929964750212,"CF-PETG","Flat",110,4,"CF PETG 110%_4.txt"
16.3357,144.4,0.080915,18.049,0.078847,0.0031439,0.31439,25.08,144.4,18.049,0.31439,4.287,2.13,9.13131,15.8137222370065,-2.23527776299348,-12.3844964429801,"CF-PETG","Flat",110,4,"CF PETG 110%_4.txt"
16.3607,144.62,0.081049,18.077,0.078981,0.0031492,0.31492,25.08,144.62,18.077,0.31492,4.287,2.13,9.13131,15.8378151656225,-2.23918483437754,-12.3869272245259,"CF-PETG","Flat",110,4,"CF PETG 110%_4.txt"
16.3856,144.84,0.081183,18.105,0.079115,0.0031546,0.31546,25.08,144.84,18.105,0.31546,4.287,2.13,9.13131,15.8619080942384,-2.2430919057616,-12.3893504874985,"CF-PETG","Flat",110,4,"CF PETG 110%_4.txt"
16.4106,145.06,0.081317,18.132,0.079248,0.0031599,0.31599,25.08,145.06,18.132,0.31599,4.287,2.13,9.13131,15.8860010228543,-2.24599897714567,-12.3869345750368,"CF-PETG","Flat",110,4,"CF PETG 110%_4.txt"
16.4356,145.28,0.08145,18.16,0.079382,0.0031653,0.31653,25.08,145.28,18.16,0.31653,4.287,2.13,9.13131,15.9100939514703,-2.24990604852973,-12.3893504874985,"CF-PETG","Flat",110,4,"CF PETG 110%_4.txt"
16.4606,145.5,0.081584,18.188,0.079516,0.0031706,0.31706,25.08,145.5,18.188,0.31706,4.287,2.13,9.13131,15.9341868800862,-2.25381311991379,-12.3917589614789,"CF-PETG","Flat",110,4,"CF PETG 110%_4.txt"
16.4855,145.72,0.081718,18.215,0.07965,0.003176,0.3176,25.08,145.72,18.215,0.3176,4.287,2.13,9.13131,15.9582798087021,-2.25672019129785,-12.3893504874985,"CF-PETG","Flat",110,4,"CF PETG 110%_4.txt"
16.5105,145.94,0.081852,18.243,0.079784,0.0031814,0.31814,25.081,145.94,18.243,0.31814,4.287,2.13,9.13131,15.9823727373181,-2.26062726268191,-12.3917517002791,"CF-PETG","Flat",110,4,"CF PETG 110%_4.txt"
16.5355,146.16,0.081986,18.271,0.079917,0.0031867,0.31867,25.081,146.16,18.271,0.31867,4.287,2.13,9.13131,16.006465665934,-2.26453433406598,-12.3941455534233,"CF-PETG","Flat",110,4,"CF PETG 110%_4.txt"
16.5605,146.39,0.082119,18.298,0.080051,0.0031921,0.31921,25.081,146.39,18.298,0.31921,4.287,2.13,9.13131,16.0316537276689,-2.26634627233113,-12.3857594946504,"CF-PETG","Flat",110,4,"CF PETG 110%_4.txt"
16.5855,146.61,0.082253,18.326,0.080185,0.0031974,0.31974,25.081,146.61,18.326,0.31974,4.287,2.13,9.13131,16.0557466562848,-2.27025334371519,-12.3881553187558,"CF-PETG","Flat",110,4,"CF PETG 110%_4.txt"
16.6104,146.83,0.082387,18.353,0.080319,0.0032028,0.32028,25.081,146.83,18.353,0.32028,4.287,2.13,9.13131,16.0798395849007,-2.27316041509926,-12.3857702560849,"CF-PETG","Flat",110,4,"CF PETG 110%_4.txt"
16.6354,147.05,0.082521,18.381,0.080453,0.0032081,0.32081,25.081,147.05,18.381,0.32081,4.287,2.13,9.13131,16.1039325135167,-2.27706748648332,-12.3881588949639,"CF-PETG","Flat",110,4,"CF PETG 110%_4.txt"
16.6604,147.27,0.082654,18.409,0.080586,0.0032135,0.32135,25.081,147.27,18.409,0.32135,4.287,2.13,9.13131,16.1280254421326,-2.28097455786738,-12.3905402676266,"CF-PETG","Flat",110,4,"CF PETG 110%_4.txt"
16.6854,147.49,0.082788,18.436,0.08072,0.0032188,0.32188,25.082,147.49,18.436,0.32188,4.287,2.13,9.13131,16.1521183707486,-2.28388162925144,-12.3881624498342,"CF-PETG","Flat",110,4,"CF PETG 110%_4.txt"
16.7104,147.71,0.082922,18.464,0.080854,0.0032242,0.32242,25.082,147.71,18.464,0.32242,4.287,2.13,9.13131,16.1762112993645,-2.2877887006355,-12.3905367235458,"CF-PETG","Flat",110,4,"CF PETG 110%_4.txt"
16.7353,147.93,0.083056,18.492,0.080988,0.0032295,0.32295,25.082,147.93,18.492,0.32295,4.287,2.13,9.13131,16.2003042279804,-2.29169577201957,-12.3929038071575,"CF-PETG","Flat",110,4,"CF PETG 110%_4.txt"
16.7603,148.15,0.08319,18.519,0.081121,0.0032349,0.32349,25.082,148.15,18.519,0.32349,4.287,2.13,9.13131,16.2243971565964,-2.29460284340363,-12.3905332005164,"CF-PETG","Flat",110,4,"CF PETG 110%_4.txt"
16.7853,148.37,0.083323,18.547,0.081255,0.0032402,0.32402,25.082,148.37,18.547,0.32402,4.287,2.13,9.13131,16.2484900852123,-2.29850991478769,-12.3928932700043,"CF-PETG","Flat",110,4,"CF PETG 110%_4.txt"
16.8103,148.6,0.083457,18.574,0.081389,0.0032456,0.32456,25.082,148.6,18.574,0.32456,4.287,2.13,9.13131,16.2736781469472,-2.30032185305285,-12.3846336440877,"CF-PETG","Flat",110,4,"CF PETG 110%_4.txt"
16.8352,148.82,0.083591,18.602,0.081523,0.0032509,0.32509,25.082,148.82,18.602,0.32509,4.287,2.13,9.13131,16.2977710755631,-2.30422892443691,-12.3869956157236,"CF-PETG","Flat",110,4,"CF PETG 110%_4.txt"
16.8602,149.04,0.083725,18.63,0.081657,0.0032563,0.32563,25.082,149.04,18.63,0.32563,4.287,2.13,9.13131,16.321864004179,-2.30813599582097,-12.3893504874985,"CF-PETG","Flat",110,4,"CF PETG 110%_4.txt"
16.8852,149.26,0.083859,18.657,0.08179,0.0032616,0.32616,25.083,149.26,18.657,0.32616,4.287,2.13,9.13131,16.345956932795,-2.31104306720503,-12.3870025577801,"CF-PETG","Flat",110,4,"CF PETG 110%_4.txt"
16.9102,149.48,0.083992,18.685,0.081924,0.003267,0.3267,25.083,149.48,18.685,0.3267,4.287,2.13,9.13131,16.3700498614109,-2.31495013858909,-12.3893504874985,"CF-PETG","Flat",110,4,"CF PETG 110%_4.txt"
16.9352,149.7,0.084126,18.713,0.082058,0.0032723,0.32723,25.083,149.7,18.713,0.32723,4.287,2.13,9.13131,16.3941427900268,-2.31885720997316,-12.3916913908682,"CF-PETG","Flat",110,4,"CF PETG 110%_4.txt"
16.9601,149.92,0.08426,18.74,0.082192,0.0032777,0.32777,25.083,149.92,18.74,0.32777,4.287,2.13,9.13131,16.4182357186428,-2.32176428135722,-12.3893504874985,"CF-PETG","Flat",110,4,"CF PETG 110%_4.txt"
16.9851,150.14,0.084394,18.768,0.082326,0.003283,0.3283,25.083,150.14,18.768,0.3283,4.287,2.13,9.13131,16.4423286472587,-2.32567135274128,-12.3916845308039,"CF-PETG","Flat",110,4,"CF PETG 110%_4.txt"
17.0101,150.36,0.084528,18.796,0.082459,0.0032884,0.32884,25.083,150.36,18.796,0.32884,4.287,2.13,9.13131,16.4664215758747,-2.32957842412534,-12.3940116201604,"CF-PETG","Flat",110,4,"CF PETG 110%_4.txt"
17.0351,150.59,0.084661,18.823,0.082593,0.0032937,0.32937,25.083,150.59,18.823,0.32937,4.287,2.13,9.13131,16.4916096376095,-2.3313903623905,-12.3858596525023,"CF-PETG","Flat",110,4,"CF PETG 110%_4.txt"
17.06,150.81,0.084795,18.851,0.082727,0.0032991,0.32991,25.084,150.81,18.851,0.32991,4.287,2.13,9.13131,16.5157025662254,-2.33529743377456,-12.3881886041831,"CF-PETG","Flat",110,4,"CF PETG 110%_4.txt"
17.085,151.03,0.084929,18.878,0.082861,0.0033044,0.33044,25.084,151.03,18.878,0.33044,4.287,2.13,9.13131,16.5397954948414,-2.33820450515862,-12.3858698228553,"CF-PETG","Flat",110,4,"CF PETG 110%_4.txt"
17.11,151.25,0.085063,18.906,0.082995,0.0033098,0.33098,25.084,151.25,18.906,0.33098,4.287,2.13,9.13131,16.5638884234573,-2.34211157654268,-12.388191984252,"CF-PETG","Flat",110,4,"CF PETG 110%_4.txt"
17.135,151.47,0.085197,18.934,0.083128,0.0033151,0.33151,25.084,151.47,18.934,0.33151,4.287,2.13,9.13131,16.5879813520733,-2.34601864792675,-12.3905072775259,"CF-PETG","Flat",110,4,"CF PETG 110%_4.txt"
17.16,151.69,0.08533,18.961,0.083262,0.0033205,0.33205,25.084,151.69,18.961,0.33205,4.287,2.13,9.13131,16.6120742806892,-2.34892571931081,-12.3881953447118,"CF-PETG","Flat",110,4,"CF PETG 110%_4.txt"
17.1849,151.91,0.085464,18.989,0.083396,0.0033258,0.33258,25.084,151.91,18.989,0.33258,4.287,2.13,9.13131,16.6361672093051,-2.35283279069487,-12.3905039269834,"CF-PETG","Flat",110,4,"CF PETG 110%_4.txt"
17.2099,152.13,0.085598,19.017,0.08353,0.0033312,0.33312,25.084,152.13,19.017,0.33312,4.287,2.13,9.13131,16.6602601379211,-2.35673986207893,-12.392805711095,"CF-PETG","Flat",110,4,"CF PETG 110%_4.txt"
17.2349,152.35,0.085732,19.044,0.083664,0.0033366,0.33366,25.084,152.35,19.044,0.33366,4.287,2.13,9.13131,16.684353066537,-2.359646933463,-12.3905005957939,"CF-PETG","Flat",110,4,"CF PETG 110%_4.txt"
17.2599,152.57,0.085866,19.072,0.083797,0.0033419,0.33419,25.085,152.57,19.072,0.33419,4.287,2.13,9.13131,16.7084459951529,-2.36355400484706,-12.392795746891,"CF-PETG","Flat",110,4,"CF PETG 110%_4.txt"
17.2848,152.8,0.085999,19.099,0.083931,0.0033473,0.33473,25.085,152.8,19.099,0.33473,4.287,2.13,9.13131,16.7336340568878,-2.36536594311221,-12.3847633023311,"CF-PETG","Flat",110,4,"CF PETG 110%_4.txt"
17.3098,153.02,0.086133,19.127,0.084065,0.0033526,0.33526,25.085,153.02,19.127,0.33526,4.287,2.13,9.13131,16.7577269855037,-2.36927301449627,-12.3870602525031,"CF-PETG","Flat",110,4,"CF PETG 110%_4.txt"
17.3348,153.24,0.086267,19.155,0.084199,0.003358,0.3358,25.085,153.24,19.155,0.3358,4.287,2.13,9.13131,16.7818199141197,-2.37318008588034,-12.3893504874985,"CF-PETG","Flat",110,4,"CF PETG 110%_4.txt"
17.3598,153.46,0.086401,19.182,0.084333,0.0033633,0.33633,25.085,153.46,19.182,0.33633,4.287,2.13,9.13131,16.8059128427356,-2.3760871572644,-12.3870668192284,"CF-PETG","Flat",110,4,"CF PETG 110%_4.txt"
17.3848,153.68,0.086535,19.21,0.084466,0.0033687,0.33687,25.085,153.68,19.21,0.33687,4.287,2.13,9.13131,16.8300057713515,-2.37999422864846,-12.3893504874985,"CF-PETG","Flat",110,4,"CF PETG 110%_4.txt"
17.4097,153.9,0.086668,19.238,0.0846,0.003374,0.3374,25.085,153.9,19.238,0.3374,4.287,2.13,9.13131,16.8540986999675,-2.38390130003252,-12.391627508226,"CF-PETG","Flat",110,4,"CF PETG 110%_4.txt"
17.4347,154.12,0.086802,19.265,0.084734,0.0033794,0.33794,25.086,154.12,19.265,0.33794,4.287,2.13,9.13131,16.8781916285834,-2.38680837141658,-12.3893504874985,"CF-PETG","Flat",110,4,"CF PETG 110%_4.txt"
17.4597,154.34,0.086936,19.293,0.084868,0.0033847,0.33847,25.086,154.34,19.293,0.33847,4.287,2.13,9.13131,16.9022845571994,-2.39071544280065,-12.3916210169525,"CF-PETG","Flat",110,4,"CF PETG 110%_4.txt"
17.4847,154.57,0.08707,19.321,0.085002,0.0033901,0.33901,25.086,154.57,19.321,0.33901,4.287,2.13,9.13131,16.9274726189342,-2.39352738106581,-12.3882168679975,"CF-PETG","Flat",110,4,"CF PETG 110%_4.txt"
17.5097,154.84,0.087203,19.355,0.085135,0.0033954,0.33954,25.086,154.84,19.355,0.33954,4.287,2.13,9.13131,16.9570412131447,-2.39795878685533,-12.3893504874985,"CF-PETG","Flat",110,4,"CF PETG 110%_4.txt"
17.5346,155.11,0.087337,19.388,0.085269,0.0034008,0.34008,25.086,155.11,19.388,0.34008,4.287,2.13,9.13131,16.9866098073551,-2.40139019264486,-12.3859613814982,"CF-PETG","Flat",110,4,"CF PETG 110%_4.txt"
17.5596,155.37,0.087471,19.422,0.085403,0.0034061,0.34061,25.086,155.37,19.422,0.34061,4.287,2.13,9.13131,17.0150832684467,-2.4069167315533,-12.3927336605566,"CF-PETG","Flat",110,4,"CF PETG 110%_4.txt"
17.5846,155.64,0.087605,19.455,0.085537,0.0034115,0.34115,25.086,155.64,19.455,0.34115,4.287,2.13,9.13131,17.0446518626572,-2.41034813734283,-12.3893504874985,"CF-PETG","Flat",110,4,"CF PETG 110%_4.txt"
17.6096,155.91,0.087739,19.489,0.08567,0.0034168,0.34168,25.086,155.91,19.489,0.34168,4.287,2.13,9.13131,17.0742204568676,-2.41477954313237,-12.390474334919,"CF-PETG","Flat",110,4,"CF PETG 110%_4.txt"
17.6345,156.18,0.087872,19.522,0.085804,0.0034222,0.34222,25.087,156.18,19.522,0.34222,4.287,2.13,9.13131,17.1037890510781,-2.41821094892189,-12.3871065921621,"CF-PETG","Flat",110,4,"CF PETG 110%_4.txt"
17.6595,156.45,0.088006,19.556,0.085938,0.0034275,0.34275,25.087,156.45,19.556,0.34275,4.287,2.13,9.13131,17.1333576452886,-2.42264235471143,-12.388230490445,"CF-PETG","Flat",110,4,"CF PETG 110%_4.txt"
17.6845,156.72,0.08814,19.589,0.086072,0.0034329,0.34329,25.087,156.72,19.589,0.34329,4.287,2.13,9.13131,17.162926239499,-2.42607376050096,-12.3848780463574,"CF-PETG","Flat",110,4,"CF PETG 110%_4.txt"
17.7095,156.98,0.088274,19.623,0.086206,0.0034382,0.34382,25.087,156.98,19.623,0.34382,4.287,2.13,9.13131,17.1913997005906,-2.4316002994094,-12.3915828334577,"CF-PETG","Flat",110,4,"CF PETG 110%_4.txt"
17.7345,157.25,0.088408,19.657,0.086339,0.0034436,0.34436,25.087,157.25,19.657,0.34436,4.287,2.13,9.13131,17.2209682948011,-2.43603170519892,-12.3926932146255,"CF-PETG","Flat",110,4,"CF PETG 110%_4.txt"
17.7594,157.52,0.088541,19.69,0.086473,0.0034489,0.34489,25.087,157.52,19.69,0.34489,4.287,2.13,9.13131,17.2505368890115,-2.43946311098846,-12.3893504874985,"CF-PETG","Flat",110,4,"CF PETG 110%_4.txt"
17.7844,157.79,0.088675,19.724,0.086607,0.0034543,0.34543,25.087,157.79,19.724,0.34543,4.287,2.13,9.13131,17.280105483222,-2.44389451677799,-12.39046094493,"CF-PETG","Flat",110,4,"CF PETG 110%_4.txt"
17.8094,158.06,0.088809,19.757,0.086741,0.0034596,0.34596,25.088,158.06,19.757,0.34596,4.287,2.13,9.13131,17.3096740774325,-2.44732592256752,-12.3871332822165,"CF-PETG","Flat",110,4,"CF PETG 110%_4.txt"
17.8344,158.32,0.088943,19.791,0.086875,0.003465,0.3465,25.088,158.32,19.791,0.3465,4.287,2.13,9.13131,17.338147538524,-2.45285246147595,-12.3937772799553,"CF-PETG","Flat",110,4,"CF PETG 110%_4.txt"
17.8593,158.52,0.089077,19.815,0.087008,0.0034703,0.34703,25.088,158.52,19.815,0.34703,4.287,2.13,9.13131,17.3600502009022,-2.45494979909783,-12.3893504874985,"CF-PETG","Flat",110,4,"CF PETG 110%_4.txt"
17.8843,158.72,0.08921,19.84,0.087142,0.0034757,0.34757,25.088,158.72,19.84,0.34757,4.287,2.13,9.13131,17.3819528632803,-2.4580471367197,-12.3893504874985,"CF-PETG","Flat",110,4,"CF PETG 110%_4.txt"
17.9093,158.92,0.089344,19.865,0.087276,0.0034811,0.34811,25.088,158.92,19.865,0.34811,4.287,2.13,9.13131,17.4038555256584,-2.46114447434158,-12.3893504874985,"CF-PETG","Flat",110,4,"CF PETG 110%_4.txt"
17.9343,159.11,0.089478,19.889,0.08741,0.0034864,0.34864,25.088,159.11,19.889,0.34864,4.287,2.13,9.13131,17.4246630549176,-2.46433694508235,-12.3904517325273,"CF-PETG","Flat",110,4,"CF PETG 110%_4.txt"
17.9593,159.31,0.089612,19.914,0.087544,0.0034918,0.34918,25.088,159.31,19.914,0.34918,4.287,2.13,9.13131,17.4465657172958,-2.46743428270423,-12.3904503500263,"CF-PETG","Flat",110,4,"CF PETG 110%_4.txt"
17.9842,159.51,0.089746,19.939,0.087677,0.0034971,0.34971,25.088,159.51,19.939,0.34971,4.287,2.13,9.13131,17.4684683796739,-2.47053162032611,-12.3904489709921,"CF-PETG","Flat",110,4,"CF PETG 110%_4.txt"
18.0092,159.71,0.089879,19.963,0.087811,0.0035025,0.35025,25.089,159.71,19.963,0.35025,4.287,2.13,9.13131,17.490371042052,-2.47262895794798,-12.3860589988879,"CF-PETG","Flat",110,4,"CF PETG 110%_4.txt"
18.0342,159.9,0.090013,19.988,0.087945,0.0035078,0.35078,25.089,159.9,19.988,0.35078,4.287,2.13,9.13131,17.5111785713112,-2.47682142868876,-12.391542068685,"CF-PETG","Flat",110,4,"CF PETG 110%_4.txt"
18.0592,160.1,0.090147,20.013,0.088079,0.0035132,0.35132,25.089,160.1,20.013,0.35132,4.287,2.13,9.13131,17.5330812336894,-2.47991876631064,-12.3915393309881,"CF-PETG","Flat",110,4,"CF PETG 110%_4.txt"
18.0841,160.3,0.090281,20.037,0.088213,0.0035185,0.35185,25.089,160.3,20.037,0.35185,4.287,2.13,9.13131,17.5549838960675,-2.48201610393251,-12.3871642657709,"CF-PETG","Flat",110,4,"CF PETG 110%_4.txt"
18.1091,160.5,0.090415,20.062,0.088346,0.0035239,0.35239,25.089,160.5,20.062,0.35239,4.287,2.13,9.13131,17.5768865584456,-2.48511344155439,-12.3871669901026,"CF-PETG","Flat",110,4,"CF PETG 110%_4.txt"
18.1341,160.69,0.090548,20.087,0.08848,0.0035292,0.35292,25.089,160.69,20.087,0.35292,4.287,2.13,9.13131,17.5976940877048,-2.48930591229517,-12.3926216572667,"CF-PETG","Flat",110,4,"CF PETG 110%_4.txt"
18.1591,160.89,0.090682,20.111,0.088614,0.0035346,0.35346,25.089,160.89,20.111,0.35346,4.287,2.13,9.13131,17.619596750083,-2.49140324991705,-12.3882613988218,"CF-PETG","Flat",110,4,"CF PETG 110%_4.txt"
18.1841,161.09,0.090816,20.136,0.088748,0.0035399,0.35399,25.09,161.09,20.136,0.35399,4.287,2.13,9.13131,17.6414994124611,-2.49450058753892,-12.3882627509879,"CF-PETG","Flat",110,4,"CF PETG 110%_4.txt"
18.209,161.28,0.09095,20.161,0.088882,0.0035453,0.35453,25.09,161.28,20.161,0.35453,4.287,2.13,9.13131,17.6623069417203,-2.4986930582797,-12.3936960382903,"CF-PETG","Flat",110,4,"CF PETG 110%_4.txt"
18.234,161.48,0.091084,20.185,0.089015,0.0035506,0.35506,25.09,161.48,20.185,0.35506,4.287,2.13,9.13131,17.6842096040984,-2.50079039590157,-12.3893504874985,"CF-PETG","Flat",110,4,"CF PETG 110%_4.txt"
18.259,161.68,0.091217,20.21,0.089149,0.003556,0.3556,25.09,161.68,20.21,0.3556,4.287,2.13,9.13131,17.7061122664766,-2.50388773352345,-12.3893504874985,"CF-PETG","Flat",110,4,"CF PETG 110%_4.txt"
18.284,161.88,0.091351,20.235,0.089283,0.0035613,0.35613,25.09,161.88,20.235,0.35613,4.287,2.13,9.13131,17.7280149288547,-2.50698507114532,-12.3893504874985,"CF-PETG","Flat",110,4,"CF PETG 110%_4.txt"
18.3089,162.07,0.091485,20.259,0.089417,0.0035667,0.35667,25.09,162.07,20.259,0.35667,4.287,2.13,9.13131,17.7488224581139,-2.5101775418861,-12.3904316199521,"CF-PETG","Flat",110,4,"CF PETG 110%_4.txt"
18.3339,162.27,0.091619,20.284,0.089551,0.003572,0.3572,25.09,162.27,20.284,0.3572,4.287,2.13,9.13131,17.770725120492,-2.51327487950797,-12.390430287458,"CF-PETG","Flat",110,4,"CF PETG 110%_4.txt"
18.3589,162.47,0.091753,20.309,0.089684,0.0035774,0.35774,25.09,162.47,20.309,0.35774,4.287,2.13,9.13131,17.7926277828701,-2.51637221712985,-12.3904289582444,"CF-PETG","Flat",110,4,"CF PETG 110%_4.txt"
18.3839,162.67,0.091886,20.333,0.089818,0.0035827,0.35827,25.091,162.67,20.333,0.35827,4.287,2.13,9.13131,17.8145304452483,-2.51846955475173,-12.3861188941707,"CF-PETG","Flat",110,4,"CF PETG 110%_4.txt"
18.4089,162.86,0.09202,20.358,0.089952,0.0035881,0.35881,25.091,162.86,20.358,0.35881,4.287,2.13,9.13131,17.8353379745075,-2.5226620254925,-12.3915022374128,"CF-PETG","Flat",110,4,"CF PETG 110%_4.txt"
18.4338,163.06,0.092154,20.382,0.090086,0.0035934,0.35934,25.091,163.06,20.382,0.35934,4.287,2.13,9.13131,17.8572406368856,-2.52475936311438,-12.3872012712903,"CF-PETG","Flat",110,4,"CF PETG 110%_4.txt"
18.4588,163.26,0.092288,20.407,0.09022,0.0035988,0.35988,25.091,163.26,20.407,0.35988,4.287,2.13,9.13131,17.8791432992637,-2.52785670073626,-12.3872039042302,"CF-PETG","Flat",110,4,"CF PETG 110%_4.txt"
18.4838,163.45,0.092421,20.432,0.090353,0.0036041,0.36041,25.091,163.45,20.432,0.36041,4.287,2.13,9.13131,17.899950828523,-2.53204917147704,-12.3925664226558,"CF-PETG","Flat",110,4,"CF PETG 110%_4.txt"
18.5088,163.65,0.092555,20.456,0.090487,0.0036095,0.36095,25.091,163.65,20.456,0.36095,4.287,2.13,9.13131,17.9218534909011,-2.53414650909891,-12.3882797668113,"CF-PETG","Flat",110,4,"CF PETG 110%_4.txt"
18.5338,163.85,0.092689,20.481,0.090621,0.0036148,0.36148,25.091,163.85,20.481,0.36148,4.287,2.13,9.13131,17.9437561532792,-2.53724384672079,-12.3882810737795,"CF-PETG","Flat",110,4,"CF PETG 110%_4.txt"
18.5587,164.05,0.092823,20.506,0.090755,0.0036202,0.36202,25.092,164.05,20.506,0.36202,4.287,2.13,9.13131,17.9656588156573,-2.54034118434266,-12.388282377561,"CF-PETG","Flat",110,4,"CF PETG 110%_4.txt"
18.5837,164.24,0.092957,20.53,0.090888,0.0036255,0.36255,25.092,164.24,20.53,0.36255,4.287,2.13,9.13131,17.9864663449166,-2.54353365508344,-12.3893504874985,"CF-PETG","Flat",110,4,"CF PETG 110%_4.txt"
18.6087,164.44,0.09309,20.555,0.091022,0.0036309,0.36309,25.092,164.44,20.555,0.36309,4.287,2.13,9.13131,18.0083690072947,-2.54663099270532,-12.3893504874985,"CF-PETG","Flat",110,4,"CF PETG 110%_4.txt"
18.6337,164.64,0.093224,20.58,0.091156,0.0036363,0.36363,25.092,164.64,20.58,0.36363,4.287,2.13,9.13131,18.0302716696728,-2.54972833032719,-12.3893504874985,"CF-PETG","Flat",110,4,"CF PETG 110%_4.txt"
18.6586,164.84,0.093358,20.604,0.09129,0.0036416,0.36416,25.092,164.84,20.604,0.36416,4.287,2.13,9.13131,18.0521743320509,-2.55182566794906,-12.3850983690015,"CF-PETG","Flat",110,4,"CF PETG 110%_4.txt"
18.6836,165.03,0.093492,20.629,0.091424,0.003647,0.3647,25.092,165.03,20.629,0.3647,4.287,2.13,9.13131,18.0729818613102,-2.55601813868985,-12.3904122288518,"CF-PETG","Flat",110,4,"CF PETG 110%_4.txt"
18.7086,164.64,0.093626,20.58,0.091557,0.0036523,0.36523,25.092,164.64,20.58,0.36523,4.287,2.13,9.13131,18.0302716696728,-2.54972833032719,-12.3893504874985,"CF-PETG","Flat",110,4,"CF PETG 110%_4.txt"
18.7336,164.82,0.093759,20.603,0.091691,0.0036577,0.36577,25.092,164.82,20.603,0.36577,4.287,2.13,9.13131,18.0499840658131,-2.55301593418688,-12.3914766499388,"CF-PETG","Flat",110,4,"CF PETG 110%_4.txt"
18.7586,165,0.093893,20.625,0.091825,0.003663,0.3663,25.093,165,20.625,0.3663,4.287,2.13,9.13131,18.0696964619534,-2.55530353804657,-12.3893504874985,"CF-PETG","Flat",110,4,"CF PETG 110%_4.txt"
18.7835,165.18,0.094027,20.648,0.091959,0.0036684,0.36684,25.093,165.18,20.648,0.36684,4.287,2.13,9.13131,18.0894088580937,-2.55859114190625,-12.3914720162062,"CF-PETG","Flat",110,4,"CF PETG 110%_4.txt"
18.8085,165.36,0.094161,20.67,0.092093,0.0036737,0.36737,25.093,165.36,20.67,0.36737,4.287,2.13,9.13131,18.1091212542341,-2.56087874576594,-12.3893504874985,"CF-PETG","Flat",110,4,"CF PETG 110%_4.txt"
18.8335,165.54,0.094295,20.692,0.092226,0.0036791,0.36791,25.093,165.54,20.692,0.36791,4.287,2.13,9.13131,18.1288336503744,-2.56316634962563,-12.3872334700639,"CF-PETG","Flat",110,4,"CF PETG 110%_4.txt"
18.8585,165.72,0.094428,20.715,0.09236,0.0036844,0.36844,25.093,165.72,20.715,0.36844,4.287,2.13,9.13131,18.1485460465147,-2.56645395348531,-12.3893504874985,"CF-PETG","Flat",110,4,"CF PETG 110%_4.txt"
18.8834,165.9,0.094562,20.737,0.092494,0.0036898,0.36898,25.093,165.9,20.737,0.36898,4.287,2.13,9.13131,18.168258442655,-2.568741557345,-12.3872380640642,"CF-PETG","Flat",110,4,"CF PETG 110%_4.txt"
18.9084,166.08,0.094696,20.76,0.092628,0.0036951,0.36951,25.093,166.08,20.76,0.36951,4.287,2.13,9.13131,18.1879708387953,-2.57202916120469,-12.3893504874985,"CF-PETG","Flat",110,4,"CF PETG 110%_4.txt"
18.9334,166.26,0.09483,20.782,0.092762,0.0037005,0.37005,25.094,166.26,20.782,0.37005,4.287,2.13,9.13131,18.2076832349356,-2.57431676506438,-12.3872426381695,"CF-PETG","Flat",110,4,"CF PETG 110%_4.txt"
18.9584,166.44,0.094964,20.805,0.092895,0.0037058,0.37058,25.094,166.44,20.805,0.37058,4.287,2.13,9.13131,18.2273956310759,-2.57760436892406,-12.3893504874985,"CF-PETG","Flat",110,4,"CF PETG 110%_4.txt"
18.9834,166.62,0.095097,20.827,0.093029,0.0037112,0.37112,25.094,166.62,20.827,0.37112,4.287,2.13,9.13131,18.2471080272162,-2.57989197278375,-12.3872471925085,"CF-PETG","Flat",110,4,"CF PETG 110%_4.txt"
19.0083,166.8,0.095231,20.85,0.093163,0.0037165,0.37165,25.094,166.8,20.85,0.37165,4.287,2.13,9.13131,18.2668204233566,-2.58317957664344,-12.3893504874985,"CF-PETG","Flat",110,4,"CF PETG 110%_4.txt"
19.0333,166.98,0.095365,20.872,0.093297,0.0037219,0.37219,25.094,166.98,20.872,0.37219,4.287,2.13,9.13131,18.2865328194969,-2.58546718050313,-12.3872517272093,"CF-PETG","Flat",110,4,"CF PETG 110%_4.txt"
19.0583,167.16,0.095499,20.894,0.093431,0.0037272,0.37272,25.094,167.16,20.894,0.37272,4.287,2.13,9.13131,18.3062452156372,-2.58775478436281,-12.3851573866316,"CF-PETG","Flat",110,4,"CF PETG 110%_4.txt"
19.0833,167.34,0.095633,20.917,0.093564,0.0037326,0.37326,25.094,167.34,20.917,0.37326,4.287,2.13,9.13131,18.3259576117775,-2.5910423882225,-12.3872562423985,"CF-PETG","Flat",110,4,"CF PETG 110%_4.txt"
19.1082,167.51,0.095766,20.939,0.093698,0.0037379,0.37379,25.094,167.51,20.939,0.37379,4.287,2.13,9.13131,18.3445748747989,-2.59442512520109,-12.3903965098672,"CF-PETG","Flat",110,4,"CF PETG 110%_4.txt"
19.1332,167.71,0.0959,20.964,0.093832,0.0037433,0.37433,25.095,167.71,20.964,0.37433,4.287,2.13,9.13131,18.366477537177,-2.59752246282297,-12.3903952624641,"CF-PETG","Flat",110,4,"CF PETG 110%_4.txt"
19.1582,167.93,0.096034,20.991,0.093966,0.0037486,0.37486,25.095,167.93,20.991,0.37486,4.287,2.13,9.13131,18.390570465793,-2.60042953420703,-12.388307056391,"CF-PETG","Flat",110,4,"CF PETG 110%_4.txt"
19.1832,168.14,0.096168,21.018,0.0941,0.003754,0.3754,25.095,168.14,21.018,0.3754,4.287,2.13,9.13131,18.41356826129,-2.60443173871,-12.3914346689028,"CF-PETG","Flat",110,4,"CF PETG 110%_4.txt"
19.2082,168.36,0.096302,21.045,0.094233,0.0037593,0.37593,25.095,168.36,21.045,0.37593,4.287,2.13,9.13131,18.4376611899059,-2.60733881009406,-12.3893504874985,"CF-PETG","Flat",110,4,"CF PETG 110%_4.txt"
19.2331,168.57,0.096435,21.072,0.094367,0.0037647,0.37647,25.095,168.57,21.072,0.37647,4.287,2.13,9.13131,18.460658985403,-2.61134101459703,-12.3924687480876,"CF-PETG","Flat",110,4,"CF PETG 110%_4.txt"
19.2581,168.79,0.096566,21.098,0.094498,0.0037699,0.37699,25.095,168.79,21.098,0.37699,4.287,2.13,9.13131,18.4847519140189,-2.61324808598109,-12.38623606968,"CF-PETG","Flat",110,4,"CF PETG 110%_4.txt"
19.2831,169,0.096697,21.125,0.094628,0.0037751,0.37751,25.095,169,21.125,0.37751,4.287,2.13,9.13131,18.5077497095159,-2.61725029048406,-12.3893504874985,"CF-PETG","Flat",110,4,"CF PETG 110%_4.txt"
19.3081,169.22,0.096827,21.152,0.094759,0.0037804,0.37804,25.096,169.22,21.152,0.37804,4.287,2.13,9.13131,18.5318426381319,-2.62015736186812,-12.3872795095883,"CF-PETG","Flat",110,4,"CF PETG 110%_4.txt"
19.3331,169.43,0.096958,21.179,0.09489,0.0037856,0.37856,25.096,169.43,21.179,0.37856,4.287,2.13,9.13131,18.5548404336289,-2.62415956637109,-12.3903846563628,"CF-PETG","Flat",110,4,"CF PETG 110%_4.txt"
19.358,169.64,0.097089,21.206,0.095021,0.0037908,0.37908,25.096,169.64,21.206,0.37908,4.287,2.13,9.13131,18.5778382291259,-2.62816177087406,-12.3934818960391,"CF-PETG","Flat",110,4,"CF PETG 110%_4.txt"
19.383,169.86,0.09722,21.232,0.095152,0.0037961,0.37961,25.096,169.86,21.232,0.37961,4.287,2.13,9.13131,18.6019311577419,-2.63006884225812,-12.3872873128208,"CF-PETG","Flat",110,4,"CF PETG 110%_4.txt"
19.408,170.07,0.097351,21.259,0.095282,0.0038013,0.38013,25.096,170.07,21.259,0.38013,4.287,2.13,9.13131,18.6249289532389,-2.63407104676109,-12.3903807646695,"CF-PETG","Flat",110,4,"CF PETG 110%_4.txt"
19.433,170.29,0.097481,21.286,0.095413,0.0038065,0.38065,25.096,170.29,21.286,0.38065,4.287,2.13,9.13131,18.6490218818548,-2.63697811814515,-12.3883215171716,"CF-PETG","Flat",110,4,"CF PETG 110%_4.txt"
19.4579,170.5,0.097612,21.313,0.095544,0.0038118,0.38118,25.096,170.5,21.313,0.38118,4.287,2.13,9.13131,18.6720196773519,-2.64098032264812,-12.3914058210863,"CF-PETG","Flat",110,4,"CF PETG 110%_4.txt"
19.4829,170.72,0.097743,21.34,0.095675,0.003817,0.3817,25.096,170.72,21.34,0.3817,4.287,2.13,9.13131,18.6961126059678,-2.64388739403218,-12.3893504874985,"CF-PETG","Flat",110,4,"CF PETG 110%_4.txt"
19.5079,170.93,0.097874,21.367,0.095806,0.0038222,0.38222,25.097,170.93,21.367,0.38222,4.287,2.13,9.13131,18.7191104014649,-2.64788959853515,-12.3924256963315,"CF-PETG","Flat",110,4,"CF PETG 110%_4.txt"
19.5329,171.15,0.098005,21.393,0.095936,0.0038275,0.38275,25.097,171.15,21.393,0.38275,4.287,2.13,9.13131,18.7432033300808,-2.64979666991921,-12.3862790161231,"CF-PETG","Flat",110,4,"CF PETG 110%_4.txt"
19.5579,171.36,0.098135,21.42,0.096067,0.0038327,0.38327,25.097,171.36,21.42,0.38327,4.287,2.13,9.13131,18.7662011255778,-2.65379887442218,-12.3893504874985,"CF-PETG","Flat",110,4,"CF PETG 110%_4.txt"
19.5828,171.58,0.098266,21.447,0.096198,0.0038379,0.38379,25.097,171.58,21.447,0.38379,4.287,2.13,9.13131,18.7902940541938,-2.65670594580624,-12.3873079955529,"CF-PETG","Flat",110,4,"CF PETG 110%_4.txt"
19.6078,171.79,0.098397,21.474,0.096329,0.0038432,0.38432,25.097,171.79,21.474,0.38432,4.287,2.13,9.13131,18.8132918496908,-2.66070815030921,-12.3903704494235,"CF-PETG","Flat",110,4,"CF PETG 110%_4.txt"
19.6328,172.01,0.098528,21.501,0.09646,0.0038484,0.38484,25.097,172.01,21.501,0.38484,4.287,2.13,9.13131,18.8373847783067,-2.66361522169327,-12.3883318063963,"CF-PETG","Flat",110,4,"CF PETG 110%_4.txt"
19.6578,172.22,0.098659,21.527,0.096591,0.0038536,0.38536,25.097,172.22,21.527,0.38536,4.287,2.13,9.13131,18.8603825738038,-2.66661742619624,-12.3873155859908,"CF-PETG","Flat",110,4,"CF PETG 110%_4.txt"
19.6827,172.43,0.098789,21.554,0.096721,0.0038589,0.38589,25.098,172.43,21.554,0.38589,4.287,2.13,9.13131,18.8833803693008,-2.67061963069921,-12.3903666637246,"CF-PETG","Flat",110,4,"CF PETG 110%_4.txt"
19.7077,172.65,0.09892,21.581,0.096852,0.0038641,0.38641,25.098,172.65,21.581,0.38641,4.287,2.13,9.13131,18.9074732979167,-2.67352670208327,-12.3883355826109,"CF-PETG","Flat",110,4,"CF PETG 110%_4.txt"
19.7327,172.86,0.099051,21.608,0.096983,0.0038693,0.38693,25.098,172.86,21.608,0.38693,4.287,2.13,9.13131,18.9304710934138,-2.67752890658624,-12.3913777609507,"CF-PETG","Flat",110,4,"CF PETG 110%_4.txt"
19.7577,173.08,0.099182,21.635,0.097114,0.0038746,0.38746,25.098,173.08,21.635,0.38746,4.287,2.13,9.13131,18.9545640220297,-2.6804359779703,-12.3893504874985,"CF-PETG","Flat",110,4,"CF PETG 110%_4.txt"
19.7827,173.29,0.099313,21.662,0.097245,0.0038798,0.38798,25.098,173.29,21.662,0.38798,4.287,2.13,9.13131,18.9775618175267,-2.68443818247327,-12.3923838171603,"CF-PETG","Flat",110,4,"CF PETG 110%_4.txt"
19.8076,173.51,0.099444,21.688,0.097375,0.003885,0.3885,25.098,173.51,21.688,0.3885,4.287,2.13,9.13131,19.0016547461427,-2.68634525385733,-12.3863207942518,"CF-PETG","Flat",110,4,"CF PETG 110%_4.txt"
19.8326,173.72,0.099574,21.715,0.097506,0.0038903,0.38903,25.098,173.72,21.715,0.38903,4.287,2.13,9.13131,19.0246525416397,-2.6903474583603,-12.3893504874985,"CF-PETG","Flat",110,4,"CF PETG 110%_4.txt"
19.8576,173.94,0.099705,21.742,0.097637,0.0038955,0.38955,25.098,173.94,21.742,0.38955,4.287,2.13,9.13131,19.0487454702556,-2.69325452974436,-12.3873357085105,"CF-PETG","Flat",110,4,"CF PETG 110%_4.txt"
19.8826,174.15,0.099836,21.769,0.097768,0.0039007,0.39007,25.099,174.15,21.769,0.39007,4.287,2.13,9.13131,19.0717432657527,-2.69725673424733,-12.3903566275315,"CF-PETG","Flat",110,4,"CF PETG 110%_4.txt"
19.9075,174.37,0.099967,21.796,0.097899,0.003906,0.3906,25.099,174.37,21.796,0.3906,4.287,2.13,9.13131,19.0958361943686,-2.70016380563139,-12.3883455938309,"CF-PETG","Flat",110,4,"CF PETG 110%_4.txt"
19.9325,174.58,0.1001,21.823,0.098029,0.0039112,0.39112,25.099,174.58,21.823,0.39112,4.287,2.13,9.13131,19.1188339898656,-2.70416601013436,-12.3913577882709,"CF-PETG","Flat",110,4,"CF PETG 110%_4.txt"
19.9575,174.79,0.10023,21.849,0.09816,0.0039164,0.39164,25.099,174.79,21.849,0.39164,4.287,2.13,9.13131,19.1418317853627,-2.70716821463733,-12.390352943555,"CF-PETG","Flat",110,4,"CF PETG 110%_4.txt"
19.9825,175.01,0.10036,21.876,0.098291,0.0039216,0.39216,25.099,175.01,21.876,0.39216,4.287,2.13,9.13131,19.1659247139786,-2.71007528602139,-12.3883492687027,"CF-PETG","Flat",110,4,"CF PETG 110%_4.txt"
20.0075,175.22,0.10049,21.903,0.098422,0.0039269,0.39269,25.099,175.22,21.903,0.39269,4.287,2.13,9.13131,19.1889225094756,-2.71407749052436,-12.3913504566697,"CF-PETG","Flat",110,4,"CF PETG 110%_4.txt"
20.0324,175.44,0.10062,21.93,0.098553,0.0039321,0.39321,25.099,175.44,21.93,0.39321,4.287,2.13,9.13131,19.2130154380916,-2.71698456190842,-12.3893504874985,"CF-PETG","Flat",110,4,"CF PETG 110%_4.txt"
20.0574,175.65,0.10075,21.957,0.098683,0.0039373,0.39373,25.099,175.65,21.957,0.39373,4.287,2.13,9.13131,19.2360132335886,-2.72098676641139,-12.3923430633119,"CF-PETG","Flat",110,4,"CF PETG 110%_4.txt"
20.0824,175.87,0.10088,21.983,0.098814,0.0039426,0.39426,25.1,175.87,21.983,0.39426,4.287,2.13,9.13131,19.2601061622046,-2.72289383779545,-12.3863614511006,"CF-PETG","Flat",110,4,"CF PETG 110%_4.txt"
20.1074,176.08,0.10101,22.01,0.098945,0.0039478,0.39478,25.1,176.08,22.01,0.39478,4.287,2.13,9.13131,19.2831039577016,-2.72689604229842,-12.3893504874985,"CF-PETG","Flat",110,4,"CF PETG 110%_4.txt"
20.1324,176.3,0.10114,22.037,0.099076,0.003953,0.3953,25.1,176.3,22.037,0.3953,4.287,2.13,9.13131,19.3071968863175,-2.72980311368248,-12.3873626795048,"CF-PETG","Flat",110,4,"CF PETG 110%_4.txt"
20.1573,176.51,0.10127,22.064,0.099207,0.0039583,0.39583,25.1,176.51,22.064,0.39583,4.287,2.13,9.13131,19.3301946818146,-2.73380531818545,-12.3903431752422,"CF-PETG","Flat",110,4,"CF PETG 110%_4.txt"
20.1823,176.73,0.10141,22.091,0.099337,0.0039635,0.39635,25.1,176.73,22.091,0.39635,4.287,2.13,9.13131,19.3542876104305,-2.73671238956952,-12.3883590130348,"CF-PETG","Flat",110,4,"CF PETG 110%_4.txt"
