Repository: VipulKohinkar/3D-Printing-Parameter-Optimisation

# 3D Printing Parameter Optimisation: Impact of K-Value on Carbon-Reinforced PETG

## MSc Mechanical Engineering with Management

**Author:** Vipul Kohinkar  
**Project:** MEE7012-SUM  
**Date:** 27 August 2026

---

## Project Overview

This project investigates the influence of flow-rate multiplier (K-value) and build orientation on the tensile behaviour of PETG and carbon-fibre-reinforced PETG (CF-PETG) manufactured using fused deposition modelling (FDM).

The study compares an unreinforced thermoplastic, PETG, with a carbon-fibre-reinforced PETG composite to investigate whether the two materials respond differently to changes in material flow and build orientation.

---

File: 3_Experimental_data/Modulus/Recalculated Stress Strain/Recalculated_Stress_Strain_All_Data.csv (part 45 of 212)
"Time (s)","Load (N)","Machine Extension (mm)","Stress (MPa)","Extension from Preload (mm)","Strain","Percentage Strain","Gauge Length (mm)","Load_N","NEXYGEN_Stress_MPa","Percentage_Strain","Measured_Width_mm","Measured_Thickness_mm","Measured_Area_mm2","Recalculated_Stress_MPa","Stress_Difference_MPa","Stress_Difference_Percent","Material","Orientation","K","Sample","File"
20.2073,176.94,0.10154,22.118,0.099468,0.0039687,0.39687,25.1,176.94,22.118,0.39687,4.287,2.13,9.13131,19.3772854059275,-2.74071459407248,-12.3913310157902,"CF-PETG","Flat",110,4,"CF PETG 110%_4.txt"
20.2323,177.16,0.10167,22.144,0.099599,0.003974,0.3974,25.1,177.16,22.144,0.3974,4.287,2.13,9.13131,19.4013783345435,-2.74262166545654,-12.3853940817221,"CF-PETG","Flat",110,4,"CF PETG 110%_4.txt"
20.2572,177.37,0.1018,22.172,0.09973,0.0039792,0.39792,25.101,177.37,22.172,0.39792,4.287,2.13,9.13131,19.4243761300405,-2.74762386995951,-12.3923140445585,"CF-PETG","Flat",110,4,"CF PETG 110%_4.txt"
20.2822,177.6,0.10193,22.2,0.099861,0.0039844,0.39844,25.101,177.6,22.2,0.39844,4.287,2.13,9.13131,19.4495641917753,-2.75043580822467,-12.3893504874985,"CF-PETG","Flat",110,4,"CF PETG 110%_4.txt"
20.3072,177.82,0.10206,22.228,0.099991,0.0039897,0.39897,25.101,177.82,22.228,0.39897,4.287,2.13,9.13131,19.4736571203913,-2.75434287960873,-12.3913212147235,"CF-PETG","Flat",110,4,"CF PETG 110%_4.txt"
20.3322,178.05,0.10219,22.256,0.10012,0.0039949,0.39949,25.101,178.05,22.256,0.39949,4.287,2.13,9.13131,19.4988451821261,-2.75715481787388,-12.3883663635599,"CF-PETG","Flat",110,4,"CF PETG 110%_4.txt"
20.3572,178.27,0.10232,22.284,0.10025,0.0040001,0.40001,25.101,178.27,22.284,0.40001,4.287,2.13,9.13131,19.5229381107421,-2.76106188925795,-12.3903333748786,"CF-PETG","Flat",110,4,"CF PETG 110%_4.txt"
20.3821,178.49,0.10245,22.312,0.10038,0.0040054,0.40054,25.101,178.49,22.312,0.40054,4.287,2.13,9.13131,19.547031039358,-2.76496896064201,-12.392295449274,"CF-PETG","Flat",110,4,"CF PETG 110%_4.txt"
20.4071,178.72,0.10258,22.34,0.10051,0.0040106,0.40106,25.101,178.72,22.34,0.40106,4.287,2.13,9.13131,19.5722191010928,-2.76778089890717,-12.3893504874985,"CF-PETG","Flat",110,4,"CF PETG 110%_4.txt"
20.4321,178.94,0.10271,22.368,0.10065,0.0040158,0.40158,25.101,178.94,22.368,0.40158,4.287,2.13,9.13131,19.5963120297088,-2.77168797029123,-12.3913088800573,"CF-PETG","Flat",110,4,"CF PETG 110%_4.txt"
20.4571,179.16,0.10284,22.396,0.10078,0.0040211,0.40211,25.102,179.16,22.396,0.40211,4.287,2.13,9.13131,19.6204049583247,-2.77559504167529,-12.3932623757604,"CF-PETG","Flat",110,4,"CF PETG 110%_4.txt"
20.482,179.39,0.10298,22.424,0.10091,0.0040263,0.40263,25.102,179.39,22.424,0.40263,4.287,2.13,9.13131,19.6455930200596,-2.77840697994045,-12.3903272384073,"CF-PETG","Flat",110,4,"CF PETG 110%_4.txt"
20.507,179.61,0.10311,22.452,0.10104,0.0040315,0.40315,25.102,179.61,22.452,0.40315,4.287,2.13,9.13131,19.6696859486755,-2.78231405132451,-12.3922770858922,"CF-PETG","Flat",110,4,"CF PETG 110%_4.txt"
20.532,179.84,0.10324,22.48,0.10117,0.0040368,0.40368,25.102,179.84,22.48,0.40368,4.287,2.13,9.13131,19.6948740104103,-2.78512598958966,-12.3893504874985,"CF-PETG","Flat",110,4,"CF PETG 110%_4.txt"
20.557,180.06,0.10337,22.508,0.1013,0.004042,0.4042,25.102,180.06,22.508,0.4042,4.287,2.13,9.13131,19.7189669390263,-2.78903306097372,-12.3912966988347,"CF-PETG","Flat",110,4,"CF PETG 110%_4.txt"
20.582,180.28,0.1035,22.536,0.10143,0.0040472,0.40472,25.102,180.28,22.536,0.40472,4.287,2.13,9.13131,19.7430598676422,-2.79294013235779,-12.3932380740051,"CF-PETG","Flat",110,4,"CF PETG 110%_4.txt"
20.6069,180.51,0.10363,22.563,0.10156,0.0040525,0.40525,25.102,180.51,22.563,0.40525,4.287,2.13,9.13131,19.7682479293771,-2.79475207062294,-12.386438286677,"CF-PETG","Flat",110,4,"CF PETG 110%_4.txt"
20.6319,180.73,0.10376,22.591,0.10169,0.0040577,0.40577,25.102,180.73,22.591,0.40577,4.287,2.13,9.13131,19.792340857993,-2.79865914200701,-12.3883809570493,"CF-PETG","Flat",110,4,"CF PETG 110%_4.txt"
20.6569,180.96,0.10389,22.619,0.10182,0.0040629,0.40629,25.103,180.96,22.619,0.40629,4.287,2.13,9.13131,19.8175289197278,-2.80147108027216,-12.3854771664183,"CF-PETG","Flat",110,4,"CF PETG 110%_4.txt"
20.6819,181.18,0.10402,22.647,0.10195,0.0040682,0.40682,25.103,181.18,22.647,0.40682,4.287,2.13,9.13131,19.8416218483438,-2.80537815165622,-12.3874162213813,"CF-PETG","Flat",110,4,"CF PETG 110%_4.txt"
20.7068,181.4,0.10415,22.675,0.10208,0.0040734,0.40734,25.103,181.4,22.675,0.40734,4.287,2.13,9.13131,19.8657147769597,-2.80928522304028,-12.3893504874985,"CF-PETG","Flat",110,4,"CF PETG 110%_4.txt"
20.7318,181.63,0.10428,22.703,0.10222,0.0040786,0.40786,25.103,181.63,22.703,0.40786,4.287,2.13,9.13131,19.8909028386946,-2.81209716130544,-12.3864562450136,"CF-PETG","Flat",110,4,"CF PETG 110%_4.txt"
20.7568,181.85,0.10441,22.731,0.10235,0.0040838,0.40838,25.103,181.85,22.731,0.40838,4.287,2.13,9.13131,19.9149957673105,-2.8160042326895,-12.3883869283776,"CF-PETG","Flat",110,4,"CF PETG 110%_4.txt"
20.7818,182.07,0.10454,22.759,0.10248,0.0040891,0.40891,25.103,182.07,22.759,0.40891,4.287,2.13,9.13131,19.9390886959264,-2.81991130407357,-12.3903128611695,"CF-PETG","Flat",110,4,"CF PETG 110%_4.txt"
20.8068,182.3,0.10468,22.787,0.10261,0.0040943,0.40943,25.103,182.3,22.787,0.40943,4.287,2.13,9.13131,19.9642767576613,-2.82272324233872,-12.3874281052298,"CF-PETG","Flat",110,4,"CF PETG 110%_4.txt"
20.8317,182.52,0.10481,22.815,0.10274,0.0040995,0.40995,25.104,182.52,22.815,0.40995,4.287,2.13,9.13131,19.9883696862772,-2.82663031372278,-12.3893504874985,"CF-PETG","Flat",110,4,"CF PETG 110%_4.txt"
20.8567,182.75,0.10494,22.843,0.10287,0.0041048,0.41048,25.104,182.75,22.843,0.41048,4.287,2.13,9.13131,20.0135577480121,-2.82944225198794,-12.3864739832244,"CF-PETG","Flat",110,4,"CF PETG 110%_4.txt"
20.8817,182.97,0.10507,22.871,0.103,0.00411,0.411,25.104,182.97,22.871,0.411,4.287,2.13,9.13131,20.037650676628,-2.833349323372,-12.3883928266014,"CF-PETG","Flat",110,4,"CF PETG 110%_4.txt"
20.9067,183.19,0.1052,22.899,0.10313,0.0041152,0.41152,25.104,183.19,22.899,0.41152,4.287,2.13,9.13131,20.0617436052439,-2.83725639475606,-12.3903069774054,"CF-PETG","Flat",110,4,"CF PETG 110%_4.txt"
20.9317,183.42,0.10533,22.927,0.10326,0.0041205,0.41205,25.104,183.42,22.927,0.41205,4.287,2.13,9.13131,20.0869316669788,-2.84006833302122,-12.3874398439448,"CF-PETG","Flat",110,4,"CF PETG 110%_4.txt"
20.9566,183.64,0.10546,22.955,0.10339,0.0041257,0.41257,25.104,183.64,22.955,0.41257,4.287,2.13,9.13131,20.1110245955947,-2.84397540440528,-12.3893504874985,"CF-PETG","Flat",110,4,"CF PETG 110%_4.txt"
20.9816,183.87,0.10559,22.983,0.10352,0.0041309,0.41309,25.104,183.87,22.983,0.41309,4.287,2.13,9.13131,20.1362126573296,-2.84678734267044,-12.3864915053319,"CF-PETG","Flat",110,4,"CF PETG 110%_4.txt"
21.0066,184.09,0.10572,23.011,0.10365,0.0041362,0.41362,25.104,184.09,23.011,0.41362,4.287,2.13,9.13131,20.1603055859455,-2.8506944140545,-12.3883986530551,"CF-PETG","Flat",110,4,"CF PETG 110%_4.txt"
21.0316,184.31,0.10585,23.039,0.10378,0.0041414,0.41414,25.105,184.31,23.039,0.41414,4.287,2.13,9.13131,20.1843985145614,-2.85460148543856,-12.3903011651485,"CF-PETG","Flat",110,4,"CF PETG 110%_4.txt"
21.0565,184.54,0.10598,23.067,0.10392,0.0041466,0.41466,25.105,184.54,23.067,0.41466,4.287,2.13,9.13131,20.2095865762963,-2.85741342370372,-12.3874514401687,"CF-PETG","Flat",110,4,"CF PETG 110%_4.txt"
21.0815,184.76,0.10611,23.095,0.10405,0.0041519,0.41519,25.105,184.76,23.095,0.41519,4.287,2.13,9.13131,20.2336795049122,-2.86132049508778,-12.3893504874985,"CF-PETG","Flat",110,4,"CF PETG 110%_4.txt"
21.1065,184.99,0.10625,23.123,0.10418,0.0041571,0.41571,25.105,184.99,23.123,0.41571,4.287,2.13,9.13131,20.2588675666471,-2.86413243335294,-12.3865088152616,"CF-PETG","Flat",110,4,"CF PETG 110%_4.txt"
21.1315,185.21,0.10638,23.151,0.10431,0.0041623,0.41623,25.105,185.21,23.151,0.41623,4.287,2.13,9.13131,20.282960495263,-2.86803950473699,-12.3884044090406,"CF-PETG","Flat",110,4,"CF PETG 110%_4.txt"
21.1565,185.43,0.10651,23.179,0.10444,0.0041676,0.41676,25.105,185.43,23.179,0.41676,4.287,2.13,9.13131,20.3070534238789,-2.87194657612106,-12.3902954231031,"CF-PETG","Flat",110,4,"CF PETG 110%_4.txt"
21.1814,185.66,0.10664,23.207,0.10457,0.0041728,0.41728,25.105,185.66,23.207,0.41728,4.287,2.13,9.13131,20.3322414856138,-2.87475851438622,-12.3874628964804,"CF-PETG","Flat",110,4,"CF PETG 110%_4.txt"
21.2064,185.88,0.10677,23.235,0.1047,0.004178,0.4178,25.105,185.88,23.235,0.4178,4.287,2.13,9.13131,20.3563344142297,-2.87866558577027,-12.3893504874985,"CF-PETG","Flat",110,4,"CF PETG 110%_4.txt"
21.2314,186.1,0.1069,23.263,0.10483,0.0041833,0.41833,25.106,186.1,23.263,0.41833,4.287,2.13,9.13131,20.3804273428457,-2.88257265715434,-12.3912335346015,"CF-PETG","Flat",110,4,"CF PETG 110%_4.txt"
21.2564,186.33,0.10703,23.291,0.10496,0.0041885,0.41885,25.106,186.33,23.291,0.41885,4.287,2.13,9.13131,20.4056154045805,-2.88538459541949,-12.3884100958288,"CF-PETG","Flat",110,4,"CF PETG 110%_4.txt"
21.2813,186.55,0.10716,23.319,0.10509,0.0041937,0.41937,25.106,186.55,23.319,0.41937,4.287,2.13,9.13131,20.4297083331964,-2.88929166680355,-12.3902897500045,"CF-PETG","Flat",110,4,"CF PETG 110%_4.txt"
21.3063,186.78,0.10729,23.347,0.10522,0.004199,0.4199,25.106,186.78,23.347,0.4199,4.287,2.13,9.13131,20.4548963949313,-2.89210360506871,-12.3874742153969,"CF-PETG","Flat",110,4,"CF PETG 110%_4.txt"
21.3313,187,0.10742,23.375,0.10535,0.0042042,0.42042,25.106,187,23.375,0.42042,4.287,2.13,9.13131,20.4789893235472,-2.89601067645278,-12.3893504874985,"CF-PETG","Flat",110,4,"CF PETG 110%_4.txt"
21.3563,187.22,0.10755,23.403,0.10549,0.0042094,0.42094,25.106,187.22,23.403,0.42094,4.287,2.13,9.13131,20.5030822521632,-2.89991774783683,-12.3912222699519,"CF-PETG","Flat",110,4,"CF PETG 110%_4.txt"
21.3813,187.45,0.10768,23.431,0.10562,0.0042147,0.42147,25.106,187.45,23.431,0.42147,4.287,2.13,9.13131,20.528270313898,-2.902729686102,-12.38841571466,"CF-PETG","Flat",110,4,"CF PETG 110%_4.txt"
21.4062,187.67,0.10782,23.459,0.10575,0.0042199,0.42199,25.107,187.67,23.459,0.42199,4.287,2.13,9.13131,20.5523632425139,-2.90663675748605,-12.3902841446185,"CF-PETG","Flat",110,4,"CF PETG 110%_4.txt"
21.4312,187.9,0.10795,23.487,0.10588,0.0042251,0.42251,25.107,187.9,23.487,0.42251,4.287,2.13,9.13131,20.5775513042488,-2.90944869575121,-12.387485399375,"CF-PETG","Flat",110,4,"CF PETG 110%_4.txt"
21.4562,188.12,0.10808,23.515,0.10601,0.0042303,0.42303,25.107,188.12,23.515,0.42303,4.287,2.13,9.13131,20.6016442328647,-2.91335576713527,-12.3893504874985,"CF-PETG","Flat",110,4,"CF PETG 110%_4.txt"
21.4812,188.34,0.10821,23.543,0.10614,0.0042356,0.42356,25.107,188.34,23.543,0.42356,4.287,2.13,9.13131,20.6257371614807,-2.91726283851933,-12.3912111392742,"CF-PETG","Flat",110,4,"CF PETG 110%_4.txt"
21.5061,188.57,0.10834,23.571,0.10627,0.0042408,0.42408,25.107,188.57,23.571,0.42408,4.287,2.13,9.13131,20.6509252232155,-2.92007477678449,-12.3884212667451,"CF-PETG","Flat",110,4,"CF PETG 110%_4.txt"
21.5311,188.79,0.10847,23.599,0.1064,0.004246,0.4246,25.107,188.79,23.599,0.4246,4.287,2.13,9.13131,20.6750181518314,-2.92398184816855,-12.3902786057399,"CF-PETG","Flat",110,4,"CF PETG 110%_4.txt"
21.5561,189.01,0.1086,23.626,0.10653,0.0042513,0.42513,25.107,189.01,23.626,0.42513,4.287,2.13,9.13131,20.6991110804474,-2.92688891955262,-12.3884234299188,"CF-PETG","Flat",110,4,"CF PETG 110%_4.txt"
21.5811,189.2,0.10873,23.65,0.10666,0.0042565,0.42565,25.107,189.2,23.65,0.42565,4.287,2.13,9.13131,20.7199186097066,-2.9300813902934,-12.3893504874985,"CF-PETG","Flat",110,4,"CF PETG 110%_4.txt"
21.6061,189.39,0.10886,23.674,0.10679,0.0042617,0.42617,25.108,189.39,23.674,0.42617,4.287,2.13,9.13131,20.7407261389658,-2.93327386103418,-12.3902756654312,"CF-PETG","Flat",110,4,"CF PETG 110%_4.txt"
21.631,189.59,0.10899,23.698,0.10692,0.004267,0.4267,25.108,189.59,23.698,0.4267,4.287,2.13,9.13131,20.762628801344,-2.93537119865605,-12.3865777646048,"CF-PETG","Flat",110,4,"CF PETG 110%_4.txt"
21.656,189.78,0.10912,23.722,0.10705,0.0042722,0.42722,25.108,189.78,23.722,0.42722,4.287,2.13,9.13131,20.7834363306032,-2.93856366939683,-12.3875038757138,"CF-PETG","Flat",110,4,"CF PETG 110%_4.txt"
21.681,189.97,0.10925,23.746,0.10719,0.0042774,0.42774,25.108,189.97,23.746,0.42774,4.287,2.13,9.13131,20.8042438598624,-2.94175614013761,-12.3884281147882,"CF-PETG","Flat",110,4,"CF PETG 110%_4.txt"
21.706,190.16,0.10938,23.771,0.10732,0.0042827,0.42827,25.108,190.16,23.771,0.42827,4.287,2.13,9.13131,20.8250513891216,-2.9459486108784,-12.393036098096,"CF-PETG","Flat",110,4,"CF PETG 110%_4.txt"
21.7309,190.36,0.10952,23.795,0.10745,0.0042879,0.42879,25.108,190.36,23.795,0.42879,4.287,2.13,9.13131,20.8469540514997,-2.94804594850027,-12.3893504874985,"CF-PETG","Flat",110,4,"CF PETG 110%_4.txt"
21.7559,190.55,0.10965,23.819,0.10758,0.0042931,0.42931,25.108,190.55,23.819,0.42931,4.287,2.13,9.13131,20.867761580759,-2.95123841924105,-12.3902700333391,"CF-PETG","Flat",110,4,"CF PETG 110%_4.txt"
21.7809,190.74,0.10978,23.843,0.10771,0.0042984,0.42984,25.109,190.74,23.843,0.42984,4.287,2.13,9.13131,20.8885691100182,-2.95443088998183,-12.3911877279781,"CF-PETG","Flat",110,4,"CF PETG 110%_4.txt"
21.8059,190.93,0.10991,23.867,0.10784,0.0043036,0.43036,25.109,190.93,23.867,0.43036,4.287,2.13,9.13131,20.9093766392774,-2.95762336072261,-12.3921035770001,"CF-PETG","Flat",110,4,"CF PETG 110%_4.txt"
21.8309,191.13,0.11004,23.891,0.10797,0.0043088,0.43088,25.109,191.13,23.891,0.43088,4.287,2.13,9.13131,20.9312793016555,-2.95972069834448,-12.3884337128814,"CF-PETG","Flat",110,4,"CF PETG 110%_4.txt"
21.8558,191.32,0.11017,23.915,0.1081,0.0043141,0.43141,25.109,191.32,23.915,0.43141,4.287,2.13,9.13131,20.9520868309147,-2.96291316908527,-12.3893504874985,"CF-PETG","Flat",110,4,"CF PETG 110%_4.txt"
21.8808,191.51,0.1103,23.939,0.10823,0.0043193,0.43193,25.109,191.51,23.939,0.43193,4.287,2.13,9.13131,20.972894360174,-2.96610563982605,-12.3902654238943,"CF-PETG","Flat",110,4,"CF PETG 110%_4.txt"
21.9058,191.7,0.11043,23.963,0.10836,0.0043245,0.43245,25.109,191.7,23.963,0.43245,4.287,2.13,9.13131,20.9937018894332,-2.96929811056683,-12.3911785275918,"CF-PETG","Flat",110,4,"CF PETG 110%_4.txt"
21.9308,191.9,0.11056,23.987,0.10849,0.0043298,0.43298,25.109,191.9,23.987,0.43298,4.287,2.13,9.13131,21.0156045518113,-2.9713954481887,-12.387524276436,"CF-PETG","Flat",110,4,"CF PETG 110%_4.txt"
21.9558,192.09,0.11069,24.011,0.10862,0.004335,0.4335,25.109,192.09,24.011,0.4335,4.287,2.13,9.13131,21.0364120810705,-2.97458791892948,-12.3884382946545,"CF-PETG","Flat",110,4,"CF PETG 110%_4.txt"
21.9807,192.28,0.11082,24.035,0.10876,0.0043402,0.43402,25.11,192.28,24.035,0.43402,4.287,2.13,9.13131,21.0572196103297,-2.97778038967027,-12.3893504874985,"CF-PETG","Flat",110,4,"CF PETG 110%_4.txt"
22.0057,192.47,0.11095,24.059,0.10889,0.0043455,0.43455,25.11,192.47,24.059,0.43455,4.287,2.13,9.13131,21.078027139589,-2.98097286041105,-12.3902608604308,"CF-PETG","Flat",110,4,"CF PETG 110%_4.txt"
22.0307,192.66,0.11109,24.083,0.10902,0.0043507,0.43507,25.11,192.66,24.083,0.43507,4.287,2.13,9.13131,21.0988346688482,-2.98416533115183,-12.3911694188923,"CF-PETG","Flat",110,4,"CF PETG 110%_4.txt"
22.0557,192.84,0.11122,24.105,0.10915,0.0043559,0.43559,25.11,192.84,24.105,0.43559,4.287,2.13,9.13131,21.1185470649885,-2.98645293501151,-12.3893504874985,"CF-PETG","Flat",110,4,"CF PETG 110%_4.txt"
22.0806,193.03,0.11135,24.128,0.10928,0.0043612,0.43612,25.11,193.03,24.128,0.43612,4.287,2.13,9.13131,21.1393545942477,-2.98864540575229,-12.3866271790132,"CF-PETG","Flat",110,4,"CF PETG 110%_4.txt"
22.1056,193.21,0.11148,24.151,0.10941,0.0043664,0.43664,25.11,193.21,24.151,0.43664,4.287,2.13,9.13131,21.159066990388,-2.99193300961198,-12.38844358251,"CF-PETG","Flat",110,4,"CF PETG 110%_4.txt"
22.1306,193.39,0.11161,24.174,0.10954,0.0043716,0.43716,25.11,193.39,24.174,0.43716,4.287,2.13,9.13131,21.1787793865283,-2.99522061347167,-12.3902565296255,"CF-PETG","Flat",110,4,"CF PETG 110%_4.txt"
22.1556,193.57,0.11174,24.197,0.10967,0.0043769,0.43769,25.11,193.57,24.197,0.43769,4.287,2.13,9.13131,21.1984917826686,-2.99850821733136,-12.392066030216,"CF-PETG","Flat",110,4,"CF PETG 110%_4.txt"
22.1806,193.76,0.11187,24.22,0.1098,0.0043821,0.43821,25.111,193.76,24.22,0.43821,4.287,2.13,9.13131,21.2192993119279,-3.00070068807214,-12.3893504874985,"CF-PETG","Flat",110,4,"CF PETG 110%_4.txt"
22.2055,193.94,0.112,24.242,0.10993,0.0043873,0.43873,25.111,193.94,24.242,0.43873,4.287,2.13,9.13131,21.2390117080682,-3.00298829193182,-12.3875434862298,"CF-PETG","Flat",110,4,"CF PETG 110%_4.txt"
22.2305,194.12,0.11213,24.265,0.11006,0.0043925,0.43925,25.111,194.12,24.265,0.43925,4.287,2.13,9.13131,21.2587241042085,-3.00627589579151,-12.3893504874985,"CF-PETG","Flat",110,4,"CF PETG 110%_4.txt"
22.2555,194.3,0.11226,24.288,0.11019,0.0043978,0.43978,25.111,194.3,24.288,0.43978,4.287,2.13,9.13131,21.2784365003488,-3.0095634996512,-12.3911540664163,"CF-PETG","Flat",110,4,"CF PETG 110%_4.txt"
22.2805,194.49,0.11239,24.311,0.11033,0.004403,0.4403,25.111,194.49,24.311,0.4403,4.287,2.13,9.13131,21.299244029608,-3.01175597039198,-12.388449551199,"CF-PETG","Flat",110,4,"CF PETG 110%_4.txt"
22.3054,194.68,0.11252,24.335,0.11046,0.0044082,0.44082,25.111,194.68,24.335,0.44082,4.287,2.13,9.13131,21.3200515588672,-3.01494844113276,-12.3893504874985,"CF-PETG","Flat",110,4,"CF PETG 110%_4.txt"
22.3304,194.88,0.11265,24.361,0.11059,0.0044135,0.44135,25.111,194.88,24.361,0.44135,4.287,2.13,9.13131,21.3419542212454,-3.01904577875463,-12.3929468361505,"CF-PETG","Flat",110,4,"CF PETG 110%_4.txt"
22.3554,195.09,0.11279,24.387,0.11072,0.0044187,0.44187,25.112,195.09,24.387,0.44187,4.287,2.13,9.13131,21.3649520167424,-3.0220479832576,-12.3920448733243,"CF-PETG","Flat",110,4,"CF PETG 110%_4.txt"
22.3804,195.3,0.11292,24.413,0.11085,0.0044239,0.44239,25.112,195.3,24.413,0.44239,4.287,2.13,9.13131,21.3879498122394,-3.02505018776057,-12.3911448316904,"CF-PETG","Flat",110,4,"CF PETG 110%_4.txt"
22.4054,195.51,0.11305,24.439,0.11098,0.0044292,0.44292,25.112,195.51,24.439,0.44292,4.287,2.13,9.13131,21.4109476077365,-3.02805239226354,-12.390246705117,"CF-PETG","Flat",110,4,"CF PETG 110%_4.txt"
22.4303,195.72,0.11318,24.465,0.11111,0.0044344,0.44344,25.112,195.72,24.465,0.44344,4.287,2.13,9.13131,21.4339454032335,-3.03105459676651,-12.3893504874985,"CF-PETG","Flat",110,4,"CF PETG 110%_4.txt"
22.4553,195.93,0.11331,24.491,0.11124,0.0044396,0.44396,25.112,195.93,24.491,0.44396,4.287,2.13,9.13131,21.4569431987305,-3.03405680126948,-12.3884561727552,"CF-PETG","Flat",110,4,"CF PETG 110%_4.txt"
22.4803,196.13,0.11344,24.517,0.11137,0.0044449,0.44449,25.112,196.13,24.517,0.44449,4.287,2.13,9.13131,21.4788458611086,-3.03815413889135,-12.3920305864965,"CF-PETG","Flat",110,4,"CF PETG 110%_4.txt"
22.5053,196.34,0.11357,24.543,0.1115,0.0044501,0.44501,25.112,196.34,24.543,0.44501,4.287,2.13,9.13131,21.5018436566057,-3.04115634339432,-12.3911353273614,"CF-PETG","Flat",110,4,"CF PETG 110%_4.txt"
22.5302,196.55,0.1137,24.569,0.11163,0.0044553,0.44553,25.112,196.55,24.569,0.44553,4.287,2.13,9.13131,21.5248414521027,-3.04415854789729,-12.3902419630318,"CF-PETG","Flat",110,4,"CF PETG 110%_4.txt"
22.5552,196.76,0.11383,24.595,0.11176,0.0044606,0.44606,25.113,196.76,24.595,0.44606,4.287,2.13,9.13131,21.5478392475997,-3.04716075240026,-12.3893504874985,"CF-PETG","Flat",110,4,"CF PETG 110%_4.txt"
22.5802,196.97,0.11396,24.621,0.11189,0.0044658,0.44658,25.113,196.97,24.621,0.44658,4.287,2.13,9.13131,21.5708370430968,-3.05016295690322,-12.3884608947777,"CF-PETG","Flat",110,4,"CF PETG 110%_4.txt"
22.6052,197.18,0.11409,24.647,0.11203,0.004471,0.4471,25.113,197.18,24.647,0.4471,4.287,2.13,9.13131,21.5938348385938,-3.05316516140619,-12.387573178911,"CF-PETG","Flat",110,4,"CF PETG 110%_4.txt"
22.6302,197.38,0.11422,24.673,0.11216,0.0044763,0.44763,25.113,197.38,24.673,0.44763,4.287,2.13,9.13131,21.6157375009719,-3.05726249902807,-12.3911259231876,"CF-PETG","Flat",110,4,"CF PETG 110%_4.txt"
22.6551,197.59,0.11436,24.699,0.11229,0.0044815,0.44815,25.113,197.59,24.699,0.44815,4.287,2.13,9.13131,21.638735296469,-3.06026470353104,-12.3902372708654,"CF-PETG","Flat",110,4,"CF PETG 110%_4.txt"
22.6801,197.8,0.11449,24.725,0.11242,0.0044867,0.44867,25.113,197.8,24.725,0.44867,4.287,2.13,9.13131,21.661733091966,-3.06326690803401,-12.3893504874985,"CF-PETG","Flat",110,4,"CF PETG 110%_4.txt"
22.7051,198.01,0.11462,24.751,0.11255,0.004492,0.4492,25.113,198.01,24.751,0.4492,4.287,2.13,9.13131,21.684730887463,-3.06626911253698,-12.3884655671972,"CF-PETG","Flat",110,4,"CF PETG 110%_4.txt"
22.7301,198.22,0.11475,24.777,0.11268,0.0044972,0.44972,25.113,198.22,24.777,0.44972,4.287,2.13,9.13131,21.7077286829601,-3.06927131703994,-12.3875825040963,"CF-PETG","Flat",110,4,"CF PETG 110%_4.txt"
22.7551,198.43,0.11488,24.803,0.11281,0.0045024,0.45024,25.114,198.43,24.803,0.45024,4.287,2.13,9.13131,21.7307264784571,-3.07227352154291,-12.3867012923554,"CF-PETG","Flat",110,4,"CF PETG 110%_4.txt"
22.78,198.63,0.11501,24.829,0.11294,0.0045077,0.45077,25.114,198.63,24.829,0.45077,4.287,2.13,9.13131,21.7526291408352,-3.07637085916479,-12.3902326278335,"CF-PETG","Flat",110,4,"CF PETG 110%_4.txt"
22.805,198.84,0.11514,24.855,0.11307,0.0045129,0.45129,25.114,198.84,24.855,0.45129,4.287,2.13,9.13131,21.7756269363322,-3.07937306366775,-12.3893504874985,"CF-PETG","Flat",110,4,"CF PETG 110%_4.txt"
22.83,199.05,0.11527,24.881,0.1132,0.0045181,0.45181,25.114,199.05,24.881,0.45181,4.287,2.13,9.13131,21.7986247318293,-3.08237526817072,-12.388470190791,"CF-PETG","Flat",110,4,"CF PETG 110%_4.txt"
22.855,199.26,0.1154,24.907,0.11333,0.0045234,0.45234,25.114,199.26,24.907,0.45234,4.287,2.13,9.13131,21.8216225273263,-3.08537747267369,-12.3875917319376,"CF-PETG","Flat",110,4,"CF PETG 110%_4.txt"
22.8799,199.47,0.11553,24.934,0.11346,0.0045286,0.45286,25.114,199.47,24.934,0.45286,4.287,2.13,9.13131,21.8446203228233,-3.08937967717666,-12.3902289130371,"CF-PETG","Flat",110,4,"CF PETG 110%_4.txt"
22.9049,199.68,0.11566,24.96,0.1136,0.0045338,0.45338,25.114,199.68,24.96,0.45338,4.287,2.13,9.13131,21.8676181183204,-3.09238188167962,-12.3893504874985,"CF-PETG","Flat",110,4,"CF PETG 110%_4.txt"
22.9299,199.89,0.11579,24.986,0.11373,0.0045391,0.45391,25.115,199.89,24.986,0.45391,4.287,2.13,9.13131,21.8906159138174,-3.09538408618259,-12.3884738901088,"CF-PETG","Flat",110,4,"CF PETG 110%_4.txt"
22.9549,200.09,0.11593,25.012,0.11386,0.0045443,0.45443,25.115,200.09,25.012,0.45443,4.287,2.13,9.13131,21.9125185761955,-3.09948142380447,-12.3919775459958,"CF-PETG","Flat",110,4,"CF PETG 110%_4.txt"
22.9799,200.3,0.11606,25.038,0.11399,0.0045495,0.45495,25.115,200.3,25.038,0.45495,4.287,2.13,9.13131,21.9355163716926,-3.10248362830744,-12.3911000411672,"CF-PETG","Flat",110,4,"CF PETG 110%_4.txt"
23.0048,200.51,0.11619,25.064,0.11412,0.0045547,0.45547,25.115,200.51,25.064,0.45547,4.287,2.13,9.13131,21.9585141671896,-3.10548583281041,-12.390224356888,"CF-PETG","Flat",110,4,"CF PETG 110%_4.txt"
23.0298,200.74,0.11632,25.093,0.11425,0.00456,0.456,25.115,200.74,25.093,0.456,4.287,2.13,9.13131,21.9837022289244,-3.10929777107556,-12.3910962064144,"CF-PETG","Flat",110,4,"CF PETG 110%_4.txt"
23.0548,200.97,0.11645,25.121,0.11438,0.0045652,0.45652,25.115,200.97,25.121,0.45652,4.287,2.13,9.13131,22.0088902906593,-3.11210970934071,-12.3884786009343,"CF-PETG","Flat",110,4,"CF PETG 110%_4.txt"
23.0798,201.19,0.11658,25.149,0.11451,0.0045704,0.45704,25.115,201.19,25.149,0.45704,4.287,2.13,9.13131,22.0329832192752,-3.11601678072478,-12.3902214033352,"CF-PETG","Flat",110,4,"CF PETG 110%_4.txt"
23.1047,201.42,0.11671,25.177,0.11464,0.0045757,0.45757,25.115,201.42,25.177,0.45757,4.287,2.13,9.13131,22.0581712810101,-3.11882871898993,-12.3876105929616,"CF-PETG","Flat",110,4,"CF PETG 110%_4.txt"
23.1297,201.65,0.11684,25.206,0.11477,0.0045809,0.45809,25.116,201.65,25.206,0.45809,4.287,2.13,9.13131,22.0833593427449,-3.12264065725509,-12.3884815411215,"CF-PETG","Flat",110,4,"CF PETG 110%_4.txt"
23.1547,201.87,0.11697,25.234,0.1149,0.0045861,0.45861,25.116,201.87,25.234,0.45861,4.287,2.13,9.13131,22.1074522713608,-3.12654772863915,-12.3902184696804,"CF-PETG","Flat",110,4,"CF PETG 110%_4.txt"
23.1797,202.1,0.1171,25.262,0.11503,0.0045914,0.45914,25.116,202.1,25.262,0.45914,4.287,2.13,9.13131,22.1326403330957,-3.12935966690431,-12.3876164472501,"CF-PETG","Flat",110,4,"CF PETG 110%_4.txt"
23.2047,202.32,0.11723,25.29,0.11516,0.0045966,0.45966,25.116,202.32,25.29,0.45966,4.287,2.13,9.13131,22.1567332617116,-3.13326673828837,-12.3893504874985,"CF-PETG","Flat",110,4,"CF PETG 110%_4.txt"
23.2296,202.55,0.11736,25.319,0.1153,0.0046018,0.46018,25.116,202.55,25.319,0.46018,4.287,2.13,9.13131,22.1819213234465,-3.13707867655353,-12.3902155557231,"CF-PETG","Flat",110,4,"CF PETG 110%_4.txt"
23.2546,202.78,0.11749,25.347,0.11543,0.0046071,0.46071,25.116,202.78,25.347,0.46071,4.287,2.13,9.13131,22.2071093851813,-3.13989061481868,-12.3876222622744,"CF-PETG","Flat",110,4,"CF PETG 110%_4.txt"
23.2796,203,0.11763,25.375,0.11556,0.0046123,0.46123,25.116,203,25.375,0.46123,4.287,2.13,9.13131,22.2312023137973,-3.14379768620275,-12.3893504874985,"CF-PETG","Flat",110,4,"CF PETG 110%_4.txt"
23.3046,203.23,0.11776,25.403,0.11569,0.0046175,0.46175,25.116,203.23,25.403,0.46175,4.287,2.13,9.13131,22.2563903755321,-3.1466096244679,-12.3867638643778,"CF-PETG","Flat",110,4,"CF PETG 110%_4.txt"
23.3295,203.45,0.11789,25.432,0.11582,0.0046228,0.46228,25.117,203.45,25.432,0.46228,4.287,2.13,9.13131,22.280483304148,-3.15151669585196,-12.391934161104,"CF-PETG","Flat",110,4,"CF PETG 110%_4.txt"
23.3545,203.68,0.11802,25.46,0.11595,0.004628,0.4628,25.117,203.68,25.46,0.4628,4.287,2.13,9.13131,22.3056713658829,-3.15432863411712,-12.3893504874985,"CF-PETG","Flat",110,4,"CF PETG 110%_4.txt"
23.3795,203.91,0.11815,25.488,0.11608,0.0046332,0.46332,25.117,203.91,25.488,0.46332,4.287,2.13,9.13131,22.3308594276177,-3.15714057238227,-12.3867724905143,"CF-PETG","Flat",110,4,"CF PETG 110%_4.txt"
23.4045,204.13,0.11828,25.516,0.11621,0.0046385,0.46385,25.117,204.13,25.516,0.46385,4.287,2.13,9.13131,22.3549523562337,-3.16104764376633,-12.3884920981593,"CF-PETG","Flat",110,4,"CF PETG 110%_4.txt"
23.4295,204.36,0.11841,25.545,0.11634,0.0046437,0.46437,25.117,204.36,25.545,0.46437,4.287,2.13,9.13131,22.3801404179685,-3.16485958203149,-12.3893504874985,"CF-PETG","Flat",110,4,"CF PETG 110%_4.txt"
23.4544,204.58,0.11854,25.573,0.11647,0.0046489,0.46489,25.117,204.58,25.573,0.46489,4.287,2.13,9.13131,22.4042333465844,-3.16876665341555,-12.391063439626,"CF-PETG","Flat",110,4,"CF PETG 110%_4.txt"
23.4794,204.81,0.11867,25.601,0.1166,0.0046542,0.46542,25.117,204.81,25.601,0.46542,4.287,2.13,9.13131,22.4294214083193,-3.17157859168071,-12.3884949481689,"CF-PETG","Flat",110,4,"CF PETG 110%_4.txt"
23.5044,205.04,0.1188,25.63,0.11673,0.0046594,0.46594,25.118,205.04,25.63,0.46594,4.287,2.13,9.13131,22.4546094700541,-3.17539052994587,-12.3893504874985,"CF-PETG","Flat",110,4,"CF PETG 110%_4.txt"
23.5294,205.26,0.11893,25.658,0.11687,0.0046646,0.46646,25.118,205.26,25.658,0.46646,4.287,2.13,9.13131,22.4787023986701,-3.17929760132993,-12.3910577649463,"CF-PETG","Flat",110,4,"CF PETG 110%_4.txt"
23.5544,205.49,0.11906,25.686,0.117,0.0046699,0.46699,25.118,205.49,25.686,0.46699,4.287,2.13,9.13131,22.5038904604049,-3.18210953959508,-12.3884977793159,"CF-PETG","Flat",110,4,"CF PETG 110%_4.txt"
23.5793,205.7,0.1192,25.712,0.11713,0.0046751,0.46751,25.118,205.7,25.712,0.46751,4.287,2.13,9.13131,22.5268882559019,-3.18511174409805,-12.387646795652,"CF-PETG","Flat",110,4,"CF PETG 110%_4.txt"
23.6043,205.9,0.11933,25.738,0.11726,0.0046803,0.46803,25.118,205.9,25.738,0.46803,4.287,2.13,9.13131,22.5487909182801,-3.18920908171993,-12.3910524583104,"CF-PETG","Flat",110,4,"CF PETG 110%_4.txt"
23.6293,206.11,0.11946,25.763,0.11739,0.0046856,0.46856,25.118,206.11,25.763,0.46856,4.287,2.13,9.13131,22.5717887137771,-3.1912112862229,-12.3868000086282,"CF-PETG","Flat",110,4,"CF PETG 110%_4.txt"
23.6543,206.31,0.11959,25.789,0.11752,0.0046908,0.46908,25.118,206.31,25.789,0.46908,4.287,2.13,9.13131,22.5936913761552,-3.19530862384477,-12.3901997900065,"CF-PETG","Flat",110,4,"CF PETG 110%_4.txt"
23.6792,206.52,0.11972,25.815,0.11765,0.004696,0.4696,25.118,206.52,25.815,0.4696,4.287,2.13,9.13131,22.6166891716523,-3.19831082834774,-12.3893504874985,"CF-PETG","Flat",110,4,"CF PETG 110%_4.txt"
23.7042,206.72,0.11985,25.84,0.11778,0.0047012,0.47012,25.119,206.72,25.84,0.47012,4.287,2.13,9.13131,22.6385918340304,-3.20140816596961,-12.3893504874985,"CF-PETG","Flat",110,4,"CF PETG 110%_4.txt"
23.7292,206.93,0.11998,25.866,0.11791,0.0047065,0.47065,25.119,206.93,25.866,0.47065,4.287,2.13,9.13131,22.6615896295274,-3.20441037047258,-12.3885037132629,"CF-PETG","Flat",110,4,"CF PETG 110%_4.txt"
23.7542,207.13,0.12011,25.892,0.11804,0.0047117,0.47117,25.119,207.13,25.892,0.47117,4.287,2.13,9.13131,22.6834922919055,-3.20850770809446,-12.3918882592865,"CF-PETG","Flat",110,4,"CF PETG 110%_4.txt"
23.7792,207.34,0.12024,25.917,0.11817,0.0047169,0.47169,25.119,207.34,25.917,0.47169,4.287,2.13,9.13131,22.7064900874026,-3.21050991259742,-12.3876602716264,"CF-PETG","Flat",110,4,"CF PETG 110%_4.txt"
23.8041,207.54,0.12037,25.943,0.1183,0.0047222,0.47222,25.119,207.54,25.943,0.47222,4.287,2.13,9.13131,22.7283927497807,-3.2146072502193,-12.3910390094411,"CF-PETG","Flat",110,4,"CF PETG 110%_4.txt"
23.8291,207.75,0.1205,25.969,0.11844,0.0047274,0.47274,25.119,207.75,25.969,0.47274,4.287,2.13,9.13131,22.7513905452777,-3.21760945472227,-12.390193903201,"CF-PETG","Flat",110,4,"CF PETG 110%_4.txt"
23.8541,207.95,0.12063,25.994,0.11857,0.0047326,0.47326,25.119,207.95,25.994,0.47326,4.287,2.13,9.13131,22.7732932076559,-3.22070679234414,-12.3901930920372,"CF-PETG","Flat",110,4,"CF PETG 110%_4.txt"
23.8791,208.16,0.12076,26.02,0.1187,0.0047379,0.47379,25.119,208.16,26.02,0.47379,4.287,2.13,9.13131,22.7962910031529,-3.22370899684711,-12.3893504874985,"CF-PETG","Flat",110,4,"CF PETG 110%_4.txt"
23.904,208.36,0.1209,26.045,0.11883,0.0047431,0.47431,25.12,208.36,26.045,0.47431,4.287,2.13,9.13131,22.818193665531,-3.22680633446899,-12.3893504874985,"CF-PETG","Flat",110,4,"CF PETG 110%_4.txt"
23.929,208.57,0.12103,26.071,0.11896,0.0047483,0.47483,25.12,208.57,26.071,0.47483,4.287,2.13,9.13131,22.841191461028,-3.22980853897196,-12.3885103715698,"CF-PETG","Flat",110,4,"CF PETG 110%_4.txt"
23.954,208.77,0.12116,26.097,0.11909,0.0047536,0.47536,25.12,208.77,26.097,0.47536,4.287,2.13,9.13131,22.8630941234062,-3.23390587659383,-12.3918683243048,"CF-PETG","Flat",110,4,"CF PETG 110%_4.txt"
23.979,208.98,0.12129,26.122,0.11922,0.0047588,0.47588,25.12,208.98,26.122,0.47588,4.287,2.13,9.13131,22.8860919189032,-3.2359080810968,-12.3876735360876,"CF-PETG","Flat",110,4,"CF PETG 110%_4.txt"
24.004,209.18,0.12142,26.148,0.11935,0.004764,0.4764,25.12,209.18,26.148,0.4764,4.287,2.13,9.13131,22.9079945812813,-3.24000541871867,-12.3910257714497,"CF-PETG","Flat",110,4,"CF PETG 110%_4.txt"
24.0289,209.39,0.12155,26.174,0.11948,0.0047693,0.47693,25.12,209.39,26.174,0.47693,4.287,2.13,9.13131,22.9309923767784,-3.24300762322164,-12.3901872974006,"CF-PETG","Flat",110,4,"CF PETG 110%_4.txt"
24.0539,209.6,0.12168,26.199,0.11961,0.0047745,0.47745,25.12,209.6,26.199,0.47745,4.287,2.13,9.13131,22.9539901722754,-3.24500982772461,-12.3860064419429,"CF-PETG","Flat",110,4,"CF PETG 110%_4.txt"
24.0789,209.8,0.12181,26.225,0.11974,0.0047797,0.47797,25.121,209.8,26.225,0.47797,4.287,2.13,9.13131,22.9758928346535,-3.24910716534648,-12.3893504874985,"CF-PETG","Flat",110,4,"CF PETG 110%_4.txt"
24.1039,210.01,0.12194,26.251,0.11987,0.004785,0.4785,25.121,210.01,26.251,0.4785,4.287,2.13,9.13131,22.9988906301505,-3.25210936984945,-12.3885161321453,"CF-PETG","Flat",110,4,"CF PETG 110%_4.txt"
24.1288,210.21,0.12207,26.276,0.12,0.0047902,0.47902,25.121,210.21,26.276,0.47902,4.287,2.13,9.13131,23.0207932925287,-3.25520670747132,-12.3885169259831,"CF-PETG","Flat",110,4,"CF PETG 110%_4.txt"
24.1538,210.42,0.1222,26.302,0.12014,0.0047954,0.47954,25.121,210.42,26.302,0.47954,4.287,2.13,9.13131,23.0437910880257,-3.25820891197429,-12.3876850124488,"CF-PETG","Flat",110,4,"CF PETG 110%_4.txt"
24.1788,210.62,0.12233,26.328,0.12027,0.0048007,0.48007,25.121,210.62,26.328,0.48007,4.287,2.13,9.13131,23.0656937504038,-3.26230624959616,-12.391014317822,"CF-PETG","Flat",110,4,"CF PETG 110%_4.txt"
24.2038,210.83,0.12247,26.353,0.1204,0.0048059,0.48059,25.121,210.83,26.353,0.48059,4.287,2.13,9.13131,23.0886915459009,-3.26430845409914,-12.3868571096237,"CF-PETG","Flat",110,4,"CF PETG 110%_4.txt"
24.2288,211.03,0.1226,26.379,0.12053,0.0048111,0.48111,25.121,211.03,26.379,0.48111,4.287,2.13,9.13131,23.110594208279,-3.26840579172101,-12.390180794272,"CF-PETG","Flat",110,4,"CF PETG 110%_4.txt"
24.2537,211.24,0.12273,26.405,0.12066,0.0048164,0.48164,25.121,211.24,26.405,0.48164,4.287,2.13,9.13131,23.133592003776,-3.27140799622398,-12.3893504874985,"CF-PETG","Flat",110,4,"CF PETG 110%_4.txt"
24.2787,211.44,0.12286,26.43,0.12079,0.0048216,0.48216,25.122,211.44,26.43,0.48216,4.287,2.13,9.13131,23.1554946661541,-3.27450533384585,-12.3893504874985,"CF-PETG","Flat",110,4,"CF PETG 110%_4.txt"
24.3037,211.65,0.12299,26.456,0.12092,0.0048268,0.48268,25.122,211.65,26.456,0.48268,4.287,2.13,9.13131,23.1784924616512,-3.27750753834882,-12.388522597327,"CF-PETG","Flat",110,4,"CF PETG 110%_4.txt"
24.3287,211.85,0.12312,26.482,0.12105,0.0048321,0.48321,25.122,211.85,26.482,0.48321,4.287,2.13,9.13131,23.2003951240293,-3.2816048759707,-12.391831719548,"CF-PETG","Flat",110,4,"CF PETG 110%_4.txt"
24.3537,212.06,0.12325,26.507,0.12118,0.0048373,0.48373,25.122,212.06,26.507,0.48373,4.287,2.13,9.13131,23.2233929195263,-3.28360708047367,-12.38769789291,"CF-PETG","Flat",110,4,"CF PETG 110%_4.txt"
24.3786,212.25,0.12338,26.532,0.12131,0.0048425,0.48425,25.122,212.25,26.532,0.48425,4.287,2.13,9.13131,23.2442004487856,-3.28779955121444,-12.3918270436245,"CF-PETG","Flat",110,4,"CF PETG 110%_4.txt"
24.4036,212.45,0.12351,26.556,0.12144,0.0048478,0.48478,25.122,212.45,26.556,0.48478,4.287,2.13,9.13131,23.2661031111637,-3.28989688883632,-12.3885257148529,"CF-PETG","Flat",110,4,"CF PETG 110%_4.txt"
24.4286,212.65,0.12364,26.581,0.12157,0.004853,0.4853,25.122,212.65,26.581,0.4853,4.287,2.13,9.13131,23.2880057735418,-3.29299422645819,-12.3885264905692,"CF-PETG","Flat",110,4,"CF PETG 110%_4.txt"
24.4536,212.85,0.12377,26.606,0.12171,0.0048582,0.48582,25.123,212.85,26.606,0.48582,4.287,2.13,9.13131,23.3099084359199,-3.29609156408007,-12.3885272648278,"CF-PETG","Flat",110,4,"CF PETG 110%_4.txt"
24.4785,213.04,0.1239,26.631,0.12184,0.0048634,0.48634,25.123,213.04,26.631,0.48634,4.287,2.13,9.13131,23.3307159651791,-3.30028403482085,-12.392640286962,"CF-PETG","Flat",110,4,"CF PETG 110%_4.txt"
24.5035,213.24,0.12403,26.655,0.12197,0.0048687,0.48687,25.123,213.24,26.655,0.48687,4.287,2.13,9.13131,23.3526186275573,-3.30238137244272,-12.3893504874985,"CF-PETG","Flat",110,4,"CF PETG 110%_4.txt"
24.5285,213.44,0.12417,26.68,0.1221,0.0048739,0.48739,25.123,213.44,26.68,0.48739,4.287,2.13,9.13131,23.3745212899354,-3.3054787100646,-12.3893504874985,"CF-PETG","Flat",110,4,"CF PETG 110%_4.txt"
24.5535,213.64,0.1243,26.705,0.12223,0.0048791,0.48791,25.123,213.64,26.705,0.48791,4.287,2.13,9.13131,23.3964239523135,-3.30857604768648,-12.3893504874985,"CF-PETG","Flat",110,4,"CF PETG 110%_4.txt"
24.5785,213.84,0.12443,26.729,0.12236,0.0048844,0.48844,25.123,213.84,26.729,0.48844,4.287,2.13,9.13131,23.4183266146917,-3.31067338530835,-12.3860727498535,"CF-PETG","Flat",110,4,"CF PETG 110%_4.txt"
24.6034,214.03,0.12456,26.754,0.12249,0.0048896,0.48896,25.123,214.03,26.754,0.48896,4.287,2.13,9.13131,23.4391341439509,-3.31486585604913,-12.3901691561977,"CF-PETG","Flat",110,4,"CF PETG 110%_4.txt"
24.6284,214.23,0.12469,26.779,0.12262,0.0048948,0.48948,25.123,214.23,26.779,0.48948,4.287,2.13,9.13131,23.461036806329,-3.31796319367101,-12.3901683919153,"CF-PETG","Flat",110,4,"CF PETG 110%_4.txt"
24.6534,214.43,0.12482,26.804,0.12275,0.0049001,0.49001,25.124,214.43,26.804,0.49001,4.287,2.13,9.13131,23.4829394687071,-3.32106053129288,-12.3901676290586,"CF-PETG","Flat",110,4,"CF PETG 110%_4.txt"
24.6784,214.63,0.12495,26.828,0.12288,0.0049053,0.49053,25.124,214.63,26.828,0.49053,4.287,2.13,9.13131,23.5048421310852,-3.32315786891476,-12.3869012558325,"CF-PETG","Flat",110,4,"CF PETG 110%_4.txt"
24.7033,214.82,0.12508,26.853,0.12301,0.0049105,0.49105,25.124,214.82,26.853,0.49105,4.287,2.13,9.13131,23.5256496603445,-3.32735033965554,-12.3909817884614,"CF-PETG","Flat",110,4,"CF PETG 110%_4.txt"
24.7283,215.02,0.12521,26.878,0.12314,0.0049158,0.49158,25.124,215.02,26.878,0.49158,4.287,2.13,9.13131,23.5475523227226,-3.33044767727741,-12.3909802711415,"CF-PETG","Flat",110,4,"CF PETG 110%_4.txt"
24.7533,215.22,0.12534,26.902,0.12327,0.004921,0.4921,25.124,215.22,26.902,0.4921,4.287,2.13,9.13131,23.5694549851007,-3.33254501489929,-12.3877221578295,"CF-PETG","Flat",110,4,"CF PETG 110%_4.txt"
24.7783,215.42,0.12547,26.927,0.12341,0.0049262,0.49262,25.124,215.42,26.927,0.49262,4.287,2.13,9.13131,23.5913576474788,-3.33564235252116,-12.3877236696296,"CF-PETG","Flat",110,4,"CF PETG 110%_4.txt"
24.8033,215.61,0.1256,26.952,0.12354,0.0049315,0.49315,25.124,215.61,26.952,0.49315,4.287,2.13,9.13131,23.6121651767381,-3.33983482326194,-12.3917884508086,"CF-PETG","Flat",110,4,"CF PETG 110%_4.txt"
24.8282,215.81,0.12574,26.977,0.12367,0.0049367,0.49367,25.124,215.81,26.977,0.49367,4.287,2.13,9.13131,23.6340678391162,-3.34293216088382,-12.3917861915106,"CF-PETG","Flat",110,4,"CF PETG 110%_4.txt"
24.8532,216.01,0.12587,27.001,0.1238,0.0049419,0.49419,25.125,216.01,27.001,0.49419,4.287,2.13,9.13131,23.6559705014943,-3.34502949850569,-12.3885393078245,"CF-PETG","Flat",110,4,"CF PETG 110%_4.txt"
24.8782,216.21,0.126,27.026,0.12393,0.0049472,0.49472,25.125,216.21,27.026,0.49472,4.287,2.13,9.13131,23.6778731638724,-3.34812683612756,-12.3885400581942,"CF-PETG","Flat",110,4,"CF PETG 110%_4.txt"
24.9032,216.41,0.12613,27.051,0.12406,0.0049524,0.49524,25.125,216.41,27.051,0.49524,4.287,2.13,9.13131,23.6997758262506,-3.35122417374944,-12.388540807177,"CF-PETG","Flat",110,4,"CF PETG 110%_4.txt"
24.9281,216.6,0.12626,27.075,0.12419,0.0049576,0.49576,25.125,216.6,27.075,0.49576,4.287,2.13,9.13131,23.7205833555098,-3.35441664449022,-12.3893504874985,"CF-PETG","Flat",110,4,"CF PETG 110%_4.txt"
0.0976836,0.37462,2.3716e-05,0.046827,-0.0043502,-8.1516e-05,-0.0081516,24.998,0.37462,0.046827,-0.0081516,4.28366666666667,2.12366666666667,9.09708011111111,0.0411802463454666,-0.00564675365453342,-12.0587559624435,"CF-PETG","Flat",110,5,"CF PETG 110%_5.txt"
0.122105,0.38525,5.6612e-05,0.048156,-0.0043173,-8.0201e-05,-0.0080201,24.998,0.38525,0.048156,-0.0080201,4.28366666666667,2.12366666666667,9.09708011111111,0.0423487531487667,-0.00580724685123325,-12.0592384152198,"CF-PETG","Flat",110,5,"CF PETG 110%_5.txt"
0.146525,0.39588,8.9509e-05,0.049485,-0.0042844,-7.8885e-05,-0.0078885,24.998,0.39588,0.049485,-0.0078885,4.28366666666667,2.12366666666667,9.09708011111111,0.0435172599520669,-0.00596774004793309,-12.0596949538913,"CF-PETG","Flat",110,5,"CF PETG 110%_5.txt"
0.170946,0.40651,0.00012241,0.050814,-0.0042515,-7.7569e-05,-0.0077569,24.998,0.40651,0.050814,-0.0077569,4.28366666666667,2.12366666666667,9.09708011111111,0.0446857667553671,-0.00612823324463291,-12.0601276117466,"CF-PETG","Flat",110,5,"CF PETG 110%_5.txt"
0.195367,0.41715,0.0001553,0.052143,-0.0042186,-7.6253e-05,-0.0076253,24.998,0.41715,0.052143,-0.0076253,4.28366666666667,2.12366666666667,9.09708011111111,0.0458553728124803,-0.00628762718751967,-12.0584300625581,"CF-PETG","Flat",110,5,"CF PETG 110%_5.txt"
0.219788,0.42778,0.0001882,0.053473,-0.0041857,-7.4937e-05,-0.0074937,24.998,0.42778,0.053473,-0.0074937,4.28366666666667,2.12366666666667,9.09708011111111,0.0470238796157805,-0.0064491203842195,-12.060517240887,"CF-PETG","Flat",110,5,"CF PETG 110%_5.txt"
0.244209,0.43841,0.0002211,0.054802,-0.0041528,-7.3621e-05,-0.0073621,24.998,0.43841,0.054802,-0.0073621,4.28366666666667,2.12366666666667,9.09708011111111,0.0481923864190807,-0.00660961358091933,-12.0608984725363,"CF-PETG","Flat",110,5,"CF PETG 110%_5.txt"
0.26863,0.44905,0.00025399,0.056131,-0.0041199,-7.2305e-05,-0.0072305,24.998,0.44905,0.056131,-0.0072305,4.28366666666667,2.12366666666667,9.09708011111111,0.0493619924761939,-0.00676900752380608,-12.0593032794821,"CF-PETG","Flat",110,5,"CF PETG 110%_5.txt"
