Repository: VipulKohinkar/3D-Printing-Parameter-Optimisation

# 3D Printing Parameter Optimisation: Impact of K-Value on Carbon-Reinforced PETG

## MSc Mechanical Engineering with Management

**Author:** Vipul Kohinkar  
**Project:** MEE7012-SUM  
**Date:** 27 August 2026

---

## Project Overview

This project investigates the influence of flow-rate multiplier (K-value) and build orientation on the tensile behaviour of PETG and carbon-fibre-reinforced PETG (CF-PETG) manufactured using fused deposition modelling (FDM).

The study compares an unreinforced thermoplastic, PETG, with a carbon-fibre-reinforced PETG composite to investigate whether the two materials respond differently to changes in material flow and build orientation.

---

File: 3_Experimental_data/Modulus/Recalculated Stress Strain/Recalculated_Stress_Strain_All_Data.csv (part 47 of 212)
"Time (s)","Load (N)","Machine Extension (mm)","Stress (MPa)","Extension from Preload (mm)","Strain","Percentage Strain","Gauge Length (mm)","Load_N","NEXYGEN_Stress_MPa","Percentage_Strain","Measured_Width_mm","Measured_Thickness_mm","Measured_Area_mm2","Recalculated_Stress_MPa","Stress_Difference_MPa","Stress_Difference_Percent","Material","Orientation","K","Sample","File"
4.29808,32.078,0.017615,4.0097,0.013241,0.00062212,0.062212,25.016,32.078,4.0097,0.062212,4.28366666666667,2.12366666666667,9.09708011111111,3.52618638158635,-0.483513618413654,-12.05859835932,"CF-PETG","Flat",110,5,"CF PETG 110%_5.txt"
4.3225,32.333,0.017762,4.0416,0.013388,0.000628,0.0628,25.016,32.333,4.0416,0.0628,4.28366666666667,2.12366666666667,9.09708011111111,3.55421735381979,-0.487382646180207,-12.0591509842688,"CF-PETG","Flat",110,5,"CF PETG 110%_5.txt"
4.34692,32.588,0.017909,4.0735,0.013535,0.00063388,0.063388,25.016,32.588,4.0735,0.063388,4.28366666666667,2.12366666666667,9.09708011111111,3.58224832605324,-0.49125167394676,-12.0596949538913,"CF-PETG","Flat",110,5,"CF PETG 110%_5.txt"
4.37134,32.792,0.018056,4.099,0.013682,0.00063976,0.063976,25.016,32.792,4.099,0.063976,4.28366666666667,2.12366666666667,9.09708011111111,3.60467310384,-0.494326896160003,-12.0596949538913,"CF-PETG","Flat",110,5,"CF PETG 110%_5.txt"
4.39576,32.994,0.018203,4.1243,0.013829,0.00064565,0.064565,25.016,32.994,4.1243,0.064565,4.28366666666667,2.12366666666667,9.09708011111111,3.62687803086414,-0.49742196913586,-12.0607610779007,"CF-PETG","Flat",110,5,"CF PETG 110%_5.txt"
4.42018,33.196,0.01835,4.1496,0.013976,0.00065153,0.065153,25.017,33.196,4.1496,0.065153,4.28366666666667,2.12366666666667,9.09708011111111,3.64908295788828,-0.500517042111718,-12.0618142016512,"CF-PETG","Flat",110,5,"CF PETG 110%_5.txt"
4.4446,33.399,0.018497,4.1748,0.014123,0.00065741,0.065741,25.017,33.399,4.1748,0.065741,4.28366666666667,2.12366666666667,9.09708011111111,3.67139781029373,-0.503402189706267,-12.0581151122513,"CF-PETG","Flat",110,5,"CF PETG 110%_5.txt"
4.46903,33.601,0.018644,4.2001,0.01427,0.00066329,0.066329,25.017,33.601,4.2001,0.066329,4.28366666666667,2.12366666666667,9.09708011111111,3.69360273731788,-0.506497262682125,-12.0591715121574,"CF-PETG","Flat",110,5,"CF PETG 110%_5.txt"
4.49345,33.803,0.018791,4.2254,0.014417,0.00066918,0.066918,25.017,33.803,4.2254,0.066918,4.28366666666667,2.12366666666667,9.09708011111111,3.71580766434202,-0.509592335657982,-12.060215261466,"CF-PETG","Flat",110,5,"CF PETG 110%_5.txt"
4.51787,34.005,0.018938,4.2507,0.014564,0.00067506,0.067506,25.017,34.005,4.2507,0.067506,4.28366666666667,2.12366666666667,9.09708011111111,3.73801259136616,-0.51268740863384,-12.0612465860644,"CF-PETG","Flat",110,5,"CF PETG 110%_5.txt"
4.54229,34.208,0.019085,4.276,0.014711,0.00068094,0.068094,25.017,34.208,4.276,0.068094,4.28366666666667,2.12366666666667,9.09708011111111,3.76032744377161,-0.51567255622839,-12.0596949538913,"CF-PETG","Flat",110,5,"CF PETG 110%_5.txt"
4.56671,34.41,0.019232,4.3013,0.014858,0.00068682,0.068682,25.017,34.41,4.3013,0.068682,4.28366666666667,2.12366666666667,9.09708011111111,3.78253237079575,-0.518767629204248,-12.0607172065247,"CF-PETG","Flat",110,5,"CF PETG 110%_5.txt"
4.59113,34.612,0.019379,4.3265,0.015005,0.00069271,0.069271,25.018,34.612,4.3265,0.069271,4.28366666666667,2.12366666666667,9.09708011111111,3.8047372978199,-0.521762702180105,-12.0596949538913,"CF-PETG","Flat",110,5,"CF PETG 110%_5.txt"
4.61555,34.815,0.019526,4.3518,0.015152,0.00069859,0.069859,25.018,34.815,4.3518,0.069859,4.28366666666667,2.12366666666667,9.09708011111111,3.82705215022534,-0.524747849774655,-12.0581793688739,"CF-PETG","Flat",110,5,"CF PETG 110%_5.txt"
4.63997,35.017,0.019673,4.3771,0.015299,0.00070447,0.070447,25.018,35.017,4.3771,0.070447,4.28366666666667,2.12366666666667,9.09708011111111,3.84925707724949,-0.527842922750513,-12.0591926789544,"CF-PETG","Flat",110,5,"CF PETG 110%_5.txt"
4.66439,35.219,0.01982,4.4024,0.015447,0.00071035,0.071035,25.018,35.219,4.4024,0.071035,4.28366666666667,2.12366666666667,9.09708011111111,3.87146200427363,-0.53093799572637,-12.0601943423217,"CF-PETG","Flat",110,5,"CF PETG 110%_5.txt"
4.68881,35.421,0.019968,4.4277,0.015594,0.00071624,0.071624,25.018,35.421,4.4277,0.071624,4.28366666666667,2.12366666666667,9.09708011111111,3.89366693129777,-0.534033068702227,-12.0611845586247,"CF-PETG","Flat",110,5,"CF PETG 110%_5.txt"
4.71323,35.624,0.020115,4.453,0.015741,0.00072212,0.072212,25.018,35.624,4.453,0.072212,4.28366666666667,2.12366666666667,9.09708011111111,3.91598178370322,-0.537018216296778,-12.0596949538913,"CF-PETG","Flat",110,5,"CF PETG 110%_5.txt"
4.73766,35.826,0.020262,4.4782,0.015888,0.000728,0.0728,25.018,35.826,4.4782,0.0728,4.28366666666667,2.12366666666667,9.09708011111111,3.93818671072736,-0.540013289272635,-12.0587130827706,"CF-PETG","Flat",110,5,"CF PETG 110%_5.txt"
4.76208,36.028,0.020409,4.5035,0.016035,0.00073388,0.073388,25.019,36.028,4.5035,0.073388,4.28366666666667,2.12366666666667,9.09708011111111,3.96039163775151,-0.543108362248493,-12.0596949538913,"CF-PETG","Flat",110,5,"CF PETG 110%_5.txt"
4.7865,36.23,0.020556,4.5288,0.016182,0.00073977,0.073977,25.019,36.23,4.5288,0.073977,4.28366666666667,2.12366666666667,9.09708011111111,3.98259656477565,-0.546203435224351,-12.0606658546271,"CF-PETG","Flat",110,5,"CF PETG 110%_5.txt"
4.81092,36.433,0.020703,4.5541,0.016329,0.00074565,0.074565,25.019,36.433,4.5541,0.074565,4.28366666666667,2.12366666666667,9.09708011111111,4.0049114171811,-0.5491885828189,-12.0592122004106,"CF-PETG","Flat",110,5,"CF PETG 110%_5.txt"
4.83534,36.635,0.02085,4.5794,0.016476,0.00075153,0.075153,25.019,36.635,4.5794,0.075153,4.28366666666667,2.12366666666667,9.09708011111111,4.02711634420524,-0.552283655794757,-12.0601750402838,"CF-PETG","Flat",110,5,"CF PETG 110%_5.txt"
4.85976,36.837,0.020997,4.6046,0.016623,0.00075741,0.075741,25.019,36.837,4.6046,0.075741,4.28366666666667,2.12366666666667,9.09708011111111,4.04932127122939,-0.555278728770614,-12.0592174949097,"CF-PETG","Flat",110,5,"CF PETG 110%_5.txt"
4.88418,37.039,0.021144,4.6299,0.01677,0.00076329,0.076329,25.019,37.039,4.6299,0.076329,4.28366666666667,2.12366666666667,9.09708011111111,4.07152619825353,-0.558373801746472,-12.0601698038073,"CF-PETG","Flat",110,5,"CF PETG 110%_5.txt"
4.9086,37.242,0.021291,4.6552,0.016917,0.00076918,0.076918,25.02,37.242,4.6552,0.076918,4.28366666666667,2.12366666666667,9.09708011111111,4.09384105065898,-0.561358949341023,-12.0587504154714,"CF-PETG","Flat",110,5,"CF PETG 110%_5.txt"
4.93302,37.444,0.021438,4.6805,0.017064,0.00077506,0.077506,25.02,37.444,4.6805,0.077506,4.28366666666667,2.12366666666667,9.09708011111111,4.11604597768312,-0.56445402231688,-12.0596949538913,"CF-PETG","Flat",110,5,"CF PETG 110%_5.txt"
4.95744,37.646,0.021585,4.7058,0.017211,0.00078094,0.078094,25.02,37.646,4.7058,0.078094,4.28366666666667,2.12366666666667,9.09708011111111,4.13825090470726,-0.567549095292738,-12.0606293359841,"CF-PETG","Flat",110,5,"CF PETG 110%_5.txt"
4.98186,37.902,0.021732,4.7377,0.017358,0.00078682,0.078682,25.02,37.902,4.7377,0.078682,4.28366666666667,2.12366666666667,9.09708011111111,4.16639180232202,-0.571308197677983,-12.0587668632033,"CF-PETG","Flat",110,5,"CF PETG 110%_5.txt"
5.00629,38.166,0.021879,4.7708,0.017505,0.00079271,0.079271,25.02,38.166,4.7708,0.079271,4.28366666666667,2.12366666666667,9.09708011111111,4.19541210298723,-0.575387897012767,-12.0606166054491,"CF-PETG","Flat",110,5,"CF PETG 110%_5.txt"
5.03071,38.431,0.022026,4.8039,0.017652,0.00079859,0.079859,25.02,38.431,4.8039,0.079859,4.28366666666667,2.12366666666667,9.09708011111111,4.22454232903376,-0.579357670966243,-12.0601526044723,"CF-PETG","Flat",110,5,"CF PETG 110%_5.txt"
5.05513,38.695,0.022173,4.8369,0.0178,0.00080447,0.080447,25.02,38.695,4.8369,0.080447,4.28366666666667,2.12366666666667,9.09708011111111,4.25356262969897,-0.583337370301027,-12.0601494821275,"CF-PETG","Flat",110,5,"CF PETG 110%_5.txt"
5.07955,38.96,0.02232,4.87,0.017947,0.00081035,0.081035,25.021,38.96,4.87,0.081035,4.28366666666667,2.12366666666667,9.09708011111111,4.2826928557455,-0.587307144254504,-12.0596949538913,"CF-PETG","Flat",110,5,"CF PETG 110%_5.txt"
5.10397,39.225,0.022468,4.9031,0.018094,0.00081624,0.081624,25.021,39.225,4.9031,0.081624,4.28366666666667,2.12366666666667,9.09708011111111,4.31182308179202,-0.59127691820798,-12.0592465625417,"CF-PETG","Flat",110,5,"CF PETG 110%_5.txt"
5.12839,39.489,0.022615,4.9361,0.018241,0.00082212,0.082212,25.021,39.489,4.9361,0.082212,4.28366666666667,2.12366666666667,9.09708011111111,4.34084338245724,-0.595256617542764,-12.0592495602351,"CF-PETG","Flat",110,5,"CF PETG 110%_5.txt"
5.15281,39.754,0.022762,4.9692,0.018388,0.000828,0.0828,25.021,39.754,4.9692,0.0828,4.28366666666667,2.12366666666667,9.09708011111111,4.36997360850376,-0.599226391496241,-12.0588101001417,"CF-PETG","Flat",110,5,"CF PETG 110%_5.txt"
5.17723,40.018,0.022909,5.0023,0.018535,0.00083388,0.083388,25.021,40.018,5.0023,0.083388,4.28366666666667,2.12366666666667,9.09708011111111,4.39899390916897,-0.603306090831025,-12.0605739526023,"CF-PETG","Flat",110,5,"CF PETG 110%_5.txt"
5.20165,40.283,0.023056,5.0353,0.018682,0.00083977,0.083977,25.021,40.283,5.0353,0.083977,4.28366666666667,2.12366666666667,9.09708011111111,4.4281241352155,-0.607175864784502,-12.0583850969059,"CF-PETG","Flat",110,5,"CF PETG 110%_5.txt"
5.22607,40.547,0.023203,5.0684,0.018829,0.00084565,0.084565,25.021,40.547,5.0684,0.084565,4.28366666666667,2.12366666666667,9.09708011111111,4.45714443588071,-0.611255564119285,-12.0601287214759,"CF-PETG","Flat",110,5,"CF PETG 110%_5.txt"
5.25049,40.812,0.02335,5.1015,0.018976,0.00085153,0.085153,25.022,40.812,5.1015,0.085153,4.28366666666667,2.12366666666667,9.09708011111111,4.48627466192724,-0.615225338072762,-12.0596949538913,"CF-PETG","Flat",110,5,"CF PETG 110%_5.txt"
5.27492,41.076,0.023497,5.1345,0.019123,0.00085741,0.085741,25.022,41.076,5.1345,0.085741,4.28366666666667,2.12366666666667,9.09708011111111,4.51529496259245,-0.619205037407546,-12.0596949538913,"CF-PETG","Flat",110,5,"CF PETG 110%_5.txt"
5.29934,41.341,0.023644,5.1676,0.01927,0.0008633,0.08633,25.022,41.341,5.1676,0.08633,4.28366666666667,2.12366666666667,9.09708011111111,4.54442518863898,-0.623174811361022,-12.05926951314,"CF-PETG","Flat",110,5,"CF PETG 110%_5.txt"
5.32376,41.594,0.023791,5.1992,0.019417,0.00086918,0.086918,25.022,41.594,5.1992,0.086918,4.28366666666667,2.12366666666667,9.09708011111111,4.57223631010981,-0.626963689890191,-12.0588492439258,"CF-PETG","Flat",110,5,"CF PETG 110%_5.txt"
5.34818,41.82,0.023938,5.2275,0.019564,0.00087506,0.087506,25.022,41.82,5.2275,0.087506,4.28366666666667,2.12366666666667,9.09708011111111,4.59707944628533,-0.630420553714665,-12.0596949538913,"CF-PETG","Flat",110,5,"CF PETG 110%_5.txt"
5.3726,42.047,0.024085,5.2558,0.019711,0.00088094,0.088094,25.022,42.047,5.2558,0.088094,4.28366666666667,2.12366666666667,9.09708011111111,4.62203250784217,-0.633767492157832,-12.058440050189,"CF-PETG","Flat",110,5,"CF PETG 110%_5.txt"
5.39702,42.273,0.024232,5.2841,0.019858,0.00088683,0.088683,25.022,42.273,5.2841,0.088683,4.28366666666667,2.12366666666667,9.09708011111111,4.64687564401769,-0.637224355982306,-12.0592788929488,"CF-PETG","Flat",110,5,"CF PETG 110%_5.txt"
5.42144,42.499,0.024379,5.3124,0.020005,0.00089271,0.089271,25.023,42.499,5.3124,0.089271,4.28366666666667,2.12366666666667,9.09708011111111,4.67171878019322,-0.640681219806781,-12.0601087984109,"CF-PETG","Flat",110,5,"CF PETG 110%_5.txt"
5.44586,42.726,0.024526,5.3407,0.020152,0.00089859,0.089859,25.023,42.726,5.3407,0.089859,4.28366666666667,2.12366666666667,9.09708011111111,4.69667184175005,-0.644028158249947,-12.0588716507189,"CF-PETG","Flat",110,5,"CF PETG 110%_5.txt"
5.47028,42.952,0.024673,5.369,0.0203,0.00090447,0.090447,25.023,42.952,5.369,0.090447,4.28366666666667,2.12366666666667,9.09708011111111,4.72151497792558,-0.647485022074421,-12.0596949538912,"CF-PETG","Flat",110,5,"CF PETG 110%_5.txt"
5.4947,43.178,0.024821,5.3973,0.020447,0.00091036,0.091036,25.023,43.178,5.3973,0.091036,4.28366666666667,2.12366666666667,9.09708011111111,4.7463581141011,-0.650941885898896,-12.0605096233097,"CF-PETG","Flat",110,5,"CF PETG 110%_5.txt"
5.51912,43.405,0.024968,5.4256,0.020594,0.00091624,0.091624,25.023,43.405,5.4256,0.091624,4.28366666666667,2.12366666666667,9.09708011111111,4.77131117565794,-0.654288824342062,-12.0592897438451,"CF-PETG","Flat",110,5,"CF PETG 110%_5.txt"
5.54355,43.631,0.025115,5.4539,0.020741,0.00092212,0.092212,25.023,43.631,5.4539,0.092212,4.28366666666667,2.12366666666667,9.09708011111111,4.79615431183346,-0.657745688166536,-12.0600980613238,"CF-PETG","Flat",110,5,"CF PETG 110%_5.txt"
5.56797,43.857,0.025262,5.4822,0.020888,0.000928,0.0928,25.023,43.857,5.4822,0.0928,4.28366666666667,2.12366666666667,9.09708011111111,4.82099744800899,-0.661202551991011,-12.0608980334722,"CF-PETG","Flat",110,5,"CF PETG 110%_5.txt"
5.59239,44.084,0.025409,5.5105,0.021035,0.00093389,0.093389,25.024,44.084,5.5105,0.093389,4.28366666666667,2.12366666666667,9.09708011111111,4.84595050956582,-0.664549490434178,-12.0596949538913,"CF-PETG","Flat",110,5,"CF PETG 110%_5.txt"
5.61681,44.31,0.025556,5.5388,0.021182,0.00093977,0.093977,25.024,44.31,5.5388,0.093977,4.28366666666667,2.12366666666667,9.09708011111111,4.87079364574135,-0.668006354258652,-12.0604888109094,"CF-PETG","Flat",110,5,"CF PETG 110%_5.txt"
5.64123,44.537,0.025703,5.5671,0.021329,0.00094565,0.094565,25.024,44.537,5.5671,0.094565,4.28366666666667,2.12366666666667,9.09708011111111,4.89574670729818,-0.671353292701818,-12.0593000431431,"CF-PETG","Flat",110,5,"CF PETG 110%_5.txt"
5.66565,44.763,0.02585,5.5954,0.021476,0.00095153,0.095153,25.024,44.763,5.5954,0.095153,4.28366666666667,2.12366666666667,9.09708011111111,4.92058984347371,-0.674810156526292,-12.0600878672891,"CF-PETG","Flat",110,5,"CF PETG 110%_5.txt"
5.69007,44.989,0.025997,5.6237,0.021623,0.00095742,0.095742,25.024,44.989,5.6237,0.095742,4.28366666666667,2.12366666666667,9.09708011111111,4.94543297964923,-0.678267020350767,-12.0608677623409,"CF-PETG","Flat",110,5,"CF PETG 110%_5.txt"
5.71449,45.216,0.026144,5.652,0.02177,0.0009633,0.09633,25.024,45.216,5.652,0.09633,4.28366666666667,2.12366666666667,9.09708011111111,4.97038604120607,-0.681613958793934,-12.0596949538913,"CF-PETG","Flat",110,5,"CF PETG 110%_5.txt"
5.73891,45.442,0.026291,5.6802,0.021917,0.00096918,0.096918,25.025,45.442,5.6802,0.096918,4.28366666666667,2.12366666666667,9.09708011111111,4.99522917738159,-0.684970822618408,-12.0589208587445,"CF-PETG","Flat",110,5,"CF PETG 110%_5.txt"
5.76333,45.668,0.026438,5.7085,0.022064,0.00097506,0.097506,25.025,45.668,5.7085,0.097506,4.28366666666667,2.12366666666667,9.09708011111111,5.02007231355712,-0.688427686442882,-12.0596949538912,"CF-PETG","Flat",110,5,"CF PETG 110%_5.txt"
5.78775,45.895,0.026585,5.7368,0.022211,0.00098095,0.098095,25.025,45.895,5.7368,0.098095,4.28366666666667,2.12366666666667,9.09708011111111,5.04502537511395,-0.691774624886048,-12.0585452671533,"CF-PETG","Flat",110,5,"CF PETG 110%_5.txt"
5.81218,46.121,0.026732,5.7651,0.022358,0.00098683,0.098683,25.025,46.121,5.7651,0.098683,4.28366666666667,2.12366666666667,9.09708011111111,5.06986851128948,-0.695231488710523,-12.0593136061911,"CF-PETG","Flat",110,5,"CF PETG 110%_5.txt"
5.8366,46.347,0.026879,5.7934,0.022505,0.00099271,0.099271,25.025,46.347,5.7934,0.099271,4.28366666666667,2.12366666666667,9.09708011111111,5.094711647465,-0.698688352534997,-12.0600744387579,"CF-PETG","Flat",110,5,"CF PETG 110%_5.txt"
5.86102,46.574,0.027026,5.8217,0.022653,0.00099859,0.099859,25.025,46.574,5.8217,0.099859,4.28366666666667,2.12366666666667,9.09708011111111,5.11966470902184,-0.702035290978164,-12.0589396736033,"CF-PETG","Flat",110,5,"CF PETG 110%_5.txt"
5.88544,46.8,0.027174,5.85,0.0228,0.0010045,0.10045,25.025,46.8,5.85,0.10045,4.28366666666667,2.12366666666667,9.09708011111111,5.14450784519736,-0.705492154802638,-12.0596949538912,"CF-PETG","Flat",110,5,"CF PETG 110%_5.txt"
5.90986,47.027,0.027321,5.8783,0.022947,0.0010104,0.10104,25.026,47.027,5.8783,0.10104,4.28366666666667,2.12366666666667,9.09708011111111,5.1694609067542,-0.708839093245805,-12.0585729419357,"CF-PETG","Flat",110,5,"CF PETG 110%_5.txt"
5.93428,47.253,0.027468,5.9066,0.023094,0.0010162,0.10162,25.026,47.253,5.9066,0.10162,4.28366666666667,2.12366666666667,9.09708011111111,5.19430404292972,-0.712295957070279,-12.0593227418528,"CF-PETG","Flat",110,5,"CF PETG 110%_5.txt"
5.9587,47.479,0.027615,5.9349,0.023241,0.0010221,0.10221,25.026,47.479,5.9349,0.10221,4.28366666666667,2.12366666666667,9.09708011111111,5.21914717910525,-0.715752820894753,-12.0600653910724,"CF-PETG","Flat",110,5,"CF PETG 110%_5.txt"
5.98312,47.746,0.027762,5.9682,0.023388,0.001028,0.1028,25.026,47.746,5.9682,0.1028,4.28366666666667,2.12366666666667,9.09708011111111,5.24849725591439,-0.719702744085615,-12.0589582132907,"CF-PETG","Flat",110,5,"CF PETG 110%_5.txt"
6.00754,48.066,0.027909,6.0083,0.023535,0.0010339,0.10339,25.026,48.066,6.0083,0.10339,4.28366666666667,2.12366666666667,9.09708011111111,5.28367337793283,-0.724626622067171,-12.0604267774108,"CF-PETG","Flat",110,5,"CF PETG 110%_5.txt"
6.03196,48.386,0.028056,6.0483,0.023682,0.0010398,0.10398,25.026,48.386,6.0483,0.10398,4.28366666666667,2.12366666666667,9.09708011111111,5.31884949995127,-0.729450500048728,-12.0604219375482,"CF-PETG","Flat",110,5,"CF PETG 110%_5.txt"
6.05638,48.706,0.028203,6.0883,0.023829,0.0010457,0.10457,25.026,48.706,6.0883,0.10457,4.28366666666667,2.12366666666667,9.09708011111111,5.35402562196972,-0.734274378030285,-12.0604171612812,"CF-PETG","Flat",110,5,"CF PETG 110%_5.txt"
6.08081,49.027,0.02835,6.1283,0.023976,0.0010515,0.10515,25.027,49.027,6.1283,0.10515,4.28366666666667,2.12366666666667,9.09708011111111,5.38931166936947,-0.738988330630534,-12.0586187136813,"CF-PETG","Flat",110,5,"CF PETG 110%_5.txt"
6.10523,49.347,0.028497,6.1684,0.024123,0.0010574,0.10574,25.027,49.347,6.1684,0.10574,4.28366666666667,2.12366666666667,9.09708011111111,5.42448779138791,-0.743912208612089,-12.06005136846,"CF-PETG","Flat",110,5,"CF PETG 110%_5.txt"
6.12965,49.667,0.028644,6.2084,0.02427,0.0010633,0.10633,25.027,49.667,6.2084,0.10633,4.28366666666667,2.12366666666667,9.09708011111111,5.45966391340635,-0.748736086593646,-12.0600490721224,"CF-PETG","Flat",110,5,"CF PETG 110%_5.txt"
6.15407,49.945,0.028791,6.2431,0.024417,0.0010692,0.10692,25.027,49.945,6.2431,0.10692,4.28366666666667,2.12366666666667,9.09708011111111,5.49022316940988,-0.752876830590123,-12.0593428038975,"CF-PETG","Flat",110,5,"CF PETG 110%_5.txt"
6.17849,50.176,0.028938,6.272,0.024564,0.0010751,0.10751,25.027,50.176,6.272,0.10751,4.28366666666667,2.12366666666667,9.09708011111111,5.51561593249194,-0.756384067508059,-12.0596949538913,"CF-PETG","Flat",110,5,"CF PETG 110%_5.txt"
6.20291,50.406,0.029085,6.3008,0.024711,0.0010809,0.10809,25.027,50.406,6.3008,0.10809,4.28366666666667,2.12366666666667,9.09708011111111,5.5408987701927,-0.759901229807303,-12.0603928042043,"CF-PETG","Flat",110,5,"CF PETG 110%_5.txt"
6.22733,50.637,0.029232,6.3296,0.024858,0.0010868,0.10868,25.027,50.637,6.3296,0.10868,4.28366666666667,2.12366666666667,9.09708011111111,5.56629153327476,-0.763308466725239,-12.0593476163618,"CF-PETG","Flat",110,5,"CF PETG 110%_5.txt"
6.25175,50.867,0.029379,6.3584,0.025006,0.0010927,0.10927,25.028,50.867,6.3584,0.10927,4.28366666666667,2.12366666666667,9.09708011111111,5.59157437097552,-0.766825629024483,-12.0600407181757,"CF-PETG","Flat",110,5,"CF PETG 110%_5.txt"
6.27617,51.098,0.029527,6.3872,0.025153,0.0010986,0.10986,25.028,51.098,6.3872,0.10986,4.28366666666667,2.12366666666667,9.09708011111111,5.61696713405758,-0.770232865942419,-12.0590065434372,"CF-PETG","Flat",110,5,"CF PETG 110%_5.txt"
6.30059,51.328,0.029674,6.416,0.0253,0.0011045,0.11045,25.028,51.328,6.416,0.11045,4.28366666666667,2.12366666666667,9.09708011111111,5.64224997175834,-0.773750028241663,-12.0596949538913,"CF-PETG","Flat",110,5,"CF PETG 110%_5.txt"
6.32501,51.559,0.029821,6.4449,0.025447,0.0011104,0.11104,25.028,51.559,6.4449,0.11104,4.28366666666667,2.12366666666667,9.09708011111111,5.6676427348404,-0.777257265159599,-12.0600360775124,"CF-PETG","Flat",110,5,"CF PETG 110%_5.txt"
6.34944,51.789,0.029968,6.4737,0.025594,0.0011162,0.11162,25.028,51.789,6.4737,0.11162,4.28366666666667,2.12366666666667,9.09708011111111,5.69292557254116,-0.780774427458843,-12.0607137720136,"CF-PETG","Flat",110,5,"CF PETG 110%_5.txt"
6.37386,52.02,0.030115,6.5025,0.025741,0.0011221,0.11221,25.028,52.02,6.5025,0.11221,4.28366666666667,2.12366666666667,9.09708011111111,5.71831833562322,-0.784181664376779,-12.0596949538913,"CF-PETG","Flat",110,5,"CF PETG 110%_5.txt"
6.39828,52.251,0.030262,6.5313,0.025888,0.001128,0.1128,25.028,52.251,6.5313,0.1128,4.28366666666667,2.12366666666667,9.09708011111111,5.74371109870529,-0.787588901294715,-12.0586851207985,"CF-PETG","Flat",110,5,"CF PETG 110%_5.txt"
6.4227,52.481,0.030409,6.5601,0.026035,0.0011339,0.11339,25.029,52.481,6.5601,0.11339,4.28366666666667,2.12366666666667,9.09708011111111,5.76899393640604,-0.791106063593959,-12.0593598206423,"CF-PETG","Flat",110,5,"CF PETG 110%_5.txt"
6.44712,52.712,0.030556,6.589,0.026182,0.0011398,0.11398,25.029,52.712,6.589,0.11398,4.28366666666667,2.12366666666667,9.09708011111111,5.79438669948811,-0.794613300511894,-12.0596949538912,"CF-PETG","Flat",110,5,"CF PETG 110%_5.txt"
6.47154,52.942,0.030703,6.6178,0.026329,0.0011457,0.11457,25.029,52.942,6.6178,0.11457,4.28366666666667,2.12366666666667,9.09708011111111,5.81966953718886,-0.798130462811138,-12.0603593763961,"CF-PETG","Flat",110,5,"CF PETG 110%_5.txt"
6.49596,53.173,0.03085,6.6466,0.026476,0.0011515,0.11515,25.029,53.173,6.6466,0.11515,4.28366666666667,2.12366666666667,9.09708011111111,5.84506230027093,-0.801537699729074,-12.0593641821243,"CF-PETG","Flat",110,5,"CF PETG 110%_5.txt"
6.52038,53.403,0.030997,6.6754,0.026623,0.0011574,0.11574,25.029,53.403,6.6754,0.11574,4.28366666666667,2.12366666666667,9.09708011111111,5.87034513797168,-0.805054862028318,-12.0600242985936,"CF-PETG","Flat",110,5,"CF PETG 110%_5.txt"
6.5448,53.634,0.031144,6.7042,0.02677,0.0011633,0.11633,25.029,53.634,6.7042,0.11633,4.28366666666667,2.12366666666667,9.09708011111111,5.89573790105375,-0.808462098946254,-12.0590390940941,"CF-PETG","Flat",110,5,"CF PETG 110%_5.txt"
6.56922,53.858,0.031291,6.7322,0.026917,0.0011692,0.11692,25.03,53.858,6.7322,0.11692,4.28366666666667,2.12366666666667,9.09708011111111,5.92036118646666,-0.811838813533344,-12.059041821891,"CF-PETG","Flat",110,5,"CF PETG 110%_5.txt"
6.59364,54.069,0.031438,6.7586,0.027064,0.0011751,0.11751,25.03,54.069,6.7586,0.11751,4.28366666666667,2.12366666666667,9.09708011111111,5.94355544192257,-0.815044558077433,-12.0593696635018,"CF-PETG","Flat",110,5,"CF PETG 110%_5.txt"
6.61807,54.281,0.031585,6.7851,0.027211,0.001181,0.1181,25.03,54.281,6.7851,0.1181,4.28366666666667,2.12366666666667,9.09708011111111,5.96685962275979,-0.818240377240214,-12.0593709339614,"CF-PETG","Flat",110,5,"CF PETG 110%_5.txt"
6.64249,54.492,0.031732,6.8115,0.027359,0.0011868,0.11868,25.03,54.492,6.8115,0.11868,4.28366666666667,2.12366666666667,9.09708011111111,5.9900538782157,-0.821446121784303,-12.0596949538913,"CF-PETG","Flat",110,5,"CF PETG 110%_5.txt"
6.66691,54.703,0.03188,6.8379,0.027506,0.0011927,0.11927,25.03,54.703,6.8379,0.11927,4.28366666666667,2.12366666666667,9.09708011111111,6.01324813367161,-0.824651866328391,-12.0600164718465,"CF-PETG","Flat",110,5,"CF PETG 110%_5.txt"
6.69133,54.915,0.032027,6.8644,0.027653,0.0011986,0.11986,25.03,54.915,6.8644,0.11986,4.28366666666667,2.12366666666667,9.09708011111111,6.03655231450883,-0.827847685491172,-12.0600152306272,"CF-PETG","Flat",110,5,"CF PETG 110%_5.txt"
6.71575,55.126,0.032174,6.8908,0.0278,0.0012045,0.12045,25.03,55.126,6.8908,0.12045,4.28366666666667,2.12366666666667,9.09708011111111,6.05974656996474,-0.831053430035261,-12.0603330532777,"CF-PETG","Flat",110,5,"CF PETG 110%_5.txt"
6.74017,55.338,0.032321,6.9172,0.027947,0.0012104,0.12104,25.031,55.338,6.9172,0.12104,4.28366666666667,2.12366666666667,9.09708011111111,6.08305075080196,-0.834149249198043,-12.0590592898578,"CF-PETG","Flat",110,5,"CF PETG 110%_5.txt"
6.76459,55.549,0.032468,6.9437,0.028094,0.0012162,0.12162,25.031,55.549,6.9437,0.12162,4.28366666666667,2.12366666666667,9.09708011111111,6.10624500625787,-0.837454993742131,-12.0606448110104,"CF-PETG","Flat",110,5,"CF PETG 110%_5.txt"
6.78901,55.761,0.032615,6.9701,0.028241,0.0012221,0.12221,25.031,55.761,6.9701,0.12221,4.28366666666667,2.12366666666667,9.09708011111111,6.12954918709509,-0.840550812904913,-12.05937953408,"CF-PETG","Flat",110,5,"CF PETG 110%_5.txt"
6.81343,55.972,0.032762,6.9965,0.028388,0.001228,0.1228,25.031,55.972,6.9965,0.1228,4.28366666666667,2.12366666666667,9.09708011111111,6.152743442551,-0.843756557449002,-12.0596949538913,"CF-PETG","Flat",110,5,"CF PETG 110%_5.txt"
6.83785,56.184,0.032909,7.023,0.028535,0.0012339,0.12339,25.031,56.184,7.023,0.12339,4.28366666666667,2.12366666666667,9.09708011111111,6.17604762338822,-0.846952376611783,-12.0596949538913,"CF-PETG","Flat",110,5,"CF PETG 110%_5.txt"
6.86227,56.395,0.033056,7.0494,0.028682,0.0012398,0.12398,25.031,56.395,7.0494,0.12398,4.28366666666667,2.12366666666667,9.09708011111111,6.19924187884413,-0.850158121155872,-12.0600068254869,"CF-PETG","Flat",110,5,"CF PETG 110%_5.txt"
6.8867,56.607,0.033203,7.0759,0.028829,0.0012457,0.12457,25.031,56.607,7.0759,0.12457,4.28366666666667,2.12366666666667,9.09708011111111,6.22254605968135,-0.853353940318653,-12.0600056574945,"CF-PETG","Flat",110,5,"CF PETG 110%_5.txt"
6.91112,56.818,0.03335,7.1023,0.028976,0.0012515,0.12515,25.032,56.818,7.1023,0.12515,4.28366666666667,2.12366666666667,9.09708011111111,6.24574031513726,-0.856559684862741,-12.0603140512614,"CF-PETG","Flat",110,5,"CF PETG 110%_5.txt"
6.93554,57.03,0.033497,7.1287,0.029123,0.0012574,0.12574,25.032,57.03,7.1287,0.12574,4.28366666666667,2.12366666666667,9.09708011111111,6.26904449597448,-0.859655504025523,-12.0590781492491,"CF-PETG","Flat",110,5,"CF PETG 110%_5.txt"
6.95996,57.241,0.033644,7.1552,0.02927,0.0012633,0.12633,25.032,57.241,7.1552,0.12633,4.28366666666667,2.12366666666667,9.09708011111111,6.29223875143039,-0.862961248569611,-12.0606167342578,"CF-PETG","Flat",110,5,"CF PETG 110%_5.txt"
6.98438,57.453,0.033791,7.1816,0.029417,0.0012692,0.12692,25.032,57.453,7.1816,0.12692,4.28366666666667,2.12366666666667,9.09708011111111,6.31554293226761,-0.866057067732393,-12.059388823276,"CF-PETG","Flat",110,5,"CF PETG 110%_5.txt"
7.0088,57.664,0.033938,7.208,0.029564,0.0012751,0.12751,25.032,57.664,7.208,0.12751,4.28366666666667,2.12366666666667,9.09708011111111,6.33873718772352,-0.869262812276482,-12.0596949538913,"CF-PETG","Flat",110,5,"CF PETG 110%_5.txt"
7.03322,57.876,0.034085,7.2345,0.029712,0.001281,0.1281,25.032,57.876,7.2345,0.1281,4.28366666666667,2.12366666666667,9.09708011111111,6.36204136856074,-0.872458631439263,-12.0596949538913,"CF-PETG","Flat",110,5,"CF PETG 110%_5.txt"
7.05764,58.087,0.034232,7.2609,0.029859,0.0012868,0.12868,25.032,58.087,7.2609,0.12868,4.28366666666667,2.12366666666667,9.09708011111111,6.38523562401665,-0.875664375983352,-12.0599977410975,"CF-PETG","Flat",110,5,"CF PETG 110%_5.txt"
7.08206,58.312,0.03438,7.289,0.030006,0.0012927,0.12927,25.033,58.312,7.289,0.12927,4.28366666666667,2.12366666666667,9.09708011111111,6.40996883481087,-0.879031165189133,-12.0596949538912,"CF-PETG","Flat",110,5,"CF PETG 110%_5.txt"
7.10648,58.551,0.034527,7.3189,0.030153,0.0012986,0.12986,25.033,58.551,7.3189,0.12986,4.28366666666667,2.12366666666667,9.09708011111111,6.43624100094339,-0.882658999056608,-12.0599953416034,"CF-PETG","Flat",110,5,"CF PETG 110%_5.txt"
7.1309,58.79,0.034674,7.3488,0.0303,0.0013045,0.13045,25.033,58.79,7.3488,0.13045,4.28366666666667,2.12366666666667,9.09708011111111,6.46251316707592,-0.886286832924084,-12.0602932849456,"CF-PETG","Flat",110,5,"CF PETG 110%_5.txt"
7.15533,59.029,0.034821,7.3787,0.030447,0.0013104,0.13104,25.033,59.029,7.3787,0.13104,4.28366666666667,2.12366666666667,9.09708011111111,6.48878533320844,-0.889914666791558,-12.0605888136333,"CF-PETG","Flat",110,5,"CF PETG 110%_5.txt"
7.17975,59.269,0.034968,7.4086,0.030594,0.0013162,0.13162,25.033,59.269,7.4086,0.13162,4.28366666666667,2.12366666666667,9.09708011111111,6.51516742472227,-0.893432575277726,-12.0593982031386,"CF-PETG","Flat",110,5,"CF PETG 110%_5.txt"
7.20417,59.508,0.035115,7.4385,0.030741,0.0013221,0.13221,25.033,59.508,7.4385,0.13221,4.28366666666667,2.12366666666667,9.09708011111111,6.5414395908548,-0.897060409145201,-12.0596949538913,"CF-PETG","Flat",110,5,"CF PETG 110%_5.txt"
7.22859,59.747,0.035262,7.4684,0.030888,0.001328,0.1328,25.033,59.747,7.4684,0.1328,4.28366666666667,2.12366666666667,9.09708011111111,6.56771175698732,-0.900688243012675,-12.0599893285399,"CF-PETG","Flat",110,5,"CF PETG 110%_5.txt"
7.25301,59.986,0.035409,7.4983,0.031035,0.0013339,0.13339,25.034,59.986,7.4983,0.13339,4.28366666666667,2.12366666666667,9.09708011111111,6.59398392311985,-0.904316076880152,-12.0602813555093,"CF-PETG","Flat",110,5,"CF PETG 110%_5.txt"
7.27743,60.225,0.035556,7.5282,0.031182,0.0013398,0.13398,25.034,60.225,7.5282,0.13398,4.28366666666667,2.12366666666667,9.09708011111111,6.62025608925237,-0.907943910747626,-12.0605710627723,"CF-PETG","Flat",110,5,"CF PETG 110%_5.txt"
7.30185,60.464,0.035703,7.5581,0.031329,0.0013457,0.13457,25.034,60.464,7.5581,0.13457,4.28366666666667,2.12366666666667,9.09708011111111,6.6465282553849,-0.911571744615101,-12.0608584778595,"CF-PETG","Flat",110,5,"CF PETG 110%_5.txt"
7.32627,60.704,0.03585,7.588,0.031476,0.0013515,0.13515,25.034,60.704,7.588,0.13515,4.28366666666667,2.12366666666667,9.09708011111111,6.67291034689873,-0.915089653101268,-12.0596949538913,"CF-PETG","Flat",110,5,"CF PETG 110%_5.txt"
7.35069,60.943,0.035997,7.6179,0.031623,0.0013574,0.13574,25.034,60.943,7.6179,0.13574,4.28366666666667,2.12366666666667,9.09708011111111,6.69918251303126,-0.918717486968744,-12.0599835514872,"CF-PETG","Flat",110,5,"CF PETG 110%_5.txt"
7.37511,61.182,0.036144,7.6477,0.03177,0.0013633,0.13633,25.034,61.182,7.6477,0.13633,4.28366666666667,2.12366666666667,9.09708011111111,6.72545467916378,-0.922245320836218,-12.059120007796,"CF-PETG","Flat",110,5,"CF PETG 110%_5.txt"
7.39953,61.421,0.036291,7.6776,0.031917,0.0013692,0.13692,25.035,61.421,7.6776,0.13692,4.28366666666667,2.12366666666667,9.09708011111111,6.75172684529631,-0.925873154703694,-12.059408600392,"CF-PETG","Flat",110,5,"CF PETG 110%_5.txt"
7.42396,61.66,0.036438,7.7075,0.032064,0.0013751,0.13751,25.035,61.66,7.7075,0.13751,4.28366666666667,2.12366666666667,9.09708011111111,6.77799901142883,-0.929500988571168,-12.0596949538912,"CF-PETG","Flat",110,5,"CF PETG 110%_5.txt"
7.44838,61.899,0.036585,7.7374,0.032212,0.001381,0.1381,25.035,61.899,7.7374,0.1381,4.28366666666667,2.12366666666667,9.09708011111111,6.80427117756136,-0.933128822438643,-12.0599790942519,"CF-PETG","Flat",110,5,"CF PETG 110%_5.txt"
7.4728,62.138,0.036733,7.7672,0.032359,0.0013868,0.13868,25.035,62.138,7.7672,0.13868,4.28366666666667,2.12366666666667,9.09708011111111,6.83054334369388,-0.936656656306118,-12.0591288534622,"CF-PETG","Flat",110,5,"CF PETG 110%_5.txt"
7.49722,62.375,0.03688,7.7969,0.032506,0.0013927,0.13927,25.035,62.375,7.7969,0.13927,4.28366666666667,2.12366666666667,9.09708011111111,6.85659565906379,-0.940304340936208,-12.0599769259091,"CF-PETG","Flat",110,5,"CF PETG 110%_5.txt"
7.52164,62.612,0.037016,7.8265,0.032642,0.0013982,0.13982,25.035,62.612,7.8265,0.13982,4.28366666666667,2.12366666666667,9.09708011111111,6.8826479744337,-0.943852025566299,-12.0596949538913,"CF-PETG","Flat",110,5,"CF PETG 110%_5.txt"
7.54606,62.85,0.037148,7.8562,0.032774,0.0014035,0.14035,25.035,62.85,7.8562,0.14035,4.28366666666667,2.12366666666667,9.09708011111111,6.90881021518492,-0.947389784815082,-12.0591352666058,"CF-PETG","Flat",110,5,"CF PETG 110%_5.txt"
7.57048,63.087,0.037281,7.8859,0.032907,0.0014088,0.14088,25.036,63.087,7.8859,0.14088,4.28366666666667,2.12366666666667,9.09708011111111,6.93486253055483,-0.951037469445172,-12.0599737435825,"CF-PETG","Flat",110,5,"CF PETG 110%_5.txt"
7.5949,63.324,0.037413,7.9155,0.033039,0.0014141,0.14141,25.036,63.324,7.9155,0.14141,4.28366666666667,2.12366666666667,9.09708011111111,6.96091484592474,-0.954585154075262,-12.0596949538912,"CF-PETG","Flat",110,5,"CF PETG 110%_5.txt"
7.61932,63.561,0.037545,7.9452,0.033172,0.0014194,0.14194,25.036,63.561,7.9452,0.14194,4.28366666666667,2.12366666666667,9.09708011111111,6.98696716129465,-0.958232838705352,-12.0605250806191,"CF-PETG","Flat",110,5,"CF PETG 110%_5.txt"
7.64374,63.799,0.037678,7.9748,0.033304,0.0014246,0.14246,25.036,63.799,7.9748,0.14246,4.28366666666667,2.12366666666667,9.09708011111111,7.01312940204587,-0.961670597954135,-12.0588679083379,"CF-PETG","Flat",110,5,"CF PETG 110%_5.txt"
7.66816,64.036,0.03781,8.0045,0.033436,0.0014299,0.14299,25.036,64.036,8.0045,0.14299,4.28366666666667,2.12366666666667,9.09708011111111,7.03918171741577,-0.965318282584225,-12.0596949538913,"CF-PETG","Flat",110,5,"CF PETG 110%_5.txt"
7.69259,64.273,0.037943,8.0341,0.033569,0.0014352,0.14352,25.036,64.273,8.0341,0.14352,4.28366666666667,2.12366666666667,9.09708011111111,7.06523403278568,-0.968865967214317,-12.0594213068585,"CF-PETG","Flat",110,5,"CF PETG 110%_5.txt"
7.71701,64.51,0.038075,8.0638,0.033701,0.0014405,0.14405,25.036,64.51,8.0638,0.14405,4.28366666666667,2.12366666666667,9.09708011111111,7.09128634815559,-0.972513651844406,-12.0602402322033,"CF-PETG","Flat",110,5,"CF PETG 110%_5.txt"
7.74143,64.748,0.038207,8.0934,0.033833,0.0014458,0.14458,25.036,64.748,8.0934,0.14458,4.28366666666667,2.12366666666667,9.09708011111111,7.11744858890681,-0.975951411093189,-12.0586083857611,"CF-PETG","Flat",110,5,"CF PETG 110%_5.txt"
7.76585,64.985,0.03834,8.1231,0.033966,0.0014511,0.14511,25.037,64.985,8.1231,0.14511,4.28366666666667,2.12366666666667,9.09708011111111,7.14350090427672,-0.979599095723279,-12.0594243050471,"CF-PETG","Flat",110,5,"CF PETG 110%_5.txt"
7.79027,65.222,0.038472,8.1528,0.034098,0.0014564,0.14564,25.037,65.222,8.1528,0.14564,4.28366666666667,2.12366666666667,9.09708011111111,7.16955321964663,-0.983246780353369,-12.0602342796753,"CF-PETG","Flat",110,5,"CF PETG 110%_5.txt"
7.81469,65.459,0.038604,8.1824,0.034231,0.0014617,0.14617,25.037,65.459,8.1824,0.14617,4.28366666666667,2.12366666666667,9.09708011111111,7.19560553501654,-0.986794464983459,-12.0599636412722,"CF-PETG","Flat",110,5,"CF PETG 110%_5.txt"
7.83911,65.697,0.038737,8.2121,0.034363,0.001467,0.1467,25.037,65.697,8.2121,0.1467,4.28366666666667,2.12366666666667,9.09708011111111,7.22176777576776,-0.990332224232241,-12.0594272382489,"CF-PETG","Flat",110,5,"CF PETG 110%_5.txt"
7.86353,65.934,0.038869,8.2417,0.034495,0.0014723,0.14723,25.037,65.934,8.2417,0.14723,4.28366666666667,2.12366666666667,9.09708011111111,7.24782009113767,-0.993879908862333,-12.0591614456039,"CF-PETG","Flat",110,5,"CF PETG 110%_5.txt"
7.88795,66.171,0.039002,8.2714,0.034628,0.0014776,0.14776,25.037,66.171,8.2714,0.14776,4.28366666666667,2.12366666666667,9.09708011111111,7.27387240650758,-0.997527593492422,-12.0599607502046,"CF-PETG","Flat",110,5,"CF PETG 110%_5.txt"
7.91237,66.408,0.039134,8.301,0.03476,0.0014829,0.14829,25.037,66.408,8.301,0.14829,4.28366666666667,2.12366666666667,9.09708011111111,7.29992472187749,-1.00107527812251,-12.0596949538913,"CF-PETG","Flat",110,5,"CF PETG 110%_5.txt"
7.93679,66.646,0.039266,8.3307,0.034892,0.0014882,0.14882,25.037,66.646,8.3307,0.14882,4.28366666666667,2.12366666666667,9.09708011111111,7.3260869626287,-1.0046130373713,-12.0591671452735,"CF-PETG","Flat",110,5,"CF PETG 110%_5.txt"
7.96122,66.883,0.039399,8.3603,0.035025,0.0014935,0.14935,25.038,66.883,8.3603,0.14935,4.28366666666667,2.12366666666667,9.09708011111111,7.35213927799861,-1.00816072200139,-12.0589060440581,"CF-PETG","Flat",110,5,"CF PETG 110%_5.txt"
7.98564,67.12,0.039531,8.39,0.035157,0.0014988,0.14988,25.038,67.12,8.39,0.14988,4.28366666666667,2.12366666666667,9.09708011111111,7.37819159336852,-1.01180840663148,-12.0596949538913,"CF-PETG","Flat",110,5,"CF PETG 110%_5.txt"
8.01006,67.357,0.039663,8.4197,0.03529,0.0015041,0.15041,25.038,67.357,8.4197,0.15041,4.28366666666667,2.12366666666667,9.09708011111111,7.40424390873843,-1.01545609126157,-12.0604782980577,"CF-PETG","Flat",110,5,"CF PETG 110%_5.txt"
8.03448,67.594,0.039796,8.4493,0.035422,0.0015094,0.15094,25.038,67.594,8.4493,0.15094,4.28366666666667,2.12366666666667,9.09708011111111,7.43029622410834,-1.01900377589166,-12.0602153538359,"CF-PETG","Flat",110,5,"CF PETG 110%_5.txt"
8.0589,67.832,0.039928,8.479,0.035554,0.0015147,0.15147,25.038,67.832,8.479,0.15147,4.28366666666667,2.12366666666667,9.09708011111111,7.45645846485956,-1.02254153514044,-12.0596949538913,"CF-PETG","Flat",110,5,"CF PETG 110%_5.txt"
8.08332,68.069,0.040061,8.5086,0.035687,0.00152,0.152,25.038,68.069,8.5086,0.152,4.28366666666667,2.12366666666667,9.09708011111111,7.48251078022947,-1.02608921977053,-12.0594365673616,"CF-PETG","Flat",110,5,"CF PETG 110%_5.txt"
8.10774,68.306,0.040193,8.5383,0.035819,0.0015253,0.15253,25.038,68.306,8.5383,0.15253,4.28366666666667,2.12366666666667,9.09708011111111,7.50856309559938,-1.02973690440062,-12.0602099293843,"CF-PETG","Flat",110,5,"CF PETG 110%_5.txt"
8.13216,68.543,0.040325,8.5679,0.035951,0.0015305,0.15305,25.039,68.543,8.5679,0.15305,4.28366666666667,2.12366666666667,9.09708011111111,7.53461541096929,-1.03328458903071,-12.0599515520806,"CF-PETG","Flat",110,5,"CF PETG 110%_5.txt"
8.15658,68.781,0.040458,8.5976,0.036084,0.0015358,0.15358,25.039,68.781,8.5976,0.15358,4.28366666666667,2.12366666666667,9.09708011111111,7.56077765172051,-1.03682234827949,-12.0594392421082,"CF-PETG","Flat",110,5,"CF PETG 110%_5.txt"
8.181,69.018,0.04059,8.6272,0.036216,0.0015411,0.15411,25.039,69.018,8.6272,0.15411,4.28366666666667,2.12366666666667,9.09708011111111,7.58682996709042,-1.04037003290958,-12.0591852850239,"CF-PETG","Flat",110,5,"CF PETG 110%_5.txt"
8.20542,69.255,0.040722,8.6569,0.036349,0.0015464,0.15464,25.039,69.255,8.6569,0.15464,4.28366666666667,2.12366666666667,9.09708011111111,7.61288228246033,-1.04401771753967,-12.0599489140417,"CF-PETG","Flat",110,5,"CF PETG 110%_5.txt"
8.22985,69.492,0.040855,8.6866,0.036481,0.0015517,0.15517,25.039,69.492,8.6866,0.15517,4.28366666666667,2.12366666666667,9.09708011111111,7.63893459783024,-1.04766540216976,-12.0607073212737,"CF-PETG","Flat",110,5,"CF PETG 110%_5.txt"
8.25427,69.73,0.040987,8.7162,0.036613,0.001557,0.1557,25.039,69.73,8.7162,0.1557,4.28366666666667,2.12366666666667,9.09708011111111,7.66509683858145,-1.05110316141855,-12.0591904891873,"CF-PETG","Flat",110,5,"CF PETG 110%_5.txt"
8.27869,69.967,0.04112,8.7459,0.036746,0.0015623,0.15623,25.039,69.967,8.7459,0.15623,4.28366666666667,2.12366666666667,9.09708011111111,7.69114915395136,-1.05475084604864,-12.0599463296932,"CF-PETG","Flat",110,5,"CF PETG 110%_5.txt"
8.30311,70.204,0.041252,8.7755,0.036878,0.0015676,0.15676,25.039,70.204,8.7755,0.15676,4.28366666666667,2.12366666666667,9.09708011111111,7.71720146932127,-1.05829853067873,-12.0596949538912,"CF-PETG","Flat",110,5,"CF PETG 110%_5.txt"
8.32753,70.441,0.041384,8.8052,0.03701,0.0015729,0.15729,25.04,70.441,8.8052,0.15729,4.28366666666667,2.12366666666667,9.09708011111111,7.74325378469118,-1.06194621530882,-12.0604440025078,"CF-PETG","Flat",110,5,"CF PETG 110%_5.txt"
8.35195,70.679,0.041517,8.8348,0.037143,0.0015782,0.15782,25.04,70.679,8.8348,0.15782,4.28366666666667,2.12366666666667,9.09708011111111,7.7694160254424,-1.0653839745576,-12.0589484148775,"CF-PETG","Flat",110,5,"CF PETG 110%_5.txt"
8.37637,70.916,0.041649,8.8645,0.037275,0.0015835,0.15835,25.04,70.916,8.8645,0.15835,4.28366666666667,2.12366666666667,9.09708011111111,7.79546834081231,-1.06903165918769,-12.0596949538913,"CF-PETG","Flat",110,5,"CF PETG 110%_5.txt"
8.40079,71.153,0.041781,8.8941,0.037408,0.0015888,0.15888,25.04,71.153,8.8941,0.15888,4.28366666666667,2.12366666666667,9.09708011111111,7.82152065618222,-1.07257934381778,-12.0594477666968,"CF-PETG","Flat",110,5,"CF PETG 110%_5.txt"
