Repository: VipulKohinkar/3D-Printing-Parameter-Optimisation

# 3D Printing Parameter Optimisation: Impact of K-Value on Carbon-Reinforced PETG

## MSc Mechanical Engineering with Management

**Author:** Vipul Kohinkar  
**Project:** MEE7012-SUM  
**Date:** 27 August 2026

---

## Project Overview

This project investigates the influence of flow-rate multiplier (K-value) and build orientation on the tensile behaviour of PETG and carbon-fibre-reinforced PETG (CF-PETG) manufactured using fused deposition modelling (FDM).

The study compares an unreinforced thermoplastic, PETG, with a carbon-fibre-reinforced PETG composite to investigate whether the two materials respond differently to changes in material flow and build orientation.

---

File: 3_Experimental_data/Modulus/Recalculated Stress Strain/Recalculated_Stress_Strain_All_Data.csv (part 48 of 212)
"Time (s)","Load (N)","Machine Extension (mm)","Stress (MPa)","Extension from Preload (mm)","Strain","Percentage Strain","Gauge Length (mm)","Load_N","NEXYGEN_Stress_MPa","Percentage_Strain","Measured_Width_mm","Measured_Thickness_mm","Measured_Area_mm2","Recalculated_Stress_MPa","Stress_Difference_MPa","Stress_Difference_Percent","Material","Orientation","K","Sample","File"
8.42521,71.39,0.041914,8.9238,0.03754,0.0015941,0.15941,25.04,71.39,8.9238,0.15941,4.28366666666667,2.12366666666667,9.09708011111111,7.84757297155213,-1.07622702844787,-12.0601876829139,"CF-PETG","Flat",110,5,"CF PETG 110%_5.txt"
8.44963,71.628,0.042046,8.9535,0.037672,0.0015994,0.15994,25.04,71.628,8.9535,0.15994,4.28366666666667,2.12366666666667,9.09708011111111,7.87373521230335,-1.07976478769665,-12.0596949538913,"CF-PETG","Flat",110,5,"CF PETG 110%_5.txt"
8.47405,71.865,0.042179,8.9831,0.037805,0.0016047,0.16047,25.04,71.865,8.9831,0.16047,4.28366666666667,2.12366666666667,9.09708011111111,7.89978752767326,-1.08331247232674,-12.0594502157022,"CF-PETG","Flat",110,5,"CF PETG 110%_5.txt"
8.49848,72.102,0.042311,9.0128,0.037937,0.00161,0.161,25.041,72.102,9.0128,0.161,4.28366666666667,2.12366666666667,9.09708011111111,7.92583984304317,-1.08696015695683,-12.0601828172913,"CF-PETG","Flat",110,5,"CF PETG 110%_5.txt"
8.5229,72.339,0.042443,9.0424,0.038069,0.0016153,0.16153,25.041,72.339,9.0424,0.16153,4.28366666666667,2.12366666666667,9.09708011111111,7.95189215841308,-1.09050784158693,-12.0599380870889,"CF-PETG","Flat",110,5,"CF PETG 110%_5.txt"
8.54732,72.577,0.042576,9.0721,0.038202,0.0016206,0.16206,25.041,72.577,9.0721,0.16206,4.28366666666667,2.12366666666667,9.09708011111111,7.97805439916429,-1.09404560083571,-12.0594526166566,"CF-PETG","Flat",110,5,"CF PETG 110%_5.txt"
8.57174,72.814,0.042708,9.1017,0.038334,0.0016259,0.16259,25.041,72.814,9.1017,0.16259,4.28366666666667,2.12366666666667,9.09708011111111,8.0041067145342,-1.0975932854658,-12.0592118556511,"CF-PETG","Flat",110,5,"CF PETG 110%_5.txt"
8.59616,73.051,0.04284,9.1314,0.038467,0.0016312,0.16312,25.041,73.051,9.1314,0.16312,4.28366666666667,2.12366666666667,9.09708011111111,8.03015902990411,-1.10124097009589,-12.0599357173696,"CF-PETG","Flat",110,5,"CF PETG 110%_5.txt"
8.62058,73.288,0.042973,9.161,0.038599,0.0016364,0.16364,25.041,73.288,9.161,0.16364,4.28366666666667,2.12366666666667,9.09708011111111,8.05621134527402,-1.10478865472598,-12.0596949538913,"CF-PETG","Flat",110,5,"CF PETG 110%_5.txt"
8.645,73.526,0.043105,9.1907,0.038731,0.0016417,0.16417,25.041,73.526,9.1907,0.16417,4.28366666666667,2.12366666666667,9.09708011111111,8.08237358602524,-1.10832641397476,-12.0592165338305,"CF-PETG","Flat",110,5,"CF PETG 110%_5.txt"
8.66942,73.763,0.043238,9.2204,0.038864,0.001647,0.1647,25.041,73.763,9.2204,0.1647,4.28366666666667,2.12366666666667,9.09708011111111,8.10842590139515,-1.11197409860485,-12.0599333933978,"CF-PETG","Flat",110,5,"CF PETG 110%_5.txt"
8.69384,74,0.04337,9.25,0.038996,0.0016523,0.16523,25.042,74,9.25,0.16523,4.28366666666667,2.12366666666667,9.09708011111111,8.13447821676506,-1.11552178323494,-12.0596949538913,"CF-PETG","Flat",110,5,"CF PETG 110%_5.txt"
8.71826,74.237,0.043502,9.2797,0.039128,0.0016576,0.16576,25.042,74.237,9.2797,0.16576,4.28366666666667,2.12366666666667,9.09708011111111,8.16053053213497,-1.11916946786503,-12.0604057013161,"CF-PETG","Flat",110,5,"CF PETG 110%_5.txt"
8.74268,74.475,0.043635,9.3093,0.039261,0.0016629,0.16629,25.042,74.475,9.3093,0.16629,4.28366666666667,2.12366666666667,9.09708011111111,8.18669277288619,-1.12260722711381,-12.0589864663703,"CF-PETG","Flat",110,5,"CF PETG 110%_5.txt"
8.7671,74.712,0.043767,9.339,0.039393,0.0016682,0.16682,25.042,74.712,9.339,0.16682,4.28366666666667,2.12366666666667,9.09708011111111,8.2127450882561,-1.1262549117439,-12.0596949538913,"CF-PETG","Flat",110,5,"CF PETG 110%_5.txt"
8.79153,74.949,0.043899,9.3686,0.039526,0.0016735,0.16735,25.042,74.949,9.3686,0.16735,4.28366666666667,2.12366666666667,9.09708011111111,8.23879740362601,-1.129802596374,-12.0594602862113,"CF-PETG","Flat",110,5,"CF PETG 110%_5.txt"
8.81595,75.186,0.044032,9.3983,0.039658,0.0016788,0.16788,25.042,75.186,9.3983,0.16788,4.28366666666667,2.12366666666667,9.09708011111111,8.26484971899592,-1.13345028100408,-12.0601628060828,"CF-PETG","Flat",110,5,"CF PETG 110%_5.txt"
8.84037,75.424,0.044164,9.4279,0.03979,0.0016841,0.16841,25.042,75.424,9.4279,0.16841,4.28366666666667,2.12366666666667,9.09708011111111,8.29101195974713,-1.13688804025287,-12.0587621872619,"CF-PETG","Flat",110,5,"CF PETG 110%_5.txt"
8.86479,75.661,0.044297,9.4576,0.039923,0.0016894,0.16894,25.043,75.661,9.4576,0.16894,4.28366666666667,2.12366666666667,9.09708011111111,8.31706427511704,-1.14053572488296,-12.059462494533,"CF-PETG","Flat",110,5,"CF PETG 110%_5.txt"
8.88921,75.898,0.044429,9.4873,0.040055,0.0016947,0.16947,25.043,75.898,9.4873,0.16947,4.28366666666667,2.12366666666667,9.09708011111111,8.34311659048695,-1.14418340951305,-12.0601584171793,"CF-PETG","Flat",110,5,"CF PETG 110%_5.txt"
8.91363,76.135,0.044561,9.5169,0.040187,0.0017,0.17,25.043,76.135,9.5169,0.17,4.28366666666667,2.12366666666667,9.09708011111111,8.36916890585686,-1.14773109414314,-12.0599259647904,"CF-PETG","Flat",110,5,"CF PETG 110%_5.txt"
8.93805,76.373,0.044694,9.5466,0.04032,0.0017053,0.17053,25.043,76.373,9.5466,0.17053,4.28366666666667,2.12366666666667,9.09708011111111,8.39533114660808,-1.15126885339192,-12.0594646616798,"CF-PETG","Flat",110,5,"CF PETG 110%_5.txt"
8.96247,76.61,0.044826,9.5762,0.040452,0.0017106,0.17106,25.043,76.61,9.5762,0.17106,4.28366666666667,2.12366666666667,9.09708011111111,8.42138346197799,-1.15481653802201,-12.0592357931331,"CF-PETG","Flat",110,5,"CF PETG 110%_5.txt"
8.98689,76.847,0.044958,9.6059,0.040585,0.0017159,0.17159,25.043,76.847,9.6059,0.17159,4.28366666666667,2.12366666666667,9.09708011111111,8.4474357773479,-1.1584642226521,-12.0599238244423,"CF-PETG","Flat",110,5,"CF PETG 110%_5.txt"
9.01131,77.084,0.045091,9.6355,0.040717,0.0017212,0.17212,25.043,77.084,9.6355,0.17212,4.28366666666667,2.12366666666667,9.09708011111111,8.47348809271781,-1.16201190728219,-12.0596949538913,"CF-PETG","Flat",110,5,"CF PETG 110%_5.txt"
9.03573,77.322,0.045223,9.6652,0.040849,0.0017265,0.17265,25.043,77.322,9.6652,0.17265,4.28366666666667,2.12366666666667,9.09708011111111,8.49965033346903,-1.16554966653097,-12.0592400212202,"CF-PETG","Flat",110,5,"CF PETG 110%_5.txt"
9.06016,77.554,0.045356,9.6943,0.040982,0.0017318,0.17318,25.044,77.554,9.6943,0.17318,4.28366666666667,2.12366666666667,9.09708011111111,8.5251530219324,-1.1691469780676,-12.0601485209618,"CF-PETG","Flat",110,5,"CF PETG 110%_5.txt"
9.08458,77.783,0.045488,9.7228,0.041114,0.0017371,0.17371,25.044,77.783,9.7228,0.17371,4.28366666666667,2.12366666666667,9.09708011111111,8.55032593425185,-1.17247406574815,-12.0590165975661,"CF-PETG","Flat",110,5,"CF PETG 110%_5.txt"
9.109,78.011,0.04562,9.7514,0.041246,0.0017423,0.17423,25.044,78.011,9.7514,0.17423,4.28366666666667,2.12366666666667,9.09708011111111,8.57538892118999,-1.17601107881001,-12.0599204094798,"CF-PETG","Flat",110,5,"CF PETG 110%_5.txt"
9.13342,78.24,0.045753,9.78,0.041379,0.0017476,0.17476,25.044,78.24,9.78,0.17476,4.28366666666667,2.12366666666667,9.09708011111111,8.60056183350943,-1.17943816649056,-12.0596949538913,"CF-PETG","Flat",110,5,"CF PETG 110%_5.txt"
9.15784,78.468,0.045885,9.8085,0.041511,0.0017529,0.17529,25.044,78.468,9.8085,0.17529,4.28366666666667,2.12366666666667,9.09708011111111,8.62562482044758,-1.18287517955242,-12.0596949538913,"CF-PETG","Flat",110,5,"CF PETG 110%_5.txt"
9.18226,78.697,0.046017,9.8371,0.041644,0.0017582,0.17582,25.044,78.697,9.8371,0.17582,4.28366666666667,2.12366666666667,9.09708011111111,8.65079773276702,-1.18630226723297,-12.0594714624531,"CF-PETG","Flat",110,5,"CF PETG 110%_5.txt"
9.20668,78.925,0.04615,9.8657,0.041776,0.0017635,0.17635,25.044,78.925,9.8657,0.17635,4.28366666666667,2.12366666666667,9.09708011111111,8.67586071970516,-1.18983928029484,-12.0603634845458,"CF-PETG","Flat",110,5,"CF PETG 110%_5.txt"
9.2311,79.154,0.046282,9.8942,0.041908,0.0017688,0.17688,25.045,79.154,9.8942,0.17688,4.28366666666667,2.12366666666667,9.09708011111111,8.70103363202461,-1.19316636797539,-12.059250550579,"CF-PETG","Flat",110,5,"CF PETG 110%_5.txt"
9.25552,79.383,0.046415,9.9228,0.042041,0.0017741,0.17741,25.045,79.383,9.9228,0.17741,4.28366666666667,2.12366666666667,9.09708011111111,8.72620654434406,-1.19659345565594,-12.0590302702457,"CF-PETG","Flat",110,5,"CF PETG 110%_5.txt"
9.27994,79.611,0.046547,9.9514,0.042173,0.0017794,0.17794,25.045,79.611,9.9514,0.17794,4.28366666666667,2.12366666666667,9.09708011111111,8.7512695312822,-1.20013046871779,-12.0599158783467,"CF-PETG","Flat",110,5,"CF PETG 110%_5.txt"
9.30436,79.84,0.046679,9.98,0.042305,0.0017847,0.17847,25.045,79.84,9.98,0.17847,4.28366666666667,2.12366666666667,9.09708011111111,8.77644244360165,-1.20355755639835,-12.0596949538913,"CF-PETG","Flat",110,5,"CF PETG 110%_5.txt"
9.32879,80.068,0.046812,10.009,0.042438,0.00179,0.179,25.045,80.068,10.009,0.179,4.28366666666667,2.12366666666667,9.09708011111111,8.80150543053979,-1.20749456946021,-12.0640880153882,"CF-PETG","Flat",110,5,"CF PETG 110%_5.txt"
9.35321,80.297,0.046944,10.037,0.04257,0.0017953,0.17953,25.045,80.297,10.037,0.17953,4.28366666666667,2.12366666666667,9.09708011111111,8.82667834285924,-1.21032165714076,-12.058599752324,"CF-PETG","Flat",110,5,"CF PETG 110%_5.txt"
9.37763,80.525,0.047076,10.066,0.042703,0.0018006,0.18006,25.045,80.525,10.066,0.18006,4.28366666666667,2.12366666666667,9.09708011111111,8.85174132979738,-1.21425867020262,-12.0629710928136,"CF-PETG","Flat",110,5,"CF PETG 110%_5.txt"
9.40205,80.754,0.047209,10.094,0.042835,0.0018059,0.18059,25.045,80.754,10.094,0.18059,4.28366666666667,2.12366666666667,9.09708011111111,8.87691424211683,-1.21708575788317,-12.0575169197857,"CF-PETG","Flat",110,5,"CF PETG 110%_5.txt"
9.42647,80.982,0.047341,10.123,0.042967,0.0018112,0.18112,25.046,80.982,10.123,0.18112,4.28366666666667,2.12366666666667,9.09708011111111,8.90197722905497,-1.22102277094503,-12.0618667484444,"CF-PETG","Flat",110,5,"CF PETG 110%_5.txt"
9.45089,81.211,0.047474,10.151,0.0431,0.0018165,0.18165,25.046,81.211,10.151,0.18165,4.28366666666667,2.12366666666667,9.09708011111111,8.92715014137442,-1.22384985862558,-12.0564462479123,"CF-PETG","Flat",110,5,"CF PETG 110%_5.txt"
9.47531,81.44,0.047606,10.18,0.043232,0.0018218,0.18218,25.046,81.44,10.18,0.18218,4.28366666666667,2.12366666666667,9.09708011111111,8.95232305369387,-1.22767694630613,-12.0596949538913,"CF-PETG","Flat",110,5,"CF PETG 110%_5.txt"
9.49973,81.668,0.047738,10.209,0.043364,0.0018271,0.18271,25.046,81.668,10.209,0.18271,4.28366666666667,2.12366666666667,9.09708011111111,8.97738604063201,-1.23161395936799,-12.064001952865,"CF-PETG","Flat",110,5,"CF PETG 110%_5.txt"
9.52415,81.897,0.047871,10.237,0.043497,0.0018324,0.18324,25.046,81.897,10.237,0.18324,4.28366666666667,2.12366666666667,9.09708011111111,9.00255895295146,-1.23444104704854,-12.0586211492482,"CF-PETG","Flat",110,5,"CF PETG 110%_5.txt"
9.54857,82.125,0.048003,10.266,0.043629,0.0018377,0.18377,25.046,82.125,10.266,0.18377,4.28366666666667,2.12366666666667,9.09708011111111,9.0276219398896,-1.2383780601104,-12.062907267781,"CF-PETG","Flat",110,5,"CF PETG 110%_5.txt"
9.57299,82.354,0.048135,10.294,0.043762,0.001843,0.1843,25.046,82.354,10.294,0.1843,4.28366666666667,2.12366666666667,9.09708011111111,9.05279485220905,-1.24120514779095,-12.0575592363605,"CF-PETG","Flat",110,5,"CF PETG 110%_5.txt"
9.59742,82.582,0.048268,10.323,0.043894,0.0018482,0.18482,25.046,82.582,10.323,0.18482,4.28366666666667,2.12366666666667,9.09708011111111,9.07785783914719,-1.24514216085281,-12.0618246716343,"CF-PETG","Flat",110,5,"CF PETG 110%_5.txt"
9.62184,82.811,0.0484,10.351,0.044026,0.0018535,0.18535,25.047,82.811,10.351,0.18535,4.28366666666667,2.12366666666667,9.09708011111111,9.10303075146664,-1.24796924853336,-12.0565090187746,"CF-PETG","Flat",110,5,"CF PETG 110%_5.txt"
9.64626,83.04,0.048533,10.38,0.044159,0.0018588,0.18588,25.047,83.04,10.38,0.18588,4.28366666666667,2.12366666666667,9.09708011111111,9.12820366378609,-1.25179633621391,-12.0596949538913,"CF-PETG","Flat",110,5,"CF PETG 110%_5.txt"
9.67068,83.268,0.048665,10.409,0.044291,0.0018641,0.18641,25.047,83.268,10.409,0.18641,4.28366666666667,2.12366666666667,9.09708011111111,9.15326665072423,-1.25573334927577,-12.0639191975768,"CF-PETG","Flat",110,5,"CF PETG 110%_5.txt"
9.6951,83.497,0.048797,10.437,0.044423,0.0018694,0.18694,25.047,83.497,10.437,0.18694,4.28366666666667,2.12366666666667,9.09708011111111,9.17843956304368,-1.25856043695632,-12.0586417261313,"CF-PETG","Flat",110,5,"CF PETG 110%_5.txt"
9.71952,83.725,0.04893,10.466,0.044556,0.0018747,0.18747,25.047,83.725,10.466,0.18747,4.28366666666667,2.12366666666667,9.09708011111111,9.20350254998182,-1.26249745001818,-12.062845882077,"CF-PETG","Flat",110,5,"CF PETG 110%_5.txt"
9.74394,83.954,0.049062,10.494,0.044688,0.00188,0.188,25.047,83.954,10.494,0.188,4.28366666666667,2.12366666666667,9.09708011111111,9.22867546230127,-1.26532453769873,-12.0575999399536,"CF-PETG","Flat",110,5,"CF PETG 110%_5.txt"
9.76836,84.182,0.049194,10.523,0.044821,0.0018853,0.18853,25.047,84.182,10.523,0.18853,4.28366666666667,2.12366666666667,9.09708011111111,9.25373844923941,-1.26926155076059,-12.0617841942468,"CF-PETG","Flat",110,5,"CF PETG 110%_5.txt"
9.79278,84.411,0.049327,10.551,0.044953,0.0018906,0.18906,25.048,84.411,10.551,0.18906,4.28366666666667,2.12366666666667,9.09708011111111,9.27891136155886,-1.27208863844114,-12.0565694099246,"CF-PETG","Flat",110,5,"CF PETG 110%_5.txt"
9.8172,84.639,0.049459,10.58,0.045085,0.0018959,0.18959,25.048,84.639,10.58,0.18959,4.28366666666667,2.12366666666667,9.09708011111111,9.303974348497,-1.276025651503,-12.0607339461531,"CF-PETG","Flat",110,5,"CF PETG 110%_5.txt"
9.84162,84.868,0.049592,10.609,0.045218,0.0019012,0.19012,25.048,84.868,10.609,0.19012,4.28366666666667,2.12366666666667,9.09708011111111,9.32914726081645,-1.27985273918355,-12.0638395624805,"CF-PETG","Flat",110,5,"CF PETG 110%_5.txt"
9.86605,85.097,0.049724,10.637,0.04535,0.0019065,0.19065,25.048,85.097,10.637,0.19065,4.28366666666667,2.12366666666667,9.09708011111111,9.35432017313589,-1.28267982686411,-12.0586615292292,"CF-PETG","Flat",110,5,"CF PETG 110%_5.txt"
9.89047,85.325,0.049856,10.666,0.045482,0.0019118,0.19118,25.048,85.325,10.666,0.19118,4.28366666666667,2.12366666666667,9.09708011111111,9.37938316007404,-1.28661683992596,-12.0627867984808,"CF-PETG","Flat",110,5,"CF PETG 110%_5.txt"
9.91489,85.554,0.049989,10.694,0.045615,0.0019171,0.19171,25.048,85.554,10.694,0.19171,4.28366666666667,2.12366666666667,9.09708011111111,9.40455607239348,-1.28944392760652,-12.0576391210634,"CF-PETG","Flat",110,5,"CF PETG 110%_5.txt"
9.93931,85.782,0.050121,10.723,0.045747,0.0019224,0.19224,25.048,85.782,10.723,0.19224,4.28366666666667,2.12366666666667,9.09708011111111,9.42961905933162,-1.29338094066838,-12.0617452267871,"CF-PETG","Flat",110,5,"CF PETG 110%_5.txt"
9.96373,86.011,0.050253,10.751,0.04588,0.0019277,0.19277,25.048,86.011,10.751,0.19277,4.28366666666667,2.12366666666667,9.09708011111111,9.45479197165107,-1.29620802834893,-12.056627554171,"CF-PETG","Flat",110,5,"CF PETG 110%_5.txt"
9.98815,86.239,0.050386,10.78,0.046012,0.001933,0.1933,25.049,86.239,10.78,0.1933,4.28366666666667,2.12366666666667,9.09708011111111,9.47985495858922,-1.30014504141078,-12.0607146698588,"CF-PETG","Flat",110,5,"CF PETG 110%_5.txt"
10.0126,86.468,0.050518,10.808,0.046144,0.0019383,0.19383,25.049,86.468,10.808,0.19383,4.28366666666667,2.12366666666667,9.09708011111111,9.50502787090866,-1.30297212909134,-12.0556266570257,"CF-PETG","Flat",110,5,"CF PETG 110%_5.txt"
10.037,86.697,0.050651,10.837,0.046277,0.0019436,0.19436,25.049,86.697,10.837,0.19436,4.28366666666667,2.12366666666667,9.09708011111111,9.53020078322811,-1.30679921677189,-12.0586806013831,"CF-PETG","Flat",110,5,"CF PETG 110%_5.txt"
10.0614,86.925,0.050783,10.866,0.046409,0.0019489,0.19489,25.049,86.925,10.866,0.19489,4.28366666666667,2.12366666666667,9.09708011111111,9.55526377016625,-1.31073622983375,-12.0627298898744,"CF-PETG","Flat",110,5,"CF PETG 110%_5.txt"
10.0858,87.154,0.050915,10.894,0.046541,0.0019541,0.19541,25.049,87.154,10.894,0.19541,4.28366666666667,2.12366666666667,9.09708011111111,9.5804366824857,-1.3135633175143,-12.0576768635423,"CF-PETG","Flat",110,5,"CF PETG 110%_5.txt"
10.1103,87.382,0.051048,10.923,0.046674,0.0019594,0.19594,25.049,87.382,10.923,0.19594,4.28366666666667,2.12366666666667,9.09708011111111,9.60549966942384,-1.31750033057616,-12.0617076863147,"CF-PETG","Flat",110,5,"CF PETG 110%_5.txt"
10.1347,87.611,0.05118,10.951,0.046806,0.0019647,0.19647,25.049,87.611,10.951,0.19647,4.28366666666667,2.12366666666667,9.09708011111111,9.63067258174329,-1.32032741825671,-12.0566835746207,"CF-PETG","Flat",110,5,"CF PETG 110%_5.txt"
10.1591,87.839,0.051312,10.98,0.046939,0.00197,0.197,25.05,87.839,10.98,0.197,4.28366666666667,2.12366666666667,9.09708011111111,9.65573556868143,-1.32426443131857,-12.0606960957975,"CF-PETG","Flat",110,5,"CF PETG 110%_5.txt"
10.1835,88.068,0.051445,11.008,0.047071,0.0019753,0.19753,25.05,88.068,11.008,0.19753,4.28366666666667,2.12366666666667,9.09708011111111,9.68090848100088,-1.32709151899912,-12.055700572303,"CF-PETG","Flat",110,5,"CF PETG 110%_5.txt"
10.2079,88.297,0.051577,11.037,0.047203,0.0019806,0.19806,25.05,88.297,11.037,0.19806,4.28366666666667,2.12366666666667,9.09708011111111,9.70608139332033,-1.33091860667967,-12.0586989823292,"CF-PETG","Flat",110,5,"CF PETG 110%_5.txt"
10.2324,88.528,0.05171,11.066,0.047336,0.0019859,0.19859,25.05,88.528,11.066,0.19859,4.28366666666667,2.12366666666667,9.09708011111111,9.7314741564024,-1.33452584359761,-12.0596949538912,"CF-PETG","Flat",110,5,"CF PETG 110%_5.txt"
10.2568,88.759,0.051842,11.095,0.047468,0.0019912,0.19912,25.05,88.759,11.095,0.19912,4.28366666666667,2.12366666666667,9.09708011111111,9.75686691948446,-1.33813308051554,-12.0606857189323,"CF-PETG","Flat",110,5,"CF PETG 110%_5.txt"
10.2812,88.99,0.051974,11.124,0.0476,0.0019965,0.19965,25.05,88.99,11.124,0.19965,4.28366666666667,2.12366666666667,9.09708011111111,9.78225968256652,-1.34174031743348,-12.0616713181722,"CF-PETG","Flat",110,5,"CF PETG 110%_5.txt"
10.3056,89.222,0.052107,11.153,0.047733,0.0020018,0.20018,25.05,89.222,11.153,0.20018,4.28366666666667,2.12366666666667,9.09708011111111,9.80776237102989,-1.34523762897011,-12.0616661792352,"CF-PETG","Flat",110,5,"CF PETG 110%_5.txt"
10.33,89.453,0.052239,11.182,0.047865,0.0020071,0.20071,25.05,89.453,11.182,0.20071,4.28366666666667,2.12366666666667,9.09708011111111,9.83315513411196,-1.34884486588804,-12.0626441234846,"CF-PETG","Flat",110,5,"CF PETG 110%_5.txt"
10.3545,89.684,0.052371,11.21,0.047998,0.0020124,0.20124,25.051,89.684,11.21,0.20124,4.28366666666667,2.12366666666667,9.09708011111111,9.85854789719402,-1.35145210280598,-12.0557725495627,"CF-PETG","Flat",110,5,"CF PETG 110%_5.txt"
10.3789,89.915,0.052504,11.239,0.04813,0.0020177,0.20177,25.051,89.915,11.239,0.20177,4.28366666666667,2.12366666666667,9.09708011111111,9.88394066027609,-1.35505933972392,-12.0567607413819,"CF-PETG","Flat",110,5,"CF PETG 110%_5.txt"
10.4033,90.146,0.052636,11.268,0.048262,0.002023,0.2023,25.051,90.146,11.268,0.2023,4.28366666666667,2.12366666666667,9.09708011111111,9.90933342335815,-1.35866657664185,-12.0577438466618,"CF-PETG","Flat",110,5,"CF PETG 110%_5.txt"
10.4277,90.377,0.052769,11.297,0.048395,0.0020283,0.20283,25.051,90.377,11.297,0.20283,4.28366666666667,2.12366666666667,9.09708011111111,9.93472618644021,-1.36227381355979,-12.0587219045746,"CF-PETG","Flat",110,5,"CF PETG 110%_5.txt"
10.4521,90.608,0.052901,11.326,0.048527,0.0020336,0.20336,25.051,90.608,11.326,0.20336,4.28366666666667,2.12366666666667,9.09708011111111,9.96011894952228,-1.36588105047772,-12.0596949538913,"CF-PETG","Flat",110,5,"CF PETG 110%_5.txt"
10.4766,90.839,0.053033,11.355,0.048659,0.0020389,0.20389,25.051,90.839,11.355,0.20389,4.28366666666667,2.12366666666667,9.09708011111111,9.98551171260434,-1.36948828739566,-12.0606630329869,"CF-PETG","Flat",110,5,"CF PETG 110%_5.txt"
10.501,91.07,0.053166,11.384,0.048792,0.0020442,0.20442,25.051,91.07,11.384,0.20442,4.28366666666667,2.12366666666667,9.09708011111111,10.0109044756864,-1.3730955243136,-12.0616261798454,"CF-PETG","Flat",110,5,"CF PETG 110%_5.txt"
10.5254,91.302,0.053298,11.413,0.048924,0.0020495,0.20495,25.052,91.302,11.413,0.20495,4.28366666666667,2.12366666666667,9.09708011111111,10.0364071641498,-1.37659283585022,-12.0616212726735,"CF-PETG","Flat",110,5,"CF PETG 110%_5.txt"
10.5498,91.533,0.05343,11.442,0.049057,0.0020548,0.20548,25.052,91.533,11.442,0.20548,4.28366666666667,2.12366666666667,9.09708011111111,10.0617999272318,-1.38020007276816,-12.0625771086188,"CF-PETG","Flat",110,5,"CF PETG 110%_5.txt"
10.5743,91.764,0.053563,11.47,0.049189,0.00206,0.206,25.052,91.764,11.47,0.206,4.28366666666667,2.12366666666667,9.09708011111111,10.0871926903139,-1.3828073096861,-12.0558614619538,"CF-PETG","Flat",110,5,"CF PETG 110%_5.txt"
10.5987,91.995,0.053695,11.499,0.049321,0.0020653,0.20653,25.052,91.995,11.499,0.20653,4.28366666666667,2.12366666666667,9.09708011111111,10.112585453396,-1.38641454660403,-12.0568270858686,"CF-PETG","Flat",110,5,"CF PETG 110%_5.txt"
10.6231,92.226,0.053828,11.528,0.049454,0.0020706,0.20706,25.052,92.226,11.528,0.20706,4.28366666666667,2.12366666666667,9.09708011111111,10.137978216478,-1.39002178352197,-12.0577878515091,"CF-PETG","Flat",110,5,"CF PETG 110%_5.txt"
10.6475,92.457,0.05396,11.557,0.049586,0.0020759,0.20759,25.052,92.457,11.557,0.20759,4.28366666666667,2.12366666666667,9.09708011111111,10.1633709795601,-1.3936290204399,-12.0587437954478,"CF-PETG","Flat",110,5,"CF PETG 110%_5.txt"
10.6719,92.688,0.054092,11.586,0.049718,0.0020812,0.20812,25.052,92.688,11.586,0.20812,4.28366666666667,2.12366666666667,9.09708011111111,10.1887637426422,-1.39723625735784,-12.0596949538913,"CF-PETG","Flat",110,5,"CF PETG 110%_5.txt"
10.6964,92.919,0.054225,11.615,0.049851,0.0020865,0.20865,25.052,92.919,11.615,0.20865,4.28366666666667,2.12366666666667,9.09708011111111,10.2141565057242,-1.40084349427578,-12.0606413626843,"CF-PETG","Flat",110,5,"CF PETG 110%_5.txt"
10.7208,93.15,0.054357,11.644,0.049983,0.0020918,0.20918,25.053,93.15,11.644,0.20918,4.28366666666667,2.12366666666667,9.09708011111111,10.2395492688063,-1.40445073119371,-12.0615830573146,"CF-PETG","Flat",110,5,"CF PETG 110%_5.txt"
10.7452,93.382,0.054489,11.673,0.050116,0.0020971,0.20971,25.053,93.382,11.673,0.20971,4.28366666666667,2.12366666666667,9.09708011111111,10.2650519572697,-1.40794804273034,-12.0615783665754,"CF-PETG","Flat",110,5,"CF PETG 110%_5.txt"
10.7696,93.613,0.054622,11.702,0.050248,0.0021024,0.21024,25.053,93.613,11.702,0.21024,4.28366666666667,2.12366666666667,9.09708011111111,10.2904447203517,-1.41155527964828,-12.0625130716824,"CF-PETG","Flat",110,5,"CF PETG 110%_5.txt"
10.794,93.844,0.054754,11.73,0.05038,0.0021077,0.21077,25.053,93.844,11.73,0.21077,4.28366666666667,2.12366666666667,9.09708011111111,10.3158374834338,-1.41416251656621,-12.0559464327896,"CF-PETG","Flat",110,5,"CF PETG 110%_5.txt"
10.8185,94.075,0.054887,11.759,0.050513,0.002113,0.2113,25.053,94.075,11.759,0.2113,4.28366666666667,2.12366666666667,9.09708011111111,10.3412302465159,-1.41776975348415,-12.0568904965061,"CF-PETG","Flat",110,5,"CF PETG 110%_5.txt"
10.8429,94.306,0.055019,11.788,0.050645,0.0021183,0.21183,25.053,94.306,11.788,0.21183,4.28366666666667,2.12366666666667,9.09708011111111,10.3666230095979,-1.42137699040209,-12.0578299151857,"CF-PETG","Flat",110,5,"CF PETG 110%_5.txt"
10.8673,94.537,0.055151,11.817,0.050777,0.0021236,0.21236,25.053,94.537,11.817,0.21236,4.28366666666667,2.12366666666667,9.09708011111111,10.39201577268,-1.42498422732002,-12.0587647230263,"CF-PETG","Flat",110,5,"CF PETG 110%_5.txt"
10.8917,94.768,0.055284,11.846,0.05091,0.0021289,0.21289,25.054,94.768,11.846,0.21289,4.28366666666667,2.12366666666667,9.09708011111111,10.417408535762,-1.42859146423796,-12.0596949538912,"CF-PETG","Flat",110,5,"CF PETG 110%_5.txt"
10.9161,94.999,0.055416,11.875,0.051042,0.0021342,0.21342,25.054,94.999,11.875,0.21342,4.28366666666667,2.12366666666667,9.09708011111111,10.4428012988441,-1.43219870115589,-12.0606206413128,"CF-PETG","Flat",110,5,"CF PETG 110%_5.txt"
10.9406,95.23,0.055548,11.904,0.051175,0.0021395,0.21395,25.054,95.23,11.904,0.21395,4.28366666666667,2.12366666666667,9.09708011111111,10.4681940619262,-1.43580593807383,-12.0615418184965,"CF-PETG","Flat",110,5,"CF PETG 110%_5.txt"
10.965,95.461,0.055681,11.933,0.051307,0.0021448,0.21448,25.054,95.461,11.933,0.21448,4.28366666666667,2.12366666666667,9.09708011111111,10.4935868250082,-1.43941317499177,-12.0624585183254,"CF-PETG","Flat",110,5,"CF PETG 110%_5.txt"
10.9894,95.693,0.055813,11.962,0.051439,0.0021501,0.21501,25.054,95.693,11.962,0.21501,4.28366666666667,2.12366666666667,9.09708011111111,10.5190895134716,-1.44291048652839,-12.0624518184952,"CF-PETG","Flat",110,5,"CF PETG 110%_5.txt"
11.0138,95.924,0.055946,11.99,0.051572,0.0021554,0.21554,25.054,95.924,11.99,0.21554,4.28366666666667,2.12366666666667,9.09708011111111,10.5444822765537,-1.44551772344633,-12.0560277184848,"CF-PETG","Flat",110,5,"CF PETG 110%_5.txt"
11.0382,96.155,0.056078,12.019,0.051704,0.0021607,0.21607,25.054,96.155,12.019,0.21607,4.28366666666667,2.12366666666667,9.09708011111111,10.5698750396357,-1.44912496036427,-12.056951163693,"CF-PETG","Flat",110,5,"CF PETG 110%_5.txt"
11.0627,96.386,0.05621,12.048,0.051836,0.0021659,0.21659,25.054,96.386,12.048,0.21659,4.28366666666667,2.12366666666667,9.09708011111111,10.5952678027178,-1.4527321972822,-12.0578701633649,"CF-PETG","Flat",110,5,"CF PETG 110%_5.txt"
11.0871,96.617,0.056343,12.077,0.051969,0.0021712,0.21712,25.055,96.617,12.077,0.21712,4.28366666666667,2.12366666666667,9.09708011111111,10.6206605657999,-1.45633943420014,-12.058784749525,"CF-PETG","Flat",110,5,"CF PETG 110%_5.txt"
11.1115,96.848,0.056475,12.106,0.052101,0.0021765,0.21765,25.055,96.848,12.106,0.21765,4.28366666666667,2.12366666666667,9.09708011111111,10.6460533288819,-1.45994667111808,-12.0596949538913,"CF-PETG","Flat",110,5,"CF PETG 110%_5.txt"
11.1359,97.079,0.056607,12.135,0.052234,0.0021818,0.21818,25.055,97.079,12.135,0.21818,4.28366666666667,2.12366666666667,9.09708011111111,10.671446091964,-1.46355390803601,-12.0606008078781,"CF-PETG","Flat",110,5,"CF PETG 110%_5.txt"
11.1604,97.31,0.05674,12.164,0.052366,0.0021871,0.21871,25.055,97.31,12.164,0.21871,4.28366666666667,2.12366666666667,9.09708011111111,10.6968388550461,-1.46716114495395,-12.0615023426007,"CF-PETG","Flat",110,5,"CF PETG 110%_5.txt"
11.1848,97.541,0.056872,12.193,0.052498,0.0021924,0.21924,25.055,97.541,12.193,0.21924,4.28366666666667,2.12366666666667,9.09708011111111,10.7222316181281,-1.47076838187188,-12.0623995888779,"CF-PETG","Flat",110,5,"CF PETG 110%_5.txt"
11.2092,97.773,0.057005,12.222,0.052631,0.0021977,0.21977,25.055,97.773,12.222,0.21977,4.28366666666667,2.12366666666667,9.09708011111111,10.7477343065915,-1.47426569340851,-12.0623931714,"CF-PETG","Flat",110,5,"CF PETG 110%_5.txt"
11.2336,98.004,0.057137,12.25,0.052763,0.002203,0.2203,25.055,98.004,12.25,0.2203,4.28366666666667,2.12366666666667,9.09708011111111,10.7731270696736,-1.47687293032645,-12.0561055536853,"CF-PETG","Flat",110,5,"CF PETG 110%_5.txt"
11.258,98.235,0.057269,12.279,0.052895,0.0022083,0.22083,25.055,98.235,12.279,0.22083,4.28366666666667,2.12366666666667,9.09708011111111,10.7985198327556,-1.48048016724438,-12.057009261702,"CF-PETG","Flat",110,5,"CF PETG 110%_5.txt"
11.2825,98.466,0.057402,12.308,0.053028,0.0022136,0.22136,25.056,98.466,12.308,0.22136,4.28366666666667,2.12366666666667,9.09708011111111,10.8239125958377,-1.48408740416232,-12.0579087111011,"CF-PETG","Flat",110,5,"CF PETG 110%_5.txt"
11.3069,98.697,0.057534,12.337,0.05316,0.0022189,0.22189,25.056,98.697,12.337,0.22189,4.28366666666667,2.12366666666667,9.09708011111111,10.8493053589197,-1.48769464108025,-12.0588039319142,"CF-PETG","Flat",110,5,"CF PETG 110%_5.txt"
11.3313,98.928,0.057666,12.366,0.053293,0.0022242,0.22242,25.056,98.928,12.366,0.22242,4.28366666666667,2.12366666666667,9.09708011111111,10.8746981220018,-1.49130187799819,-12.0596949538912,"CF-PETG","Flat",110,5,"CF PETG 110%_5.txt"
11.3557,99.159,0.057799,12.395,0.053425,0.0022295,0.22295,25.056,99.159,12.395,0.22295,4.28366666666667,2.12366666666667,9.09708011111111,10.9000908850839,-1.49490911491613,-12.0605818065037,"CF-PETG","Flat",110,5,"CF PETG 110%_5.txt"
11.3801,99.39,0.057931,12.424,0.053557,0.0022348,0.22348,25.056,99.39,12.424,0.22348,4.28366666666667,2.12366666666667,9.09708011111111,10.9254836481659,-1.49851635183406,-12.0614645189477,"CF-PETG","Flat",110,5,"CF PETG 110%_5.txt"
11.4046,99.621,0.058064,12.453,0.05369,0.0022401,0.22401,25.056,99.621,12.453,0.22401,4.28366666666667,2.12366666666667,9.09708011111111,10.950876411248,-1.502123588752,-12.0623431201478,"CF-PETG","Flat",110,5,"CF PETG 110%_5.txt"
11.429,99.853,0.058196,12.482,0.053822,0.0022454,0.22454,25.056,99.853,12.482,0.22454,4.28366666666667,2.12366666666667,9.09708011111111,10.9763790997114,-1.50562090028863,-12.0623369675423,"CF-PETG","Flat",110,5,"CF PETG 110%_5.txt"
11.4534,100.08,0.058328,12.51,0.053954,0.0022507,0.22507,25.057,100.08,12.51,0.22507,4.28366666666667,2.12366666666667,9.09708011111111,11.0013321612682,-1.5086678387318,-12.0596949538913,"CF-PETG","Flat",110,5,"CF PETG 110%_5.txt"
11.4778,100.31,0.058461,12.539,0.054087,0.002256,0.2256,25.057,100.31,12.539,0.2256,4.28366666666667,2.12366666666667,9.09708011111111,11.026614998969,-1.51238500103104,-12.0614482895848,"CF-PETG","Flat",110,5,"CF PETG 110%_5.txt"
11.5022,100.24,0.058593,12.53,0.054219,0.0022613,0.22613,25.057,100.24,12.53,0.22613,4.28366666666667,2.12366666666667,9.09708011111111,11.0189202222774,-1.51107977772257,-12.0596949538912,"CF-PETG","Flat",110,5,"CF PETG 110%_5.txt"
11.5267,100.06,0.058725,12.507,0.054352,0.0022666,0.22666,25.057,100.06,12.507,0.22666,4.28366666666667,2.12366666666667,9.09708011111111,10.9991336536421,-1.50786634635795,-12.0561793104497,"CF-PETG","Flat",110,5,"CF PETG 110%_5.txt"
11.5511,100.27,0.058858,12.534,0.054484,0.0022718,0.22718,25.057,100.27,12.534,0.22718,4.28366666666667,2.12366666666667,9.09708011111111,11.0222179837167,-1.51178201628335,-12.0614489890166,"CF-PETG","Flat",110,5,"CF PETG 110%_5.txt"
11.5755,100.49,0.05899,12.561,0.054616,0.0022771,0.22771,25.057,100.49,12.561,0.22771,4.28366666666667,2.12366666666667,9.09708011111111,11.0464015676043,-1.51459843239567,-12.0579446890826,"CF-PETG","Flat",110,5,"CF PETG 110%_5.txt"
11.5999,100.7,0.059123,12.588,0.054749,0.0022824,0.22824,25.057,100.7,12.588,0.22824,4.28366666666667,2.12366666666667,9.09708011111111,11.0694858976789,-1.51851410232106,-12.0631879752229,"CF-PETG","Flat",110,5,"CF PETG 110%_5.txt"
11.6244,100.92,0.059255,12.615,0.054881,0.0022877,0.22877,25.057,100.92,12.615,0.22877,4.28366666666667,2.12366666666667,9.09708011111111,11.0936694815666,-1.52133051843338,-12.0596949538913,"CF-PETG","Flat",110,5,"CF PETG 110%_5.txt"
11.6488,101.14,0.059387,12.642,0.055013,0.002293,0.2293,25.058,101.14,12.642,0.2293,4.28366666666667,2.12366666666667,9.09708011111111,11.1178530654543,-1.5241469345457,-12.0562168529165,"CF-PETG","Flat",110,5,"CF PETG 110%_5.txt"
11.6732,101.35,0.05952,12.669,0.055146,0.0022983,0.22983,25.058,101.35,12.669,0.22983,4.28366666666667,2.12366666666667,9.09708011111111,11.1409373955289,-1.5280626044711,-12.061430298138,"CF-PETG","Flat",110,5,"CF PETG 110%_5.txt"
11.6976,101.57,0.059652,12.696,0.055278,0.0023036,0.23036,25.058,101.57,12.696,0.23036,4.28366666666667,2.12366666666667,9.09708011111111,11.1651209794166,-1.53087902058342,-12.0579633001214,"CF-PETG","Flat",110,5,"CF PETG 110%_5.txt"
11.722,101.78,0.059784,12.723,0.055411,0.0023089,0.23089,25.058,101.78,12.723,0.23089,4.28366666666667,2.12366666666667,9.09708011111111,11.1882053094912,-1.53479469050882,-12.0631509118039,"CF-PETG","Flat",110,5,"CF PETG 110%_5.txt"
11.7465,102,0.059917,12.75,0.055543,0.0023142,0.23142,25.058,102,12.75,0.23142,4.28366666666667,2.12366666666667,9.09708011111111,11.2123888933789,-1.53761110662114,-12.0596949538913,"CF-PETG","Flat",110,5,"CF PETG 110%_5.txt"
11.7709,102.21,0.060049,12.777,0.055675,0.0023195,0.23195,25.058,102.21,12.777,0.23195,4.28366666666667,2.12366666666667,9.09708011111111,11.2354732234535,-1.54152677654653,-12.0648569816587,"CF-PETG","Flat",110,5,"CF PETG 110%_5.txt"
11.7953,102.43,0.060182,12.804,0.055808,0.0023248,0.23248,25.058,102.43,12.804,0.23248,4.28366666666667,2.12366666666667,9.09708011111111,11.2596568073412,-1.54434319265885,-12.0614120013968,"CF-PETG","Flat",110,5,"CF PETG 110%_5.txt"
11.8197,102.64,0.060314,12.83,0.05594,0.0023301,0.23301,25.059,102.64,12.83,0.23301,4.28366666666667,2.12366666666667,9.09708011111111,11.2827411374158,-1.54725886258425,-12.0596949538912,"CF-PETG","Flat",110,5,"CF PETG 110%_5.txt"
11.8441,102.86,0.060446,12.857,0.056072,0.0023354,0.23354,25.059,102.86,12.857,0.23354,4.28366666666667,2.12366666666667,9.09708011111111,11.3069247213034,-1.55007527869657,-12.0562750151401,"CF-PETG","Flat",110,5,"CF PETG 110%_5.txt"
11.8686,103.07,0.060579,12.884,0.056205,0.0023407,0.23407,25.059,103.07,12.884,0.23407,4.28366666666667,2.12366666666667,9.09708011111111,11.330009051378,-1.55399094862197,-12.0614013398166,"CF-PETG","Flat",110,5,"CF PETG 110%_5.txt"
11.893,103.29,0.060711,12.911,0.056337,0.002346,0.2346,25.059,103.29,12.911,0.2346,4.28366666666667,2.12366666666667,9.09708011111111,11.3541926352657,-1.55680736473428,-12.0579921364285,"CF-PETG","Flat",110,5,"CF PETG 110%_5.txt"
11.9174,103.51,0.060843,12.938,0.05647,0.0023513,0.23513,25.059,103.51,12.938,0.23513,4.28366666666667,2.12366666666667,9.09708011111111,11.3783762191534,-1.55962378084661,-12.054597162209,"CF-PETG","Flat",110,5,"CF PETG 110%_5.txt"
11.9418,103.72,0.060976,12.965,0.056602,0.0023566,0.23566,25.059,103.72,12.965,0.23566,4.28366666666667,2.12366666666667,9.09708011111111,11.401460549228,-1.563539450772,-12.0596949538913,"CF-PETG","Flat",110,5,"CF PETG 110%_5.txt"
11.9662,103.94,0.061108,12.992,0.056734,0.0023619,0.23619,25.059,103.94,12.992,0.23619,4.28366666666667,2.12366666666667,9.09708011111111,11.4256441331157,-1.56635586688432,-12.0563105517574,"CF-PETG","Flat",110,5,"CF PETG 110%_5.txt"
11.9907,104.15,0.061241,13.019,0.056867,0.0023672,0.23672,25.059,104.15,13.019,0.23672,4.28366666666667,2.12366666666667,9.09708011111111,11.4487284631903,-1.57027153680972,-12.0613836455159,"CF-PETG","Flat",110,5,"CF PETG 110%_5.txt"
12.0151,104.37,0.061373,13.046,0.056999,0.0023725,0.23725,25.06,104.37,13.046,0.23725,4.28366666666667,2.12366666666667,9.09708011111111,11.472912047078,-1.57308795292204,-12.0580097571826,"CF-PETG","Flat",110,5,"CF PETG 110%_5.txt"
12.0395,104.58,0.061505,13.073,0.057131,0.0023777,0.23777,25.06,104.58,13.073,0.23777,4.28366666666667,2.12366666666667,9.09708011111111,11.4959963771526,-1.57700362284744,-12.0630583863492,"CF-PETG","Flat",110,5,"CF PETG 110%_5.txt"
12.0639,104.8,0.061638,13.1,0.057264,0.002383,0.2383,25.06,104.8,13.1,0.2383,4.28366666666667,2.12366666666667,9.09708011111111,11.5201799610402,-1.57982003895975,-12.0596949538913,"CF-PETG","Flat",110,5,"CF PETG 110%_5.txt"
12.0883,105.01,0.06177,13.127,0.057396,0.0023883,0.23883,25.06,105.01,13.127,0.23883,4.28366666666667,2.12366666666667,9.09708011111111,11.5432642911149,-1.58373570888515,-12.0647193485576,"CF-PETG","Flat",110,5,"CF PETG 110%_5.txt"
12.1128,105.23,0.061902,13.154,0.057529,0.0023936,0.23936,25.06,105.23,13.154,0.23936,4.28366666666667,2.12366666666667,9.09708011111111,11.5674478750025,-1.58655212499747,-12.0613663144098,"CF-PETG","Flat",110,5,"CF PETG 110%_5.txt"
12.1372,105.44,0.062035,13.181,0.057661,0.0023989,0.23989,25.06,105.44,13.181,0.23989,4.28366666666667,2.12366666666667,9.09708011111111,11.5905322050771,-1.59046779492287,-12.066366701486,"CF-PETG","Flat",110,5,"CF PETG 110%_5.txt"
12.1616,105.66,0.062167,13.207,0.057793,0.0024042,0.24042,25.06,105.66,13.207,0.24042,4.28366666666667,2.12366666666667,9.09708011111111,11.6147157889648,-1.59228421103519,-12.0563656472718,"CF-PETG","Flat",110,5,"CF PETG 110%_5.txt"
12.186,105.87,0.0623,13.234,0.057926,0.0024095,0.24095,25.061,105.87,13.234,0.24095,4.28366666666667,2.12366666666667,9.09708011111111,11.6378001190394,-1.59619988096058,-12.0613562109761,"CF-PETG","Flat",110,5,"CF PETG 110%_5.txt"
12.2105,106.09,0.062432,13.261,0.058058,0.0024148,0.24148,25.061,106.09,13.261,0.24148,4.28366666666667,2.12366666666667,9.09708011111111,11.6619837029271,-1.5990162970729,-12.0580370792014,"CF-PETG","Flat",110,5,"CF PETG 110%_5.txt"
12.2349,106.31,0.062564,13.288,0.05819,0.0024201,0.24201,25.061,106.31,13.288,0.24201,4.28366666666667,2.12366666666667,9.09708011111111,11.6861672868148,-1.60183271318522,-12.0547314357708,"CF-PETG","Flat",110,5,"CF PETG 110%_5.txt"
12.2593,106.52,0.062697,13.315,0.058323,0.0024254,0.24254,25.061,106.52,13.315,0.24254,4.28366666666667,2.12366666666667,9.09708011111111,11.7092516168894,-1.60574838311062,-12.0596949538913,"CF-PETG","Flat",110,5,"CF PETG 110%_5.txt"
12.2837,106.74,0.062829,13.342,0.058455,0.0024307,0.24307,25.061,106.74,13.342,0.24307,4.28366666666667,2.12366666666667,9.09708011111111,11.7334352007771,-1.60856479922294,-12.0563993346046,"CF-PETG","Flat",110,5,"CF PETG 110%_5.txt"
12.3081,106.95,0.062961,13.369,0.058588,0.002436,0.2436,25.061,106.95,13.369,0.2436,4.28366666666667,2.12366666666667,9.09708011111111,11.7565195308517,-1.61248046914834,-12.0613394356222,"CF-PETG","Flat",110,5,"CF PETG 110%_5.txt"
12.3326,107.17,0.063094,13.396,0.05872,0.0024413,0.24413,25.061,107.17,13.396,0.24413,4.28366666666667,2.12366666666667,9.09708011111111,11.7807031147393,-1.61529688526066,-12.0580537866576,"CF-PETG","Flat",110,5,"CF PETG 110%_5.txt"
12.357,107.38,0.063226,13.423,0.058852,0.0024466,0.24466,25.061,107.38,13.423,0.24466,4.28366666666667,2.12366666666667,9.09708011111111,11.8037874448139,-1.61921255518605,-12.0629706860318,"CF-PETG","Flat",110,5,"CF PETG 110%_5.txt"
12.3814,107.6,0.063359,13.45,0.058985,0.0024519,0.24519,25.062,107.6,13.45,0.24519,4.28366666666667,2.12366666666667,9.09708011111111,11.8279710287016,-1.62202897129837,-12.0596949538913,"CF-PETG","Flat",110,5,"CF PETG 110%_5.txt"
12.4058,107.81,0.063491,13.477,0.059117,0.0024572,0.24572,25.062,107.81,13.477,0.24572,4.28366666666667,2.12366666666667,9.09708011111111,11.8510553587762,-1.62594464122377,-12.0645888641669,"CF-PETG","Flat",110,5,"CF PETG 110%_5.txt"
12.4302,108.03,0.063623,13.504,0.059249,0.0024625,0.24625,25.062,108.03,13.504,0.24625,4.28366666666667,2.12366666666667,9.09708011111111,11.8752389426639,-1.62876105733609,-12.061322995676,"CF-PETG","Flat",110,5,"CF PETG 110%_5.txt"
12.4547,108.24,0.063756,13.531,0.059382,0.0024678,0.24678,25.062,108.24,13.531,0.24678,4.28366666666667,2.12366666666667,9.09708011111111,11.8983232727385,-1.63267672726149,-12.0661941265353,"CF-PETG","Flat",110,5,"CF PETG 110%_5.txt"
12.4791,108.46,0.063888,13.557,0.059514,0.0024731,0.24731,25.062,108.46,13.557,0.24731,4.28366666666667,2.12366666666667,9.09708011111111,11.9225068566262,-1.63449314337381,-12.0564515997183,"CF-PETG","Flat",110,5,"CF PETG 110%_5.txt"
12.5035,108.75,0.06402,13.593,0.059647,0.0024784,0.24784,25.062,108.75,13.593,0.24784,4.28366666666667,2.12366666666667,9.09708011111111,11.9543852172054,-1.63861478279459,-12.0548428072875,"CF-PETG","Flat",110,5,"CF PETG 110%_5.txt"
12.5279,109.06,0.064153,13.632,0.059779,0.0024836,0.24836,25.062,109.06,13.632,0.24836,4.28366666666667,2.12366666666667,9.09708011111111,11.9884620854108,-1.64353791458922,-12.0564694438764,"CF-PETG","Flat",110,5,"CF PETG 110%_5.txt"
12.5523,109.36,0.064285,13.671,0.059911,0.0024889,0.24889,25.063,109.36,13.671,0.24889,4.28366666666667,2.12366666666667,9.09708011111111,12.0214396998031,-1.64956030019693,-12.0661275707478,"CF-PETG","Flat",110,5,"CF PETG 110%_5.txt"
12.5768,109.67,0.064418,13.709,0.060044,0.0024942,0.24942,25.063,109.67,13.709,0.24942,4.28366666666667,2.12366666666667,9.09708011111111,12.0555165680084,-1.65348343199157,-12.06129865046,"CF-PETG","Flat",110,5,"CF PETG 110%_5.txt"
