Repository: VipulKohinkar/3D-Printing-Parameter-Optimisation

# 3D Printing Parameter Optimisation: Impact of K-Value on Carbon-Reinforced PETG

## MSc Mechanical Engineering with Management

**Author:** Vipul Kohinkar  
**Project:** MEE7012-SUM  
**Date:** 27 August 2026

---

## Project Overview

This project investigates the influence of flow-rate multiplier (K-value) and build orientation on the tensile behaviour of PETG and carbon-fibre-reinforced PETG (CF-PETG) manufactured using fused deposition modelling (FDM).

The study compares an unreinforced thermoplastic, PETG, with a carbon-fibre-reinforced PETG composite to investigate whether the two materials respond differently to changes in material flow and build orientation.

---

File: 3_Experimental_data/Modulus/Recalculated Stress Strain/Recalculated_Stress_Strain_All_Data.csv (part 50 of 212)
"Time (s)","Load (N)","Machine Extension (mm)","Stress (MPa)","Extension from Preload (mm)","Strain","Percentage Strain","Gauge Length (mm)","Load_N","NEXYGEN_Stress_MPa","Percentage_Strain","Measured_Width_mm","Measured_Thickness_mm","Measured_Area_mm2","Recalculated_Stress_MPa","Stress_Difference_MPa","Stress_Difference_Percent","Material","Orientation","K","Sample","File"
16.7772,147.73,0.087186,18.466,0.082812,0.003405,0.3405,25.085,147.73,18.466,0.3405,4.28366666666667,2.12366666666667,9.09708011111111,16.2392765805771,-2.22672341942295,-12.058504383315,"CF-PETG","Flat",110,5,"CF PETG 110%_5.txt"
16.8016,147.95,0.087318,18.494,0.082945,0.0034103,0.34103,25.086,147.95,18.494,0.34103,4.28366666666667,2.12366666666667,9.09708011111111,16.2634601644647,-2.23053983553526,-12.0608837219383,"CF-PETG","Flat",110,5,"CF PETG 110%_5.txt"
16.826,148.17,0.087451,18.521,0.083077,0.0034156,0.34156,25.086,148.17,18.521,0.34156,4.28366666666667,2.12366666666667,9.09708011111111,16.2876437483524,-2.23335625164759,-12.0585079188358,"CF-PETG","Flat",110,5,"CF PETG 110%_5.txt"
16.8504,148.39,0.087583,18.549,0.083209,0.0034209,0.34209,25.086,148.39,18.549,0.34209,4.28366666666667,2.12366666666667,9.09708011111111,16.3118273322401,-2.2371726677599,-12.0608801970991,"CF-PETG","Flat",110,5,"CF PETG 110%_5.txt"
16.8748,148.61,0.087716,18.577,0.083342,0.0034262,0.34262,25.086,148.61,18.577,0.34262,4.28366666666667,2.12366666666667,9.09708011111111,16.3360109161278,-2.24098908387223,-12.0632453241763,"CF-PETG","Flat",110,5,"CF PETG 110%_5.txt"
16.8993,148.83,0.087848,18.604,0.083474,0.0034315,0.34315,25.086,148.83,18.604,0.34315,4.28366666666667,2.12366666666667,9.09708011111111,16.3601945000155,-2.24380549998454,-12.0608766931012,"CF-PETG","Flat",110,5,"CF PETG 110%_5.txt"
16.9237,149.05,0.08798,18.632,0.083606,0.0034367,0.34367,25.086,149.05,18.632,0.34367,4.28366666666667,2.12366666666667,9.09708011111111,16.3843780839031,-2.24762191609686,-12.0632348438003,"CF-PETG","Flat",110,5,"CF PETG 110%_5.txt"
16.9481,149.27,0.088113,18.659,0.083739,0.003442,0.3442,25.086,149.27,18.659,0.3442,4.28366666666667,2.12366666666667,9.09708011111111,16.4085616677908,-2.25043833220918,-12.0608732097603,"CF-PETG","Flat",110,5,"CF PETG 110%_5.txt"
16.9725,149.49,0.088245,18.687,0.083871,0.0034473,0.34473,25.086,149.49,18.687,0.34473,4.28366666666667,2.12366666666667,9.09708011111111,16.4327452516785,-2.2542547483215,-12.0632244251164,"CF-PETG","Flat",110,5,"CF PETG 110%_5.txt"
16.997,149.72,0.088377,18.714,0.084004,0.0034526,0.34526,25.087,149.72,18.714,0.34526,4.28366666666667,2.12366666666667,9.09708011111111,16.4580280893793,-2.25597191062075,-12.0549957818785,"CF-PETG","Flat",110,5,"CF PETG 110%_5.txt"
17.0214,149.94,0.08851,18.742,0.084136,0.0034579,0.34579,25.087,149.94,18.742,0.34579,4.28366666666667,2.12366666666667,9.09708011111111,16.4822116732669,-2.25978832673307,-12.0573488780977,"CF-PETG","Flat",110,5,"CF PETG 110%_5.txt"
17.0458,150.16,0.088642,18.77,0.084268,0.0034632,0.34632,25.087,150.16,18.77,0.34632,4.28366666666667,2.12366666666667,9.09708011111111,16.5063952571546,-2.26360474284539,-12.0596949538913,"CF-PETG","Flat",110,5,"CF PETG 110%_5.txt"
17.0702,150.38,0.088775,18.797,0.084401,0.0034685,0.34685,25.087,150.38,18.797,0.34685,4.28366666666667,2.12366666666667,9.09708011111111,16.5305788410423,-2.26642115895771,-12.0573557427127,"CF-PETG","Flat",110,5,"CF PETG 110%_5.txt"
17.0946,150.6,0.088907,18.825,0.084533,0.0034738,0.34738,25.087,150.6,18.825,0.34738,4.28366666666667,2.12366666666667,9.09708011111111,16.55476242493,-2.27023757507003,-12.0596949538912,"CF-PETG","Flat",110,5,"CF PETG 110%_5.txt"
17.1191,150.82,0.089039,18.852,0.084665,0.0034791,0.34791,25.087,150.82,18.852,0.34791,4.28366666666667,2.12366666666667,9.09708011111111,16.5789460088177,-2.27305399118235,-12.0573625672732,"CF-PETG","Flat",110,5,"CF PETG 110%_5.txt"
17.1435,151.04,0.089172,18.88,0.084798,0.0034844,0.34844,25.087,151.04,18.88,0.34844,4.28366666666667,2.12366666666667,9.09708011111111,16.6031295927053,-2.27687040729467,-12.0596949538913,"CF-PETG","Flat",110,5,"CF PETG 110%_5.txt"
17.1679,151.26,0.089304,18.908,0.08493,0.0034897,0.34897,25.088,151.26,18.908,0.34897,4.28366666666667,2.12366666666667,9.09708011111111,16.627313176593,-2.28068682340699,-12.0620204326581,"CF-PETG","Flat",110,5,"CF PETG 110%_5.txt"
17.1923,151.48,0.089436,18.935,0.085063,0.003495,0.3495,25.088,151.48,18.935,0.3495,4.28366666666667,2.12366666666667,9.09708011111111,16.6514967604807,-2.28350323951931,-12.0596949538913,"CF-PETG","Flat",110,5,"CF PETG 110%_5.txt"
17.2167,151.7,0.089569,18.963,0.085195,0.0035003,0.35003,25.088,151.7,18.963,0.35003,4.28366666666667,2.12366666666667,9.09708011111111,16.6756803443684,-2.28731965563163,-12.0620136878744,"CF-PETG","Flat",110,5,"CF PETG 110%_5.txt"
17.2412,151.92,0.089701,18.99,0.085327,0.0035056,0.35056,25.088,151.92,18.99,0.35056,4.28366666666667,2.12366666666667,9.09708011111111,16.6998639282561,-2.29013607174395,-12.0596949538912,"CF-PETG","Flat",110,5,"CF PETG 110%_5.txt"
17.2656,152.14,0.089834,19.018,0.08546,0.0035109,0.35109,25.088,152.14,19.018,0.35109,4.28366666666667,2.12366666666667,9.09708011111111,16.7240475121437,-2.29395248785627,-12.0620069821026,"CF-PETG","Flat",110,5,"CF PETG 110%_5.txt"
17.29,152.36,0.089966,19.045,0.085592,0.0035162,0.35162,25.088,152.36,19.045,0.35162,4.28366666666667,2.12366666666667,9.09708011111111,16.7482310960314,-2.29676890396859,-12.0596949538913,"CF-PETG","Flat",110,5,"CF PETG 110%_5.txt"
17.3144,152.58,0.090098,19.073,0.085724,0.0035215,0.35215,25.088,152.58,19.073,0.35215,4.28366666666667,2.12366666666667,9.09708011111111,16.7724146799191,-2.30058532008091,-12.062000315005,"CF-PETG","Flat",110,5,"CF PETG 110%_5.txt"
17.3388,152.81,0.090231,19.101,0.085857,0.0035268,0.35268,25.088,152.81,19.101,0.35268,4.28366666666667,2.12366666666667,9.09708011111111,16.7976975176198,-2.30330248238015,-12.0585439630394,"CF-PETG","Flat",110,5,"CF PETG 110%_5.txt"
17.3633,153.03,0.090363,19.128,0.085989,0.0035321,0.35321,25.089,153.03,19.128,0.35321,4.28366666666667,2.12366666666667,9.09708011111111,16.8218811015075,-2.30611889849247,-12.0562468553559,"CF-PETG","Flat",110,5,"CF PETG 110%_5.txt"
17.3877,153.25,0.090495,19.156,0.086122,0.0035374,0.35374,25.089,153.25,19.156,0.35374,4.28366666666667,2.12366666666667,9.09708011111111,16.8460646853952,-2.30993531460479,-12.0585472677218,"CF-PETG","Flat",110,5,"CF PETG 110%_5.txt"
17.4121,153.47,0.090628,19.183,0.086254,0.0035426,0.35426,25.089,153.47,19.183,0.35426,4.28366666666667,2.12366666666667,9.09708011111111,16.8702482692829,-2.31275173071711,-12.0562567414748,"CF-PETG","Flat",110,5,"CF PETG 110%_5.txt"
17.4365,153.69,0.09076,19.211,0.086386,0.0035479,0.35479,25.089,153.69,19.211,0.35479,4.28366666666667,2.12366666666667,9.09708011111111,16.8944318531706,-2.31656814682943,-12.058550553482,"CF-PETG","Flat",110,5,"CF PETG 110%_5.txt"
17.4609,153.91,0.090893,19.239,0.086519,0.0035532,0.35532,25.089,153.91,19.239,0.35532,4.28366666666667,2.12366666666667,9.09708011111111,16.9186154370582,-2.32038456294175,-12.0608376887663,"CF-PETG","Flat",110,5,"CF PETG 110%_5.txt"
17.4854,154.13,0.091025,19.266,0.086651,0.0035585,0.35585,25.089,154.13,19.266,0.35585,4.28366666666667,2.12366666666667,9.09708011111111,16.9427990209459,-2.32320097905407,-12.0585538204821,"CF-PETG","Flat",110,5,"CF PETG 110%_5.txt"
17.5098,154.35,0.091157,19.294,0.086783,0.0035638,0.35638,25.089,154.35,19.294,0.35638,4.28366666666667,2.12366666666667,9.09708011111111,16.9669826048336,-2.32701739516639,-12.0608344312553,"CF-PETG","Flat",110,5,"CF PETG 110%_5.txt"
17.5342,154.57,0.09129,19.321,0.086916,0.0035691,0.35691,25.09,154.57,19.321,0.35691,4.28366666666667,2.12366666666667,9.09708011111111,16.9911661887213,-2.32983381127871,-12.0585570688821,"CF-PETG","Flat",110,5,"CF PETG 110%_5.txt"
17.5586,154.79,0.091422,19.348,0.087048,0.0035744,0.35744,25.09,154.79,19.348,0.35744,4.28366666666667,2.12366666666667,9.09708011111111,17.015349772609,-2.33265022739104,-12.0562860625958,"CF-PETG","Flat",110,5,"CF PETG 110%_5.txt"
17.5831,155,0.091554,19.375,0.087181,0.0035797,0.35797,25.09,155,19.375,0.35797,4.28366666666667,2.12366666666667,9.09708011111111,17.0384341026836,-2.33656589731643,-12.0596949538912,"CF-PETG","Flat",110,5,"CF PETG 110%_5.txt"
17.6075,155.22,0.091687,19.402,0.087313,0.003585,0.3585,25.09,155.22,19.402,0.3585,4.28366666666667,2.12366666666667,9.09708011111111,17.0626176865713,-2.33938231342875,-12.0574286848199,"CF-PETG","Flat",110,5,"CF PETG 110%_5.txt"
17.6319,155.43,0.091819,19.429,0.087445,0.0035903,0.35903,25.09,155.43,19.429,0.35903,4.28366666666667,2.12366666666667,9.09708011111111,17.0857020166459,-2.34329798335414,-12.0608265137379,"CF-PETG","Flat",110,5,"CF PETG 110%_5.txt"
17.6563,155.65,0.091952,19.456,0.087578,0.0035956,0.35956,25.09,155.65,19.456,0.35956,4.28366666666667,2.12366666666667,9.09708011111111,17.1098856005335,-2.34611439946647,-12.058564964363,"CF-PETG","Flat",110,5,"CF PETG 110%_5.txt"
17.6807,155.86,0.092084,19.483,0.08771,0.0036009,0.36009,25.09,155.86,19.483,0.36009,4.28366666666667,2.12366666666667,9.09708011111111,17.1329699306081,-2.35003006939186,-12.0619518010156,"CF-PETG","Flat",110,5,"CF PETG 110%_5.txt"
17.7052,156.07,0.092216,19.509,0.087842,0.0036062,0.36062,25.09,156.07,19.509,0.36062,4.28366666666667,2.12366666666667,9.09708011111111,17.1560542606827,-2.35294573931726,-12.0608218735828,"CF-PETG","Flat",110,5,"CF PETG 110%_5.txt"
17.7296,156.29,0.092349,19.536,0.087975,0.0036115,0.36115,25.091,156.29,19.536,0.36115,4.28366666666667,2.12366666666667,9.09708011111111,17.1802378445704,-2.35576215542958,-12.0585695916748,"CF-PETG","Flat",110,5,"CF PETG 110%_5.txt"
17.754,156.5,0.092481,19.563,0.088107,0.0036168,0.36168,25.091,156.5,19.563,0.36168,4.28366666666667,2.12366666666667,9.09708011111111,17.203322174645,-2.35967782535498,-12.0619425719725,"CF-PETG","Flat",110,5,"CF PETG 110%_5.txt"
17.7784,156.72,0.092613,19.59,0.08824,0.0036221,0.36221,25.091,156.72,19.59,0.36221,4.28366666666667,2.12366666666667,9.09708011111111,17.2275057585327,-2.3624942414673,-12.0596949538912,"CF-PETG","Flat",110,5,"CF PETG 110%_5.txt"
17.8028,156.93,0.092746,19.617,0.088372,0.0036274,0.36274,25.091,156.93,19.617,0.36274,4.28366666666667,2.12366666666667,9.09708011111111,17.2505900886073,-2.36640991139269,-12.0630571004368,"CF-PETG","Flat",110,5,"CF PETG 110%_5.txt"
17.8273,157.15,0.092878,19.643,0.088504,0.0036327,0.36327,25.091,157.15,19.643,0.36327,4.28366666666667,2.12366666666667,9.09708011111111,17.274773672495,-2.36822632750501,-12.0563372575727,"CF-PETG","Flat",110,5,"CF PETG 110%_5.txt"
17.8517,157.36,0.093011,19.67,0.088637,0.003638,0.3638,25.091,157.36,19.67,0.3638,4.28366666666667,2.12366666666667,9.09708011111111,17.2978580025696,-2.37214199743041,-12.0596949538913,"CF-PETG","Flat",110,5,"CF PETG 110%_5.txt"
17.8761,157.58,0.093143,19.697,0.088769,0.0036433,0.36433,25.091,157.58,19.697,0.36433,4.28366666666667,2.12366666666667,9.09708011111111,17.3220415864573,-2.37495841354273,-12.0574626265052,"CF-PETG","Flat",110,5,"CF PETG 110%_5.txt"
17.9005,157.79,0.093275,19.724,0.088901,0.0036485,0.36485,25.091,157.79,19.724,0.36485,4.28366666666667,2.12366666666667,9.09708011111111,17.3451259165319,-2.37887408346813,-12.0608095896782,"CF-PETG","Flat",110,5,"CF PETG 110%_5.txt"
17.9249,158.01,0.093408,19.751,0.089034,0.0036538,0.36538,25.092,158.01,19.751,0.36538,4.28366666666667,2.12366666666667,9.09708011111111,17.3693095004196,-2.38169049958045,-12.0585818418331,"CF-PETG","Flat",110,5,"CF PETG 110%_5.txt"
17.9494,158.22,0.09354,19.778,0.089166,0.0036591,0.36591,25.092,158.22,19.778,0.36591,4.28366666666667,2.12366666666667,9.09708011111111,17.3923938304942,-2.38560616950584,-12.0619181388707,"CF-PETG","Flat",110,5,"CF PETG 110%_5.txt"
17.9738,158.44,0.093672,19.804,0.089299,0.0036644,0.36644,25.092,158.44,19.804,0.36644,4.28366666666667,2.12366666666667,9.09708011111111,17.4165774143818,-2.38742258561816,-12.0552544214207,"CF-PETG","Flat",110,5,"CF PETG 110%_5.txt"
17.9982,158.65,0.093805,19.831,0.089431,0.0036697,0.36697,25.092,158.65,19.831,0.36697,4.28366666666667,2.12366666666667,9.09708011111111,17.4396617444564,-2.39133825554356,-12.0585863322251,"CF-PETG","Flat",110,5,"CF PETG 110%_5.txt"
18.0226,158.86,0.093937,19.858,0.089563,0.003675,0.3675,25.092,158.86,19.858,0.3675,4.28366666666667,2.12366666666667,9.09708011111111,17.462746074531,-2.39525392546895,-12.0619091825408,"CF-PETG","Flat",110,5,"CF PETG 110%_5.txt"
18.047,159.08,0.09407,19.885,0.089696,0.0036803,0.36803,25.092,159.08,19.885,0.36803,4.28366666666667,2.12366666666667,9.09708011111111,17.4869296584187,-2.39807034158127,-12.0596949538912,"CF-PETG","Flat",110,5,"CF PETG 110%_5.txt"
18.0715,159.29,0.094202,19.912,0.089828,0.0036856,0.36856,25.092,159.29,19.912,0.36856,4.28366666666667,2.12366666666667,9.09708011111111,17.5100139884933,-2.40198601150667,-12.0630072896076,"CF-PETG","Flat",110,5,"CF PETG 110%_5.txt"
18.0959,159.51,0.094334,19.939,0.08996,0.0036909,0.36909,25.093,159.51,19.939,0.36909,4.28366666666667,2.12366666666667,9.09708011111111,17.534197572381,-2.40480242761899,-12.0607975706856,"CF-PETG","Flat",110,5,"CF PETG 110%_5.txt"
18.1203,159.72,0.094464,19.965,0.090091,0.0036961,0.36961,25.093,159.72,19.965,0.36961,4.28366666666667,2.12366666666667,9.09708011111111,17.5572819024556,-2.40771809754439,-12.0596949538913,"CF-PETG","Flat",110,5,"CF PETG 110%_5.txt"
18.1447,159.94,0.094592,19.992,0.090219,0.0037012,0.37012,25.093,159.94,19.992,0.37012,4.28366666666667,2.12366666666667,9.09708011111111,17.5814654863433,-2.41053451365671,-12.0574955665102,"CF-PETG","Flat",110,5,"CF PETG 110%_5.txt"
18.1692,160.15,0.094721,20.019,0.090347,0.0037064,0.37064,25.093,160.15,20.019,0.37064,4.28366666666667,2.12366666666667,9.09708011111111,17.6045498164179,-2.4144501835821,-12.0607931644043,"CF-PETG","Flat",110,5,"CF PETG 110%_5.txt"
18.1936,160.37,0.094849,20.046,0.090475,0.0037115,0.37115,25.093,160.37,20.046,0.37115,4.28366666666667,2.12366666666667,9.09708011111111,17.6287334003056,-2.41726659969443,-12.0585982225602,"CF-PETG","Flat",110,5,"CF PETG 110%_5.txt"
18.218,160.57,0.094977,20.071,0.090603,0.0037166,0.37166,25.093,160.57,20.071,0.37166,4.28366666666667,2.12366666666667,9.09708011111111,17.6507184765671,-2.4202815234329,-12.0585995886249,"CF-PETG","Flat",110,5,"CF PETG 110%_5.txt"
18.2424,160.76,0.095105,20.095,0.090731,0.0037217,0.37217,25.093,160.76,20.095,0.37217,4.28366666666667,2.12366666666667,9.09708011111111,17.6716042990156,-2.42339570098445,-12.0596949538913,"CF-PETG","Flat",110,5,"CF PETG 110%_5.txt"
18.2668,160.95,0.095233,20.119,0.090859,0.0037268,0.37268,25.093,160.95,20.119,0.37268,4.28366666666667,2.12366666666667,9.09708011111111,17.692490121464,-2.426509878536,-12.0607877058303,"CF-PETG","Flat",110,5,"CF PETG 110%_5.txt"
18.2913,161.14,0.095361,20.142,0.090987,0.003732,0.3732,25.094,161.14,20.142,0.3732,4.28366666666667,2.12366666666667,9.09708011111111,17.7133759439125,-2.42862405608755,-12.0575119456238,"CF-PETG","Flat",110,5,"CF PETG 110%_5.txt"
18.3157,161.33,0.095489,20.166,0.091115,0.0037371,0.37371,25.094,161.33,20.166,0.37371,4.28366666666667,2.12366666666667,9.09708011111111,17.7342617663609,-2.43173823363909,-12.0586047487806,"CF-PETG","Flat",110,5,"CF PETG 110%_5.txt"
18.3401,161.52,0.095617,20.19,0.091243,0.0037422,0.37422,25.094,161.52,20.19,0.37422,4.28366666666667,2.12366666666667,9.09708011111111,17.7551475888094,-2.43485241119064,-12.0596949538913,"CF-PETG","Flat",110,5,"CF PETG 110%_5.txt"
18.3645,161.71,0.095745,20.214,0.091371,0.0037473,0.37473,25.094,161.71,20.214,0.37473,4.28366666666667,2.12366666666667,9.09708011111111,17.7760334112578,-2.43796658874219,-12.0607825702097,"CF-PETG","Flat",110,5,"CF PETG 110%_5.txt"
18.3889,161.9,0.095873,20.237,0.091499,0.0037525,0.37525,25.094,161.9,20.237,0.37525,4.28366666666667,2.12366666666667,9.09708011111111,17.7969192337063,-2.44008076629374,-12.057522193476,"CF-PETG","Flat",110,5,"CF PETG 110%_5.txt"
18.4134,162.09,0.096001,20.261,0.091627,0.0037576,0.37576,25.094,162.09,20.261,0.37576,4.28366666666667,2.12366666666667,9.09708011111111,17.8178050561547,-2.44319494384529,-12.0586098605463,"CF-PETG","Flat",110,5,"CF PETG 110%_5.txt"
18.4378,162.28,0.096129,20.285,0.091755,0.0037627,0.37627,25.094,162.28,20.285,0.37627,4.28366666666667,2.12366666666667,9.09708011111111,17.8386908786032,-2.44630912139684,-12.0596949538913,"CF-PETG","Flat",110,5,"CF PETG 110%_5.txt"
18.4622,162.47,0.096257,20.309,0.091883,0.0037678,0.37678,25.094,162.47,20.309,0.37678,4.28366666666667,2.12366666666667,9.09708011111111,17.8595767010516,-2.44942329894839,-12.0607774826352,"CF-PETG","Flat",110,5,"CF PETG 110%_5.txt"
18.4866,162.66,0.096385,20.332,0.092011,0.0037729,0.37729,25.095,162.66,20.332,0.37729,4.28366666666667,2.12366666666667,9.09708011111111,17.8804625235001,-2.45153747649994,-12.0575323455633,"CF-PETG","Flat",110,5,"CF PETG 110%_5.txt"
18.511,162.85,0.096513,20.356,0.092139,0.0037781,0.37781,25.095,162.85,20.356,0.37781,4.28366666666667,2.12366666666667,9.09708011111111,17.9013483459485,-2.45465165405149,-12.0586149245996,"CF-PETG","Flat",110,5,"CF PETG 110%_5.txt"
18.5355,163.04,0.096641,20.38,0.092267,0.0037832,0.37832,25.095,163.04,20.38,0.37832,4.28366666666667,2.12366666666667,9.09708011111111,17.922234168397,-2.45776583160304,-12.0596949538913,"CF-PETG","Flat",110,5,"CF PETG 110%_5.txt"
18.5599,163.23,0.096769,20.403,0.092395,0.0037883,0.37883,25.095,163.23,20.403,0.37883,4.28366666666667,2.12366666666667,9.09708011111111,17.9431199908454,-2.45988000915458,-12.0564623298269,"CF-PETG","Flat",110,5,"CF PETG 110%_5.txt"
18.5843,163.42,0.096897,20.427,0.092523,0.0037934,0.37934,25.095,163.42,20.427,0.37934,4.28366666666667,2.12366666666667,9.09708011111111,17.9640058132939,-2.46299418670614,-12.0575424032219,"CF-PETG","Flat",110,5,"CF PETG 110%_5.txt"
18.6087,163.61,0.097025,20.451,0.092652,0.0037986,0.37986,25.095,163.61,20.451,0.37986,4.28366666666667,2.12366666666667,9.09708011111111,17.9848916357423,-2.46610836425769,-12.0586199416052,"CF-PETG","Flat",110,5,"CF PETG 110%_5.txt"
18.6332,163.8,0.097153,20.475,0.09278,0.0038037,0.38037,25.095,163.8,20.475,0.38037,4.28366666666667,2.12366666666667,9.09708011111111,18.0057774581908,-2.46922254180923,-12.0596949538913,"CF-PETG","Flat",110,5,"CF PETG 110%_5.txt"
18.6576,163.99,0.097282,20.498,0.092908,0.0038088,0.38088,25.096,163.99,20.498,0.38088,4.28366666666667,2.12366666666667,9.09708011111111,18.0266632806392,-2.47133671936078,-12.0564773117415,"CF-PETG","Flat",110,5,"CF PETG 110%_5.txt"
18.682,164.18,0.09741,20.522,0.093036,0.0038139,0.38139,25.096,164.18,20.522,0.38139,4.28366666666667,2.12366666666667,9.09708011111111,18.0475491030877,-2.47445089691233,-12.057552367763,"CF-PETG","Flat",110,5,"CF PETG 110%_5.txt"
18.7064,164.37,0.097538,20.546,0.093164,0.003819,0.3819,25.096,164.37,20.546,0.3819,4.28366666666667,2.12366666666667,9.09708011111111,18.0684349255361,-2.47756507446388,-12.0586249122159,"CF-PETG","Flat",110,5,"CF PETG 110%_5.txt"
18.7308,164.56,0.097666,20.57,0.093292,0.0038242,0.38242,25.096,164.56,20.57,0.38242,4.28366666666667,2.12366666666667,9.09708011111111,18.0893207479846,-2.48067925201543,-12.0596949538913,"CF-PETG","Flat",110,5,"CF PETG 110%_5.txt"
18.7553,164.75,0.097794,20.593,0.09342,0.0038293,0.38293,25.096,164.75,20.593,0.38293,4.28366666666667,2.12366666666667,9.09708011111111,18.110206570433,-2.48279342956698,-12.0564921554265,"CF-PETG","Flat",110,5,"CF PETG 110%_5.txt"
18.7797,164.94,0.097922,20.617,0.093548,0.0038344,0.38344,25.096,164.94,20.617,0.38344,4.28366666666667,2.12366666666667,9.09708011111111,18.1310923928815,-2.48590760711853,-12.057562240474,"CF-PETG","Flat",110,5,"CF PETG 110%_5.txt"
18.8041,165.13,0.09805,20.641,0.093676,0.0038395,0.38395,25.096,165.13,20.641,0.38395,4.28366666666667,2.12366666666667,9.09708011111111,18.1519782153299,-2.48902178467008,-12.0586298370722,"CF-PETG","Flat",110,5,"CF PETG 110%_5.txt"
18.8285,165.32,0.098178,20.665,0.093804,0.0038446,0.38446,25.096,165.32,20.665,0.38446,4.28366666666667,2.12366666666667,9.09708011111111,18.1728640377784,-2.49213596222163,-12.0596949538913,"CF-PETG","Flat",110,5,"CF PETG 110%_5.txt"
18.8529,165.51,0.098306,20.688,0.093932,0.0038498,0.38498,25.097,165.51,20.688,0.38498,4.28366666666667,2.12366666666667,9.09708011111111,18.1937498602268,-2.49425013977318,-12.056506862786,"CF-PETG","Flat",110,5,"CF PETG 110%_5.txt"
18.8774,165.7,0.098434,20.712,0.09406,0.0038549,0.38549,25.097,165.7,20.712,0.38549,4.28366666666667,2.12366666666667,9.09708011111111,18.2146356826753,-2.49736431732473,-12.0575720226184,"CF-PETG","Flat",110,5,"CF PETG 110%_5.txt"
18.9018,165.89,0.098562,20.736,0.094188,0.00386,0.386,25.097,165.89,20.736,0.386,4.28366666666667,2.12366666666667,9.09708011111111,18.2355215051237,-2.50047849487628,-12.058634716803,"CF-PETG","Flat",110,5,"CF PETG 110%_5.txt"
18.9262,166.08,0.09869,20.76,0.094316,0.0038651,0.38651,25.097,166.08,20.76,0.38651,4.28366666666667,2.12366666666667,9.09708011111111,18.2564073275722,-2.50359267242782,-12.0596949538913,"CF-PETG","Flat",110,5,"CF PETG 110%_5.txt"
18.9506,166.27,0.098818,20.783,0.094444,0.0038703,0.38703,25.097,166.27,20.783,0.38703,4.28366666666667,2.12366666666667,9.09708011111111,18.2772931500206,-2.50570684997937,-12.0565214356896,"CF-PETG","Flat",110,5,"CF PETG 110%_5.txt"
18.975,166.46,0.098946,20.807,0.094572,0.0038754,0.38754,25.097,166.46,20.807,0.38754,4.28366666666667,2.12366666666667,9.09708011111111,18.2981789724691,-2.50882102753092,-12.0575817154367,"CF-PETG","Flat",110,5,"CF PETG 110%_5.txt"
18.9995,166.65,0.099074,20.831,0.0947,0.0038805,0.38805,25.097,166.65,20.831,0.38805,4.28366666666667,2.12366666666667,9.09708011111111,18.3190647949175,-2.51193520508247,-12.0586395520257,"CF-PETG","Flat",110,5,"CF PETG 110%_5.txt"
19.0239,167.63,0.099202,20.954,0.094828,0.0038856,0.38856,25.097,167.63,20.954,0.38856,4.28366666666667,2.12366666666667,9.09708011111111,18.426791668599,-2.52720833140099,-12.0607441605469,"CF-PETG","Flat",110,5,"CF PETG 110%_5.txt"
19.0483,167.83,0.09933,20.979,0.094956,0.0038907,0.38907,25.098,167.83,20.979,0.38907,4.28366666666667,2.12366666666667,9.09708011111111,18.4487767448605,-2.53022325513946,-12.060742910241,"CF-PETG","Flat",110,5,"CF PETG 110%_5.txt"
19.0727,168.03,0.099458,21.004,0.095084,0.0038959,0.38959,25.098,168.03,21.004,0.38959,4.28366666666667,2.12366666666667,9.09708011111111,18.4707618211221,-2.53323817887793,-12.0607416629115,"CF-PETG","Flat",110,5,"CF PETG 110%_5.txt"
19.0971,168.23,0.099586,21.029,0.095212,0.003901,0.3901,25.098,168.23,21.029,0.3901,4.28366666666667,2.12366666666667,9.09708011111111,18.4927468973836,-2.53625310261641,-12.0607404185478,"CF-PETG","Flat",110,5,"CF PETG 110%_5.txt"
19.1216,168.43,0.099714,21.054,0.095341,0.0039061,0.39061,25.098,168.43,21.054,0.39061,4.28366666666667,2.12366666666667,9.09708011111111,18.5147319736451,-2.53926802635488,-12.0607391771392,"CF-PETG","Flat",110,5,"CF PETG 110%_5.txt"
19.146,168.63,0.099843,21.079,0.095469,0.0039112,0.39112,25.098,168.63,21.079,0.39112,4.28366666666667,2.12366666666667,9.09708011111111,18.5367170499066,-2.54228295009336,-12.0607379386752,"CF-PETG","Flat",110,5,"CF PETG 110%_5.txt"
19.1704,168.84,0.099971,21.104,0.095597,0.0039164,0.39164,25.098,168.84,21.104,0.39164,4.28366666666667,2.12366666666667,9.09708011111111,18.5598013799813,-2.54419862001875,-12.0555279568743,"CF-PETG","Flat",110,5,"CF PETG 110%_5.txt"
19.1948,169.04,0.1001,21.13,0.095725,0.0039215,0.39215,25.098,169.04,21.13,0.39215,4.28366666666667,2.12366666666667,9.09708011111111,18.5817864562428,-2.54821354375722,-12.0596949538913,"CF-PETG","Flat",110,5,"CF PETG 110%_5.txt"
19.2193,169.24,0.10023,21.155,0.095853,0.0039266,0.39266,25.098,169.24,21.155,0.39266,4.28366666666667,2.12366666666667,9.09708011111111,18.6037715325043,-2.55122846749569,-12.0596949538912,"CF-PETG","Flat",110,5,"CF PETG 110%_5.txt"
19.2437,169.44,0.10035,21.18,0.095981,0.0039317,0.39317,25.099,169.44,21.18,0.39317,4.28366666666667,2.12366666666667,9.09708011111111,18.6257566087658,-2.55424339123417,-12.0596949538912,"CF-PETG","Flat",110,5,"CF PETG 110%_5.txt"
19.2681,169.64,0.10048,21.205,0.096109,0.0039368,0.39368,25.099,169.64,21.205,0.39368,4.28366666666667,2.12366666666667,9.09708011111111,18.6477416850274,-2.55725831497264,-12.0596949538912,"CF-PETG","Flat",110,5,"CF PETG 110%_5.txt"
19.2925,169.84,0.10061,21.23,0.096237,0.003942,0.3942,25.099,169.84,21.23,0.3942,4.28366666666667,2.12366666666667,9.09708011111111,18.6697267612889,-2.56027323871111,-12.0596949538912,"CF-PETG","Flat",110,5,"CF PETG 110%_5.txt"
19.3169,170.04,0.10074,21.255,0.096365,0.0039471,0.39471,25.099,170.04,21.255,0.39471,4.28366666666667,2.12366666666667,9.09708011111111,18.6917118375504,-2.56328816244958,-12.0596949538912,"CF-PETG","Flat",110,5,"CF PETG 110%_5.txt"
19.3414,170.24,0.10087,21.28,0.096493,0.0039522,0.39522,25.099,170.24,21.28,0.39522,4.28366666666667,2.12366666666667,9.09708011111111,18.7136969138119,-2.56630308618806,-12.0596949538912,"CF-PETG","Flat",110,5,"CF PETG 110%_5.txt"
19.3658,170.44,0.10099,21.305,0.096621,0.0039573,0.39573,25.099,170.44,21.305,0.39573,4.28366666666667,2.12366666666667,9.09708011111111,18.7356819900735,-2.56931800992653,-12.0596949538912,"CF-PETG","Flat",110,5,"CF PETG 110%_5.txt"
19.3902,170.64,0.10112,21.331,0.096749,0.0039625,0.39625,25.099,170.64,21.331,0.39625,4.28366666666667,2.12366666666667,9.09708011111111,18.757667066335,-2.573332933665,-12.0638176066054,"CF-PETG","Flat",110,5,"CF PETG 110%_5.txt"
19.4146,170.85,0.10125,21.356,0.096877,0.0039676,0.39676,25.099,170.85,21.356,0.39676,4.28366666666667,2.12366666666667,9.09708011111111,18.7807513964096,-2.5752486035904,-12.0586654972392,"CF-PETG","Flat",110,5,"CF PETG 110%_5.txt"
19.439,171.05,0.10138,21.381,0.097005,0.0039727,0.39727,25.1,171.05,21.381,0.39727,4.28366666666667,2.12366666666667,9.09708011111111,18.8027364726711,-2.57826352732887,-12.0586667009442,"CF-PETG","Flat",110,5,"CF PETG 110%_5.txt"
19.4635,171.25,0.10151,21.406,0.097133,0.0039778,0.39778,25.1,171.25,21.406,0.39778,4.28366666666667,2.12366666666667,9.09708011111111,18.8247215489327,-2.58127845106734,-12.0586679018375,"CF-PETG","Flat",110,5,"CF PETG 110%_5.txt"
19.4879,171.45,0.10164,21.431,0.097261,0.0039829,0.39829,25.1,171.45,21.431,0.39829,4.28366666666667,2.12366666666667,9.09708011111111,18.8467066251942,-2.58429337480582,-12.0586690999292,"CF-PETG","Flat",110,5,"CF PETG 110%_5.txt"
19.5123,171.65,0.10176,21.456,0.097389,0.0039881,0.39881,25.1,171.65,21.456,0.39881,4.28366666666667,2.12366666666667,9.09708011111111,18.8686917014557,-2.58730829854429,-12.0586702952288,"CF-PETG","Flat",110,5,"CF PETG 110%_5.txt"
19.5367,171.85,0.10189,21.481,0.097517,0.0039932,0.39932,25.1,171.85,21.481,0.39932,4.28366666666667,2.12366666666667,9.09708011111111,18.8906767777172,-2.59032322228277,-12.0586714877462,"CF-PETG","Flat",110,5,"CF PETG 110%_5.txt"
19.5611,172.05,0.10202,21.506,0.097645,0.0039983,0.39983,25.1,172.05,21.506,0.39983,4.28366666666667,2.12366666666667,9.09708011111111,18.9126618539788,-2.59333814602124,-12.0586726774911,"CF-PETG","Flat",110,5,"CF PETG 110%_5.txt"
19.5856,172.25,0.10215,21.532,0.097773,0.0040034,0.40034,25.1,172.25,21.532,0.40034,4.28366666666667,2.12366666666667,9.09708011111111,18.9346469302403,-2.59735306975971,-12.0627580798798,"CF-PETG","Flat",110,5,"CF PETG 110%_5.txt"
19.61,172.45,0.10228,21.557,0.097902,0.0040086,0.40086,25.1,172.45,21.557,0.40086,4.28366666666667,2.12366666666667,9.09708011111111,18.9566320065018,-2.60036799349818,-12.0627545275232,"CF-PETG","Flat",110,5,"CF PETG 110%_5.txt"
19.6344,172.65,0.1024,21.582,0.09803,0.0040137,0.40137,25.101,172.65,21.582,0.40137,4.28366666666667,2.12366666666667,9.09708011111111,18.9786170827633,-2.60338291723665,-12.0627509833966,"CF-PETG","Flat",110,5,"CF PETG 110%_5.txt"
19.6588,172.86,0.10253,21.607,0.098158,0.0040188,0.40188,25.101,172.86,21.607,0.40188,4.28366666666667,2.12366666666667,9.09708011111111,19.0017014128379,-2.60529858716205,-12.0576599581712,"CF-PETG","Flat",110,5,"CF PETG 110%_5.txt"
19.6832,173.06,0.10266,21.632,0.098286,0.0040239,0.40239,25.101,173.06,21.632,0.40239,4.28366666666667,2.12366666666667,9.09708011111111,19.0236864890995,-2.60831351090053,-12.0576623100061,"CF-PETG","Flat",110,5,"CF PETG 110%_5.txt"
19.7077,173.26,0.10279,21.657,0.098414,0.004029,0.4029,25.101,173.26,21.657,0.4029,4.28366666666667,2.12366666666667,9.09708011111111,19.045671565361,-2.611328434639,-12.0576646564113,"CF-PETG","Flat",110,5,"CF PETG 110%_5.txt"
19.7321,173.46,0.10292,21.682,0.098542,0.0040342,0.40342,25.101,173.46,21.682,0.40342,4.28366666666667,2.12366666666667,9.09708011111111,19.0676566416225,-2.61434335837747,-12.0576669974055,"CF-PETG","Flat",110,5,"CF PETG 110%_5.txt"
19.7565,173.66,0.10304,21.707,0.09867,0.0040393,0.40393,25.101,173.66,21.707,0.40393,4.28366666666667,2.12366666666667,9.09708011111111,19.0896417178841,-2.61735828211594,-12.0576693330075,"CF-PETG","Flat",110,5,"CF PETG 110%_5.txt"
19.7809,173.86,0.10317,21.733,0.098798,0.0040444,0.40444,25.101,173.86,21.733,0.40444,4.28366666666667,2.12366666666667,9.09708011111111,19.1116267941456,-2.62137320585441,-12.061718151449,"CF-PETG","Flat",110,5,"CF PETG 110%_5.txt"
19.8054,174.06,0.1033,21.758,0.098926,0.0040495,0.40495,25.102,174.06,21.758,0.40495,4.28366666666667,2.12366666666667,9.09708011111111,19.1336118704071,-2.62438812959289,-12.0617158267896,"CF-PETG","Flat",110,5,"CF PETG 110%_5.txt"
19.8298,174.26,0.10343,21.783,0.099054,0.0040547,0.40547,25.102,174.26,21.783,0.40547,4.28366666666667,2.12366666666667,9.09708011111111,19.1555969466686,-2.62740305333136,-12.0617135074662,"CF-PETG","Flat",110,5,"CF PETG 110%_5.txt"
19.8542,174.46,0.10356,21.808,0.099182,0.0040598,0.40598,25.102,174.46,21.808,0.40598,4.28366666666667,2.12366666666667,9.09708011111111,19.1775820229302,-2.63041797706983,-12.0617111934603,"CF-PETG","Flat",110,5,"CF PETG 110%_5.txt"
19.8786,174.66,0.10368,21.833,0.09931,0.0040649,0.40649,25.102,174.66,21.833,0.40649,4.28366666666667,2.12366666666667,9.09708011111111,19.1995670991917,-2.63343290080831,-12.0617088847538,"CF-PETG","Flat",110,5,"CF PETG 110%_5.txt"
19.903,174.87,0.10381,21.858,0.099438,0.00407,0.407,25.102,174.87,21.858,0.407,4.28366666666667,2.12366666666667,9.09708011111111,19.2226514292663,-2.6353485707337,-12.0566775127354,"CF-PETG","Flat",110,5,"CF PETG 110%_5.txt"
19.9275,175.07,0.10394,21.883,0.099566,0.0040751,0.40751,25.102,175.07,21.883,0.40751,4.28366666666667,2.12366666666667,9.09708011111111,19.2446365055278,-2.63836349447218,-12.0566809599789,"CF-PETG","Flat",110,5,"CF PETG 110%_5.txt"
19.9519,175.27,0.10407,21.908,0.099694,0.0040803,0.40803,25.102,175.27,21.908,0.40803,4.28366666666667,2.12366666666667,9.09708011111111,19.2666215817894,-2.64137841821065,-12.0566843993548,"CF-PETG","Flat",110,5,"CF PETG 110%_5.txt"
19.9763,175.47,0.1042,21.934,0.099822,0.0040854,0.40854,25.102,175.47,21.934,0.40854,4.28366666666667,2.12366666666667,9.09708011111111,19.2886066580509,-2.64539334194912,-12.0606972825254,"CF-PETG","Flat",110,5,"CF PETG 110%_5.txt"
20.0007,175.67,0.10432,21.959,0.09995,0.0040905,0.40905,25.103,175.67,21.959,0.40905,4.28366666666667,2.12366666666667,9.09708011111111,19.3105917343124,-2.6484082656876,-12.0606961413889,"CF-PETG","Flat",110,5,"CF PETG 110%_5.txt"
20.0251,175.87,0.10445,21.984,0.10008,0.0040956,0.40956,25.103,175.87,21.984,0.40956,4.28366666666667,2.12366666666667,9.09708011111111,19.3325768105739,-2.65142318942607,-12.0606950028478,"CF-PETG","Flat",110,5,"CF PETG 110%_5.txt"
20.0496,176.07,0.10458,22.009,0.10021,0.0041007,0.41007,25.103,176.07,22.009,0.41007,4.28366666666667,2.12366666666667,9.09708011111111,19.3545618868355,-2.65443811316454,-12.0606938668933,"CF-PETG","Flat",110,5,"CF PETG 110%_5.txt"
20.074,176.27,0.10471,22.034,0.10033,0.0041059,0.41059,25.103,176.27,22.034,0.41059,4.28366666666667,2.12366666666667,9.09708011111111,19.376546963097,-2.65745303690301,-12.0606927335164,"CF-PETG","Flat",110,5,"CF PETG 110%_5.txt"
20.0984,176.47,0.10484,22.059,0.10046,0.004111,0.4111,25.103,176.47,22.059,0.4111,4.28366666666667,2.12366666666667,9.09708011111111,19.3985320393585,-2.66046796064149,-12.0606916027086,"CF-PETG","Flat",110,5,"CF PETG 110%_5.txt"
20.1228,176.67,0.10496,22.084,0.10059,0.0041161,0.41161,25.103,176.67,22.084,0.41161,4.28366666666667,2.12366666666667,9.09708011111111,19.42051711562,-2.66348288437996,-12.060690474461,"CF-PETG","Flat",110,5,"CF PETG 110%_5.txt"
20.1472,176.88,0.10509,22.109,0.10072,0.0041212,0.41212,25.103,176.88,22.109,0.41212,4.28366666666667,2.12366666666667,9.09708011111111,19.4436014456946,-2.66539855430536,-12.0557173743967,"CF-PETG","Flat",110,5,"CF PETG 110%_5.txt"
20.1717,177.08,0.10522,22.135,0.10085,0.0041264,0.41264,25.103,177.08,22.135,0.41264,4.28366666666667,2.12366666666667,9.09708011111111,19.4655865219562,-2.66941347804383,-12.0596949538913,"CF-PETG","Flat",110,5,"CF PETG 110%_5.txt"
20.1961,177.28,0.10535,22.16,0.10097,0.0041315,0.41315,25.104,177.28,22.16,0.41315,4.28366666666667,2.12366666666667,9.09708011111111,19.4875715982177,-2.6724284017823,-12.0596949538913,"CF-PETG","Flat",110,5,"CF PETG 110%_5.txt"
20.2205,177.48,0.10548,22.185,0.1011,0.0041366,0.41366,25.104,177.48,22.185,0.41366,4.28366666666667,2.12366666666667,9.09708011111111,19.5095566744792,-2.67544332552077,-12.0596949538913,"CF-PETG","Flat",110,5,"CF PETG 110%_5.txt"
20.2449,177.68,0.1056,22.21,0.10123,0.0041417,0.41417,25.104,177.68,22.21,0.41417,4.28366666666667,2.12366666666667,9.09708011111111,19.5315417507408,-2.67845824925925,-12.0596949538913,"CF-PETG","Flat",110,5,"CF PETG 110%_5.txt"
20.2694,177.88,0.10573,22.235,0.10136,0.0041468,0.41468,25.104,177.88,22.235,0.41468,4.28366666666667,2.12366666666667,9.09708011111111,19.5535268270023,-2.68147317299772,-12.0596949538913,"CF-PETG","Flat",110,5,"CF PETG 110%_5.txt"
20.2938,178.08,0.10586,22.26,0.10149,0.004152,0.4152,25.104,178.08,22.26,0.4152,4.28366666666667,2.12366666666667,9.09708011111111,19.5755119032638,-2.68448809673619,-12.0596949538912,"CF-PETG","Flat",110,5,"CF PETG 110%_5.txt"
20.3182,178.28,0.10599,22.285,0.10161,0.0041571,0.41571,25.104,178.28,22.285,0.41571,4.28366666666667,2.12366666666667,9.09708011111111,19.5974969795253,-2.68750302047467,-12.0596949538912,"CF-PETG","Flat",110,5,"CF PETG 110%_5.txt"
20.3426,178.48,0.10612,22.31,0.10174,0.0041622,0.41622,25.104,178.48,22.31,0.41622,4.28366666666667,2.12366666666667,9.09708011111111,19.6194820557869,-2.69051794421314,-12.0596949538913,"CF-PETG","Flat",110,5,"CF PETG 110%_5.txt"
20.367,178.68,0.10625,22.336,0.10187,0.0041673,0.41673,25.104,178.68,22.336,0.41673,4.28366666666667,2.12366666666667,9.09708011111111,19.6414671320484,-2.69453286795161,-12.0636321093822,"CF-PETG","Flat",110,5,"CF PETG 110%_5.txt"
20.3915,178.88,0.10637,22.361,0.102,0.0041725,0.41725,25.105,178.88,22.361,0.41725,4.28366666666667,2.12366666666667,9.09708011111111,19.6634522083099,-2.69754779169008,-12.0636277075716,"CF-PETG","Flat",110,5,"CF PETG 110%_5.txt"
20.4159,179.09,0.1065,22.386,0.10213,0.0041776,0.41776,25.105,179.09,22.386,0.41776,4.28366666666667,2.12366666666667,9.09708011111111,19.6865365383845,-2.69946346161548,-12.0587128634659,"CF-PETG","Flat",110,5,"CF PETG 110%_5.txt"
20.4403,179.35,0.10663,22.419,0.10226,0.0041827,0.41827,25.105,179.35,22.419,0.41827,4.28366666666667,2.12366666666667,9.09708011111111,19.7151171375245,-2.7038828624755,-12.0606755987131,"CF-PETG","Flat",110,5,"CF PETG 110%_5.txt"
20.4647,179.62,0.10676,22.452,0.10238,0.0041878,0.41878,25.105,179.62,22.452,0.41878,4.28366666666667,2.12366666666667,9.09708011111111,19.7447969904776,-2.70720300952243,-12.0577365469554,"CF-PETG","Flat",110,5,"CF PETG 110%_5.txt"
20.4891,179.89,0.10689,22.486,0.10251,0.0041929,0.41929,25.105,179.89,22.486,0.41929,4.28366666666667,2.12366666666667,9.09708011111111,19.7744768434306,-2.71152315656937,-12.0587172310299,"CF-PETG","Flat",110,5,"CF PETG 110%_5.txt"
20.5136,180.15,0.10701,22.519,0.10264,0.0041981,0.41981,25.105,180.15,22.519,0.41981,4.28366666666667,2.12366666666667,9.09708011111111,19.8030574425706,-2.71594255742938,-12.060671243969,"CF-PETG","Flat",110,5,"CF PETG 110%_5.txt"
20.538,180.42,0.10714,22.553,0.10277,0.0042032,0.42032,25.105,180.42,22.553,0.42032,4.28366666666667,2.12366666666667,9.09708011111111,19.8327372955237,-2.72026270447633,-12.0616445904151,"CF-PETG","Flat",110,5,"CF PETG 110%_5.txt"
20.5624,180.68,0.10727,22.585,0.1029,0.0042083,0.42083,25.105,180.68,22.585,0.42083,4.28366666666667,2.12366666666667,9.09708011111111,19.8613178946637,-2.72368210533634,-12.0596949538913,"CF-PETG","Flat",110,5,"CF PETG 110%_5.txt"
20.5868,180.89,0.1074,22.612,0.10302,0.0042134,0.42134,25.106,180.89,22.612,0.42134,4.28366666666667,2.12366666666667,9.09708011111111,19.8844022247383,-2.72759777526174,-12.0626117780901,"CF-PETG","Flat",110,5,"CF PETG 110%_5.txt"
20.6112,181.1,0.10753,22.638,0.10315,0.0042186,0.42186,25.106,181.1,22.638,0.42186,4.28366666666667,2.12366666666667,9.09708011111111,19.9074865548129,-2.73051344518714,-12.06163727002,"CF-PETG","Flat",110,5,"CF PETG 110%_5.txt"
20.6357,181.32,0.10765,22.665,0.10328,0.0042237,0.42237,25.106,181.32,22.665,0.42237,4.28366666666667,2.12366666666667,9.09708011111111,19.9316701387005,-2.73332986129945,-12.0596949538913,"CF-PETG","Flat",110,5,"CF PETG 110%_5.txt"
20.6601,181.53,0.10778,22.691,0.10341,0.0042288,0.42288,25.106,181.53,22.691,0.42288,4.28366666666667,2.12366666666667,9.09708011111111,19.9547544687751,-2.73624553122485,-12.0587260641878,"CF-PETG","Flat",110,5,"CF PETG 110%_5.txt"
20.6845,181.74,0.10791,22.717,0.10354,0.0042339,0.42339,25.106,181.74,22.717,0.42339,4.28366666666667,2.12366666666667,9.09708011111111,19.9778387988498,-2.73916120115024,-12.0577593923064,"CF-PETG","Flat",110,5,"CF PETG 110%_5.txt"
20.7089,181.95,0.10804,22.744,0.10366,0.004239,0.4239,25.106,181.95,22.744,0.4239,4.28366666666667,2.12366666666667,9.09708011111111,20.0009231289244,-2.74307687107564,-12.0606615858057,"CF-PETG","Flat",110,5,"CF PETG 110%_5.txt"
20.7333,182.16,0.10817,22.77,0.10379,0.0042442,0.42442,25.106,182.16,22.77,0.42442,4.28366666666667,2.12366666666667,9.09708011111111,20.024007458999,-2.74599254100104,-12.0596949538912,"CF-PETG","Flat",110,5,"CF PETG 110%_5.txt"
20.7578,182.37,0.10829,22.797,0.10392,0.0042493,0.42493,25.107,182.37,22.797,0.42493,4.28366666666667,2.12366666666667,9.09708011111111,20.0470917890736,-2.74990821092644,-12.0625881077617,"CF-PETG","Flat",110,5,"CF PETG 110%_5.txt"
20.7822,182.58,0.10842,22.823,0.10405,0.0042544,0.42544,25.107,182.58,22.823,0.42544,4.28366666666667,2.12366666666667,9.09708011111111,20.0701761191482,-2.75282388085183,-12.061621525881,"CF-PETG","Flat",110,5,"CF PETG 110%_5.txt"
20.8066,182.8,0.10855,22.85,0.10418,0.0042595,0.42595,25.107,182.8,22.85,0.42595,4.28366666666667,2.12366666666667,9.09708011111111,20.0943597030358,-2.75564029696415,-12.0596949538913,"CF-PETG","Flat",110,5,"CF PETG 110%_5.txt"
20.831,183.01,0.10868,22.876,0.1043,0.0042647,0.42647,25.107,183.01,22.876,0.42647,4.28366666666667,2.12366666666667,9.09708011111111,20.1174440331105,-2.75855596688955,-12.0587338996745,"CF-PETG","Flat",110,5,"CF PETG 110%_5.txt"
20.8555,183.22,0.10881,22.902,0.10443,0.0042698,0.42698,25.107,183.22,22.902,0.42698,4.28366666666667,2.12366666666667,9.09708011111111,20.1405283631851,-2.76147163681495,-12.0577750275738,"CF-PETG","Flat",110,5,"CF PETG 110%_5.txt"
20.8799,183.43,0.10893,22.929,0.10456,0.0042749,0.42749,25.107,183.43,22.929,0.42749,4.28366666666667,2.12366666666667,9.09708011111111,20.1636126932597,-2.76538730674034,-12.0606537866472,"CF-PETG","Flat",110,5,"CF PETG 110%_5.txt"
20.9043,183.64,0.10906,22.955,0.10469,0.00428,0.428,25.107,183.64,22.955,0.428,4.28366666666667,2.12366666666667,9.09708011111111,20.1866970233343,-2.76830297666574,-12.0596949538913,"CF-PETG","Flat",110,5,"CF PETG 110%_5.txt"
20.9287,183.85,0.10919,22.982,0.10482,0.0042851,0.42851,25.107,183.85,22.982,0.42851,4.28366666666667,2.12366666666667,9.09708011111111,20.2097813534089,-2.77221864659113,-12.0625648185151,"CF-PETG","Flat",110,5,"CF PETG 110%_5.txt"
