Repository: VipulKohinkar/3D-Printing-Parameter-Optimisation

# 3D Printing Parameter Optimisation: Impact of K-Value on Carbon-Reinforced PETG

## MSc Mechanical Engineering with Management

**Author:** Vipul Kohinkar  
**Project:** MEE7012-SUM  
**Date:** 27 August 2026

---

## Project Overview

This project investigates the influence of flow-rate multiplier (K-value) and build orientation on the tensile behaviour of PETG and carbon-fibre-reinforced PETG (CF-PETG) manufactured using fused deposition modelling (FDM).

The study compares an unreinforced thermoplastic, PETG, with a carbon-fibre-reinforced PETG composite to investigate whether the two materials respond differently to changes in material flow and build orientation.

---

File: 3_Experimental_data/Modulus/Recalculated Stress Strain/Recalculated_Stress_Strain_All_Data.csv (part 52 of 212)
"Time (s)","Load (N)","Machine Extension (mm)","Stress (MPa)","Extension from Preload (mm)","Strain","Percentage Strain","Gauge Length (mm)","Load_N","NEXYGEN_Stress_MPa","Percentage_Strain","Measured_Width_mm","Measured_Thickness_mm","Measured_Area_mm2","Recalculated_Stress_MPa","Stress_Difference_MPa","Stress_Difference_Percent","Material","Orientation","K","Sample","File"
0.728469,1.1132,0.0006592,0.13915,-0.0028092,-0.00011237,-0.011237,24.998,1.1132,0.13915,-0.011237,4.18133333333333,1.98466666666667,8.29855288888889,0.134143870010214,-0.00500612998978564,-3.59765001062569,"CF-PETG","Flat",80,1,"CF PETG 80%_1.txt"
0.750544,1.3009,0.0006973,0.16261,-0.002771,-0.00011084,-0.011084,24.998,1.3009,0.16261,-0.011084,4.18133333333333,1.98466666666667,8.29855288888889,0.156762271376471,-0.0058477286235287,-3.59616790082326,"CF-PETG","Flat",80,1,"CF PETG 80%_1.txt"
0.772618,1.4885,0.00075653,0.18607,-0.0027118,-0.00010847,-0.010847,24.998,1.4885,0.18607,-0.010847,4.18133333333333,1.98466666666667,8.29855288888889,0.17936862244898,-0.00670137755102043,-3.60153573978633,"CF-PETG","Flat",80,1,"CF PETG 80%_1.txt"
0.794693,1.6762,0.00081577,0.20953,-0.0026526,-0.0001061,-0.01061,24.998,1.6762,0.20953,-0.01061,4.18133333333333,1.98466666666667,8.29855288888889,0.201987023815237,-0.00754297618476346,-3.59995045328281,"CF-PETG","Flat",80,1,"CF PETG 80%_1.txt"
0.816768,1.8639,0.000875,0.23299,-0.0025934,-0.00010373,-0.010373,24.998,1.8639,0.23299,-0.010373,4.18133333333333,1.98466666666667,8.29855288888889,0.224605425181493,-0.00838457481850652,-3.59868441499915,"CF-PETG","Flat",80,1,"CF PETG 80%_1.txt"
0.838843,2.0516,0.00093423,0.25645,-0.0025341,-0.00010136,-0.010136,24.998,2.0516,0.25645,-0.010136,4.18133333333333,1.98466666666667,8.29855288888889,0.24722382654775,-0.00922617345224955,-3.59765001062568,"CF-PETG","Flat",80,1,"CF PETG 80%_1.txt"
0.860918,2.2392,0.00099346,0.2799,-0.0024749,-9.8996e-05,-0.0098996,24.998,2.2392,0.2799,-0.0098996,4.18133333333333,1.98466666666667,8.29855288888889,0.269830177620259,-0.0100698223797413,-3.59765001062569,"CF-PETG","Flat",80,1,"CF PETG 80%_1.txt"
0.882992,2.4269,0.0010527,0.30336,-0.0024157,-9.6626e-05,-0.0096626,24.998,2.4269,0.30336,-0.0096626,4.18133333333333,1.98466666666667,8.29855288888889,0.292448578986516,-0.0109114210134844,-3.59685555560534,"CF-PETG","Flat",80,1,"CF PETG 80%_1.txt"
0.905067,2.6146,0.0011119,0.32682,-0.0023564,-9.4257e-05,-0.0094257,24.998,2.6146,0.32682,-0.0094257,4.18133333333333,1.98466666666667,8.29855288888889,0.315066980352773,-0.0117530196472274,-3.59617515673074,"CF-PETG","Flat",80,1,"CF PETG 80%_1.txt"
0.927142,2.8023,0.0011712,0.35028,-0.0022972,-9.1888e-05,-0.0091888,24.999,2.8023,0.35028,-0.0091888,4.18133333333333,1.98466666666667,8.29855288888889,0.33768538171903,-0.0125946182809704,-3.59558589727373,"CF-PETG","Flat",80,1,"CF PETG 80%_1.txt"
0.949217,2.9899,0.0012304,0.37374,-0.002238,-8.9519e-05,-0.0089519,24.999,2.9899,0.37374,-0.0089519,4.18133333333333,1.98466666666667,8.29855288888889,0.360291732791538,-0.0134482672084622,-3.59829485965167,"CF-PETG","Flat",80,1,"CF PETG 80%_1.txt"
0.971292,3.1776,0.0012896,0.3972,-0.0021787,-8.7149e-05,-0.0087149,24.999,3.1776,0.3972,-0.0087149,4.18133333333333,1.98466666666667,8.29855288888889,0.382910134157795,-0.0142898658422052,-3.59765001062568,"CF-PETG","Flat",80,1,"CF PETG 80%_1.txt"
0.993366,3.3653,0.0013489,0.42066,-0.0021195,-8.478e-05,-0.008478,24.999,3.3653,0.42066,-0.008478,4.18133333333333,1.98466666666667,8.29855288888889,0.405528535524052,-0.0151314644759482,-3.59707708742172,"CF-PETG","Flat",80,1,"CF PETG 80%_1.txt"
1.01544,3.5529,0.0014081,0.44412,-0.0020603,-8.2411e-05,-0.0082411,24.999,3.5529,0.44412,-0.0082411,4.18133333333333,1.98466666666667,8.29855288888889,0.42813488659656,-0.0159851134034399,-3.59927798870574,"CF-PETG","Flat",80,1,"CF PETG 80%_1.txt"
1.03752,3.7406,0.0015249,0.46758,-0.0019434,-7.7737e-05,-0.0077737,24.999,3.7406,0.46758,-0.0077737,4.18133333333333,1.98466666666667,8.29855288888889,0.450753287962817,-0.016826712037183,-3.59868087539737,"CF-PETG","Flat",80,1,"CF PETG 80%_1.txt"
1.05959,3.9746,0.0016891,0.49683,-0.0017793,-7.1172e-05,-0.0071172,24.999,3.9746,0.49683,-0.0071172,4.18133333333333,1.98466666666667,8.29855288888889,0.478950975334709,-0.017879024665291,-3.5986201850313,"CF-PETG","Flat",80,1,"CF PETG 80%_1.txt"
1.08167,4.3115,0.0018532,0.53893,-0.0016152,-6.4607e-05,-0.0064607,24.999,4.3115,0.53893,-0.0064607,4.18133333333333,1.98466666666667,8.29855288888889,0.519548414973984,-0.0193815850260158,-3.59630843078245,"CF-PETG","Flat",80,1,"CF PETG 80%_1.txt"
1.10374,4.6483,0.0020173,0.58104,-0.0014511,-5.8042e-05,-0.0058042,24.999,4.6483,0.58104,-0.0058042,4.18133333333333,1.98466666666667,8.29855288888889,0.560133804319511,-0.0209061956804892,-3.59806479424639,"CF-PETG","Flat",80,1,"CF PETG 80%_1.txt"
1.12582,4.9851,0.0021814,0.62314,-0.0012869,-5.1477e-05,-0.0051477,25,4.9851,0.62314,-0.0051477,4.18133333333333,1.98466666666667,8.29855288888889,0.600719193665037,-0.0224208063349626,-3.59803677102458,"CF-PETG","Flat",80,1,"CF PETG 80%_1.txt"
1.14789,5.322,0.0023455,0.66524,-0.0011228,-4.4912e-05,-0.0044912,25,5.322,0.66524,-0.0044912,4.18133333333333,1.98466666666667,8.29855288888889,0.641316633304313,-0.0239233666956874,-3.59620087422395,"CF-PETG","Flat",80,1,"CF PETG 80%_1.txt"
1.16996,5.6588,0.0025097,0.70735,-0.00095869,-3.8347e-05,-0.0038347,25,5.6588,0.70735,-0.0038347,4.18133333333333,1.98466666666667,8.29855288888889,0.681902022649839,-0.0254479773501607,-3.59765001062567,"CF-PETG","Flat",80,1,"CF PETG 80%_1.txt"
1.19204,5.9956,0.0026738,0.74945,-0.00079456,-3.1782e-05,-0.0031782,25,5.9956,0.74945,-0.0031782,4.18133333333333,1.98466666666667,8.29855288888889,0.722487411995366,-0.0269625880046341,-3.59765001062568,"CF-PETG","Flat",80,1,"CF PETG 80%_1.txt"
1.21411,6.2536,0.0028379,0.7817,-0.00063044,-2.5218e-05,-0.0025218,25,6.2536,0.7817,-0.0025218,4.18133333333333,1.98466666666667,8.29855288888889,0.753577169866939,-0.0281228301330609,-3.59765001062568,"CF-PETG","Flat",80,1,"CF PETG 80%_1.txt"
1.23619,6.3449,0.003002,0.79311,-0.00046632,-1.8653e-05,-0.0018653,25,6.3449,0.79311,-0.0018653,4.18133333333333,1.98466666666667,8.29855288888889,0.764579088059476,-0.0285309119405236,-3.59734613616315,"CF-PETG","Flat",80,1,"CF PETG 80%_1.txt"
1.25826,6.4361,0.0031662,0.80451,-0.00030219,-1.2088e-05,-0.0012088,25.001,6.4361,0.80451,-0.0012088,4.18133333333333,1.98466666666667,8.29855288888889,0.775568955958265,-0.0289410440417349,-3.59735044209953,"CF-PETG","Flat",80,1,"CF PETG 80%_1.txt"
1.28034,6.5273,0.0033153,0.81591,-0.00015307,-6.1226e-06,-0.00061226,25.001,6.5273,0.81591,-0.00061226,4.18133333333333,1.98466666666667,8.29855288888889,0.786558823857054,-0.0293511761429462,-3.5973546277097,"CF-PETG","Flat",80,1,"CF PETG 80%_1.txt"
1.30241,6.6185,0.003442,0.82731,-2.6327e-05,-1.0531e-06,-0.00010531,25.001,6.6185,0.82731,-0.00010531,4.18133333333333,1.98466666666667,8.29855288888889,0.797548691755842,-0.0297613082441576,-3.59735869796782,"CF-PETG","Flat",80,1,"CF PETG 80%_1.txt"
1.32449,6.7097,0.0035688,0.83871,0.00010041,4.0165e-06,0.00040165,25.001,6.7097,0.83871,0.00040165,4.18133333333333,1.98466666666667,8.29855288888889,0.808538559654631,-0.0301714403453689,-3.59736265757758,"CF-PETG","Flat",80,1,"CF PETG 80%_1.txt"
1.34656,6.8009,0.0036955,0.85012,0.00022715,9.0861e-06,0.00090861,25.001,6.8009,0.85012,0.00090861,4.18133333333333,1.98466666666667,8.29855288888889,0.81952842755342,-0.0305915724465802,-3.59850049952715,"CF-PETG","Flat",80,1,"CF PETG 80%_1.txt"
1.36864,6.8921,0.0038222,0.86152,0.00035389,1.4156e-05,0.0014156,25.001,6.8921,0.86152,0.0014156,4.18133333333333,1.98466666666667,8.29855288888889,0.830518295452208,-0.0310017045477915,-3.59848924549535,"CF-PETG","Flat",80,1,"CF PETG 80%_1.txt"
1.39071,6.9834,0.003949,0.87292,0.00048063,1.9225e-05,0.0019225,25.001,6.9834,0.87292,0.0019225,4.18133333333333,1.98466666666667,8.29855288888889,0.841520213644746,-0.0313997863552543,-3.597097827436,"CF-PETG","Flat",80,1,"CF PETG 80%_1.txt"
1.41279,7.0746,0.0040757,0.88432,0.00060737,2.4295e-05,0.0024295,25.001,7.0746,0.88432,0.0024295,4.18133333333333,1.98466666666667,8.29855288888889,0.852510081543534,-0.0318099184564655,-3.59710494577365,"CF-PETG","Flat",80,1,"CF PETG 80%_1.txt"
1.43486,7.1658,0.0042025,0.89572,0.00073411,2.9364e-05,0.0029364,25.002,7.1658,0.89572,0.0029364,4.18133333333333,1.98466666666667,8.29855288888889,0.863499949442323,-0.0322200505576768,-3.59711188291842,"CF-PETG","Flat",80,1,"CF PETG 80%_1.txt"
1.45694,7.2878,0.0043292,0.91097,0.00086085,3.4434e-05,0.0034434,25.002,7.2878,0.91097,0.0034434,4.18133333333333,1.98466666666667,8.29855288888889,0.878201307815703,-0.0327686921842972,-3.59712089139019,"CF-PETG","Flat",80,1,"CF PETG 80%_1.txt"
1.47901,7.4492,0.0044559,0.93116,0.00098759,3.9503e-05,0.0039503,25.002,7.4492,0.93116,0.0039503,4.18133333333333,1.98466666666667,8.29855288888889,0.897650481926059,-0.033509518073941,-3.59868530370087,"CF-PETG","Flat",80,1,"CF PETG 80%_1.txt"
1.50109,7.6107,0.0045827,0.95134,0.0011143,4.4573e-05,0.0044573,25.002,7.6107,0.95134,0.0044573,4.18133333333333,1.98466666666667,8.29855288888889,0.917111706330164,-0.034228293669836,-3.59790334368744,"CF-PETG","Flat",80,1,"CF PETG 80%_1.txt"
1.52316,7.7722,0.0047094,0.97152,0.0012411,4.9643e-05,0.0049643,25.002,7.7722,0.97152,0.0049643,4.18133333333333,1.98466666666667,8.29855288888889,0.936572930734269,-0.0349470692657312,-3.59715386875527,"CF-PETG","Flat",80,1,"CF PETG 80%_1.txt"
1.54524,7.9337,0.0048362,0.99171,0.0013678,5.4712e-05,0.0054712,25.002,7.9337,0.99171,0.0054712,4.18133333333333,1.98466666666667,8.29855288888889,0.956034155138374,-0.0356758448616261,-3.59740699011063,"CF-PETG","Flat",80,1,"CF PETG 80%_1.txt"
1.56731,8.0951,0.0049629,1.0119,0.0014945,5.9782e-05,0.0059782,25.002,8.0951,1.0119,0.0059782,4.18133333333333,1.98466666666667,8.29855288888889,0.97548332924873,-0.0364166707512699,-3.5988408687884,"CF-PETG","Flat",80,1,"CF PETG 80%_1.txt"
1.58939,8.2566,0.0050896,1.0321,0.0016213,6.4851e-05,0.0064851,25.002,8.2566,1.0321,0.0064851,4.18133333333333,1.98466666666667,8.29855288888889,0.994944553652835,-0.0371554463471649,-3.59998511260197,"CF-PETG","Flat",80,1,"CF PETG 80%_1.txt"
1.61146,8.4181,0.0052164,1.0523,0.001748,6.9921e-05,0.0069921,25.003,8.4181,1.0523,0.0069921,4.18133333333333,1.98466666666667,8.29855288888889,1.01440577805694,-0.03789422194306,-3.60108542650005,"CF-PETG","Flat",80,1,"CF PETG 80%_1.txt"
1.63354,8.5795,0.0053431,1.0724,0.0018748,7.499e-05,0.007499,25.003,8.5795,1.0724,0.007499,4.18133333333333,1.98466666666667,8.29855288888889,1.0338549521673,-0.0385450478327038,-3.59427898477283,"CF-PETG","Flat",80,1,"CF PETG 80%_1.txt"
1.65561,8.741,0.0054699,1.0926,0.0020015,8.006e-05,0.008006,25.003,8.741,1.0926,0.008006,4.18133333333333,1.98466666666667,8.29855288888889,1.0533161765714,-0.0392838234285988,-3.59544420909746,"CF-PETG","Flat",80,1,"CF PETG 80%_1.txt"
1.67769,8.9025,0.0055966,1.1128,0.0021282,8.513e-05,0.008513,25.003,8.9025,1.1128,0.008513,4.18133333333333,1.98466666666667,8.29855288888889,1.07277740097551,-0.040022599024494,-3.59656713016661,"CF-PETG","Flat",80,1,"CF PETG 80%_1.txt"
1.69976,9.0639,0.0057233,1.133,0.002255,9.0199e-05,0.0090199,25.003,9.0639,1.133,0.0090199,4.18133333333333,1.98466666666667,8.29855288888889,1.09222657508586,-0.0407734249141376,-3.59871358465469,"CF-PETG","Flat",80,1,"CF PETG 80%_1.txt"
1.72184,9.2254,0.0058501,1.1532,0.0023817,9.5269e-05,0.0095269,25.003,9.2254,1.1532,0.0095269,4.18133333333333,1.98466666666667,8.29855288888889,1.11168779948997,-0.0415122005100326,-3.59973989854601,"CF-PETG","Flat",80,1,"CF PETG 80%_1.txt"
1.74391,9.3869,0.0059768,1.1734,0.0025085,0.00010034,0.010034,25.003,9.3869,1.1734,0.010034,4.18133333333333,1.98466666666667,8.29855288888889,1.13114902389407,-0.0422509761059275,-3.60073087659175,"CF-PETG","Flat",80,1,"CF PETG 80%_1.txt"
1.76598,9.5484,0.0061035,1.1935,0.0026352,0.00010541,0.010541,25.003,9.5484,1.1935,0.010541,4.18133333333333,1.98466666666667,8.29855288888889,1.15061024829818,-0.0428897517018227,-3.59361137007313,"CF-PETG","Flat",80,1,"CF PETG 80%_1.txt"
1.78806,9.7106,0.0062303,1.2138,0.0027619,0.00011048,0.011048,25.004,9.7106,1.2138,0.011048,4.18133333333333,1.98466666666667,8.29855288888889,1.17015582475852,-0.0436441752414771,-3.5956644621418,"CF-PETG","Flat",80,1,"CF PETG 80%_1.txt"
1.81013,9.8745,0.006357,1.2343,0.0028887,0.00011555,0.011555,25.004,9.8745,1.2343,0.011555,4.18133333333333,1.98466666666667,8.29855288888889,1.1899062562126,-0.044393743787404,-3.59667372497805,"CF-PETG","Flat",80,1,"CF PETG 80%_1.txt"
1.83221,10.038,0.0064838,1.2548,0.0030154,0.00012062,0.012062,25.004,10.038,1.2548,0.012062,4.18133333333333,1.98466666666667,8.29855288888889,1.20960848649167,-0.0451915135083256,-3.6014913538672,"CF-PETG","Flat",80,1,"CF PETG 80%_1.txt"
1.85428,10.202,0.0066105,1.2753,0.0031422,0.00012569,0.012569,25.004,10.202,1.2753,0.012569,4.18133333333333,1.98466666666667,8.29855288888889,1.2293709682395,-0.0459290317605041,-3.60142960562253,"CF-PETG","Flat",80,1,"CF PETG 80%_1.txt"
1.87636,10.366,0.0067372,1.2958,0.0032689,0.00013076,0.013076,25.004,10.366,1.2958,0.013076,4.18133333333333,1.98466666666667,8.29855288888889,1.24913344998732,-0.0466665500126824,-3.60136981113462,"CF-PETG","Flat",80,1,"CF PETG 80%_1.txt"
1.89843,10.53,0.006864,1.3162,0.0033956,0.00013583,0.013583,25.004,10.53,1.3162,0.013583,4.18133333333333,1.98466666666667,8.29855288888889,1.26889593173514,-0.0473040682648607,-3.59398786391587,"CF-PETG","Flat",80,1,"CF PETG 80%_1.txt"
1.92051,10.694,0.0069907,1.3367,0.0035224,0.00014089,0.014089,25.004,10.694,1.3367,0.014089,4.18133333333333,1.98466666666667,8.29855288888889,1.28865841348296,-0.0480415865170387,-3.59404402760819,"CF-PETG","Flat",80,1,"CF PETG 80%_1.txt"
1.94258,10.858,0.0071175,1.3572,0.0036491,0.00014596,0.014596,25.004,10.858,1.3572,0.014596,4.18133333333333,1.98466666666667,8.29855288888889,1.30842089523078,-0.048779104769217,-3.59409849463727,"CF-PETG","Flat",80,1,"CF PETG 80%_1.txt"
1.96466,11.022,0.0072442,1.3777,0.0037758,0.00015103,0.015103,25.005,11.022,1.3777,0.015103,4.18133333333333,1.98466666666667,8.29855288888889,1.3281833769786,-0.0495166230213953,-3.59415134074147,"CF-PETG","Flat",80,1,"CF PETG 80%_1.txt"
1.98673,11.186,0.0073709,1.3982,0.0039026,0.0001561,0.01561,25.005,11.186,1.3982,0.01561,4.18133333333333,1.98466666666667,8.29855288888889,1.34794585872643,-0.0502541412735737,-3.5942026372174,"CF-PETG","Flat",80,1,"CF PETG 80%_1.txt"
2.00881,11.349,0.0074977,1.4187,0.0040293,0.00016117,0.016117,25.005,11.349,1.4187,0.016117,4.18133333333333,1.98466666666667,8.29855288888889,1.36758783753676,-0.0511121624632387,-3.60274634970316,"CF-PETG","Flat",80,1,"CF PETG 80%_1.txt"
2.03088,11.513,0.0076244,1.4392,0.0041561,0.00016624,0.016624,25.005,11.513,1.4392,0.016624,4.18133333333333,1.98466666666667,8.29855288888889,1.38735031928458,-0.0518496807154167,-3.60267375732468,"CF-PETG","Flat",80,1,"CF PETG 80%_1.txt"
2.05296,11.677,0.0077512,1.4596,0.0042828,0.00017131,0.017131,25.005,11.677,1.4596,0.017131,4.18133333333333,1.98466666666667,8.29855288888889,1.4071128010324,-0.052487198967595,-3.59599883307721,"CF-PETG","Flat",80,1,"CF PETG 80%_1.txt"
2.07503,11.841,0.0078779,1.4801,0.0044095,0.00017638,0.017638,25.005,11.841,1.4801,0.017638,4.18133333333333,1.98466666666667,8.29855288888889,1.42687528278023,-0.0532247172197733,-3.59602170257235,"CF-PETG","Flat",80,1,"CF PETG 80%_1.txt"
2.09711,12.005,0.0080046,1.5006,0.0045363,0.00018145,0.018145,25.005,12.005,1.5006,0.018145,4.18133333333333,1.98466666666667,8.29855288888889,1.44663776452805,-0.0539622354719513,-3.59604394721787,"CF-PETG","Flat",80,1,"CF PETG 80%_1.txt"
2.11918,12.169,0.0081314,1.5211,0.004663,0.00018652,0.018652,25.005,12.169,1.5211,0.018652,4.18133333333333,1.98466666666667,8.29855288888889,1.46640024627587,-0.0546997537241296,-3.59606559227727,"CF-PETG","Flat",80,1,"CF PETG 80%_1.txt"
2.14126,12.333,0.0082581,1.5416,0.0047898,0.00019159,0.019159,25.006,12.333,1.5416,0.019159,4.18133333333333,1.98466666666667,8.29855288888889,1.48616272802369,-0.0554372719763081,-3.59608666167022,"CF-PETG","Flat",80,1,"CF PETG 80%_1.txt"
2.16333,12.497,0.0083849,1.5621,0.0049165,0.00019666,0.019666,25.006,12.497,1.5621,0.019666,4.18133333333333,1.98466666666667,8.29855288888889,1.50592520977151,-0.0561747902284864,-3.59610717806071,"CF-PETG","Flat",80,1,"CF PETG 80%_1.txt"
2.18541,12.66,0.0085116,1.5826,0.0050432,0.00020173,0.020173,25.006,12.66,1.5826,0.020173,4.18133333333333,1.98466666666667,8.29855288888889,1.52556718858185,-0.0570328114181513,-3.6037414013744,"CF-PETG","Flat",80,1,"CF PETG 80%_1.txt"
2.20748,12.824,0.0086383,1.603,0.00517,0.0002068,0.02068,25.006,12.824,1.603,0.02068,4.18133333333333,1.98466666666667,8.29855288888889,1.54532967032967,-0.0576703296703296,-3.59765001062568,"CF-PETG","Flat",80,1,"CF PETG 80%_1.txt"
2.22956,12.988,0.0087651,1.6235,0.0052967,0.00021187,0.021187,25.006,12.988,1.6235,0.021187,4.18133333333333,1.98466666666667,8.29855288888889,1.56509215207749,-0.0584078479225079,-3.59765001062568,"CF-PETG","Flat",80,1,"CF PETG 80%_1.txt"
2.25163,13.152,0.0088918,1.644,0.0054235,0.00021694,0.021694,25.006,13.152,1.644,0.021694,4.18133333333333,1.98466666666667,8.29855288888889,1.58485463382531,-0.0591453661746861,-3.59765001062568,"CF-PETG","Flat",80,1,"CF PETG 80%_1.txt"
2.27371,13.316,0.0090185,1.6645,0.0055502,0.00022201,0.022201,25.006,13.316,1.6645,0.022201,4.18133333333333,1.98466666666667,8.29855288888889,1.60461711557314,-0.0598828844268644,-3.59765001062568,"CF-PETG","Flat",80,1,"CF PETG 80%_1.txt"
2.29578,13.48,0.0091453,1.685,0.0056769,0.00022708,0.022708,25.006,13.48,1.685,0.022708,4.18133333333333,1.98466666666667,8.29855288888889,1.62437959732096,-0.0606204026790427,-3.59765001062568,"CF-PETG","Flat",80,1,"CF PETG 80%_1.txt"
2.31785,13.644,0.009272,1.7055,0.0058037,0.00023215,0.023215,25.007,13.644,1.7055,0.023215,4.18133333333333,1.98466666666667,8.29855288888889,1.64414207906878,-0.0613579209312209,-3.59765001062568,"CF-PETG","Flat",80,1,"CF PETG 80%_1.txt"
2.33993,13.808,0.0093988,1.726,0.0059304,0.00023722,0.023722,25.007,13.808,1.726,0.023722,4.18133333333333,1.98466666666667,8.29855288888889,1.6639045608166,-0.0620954391833992,-3.59765001062568,"CF-PETG","Flat",80,1,"CF PETG 80%_1.txt"
2.362,13.971,0.0095255,1.7464,0.0060572,0.00024229,0.024229,25.007,13.971,1.7464,0.024229,4.18133333333333,1.98466666666667,8.29855288888889,1.68354653962694,-0.0628534603730642,-3.59903002594275,"CF-PETG","Flat",80,1,"CF PETG 80%_1.txt"
2.38408,14.178,0.0096522,1.7723,0.0061839,0.00024736,0.024736,25.007,14.178,1.7723,0.024736,4.18133333333333,1.98466666666667,8.29855288888889,1.70849064768669,-0.0638093523133134,-3.6003697067829,"CF-PETG","Flat",80,1,"CF PETG 80%_1.txt"
2.40615,14.416,0.009779,1.802,0.0063106,0.00025243,0.025243,25.007,14.416,1.802,0.025243,4.18133333333333,1.98466666666667,8.29855288888889,1.73717034680853,-0.0648296531914747,-3.59765001062568,"CF-PETG","Flat",80,1,"CF PETG 80%_1.txt"
2.42823,14.653,0.0099057,1.8316,0.0064374,0.00025749,0.025749,25.007,14.653,1.8316,0.025749,4.18133333333333,1.98466666666667,8.29855288888889,1.76572954299288,-0.0658704570071225,-3.59633418907635,"CF-PETG","Flat",80,1,"CF PETG 80%_1.txt"
2.4503,14.89,0.010032,1.8613,0.0065641,0.00026256,0.026256,25.007,14.89,1.8613,0.026256,4.18133333333333,1.98466666666667,8.29855288888889,1.79428873917723,-0.0670112608227704,-3.60023966167573,"CF-PETG","Flat",80,1,"CF PETG 80%_1.txt"
2.47238,15.127,0.010159,1.8909,0.0066908,0.00026763,0.026763,25.008,15.127,1.8909,0.026763,4.18133333333333,1.98466666666667,8.29855288888889,1.82284793536158,-0.0680520646384182,-3.59892456705369,"CF-PETG","Flat",80,1,"CF PETG 80%_1.txt"
2.49445,15.364,0.010286,1.9205,0.0068176,0.0002727,0.02727,25.008,15.364,1.9205,0.02727,4.18133333333333,1.98466666666667,8.29855288888889,1.85140713154593,-0.0690928684540661,-3.59765001062568,"CF-PETG","Flat",80,1,"CF PETG 80%_1.txt"
2.51653,15.602,0.010413,1.9502,0.0069443,0.00027777,0.027777,25.008,15.602,1.9502,0.027777,4.18133333333333,1.98466666666667,8.29855288888889,1.88008683066777,-0.0701131693322272,-3.59517840899535,"CF-PETG","Flat",80,1,"CF PETG 80%_1.txt"
2.5386,15.839,0.010539,1.9798,0.0070711,0.00028284,0.028284,25.008,15.839,1.9798,0.028284,4.18133333333333,1.98466666666667,8.29855288888889,1.90864602685212,-0.0711539731478752,-3.59399803757325,"CF-PETG","Flat",80,1,"CF PETG 80%_1.txt"
2.56068,16.076,0.010666,2.0095,0.0071978,0.00028791,0.028791,25.008,16.076,2.0095,0.028791,4.18133333333333,1.98466666666667,8.29855288888889,1.93720522303648,-0.0722947769635229,-3.59765001062567,"CF-PETG","Flat",80,1,"CF PETG 80%_1.txt"
2.58275,16.313,0.010793,2.0391,0.0073245,0.00029298,0.029298,25.008,16.313,2.0391,0.029298,4.18133333333333,1.98466666666667,8.29855288888889,1.96576441922083,-0.0733355807791709,-3.59646808784125,"CF-PETG","Flat",80,1,"CF PETG 80%_1.txt"
2.60483,16.55,0.01092,2.0688,0.0074513,0.00029805,0.029805,25.008,16.55,2.0688,0.029805,4.18133333333333,1.98466666666667,8.29855288888889,1.99432361540518,-0.0744763845948186,-3.59997992047654,"CF-PETG","Flat",80,1,"CF PETG 80%_1.txt"
2.6269,16.787,0.011046,2.0984,0.007578,0.00030312,0.030312,25.008,16.787,2.0984,0.030312,4.18133333333333,1.98466666666667,8.29855288888889,2.02288281158953,-0.0755171884104664,-3.5987985327138,"CF-PETG","Flat",80,1,"CF PETG 80%_1.txt"
2.64898,17.025,0.011173,2.1281,0.0077048,0.00030819,0.030819,25.009,17.025,2.1281,0.030819,4.18133333333333,1.98466666666667,8.29855288888889,2.05156251071137,-0.0765374892886279,-3.5965175174394,"CF-PETG","Flat",80,1,"CF PETG 80%_1.txt"
2.67105,17.262,0.0113,2.1577,0.0078315,0.00031326,0.031326,25.009,17.262,2.1577,0.031326,4.18133333333333,1.98466666666667,8.29855288888889,2.08012170689572,-0.0775782931042759,-3.59541609604096,"CF-PETG","Flat",80,1,"CF PETG 80%_1.txt"
2.69313,17.499,0.011427,2.1874,0.0079582,0.00031833,0.031833,25.009,17.499,2.1874,0.031833,4.18133333333333,1.98466666666667,8.29855288888889,2.10868090308008,-0.0787190969199232,-3.59875180213601,"CF-PETG","Flat",80,1,"CF PETG 80%_1.txt"
2.7152,17.736,0.011553,2.217,0.008085,0.0003234,0.03234,25.009,17.736,2.217,0.03234,4.18133333333333,1.98466666666667,8.29855288888889,2.13724009926443,-0.0797599007355712,-3.59765001062567,"CF-PETG","Flat",80,1,"CF PETG 80%_1.txt"
2.73728,17.973,0.01168,2.2467,0.0082117,0.00032847,0.032847,25.009,17.973,2.2467,0.032847,4.18133333333333,1.98466666666667,8.29855288888889,2.16579929544878,-0.0809007045512193,-3.60086814221834,"CF-PETG","Flat",80,1,"CF PETG 80%_1.txt"
2.75935,18.21,0.011807,2.2763,0.0083385,0.00033354,0.033354,25.009,18.21,2.2763,0.033354,4.18133333333333,1.98466666666667,8.29855288888889,2.19435849163313,-0.0819415083668669,-3.59976753357936,"CF-PETG","Flat",80,1,"CF PETG 80%_1.txt"
2.78143,18.448,0.011934,2.306,0.0084652,0.00033861,0.033861,25.009,18.448,2.306,0.033861,4.18133333333333,1.98466666666667,8.29855288888889,2.22303819075497,-0.0829618092450279,-3.59765001062567,"CF-PETG","Flat",80,1,"CF PETG 80%_1.txt"
2.8035,18.685,0.01206,2.3356,0.0085919,0.00034368,0.034368,25.009,18.685,2.3356,0.034368,4.18133333333333,1.98466666666667,8.29855288888889,2.25159738693932,-0.0840026130606759,-3.596618130702,"CF-PETG","Flat",80,1,"CF PETG 80%_1.txt"
2.82558,18.922,0.012187,2.3653,0.0087187,0.00034875,0.034875,25.01,18.922,2.3653,0.034875,4.18133333333333,1.98466666666667,8.29855288888889,2.28015658312368,-0.0851434168763237,-3.59968785677604,"CF-PETG","Flat",80,1,"CF PETG 80%_1.txt"
2.84765,19.159,0.012314,2.3949,0.0088454,0.00035382,0.035382,25.01,19.159,2.3949,0.035382,4.18133333333333,1.98466666666667,8.29855288888889,2.30871577930803,-0.0861842206919716,-3.59865634022179,"CF-PETG","Flat",80,1,"CF PETG 80%_1.txt"
2.86973,19.396,0.012441,2.4245,0.0089721,0.00035889,0.035889,25.01,19.396,2.4245,0.035889,4.18133333333333,1.98466666666667,8.29855288888889,2.33727497549238,-0.0872250245076196,-3.59765001062568,"CF-PETG","Flat",80,1,"CF PETG 80%_1.txt"
2.8918,19.634,0.012567,2.4542,0.0090989,0.00036396,0.036396,25.01,19.634,2.4542,0.036396,4.18133333333333,1.98466666666667,8.29855288888889,2.36595467461422,-0.0882453253857807,-3.59568598263306,"CF-PETG","Flat",80,1,"CF PETG 80%_1.txt"
2.91387,19.871,0.012694,2.4838,0.0092256,0.00036903,0.036903,25.01,19.871,2.4838,0.036903,4.18133333333333,1.98466666666667,8.29855288888889,2.39451387079857,-0.0892861292014286,-3.59473907727791,"CF-PETG","Flat",80,1,"CF PETG 80%_1.txt"
2.93595,20.108,0.012821,2.5135,0.0093524,0.00037409,0.037409,25.01,20.108,2.5135,0.037409,4.18133333333333,1.98466666666667,8.29855288888889,2.42307306698292,-0.0904269330170764,-3.59765001062568,"CF-PETG","Flat",80,1,"CF PETG 80%_1.txt"
2.95802,20.345,0.012947,2.5431,0.0094791,0.00037916,0.037916,25.01,20.345,2.5431,0.037916,4.18133333333333,1.98466666666667,8.29855288888889,2.45163226316728,-0.0914677368327244,-3.59670232522214,"CF-PETG","Flat",80,1,"CF PETG 80%_1.txt"
2.9801,20.582,0.013074,2.5728,0.0096058,0.00038423,0.038423,25.01,20.582,2.5728,0.038423,4.18133333333333,1.98466666666667,8.29855288888889,2.48019145935163,-0.0926085406483721,-3.59952350156919,"CF-PETG","Flat",80,1,"CF PETG 80%_1.txt"
3.00217,20.906,0.013201,2.6132,0.0097326,0.0003893,0.03893,25.011,20.906,2.6132,0.03893,4.18133333333333,1.98466666666667,8.29855288888889,2.51923441109732,-0.0939655889026758,-3.59580548380054,"CF-PETG","Flat",80,1,"CF PETG 80%_1.txt"
3.02425,21.24,0.013328,2.655,0.0098593,0.00039437,0.039437,25.011,21.24,2.655,0.039437,4.18133333333333,1.98466666666667,8.29855288888889,2.55948239221789,-0.0955176077821118,-3.59765001062568,"CF-PETG","Flat",80,1,"CF PETG 80%_1.txt"
3.04632,21.574,0.013454,2.6967,0.0099861,0.00039944,0.039944,25.011,21.574,2.6967,0.039944,4.18133333333333,1.98466666666667,8.29855288888889,2.59973037333845,-0.0969696266615476,-3.59586259730588,"CF-PETG","Flat",80,1,"CF PETG 80%_1.txt"
3.0684,21.908,0.013581,2.7385,0.010113,0.00040451,0.040451,25.011,21.908,2.7385,0.040451,4.18133333333333,1.98466666666667,8.29855288888889,2.63997835445902,-0.0985216455409841,-3.59765001062567,"CF-PETG","Flat",80,1,"CF PETG 80%_1.txt"
3.09047,22.242,0.013708,2.7802,0.01024,0.00040958,0.040958,25.011,22.242,2.7802,0.040958,4.18133333333333,1.98466666666667,8.29855288888889,2.68022633557958,-0.0999736644204199,-3.59591628013883,"CF-PETG","Flat",80,1,"CF PETG 80%_1.txt"
3.11255,22.575,0.013835,2.8219,0.010366,0.00041465,0.041465,25.011,22.575,2.8219,0.041465,4.18133333333333,1.98466666666667,8.29855288888889,2.72035381376266,-0.101546186237343,-3.59850406596064,"CF-PETG","Flat",80,1,"CF PETG 80%_1.txt"
3.13462,22.834,0.013961,2.8542,0.010493,0.00041972,0.041972,25.011,22.834,2.8542,0.041972,4.18133333333333,1.98466666666667,8.29855288888889,2.75156407457172,-0.102635925428284,-3.59596123005688,"CF-PETG","Flat",80,1,"CF PETG 80%_1.txt"
3.1567,23.072,0.014088,2.884,0.01062,0.00042479,0.042479,25.011,23.072,2.884,0.042479,4.18133333333333,1.98466666666667,8.29855288888889,2.78024377369356,-0.103756226306444,-3.59765001062567,"CF-PETG","Flat",80,1,"CF PETG 80%_1.txt"
3.17877,23.31,0.014215,2.9138,0.010746,0.00042986,0.042986,25.012,23.31,2.9138,0.042986,4.18133333333333,1.98466666666667,8.29855288888889,2.80892347281539,-0.104876527184606,-3.59930424821903,"CF-PETG","Flat",80,1,"CF PETG 80%_1.txt"
3.20085,23.548,0.014342,2.9435,0.010873,0.00043493,0.043493,25.012,23.548,2.9435,0.043493,4.18133333333333,1.98466666666667,8.29855288888889,2.83760317193723,-0.105896828062767,-3.59765001062568,"CF-PETG","Flat",80,1,"CF PETG 80%_1.txt"
3.22292,23.786,0.014468,2.9733,0.011,0.00044,0.044,25.012,23.786,2.9733,0.044,4.18133333333333,1.98466666666667,8.29855288888889,2.86628287105907,-0.107017128940928,-3.59927114455077,"CF-PETG","Flat",80,1,"CF PETG 80%_1.txt"
3.245,24.025,0.014595,3.0031,0.011127,0.00044507,0.044507,25.012,24.025,3.0031,0.044507,4.18133333333333,1.98466666666667,8.29855288888889,2.8950830731184,-0.108016926881602,-3.59684748698353,"CF-PETG","Flat",80,1,"CF PETG 80%_1.txt"
3.26707,24.263,0.014722,3.0329,0.011253,0.00045014,0.045014,25.012,24.263,3.0329,0.045014,4.18133333333333,1.98466666666667,8.29855288888889,2.92376277224024,-0.109137227759764,-3.598444649008,"CF-PETG","Flat",80,1,"CF PETG 80%_1.txt"
3.28915,24.501,0.014849,3.0626,0.01138,0.00045521,0.045521,25.012,24.501,3.0626,0.045521,4.18133333333333,1.98466666666667,8.29855288888889,2.95244247136208,-0.110157528637925,-3.59686307836233,"CF-PETG","Flat",80,1,"CF PETG 80%_1.txt"
3.31122,24.739,0.014975,3.0924,0.011507,0.00046028,0.046028,25.012,24.739,3.0924,0.046028,4.18133333333333,1.98466666666667,8.29855288888889,2.98112217048391,-0.111277829516086,-3.59842935959403,"CF-PETG","Flat",80,1,"CF PETG 80%_1.txt"
3.3333,24.977,0.015102,3.1222,0.011634,0.00046535,0.046535,25.012,24.977,3.1222,0.046535,4.18133333333333,1.98466666666667,8.29855288888889,3.00980186960575,-0.112398130394247,-3.59996574192066,"CF-PETG","Flat",80,1,"CF PETG 80%_1.txt"
3.35537,25.216,0.015229,3.152,0.01176,0.00047042,0.047042,25.013,25.216,3.152,0.047042,4.18133333333333,1.98466666666667,8.29855288888889,3.03860207166508,-0.113397928334921,-3.59765001062568,"CF-PETG","Flat",80,1,"CF PETG 80%_1.txt"
3.37745,25.454,0.015356,3.1817,0.011887,0.00047549,0.047549,25.013,25.454,3.1817,0.047549,4.18133333333333,1.98466666666667,8.29855288888889,3.06728177078692,-0.114418229213082,-3.59613506028483,"CF-PETG","Flat",80,1,"CF PETG 80%_1.txt"
3.39952,25.692,0.015482,3.2115,0.012014,0.00048056,0.048056,25.013,25.692,3.2115,0.048056,4.18133333333333,1.98466666666667,8.29855288888889,3.09596146990876,-0.115538530091244,-3.59765001062568,"CF-PETG","Flat",80,1,"CF PETG 80%_1.txt"
3.4216,25.93,0.015609,3.2413,0.012141,0.00048563,0.048563,25.013,25.93,3.2413,0.048563,4.18133333333333,1.98466666666667,8.29855288888889,3.1246411690306,-0.116658830969405,-3.59913710453844,"CF-PETG","Flat",80,1,"CF PETG 80%_1.txt"
3.44367,26.168,0.015736,3.271,0.012267,0.00049069,0.049069,25.013,26.168,3.271,0.049069,4.18133333333333,1.98466666666667,8.29855288888889,3.15332086815243,-0.117679131847566,-3.59765001062568,"CF-PETG","Flat",80,1,"CF PETG 80%_1.txt"
3.46575,26.407,0.015862,3.3008,0.012394,0.00049576,0.049576,25.013,26.407,3.3008,0.049576,4.18133333333333,1.98466666666667,8.29855288888889,3.18212107021176,-0.118678929788241,-3.59545957913962,"CF-PETG","Flat",80,1,"CF PETG 80%_1.txt"
3.48782,26.645,0.015989,3.3306,0.012521,0.00050083,0.050083,25.013,26.645,3.3306,0.050083,4.18133333333333,1.98466666666667,8.29855288888889,3.2108007693336,-0.119799230666402,-3.59692639963975,"CF-PETG","Flat",80,1,"CF PETG 80%_1.txt"
3.50989,26.883,0.016116,3.3604,0.012648,0.0005059,0.05059,25.013,26.883,3.3604,0.05059,4.18133333333333,1.98466666666667,8.29855288888889,3.23948046845544,-0.120919531544562,-3.59836720463523,"CF-PETG","Flat",80,1,"CF PETG 80%_1.txt"
3.53197,27.121,0.016243,3.3901,0.012774,0.00051097,0.051097,25.014,27.121,3.3901,0.051097,4.18133333333333,1.98466666666667,8.29855288888889,3.26816016757728,-0.121939832422724,-3.59693909981192,"CF-PETG","Flat",80,1,"CF PETG 80%_1.txt"
3.55404,27.359,0.016369,3.4199,0.012901,0.00051604,0.051604,25.014,27.359,3.4199,0.051604,4.18133333333333,1.98466666666667,8.29855288888889,3.29683986669912,-0.123060133300885,-3.59835472677227,"CF-PETG","Flat",80,1,"CF PETG 80%_1.txt"
3.57612,27.598,0.016496,3.4497,0.013028,0.00052111,0.052111,25.014,27.598,3.4497,0.052111,4.18133333333333,1.98466666666667,8.29855288888889,3.32564006875844,-0.124059931241559,-3.59625275361798,"CF-PETG","Flat",80,1,"CF PETG 80%_1.txt"
3.59819,27.836,0.016623,3.4795,0.013155,0.00052618,0.052618,25.014,27.836,3.4795,0.052618,4.18133333333333,1.98466666666667,8.29855288888889,3.35431976788028,-0.125180232119721,-3.59765001062568,"CF-PETG","Flat",80,1,"CF PETG 80%_1.txt"
3.62027,28.074,0.01675,3.5092,0.013281,0.00053125,0.053125,25.014,28.074,3.5092,0.053125,4.18133333333333,1.98466666666667,8.29855288888889,3.38299946700212,-0.126200532997881,-3.59627644471336,"CF-PETG","Flat",80,1,"CF PETG 80%_1.txt"
3.64234,28.312,0.016881,3.539,0.013413,0.00053651,0.053651,25.014,28.312,3.539,0.053651,4.18133333333333,1.98466666666667,8.29855288888889,3.41167916612396,-0.127320833876043,-3.59765001062568,"CF-PETG","Flat",80,1,"CF PETG 80%_1.txt"
3.66442,28.55,0.017014,3.5688,0.013546,0.00054184,0.054184,25.014,28.55,3.5688,0.054184,4.18133333333333,1.98466666666667,8.29855288888889,3.4403588652458,-0.128441134754204,-3.59900063758697,"CF-PETG","Flat",80,1,"CF PETG 80%_1.txt"
3.68649,28.788,0.017148,3.5986,0.013679,0.00054717,0.054717,25.014,28.788,3.5986,0.054717,4.18133333333333,1.98466666666667,8.29855288888889,3.46903856436764,-0.129561435632365,-3.60032889546948,"CF-PETG","Flat",80,1,"CF PETG 80%_1.txt"
3.70857,29.024,0.017281,3.628,0.013813,0.00055251,0.055251,25.015,29.024,3.628,0.055251,4.18133333333333,1.98466666666667,8.29855288888889,3.4974772576145,-0.1305227423855,-3.59765001062568,"CF-PETG","Flat",80,1,"CF PETG 80%_1.txt"
3.73064,29.226,0.017414,3.6533,0.013946,0.00055784,0.055784,25.015,29.226,3.6533,0.055784,4.18133333333333,1.98466666666667,8.29855288888889,3.52181885098682,-0.131481149013183,-3.59896939789185,"CF-PETG","Flat",80,1,"CF PETG 80%_1.txt"
3.75272,29.428,0.017548,3.6785,0.014079,0.00056318,0.056318,25.015,29.428,3.6785,0.056318,4.18133333333333,1.98466666666667,8.29855288888889,3.54616044435913,-0.132339555640866,-3.59765001062568,"CF-PETG","Flat",80,1,"CF PETG 80%_1.txt"
3.77479,29.63,0.017681,3.7038,0.014213,0.00056851,0.056851,25.015,29.63,3.7038,0.056851,4.18133333333333,1.98466666666667,8.29855288888889,3.57050203773145,-0.133297962268549,-3.5989514085142,"CF-PETG","Flat",80,1,"CF PETG 80%_1.txt"
3.79687,29.832,0.017814,3.729,0.014346,0.00057384,0.057384,25.015,29.832,3.729,0.057384,4.18133333333333,1.98466666666667,8.29855288888889,3.59484363110377,-0.134156368896232,-3.59765001062568,"CF-PETG","Flat",80,1,"CF PETG 80%_1.txt"
3.81894,30.034,0.017948,3.7543,0.014479,0.00057918,0.057918,25.015,30.034,3.7543,0.057918,4.18133333333333,1.98466666666667,8.29855288888889,3.61918522447609,-0.135114775523915,-3.59893390309552,"CF-PETG","Flat",80,1,"CF PETG 80%_1.txt"
3.84102,30.236,0.018081,3.7795,0.014613,0.00058451,0.058451,25.015,30.236,3.7795,0.058451,4.18133333333333,1.98466666666667,8.29855288888889,3.6435268178484,-0.135973182151598,-3.59765001062568,"CF-PETG","Flat",80,1,"CF PETG 80%_1.txt"
3.86309,30.438,0.018215,3.8048,0.014746,0.00058985,0.058985,25.016,30.438,3.8048,0.058985,4.18133333333333,1.98466666666667,8.29855288888889,3.66786841122072,-0.136931588779281,-3.59891686236546,"CF-PETG","Flat",80,1,"CF PETG 80%_1.txt"
3.88517,30.64,0.018348,3.83,0.01488,0.00059518,0.059518,25.016,30.64,3.83,0.059518,4.18133333333333,1.98466666666667,8.29855288888889,3.69221000459304,-0.137789995406964,-3.59765001062568,"CF-PETG","Flat",80,1,"CF PETG 80%_1.txt"
3.90724,30.842,0.018481,3.8553,0.015013,0.00060052,0.060052,25.016,30.842,3.8553,0.060052,4.18133333333333,1.98466666666667,8.29855288888889,3.71655159796535,-0.138748402034647,-3.59890026806337,"CF-PETG","Flat",80,1,"CF PETG 80%_1.txt"
3.92932,31.044,0.018615,3.8805,0.015146,0.00060585,0.060585,25.016,31.044,3.8805,0.060585,4.18133333333333,1.98466666666667,8.29855288888889,3.74089319133767,-0.13960680866233,-3.59765001062568,"CF-PETG","Flat",80,1,"CF PETG 80%_1.txt"
3.95139,31.246,0.018748,3.9058,0.01528,0.00061118,0.061118,25.016,31.246,3.9058,0.061118,4.18133333333333,1.98466666666667,8.29855288888889,3.76523478470999,-0.140565215290013,-3.59888410287297,"CF-PETG","Flat",80,1,"CF PETG 80%_1.txt"
3.97347,31.448,0.018881,3.9311,0.015413,0.00061652,0.061652,25.016,31.448,3.9311,0.061652,4.18133333333333,1.98466666666667,8.29855288888889,3.7895763780823,-0.141523621917695,-3.6001023102362,"CF-PETG","Flat",80,1,"CF PETG 80%_1.txt"
3.99554,31.65,0.019015,3.9563,0.015546,0.00062185,0.062185,25.016,31.65,3.9563,0.062185,4.18133333333333,1.98466666666667,8.29855288888889,3.81391797145462,-0.142382028545379,-3.59886835036217,"CF-PETG","Flat",80,1,"CF PETG 80%_1.txt"
4.01762,31.852,0.019148,3.9816,0.01568,0.00062719,0.062719,25.016,31.852,3.9816,0.062719,4.18133333333333,1.98466666666667,8.29855288888889,3.83825956482694,-0.143340435173061,-3.60007120687816,"CF-PETG","Flat",80,1,"CF PETG 80%_1.txt"
4.03969,32.054,0.019281,4.0068,0.015813,0.00063252,0.063252,25.017,32.054,4.0068,0.063252,4.18133333333333,1.98466666666667,8.29855288888889,3.86260115819926,-0.144198841800744,-3.59885299492722,"CF-PETG","Flat",80,1,"CF PETG 80%_1.txt"
4.06176,32.257,0.019415,4.0321,0.015946,0.00063786,0.063786,25.017,32.257,4.0321,0.063786,4.18133333333333,1.98466666666667,8.29855288888889,3.88706325450906,-0.145036745490941,-3.5970522926252,"CF-PETG","Flat",80,1,"CF PETG 80%_1.txt"
4.08384,32.459,0.019548,4.0573,0.01608,0.00064319,0.064319,25.017,32.459,4.0573,0.064319,4.18133333333333,1.98466666666667,8.29855288888889,3.91140484788138,-0.145895152118623,-3.59586799395221,"CF-PETG","Flat",80,1,"CF PETG 80%_1.txt"
4.10591,32.661,0.019681,4.0826,0.016213,0.00064852,0.064852,25.017,32.661,4.0826,0.064852,4.18133333333333,1.98466666666667,8.29855288888889,3.93574644125369,-0.146853558746307,-3.5970596861389,"CF-PETG","Flat",80,1,"CF PETG 80%_1.txt"
4.12799,32.863,0.019815,4.1078,0.016346,0.00065386,0.065386,25.017,32.863,4.1078,0.065386,4.18133333333333,1.98466666666667,8.29855288888889,3.96008803462601,-0.14771196537399,-3.59588990150421,"CF-PETG","Flat",80,1,"CF PETG 80%_1.txt"
4.15006,33.065,0.019948,4.1331,0.01648,0.00065919,0.065919,25.017,33.065,4.1331,0.065919,4.18133333333333,1.98466666666667,8.29855288888889,3.98442962799833,-0.148670372001673,-3.59706689897831,"CF-PETG","Flat",80,1,"CF PETG 80%_1.txt"
4.17214,33.267,0.020082,4.1583,0.016613,0.00066453,0.066453,25.017,33.267,4.1583,0.066453,4.18133333333333,1.98466666666667,8.29855288888889,4.00877122137064,-0.149528778629355,-3.59591127694863,"CF-PETG","Flat",80,1,"CF PETG 80%_1.txt"
4.19421,33.473,0.020215,4.1842,0.016747,0.00066986,0.066986,25.018,33.473,4.1842,0.066986,4.18133333333333,1.98466666666667,8.29855288888889,4.03359482649291,-0.150605173507092,-3.59937798162353,"CF-PETG","Flat",80,1,"CF PETG 80%_1.txt"
4.21629,33.713,0.020348,4.2141,0.01688,0.0006752,0.06752,25.018,33.713,4.2141,0.06752,4.18133333333333,1.98466666666667,8.29855288888889,4.06251553148972,-0.151584468510279,-3.59707810707575,"CF-PETG","Flat",80,1,"CF PETG 80%_1.txt"
4.23836,33.952,0.020482,4.244,0.017013,0.00068053,0.068053,25.018,33.952,4.244,0.068053,4.18133333333333,1.98466666666667,8.29855288888889,4.09131573354905,-0.152684266450954,-3.59765001062567,"CF-PETG","Flat",80,1,"CF PETG 80%_1.txt"
4.26044,34.191,0.020615,4.2739,0.017147,0.00068586,0.068586,25.018,34.191,4.2739,0.068586,4.18133333333333,1.98466666666667,8.29855288888889,4.12011593560837,-0.153784064391628,-3.59821391215583,"CF-PETG","Flat",80,1,"CF PETG 80%_1.txt"
4.28251,34.431,0.020748,4.3038,0.01728,0.0006912,0.06912,25.018,34.431,4.3038,0.06912,4.18133333333333,1.98466666666667,8.29855288888889,4.14903664060518,-0.154763359394816,-3.59597005889716,"CF-PETG","Flat",80,1,"CF PETG 80%_1.txt"
4.30459,34.67,0.020882,4.3337,0.017413,0.00069653,0.069653,25.018,34.67,4.3337,0.069653,4.18133333333333,1.98466666666667,8.29855288888889,4.17783684266451,-0.15586315733549,-3.59653776993079,"CF-PETG","Flat",80,1,"CF PETG 80%_1.txt"
4.32666,34.909,0.021015,4.3636,0.017547,0.00070187,0.070187,25.018,34.909,4.3636,0.070187,4.18133333333333,1.98466666666667,8.29855288888889,4.20663704472384,-0.156962955276165,-3.59709770089295,"CF-PETG","Flat",80,1,"CF PETG 80%_1.txt"
4.34874,35.148,0.021148,4.3936,0.01768,0.0007072,0.07072,25.018,35.148,4.3936,0.07072,4.18133333333333,1.98466666666667,8.29855288888889,4.23543724678316,-0.158162753216839,-3.59984416462216,"CF-PETG","Flat",80,1,"CF PETG 80%_1.txt"
4.37081,35.388,0.021282,4.4235,0.017813,0.00071253,0.071253,25.019,35.388,4.4235,0.071253,4.18133333333333,1.98466666666667,8.29855288888889,4.26435795177997,-0.159142048220027,-3.59765001062569,"CF-PETG","Flat",80,1,"CF PETG 80%_1.txt"
4.39289,35.627,0.021415,4.4534,0.017947,0.00071787,0.071787,25.019,35.627,4.4534,0.071787,4.18133333333333,1.98466666666667,8.29855288888889,4.2931581538393,-0.160241846160702,-3.59819118338127,"CF-PETG","Flat",80,1,"CF PETG 80%_1.txt"
