Repository: VipulKohinkar/3D-Printing-Parameter-Optimisation

# 3D Printing Parameter Optimisation: Impact of K-Value on Carbon-Reinforced PETG

## MSc Mechanical Engineering with Management

**Author:** Vipul Kohinkar  
**Project:** MEE7012-SUM  
**Date:** 27 August 2026

---

## Project Overview

This project investigates the influence of flow-rate multiplier (K-value) and build orientation on the tensile behaviour of PETG and carbon-fibre-reinforced PETG (CF-PETG) manufactured using fused deposition modelling (FDM).

The study compares an unreinforced thermoplastic, PETG, with a carbon-fibre-reinforced PETG composite to investigate whether the two materials respond differently to changes in material flow and build orientation.

---

File: 3_Experimental_data/Modulus/Recalculated Stress Strain/Recalculated_Stress_Strain_All_Data.csv (part 53 of 212)
"Time (s)","Load (N)","Machine Extension (mm)","Stress (MPa)","Extension from Preload (mm)","Strain","Percentage Strain","Gauge Length (mm)","Load_N","NEXYGEN_Stress_MPa","Percentage_Strain","Measured_Width_mm","Measured_Thickness_mm","Measured_Area_mm2","Recalculated_Stress_MPa","Stress_Difference_MPa","Stress_Difference_Percent","Material","Orientation","K","Sample","File"
4.41496,35.866,0.021548,4.4833,0.01808,0.0007232,0.07232,25.019,35.866,4.4833,0.07232,4.18133333333333,1.98466666666667,8.29855288888889,4.32195835589862,-0.161341644101376,-3.59872513776406,"CF-PETG","Flat",80,1,"CF PETG 80%_1.txt"
4.43704,36.106,0.021682,4.5132,0.018213,0.00072854,0.072854,25.019,36.106,4.5132,0.072854,4.18133333333333,1.98466666666667,8.29855288888889,4.35087906089544,-0.162320939104563,-3.5965820062165,"CF-PETG","Flat",80,1,"CF PETG 80%_1.txt"
4.45911,36.345,0.021815,4.5431,0.018347,0.00073387,0.073387,25.019,36.345,4.5431,0.073387,4.18133333333333,1.98466666666667,8.29855288888889,4.37967926295476,-0.163420737045238,-3.59711952290809,"CF-PETG","Flat",80,1,"CF PETG 80%_1.txt"
4.48119,36.584,0.021949,4.573,0.01848,0.00073921,0.073921,25.019,36.584,4.573,0.073921,4.18133333333333,1.98466666666667,8.29855288888889,4.40847946501409,-0.164520534985912,-3.59765001062567,"CF-PETG","Flat",80,1,"CF PETG 80%_1.txt"
4.50326,36.824,0.022082,4.6029,0.018614,0.00074454,0.074454,25.019,36.824,4.6029,0.074454,4.18133333333333,1.98466666666667,8.29855288888889,4.4374001700109,-0.1654998299891,-3.59555562773687,"CF-PETG","Flat",80,1,"CF PETG 80%_1.txt"
4.52534,37.063,0.022215,4.6329,0.018747,0.00074987,0.074987,25.02,37.063,4.6329,0.074987,4.18133333333333,1.98466666666667,8.29855288888889,4.46620037207023,-0.166699627929774,-3.59817021584265,"CF-PETG","Flat",80,1,"CF PETG 80%_1.txt"
4.54741,37.302,0.022349,4.6628,0.01888,0.00075521,0.075521,25.02,37.302,4.6628,0.075521,4.18133333333333,1.98466666666667,8.29855288888889,4.49500057412955,-0.167799425870449,-3.59868374947346,"CF-PETG","Flat",80,1,"CF PETG 80%_1.txt"
4.56949,37.541,0.022482,4.6927,0.019014,0.00076054,0.076054,25.02,37.541,4.6927,0.076054,4.18133333333333,1.98466666666667,8.29855288888889,4.52380077618888,-0.168899223811124,-3.59919073904413,"CF-PETG","Flat",80,1,"CF PETG 80%_1.txt"
4.59156,37.781,0.022615,4.7226,0.019147,0.00076588,0.076588,25.02,37.781,4.7226,0.076588,4.18133333333333,1.98466666666667,8.29855288888889,4.55272148118569,-0.169878518814311,-3.59713968606935,"CF-PETG","Flat",80,1,"CF PETG 80%_1.txt"
4.61364,38.02,0.022749,4.7525,0.01928,0.00077121,0.077121,25.02,38.02,4.7525,0.077121,4.18133333333333,1.98466666666667,8.29855288888889,4.58152168324501,-0.170978316754986,-3.59765001062568,"CF-PETG","Flat",80,1,"CF PETG 80%_1.txt"
4.63571,38.259,0.022882,4.7824,0.019414,0.00077655,0.077655,25.02,38.259,4.7824,0.077655,4.18133333333333,1.98466666666667,8.29855288888889,4.61032188530434,-0.17207811469566,-3.59815395399088,"CF-PETG","Flat",80,1,"CF PETG 80%_1.txt"
4.65778,38.499,0.023015,4.8123,0.019547,0.00078188,0.078188,25.02,38.499,4.8123,0.078188,4.18133333333333,1.98466666666667,8.29855288888889,4.63924259030115,-0.173057409698846,-3.59614757390118,"CF-PETG","Flat",80,1,"CF PETG 80%_1.txt"
4.67986,38.738,0.023149,4.8422,0.01968,0.00078721,0.078721,25.02,38.738,4.8422,0.078721,4.18133333333333,1.98466666666667,8.29855288888889,4.66804279236048,-0.174157207639522,-3.59665457105286,"CF-PETG","Flat",80,1,"CF PETG 80%_1.txt"
4.70193,38.977,0.023282,4.8721,0.019814,0.00079255,0.079255,25.021,38.977,4.8721,0.079255,4.18133333333333,1.98466666666667,8.29855288888889,4.6968429944198,-0.175257005580196,-3.59715534533766,"CF-PETG","Flat",80,1,"CF PETG 80%_1.txt"
4.72401,39.216,0.023415,4.9021,0.019947,0.00079788,0.079788,25.021,39.216,4.9021,0.079788,4.18133333333333,1.98466666666667,8.29855288888889,4.72564319647913,-0.17645680352087,-3.59961656271537,"CF-PETG","Flat",80,1,"CF PETG 80%_1.txt"
4.74608,39.422,0.023549,4.9277,0.02008,0.00080322,0.080322,25.021,39.422,4.9277,0.080322,4.18133333333333,1.98466666666667,8.29855288888889,4.75046680160139,-0.177233198398607,-3.59667184281931,"CF-PETG","Flat",80,1,"CF PETG 80%_1.txt"
4.76816,39.623,0.023682,4.9529,0.020214,0.00080855,0.080855,25.021,39.623,4.9529,0.080855,4.18133333333333,1.98466666666667,8.29855288888889,4.77468789203622,-0.178212107963777,-3.59813660610505,"CF-PETG","Flat",80,1,"CF PETG 80%_1.txt"
4.79023,39.824,0.023815,4.978,0.020347,0.00081389,0.081389,25.021,39.824,4.978,0.081389,4.18133333333333,1.98466666666667,8.29855288888889,4.79890898247105,-0.179091017528946,-3.59765001062567,"CF-PETG","Flat",80,1,"CF PETG 80%_1.txt"
4.81231,40.025,0.023949,5.0031,0.02048,0.00081922,0.081922,25.021,40.025,5.0031,0.081922,4.18133333333333,1.98466666666667,8.29855288888889,4.82313007290588,-0.179969927094116,-3.59716829753785,"CF-PETG","Flat",80,1,"CF PETG 80%_1.txt"
4.83438,40.226,0.024082,5.0283,0.020614,0.00082455,0.082455,25.021,40.226,5.0283,0.082455,4.18133333333333,1.98466666666667,8.29855288888889,4.84735116334071,-0.180948836659286,-3.59860860846182,"CF-PETG","Flat",80,1,"CF PETG 80%_1.txt"
4.85646,40.427,0.024216,5.0534,0.020747,0.00082989,0.082989,25.022,40.427,5.0534,0.082989,4.18133333333333,1.98466666666667,8.29855288888889,4.87157225377554,-0.181827746224456,-3.59812692888858,"CF-PETG","Flat",80,1,"CF PETG 80%_1.txt"
4.87853,40.628,0.024349,5.0785,0.020881,0.00083522,0.083522,25.022,40.628,5.0785,0.083522,4.18133333333333,1.98466666666667,8.29855288888889,4.89579334421038,-0.182706655789625,-3.59765001062567,"CF-PETG","Flat",80,1,"CF PETG 80%_1.txt"
4.90061,40.829,0.024482,5.1037,0.021014,0.00084056,0.084056,25.022,40.829,5.1037,0.084056,4.18133333333333,1.98466666666667,8.29855288888889,4.92001443464521,-0.183685565354795,-3.59906666447469,"CF-PETG","Flat",80,1,"CF PETG 80%_1.txt"
4.92268,41.03,0.024616,5.1288,0.021147,0.00084589,0.084589,25.022,41.03,5.1288,0.084589,4.18133333333333,1.98466666666667,8.29855288888889,4.94423552508004,-0.184564474919965,-3.59858982451967,"CF-PETG","Flat",80,1,"CF PETG 80%_1.txt"
4.94476,41.231,0.024749,5.1539,0.021281,0.00085122,0.085122,25.022,41.231,5.1539,0.085122,4.18133333333333,1.98466666666667,8.29855288888889,4.96845661551487,-0.185443384485134,-3.59811762907961,"CF-PETG","Flat",80,1,"CF PETG 80%_1.txt"
4.96683,41.432,0.024882,5.1791,0.021414,0.00085656,0.085656,25.022,41.432,5.1791,0.085656,4.18133333333333,1.98466666666667,8.29855288888889,4.9926777059497,-0.186422294050304,-3.59951138325778,"CF-PETG","Flat",80,1,"CF PETG 80%_1.txt"
4.98891,41.633,0.025016,5.2042,0.021547,0.00086189,0.086189,25.022,41.633,5.2042,0.086189,4.18133333333333,1.98466666666667,8.29855288888889,5.01689879638453,-0.187301203615474,-3.59903930701114,"CF-PETG","Flat",80,1,"CF PETG 80%_1.txt"
5.01098,42.23,0.025149,5.2787,0.021681,0.00086723,0.086723,25.022,42.23,5.2787,0.086723,4.18133333333333,1.98466666666667,8.29855288888889,5.0888390500641,-0.189860949935903,-3.59673688476145,"CF-PETG","Flat",80,1,"CF PETG 80%_1.txt"
5.03306,42.759,0.025282,5.3449,0.021814,0.00087256,0.087256,25.023,42.759,5.3449,0.087256,4.18133333333333,1.98466666666667,8.29855288888889,5.15258510399457,-0.19231489600543,-3.5981009187343,"CF-PETG","Flat",80,1,"CF PETG 80%_1.txt"
5.05513,42.952,0.025416,5.369,0.021947,0.0008779,0.08779,25.023,42.952,5.369,0.08779,4.18133333333333,1.98466666666667,8.29855288888889,5.17584217092951,-0.193157829070493,-3.59765001062568,"CF-PETG","Flat",80,1,"CF PETG 80%_1.txt"
5.07721,43.145,0.025549,5.3931,0.022081,0.00088323,0.088323,25.023,43.145,5.3931,0.088323,4.18133333333333,1.98466666666667,8.29855288888889,5.19909923786444,-0.194000762135556,-3.59720313243877,"CF-PETG","Flat",80,1,"CF PETG 80%_1.txt"
5.09928,43.338,0.025682,5.4172,0.022214,0.00088856,0.088856,25.023,43.338,5.4172,0.088856,4.18133333333333,1.98466666666667,8.29855288888889,5.22235630479938,-0.194843695200619,-3.59676023038875,"CF-PETG","Flat",80,1,"CF PETG 80%_1.txt"
5.12136,43.531,0.025816,5.4414,0.022347,0.0008939,0.08939,25.023,43.531,5.4414,0.08939,4.18133333333333,1.98466666666667,8.29855288888889,5.24561337173432,-0.195786628265683,-3.59809292214656,"CF-PETG","Flat",80,1,"CF PETG 80%_1.txt"
5.14343,43.724,0.025949,5.4655,0.022481,0.00089923,0.089923,25.023,43.724,5.4655,0.089923,4.18133333333333,1.98466666666667,8.29855288888889,5.26887043866925,-0.196629561330746,-3.59765001062567,"CF-PETG","Flat",80,1,"CF PETG 80%_1.txt"
5.16551,43.917,0.026083,5.4896,0.022614,0.00090457,0.090457,25.023,43.917,5.4896,0.090457,4.18133333333333,1.98466666666667,8.29855288888889,5.29212750560419,-0.19747249439581,-3.5972109879738,"CF-PETG","Flat",80,1,"CF PETG 80%_1.txt"
5.18758,44.11,0.026216,5.5137,0.022748,0.0009099,0.09099,25.024,44.11,5.5137,0.09099,4.18133333333333,1.98466666666667,8.29855288888889,5.31538457253913,-0.198315427460874,-3.59677580319702,"CF-PETG","Flat",80,1,"CF PETG 80%_1.txt"
5.20965,44.303,0.026349,5.5379,0.022881,0.00091524,0.091524,25.024,44.303,5.5379,0.091524,4.18133333333333,1.98466666666667,8.29855288888889,5.33864163947406,-0.199258360525937,-3.59808520424595,"CF-PETG","Flat",80,1,"CF PETG 80%_1.txt"
5.23173,44.496,0.026483,5.562,0.023014,0.00092057,0.092057,25.024,44.496,5.562,0.092057,4.18133333333333,1.98466666666667,8.29855288888889,5.361898706409,-0.200101293591,-3.59765001062568,"CF-PETG","Flat",80,1,"CF PETG 80%_1.txt"
5.2538,44.689,0.026616,5.5861,0.023148,0.0009259,0.09259,25.024,44.689,5.5861,0.09259,4.18133333333333,1.98466666666667,8.29855288888889,5.38515577334394,-0.200944226656063,-3.59721857209974,"CF-PETG","Flat",80,1,"CF PETG 80%_1.txt"
5.27588,44.882,0.026749,5.6103,0.023281,0.00093124,0.093124,25.024,44.882,5.6103,0.093124,4.18133333333333,1.98466666666667,8.29855288888889,5.40841284027887,-0.201887159721127,-3.59850916566186,"CF-PETG","Flat",80,1,"CF PETG 80%_1.txt"
5.29795,45.075,0.026883,5.6344,0.023414,0.00093657,0.093657,25.024,45.075,5.6344,0.093657,4.18133333333333,1.98466666666667,8.29855288888889,5.43166990721381,-0.20273009278619,-3.5980777507133,"CF-PETG","Flat",80,1,"CF PETG 80%_1.txt"
5.32003,45.268,0.027016,5.6585,0.023548,0.00094191,0.094191,25.024,45.268,5.6585,0.094191,4.18133333333333,1.98466666666667,8.29855288888889,5.45492697414875,-0.203573025851254,-3.59765001062568,"CF-PETG","Flat",80,1,"CF PETG 80%_1.txt"
5.3421,45.461,0.027149,5.6826,0.023681,0.00094724,0.094724,25.024,45.461,5.6826,0.094724,4.18133333333333,1.98466666666667,8.29855288888889,5.47818404108368,-0.204415958916318,-3.59722589864354,"CF-PETG","Flat",80,1,"CF PETG 80%_1.txt"
5.36418,45.654,0.027283,5.7068,0.023814,0.00095258,0.095258,25.025,45.654,5.7068,0.095258,4.18133333333333,1.98466666666667,8.29855288888889,5.50144110801862,-0.205358891981381,-3.59849463764948,"CF-PETG","Flat",80,1,"CF PETG 80%_1.txt"
5.38625,45.847,0.027416,5.7309,0.023948,0.00095791,0.095791,25.025,45.847,5.7309,0.095791,4.18133333333333,1.98466666666667,8.29855288888889,5.52469817495356,-0.206201825046445,-3.59807054819391,"CF-PETG","Flat",80,1,"CF PETG 80%_1.txt"
5.40833,46.04,0.027549,5.755,0.024081,0.00096324,0.096324,25.025,46.04,5.755,0.096324,4.18133333333333,1.98466666666667,8.29855288888889,5.54795524188849,-0.207044758111508,-3.59765001062567,"CF-PETG","Flat",80,1,"CF PETG 80%_1.txt"
5.4304,46.233,0.027683,5.7791,0.024214,0.00096858,0.096858,25.025,46.233,5.7791,0.096858,4.18133333333333,1.98466666666667,8.29855288888889,5.57121230882343,-0.207887691176571,-3.59723298050858,"CF-PETG","Flat",80,1,"CF PETG 80%_1.txt"
5.45248,46.426,0.027816,5.8033,0.024348,0.00097391,0.097391,25.025,46.426,5.8033,0.097391,4.18133333333333,1.98466666666667,8.29855288888889,5.59446937575837,-0.208830624241634,-3.59848059279435,"CF-PETG","Flat",80,1,"CF PETG 80%_1.txt"
5.47455,46.619,0.02795,5.8274,0.024481,0.00097925,0.097925,25.025,46.619,5.8274,0.097925,4.18133333333333,1.98466666666667,8.29855288888889,5.6177264426933,-0.209673557306698,-3.59806358421763,"CF-PETG","Flat",80,1,"CF PETG 80%_1.txt"
5.49663,46.812,0.028083,5.8515,0.024615,0.00098458,0.098458,25.025,46.812,5.8515,0.098458,4.18133333333333,1.98466666666667,8.29855288888889,5.64098350962824,-0.210516490371761,-3.59765001062567,"CF-PETG","Flat",80,1,"CF PETG 80%_1.txt"
5.5187,47.005,0.028216,5.8756,0.024748,0.00098991,0.098991,25.026,47.005,5.8756,0.098991,4.18133333333333,1.98466666666667,8.29855288888889,5.66424057656318,-0.211359423436825,-3.59723982975058,"CF-PETG","Flat",80,1,"CF PETG 80%_1.txt"
5.54078,47.198,0.02835,5.8998,0.024881,0.00099525,0.099525,25.026,47.198,5.8998,0.099525,4.18133333333333,1.98466666666667,8.29855288888889,5.68749764349811,-0.212302356501889,-3.59846700738819,"CF-PETG","Flat",80,1,"CF PETG 80%_1.txt"
5.56285,47.391,0.028483,5.9239,0.025015,0.0010006,0.10006,25.026,47.391,5.9239,0.10006,4.18133333333333,1.98466666666667,8.29855288888889,5.71075471043305,-0.213145289566952,-3.59805684712692,"CF-PETG","Flat",80,1,"CF PETG 80%_1.txt"
5.58493,47.584,0.028616,5.948,0.025148,0.0010059,0.10059,25.026,47.584,5.948,0.10059,4.18133333333333,1.98466666666667,8.29855288888889,5.73401177736798,-0.213988222632016,-3.59765001062568,"CF-PETG","Flat",80,1,"CF PETG 80%_1.txt"
5.607,47.777,0.02875,5.9722,0.025281,0.0010113,0.10113,25.026,47.777,5.9722,0.10113,4.18133333333333,1.98466666666667,8.29855288888889,5.75726884430292,-0.214931155697078,-3.59886064929303,"CF-PETG","Flat",80,1,"CF PETG 80%_1.txt"
5.62908,47.97,0.028883,5.9963,0.025415,0.0010166,0.10166,25.026,47.97,5.9963,0.10166,4.18133333333333,1.98466666666667,8.29855288888889,5.78052591123786,-0.215774088762142,-3.59845385924891,"CF-PETG","Flat",80,1,"CF PETG 80%_1.txt"
5.65115,48.163,0.029016,6.0204,0.025548,0.0010219,0.10219,25.026,48.163,6.0204,0.10219,4.18133333333333,1.98466666666667,8.29855288888889,5.80378297817279,-0.216617021827206,-3.59805032601166,"CF-PETG","Flat",80,1,"CF PETG 80%_1.txt"
5.67323,48.356,0.02915,6.0445,0.025681,0.0010273,0.10273,25.026,48.356,6.0445,0.10273,4.18133333333333,1.98466666666667,8.29855288888889,5.82704004510773,-0.217459954892269,-3.59765001062568,"CF-PETG","Flat",80,1,"CF PETG 80%_1.txt"
5.6953,48.549,0.029283,6.0687,0.025815,0.0010326,0.10326,25.027,48.549,6.0687,0.10326,4.18133333333333,1.98466666666667,8.29855288888889,5.85029711204267,-0.218402887957333,-3.59884139860815,"CF-PETG","Flat",80,1,"CF PETG 80%_1.txt"
5.71738,48.742,0.029416,6.0928,0.025948,0.0010379,0.10379,25.027,48.742,6.0928,0.10379,4.18133333333333,1.98466666666667,8.29855288888889,5.8735541789776,-0.219245821022397,-3.59844112759973,"CF-PETG","Flat",80,1,"CF PETG 80%_1.txt"
5.73945,48.935,0.02955,6.1169,0.026081,0.0010433,0.10433,25.027,48.935,6.1169,0.10433,4.18133333333333,1.98466666666667,8.29855288888889,5.89681124591254,-0.22008875408746,-3.59804401065016,"CF-PETG","Flat",80,1,"CF PETG 80%_1.txt"
5.76153,49.159,0.029683,6.1449,0.026215,0.0010486,0.10486,25.027,49.159,6.1449,0.10486,4.18133333333333,1.98466666666667,8.29855288888889,5.92380390390957,-0.221096096090434,-3.59804221534011,"CF-PETG","Flat",80,1,"CF PETG 80%_1.txt"
5.7836,49.402,0.029816,6.1753,0.026348,0.0010539,0.10539,25.027,49.402,6.1753,0.10539,4.18133333333333,1.98466666666667,8.29855288888889,5.95308611771884,-0.222213882281162,-3.59843055853419,"CF-PETG","Flat",80,1,"CF PETG 80%_1.txt"
5.80567,49.645,0.02995,6.2057,0.026481,0.0010593,0.10593,25.027,49.645,6.2057,0.10593,4.18133333333333,1.98466666666667,8.29855288888889,5.98236833152811,-0.223331668471889,-3.59881509695746,"CF-PETG","Flat",80,1,"CF PETG 80%_1.txt"
5.82775,49.889,0.030083,6.2361,0.026615,0.0010646,0.10646,25.027,49.889,6.2361,0.10646,4.18133333333333,1.98466666666667,8.29855288888889,6.01177104827487,-0.224328951725131,-3.59726354171887,"CF-PETG","Flat",80,1,"CF PETG 80%_1.txt"
5.84982,50.132,0.030217,6.2665,0.026748,0.0010699,0.10699,25.028,50.132,6.2665,0.10699,4.18133333333333,1.98466666666667,8.29855288888889,6.04105326208414,-0.225446737915858,-3.59765001062568,"CF-PETG","Flat",80,1,"CF PETG 80%_1.txt"
5.8719,50.375,0.03035,6.2969,0.026882,0.0010753,0.10753,25.028,50.375,6.2969,0.10753,4.18133333333333,1.98466666666667,8.29855288888889,6.07033547589341,-0.226564524106585,-3.59803274796464,"CF-PETG","Flat",80,1,"CF PETG 80%_1.txt"
5.89397,50.618,0.030483,6.3273,0.027015,0.0010806,0.10806,25.028,50.618,6.3273,0.10806,4.18133333333333,1.98466666666667,8.29855288888889,6.09961768970269,-0.227682310297313,-3.59841180752158,"CF-PETG","Flat",80,1,"CF PETG 80%_1.txt"
5.91605,50.862,0.030617,6.3577,0.027148,0.0010859,0.10859,25.028,50.862,6.3577,0.10859,4.18133333333333,1.98466666666667,8.29855288888889,6.12902040644945,-0.228679593550554,-3.59689185634041,"CF-PETG","Flat",80,1,"CF PETG 80%_1.txt"
5.93812,51.105,0.03075,6.3881,0.027282,0.0010913,0.10913,25.028,51.105,6.3881,0.10913,4.18133333333333,1.98466666666667,8.29855288888889,6.15830262025872,-0.229797379741282,-3.59727273745373,"CF-PETG","Flat",80,1,"CF PETG 80%_1.txt"
5.9602,51.348,0.030883,6.4185,0.027415,0.0010966,0.10966,25.028,51.348,6.4185,0.10966,4.18133333333333,1.98466666666667,8.29855288888889,6.18758483406799,-0.230915165932009,-3.59765001062568,"CF-PETG","Flat",80,1,"CF PETG 80%_1.txt"
5.98227,51.591,0.031017,6.4489,0.027548,0.0011019,0.11019,25.028,51.591,6.4489,0.11019,4.18133333333333,1.98466666666667,8.29855288888889,6.21686704787726,-0.232032952122736,-3.59802372687957,"CF-PETG","Flat",80,1,"CF PETG 80%_1.txt"
6.00435,51.834,0.03115,6.4793,0.027682,0.0011073,0.11073,25.028,51.834,6.4793,0.11073,4.18133333333333,1.98466666666667,8.29855288888889,6.24614926168654,-0.233150738313464,-3.59839393628114,"CF-PETG","Flat",80,1,"CF PETG 80%_1.txt"
6.02642,52.078,0.031283,6.5097,0.027815,0.0011126,0.11126,25.029,52.078,6.5097,0.11126,4.18133333333333,1.98466666666667,8.29855288888889,6.2755519784333,-0.234148021566704,-3.59690955906884,"CF-PETG","Flat",80,1,"CF PETG 80%_1.txt"
6.0485,52.321,0.031417,6.5401,0.027948,0.0011179,0.11179,25.029,52.321,6.5401,0.11179,4.18133333333333,1.98466666666667,8.29855288888889,6.30483419224257,-0.235265807757433,-3.59728150574812,"CF-PETG","Flat",80,1,"CF PETG 80%_1.txt"
6.07057,52.564,0.03155,6.5705,0.028082,0.0011233,0.11233,25.029,52.564,6.5705,0.11233,4.18133333333333,1.98466666666667,8.29855288888889,6.33411640605184,-0.23638359394816,-3.59765001062568,"CF-PETG","Flat",80,1,"CF PETG 80%_1.txt"
6.09265,52.807,0.031683,6.6009,0.028215,0.0011286,0.11286,25.029,52.807,6.6009,0.11286,4.18133333333333,1.98466666666667,8.29855288888889,6.36339861986111,-0.237501380138887,-3.59801512125449,"CF-PETG","Flat",80,1,"CF PETG 80%_1.txt"
6.11472,53.051,0.031817,6.6313,0.028348,0.0011339,0.11339,25.029,53.051,6.6313,0.11339,4.18133333333333,1.98466666666667,8.29855288888889,6.39280133660787,-0.238498663392129,-3.59655970009091,"CF-PETG","Flat",80,1,"CF PETG 80%_1.txt"
6.1368,53.274,0.03195,6.6593,0.028482,0.0011393,0.11393,25.029,53.274,6.6593,0.11393,4.18133333333333,1.98466666666667,8.29855288888889,6.41967349166741,-0.239626508332591,-3.59837382806888,"CF-PETG","Flat",80,1,"CF PETG 80%_1.txt"
6.15887,53.481,0.032084,6.6851,0.028615,0.0011446,0.11446,25.029,53.481,6.6851,0.11446,4.18133333333333,1.98466666666667,8.29855288888889,6.44461759972716,-0.24048240027284,-3.59728949862889,"CF-PETG","Flat",80,1,"CF PETG 80%_1.txt"
6.18095,53.688,0.032217,6.711,0.028749,0.0011499,0.11499,25.03,53.688,6.711,0.11499,4.18133333333333,1.98466666666667,8.29855288888889,6.46956170778691,-0.241438292213089,-3.59765001062567,"CF-PETG","Flat",80,1,"CF PETG 80%_1.txt"
6.20302,53.894,0.03235,6.7368,0.028882,0.0011553,0.11553,25.03,53.894,6.7368,0.11553,4.18133333333333,1.98466666666667,8.29855288888889,6.49438531290917,-0.242414687090825,-3.59836550128882,"CF-PETG","Flat",80,1,"CF PETG 80%_1.txt"
6.2251,54.101,0.032484,6.7626,0.029015,0.0011606,0.11606,25.03,54.101,6.7626,0.11606,4.18133333333333,1.98466666666667,8.29855288888889,6.51932942096893,-0.243270579031075,-3.59729363012857,"CF-PETG","Flat",80,1,"CF PETG 80%_1.txt"
6.24717,54.308,0.032617,6.7885,0.029149,0.0011659,0.11659,25.03,54.308,6.7885,0.11659,4.18133333333333,1.98466666666667,8.29855288888889,6.54427352902868,-0.244226470971324,-3.59765001062568,"CF-PETG","Flat",80,1,"CF PETG 80%_1.txt"
6.26925,54.514,0.03275,6.8143,0.029282,0.0011713,0.11713,25.03,54.514,6.8143,0.11713,4.18133333333333,1.98466666666667,8.29855288888889,6.56909713415094,-0.24520286584906,-3.59835736391207,"CF-PETG","Flat",80,1,"CF PETG 80%_1.txt"
6.29132,54.721,0.032884,6.8401,0.029415,0.0011766,0.11766,25.03,54.721,6.8401,0.11766,4.18133333333333,1.98466666666667,8.29855288888889,6.59404124221069,-0.24605875778931,-3.59729766800646,"CF-PETG","Flat",80,1,"CF PETG 80%_1.txt"
6.3134,54.928,0.033017,6.866,0.029549,0.0011819,0.11819,25.03,54.928,6.866,0.11819,4.18133333333333,1.98466666666667,8.29855288888889,6.61898535027044,-0.247014649729559,-3.59765001062568,"CF-PETG","Flat",80,1,"CF PETG 80%_1.txt"
6.33547,55.134,0.03315,6.8918,0.029682,0.0011873,0.11873,25.03,55.134,6.8918,0.11873,4.18133333333333,1.98466666666667,8.29855288888889,6.6438089553927,-0.247991044607295,-3.59834940954896,"CF-PETG","Flat",80,1,"CF PETG 80%_1.txt"
6.35755,55.341,0.033284,6.9176,0.029815,0.0011926,0.11926,25.031,55.341,6.9176,0.11926,4.18133333333333,1.98466666666667,8.29855288888889,6.66875306345246,-0.248846936547545,-3.59730161540917,"CF-PETG","Flat",80,1,"CF PETG 80%_1.txt"
6.37962,55.548,0.033417,6.9435,0.029949,0.0011979,0.11979,25.031,55.548,6.9435,0.11979,4.18133333333333,1.98466666666667,8.29855288888889,6.69369717151221,-0.249802828487794,-3.59765001062568,"CF-PETG","Flat",80,1,"CF PETG 80%_1.txt"
6.40169,55.755,0.03355,6.9693,0.030082,0.0012033,0.12033,25.031,55.755,6.9693,0.12033,4.18133333333333,1.98466666666667,8.29855288888889,6.71864127957196,-0.250658720428043,-3.59661257842313,"CF-PETG","Flat",80,1,"CF PETG 80%_1.txt"
6.42377,55.961,0.033684,6.9952,0.030215,0.0012086,0.12086,25.031,55.961,6.9952,0.12086,4.18133333333333,1.98466666666667,8.29855288888889,6.74346488469422,-0.251735115305779,-3.59868360169515,"CF-PETG","Flat",80,1,"CF PETG 80%_1.txt"
6.44584,56.168,0.033817,7.021,0.030349,0.001214,0.1214,25.031,56.168,7.021,0.1214,4.18133333333333,1.98466666666667,8.29855288888889,6.76840899275397,-0.252591007246028,-3.59765001062567,"CF-PETG","Flat",80,1,"CF PETG 80%_1.txt"
6.46792,56.375,0.033951,7.0468,0.030482,0.0012193,0.12193,25.031,56.375,7.0468,0.12193,4.18133333333333,1.98466666666667,8.29855288888889,6.79335310081372,-0.253446899186279,-3.5966239879985,"CF-PETG","Flat",80,1,"CF PETG 80%_1.txt"
6.48999,56.581,0.034084,7.0727,0.030616,0.0012246,0.12246,25.031,56.581,7.0727,0.12246,4.18133333333333,1.98466666666667,8.29855288888889,6.81817670593599,-0.254523294064014,-3.59867227599098,"CF-PETG","Flat",80,1,"CF PETG 80%_1.txt"
6.51207,56.788,0.034217,7.0985,0.030749,0.00123,0.123,25.032,56.788,7.0985,0.123,4.18133333333333,1.98466666666667,8.29855288888889,6.84312081399574,-0.255379186004264,-3.59765001062568,"CF-PETG","Flat",80,1,"CF PETG 80%_1.txt"
6.53414,56.995,0.034351,7.1243,0.030882,0.0012353,0.12353,25.032,56.995,7.1243,0.12353,4.18133333333333,1.98466666666667,8.29855288888889,6.86806492205549,-0.256235077944513,-3.59663514934117,"CF-PETG","Flat",80,1,"CF PETG 80%_1.txt"
6.55622,57.201,0.034484,7.1502,0.031016,0.0012406,0.12406,25.032,57.201,7.1502,0.12406,4.18133333333333,1.98466666666667,8.29855288888889,6.89288852717775,-0.257311472822249,-3.59866119580221,"CF-PETG","Flat",80,1,"CF PETG 80%_1.txt"
6.57829,57.408,0.034617,7.176,0.031149,0.001246,0.1246,25.032,57.408,7.176,0.1246,4.18133333333333,1.98466666666667,8.29855288888889,6.9178326352375,-0.258167364762499,-3.59765001062568,"CF-PETG","Flat",80,1,"CF PETG 80%_1.txt"
6.60037,57.615,0.034751,7.2018,0.031282,0.0012513,0.12513,25.032,57.615,7.2018,0.12513,4.18133333333333,1.98466666666667,8.29855288888889,6.94277674329725,-0.259023256702748,-3.59664607046499,"CF-PETG","Flat",80,1,"CF PETG 80%_1.txt"
6.62244,57.821,0.034884,7.2277,0.031416,0.0012566,0.12566,25.032,57.821,7.2277,0.12566,4.18133333333333,1.98466666666667,8.29855288888889,6.96760034841952,-0.260099651580484,-3.5986503532311,"CF-PETG","Flat",80,1,"CF PETG 80%_1.txt"
6.64452,58.028,0.035017,7.2535,0.031549,0.001262,0.1262,25.032,58.028,7.2535,0.1262,4.18133333333333,1.98466666666667,8.29855288888889,6.99254445647927,-0.260955543520733,-3.59765001062568,"CF-PETG","Flat",80,1,"CF PETG 80%_1.txt"
6.66659,58.235,0.035151,7.2794,0.031682,0.0012673,0.12673,25.032,58.235,7.2794,0.12673,4.18133333333333,1.98466666666667,8.29855288888889,7.01748856453902,-0.261911435460983,-3.5979810899385,"CF-PETG","Flat",80,1,"CF PETG 80%_1.txt"
6.68867,58.442,0.035284,7.3052,0.031816,0.0012726,0.12726,25.033,58.442,7.3052,0.12726,4.18133333333333,1.98466666666667,8.29855288888889,7.04243267259877,-0.262767327401233,-3.59699019056607,"CF-PETG","Flat",80,1,"CF PETG 80%_1.txt"
6.71074,58.648,0.035417,7.331,0.031949,0.001278,0.1278,25.033,58.648,7.331,0.1278,4.18133333333333,1.98466666666667,8.29855288888889,7.06725627772103,-0.263743722278969,-3.59765001062568,"CF-PETG","Flat",80,1,"CF PETG 80%_1.txt"
6.73282,58.855,0.035551,7.3569,0.032082,0.0012833,0.12833,25.033,58.855,7.3569,0.12833,4.18133333333333,1.98466666666667,8.29855288888889,7.09220038578078,-0.264699614219219,-3.59797760224033,"CF-PETG","Flat",80,1,"CF PETG 80%_1.txt"
6.75489,59.062,0.035684,7.3827,0.032216,0.0012886,0.12886,25.033,59.062,7.3827,0.12886,4.18133333333333,1.98466666666667,8.29855288888889,7.11714449384053,-0.265555506159467,-3.59699711703668,"CF-PETG","Flat",80,1,"CF PETG 80%_1.txt"
6.77697,59.268,0.035818,7.4085,0.032349,0.001294,0.1294,25.033,59.268,7.4085,0.1294,4.18133333333333,1.98466666666667,8.29855288888889,7.1419680989628,-0.266531901037204,-3.59765001062568,"CF-PETG","Flat",80,1,"CF PETG 80%_1.txt"
6.79904,59.475,0.035951,7.4344,0.032483,0.0012993,0.12993,25.033,59.475,7.4344,0.12993,4.18133333333333,1.98466666666667,8.29855288888889,7.16691220702255,-0.267487792977453,-3.59797418725724,"CF-PETG","Flat",80,1,"CF PETG 80%_1.txt"
6.82112,59.682,0.036084,7.4602,0.032616,0.0013046,0.13046,25.033,59.682,7.4602,0.13046,4.18133333333333,1.98466666666667,8.29855288888889,7.1918563150823,-0.268343684917702,-3.59700389959655,"CF-PETG","Flat",80,1,"CF PETG 80%_1.txt"
6.84319,59.888,0.036218,7.486,0.032749,0.00131,0.131,25.034,59.888,7.486,0.131,4.18133333333333,1.98466666666667,8.29855288888889,7.21667992020456,-0.269320079795438,-3.59765001062568,"CF-PETG","Flat",80,1,"CF PETG 80%_1.txt"
6.86527,60.095,0.036351,7.5119,0.032883,0.0013153,0.13153,25.034,60.095,7.5119,0.13153,4.18133333333333,1.98466666666667,8.29855288888889,7.24162402826431,-0.270275971735687,-3.59797084273869,"CF-PETG","Flat",80,1,"CF PETG 80%_1.txt"
6.88734,60.302,0.036484,7.5377,0.033016,0.0013206,0.13206,25.034,60.302,7.5377,0.13206,4.18133333333333,1.98466666666667,8.29855288888889,7.26656813632406,-0.271131863675937,-3.5970105426846,"CF-PETG","Flat",80,1,"CF PETG 80%_1.txt"
6.90942,60.508,0.036618,7.5636,0.033149,0.001326,0.1326,25.034,60.508,7.5636,0.1326,4.18133333333333,1.98466666666667,8.29855288888889,7.29139174144633,-0.272208258553673,-3.59892456705369,"CF-PETG","Flat",80,1,"CF PETG 80%_1.txt"
6.93149,60.715,0.036751,7.5894,0.033283,0.0013313,0.13313,25.034,60.715,7.5894,0.13313,4.18133333333333,1.98466666666667,8.29855288888889,7.31633584950608,-0.273064150493923,-3.59796756652598,"CF-PETG","Flat",80,1,"CF PETG 80%_1.txt"
6.95356,60.922,0.036884,7.6152,0.033416,0.0013366,0.13366,25.034,60.922,7.6152,0.13366,4.18133333333333,1.98466666666667,8.29855288888889,7.34127995756583,-0.273920042434172,-3.59701705055904,"CF-PETG","Flat",80,1,"CF PETG 80%_1.txt"
6.97564,61.128,0.037018,7.6411,0.033549,0.001342,0.1342,25.034,61.128,7.6411,0.1342,4.18133333333333,1.98466666666667,8.29855288888889,7.36610356268809,-0.274996437311908,-3.59891163984123,"CF-PETG","Flat",80,1,"CF PETG 80%_1.txt"
6.99771,61.335,0.037151,7.6669,0.033683,0.0013473,0.13473,25.034,61.335,7.6669,0.13473,4.18133333333333,1.98466666666667,8.29855288888889,7.39104767074784,-0.275852329252158,-3.59796435654772,"CF-PETG","Flat",80,1,"CF PETG 80%_1.txt"
7.01979,61.542,0.037284,7.6927,0.033816,0.0013526,0.13526,25.035,61.542,7.6927,0.13526,4.18133333333333,1.98466666666667,8.29855288888889,7.41599177880759,-0.276708221192407,-3.5970234273065,"CF-PETG","Flat",80,1,"CF PETG 80%_1.txt"
7.04186,61.749,0.037418,7.7186,0.033949,0.001358,0.1358,25.035,61.749,7.7186,0.1358,4.18133333333333,1.98466666666667,8.29855288888889,7.44093588686734,-0.277664113132657,-3.5973377702259,"CF-PETG","Flat",80,1,"CF PETG 80%_1.txt"
7.06394,61.955,0.037551,7.7444,0.034083,0.0013633,0.13633,25.035,61.955,7.7444,0.13633,4.18133333333333,1.98466666666667,8.29855288888889,7.46575949198961,-0.278640508010392,-3.59796121081546,"CF-PETG","Flat",80,1,"CF PETG 80%_1.txt"
7.08601,62.162,0.037684,7.7702,0.034216,0.0013686,0.13686,25.035,62.162,7.7702,0.13686,4.18133333333333,1.98466666666667,8.29855288888889,7.49070360004936,-0.279496399950641,-3.59702967685055,"CF-PETG","Flat",80,1,"CF PETG 80%_1.txt"
7.10809,62.369,0.037818,7.7961,0.034349,0.001374,0.1374,25.035,62.369,7.7961,0.1374,4.18133333333333,1.98466666666667,8.29855288888889,7.51564770810911,-0.280452291890891,-3.59734087416646,"CF-PETG","Flat",80,1,"CF PETG 80%_1.txt"
7.13016,62.575,0.037951,7.8219,0.034483,0.0013793,0.13793,25.035,62.575,7.8219,0.13793,4.18133333333333,1.98466666666667,8.29855288888889,7.54047131323137,-0.281428686768627,-3.59795812741951,"CF-PETG","Flat",80,1,"CF PETG 80%_1.txt"
7.15224,62.782,0.038085,7.8478,0.034616,0.0013846,0.13846,25.035,62.782,7.8478,0.13846,4.18133333333333,1.98466666666667,8.29855288888889,7.56541542129112,-0.282384578708878,-3.59826421046507,"CF-PETG","Flat",80,1,"CF PETG 80%_1.txt"
7.17431,62.989,0.038218,7.8736,0.03475,0.00139,0.139,25.036,62.989,7.8736,0.139,4.18133333333333,1.98466666666667,8.29855288888889,7.59035952935087,-0.283240470649126,-3.59734391700272,"CF-PETG","Flat",80,1,"CF PETG 80%_1.txt"
7.19639,63.195,0.038351,7.8994,0.034883,0.0013953,0.13953,25.036,63.195,7.8994,0.13953,4.18133333333333,1.98466666666667,8.29855288888889,7.61518313447314,-0.284216865526862,-3.59795510452518,"CF-PETG","Flat",80,1,"CF PETG 80%_1.txt"
7.21846,63.402,0.038485,7.9253,0.035016,0.0014007,0.14007,25.036,63.402,7.9253,0.14007,4.18133333333333,1.98466666666667,8.29855288888889,7.64012724253289,-0.285172757467111,-3.59825820432175,"CF-PETG","Flat",80,1,"CF PETG 80%_1.txt"
7.24054,63.609,0.038618,7.9511,0.03515,0.001406,0.1406,25.036,63.609,7.9511,0.1406,4.18133333333333,1.98466666666667,8.29855288888889,7.66507135059264,-0.286028649407361,-3.59734690052145,"CF-PETG","Flat",80,1,"CF PETG 80%_1.txt"
7.26261,63.815,0.038751,7.9769,0.035283,0.0014113,0.14113,25.036,63.815,7.9769,0.14113,4.18133333333333,1.98466666666667,8.29855288888889,7.6898949557149,-0.287005044285097,-3.59795214036903,"CF-PETG","Flat",80,1,"CF PETG 80%_1.txt"
7.28469,64.022,0.038885,8.0028,0.035416,0.0014167,0.14167,25.036,64.022,8.0028,0.14167,4.18133333333333,1.98466666666667,8.29855288888889,7.71483906377465,-0.287960936225346,-3.59825231450675,"CF-PETG","Flat",80,1,"CF PETG 80%_1.txt"
7.30676,64.229,0.039018,8.0286,0.03555,0.001422,0.1422,25.036,64.229,8.0286,0.1422,4.18133333333333,1.98466666666667,8.29855288888889,7.7397831718344,-0.288816828165597,-3.59734982644044,"CF-PETG","Flat",80,1,"CF PETG 80%_1.txt"
7.32884,64.436,0.039151,8.0544,0.035683,0.0014273,0.14273,25.036,64.436,8.0544,0.14273,4.18133333333333,1.98466666666667,8.29855288888889,7.76472727989416,-0.289672720105844,-3.59645312010632,"CF-PETG","Flat",80,1,"CF PETG 80%_1.txt"
7.35091,64.642,0.039285,8.0803,0.035816,0.0014327,0.14327,25.037,64.642,8.0803,0.14327,4.18133333333333,1.98466666666667,8.29855288888889,7.78955088501642,-0.290749114983581,-3.59824653767287,"CF-PETG","Flat",80,1,"CF PETG 80%_1.txt"
7.37299,64.849,0.039418,8.1061,0.03595,0.001438,0.1438,25.037,64.849,8.1061,0.1438,4.18133333333333,1.98466666666667,8.29855288888889,7.81449499307617,-0.29160500692383,-3.59735269641172,"CF-PETG","Flat",80,1,"CF PETG 80%_1.txt"
7.39506,65.056,0.039551,8.132,0.036083,0.0014433,0.14433,25.037,65.056,8.132,0.14433,4.18133333333333,1.98466666666667,8.29855288888889,7.83943910113592,-0.29256089886408,-3.59765001062568,"CF-PETG","Flat",80,1,"CF PETG 80%_1.txt"
7.41714,65.262,0.039685,8.1578,0.036216,0.0014487,0.14487,25.037,65.262,8.1578,0.14487,4.18133333333333,1.98466666666667,8.29855288888889,7.86426270625818,-0.293537293741816,-3.59824087060012,"CF-PETG","Flat",80,1,"CF PETG 80%_1.txt"
7.43921,65.469,0.039818,8.1836,0.03635,0.001454,0.1454,25.037,65.469,8.1836,0.1454,4.18133333333333,1.98466666666667,8.29855288888889,7.88920681431793,-0.294393185682067,-3.59735551202486,"CF-PETG","Flat",80,1,"CF PETG 80%_1.txt"
7.46129,65.676,0.039952,8.2095,0.036483,0.0014593,0.14593,25.037,65.676,8.2095,0.14593,4.18133333333333,1.98466666666667,8.29855288888889,7.91415092237769,-0.295349077622315,-3.59765001062567,"CF-PETG","Flat",80,1,"CF PETG 80%_1.txt"
7.48336,65.882,0.040085,8.2353,0.036617,0.0014647,0.14647,25.037,65.882,8.2353,0.14647,4.18133333333333,1.98466666666667,8.29855288888889,7.93897452749995,-0.296325472500051,-3.59823531018968,"CF-PETG","Flat",80,1,"CF PETG 80%_1.txt"
7.50544,66.089,0.040218,8.2611,0.03675,0.00147,0.147,25.038,66.089,8.2611,0.147,4.18133333333333,1.98466666666667,8.29855288888889,7.9639186355597,-0.297181364440301,-3.59735827480966,"CF-PETG","Flat",80,1,"CF PETG 80%_1.txt"
7.52751,66.296,0.040352,8.287,0.036883,0.0014753,0.14753,25.038,66.296,8.287,0.14753,4.18133333333333,1.98466666666667,8.29855288888889,7.98886274361945,-0.29813725638055,-3.59765001062568,"CF-PETG","Flat",80,1,"CF PETG 80%_1.txt"
7.54958,66.502,0.040485,8.3128,0.037017,0.0014807,0.14807,25.038,66.502,8.3128,0.14807,4.18133333333333,1.98466666666667,8.29855288888889,8.01368634874171,-0.299113651258287,-3.59822985345836,"CF-PETG","Flat",80,1,"CF PETG 80%_1.txt"
7.57166,66.709,0.040618,8.3386,0.03715,0.001486,0.1486,25.038,66.709,8.3386,0.1486,4.18133333333333,1.98466666666667,8.29855288888889,8.03863045680147,-0.299969543198534,-3.59736098623911,"CF-PETG","Flat",80,1,"CF PETG 80%_1.txt"
7.59373,66.916,0.040752,8.3645,0.037283,0.0014913,0.14913,25.038,66.916,8.3645,0.14913,4.18133333333333,1.98466666666667,8.29855288888889,8.06357456486121,-0.300925435138785,-3.59765001062568,"CF-PETG","Flat",80,1,"CF PETG 80%_1.txt"
7.61581,67.123,0.040885,8.3903,0.037417,0.0014967,0.14967,25.038,67.123,8.3903,0.14967,4.18133333333333,1.98466666666667,8.29855288888889,8.08851867292097,-0.301781327079034,-3.59678828026452,"CF-PETG","Flat",80,1,"CF PETG 80%_1.txt"
7.63788,67.329,0.041018,8.4161,0.03755,0.001502,0.1502,25.038,67.329,8.4161,0.1502,4.18133333333333,1.98466666666667,8.29855288888889,8.11334227804323,-0.302757721956771,-3.59736364773198,"CF-PETG","Flat",80,1,"CF PETG 80%_1.txt"
7.65996,67.536,0.041152,8.442,0.037683,0.0015073,0.15073,25.038,67.536,8.442,0.15073,4.18133333333333,1.98466666666667,8.29855288888889,8.13828638610298,-0.30371361389702,-3.59765001062569,"CF-PETG","Flat",80,1,"CF PETG 80%_1.txt"
7.68203,67.743,0.041285,8.4678,0.037817,0.0015127,0.15127,25.039,67.743,8.4678,0.15127,4.18133333333333,1.98466666666667,8.29855288888889,8.16323049416273,-0.30456950583727,-3.59679616709499,"CF-PETG","Flat",80,1,"CF PETG 80%_1.txt"
7.70411,67.948,0.041418,8.4935,0.03795,0.001518,0.1518,25.039,67.948,8.4935,0.1518,4.18133333333333,1.98466666666667,8.29855288888889,8.18793359634751,-0.305566403652492,-3.59765001062567,"CF-PETG","Flat",80,1,"CF PETG 80%_1.txt"
7.72618,68.148,0.041552,8.5185,0.038083,0.0015233,0.15233,25.039,68.148,8.5185,0.15233,4.18133333333333,1.98466666666667,8.29855288888889,8.21203418384485,-0.306465816155148,-3.59765001062567,"CF-PETG","Flat",80,1,"CF PETG 80%_1.txt"
7.74826,68.348,0.041685,8.5435,0.038217,0.0015287,0.15287,25.039,68.348,8.5435,0.15287,4.18133333333333,1.98466666666667,8.29855288888889,8.2361347713422,-0.307365228657805,-3.59765001062568,"CF-PETG","Flat",80,1,"CF PETG 80%_1.txt"
7.77033,68.548,0.041819,8.5685,0.03835,0.001534,0.1534,25.039,68.548,8.5685,0.1534,4.18133333333333,1.98466666666667,8.29855288888889,8.26023535883954,-0.308264641160461,-3.59765001062568,"CF-PETG","Flat",80,1,"CF PETG 80%_1.txt"
7.79241,68.748,0.041952,8.5935,0.038484,0.0015393,0.15393,25.039,68.748,8.5935,0.15393,4.18133333333333,1.98466666666667,8.29855288888889,8.28433594633688,-0.309164053663117,-3.59765001062568,"CF-PETG","Flat",80,1,"CF PETG 80%_1.txt"
7.81448,68.948,0.042085,8.6185,0.038617,0.0015447,0.15447,25.039,68.948,8.6185,0.15447,4.18133333333333,1.98466666666667,8.29855288888889,8.30843653383423,-0.310063466165774,-3.59765001062568,"CF-PETG","Flat",80,1,"CF PETG 80%_1.txt"
7.83656,69.148,0.042219,8.6435,0.03875,0.00155,0.155,25.04,69.148,8.6435,0.155,4.18133333333333,1.98466666666667,8.29855288888889,8.33253712133157,-0.31096287866843,-3.59765001062568,"CF-PETG","Flat",80,1,"CF PETG 80%_1.txt"
7.85863,69.348,0.042352,8.6685,0.038884,0.0015553,0.15553,25.04,69.348,8.6685,0.15553,4.18133333333333,1.98466666666667,8.29855288888889,8.35663770882891,-0.311862291171087,-3.59765001062568,"CF-PETG","Flat",80,1,"CF PETG 80%_1.txt"
7.88071,69.548,0.042485,8.6935,0.039017,0.0015607,0.15607,25.04,69.548,8.6935,0.15607,4.18133333333333,1.98466666666667,8.29855288888889,8.38073829632626,-0.312761703673743,-3.59765001062568,"CF-PETG","Flat",80,1,"CF PETG 80%_1.txt"
7.90278,69.748,0.042619,8.7185,0.03915,0.001566,0.1566,25.04,69.748,8.7185,0.1566,4.18133333333333,1.98466666666667,8.29855288888889,8.4048388838236,-0.3136611161764,-3.59765001062568,"CF-PETG","Flat",80,1,"CF PETG 80%_1.txt"
7.92486,69.948,0.042752,8.7435,0.039284,0.0015713,0.15713,25.04,69.948,8.7435,0.15713,4.18133333333333,1.98466666666667,8.29855288888889,8.42893947132094,-0.314560528679056,-3.59765001062568,"CF-PETG","Flat",80,1,"CF PETG 80%_1.txt"
7.94693,70.148,0.042885,8.7685,0.039417,0.0015767,0.15767,25.04,70.148,8.7685,0.15767,4.18133333333333,1.98466666666667,8.29855288888889,8.45304005881829,-0.315459941181713,-3.59765001062568,"CF-PETG","Flat",80,1,"CF PETG 80%_1.txt"
7.96901,70.348,0.043019,8.7934,0.03955,0.001582,0.1582,25.04,70.348,8.7934,0.1582,4.18133333333333,1.98466666666667,8.29855288888889,8.47714064631563,-0.316259353684369,-3.5965537071482,"CF-PETG","Flat",80,1,"CF PETG 80%_1.txt"
7.99108,70.548,0.043152,8.8184,0.039684,0.0015873,0.15873,25.04,70.548,8.8184,0.15873,4.18133333333333,1.98466666666667,8.29855288888889,8.50124123381297,-0.317158766187026,-3.59655681514817,"CF-PETG","Flat",80,1,"CF PETG 80%_1.txt"
8.01316,70.747,0.043285,8.8434,0.039817,0.0015927,0.15927,25.041,70.747,8.8434,0.15927,4.18133333333333,1.98466666666667,8.29855288888889,8.52522131837283,-0.318178681627169,-3.59792253688817,"CF-PETG","Flat",80,1,"CF PETG 80%_1.txt"
8.03523,70.947,0.043419,8.8684,0.03995,0.001598,0.1598,25.041,70.947,8.8684,0.1598,4.18133333333333,1.98466666666667,8.29855288888889,8.54932190587018,-0.319078094129823,-3.59792176863722,"CF-PETG","Flat",80,1,"CF PETG 80%_1.txt"
8.05731,71.147,0.043552,8.8934,0.040084,0.0016034,0.16034,25.041,71.147,8.8934,0.16034,4.18133333333333,1.98466666666667,8.29855288888889,8.57342249336752,-0.31997750663248,-3.59792100470551,"CF-PETG","Flat",80,1,"CF PETG 80%_1.txt"
8.07938,71.347,0.043685,8.9184,0.040217,0.0016087,0.16087,25.041,71.347,8.9184,0.16087,4.18133333333333,1.98466666666667,8.29855288888889,8.59752308086486,-0.320876919135138,-3.59792024505671,"CF-PETG","Flat",80,1,"CF PETG 80%_1.txt"
8.10145,71.547,0.043819,8.9434,0.040351,0.001614,0.1614,25.041,71.547,8.9434,0.1614,4.18133333333333,1.98466666666667,8.29855288888889,8.62162366836221,-0.321776331637794,-3.59791948965488,"CF-PETG","Flat",80,1,"CF PETG 80%_1.txt"
8.12353,71.747,0.043952,8.9684,0.040484,0.0016194,0.16194,25.041,71.747,8.9684,0.16194,4.18133333333333,1.98466666666667,8.29855288888889,8.64572425585955,-0.322675744140451,-3.59791873846451,"CF-PETG","Flat",80,1,"CF PETG 80%_1.txt"
8.1456,71.947,0.044086,8.9934,0.040617,0.0016247,0.16247,25.041,71.947,8.9934,0.16247,4.18133333333333,1.98466666666667,8.29855288888889,8.66982484335689,-0.323575156643106,-3.59791799145046,"CF-PETG","Flat",80,1,"CF PETG 80%_1.txt"
8.16768,72.147,0.044219,9.0184,0.040751,0.00163,0.163,25.042,72.147,9.0184,0.163,4.18133333333333,1.98466666666667,8.29855288888889,8.69392543085424,-0.324474569145762,-3.59791724857804,"CF-PETG","Flat",80,1,"CF PETG 80%_1.txt"
