Repository: VipulKohinkar/3D-Printing-Parameter-Optimisation

# 3D Printing Parameter Optimisation: Impact of K-Value on Carbon-Reinforced PETG

## MSc Mechanical Engineering with Management

**Author:** Vipul Kohinkar  
**Project:** MEE7012-SUM  
**Date:** 27 August 2026

---

## Project Overview

This project investigates the influence of flow-rate multiplier (K-value) and build orientation on the tensile behaviour of PETG and carbon-fibre-reinforced PETG (CF-PETG) manufactured using fused deposition modelling (FDM).

The study compares an unreinforced thermoplastic, PETG, with a carbon-fibre-reinforced PETG composite to investigate whether the two materials respond differently to changes in material flow and build orientation.

---

File: 3_Experimental_data/Modulus/Recalculated Stress Strain/Recalculated_Stress_Strain_All_Data.csv (part 54 of 212)
"Time (s)","Load (N)","Machine Extension (mm)","Stress (MPa)","Extension from Preload (mm)","Strain","Percentage Strain","Gauge Length (mm)","Load_N","NEXYGEN_Stress_MPa","Percentage_Strain","Measured_Width_mm","Measured_Thickness_mm","Measured_Area_mm2","Recalculated_Stress_MPa","Stress_Difference_MPa","Stress_Difference_Percent","Material","Orientation","K","Sample","File"
8.18975,72.347,0.044352,9.0434,0.040884,0.0016354,0.16354,25.042,72.347,9.0434,0.16354,4.18133333333333,1.98466666666667,8.29855288888889,8.71802601835158,-0.32537398164842,-3.5979165098129,"CF-PETG","Flat",80,1,"CF PETG 80%_1.txt"
8.21183,72.547,0.044486,9.0684,0.041017,0.0016407,0.16407,25.042,72.547,9.0684,0.16407,4.18133333333333,1.98466666666667,8.29855288888889,8.74212660584892,-0.326273394151077,-3.59791577512104,"CF-PETG","Flat",80,1,"CF PETG 80%_1.txt"
8.2339,72.747,0.044619,9.0933,0.041151,0.001646,0.1646,25.042,72.747,9.0933,0.1646,4.18133333333333,1.98466666666667,8.29855288888889,8.76622719334627,-0.327072806653732,-3.59685490035226,"CF-PETG","Flat",80,1,"CF PETG 80%_1.txt"
8.25598,72.946,0.044752,9.1182,0.041284,0.0016514,0.16514,25.042,72.946,9.1182,0.16514,4.18133333333333,1.98466666666667,8.29855288888889,8.79020727790612,-0.327992722093876,-3.59712138463596,"CF-PETG","Flat",80,1,"CF PETG 80%_1.txt"
8.27805,73.143,0.044886,9.1429,0.041417,0.0016567,0.16567,25.042,73.143,9.1429,0.16567,4.18133333333333,1.98466666666667,8.29855288888889,8.81394635659101,-0.328953643408992,-3.59791360956581,"CF-PETG","Flat",80,1,"CF PETG 80%_1.txt"
8.30013,73.341,0.045019,9.1676,0.041551,0.001662,0.1662,25.042,73.341,9.1676,0.1662,4.18133333333333,1.98466666666667,8.29855288888889,8.83780593821338,-0.329794061786624,-3.59738712189257,"CF-PETG","Flat",80,1,"CF PETG 80%_1.txt"
8.3222,73.538,0.045152,9.1923,0.041684,0.0016674,0.16674,25.042,73.538,9.1923,0.16674,4.18133333333333,1.98466666666667,8.29855288888889,8.86154501689826,-0.330754983101739,-3.59817437531129,"CF-PETG","Flat",80,1,"CF PETG 80%_1.txt"
8.34428,73.736,0.045286,9.217,0.041817,0.0016727,0.16727,25.043,73.736,9.217,0.16727,4.18133333333333,1.98466666666667,8.29855288888889,8.88540459852063,-0.331595401479369,-3.59765001062568,"CF-PETG","Flat",80,1,"CF PETG 80%_1.txt"
8.36635,73.934,0.045419,9.2417,0.041951,0.001678,0.1678,25.043,73.934,9.2417,0.1678,4.18133333333333,1.98466666666667,8.29855288888889,8.909264180143,-0.332435819856999,-3.59712844884598,"CF-PETG","Flat",80,1,"CF PETG 80%_1.txt"
8.38843,74.131,0.045552,9.2664,0.042084,0.0016834,0.16834,25.043,74.131,9.2664,0.16834,4.18133333333333,1.98466666666667,8.29855288888889,8.93300325882788,-0.333396741172116,-3.59791009639252,"CF-PETG","Flat",80,1,"CF PETG 80%_1.txt"
8.4105,74.329,0.045686,9.2911,0.042217,0.0016887,0.16887,25.043,74.329,9.2911,0.16887,4.18133333333333,1.98466666666667,8.29855288888889,8.95686284045025,-0.334237159549746,-3.59739061628597,"CF-PETG","Flat",80,1,"CF PETG 80%_1.txt"
8.43258,74.526,0.045819,9.3158,0.042351,0.001694,0.1694,25.043,74.526,9.3158,0.1694,4.18133333333333,1.98466666666667,8.29855288888889,8.98060191913514,-0.335198080864862,-3.59816742378391,"CF-PETG","Flat",80,1,"CF PETG 80%_1.txt"
8.45465,74.724,0.045953,9.3405,0.042484,0.0016994,0.16994,25.043,74.724,9.3405,0.16994,4.18133333333333,1.98466666666667,8.29855288888889,9.00446150075751,-0.336038499242491,-3.59765001062567,"CF-PETG","Flat",80,1,"CF PETG 80%_1.txt"
8.47673,74.921,0.046086,9.3652,0.042618,0.0017047,0.17047,25.043,74.921,9.3652,0.17047,4.18133333333333,1.98466666666667,8.29855288888889,9.02820057944239,-0.336999420557607,-3.59842203644991,"CF-PETG","Flat",80,1,"CF PETG 80%_1.txt"
8.4988,75.119,0.046219,9.3899,0.042751,0.00171,0.171,25.044,75.119,9.3899,0.171,4.18133333333333,1.98466666666667,8.29855288888889,9.05206016106476,-0.337839838935238,-3.59790667563274,"CF-PETG","Flat",80,1,"CF PETG 80%_1.txt"
8.52088,75.317,0.046353,9.4146,0.042884,0.0017154,0.17154,25.044,75.317,9.4146,0.17154,4.18133333333333,1.98466666666667,8.29855288888889,9.07591974268713,-0.338680257312868,-3.597394019001,"CF-PETG","Flat",80,1,"CF PETG 80%_1.txt"
8.54295,75.514,0.046486,9.4393,0.043018,0.0017207,0.17207,25.044,75.514,9.4393,0.17207,4.18133333333333,1.98466666666667,8.29855288888889,9.09965882137202,-0.339641178627984,-3.59816065415851,"CF-PETG","Flat",80,1,"CF PETG 80%_1.txt"
8.56503,75.712,0.046619,9.464,0.043151,0.001726,0.1726,25.044,75.712,9.464,0.1726,4.18133333333333,1.98466666666667,8.29855288888889,9.12351840299439,-0.340481597005613,-3.59765001062567,"CF-PETG","Flat",80,1,"CF PETG 80%_1.txt"
8.5871,75.909,0.046753,9.4887,0.043284,0.0017314,0.17314,25.044,75.909,9.4887,0.17314,4.18133333333333,1.98466666666667,8.29855288888889,9.14725748167927,-0.341442518320729,-3.59841198816202,"CF-PETG","Flat",80,1,"CF PETG 80%_1.txt"
8.60918,76.107,0.046886,9.5134,0.043418,0.0017367,0.17367,25.044,76.107,9.5134,0.17367,4.18133333333333,1.98466666666667,8.29855288888889,9.17111706330164,-0.342282936698361,-3.59790334368744,"CF-PETG","Flat",80,1,"CF PETG 80%_1.txt"
8.63125,76.304,0.047019,9.538,0.043551,0.001742,0.1742,25.044,76.304,9.538,0.1742,4.18133333333333,1.98466666666667,8.29855288888889,9.19485614198652,-0.343143858013477,-3.59765001062567,"CF-PETG","Flat",80,1,"CF PETG 80%_1.txt"
8.65333,76.502,0.047153,9.5627,0.043684,0.0017474,0.17474,25.044,76.502,9.5627,0.17474,4.18133333333333,1.98466666666667,8.29855288888889,9.21871572360889,-0.343984276391106,-3.59714595659287,"CF-PETG","Flat",80,1,"CF PETG 80%_1.txt"
8.6754,76.707,0.047286,9.5884,0.043818,0.0017527,0.17527,25.045,76.707,9.5884,0.17527,4.18133333333333,1.98466666666667,8.29855288888889,9.24341882579367,-0.34498117420633,-3.59790136212851,"CF-PETG","Flat",80,1,"CF PETG 80%_1.txt"
8.69747,76.922,0.047419,9.6153,0.043951,0.001758,0.1758,25.045,76.922,9.6153,0.1758,4.18133333333333,1.98466666666667,8.29855288888889,9.26932695735331,-0.345973042646685,-3.59815130725703,"CF-PETG","Flat",80,1,"CF PETG 80%_1.txt"
8.71955,77.137,0.047553,9.6422,0.044084,0.0017634,0.17634,25.045,77.137,9.6422,0.17634,4.18133333333333,1.98466666666667,8.29855288888889,9.29523508891296,-0.346964911087042,-3.59839985778186,"CF-PETG","Flat",80,1,"CF PETG 80%_1.txt"
8.74162,77.353,0.047686,9.6691,0.044218,0.0017687,0.17687,25.045,77.353,9.6691,0.17687,4.18133333333333,1.98466666666667,8.29855288888889,9.32126372341009,-0.347836276589911,-3.59740075694647,"CF-PETG","Flat",80,1,"CF PETG 80%_1.txt"
8.7637,77.568,0.04782,9.696,0.044351,0.001774,0.1774,25.045,77.568,9.696,0.1774,4.18133333333333,1.98466666666667,8.29855288888889,9.34717185496973,-0.348828145030266,-3.59765001062568,"CF-PETG","Flat",80,1,"CF PETG 80%_1.txt"
8.78577,77.783,0.047953,9.7229,0.044485,0.0017794,0.17794,25.045,77.783,9.7229,0.17794,4.18133333333333,1.98466666666667,8.29855288888889,9.37307998652938,-0.349820013470621,-3.5978978851024,"CF-PETG","Flat",80,1,"CF PETG 80%_1.txt"
8.80785,77.998,0.048086,9.7498,0.044618,0.0017847,0.17847,25.045,77.998,9.7498,0.17847,4.18133333333333,1.98466666666667,8.29855288888889,9.39898811808902,-0.350811881910976,-3.59814439179241,"CF-PETG","Flat",80,1,"CF PETG 80%_1.txt"
8.82992,78.213,0.04822,9.7767,0.044751,0.00179,0.179,25.046,78.213,9.7767,0.179,4.18133333333333,1.98466666666667,8.29855288888889,9.42489624964867,-0.351803750351333,-3.59838954198588,"CF-PETG","Flat",80,1,"CF PETG 80%_1.txt"
8.852,78.429,0.048353,9.8036,0.044885,0.0017954,0.17954,25.046,78.429,9.8036,0.17954,4.18133333333333,1.98466666666667,8.29855288888889,9.4509248841458,-0.352675115854201,-3.59740417656984,"CF-PETG","Flat",80,1,"CF PETG 80%_1.txt"
8.87407,78.644,0.048486,9.8305,0.045018,0.0018007,0.18007,25.046,78.644,9.8305,0.18007,4.18133333333333,1.98466666666667,8.29855288888889,9.47683301570544,-0.353666984294557,-3.59765001062568,"CF-PETG","Flat",80,1,"CF PETG 80%_1.txt"
8.89615,78.859,0.04862,9.8574,0.045151,0.0018061,0.18061,25.046,78.859,9.8574,0.18061,4.18133333333333,1.98466666666667,8.29855288888889,9.50274114726509,-0.354658852734914,-3.59789450296137,"CF-PETG","Flat",80,1,"CF PETG 80%_1.txt"
8.91822,79.074,0.048753,9.8843,0.045285,0.0018114,0.18114,25.046,79.074,9.8843,0.18114,4.18133333333333,1.98466666666667,8.29855288888889,9.52864927882473,-0.355650721175268,-3.59813766453131,"CF-PETG","Flat",80,1,"CF PETG 80%_1.txt"
8.9403,79.289,0.048886,9.9112,0.045418,0.0018167,0.18167,25.046,79.289,9.9112,0.18167,4.18133333333333,1.98466666666667,8.29855288888889,9.55455741038438,-0.356642589615623,-3.59837950617103,"CF-PETG","Flat",80,1,"CF PETG 80%_1.txt"
8.96237,79.505,0.04902,9.9381,0.045551,0.0018221,0.18221,25.046,79.505,9.9381,0.18221,4.18133333333333,1.98466666666667,8.29855288888889,9.58058604488151,-0.357513955118494,-3.59740750363242,"CF-PETG","Flat",80,1,"CF PETG 80%_1.txt"
8.98445,79.72,0.049153,9.965,0.045685,0.0018274,0.18274,25.046,79.72,9.965,0.18274,4.18133333333333,1.98466666666667,8.29855288888889,9.60649417644115,-0.358505823558849,-3.59765001062568,"CF-PETG","Flat",80,1,"CF PETG 80%_1.txt"
9.00652,79.931,0.049286,9.9913,0.045818,0.0018327,0.18327,25.047,79.931,9.9913,0.18327,4.18133333333333,1.98466666666667,8.29855288888889,9.63192029625085,-0.359379703749152,-3.5969263634277,"CF-PETG","Flat",80,1,"CF PETG 80%_1.txt"
9.0286,80.135,0.04942,10.017,0.045951,0.0018381,0.18381,25.047,80.135,10.017,0.18381,4.18133333333333,1.98466666666667,8.29855288888889,9.65650289549814,-0.36049710450186,-3.59885299492722,"CF-PETG","Flat",80,1,"CF PETG 80%_1.txt"
9.05067,80.338,0.049553,10.042,0.046085,0.0018434,0.18434,25.047,80.338,10.042,0.18434,4.18133333333333,1.98466666666667,8.29855288888889,9.68096499180794,-0.361035008192058,-3.59525003178707,"CF-PETG","Flat",80,1,"CF PETG 80%_1.txt"
9.07275,80.542,0.049687,10.068,0.046218,0.0018487,0.18487,25.047,80.542,10.068,0.18487,4.18133333333333,1.98466666666667,8.29855288888889,9.70554759105523,-0.362452408944765,-3.60004379166434,"CF-PETG","Flat",80,1,"CF PETG 80%_1.txt"
9.09482,80.746,0.04982,10.093,0.046352,0.0018541,0.18541,25.047,80.746,10.093,0.18541,4.18133333333333,1.98466666666667,8.29855288888889,9.73013019030252,-0.362869809697477,-3.59526215889703,"CF-PETG","Flat",80,1,"CF PETG 80%_1.txt"
9.1169,80.95,0.049953,10.119,0.046485,0.0018594,0.18594,25.047,80.95,10.119,0.18594,4.18133333333333,1.98466666666667,8.29855288888889,9.75471278954982,-0.364287210450184,-3.60003172695113,"CF-PETG","Flat",80,1,"CF PETG 80%_1.txt"
9.13897,81.154,0.050087,10.144,0.046618,0.0018647,0.18647,25.047,81.154,10.144,0.18647,4.18133333333333,1.98466666666667,8.29855288888889,9.7792953887971,-0.364704611202896,-3.5952741640664,"CF-PETG","Flat",80,1,"CF PETG 80%_1.txt"
9.16105,81.358,0.05022,10.17,0.046752,0.0018701,0.18701,25.048,81.358,10.17,0.18701,4.18133333333333,1.98466666666667,8.29855288888889,9.80387798804439,-0.366122011955605,-3.60001978324096,"CF-PETG","Flat",80,1,"CF PETG 80%_1.txt"
9.18312,81.562,0.050353,10.195,0.046885,0.0018754,0.18754,25.048,81.562,10.195,0.18754,4.18133333333333,1.98466666666667,8.29855288888889,9.82846058729169,-0.366539412708315,-3.59528604912521,"CF-PETG","Flat",80,1,"CF PETG 80%_1.txt"
9.2052,81.765,0.050487,10.221,0.047018,0.0018807,0.18807,25.048,81.765,10.221,0.18807,4.18133333333333,1.98466666666667,8.29855288888889,9.85292268360149,-0.36807731639851,-3.60118693277087,"CF-PETG","Flat",80,1,"CF PETG 80%_1.txt"
9.22727,81.969,0.05062,10.246,0.047152,0.0018861,0.18861,25.048,81.969,10.246,0.18861,4.18133333333333,1.98466666666667,8.29855288888889,9.87750528284878,-0.368494717151222,-3.59647391324636,"CF-PETG","Flat",80,1,"CF PETG 80%_1.txt"
9.24935,82.173,0.050753,10.272,0.047285,0.0018914,0.18914,25.048,82.173,10.272,0.18914,4.18133333333333,1.98466666666667,8.29855288888889,9.90208788209607,-0.36991211790393,-3.60116937211769,"CF-PETG","Flat",80,1,"CF PETG 80%_1.txt"
9.27142,82.377,0.050887,10.297,0.047418,0.0018967,0.18967,25.048,82.377,10.297,0.18967,4.18133333333333,1.98466666666667,8.29855288888889,9.92667048134336,-0.370329518656641,-3.59647973833778,"CF-PETG","Flat",80,1,"CF PETG 80%_1.txt"
9.29349,82.581,0.05102,10.323,0.047552,0.0019021,0.19021,25.048,82.581,10.323,0.19021,4.18133333333333,1.98466666666667,8.29855288888889,9.95125308059065,-0.371746919409349,-3.60115198497867,"CF-PETG","Flat",80,1,"CF PETG 80%_1.txt"
9.31557,82.785,0.051153,10.348,0.047685,0.0019074,0.19074,25.048,82.785,10.348,0.19074,4.18133333333333,1.98466666666667,8.29855288888889,9.97583567983794,-0.37216432016206,-3.5964855060114,"CF-PETG","Flat",80,1,"CF PETG 80%_1.txt"
9.33764,82.989,0.051287,10.374,0.047818,0.0019127,0.19127,25.049,82.989,10.374,0.19127,4.18133333333333,1.98466666666667,8.29855288888889,10.0004182790852,-0.373581720914768,-3.60113476879475,"CF-PETG","Flat",80,1,"CF PETG 80%_1.txt"
9.35972,83.193,0.05142,10.399,0.047952,0.0019181,0.19181,25.049,83.193,10.399,0.19181,4.18133333333333,1.98466666666667,8.29855288888889,10.0250008783325,-0.373999121667477,-3.59649121711201,"CF-PETG","Flat",80,1,"CF PETG 80%_1.txt"
9.38179,83.396,0.051553,10.425,0.048085,0.0019234,0.19234,25.049,83.396,10.425,0.19234,4.18133333333333,1.98466666666667,8.29855288888889,10.0494629746423,-0.375537025357675,-3.60227362453405,"CF-PETG","Flat",80,1,"CF PETG 80%_1.txt"
9.40387,83.6,0.051687,10.45,0.048218,0.0019287,0.19287,25.049,83.6,10.45,0.19287,4.18133333333333,1.98466666666667,8.29855288888889,10.0740455738896,-0.375954426110383,-3.59765001062567,"CF-PETG","Flat",80,1,"CF PETG 80%_1.txt"
9.42594,83.804,0.05182,10.476,0.048352,0.0019341,0.19341,25.049,83.804,10.476,0.19341,4.18133333333333,1.98466666666667,8.29855288888889,10.0986281731369,-0.377371826863094,-3.60225111553163,"CF-PETG","Flat",80,1,"CF PETG 80%_1.txt"
9.44802,84.008,0.051954,10.501,0.048485,0.0019394,0.19394,25.049,84.008,10.501,0.19394,4.18133333333333,1.98466666666667,8.29855288888889,10.1232107723842,-0.377789227615802,-3.59765001062567,"CF-PETG","Flat",80,1,"CF PETG 80%_1.txt"
9.47009,84.212,0.052087,10.526,0.048619,0.0019447,0.19447,25.049,84.212,10.526,0.19447,4.18133333333333,1.98466666666667,8.29855288888889,10.1477933716315,-0.378206628368511,-3.59307076162371,"CF-PETG","Flat",80,1,"CF PETG 80%_1.txt"
9.49217,84.416,0.05222,10.552,0.048752,0.0019501,0.19501,25.05,84.416,10.552,0.19501,4.18133333333333,1.98466666666667,8.29855288888889,10.1723759708788,-0.379624029121221,-3.59765001062567,"CF-PETG","Flat",80,1,"CF PETG 80%_1.txt"
9.51424,84.62,0.052354,10.577,0.048885,0.0019554,0.19554,25.05,84.62,10.577,0.19554,4.18133333333333,1.98466666666667,8.29855288888889,10.1969585701261,-0.380041429873931,-3.59309284176922,"CF-PETG","Flat",80,1,"CF PETG 80%_1.txt"
9.53632,84.824,0.052487,10.603,0.049019,0.0019607,0.19607,25.05,84.824,10.603,0.19607,4.18133333333333,1.98466666666667,8.29855288888889,10.2215411693734,-0.381458830626642,-3.59765001062569,"CF-PETG","Flat",80,1,"CF PETG 80%_1.txt"
9.55839,85.027,0.05262,10.628,0.049152,0.0019661,0.19661,25.05,85.027,10.628,0.19661,4.18133333333333,1.98466666666667,8.29855288888889,10.2460032656832,-0.381996734316838,-3.59424853516031,"CF-PETG","Flat",80,1,"CF PETG 80%_1.txt"
9.58047,85.238,0.052754,10.655,0.049285,0.0019714,0.19714,25.05,85.238,10.655,0.19714,4.18133333333333,1.98466666666667,8.29855288888889,10.2714293854929,-0.383570614507139,-3.59991191466109,"CF-PETG","Flat",80,1,"CF PETG 80%_1.txt"
9.60254,85.451,0.052887,10.681,0.049419,0.0019767,0.19767,25.05,85.451,10.681,0.19767,4.18133333333333,1.98466666666667,8.29855288888889,10.2970965111775,-0.383903488822469,-3.59426541356117,"CF-PETG","Flat",80,1,"CF PETG 80%_1.txt"
9.62462,85.664,0.05302,10.708,0.049552,0.0019821,0.19821,25.05,85.664,10.708,0.19821,4.18133333333333,1.98466666666667,8.29855288888889,10.3227636368622,-0.385236363137798,-3.59765001062568,"CF-PETG","Flat",80,1,"CF PETG 80%_1.txt"
9.64669,85.876,0.053154,10.735,0.049685,0.0019874,0.19874,25.05,85.876,10.735,0.19874,4.18133333333333,1.98466666666667,8.29855288888889,10.3483102596094,-0.386689740390612,-3.60214010610723,"CF-PETG","Flat",80,1,"CF PETG 80%_1.txt"
9.66877,86.089,0.053287,10.761,0.049819,0.0019928,0.19928,25.051,86.089,10.761,0.19928,4.18133333333333,1.98466666666667,8.29855288888889,10.3739773852941,-0.387022614705941,-3.59653019892149,"CF-PETG","Flat",80,1,"CF PETG 80%_1.txt"
9.69084,86.302,0.05342,10.788,0.049952,0.0019981,0.19981,25.051,86.302,10.788,0.19981,4.18133333333333,1.98466666666667,8.29855288888889,10.3996445109787,-0.38835548902127,-3.59988402874741,"CF-PETG","Flat",80,1,"CF PETG 80%_1.txt"
9.71292,86.515,0.053554,10.814,0.050085,0.0020034,0.20034,25.051,86.515,10.814,0.20034,4.18133333333333,1.98466666666667,8.29855288888889,10.4253116366634,-0.3886883633366,-3.59430704028667,"CF-PETG","Flat",80,1,"CF PETG 80%_1.txt"
9.73499,86.728,0.053687,10.841,0.050219,0.0020088,0.20088,25.051,86.728,10.841,0.20088,4.18133333333333,1.98466666666667,8.29855288888889,10.4509787623481,-0.390021237651929,-3.59765001062567,"CF-PETG","Flat",80,1,"CF PETG 80%_1.txt"
9.75707,86.941,0.053821,10.868,0.050352,0.0020141,0.20141,25.051,86.941,10.868,0.20141,4.18133333333333,1.98466666666667,8.29855288888889,10.4766458880327,-0.391354111967258,-3.60097637069616,"CF-PETG","Flat",80,1,"CF PETG 80%_1.txt"
9.77914,87.153,0.053954,10.894,0.050486,0.0020194,0.20194,25.051,87.153,10.894,0.20194,4.18133333333333,1.98466666666667,8.29855288888889,10.5021925107799,-0.391807489220074,-3.59654387020446,"CF-PETG","Flat",80,1,"CF PETG 80%_1.txt"
9.80122,87.366,0.054087,10.921,0.050619,0.0020248,0.20248,25.051,87.366,10.921,0.20248,4.18133333333333,1.98466666666667,8.29855288888889,10.5278596364646,-0.393140363535403,-3.5998568220438,"CF-PETG","Flat",80,1,"CF PETG 80%_1.txt"
9.82329,87.579,0.054221,10.947,0.050752,0.0020301,0.20301,25.052,87.579,10.947,0.20301,4.18133333333333,1.98466666666667,8.29855288888889,10.5535267621493,-0.393473237850733,-3.59434765552876,"CF-PETG","Flat",80,1,"CF PETG 80%_1.txt"
9.84536,87.792,0.054354,10.974,0.050886,0.0020354,0.20354,25.052,87.792,10.974,0.20354,4.18133333333333,1.98466666666667,8.29855288888889,10.5791938878339,-0.394806112166062,-3.59765001062568,"CF-PETG","Flat",80,1,"CF PETG 80%_1.txt"
9.86744,88.005,0.054487,11.001,0.051019,0.0020408,0.20408,25.052,88.005,11.001,0.20408,4.18133333333333,1.98466666666667,8.29855288888889,10.6048610135186,-0.396138986481391,-3.60093615563486,"CF-PETG","Flat",80,1,"CF PETG 80%_1.txt"
9.88951,88.218,0.054621,11.027,0.051152,0.0020461,0.20461,25.052,88.218,11.027,0.20461,4.18133333333333,1.98466666666667,8.29855288888889,10.6305281392033,-0.396471860796719,-3.59546441277518,"CF-PETG","Flat",80,1,"CF PETG 80%_1.txt"
9.91159,88.431,0.054754,11.054,0.051286,0.0020514,0.20514,25.052,88.431,11.054,0.20514,4.18133333333333,1.98466666666667,8.29855288888889,10.656195264888,-0.39780473511205,-3.59874014032975,"CF-PETG","Flat",80,1,"CF PETG 80%_1.txt"
9.93366,88.643,0.054887,11.08,0.051419,0.0020568,0.20568,25.052,88.643,11.08,0.20568,4.18133333333333,1.98466666666667,8.29855288888889,10.6817418876351,-0.398258112364864,-3.59438729571177,"CF-PETG","Flat",80,1,"CF PETG 80%_1.txt"
9.95574,88.856,0.055021,11.107,0.051552,0.0020621,0.20621,25.052,88.856,11.107,0.20621,4.18133333333333,1.98466666666667,8.29855288888889,10.7074090133198,-0.399590986680193,-3.59765001062567,"CF-PETG","Flat",80,1,"CF PETG 80%_1.txt"
9.97781,89.069,0.055154,11.134,0.051686,0.0020674,0.20674,25.052,89.069,11.134,0.20674,4.18133333333333,1.98466666666667,8.29855288888889,10.7330761390045,-0.400923860995523,-3.60089690134294,"CF-PETG","Flat",80,1,"CF PETG 80%_1.txt"
9.99989,89.282,0.055287,11.16,0.051819,0.0020728,0.20728,25.053,89.282,11.16,0.20728,4.18133333333333,1.98466666666667,8.29855288888889,10.7587432646891,-0.401256735310852,-3.59549045977466,"CF-PETG","Flat",80,1,"CF PETG 80%_1.txt"
10.022,89.495,0.055421,11.187,0.051952,0.0020781,0.20781,25.053,89.495,11.187,0.20781,4.18133333333333,1.98466666666667,8.29855288888889,10.7844103903738,-0.40258960962618,-3.59872717999624,"CF-PETG","Flat",80,1,"CF PETG 80%_1.txt"
10.044,89.708,0.055554,11.213,0.052086,0.0020834,0.20834,25.053,89.708,11.213,0.20834,4.18133333333333,1.98466666666667,8.29855288888889,10.8100775160585,-0.402922483941509,-3.59335132383403,"CF-PETG","Flat",80,1,"CF PETG 80%_1.txt"
10.0661,89.921,0.055688,11.24,0.052219,0.0020888,0.20888,25.053,89.921,11.24,0.20888,4.18133333333333,1.98466666666667,8.29855288888889,10.8357446417432,-0.404255358256838,-3.59657792043451,"CF-PETG","Flat",80,1,"CF PETG 80%_1.txt"
10.0882,90.133,0.055821,11.267,0.052353,0.0020941,0.20941,25.053,90.133,11.267,0.20941,4.18133333333333,1.98466666666667,8.29855288888889,10.8612912644903,-0.405708735509656,-3.60085857379654,"CF-PETG","Flat",80,1,"CF PETG 80%_1.txt"
10.1103,90.346,0.055954,11.293,0.052486,0.0020994,0.20994,25.053,90.346,11.293,0.20994,4.18133333333333,1.98466666666667,8.29855288888889,10.886958390175,-0.406041609824983,-3.59551589325231,"CF-PETG","Flat",80,1,"CF PETG 80%_1.txt"
10.1323,90.559,0.056088,11.32,0.052619,0.0021048,0.21048,25.053,90.559,11.32,0.21048,4.18133333333333,1.98466666666667,8.29855288888889,10.9126255158597,-0.407374484140314,-3.59871452420772,"CF-PETG","Flat",80,1,"CF PETG 80%_1.txt"
10.1544,90.772,0.056221,11.346,0.052753,0.0021101,0.21101,25.054,90.772,11.346,0.21101,4.18133333333333,1.98466666666667,8.29855288888889,10.9382926415444,-0.407707358455642,-3.59340171386958,"CF-PETG","Flat",80,1,"CF PETG 80%_1.txt"
10.1765,90.985,0.056354,11.373,0.052886,0.0021154,0.21154,25.054,90.985,11.373,0.21154,4.18133333333333,1.98466666666667,8.29855288888889,10.963959767229,-0.409040232770971,-3.59659045784728,"CF-PETG","Flat",80,1,"CF PETG 80%_1.txt"
10.1986,91.198,0.056488,11.4,0.053019,0.0021208,0.21208,25.054,91.198,11.4,0.21208,4.18133333333333,1.98466666666667,8.29855288888889,10.9896268929137,-0.410373107086302,-3.59976409724827,"CF-PETG","Flat",80,1,"CF PETG 80%_1.txt"
10.2206,91.41,0.056621,11.426,0.053153,0.0021261,0.21261,25.054,91.41,11.426,0.21261,4.18133333333333,1.98466666666667,8.29855288888889,11.0151735156609,-0.410826484339117,-3.59554073463256,"CF-PETG","Flat",80,1,"CF PETG 80%_1.txt"
10.2427,91.623,0.056754,11.453,0.053286,0.0021314,0.21314,25.054,91.623,11.453,0.21314,4.18133333333333,1.98466666666667,8.29855288888889,11.0408406413456,-0.412159358654444,-3.59870216235435,"CF-PETG","Flat",80,1,"CF PETG 80%_1.txt"
10.2648,91.836,0.056888,11.48,0.053419,0.0021368,0.21368,25.054,91.836,11.48,0.21368,4.18133333333333,1.98466666666667,8.29855288888889,11.0665077670302,-0.413492232969775,-3.60184871924891,"CF-PETG","Flat",80,1,"CF PETG 80%_1.txt"
10.2869,92.049,0.057021,11.506,0.053553,0.0021421,0.21421,25.054,92.049,11.506,0.21421,4.18133333333333,1.98466666666667,8.29855288888889,11.0921748927149,-0.413825107285103,-3.59660270541546,"CF-PETG","Flat",80,1,"CF PETG 80%_1.txt"
10.3089,92.262,0.057154,11.533,0.053686,0.0021474,0.21474,25.054,92.262,11.533,0.21474,4.18133333333333,1.98466666666667,8.29855288888889,11.1178420183996,-0.415157981600432,-3.59973971733662,"CF-PETG","Flat",80,1,"CF PETG 80%_1.txt"
10.331,92.475,0.057288,11.559,0.053819,0.0021528,0.21528,25.055,92.475,11.559,0.21528,4.18133333333333,1.98466666666667,8.29855288888889,11.1435091440842,-0.415490855915762,-3.59452250121777,"CF-PETG","Flat",80,1,"CF PETG 80%_1.txt"
10.3531,92.688,0.057421,11.586,0.053953,0.0021581,0.21581,25.055,92.688,11.586,0.21581,4.18133333333333,1.98466666666667,8.29855288888889,11.1691762697689,-0.416823730231091,-3.59765001062567,"CF-PETG","Flat",80,1,"CF PETG 80%_1.txt"
10.3752,92.9,0.057554,11.613,0.054086,0.0021634,0.21634,25.055,92.9,11.613,0.21634,4.18133333333333,1.98466666666667,8.29855288888889,11.1947228925161,-0.418277107483906,-3.60180063277281,"CF-PETG","Flat",80,1,"CF PETG 80%_1.txt"
10.3972,93.113,0.057688,11.639,0.05422,0.0021688,0.21688,25.055,93.113,11.639,0.21688,4.18133333333333,1.98466666666667,8.29855288888889,11.2203900182008,-0.418609981799236,-3.59661467307531,"CF-PETG","Flat",80,1,"CF PETG 80%_1.txt"
10.4193,93.326,0.057821,11.666,0.054353,0.0021741,0.21741,25.055,93.326,11.666,0.21741,4.18133333333333,1.98466666666667,8.29855288888889,11.2460571438854,-0.419942856114567,-3.59971589331876,"CF-PETG","Flat",80,1,"CF PETG 80%_1.txt"
10.4414,93.539,0.057955,11.692,0.054486,0.0021794,0.21794,25.055,93.539,11.692,0.21794,4.18133333333333,1.98466666666667,8.29855288888889,11.2717242695701,-0.420275730429895,-3.59455807757351,"CF-PETG","Flat",80,1,"CF PETG 80%_1.txt"
10.4635,93.752,0.058088,11.719,0.05462,0.0021848,0.21848,25.055,93.752,11.719,0.21848,4.18133333333333,1.98466666666667,8.29855288888889,11.2973913952548,-0.421608604745224,-3.59765001062568,"CF-PETG","Flat",80,1,"CF PETG 80%_1.txt"
10.4855,93.965,0.058221,11.746,0.054753,0.0021901,0.21901,25.056,93.965,11.746,0.21901,4.18133333333333,1.98466666666667,8.29855288888889,11.3230585209394,-0.422941479060553,-3.60072772910397,"CF-PETG","Flat",80,1,"CF PETG 80%_1.txt"
10.5076,94.177,0.058355,11.772,0.054886,0.0021955,0.21955,25.056,94.177,11.772,0.21955,4.18133333333333,1.98466666666667,8.29855288888889,11.3486051436866,-0.423394856313367,-3.59662637031402,"CF-PETG","Flat",80,1,"CF PETG 80%_1.txt"
10.5297,94.39,0.058488,11.799,0.05502,0.0022008,0.22008,25.056,94.39,11.799,0.22008,4.18133333333333,1.98466666666667,8.29855288888889,11.3742722693713,-0.424727730628696,-3.59969260639627,"CF-PETG","Flat",80,1,"CF PETG 80%_1.txt"
10.5518,94.603,0.058621,11.825,0.055153,0.0022061,0.22061,25.056,94.603,11.825,0.22061,4.18133333333333,1.98466666666667,8.29855288888889,11.399939395056,-0.425060604944026,-3.59459285364927,"CF-PETG","Flat",80,1,"CF PETG 80%_1.txt"
10.5738,94.816,0.058755,11.852,0.055286,0.0022115,0.22115,25.056,94.816,11.852,0.22115,4.18133333333333,1.98466666666667,8.29855288888889,11.4256065207406,-0.426393479259355,-3.59765001062567,"CF-PETG","Flat",80,1,"CF PETG 80%_1.txt"
10.5959,95.029,0.058888,11.879,0.05542,0.0022168,0.22168,25.056,95.029,11.879,0.22168,4.18133333333333,1.98466666666667,8.29855288888889,11.4512736464253,-0.427726353574684,-3.6006932702642,"CF-PETG","Flat",80,1,"CF PETG 80%_1.txt"
10.618,95.242,0.059021,11.905,0.055553,0.0022221,0.22221,25.056,95.242,11.905,0.22221,4.18133333333333,1.98466666666667,8.29855288888889,11.47694077211,-0.428059227890012,-3.59562560176407,"CF-PETG","Flat",80,1,"CF PETG 80%_1.txt"
10.6401,95.455,0.059155,11.932,0.055686,0.0022275,0.22275,25.056,95.455,11.932,0.22275,4.18133333333333,1.98466666666667,8.29855288888889,11.5026078977947,-0.429392102205343,-3.59865992461736,"CF-PETG","Flat",80,1,"CF PETG 80%_1.txt"
10.6621,95.667,0.059288,11.958,0.05582,0.0022328,0.22328,25.057,95.667,11.958,0.22328,4.18133333333333,1.98466666666667,8.29855288888889,11.5281545205418,-0.429845479458159,-3.59462685614784,"CF-PETG","Flat",80,1,"CF PETG 80%_1.txt"
10.6842,95.88,0.059421,11.985,0.055953,0.0022381,0.22381,25.057,95.88,11.985,0.22381,4.18133333333333,1.98466666666667,8.29855288888889,11.5538216462265,-0.431178353773488,-3.59765001062568,"CF-PETG","Flat",80,1,"CF PETG 80%_1.txt"
10.7063,96.093,0.059555,12.012,0.056086,0.0022435,0.22435,25.057,96.093,12.012,0.22435,4.18133333333333,1.98466666666667,8.29855288888889,11.5794887719112,-0.432511228088817,-3.60065957449898,"CF-PETG","Flat",80,1,"CF PETG 80%_1.txt"
10.7284,96.306,0.059688,12.038,0.05622,0.0022488,0.22488,25.057,96.306,12.038,0.22488,4.18133333333333,1.98466666666667,8.29855288888889,11.6051558975959,-0.432844102404147,-3.59564796813546,"CF-PETG","Flat",80,1,"CF PETG 80%_1.txt"
10.7504,96.519,0.059822,12.065,0.056353,0.0022541,0.22541,25.057,96.519,12.065,0.22541,4.18133333333333,1.98466666666667,8.29855288888889,11.6308230232805,-0.434176976719474,-3.5986487917072,"CF-PETG","Flat",80,1,"CF PETG 80%_1.txt"
10.7725,96.732,0.059955,12.091,0.056487,0.0022595,0.22595,25.057,96.732,12.091,0.22595,4.18133333333333,1.98466666666667,8.29855288888889,11.6564901489652,-0.434509851034804,-3.59366347725419,"CF-PETG","Flat",80,1,"CF PETG 80%_1.txt"
10.7946,96.945,0.060088,12.118,0.05662,0.0022648,0.22648,25.057,96.945,12.118,0.22648,4.18133333333333,1.98466666666667,8.29855288888889,11.6821572746499,-0.435842725350135,-3.59665559787205,"CF-PETG","Flat",80,1,"CF PETG 80%_1.txt"
10.8167,97.157,0.060222,12.145,0.056753,0.0022701,0.22701,25.058,97.157,12.145,0.22701,4.18133333333333,1.98466666666667,8.29855288888889,11.7077038973971,-0.437296102602948,-3.60062661673897,"CF-PETG","Flat",80,1,"CF PETG 80%_1.txt"
10.8387,97.37,0.060355,12.171,0.056887,0.0022755,0.22755,25.058,97.37,12.171,0.22755,4.18133333333333,1.98466666666667,8.29855288888889,11.7333710230817,-0.437628976918276,-3.59566984568463,"CF-PETG","Flat",80,1,"CF PETG 80%_1.txt"
10.8608,97.583,0.060488,12.198,0.05702,0.0022808,0.22808,25.058,97.583,12.198,0.22808,4.18133333333333,1.98466666666667,8.29855288888889,11.7590381487664,-0.438961851233607,-3.59863790157081,"CF-PETG","Flat",80,1,"CF PETG 80%_1.txt"
10.8829,97.796,0.060622,12.224,0.057153,0.0022861,0.22861,25.058,97.796,12.224,0.22861,4.18133333333333,1.98466666666667,8.29855288888889,11.7847052744511,-0.439294725548935,-3.5937068516765,"CF-PETG","Flat",80,1,"CF PETG 80%_1.txt"
10.905,98.009,0.060755,12.251,0.057287,0.0022915,0.22915,25.058,98.009,12.251,0.22915,4.18133333333333,1.98466666666667,8.29855288888889,11.8103724001357,-0.440627599864264,-3.59666639347208,"CF-PETG","Flat",80,1,"CF PETG 80%_1.txt"
10.927,98.222,0.060888,12.278,0.05742,0.0022968,0.22968,25.058,98.222,12.278,0.22968,4.18133333333333,1.98466666666667,8.29855288888889,11.8360395258204,-0.441960474179595,-3.599612918876,"CF-PETG","Flat",80,1,"CF PETG 80%_1.txt"
10.9491,98.434,0.061022,12.304,0.057553,0.0023021,0.23021,25.058,98.434,12.304,0.23021,4.18133333333333,1.98466666666667,8.29855288888889,11.8615861485676,-0.442413851432411,-3.59569125026342,"CF-PETG","Flat",80,1,"CF PETG 80%_1.txt"
10.9712,98.647,0.061155,12.331,0.057687,0.0023075,0.23075,25.058,98.647,12.331,0.23075,4.18133333333333,1.98466666666667,8.29855288888889,11.8872532742523,-0.443746725747738,-3.59862724635259,"CF-PETG","Flat",80,1,"CF PETG 80%_1.txt"
10.9933,98.842,0.061288,12.355,0.05782,0.0023128,0.23128,25.059,98.842,12.355,0.23128,4.18133333333333,1.98466666666667,8.29855288888889,11.9107513470622,-0.44424865293783,-3.5956993357979,"CF-PETG","Flat",80,1,"CF PETG 80%_1.txt"
11.0153,99.025,0.061422,12.378,0.057953,0.0023181,0.23181,25.059,99.025,12.378,0.23181,4.18133333333333,1.98466666666667,8.29855288888889,11.9328033846222,-0.445196615377759,-3.59667648552075,"CF-PETG","Flat",80,1,"CF PETG 80%_1.txt"
11.0374,99.207,0.061555,12.401,0.058087,0.0023235,0.23235,25.059,99.207,12.401,0.23235,4.18133333333333,1.98466666666667,8.29855288888889,11.9547349192448,-0.446265080755177,-3.59862173014416,"CF-PETG","Flat",80,1,"CF PETG 80%_1.txt"
11.0595,99.389,0.061689,12.424,0.05822,0.0023288,0.23288,25.059,99.389,12.424,0.23288,4.18133333333333,1.98466666666667,8.29855288888889,11.9766664538674,-0.447333546132594,-3.60055977247741,"CF-PETG","Flat",80,1,"CF PETG 80%_1.txt"
11.0816,99.571,0.061822,12.446,0.058354,0.0023341,0.23341,25.059,99.571,12.446,0.23341,4.18133333333333,1.98466666666667,8.29855288888889,11.99859798849,-0.447402011510011,-3.59474539217428,"CF-PETG","Flat",80,1,"CF PETG 80%_1.txt"
11.1036,99.753,0.061955,12.469,0.058487,0.0023395,0.23395,25.059,99.753,12.469,0.23395,4.18133333333333,1.98466666666667,8.29855288888889,12.0205295231126,-0.448470476887428,-3.59668359040362,"CF-PETG","Flat",80,1,"CF PETG 80%_1.txt"
11.1257,99.936,0.062089,12.492,0.05862,0.0023448,0.23448,25.059,99.936,12.492,0.23448,4.18133333333333,1.98466666666667,8.29855288888889,12.0425815606726,-0.44941843932736,-3.59765001062568,"CF-PETG","Flat",80,1,"CF PETG 80%_1.txt"
11.1478,100.12,0.062222,12.515,0.058754,0.0023501,0.23501,25.06,100.12,12.515,0.23501,4.18133333333333,1.98466666666667,8.29855288888889,12.0647541011702,-0.450245898829804,-3.59765001062568,"CF-PETG","Flat",80,1,"CF PETG 80%_1.txt"
11.1699,100.3,0.062355,12.537,0.058887,0.0023555,0.23555,25.06,100.3,12.537,0.23555,4.18133333333333,1.98466666666667,8.29855288888889,12.0864446299178,-0.450555370082196,-3.59380529697851,"CF-PETG","Flat",80,1,"CF PETG 80%_1.txt"
11.1919,100.48,0.062489,12.56,0.05902,0.0023608,0.23608,25.06,100.48,12.56,0.23608,4.18133333333333,1.98466666666667,8.29855288888889,12.1081351586654,-0.451864841334585,-3.59765001062567,"CF-PETG","Flat",80,1,"CF PETG 80%_1.txt"
11.214,100.66,0.062622,12.583,0.059154,0.0023661,0.23661,25.06,100.66,12.583,0.23661,4.18133333333333,1.98466666666667,8.29855288888889,12.129825687413,-0.453174312586977,-3.60148066905331,"CF-PETG","Flat",80,1,"CF PETG 80%_1.txt"
11.2361,100.85,0.062755,12.606,0.059287,0.0023715,0.23715,25.06,100.85,12.606,0.23715,4.18133333333333,1.98466666666667,8.29855288888889,12.1527212455355,-0.453278754464501,-3.59573817598366,"CF-PETG","Flat",80,1,"CF PETG 80%_1.txt"
11.2582,101.03,0.062889,12.629,0.05942,0.0023768,0.23768,25.06,101.03,12.629,0.23768,4.18133333333333,1.98466666666667,8.29855288888889,12.1744117742831,-0.45458822571689,-3.59955836342458,"CF-PETG","Flat",80,1,"CF PETG 80%_1.txt"
11.2802,101.21,0.063022,12.651,0.059554,0.0023821,0.23821,25.06,101.21,12.651,0.23821,4.18133333333333,1.98466666666667,8.29855288888889,12.1961023030307,-0.454897696969281,-3.59574497643887,"CF-PETG","Flat",80,1,"CF PETG 80%_1.txt"
11.3023,101.39,0.063155,12.674,0.059687,0.0023875,0.23875,25.06,101.39,12.674,0.23875,4.18133333333333,1.98466666666667,8.29855288888889,12.2177928317783,-0.456207168221672,-3.59955158767297,"CF-PETG","Flat",80,1,"CF PETG 80%_1.txt"
11.3244,101.58,0.063289,12.697,0.05982,0.0023928,0.23928,25.061,101.58,12.697,0.23928,4.18133333333333,1.98466666666667,8.29855288888889,12.2406883899008,-0.456311610099196,-3.59385374576038,"CF-PETG","Flat",80,1,"CF PETG 80%_1.txt"
11.3465,101.77,0.063422,12.721,0.059954,0.0023982,0.23982,25.061,101.77,12.721,0.23982,4.18133333333333,1.98466666666667,8.29855288888889,12.2635839480233,-0.45741605197672,-3.59575545929345,"CF-PETG","Flat",80,1,"CF PETG 80%_1.txt"
11.3685,101.96,0.063556,12.745,0.060087,0.0024035,0.24035,25.061,101.96,12.745,0.24035,4.18133333333333,1.98466666666667,8.29855288888889,12.2864795061458,-0.458520493854243,-3.59765001062568,"CF-PETG","Flat",80,1,"CF PETG 80%_1.txt"
11.3906,102.15,0.063689,12.769,0.060221,0.0024088,0.24088,25.061,102.15,12.769,0.24088,4.18133333333333,1.98466666666667,8.29855288888889,12.3093750642682,-0.459624935731766,-3.59953744014226,"CF-PETG","Flat",80,1,"CF PETG 80%_1.txt"
11.4127,102.34,0.063822,12.793,0.060354,0.0024142,0.24142,25.061,102.34,12.793,0.24142,4.18133333333333,1.98466666666667,8.29855288888889,12.3322706223907,-0.460729377609288,-3.60141778792534,"CF-PETG","Flat",80,1,"CF PETG 80%_1.txt"
11.4348,102.54,0.063956,12.817,0.060487,0.0024195,0.24195,25.061,102.54,12.817,0.24195,4.18133333333333,1.98466666666667,8.29855288888889,12.3563712098881,-0.460628790111945,-3.59388928853823,"CF-PETG","Flat",80,1,"CF PETG 80%_1.txt"
11.4568,102.73,0.064089,12.841,0.060621,0.0024248,0.24248,25.061,102.73,12.841,0.24248,4.18133333333333,1.98466666666667,8.29855288888889,12.3792667680105,-0.461733231989468,-3.59577316400178,"CF-PETG","Flat",80,1,"CF PETG 80%_1.txt"
11.4789,102.92,0.064222,12.865,0.060754,0.0024302,0.24302,25.062,102.92,12.865,0.24302,4.18133333333333,1.98466666666667,8.29855288888889,12.402162326133,-0.462837673866993,-3.59765001062567,"CF-PETG","Flat",80,1,"CF PETG 80%_1.txt"
11.501,103.11,0.064356,12.889,0.060887,0.0024355,0.24355,25.062,103.11,12.889,0.24355,4.18133333333333,1.98466666666667,8.29855288888889,12.4250578842555,-0.463942115744517,-3.59951986767412,"CF-PETG","Flat",80,1,"CF PETG 80%_1.txt"
11.5231,103.3,0.064489,12.913,0.061021,0.0024408,0.24408,25.062,103.3,12.913,0.24408,4.18133333333333,1.98466666666667,8.29855288888889,12.447953442378,-0.465046557622042,-3.60138277411943,"CF-PETG","Flat",80,1,"CF PETG 80%_1.txt"
11.5451,103.49,0.064622,12.937,0.061154,0.0024462,0.24462,25.062,103.49,12.937,0.24462,4.18133333333333,1.98466666666667,8.29855288888889,12.4708490005004,-0.466150999499565,-3.6032387686447,"CF-PETG","Flat",80,1,"CF PETG 80%_1.txt"
11.5672,103.68,0.064756,12.96,0.061287,0.0024515,0.24515,25.062,103.68,12.96,0.24515,4.18133333333333,1.98466666666667,8.29855288888889,12.4937445586229,-0.466255441377088,-3.59765001062568,"CF-PETG","Flat",80,1,"CF PETG 80%_1.txt"
11.5893,103.87,0.064889,12.984,0.061421,0.0024568,0.24568,25.062,103.87,12.984,0.24568,4.18133333333333,1.98466666666667,8.29855288888889,12.5166401167454,-0.467359883254611,-3.59950618649577,"CF-PETG","Flat",80,1,"CF PETG 80%_1.txt"
11.6113,104.07,0.065022,13.008,0.061554,0.0024622,0.24622,25.062,104.07,13.008,0.24622,4.18133333333333,1.98466666666667,8.29855288888889,12.5407407042427,-0.467259295757268,-3.59209175705157,"CF-PETG","Flat",80,1,"CF PETG 80%_1.txt"
11.6334,104.26,0.065156,13.032,0.061687,0.0024675,0.24675,25.062,104.26,13.032,0.24675,4.18133333333333,1.98466666666667,8.29855288888889,12.5636362623652,-0.468363737634791,-3.59395133237255,"CF-PETG","Flat",80,1,"CF PETG 80%_1.txt"
11.6555,104.45,0.065289,13.056,0.061821,0.0024728,0.24728,25.063,104.45,13.056,0.24728,4.18133333333333,1.98466666666667,8.29855288888889,12.5865318204877,-0.469468179512313,-3.59580407101956,"CF-PETG","Flat",80,1,"CF PETG 80%_1.txt"
11.6776,104.64,0.065422,13.08,0.061954,0.0024782,0.24782,25.063,104.64,13.08,0.24782,4.18133333333333,1.98466666666667,8.29855288888889,12.6094273786102,-0.470572621389838,-3.59765001062567,"CF-PETG","Flat",80,1,"CF PETG 80%_1.txt"
11.6996,104.84,0.065556,13.105,0.062087,0.0024835,0.24835,25.063,104.84,13.105,0.24835,4.18133333333333,1.98466666666667,8.29855288888889,12.6335279661075,-0.471472033892494,-3.59765001062567,"CF-PETG","Flat",80,1,"CF PETG 80%_1.txt"
11.7217,105.04,0.065689,13.13,0.062221,0.0024888,0.24888,25.063,105.04,13.13,0.24888,4.18133333333333,1.98466666666667,8.29855288888889,12.6576285536048,-0.472371446395151,-3.59765001062567,"CF-PETG","Flat",80,1,"CF PETG 80%_1.txt"
11.7438,105.24,0.065823,13.155,0.062354,0.0024942,0.24942,25.063,105.24,13.155,0.24942,4.18133333333333,1.98466666666667,8.29855288888889,12.6817291411022,-0.473270858897807,-3.59765001062567,"CF-PETG","Flat",80,1,"CF PETG 80%_1.txt"
11.7659,105.44,0.065956,13.18,0.062488,0.0024995,0.24995,25.063,105.44,13.18,0.24995,4.18133333333333,1.98466666666667,8.29855288888889,12.7058297285995,-0.474170271400464,-3.59765001062567,"CF-PETG","Flat",80,1,"CF PETG 80%_1.txt"
11.7879,105.64,0.066089,13.205,0.062621,0.0025048,0.25048,25.063,105.64,13.205,0.25048,4.18133333333333,1.98466666666667,8.29855288888889,12.7299303160969,-0.47506968390312,-3.59765001062567,"CF-PETG","Flat",80,1,"CF PETG 80%_1.txt"
11.81,105.84,0.066223,13.23,0.062754,0.0025102,0.25102,25.064,105.84,13.23,0.25102,4.18133333333333,1.98466666666667,8.29855288888889,12.7540309035942,-0.475969096405777,-3.59765001062567,"CF-PETG","Flat",80,1,"CF PETG 80%_1.txt"
11.8321,106.04,0.066356,13.254,0.062888,0.0025155,0.25155,25.064,106.04,13.254,0.25155,4.18133333333333,1.98466666666667,8.29855288888889,12.7781314910916,-0.475868508908432,-3.59037655732935,"CF-PETG","Flat",80,1,"CF PETG 80%_1.txt"
11.8542,106.23,0.066489,13.279,0.063021,0.0025208,0.25208,25.064,106.23,13.279,0.25208,4.18133333333333,1.98466666666667,8.29855288888889,12.801027049214,-0.477972950785956,-3.59946495056824,"CF-PETG","Flat",80,1,"CF PETG 80%_1.txt"
11.8762,106.43,0.066623,13.304,0.063154,0.0025262,0.25262,25.064,106.43,13.304,0.25262,4.18133333333333,1.98466666666667,8.29855288888889,12.8251276367114,-0.478872363288612,-3.59946154005271,"CF-PETG","Flat",80,1,"CF PETG 80%_1.txt"
11.8983,106.63,0.066756,13.329,0.063288,0.0025315,0.25315,25.064,106.63,13.329,0.25315,4.18133333333333,1.98466666666667,8.29855288888889,12.8492282242087,-0.479771775791271,-3.59945814233079,"CF-PETG","Flat",80,1,"CF PETG 80%_1.txt"
11.9204,106.83,0.066889,13.354,0.063421,0.0025368,0.25368,25.064,106.83,13.354,0.25368,4.18133333333333,1.98466666666667,8.29855288888889,12.8733288117061,-0.480671188293925,-3.59945475733058,"CF-PETG","Flat",80,1,"CF PETG 80%_1.txt"
11.9425,107.03,0.067023,13.379,0.063554,0.0025422,0.25422,25.064,107.03,13.379,0.25422,4.18133333333333,1.98466666666667,8.29855288888889,12.8974293992034,-0.481570600796582,-3.5994513849808,"CF-PETG","Flat",80,1,"CF PETG 80%_1.txt"
