Repository: VipulKohinkar/3D-Printing-Parameter-Optimisation

# 3D Printing Parameter Optimisation: Impact of K-Value on Carbon-Reinforced PETG

## MSc Mechanical Engineering with Management

**Author:** Vipul Kohinkar  
**Project:** MEE7012-SUM  
**Date:** 27 August 2026

---

## Project Overview

This project investigates the influence of flow-rate multiplier (K-value) and build orientation on the tensile behaviour of PETG and carbon-fibre-reinforced PETG (CF-PETG) manufactured using fused deposition modelling (FDM).

The study compares an unreinforced thermoplastic, PETG, with a carbon-fibre-reinforced PETG composite to investigate whether the two materials respond differently to changes in material flow and build orientation.

---

File: 3_Experimental_data/Modulus/Recalculated Stress Strain/Recalculated_Stress_Strain_All_Data.csv (part 55 of 212)
"Time (s)","Load (N)","Machine Extension (mm)","Stress (MPa)","Extension from Preload (mm)","Strain","Percentage Strain","Gauge Length (mm)","Load_N","NEXYGEN_Stress_MPa","Percentage_Strain","Measured_Width_mm","Measured_Thickness_mm","Measured_Area_mm2","Recalculated_Stress_MPa","Stress_Difference_MPa","Stress_Difference_Percent","Material","Orientation","K","Sample","File"
11.9645,107.23,0.067156,13.404,0.063688,0.0025475,0.25475,25.064,107.23,13.404,0.25475,4.18133333333333,1.98466666666667,8.29855288888889,12.9215299867008,-0.482470013299238,-3.59944802521067,"CF-PETG","Flat",80,1,"CF PETG 80%_1.txt"
11.9866,107.43,0.067289,13.429,0.063821,0.0025528,0.25528,25.065,107.43,13.429,0.25528,4.18133333333333,1.98466666666667,8.29855288888889,12.9456305741981,-0.483369425801895,-3.59944467794992,"CF-PETG","Flat",80,1,"CF PETG 80%_1.txt"
12.0087,107.63,0.067423,13.453,0.063954,0.0025582,0.25582,25.065,107.63,13.453,0.25582,4.18133333333333,1.98466666666667,8.29855288888889,12.9697311616954,-0.483268838304552,-3.59227561365162,"CF-PETG","Flat",80,1,"CF PETG 80%_1.txt"
12.0308,107.83,0.067556,13.478,0.064088,0.0025635,0.25635,25.065,107.83,13.478,0.25635,4.18133333333333,1.98466666666667,8.29855288888889,12.9938317491928,-0.484168250807208,-3.59228558248411,"CF-PETG","Flat",80,1,"CF PETG 80%_1.txt"
12.0528,108.03,0.06769,13.503,0.064221,0.0025688,0.25688,25.065,108.03,13.503,0.25688,4.18133333333333,1.98466666666667,8.29855288888889,13.0179323366901,-0.485067663309865,-3.5922955144032,"CF-PETG","Flat",80,1,"CF PETG 80%_1.txt"
12.0749,108.22,0.067823,13.528,0.064355,0.0025742,0.25742,25.065,108.22,13.528,0.25742,4.18133333333333,1.98466666666667,8.29855288888889,13.0408278948126,-0.487172105187389,-3.6012130779671,"CF-PETG","Flat",80,1,"CF PETG 80%_1.txt"
12.097,108.42,0.067956,13.553,0.064488,0.0025795,0.25795,25.065,108.42,13.553,0.25795,4.18133333333333,1.98466666666667,8.29855288888889,13.06492848231,-0.488071517690045,-3.60120650549727,"CF-PETG","Flat",80,1,"CF PETG 80%_1.txt"
12.1191,108.62,0.06809,13.578,0.064621,0.0025849,0.25849,25.065,108.62,13.578,0.25849,4.18133333333333,1.98466666666667,8.29855288888889,13.0890290698073,-0.4889709301927,-3.60119995723008,"CF-PETG","Flat",80,1,"CF PETG 80%_1.txt"
12.1411,108.82,0.068223,13.603,0.064755,0.0025902,0.25902,25.066,108.82,13.603,0.25902,4.18133333333333,1.98466666666667,8.29855288888889,13.1131296573046,-0.489870342695358,-3.60119343303211,"CF-PETG","Flat",80,1,"CF PETG 80%_1.txt"
12.1632,109.02,0.068356,13.628,0.064888,0.0025955,0.25955,25.066,109.02,13.628,0.25955,4.18133333333333,1.98466666666667,8.29855288888889,13.137230244802,-0.490769755198015,-3.60118693277087,"CF-PETG","Flat",80,1,"CF PETG 80%_1.txt"
12.1853,109.22,0.06849,13.652,0.065021,0.0026009,0.26009,25.066,109.22,13.652,0.26009,4.18133333333333,1.98466666666667,8.29855288888889,13.1613308322993,-0.49066916770067,-3.59411930633365,"CF-PETG","Flat",80,1,"CF PETG 80%_1.txt"
12.2074,109.42,0.068623,13.677,0.065155,0.0026062,0.26062,25.066,109.42,13.677,0.26062,4.18133333333333,1.98466666666667,8.29855288888889,13.1854314197967,-0.491568580203326,-3.59412576005942,"CF-PETG","Flat",80,1,"CF PETG 80%_1.txt"
12.2294,109.62,0.068756,13.702,0.065288,0.0026115,0.26115,25.066,109.62,13.702,0.26115,4.18133333333333,1.98466666666667,8.29855288888889,13.209532007294,-0.492467992705983,-3.59413219023488,"CF-PETG","Flat",80,1,"CF PETG 80%_1.txt"
12.2515,109.82,0.06889,13.727,0.065421,0.0026169,0.26169,25.066,109.82,13.727,0.26169,4.18133333333333,1.98466666666667,8.29855288888889,13.2336325947914,-0.493367405208641,-3.59413859698872,"CF-PETG","Flat",80,1,"CF PETG 80%_1.txt"
12.2736,110.02,0.069023,13.752,0.065555,0.0026222,0.26222,25.066,110.02,13.752,0.26222,4.18133333333333,1.98466666666667,8.29855288888889,13.2577331822887,-0.494266817711297,-3.59414498044864,"CF-PETG","Flat",80,1,"CF PETG 80%_1.txt"
12.2957,110.21,0.069156,13.777,0.065688,0.0026275,0.26275,25.066,110.21,13.777,0.26275,4.18133333333333,1.98466666666667,8.29855288888889,13.2806287404112,-0.49637125958882,-3.60289801545198,"CF-PETG","Flat",80,1,"CF PETG 80%_1.txt"
12.3177,110.41,0.06929,13.802,0.065821,0.0026329,0.26329,25.067,110.41,13.802,0.26329,4.18133333333333,1.98466666666667,8.29855288888889,13.3047293279085,-0.497270672091476,-3.60288850957453,"CF-PETG","Flat",80,1,"CF PETG 80%_1.txt"
12.3398,110.61,0.069423,13.827,0.065955,0.0026382,0.26382,25.067,110.61,13.827,0.26382,4.18133333333333,1.98466666666667,8.29855288888889,13.3288299154059,-0.498170084594133,-3.6028790380714,"CF-PETG","Flat",80,1,"CF PETG 80%_1.txt"
12.3619,110.81,0.069557,13.851,0.066088,0.0026435,0.26435,25.067,110.81,13.851,0.26435,4.18133333333333,1.98466666666667,8.29855288888889,13.3529305029032,-0.49806949709679,-3.59591002163591,"CF-PETG","Flat",80,1,"CF PETG 80%_1.txt"
12.384,111.01,0.06969,13.876,0.066222,0.0026489,0.26489,25.067,111.01,13.876,0.26489,4.18133333333333,1.98466666666667,8.29855288888889,13.3770310904006,-0.498968909599444,-3.59591315652525,"CF-PETG","Flat",80,1,"CF PETG 80%_1.txt"
12.406,111.21,0.069823,13.901,0.066355,0.0026542,0.26542,25.067,111.21,13.901,0.26542,4.18133333333333,1.98466666666667,8.29855288888889,13.4011316778979,-0.499868322102103,-3.59591628013886,"CF-PETG","Flat",80,1,"CF PETG 80%_1.txt"
12.4281,111.41,0.069957,13.926,0.066488,0.0026595,0.26595,25.067,111.41,13.926,0.26595,4.18133333333333,1.98466666666667,8.29855288888889,13.4252322653952,-0.500767734604759,-3.5959193925374,"CF-PETG","Flat",80,1,"CF PETG 80%_1.txt"
12.4502,111.61,0.07009,13.951,0.066622,0.0026649,0.26649,25.067,111.61,13.951,0.26649,4.18133333333333,1.98466666666667,8.29855288888889,13.4493328528926,-0.501667147107415,-3.5959224937812,"CF-PETG","Flat",80,1,"CF PETG 80%_1.txt"
12.4723,111.81,0.070223,13.976,0.066755,0.0026702,0.26702,25.068,111.81,13.976,0.26702,4.18133333333333,1.98466666666667,8.29855288888889,13.4734334403899,-0.502566559610072,-3.59592558393011,"CF-PETG","Flat",80,1,"CF PETG 80%_1.txt"
12.4943,112.01,0.070357,14.001,0.066888,0.0026755,0.26755,25.068,112.01,14.001,0.26755,4.18133333333333,1.98466666666667,8.29855288888889,13.4975340278873,-0.503465972112727,-3.59592866304354,"CF-PETG","Flat",80,1,"CF PETG 80%_1.txt"
12.5164,112.2,0.07049,14.026,0.067022,0.0026809,0.26809,25.068,112.2,14.026,0.26809,4.18133333333333,1.98466666666667,8.29855288888889,13.5204295860097,-0.505570413990251,-3.60452312840618,"CF-PETG","Flat",80,1,"CF PETG 80%_1.txt"
12.5385,112.4,0.070623,14.05,0.067155,0.0026862,0.26862,25.068,112.4,14.05,0.26862,4.18133333333333,1.98466666666667,8.29855288888889,13.5445301735071,-0.505469826492908,-3.59765001062568,"CF-PETG","Flat",80,1,"CF PETG 80%_1.txt"
12.5606,112.6,0.070757,14.075,0.067288,0.0026915,0.26915,25.068,112.6,14.075,0.26915,4.18133333333333,1.98466666666667,8.29855288888889,13.5686307610044,-0.506369238995564,-3.59765001062568,"CF-PETG","Flat",80,1,"CF PETG 80%_1.txt"
12.5826,112.8,0.07089,14.1,0.067422,0.0026969,0.26969,25.068,112.8,14.1,0.26969,4.18133333333333,1.98466666666667,8.29855288888889,13.5927313485018,-0.507268651498221,-3.59765001062568,"CF-PETG","Flat",80,1,"CF PETG 80%_1.txt"
12.6047,113,0.071023,14.125,0.067555,0.0027022,0.27022,25.068,113,14.125,0.27022,4.18133333333333,1.98466666666667,8.29855288888889,13.6168319359991,-0.508168064000877,-3.59765001062568,"CF-PETG","Flat",80,1,"CF PETG 80%_1.txt"
12.6268,113.2,0.071157,14.15,0.067688,0.0027075,0.27075,25.069,113.2,14.15,0.27075,4.18133333333333,1.98466666666667,8.29855288888889,13.6409325234965,-0.509067476503533,-3.59765001062568,"CF-PETG","Flat",80,1,"CF PETG 80%_1.txt"
12.6489,113.4,0.07129,14.175,0.067822,0.0027129,0.27129,25.069,113.4,14.175,0.27129,4.18133333333333,1.98466666666667,8.29855288888889,13.6650331109938,-0.50996688900619,-3.59765001062568,"CF-PETG","Flat",80,1,"CF PETG 80%_1.txt"
12.6709,113.6,0.071423,14.2,0.067955,0.0027182,0.27182,25.069,113.6,14.2,0.27182,4.18133333333333,1.98466666666667,8.29855288888889,13.6891336984912,-0.510866301508846,-3.59765001062568,"CF-PETG","Flat",80,1,"CF PETG 80%_1.txt"
12.693,113.8,0.071557,14.225,0.068089,0.0027235,0.27235,25.069,113.8,14.225,0.27235,4.18133333333333,1.98466666666667,8.29855288888889,13.7132342859885,-0.511765714011503,-3.59765001062568,"CF-PETG","Flat",80,1,"CF PETG 80%_1.txt"
12.7151,114,0.07169,14.249,0.068222,0.0027289,0.27289,25.069,114,14.249,0.27289,4.18133333333333,1.98466666666667,8.29855288888889,13.7373348734858,-0.51166512651416,-3.59088445865787,"CF-PETG","Flat",80,1,"CF PETG 80%_1.txt"
12.7372,114.19,0.071824,14.274,0.068355,0.0027342,0.27342,25.069,114.19,14.274,0.27342,4.18133333333333,1.98466666666667,8.29855288888889,13.7602304316083,-0.513769568391682,-3.59933843625951,"CF-PETG","Flat",80,1,"CF PETG 80%_1.txt"
12.7592,114.39,0.071957,14.299,0.068489,0.0027395,0.27395,25.069,114.39,14.299,0.27395,4.18133333333333,1.98466666666667,8.29855288888889,13.7843310191057,-0.514668980894339,-3.59933548426001,"CF-PETG","Flat",80,1,"CF PETG 80%_1.txt"
12.7813,114.59,0.07209,14.324,0.068622,0.0027449,0.27449,25.069,114.59,14.324,0.27449,4.18133333333333,1.98466666666667,8.29855288888889,13.808431606603,-0.515568393396995,-3.59933254256489,"CF-PETG","Flat",80,1,"CF PETG 80%_1.txt"
12.8034,114.79,0.072224,14.349,0.068755,0.0027502,0.27502,25.07,114.79,14.349,0.27502,4.18133333333333,1.98466666666667,8.29855288888889,13.8325321941003,-0.516467805899651,-3.5993296111203,"CF-PETG","Flat",80,1,"CF PETG 80%_1.txt"
12.8255,114.99,0.072357,14.374,0.068889,0.0027555,0.27555,25.07,114.99,14.374,0.27555,4.18133333333333,1.98466666666667,8.29855288888889,13.8566327815977,-0.51736721840231,-3.59932668987275,"CF-PETG","Flat",80,1,"CF PETG 80%_1.txt"
12.8475,115.19,0.07249,14.399,0.069022,0.0027609,0.27609,25.07,115.19,14.399,0.27609,4.18133333333333,1.98466666666667,8.29855288888889,13.880733369095,-0.518266630904964,-3.59932377876911,"CF-PETG","Flat",80,1,"CF PETG 80%_1.txt"
12.8696,115.39,0.072624,14.424,0.069155,0.0027662,0.27662,25.07,115.39,14.424,0.27662,4.18133333333333,1.98466666666667,8.29855288888889,13.9048339565924,-0.519166043407621,-3.59932087775666,"CF-PETG","Flat",80,1,"CF PETG 80%_1.txt"
12.8917,115.59,0.072757,14.448,0.069289,0.0027715,0.27715,25.07,115.59,14.448,0.27715,4.18133333333333,1.98466666666667,8.29855288888889,13.9289345440897,-0.519065455910278,-3.59264573581311,"CF-PETG","Flat",80,1,"CF PETG 80%_1.txt"
12.9138,115.79,0.07289,14.473,0.069422,0.0027769,0.27769,25.07,115.79,14.473,0.27769,4.18133333333333,1.98466666666667,8.29855288888889,13.9530351315871,-0.519964868412934,-3.59265437996914,"CF-PETG","Flat",80,1,"CF PETG 80%_1.txt"
12.9358,115.99,0.073024,14.498,0.069555,0.0027822,0.27822,25.07,115.99,14.498,0.27822,4.18133333333333,1.98466666666667,8.29855288888889,13.9771357190844,-0.520864280915591,-3.59266299431363,"CF-PETG","Flat",80,1,"CF PETG 80%_1.txt"
12.9579,116.18,0.073157,14.523,0.069689,0.0027876,0.27876,25.071,116.18,14.523,0.27876,4.18133333333333,1.98466666666667,8.29855288888889,14.0000312772069,-0.522968722793113,-3.60096896504244,"CF-PETG","Flat",80,1,"CF PETG 80%_1.txt"
12.98,116.38,0.07329,14.548,0.069822,0.0027929,0.27929,25.071,116.38,14.548,0.27929,4.18133333333333,1.98466666666667,8.29855288888889,14.0241318647042,-0.523868135295771,-3.60096326158765,"CF-PETG","Flat",80,1,"CF PETG 80%_1.txt"
13.0021,116.58,0.073424,14.573,0.069955,0.0027982,0.27982,25.071,116.58,14.573,0.27982,4.18133333333333,1.98466666666667,8.29855288888889,14.0482324522016,-0.524767547798428,-3.60095757770142,"CF-PETG","Flat",80,1,"CF PETG 80%_1.txt"
13.0241,116.78,0.073557,14.598,0.070089,0.0028036,0.28036,25.071,116.78,14.598,0.28036,4.18133333333333,1.98466666666667,8.29855288888889,14.0723330396989,-0.525666960301084,-3.60095191328322,"CF-PETG","Flat",80,1,"CF PETG 80%_1.txt"
13.0462,116.98,0.073691,14.623,0.070222,0.0028089,0.28089,25.071,116.98,14.623,0.28089,4.18133333333333,1.98466666666667,8.29855288888889,14.0964336271963,-0.526566372803739,-3.60094626823319,"CF-PETG","Flat",80,1,"CF PETG 80%_1.txt"
13.0683,117.18,0.073824,14.647,0.070356,0.0028142,0.28142,25.071,117.18,14.647,0.28142,4.18133333333333,1.98466666666667,8.29855288888889,14.1205342146936,-0.526465785306396,-3.59435915413666,"CF-PETG","Flat",80,1,"CF PETG 80%_1.txt"
13.0904,117.38,0.073957,14.672,0.070489,0.0028196,0.28196,25.071,117.38,14.672,0.28196,4.18133333333333,1.98466666666667,8.29855288888889,14.1446348021909,-0.527365197809054,-3.59436476151209,"CF-PETG","Flat",80,1,"CF PETG 80%_1.txt"
13.1124,117.58,0.074091,14.697,0.070622,0.0028249,0.28249,25.071,117.58,14.697,0.28249,4.18133333333333,1.98466666666667,8.29855288888889,14.1687353896883,-0.528264610311709,-3.59437034981091,"CF-PETG","Flat",80,1,"CF PETG 80%_1.txt"
13.1345,117.78,0.074224,14.722,0.070756,0.0028302,0.28302,25.072,117.78,14.722,0.28302,4.18133333333333,1.98466666666667,8.29855288888889,14.1928359771856,-0.529164022814365,-3.59437591913032,"CF-PETG","Flat",80,1,"CF PETG 80%_1.txt"
13.1566,117.98,0.074357,14.747,0.070889,0.0028356,0.28356,25.072,117.98,14.747,0.28356,4.18133333333333,1.98466666666667,8.29855288888889,14.216936564683,-0.530063435317022,-3.59438146956684,"CF-PETG","Flat",80,1,"CF PETG 80%_1.txt"
13.1787,118.18,0.074491,14.772,0.071022,0.0028409,0.28409,25.072,118.18,14.772,0.28409,4.18133333333333,1.98466666666667,8.29855288888889,14.2410371521803,-0.530962847819678,-3.59438700121634,"CF-PETG","Flat",80,1,"CF PETG 80%_1.txt"
13.2007,118.37,0.074624,14.797,0.071156,0.0028462,0.28462,25.072,118.37,14.797,0.28462,4.18133333333333,1.98466666666667,8.29855288888889,14.2639327103028,-0.533067289697202,-3.60253625530312,"CF-PETG","Flat",80,1,"CF PETG 80%_1.txt"
13.2228,118.57,0.074757,14.822,0.071289,0.0028516,0.28516,25.072,118.57,14.822,0.28516,4.18133333333333,1.98466666666667,8.29855288888889,14.2880332978001,-0.533966702199859,-3.60252801376237,"CF-PETG","Flat",80,1,"CF PETG 80%_1.txt"
13.2449,118.77,0.074891,14.847,0.071422,0.0028569,0.28569,25.072,118.77,14.847,0.28569,4.18133333333333,1.98466666666667,8.29855288888889,14.3121338852975,-0.534866114702515,-3.60251979997653,"CF-PETG","Flat",80,1,"CF PETG 80%_1.txt"
13.267,118.97,0.075024,14.871,0.071556,0.0028622,0.28622,25.072,118.97,14.871,0.28622,4.18133333333333,1.98466666666667,8.29855288888889,14.3362344727948,-0.534765527205172,-3.59602936725958,"CF-PETG","Flat",80,1,"CF PETG 80%_1.txt"
13.289,119.17,0.075157,14.896,0.071689,0.0028676,0.28676,25.073,119.17,14.896,0.28676,4.18133333333333,1.98466666666667,8.29855288888889,14.3603350602922,-0.535664939707829,-3.59603208719004,"CF-PETG","Flat",80,1,"CF PETG 80%_1.txt"
13.3111,119.37,0.075291,14.921,0.071822,0.0028729,0.28729,25.073,119.37,14.921,0.28729,4.18133333333333,1.98466666666667,8.29855288888889,14.3844356477895,-0.536564352210483,-3.59603479800605,"CF-PETG","Flat",80,1,"CF PETG 80%_1.txt"
13.3332,119.57,0.075424,14.946,0.071956,0.0028782,0.28782,25.073,119.57,14.946,0.28782,4.18133333333333,1.98466666666667,8.29855288888889,14.4085362352869,-0.537463764713142,-3.59603749975339,"CF-PETG","Flat",80,1,"CF PETG 80%_1.txt"
13.3553,119.77,0.075558,14.971,0.072089,0.0028836,0.28836,25.073,119.77,14.971,0.28836,4.18133333333333,1.98466666666667,8.29855288888889,14.4326368227842,-0.538363177215798,-3.59604019247744,"CF-PETG","Flat",80,1,"CF PETG 80%_1.txt"
13.3773,119.97,0.075691,14.996,0.072223,0.0028889,0.28889,25.073,119.97,14.996,0.28889,4.18133333333333,1.98466666666667,8.29855288888889,14.4567374102815,-0.539262589718454,-3.59604287622336,"CF-PETG","Flat",80,1,"CF PETG 80%_1.txt"
13.3994,120.17,0.075824,15.021,0.072356,0.0028942,0.28942,25.073,120.17,15.021,0.28942,4.18133333333333,1.98466666666667,8.29855288888889,14.4808379977789,-0.540162002221111,-3.59604555103596,"CF-PETG","Flat",80,1,"CF PETG 80%_1.txt"
13.4215,120.36,0.075958,15.046,0.072489,0.0028996,0.28996,25.073,120.36,15.046,0.28996,4.18133333333333,1.98466666666667,8.29855288888889,14.5037335559014,-0.542266444098633,-3.60405718528933,"CF-PETG","Flat",80,1,"CF PETG 80%_1.txt"
13.4436,120.56,0.076091,15.07,0.072623,0.0029049,0.29049,25.073,120.56,15.07,0.29049,4.18133333333333,1.98466666666667,8.29855288888889,14.5278341433987,-0.54216585660129,-3.59765001062568,"CF-PETG","Flat",80,1,"CF PETG 80%_1.txt"
13.4656,120.76,0.076224,15.095,0.072756,0.0029102,0.29102,25.074,120.76,15.095,0.29102,4.18133333333333,1.98466666666667,8.29855288888889,14.5519347308961,-0.543065269103947,-3.59765001062568,"CF-PETG","Flat",80,1,"CF PETG 80%_1.txt"
13.4877,120.96,0.076358,15.12,0.072889,0.0029156,0.29156,25.074,120.96,15.12,0.29156,4.18133333333333,1.98466666666667,8.29855288888889,14.5760353183934,-0.543964681606603,-3.59765001062568,"CF-PETG","Flat",80,1,"CF PETG 80%_1.txt"
13.5098,121.16,0.076491,15.145,0.073023,0.0029209,0.29209,25.074,121.16,15.145,0.29209,4.18133333333333,1.98466666666667,8.29855288888889,14.6001359058907,-0.54486409410926,-3.59765001062568,"CF-PETG","Flat",80,1,"CF PETG 80%_1.txt"
13.5319,121.36,0.076624,15.17,0.073156,0.0029262,0.29262,25.074,121.36,15.17,0.29262,4.18133333333333,1.98466666666667,8.29855288888889,14.6242364933881,-0.545763506611916,-3.59765001062568,"CF-PETG","Flat",80,1,"CF PETG 80%_1.txt"
13.5539,121.55,0.076758,15.194,0.073289,0.0029316,0.29316,25.074,121.55,15.194,0.29316,4.18133333333333,1.98466666666667,8.29855288888889,14.6471320515106,-0.546867948489441,-3.59923620172068,"CF-PETG","Flat",80,1,"CF PETG 80%_1.txt"
13.576,121.75,0.076891,15.219,0.073423,0.0029369,0.29369,25.074,121.75,15.219,0.29369,4.18133333333333,1.98466666666667,8.29855288888889,14.6712326390079,-0.547767360992095,-3.59923359611075,"CF-PETG","Flat",80,1,"CF PETG 80%_1.txt"
13.5981,121.95,0.077024,15.244,0.073556,0.0029422,0.29422,25.074,121.95,15.244,0.29422,4.18133333333333,1.98466666666667,8.29855288888889,14.6953332265052,-0.548666773494752,-3.59923099904718,"CF-PETG","Flat",80,1,"CF PETG 80%_1.txt"
13.6202,122.15,0.077158,15.268,0.073689,0.0029476,0.29476,25.075,122.15,15.268,0.29476,4.18133333333333,1.98466666666667,8.29855288888889,14.7194338140026,-0.548566185997409,-3.59291450089998,"CF-PETG","Flat",80,1,"CF PETG 80%_1.txt"
13.6422,122.35,0.077291,15.293,0.073823,0.0029529,0.29529,25.075,122.35,15.293,0.29529,4.18133333333333,1.98466666666667,8.29855288888889,14.7435344014999,-0.549465598500065,-3.59292224220274,"CF-PETG","Flat",80,1,"CF PETG 80%_1.txt"
13.6643,122.54,0.077425,15.318,0.073956,0.0029582,0.29582,25.075,122.54,15.318,0.29582,4.18133333333333,1.98466666666667,8.29855288888889,14.7664299596224,-0.551570040377587,-3.60079671221822,"CF-PETG","Flat",80,1,"CF PETG 80%_1.txt"
13.6864,122.74,0.077558,15.343,0.07409,0.0029636,0.29636,25.075,122.74,15.343,0.29636,4.18133333333333,1.98466666666667,8.29855288888889,14.7905305471198,-0.552469452880246,-3.60079158495891,"CF-PETG","Flat",80,1,"CF PETG 80%_1.txt"
13.7085,122.94,0.077691,15.367,0.074223,0.0029689,0.29689,25.075,122.94,15.367,0.29689,4.18133333333333,1.98466666666667,8.29855288888889,14.8146311346171,-0.552368865382903,-3.59451334276633,"CF-PETG","Flat",80,1,"CF PETG 80%_1.txt"
13.7305,123.14,0.077825,15.392,0.074356,0.0029742,0.29742,25.075,123.14,15.392,0.29742,4.18133333333333,1.98466666666667,8.29855288888889,14.8387317221144,-0.553268277885557,-3.59451843740617,"CF-PETG","Flat",80,1,"CF PETG 80%_1.txt"
13.7526,123.33,0.077958,15.417,0.07449,0.0029796,0.29796,25.075,123.33,15.417,0.29796,4.18133333333333,1.98466666666667,8.29855288888889,14.8616272802369,-0.555372719763081,-3.60233975327938,"CF-PETG","Flat",80,1,"CF PETG 80%_1.txt"
13.7747,123.53,0.078091,15.441,0.074623,0.0029849,0.29849,25.075,123.53,15.441,0.29849,4.18133333333333,1.98466666666667,8.29855288888889,14.8857278677343,-0.555272132265738,-3.59608919283556,"CF-PETG","Flat",80,1,"CF PETG 80%_1.txt"
13.7968,123.73,0.078225,15.466,0.074756,0.0029903,0.29903,25.076,123.73,15.466,0.29903,4.18133333333333,1.98466666666667,8.29855288888889,14.9098284552316,-0.556171544768393,-3.59609171581788,"CF-PETG","Flat",80,1,"CF PETG 80%_1.txt"
13.8188,123.93,0.078358,15.491,0.07489,0.0029956,0.29956,25.076,123.93,15.491,0.29956,4.18133333333333,1.98466666666667,8.29855288888889,14.933929042729,-0.557070957271049,-3.59609423065683,"CF-PETG","Flat",80,1,"CF PETG 80%_1.txt"
13.8409,124.13,0.078491,15.516,0.075023,0.0030009,0.30009,25.076,124.13,15.516,0.30009,4.18133333333333,1.98466666666667,8.29855288888889,14.9580296302263,-0.557970369773708,-3.59609673739177,"CF-PETG","Flat",80,1,"CF PETG 80%_1.txt"
13.863,124.32,0.078625,15.54,0.075156,0.0030063,0.30063,25.076,124.32,15.54,0.30063,4.18133333333333,1.98466666666667,8.29855288888889,14.9809251883488,-0.559074811651231,-3.59765001062568,"CF-PETG","Flat",80,1,"CF PETG 80%_1.txt"
13.8851,124.52,0.078758,15.565,0.07529,0.0030116,0.30116,25.076,124.52,15.565,0.30116,4.18133333333333,1.98466666666667,8.29855288888889,15.0050257758461,-0.559974224153887,-3.59765001062568,"CF-PETG","Flat",80,1,"CF PETG 80%_1.txt"
13.9071,124.71,0.078891,15.588,0.075423,0.0030169,0.30169,25.076,124.71,15.588,0.30169,4.18133333333333,1.98466666666667,8.29855288888889,15.0279213339686,-0.56007866603141,-3.59301171434058,"CF-PETG","Flat",80,1,"CF PETG 80%_1.txt"
13.9292,124.9,0.079025,15.612,0.075556,0.0030223,0.30223,25.076,124.9,15.612,0.30223,4.18133333333333,1.98466666666667,8.29855288888889,15.0508168920911,-0.561183107908933,-3.59456256667264,"CF-PETG","Flat",80,1,"CF PETG 80%_1.txt"
13.9513,125.08,0.079158,15.636,0.07569,0.0030276,0.30276,25.077,125.08,15.636,0.30276,4.18133333333333,1.98466666666667,8.29855288888889,15.0725074208387,-0.563492579161323,-3.60381542057638,"CF-PETG","Flat",80,1,"CF PETG 80%_1.txt"
13.9734,125.27,0.079291,15.659,0.075823,0.0030329,0.30329,25.077,125.27,15.659,0.30329,4.18133333333333,1.98466666666667,8.29855288888889,15.0954029789612,-0.56359702103885,-3.59918909916885,"CF-PETG","Flat",80,1,"CF PETG 80%_1.txt"
13.9954,125.46,0.079425,15.683,0.075956,0.0030383,0.30383,25.077,125.46,15.683,0.30383,4.18133333333333,1.98466666666667,8.29855288888889,15.1182985370836,-0.564701462916373,-3.60072347711773,"CF-PETG","Flat",80,1,"CF PETG 80%_1.txt"
14.0175,125.65,0.079558,15.707,0.07609,0.0030436,0.30436,25.077,125.65,15.707,0.30436,4.18133333333333,1.98466666666667,8.29855288888889,15.1411940952061,-0.565805904793896,-3.60225316606542,"CF-PETG","Flat",80,1,"CF PETG 80%_1.txt"
14.0396,125.84,0.079692,15.73,0.076223,0.0030489,0.30489,25.077,125.84,15.73,0.30489,4.18133333333333,1.98466666666667,8.29855288888889,15.1640896533286,-0.565910346671419,-3.59765001062568,"CF-PETG","Flat",80,1,"CF PETG 80%_1.txt"
14.0617,126.03,0.079825,15.754,0.076357,0.0030543,0.30543,25.077,126.03,15.754,0.30543,4.18133333333333,1.98466666666667,8.29855288888889,15.1869852114511,-0.567014788548942,-3.59917981813471,"CF-PETG","Flat",80,1,"CF PETG 80%_1.txt"
14.0837,126.22,0.079958,15.778,0.07649,0.0030596,0.30596,25.077,126.22,15.778,0.30596,4.18133333333333,1.98466666666667,8.29855288888889,15.2098807695735,-0.568119230426467,-3.60070497164702,"CF-PETG","Flat",80,1,"CF PETG 80%_1.txt"
14.1058,126.41,0.080092,15.801,0.076623,0.0030649,0.30649,25.077,126.41,15.801,0.30649,4.18133333333333,1.98466666666667,8.29855288888889,15.232776327696,-0.56822367230399,-3.59612475352187,"CF-PETG","Flat",80,1,"CF PETG 80%_1.txt"
14.1279,126.6,0.080225,15.825,0.076757,0.0030703,0.30703,25.078,126.6,15.825,0.30703,4.18133333333333,1.98466666666667,8.29855288888889,15.2556718858185,-0.569328114181513,-3.59765001062567,"CF-PETG","Flat",80,1,"CF PETG 80%_1.txt"
14.15,126.79,0.080358,15.848,0.07689,0.0030756,0.30756,25.078,126.79,15.848,0.30756,4.18133333333333,1.98466666666667,8.29855288888889,15.278567443941,-0.569432556059038,-3.5930878095598,"CF-PETG","Flat",80,1,"CF PETG 80%_1.txt"
14.172,126.98,0.080492,15.872,0.077023,0.0030809,0.30809,25.078,126.98,15.872,0.30809,4.18133333333333,1.98466666666667,8.29855288888889,15.3014630020634,-0.570536997936561,-3.59461314224144,"CF-PETG","Flat",80,1,"CF PETG 80%_1.txt"
14.1941,127.17,0.080625,15.896,0.077157,0.0030863,0.30863,25.078,127.17,15.896,0.30863,4.18133333333333,1.98466666666667,8.29855288888889,15.3243585601859,-0.571641439814085,-3.59613386898644,"CF-PETG","Flat",80,1,"CF PETG 80%_1.txt"
14.2162,127.36,0.080758,15.919,0.07729,0.0030916,0.30916,25.078,127.36,15.919,0.30916,4.18133333333333,1.98466666666667,8.29855288888889,15.3472541183084,-0.571745881691609,-3.59159420624165,"CF-PETG","Flat",80,1,"CF PETG 80%_1.txt"
14.2383,127.55,0.080892,15.943,0.077423,0.0030969,0.30969,25.078,127.55,15.943,0.30969,4.18133333333333,1.98466666666667,8.29855288888889,15.3701496764309,-0.572850323569131,-3.59311499447489,"CF-PETG","Flat",80,1,"CF PETG 80%_1.txt"
14.2603,127.73,0.081025,15.967,0.077557,0.0031023,0.31023,25.078,127.73,15.967,0.31023,4.18133333333333,1.98466666666667,8.29855288888889,15.3918402051785,-0.575159794821522,-3.60217821019303,"CF-PETG","Flat",80,1,"CF PETG 80%_1.txt"
14.2824,127.92,0.081158,15.99,0.07769,0.0031076,0.31076,25.079,127.92,15.99,0.31076,4.18133333333333,1.98466666666667,8.29855288888889,15.414735763301,-0.575264236699047,-3.59765001062568,"CF-PETG","Flat",80,1,"CF PETG 80%_1.txt"
14.3045,128.11,0.081292,16.014,0.077823,0.0031129,0.31129,25.079,128.11,16.014,0.31129,4.18133333333333,1.98466666666667,8.29855288888889,15.4376313214234,-0.576368678576568,-3.59915498049562,"CF-PETG","Flat",80,1,"CF PETG 80%_1.txt"
14.3266,128.3,0.081425,16.038,0.077957,0.0031183,0.31183,25.079,128.3,16.038,0.31183,4.18133333333333,1.98466666666667,8.29855288888889,15.4605268795459,-0.577473120454092,-3.60065544615346,"CF-PETG","Flat",80,1,"CF PETG 80%_1.txt"
14.3486,128.49,0.081559,16.061,0.07809,0.0031236,0.31236,25.079,128.49,16.061,0.31236,4.18133333333333,1.98466666666667,8.29855288888889,15.4834224376684,-0.577577562331616,-3.59614944481424,"CF-PETG","Flat",80,1,"CF PETG 80%_1.txt"
14.3707,128.68,0.081692,16.085,0.078224,0.0031289,0.31289,25.079,128.68,16.085,0.31289,4.18133333333333,1.98466666666667,8.29855288888889,15.5063179957909,-0.57868200420914,-3.59765001062568,"CF-PETG","Flat",80,1,"CF PETG 80%_1.txt"
14.3928,128.87,0.081825,16.109,0.078357,0.0031343,0.31343,25.079,128.87,16.109,0.31343,4.18133333333333,1.98466666666667,8.29855288888889,15.5292135539133,-0.579786446086665,-3.59914610519998,"CF-PETG","Flat",80,1,"CF PETG 80%_1.txt"
14.4149,129.06,0.081959,16.132,0.07849,0.0031396,0.31396,25.079,129.06,16.132,0.31396,4.18133333333333,1.98466666666667,8.29855288888889,15.5521091120358,-0.579890887964188,-3.59466208755386,"CF-PETG","Flat",80,1,"CF PETG 80%_1.txt"
14.4369,129.25,0.082092,16.156,0.078624,0.0031449,0.31449,25.079,129.25,16.156,0.31449,4.18133333333333,1.98466666666667,8.29855288888889,15.5750046701583,-0.580995329841709,-3.59615826839384,"CF-PETG","Flat",80,1,"CF PETG 80%_1.txt"
14.459,129.44,0.082225,16.18,0.078757,0.0031503,0.31503,25.08,129.44,16.18,0.31503,4.18133333333333,1.98466666666667,8.29855288888889,15.5979002282808,-0.582099771719236,-3.59765001062568,"CF-PETG","Flat",80,1,"CF PETG 80%_1.txt"
14.4811,129.63,0.082359,16.203,0.07889,0.0031556,0.31556,25.08,129.63,16.203,0.31556,4.18133333333333,1.98466666666667,8.29855288888889,15.6207957864032,-0.582204213596759,-3.59318776520866,"CF-PETG","Flat",80,1,"CF PETG 80%_1.txt"
14.5031,129.82,0.082492,16.227,0.079024,0.0031609,0.31609,25.08,129.82,16.227,0.31609,4.18133333333333,1.98466666666667,8.29855288888889,15.6436913445257,-0.583308655474283,-3.5946795801706,"CF-PETG","Flat",80,1,"CF PETG 80%_1.txt"
14.5252,130.01,0.082625,16.251,0.079157,0.0031663,0.31663,25.08,130.01,16.251,0.31663,4.18133333333333,1.98466666666667,8.29855288888889,15.6665869026482,-0.584413097351808,-3.59616698881181,"CF-PETG","Flat",80,1,"CF PETG 80%_1.txt"
14.5473,130.19,0.082759,16.274,0.07929,0.0031716,0.31716,25.08,130.19,16.274,0.31716,4.18133333333333,1.98466666666667,8.29855288888889,15.6882774313958,-0.585722568604197,-3.59913093648886,"CF-PETG","Flat",80,1,"CF PETG 80%_1.txt"
14.5694,130.38,0.082892,16.298,0.079424,0.0031769,0.31769,25.08,130.38,16.298,0.31769,4.18133333333333,1.98466666666667,8.29855288888889,15.7111729895183,-0.586827010481718,-3.60060750080819,"CF-PETG","Flat",80,1,"CF PETG 80%_1.txt"
14.5914,130.57,0.083025,16.322,0.079557,0.0031823,0.31823,25.08,130.57,16.322,0.31823,4.18133333333333,1.98466666666667,8.29855288888889,15.7340685476408,-0.587931452359243,-3.60207972282345,"CF-PETG","Flat",80,1,"CF PETG 80%_1.txt"
14.6135,130.76,0.083159,16.345,0.07969,0.0031876,0.31876,25.081,130.76,16.345,0.31876,4.18133333333333,1.98466666666667,8.29855288888889,15.7569641057632,-0.588035894236768,-3.59765001062568,"CF-PETG","Flat",80,1,"CF PETG 80%_1.txt"
14.6356,130.95,0.083292,16.369,0.079824,0.003193,0.3193,25.081,130.95,16.369,0.3193,4.18133333333333,1.98466666666667,8.29855288888889,15.7798596638857,-0.589140336114292,-3.59912234170867,"CF-PETG","Flat",80,1,"CF PETG 80%_1.txt"
14.6577,131.14,0.083426,16.393,0.079957,0.0031983,0.31983,25.081,131.14,16.393,0.31983,4.18133333333333,1.98466666666667,8.29855288888889,15.8027552220082,-0.590244777991817,-3.60059036168985,"CF-PETG","Flat",80,1,"CF PETG 80%_1.txt"
14.6797,131.33,0.083559,16.416,0.080091,0.0032036,0.32036,25.081,131.33,16.416,0.32036,4.18133333333333,1.98466666666667,8.29855288888889,15.8256507801307,-0.590349219869337,-3.59618189491555,"CF-PETG","Flat",80,1,"CF PETG 80%_1.txt"
14.7018,131.52,0.083692,16.44,0.080224,0.003209,0.3209,25.081,131.52,16.44,0.3209,4.18133333333333,1.98466666666667,8.29855288888889,15.8485463382531,-0.591453661746861,-3.59765001062568,"CF-PETG","Flat",80,1,"CF PETG 80%_1.txt"
14.7239,131.71,0.083826,16.464,0.080357,0.0032143,0.32143,25.081,131.71,16.464,0.32143,4.18133333333333,1.98466666666667,8.29855288888889,15.8714418963756,-0.592558103624382,-3.59911384611505,"CF-PETG","Flat",80,1,"CF PETG 80%_1.txt"
14.746,131.9,0.083959,16.487,0.080491,0.0032196,0.32196,25.081,131.9,16.487,0.32196,4.18133333333333,1.98466666666667,8.29855288888889,15.8943374544981,-0.592662545501906,-3.59472642386065,"CF-PETG","Flat",80,1,"CF PETG 80%_1.txt"
14.768,132.09,0.084092,16.511,0.080624,0.003225,0.3225,25.081,132.09,16.511,0.3225,4.18133333333333,1.98466666666667,8.29855288888889,15.9172330126206,-0.593766987379432,-3.59619034207154,"CF-PETG","Flat",80,1,"CF PETG 80%_1.txt"
14.7901,132.28,0.084226,16.535,0.080757,0.0032303,0.32303,25.082,132.28,16.535,0.32303,4.18133333333333,1.98466666666667,8.29855288888889,15.940128570743,-0.594871429256957,-3.59765001062568,"CF-PETG","Flat",80,1,"CF PETG 80%_1.txt"
14.8122,132.47,0.084359,16.558,0.080891,0.0032356,0.32356,25.082,132.47,16.558,0.32356,4.18133333333333,1.98466666666667,8.29855288888889,15.9630241288655,-0.59497587113448,-3.59328343480179,"CF-PETG","Flat",80,1,"CF PETG 80%_1.txt"
14.8343,132.66,0.084492,16.582,0.081024,0.003241,0.3241,25.082,132.66,16.582,0.3241,4.18133333333333,1.98466666666667,8.29855288888889,15.985919686988,-0.596080313012004,-3.59474317339286,"CF-PETG","Flat",80,1,"CF PETG 80%_1.txt"
14.8563,132.84,0.084626,16.606,0.081157,0.0032463,0.32463,25.082,132.84,16.606,0.32463,4.18133333333333,1.98466666666667,8.29855288888889,16.0076102157356,-0.598389784264395,-3.60345528281582,"CF-PETG","Flat",80,1,"CF PETG 80%_1.txt"
14.8784,133.03,0.084759,16.629,0.081291,0.0032516,0.32516,25.082,133.03,16.629,0.32516,4.18133333333333,1.98466666666667,8.29855288888889,16.0305057738581,-0.59849422614192,-3.5990993213177,"CF-PETG","Flat",80,1,"CF PETG 80%_1.txt"
14.9005,133.22,0.084892,16.653,0.081424,0.003257,0.3257,25.082,133.22,16.653,0.3257,4.18133333333333,1.98466666666667,8.29855288888889,16.0534013319806,-0.599598668019439,-3.60054445456938,"CF-PETG","Flat",80,1,"CF PETG 80%_1.txt"
14.9226,133.41,0.085026,16.677,0.081557,0.0032623,0.32623,25.082,133.41,16.677,0.32623,4.18133333333333,1.98466666666667,8.29855288888889,16.076296890103,-0.600703109896966,-3.60198542841618,"CF-PETG","Flat",80,1,"CF PETG 80%_1.txt"
14.9446,133.6,0.085159,16.7,0.081691,0.0032676,0.32676,25.083,133.6,16.7,0.32676,4.18133333333333,1.98466666666667,8.29855288888889,16.0991924482255,-0.600807551774487,-3.59765001062567,"CF-PETG","Flat",80,1,"CF PETG 80%_1.txt"
14.9667,133.79,0.085293,16.724,0.081824,0.003273,0.3273,25.083,133.79,16.724,0.3273,4.18133333333333,1.98466666666667,8.29855288888889,16.122088006348,-0.601911993652013,-3.59909108856741,"CF-PETG","Flat",80,1,"CF PETG 80%_1.txt"
14.9888,133.98,0.085426,16.748,0.081958,0.0032783,0.32783,25.083,133.98,16.748,0.32783,4.18133333333333,1.98466666666667,8.29855288888889,16.1449835644705,-0.603016435529536,-3.60052803635978,"CF-PETG","Flat",80,1,"CF PETG 80%_1.txt"
15.0109,134.17,0.085559,16.771,0.082091,0.0032836,0.32836,25.083,134.17,16.771,0.32836,4.18133333333333,1.98466666666667,8.29855288888889,16.1678791225929,-0.603120877407061,-3.59621297124239,"CF-PETG","Flat",80,1,"CF PETG 80%_1.txt"
15.0329,134.36,0.085693,16.795,0.082224,0.003289,0.3289,25.083,134.36,16.795,0.3289,4.18133333333333,1.98466666666667,8.29855288888889,16.1907746807154,-0.604225319284584,-3.59765001062569,"CF-PETG","Flat",80,1,"CF PETG 80%_1.txt"
15.055,134.55,0.085826,16.818,0.082358,0.0032943,0.32943,25.083,134.55,16.818,0.32943,4.18133333333333,1.98466666666667,8.29855288888889,16.2136702388379,-0.604329761162106,-3.5933509404335,"CF-PETG","Flat",80,1,"CF PETG 80%_1.txt"
15.0771,134.74,0.085959,16.842,0.082491,0.0032996,0.32996,25.083,134.74,16.842,0.32996,4.18133333333333,1.98466666666667,8.29855288888889,16.2365657969604,-0.605434203039628,-3.59478804797309,"CF-PETG","Flat",80,1,"CF PETG 80%_1.txt"
15.0992,134.93,0.086093,16.866,0.082624,0.003305,0.3305,25.083,134.93,16.866,0.3305,4.18133333333333,1.98466666666667,8.29855288888889,16.2594613550828,-0.606538644917151,-3.59622106555882,"CF-PETG","Flat",80,1,"CF PETG 80%_1.txt"
15.1212,135.12,0.086226,16.889,0.082758,0.0033103,0.33103,25.084,135.12,16.889,0.33103,4.18133333333333,1.98466666666667,8.29855288888889,16.2823569132053,-0.606643086794676,-3.59194201429733,"CF-PETG","Flat",80,1,"CF PETG 80%_1.txt"
15.1433,135.3,0.086359,16.913,0.082891,0.0033156,0.33156,25.084,135.3,16.913,0.33156,4.18133333333333,1.98466666666667,8.29855288888889,16.3040474419529,-0.608952558047068,-3.60049995889002,"CF-PETG","Flat",80,1,"CF PETG 80%_1.txt"
15.1654,135.49,0.086493,16.937,0.083024,0.003321,0.3321,25.084,135.49,16.937,0.3321,4.18133333333333,1.98466666666667,8.29855288888889,16.3269430000754,-0.610056999924591,-3.60191887538874,"CF-PETG","Flat",80,1,"CF PETG 80%_1.txt"
15.1875,135.68,0.086626,16.96,0.083158,0.0033263,0.33263,25.084,135.68,16.96,0.33263,4.18133333333333,1.98466666666667,8.29855288888889,16.3498385581979,-0.610161441802116,-3.59765001062569,"CF-PETG","Flat",80,1,"CF PETG 80%_1.txt"
15.2095,135.87,0.086759,16.984,0.083291,0.0033316,0.33316,25.084,135.87,16.984,0.33316,4.18133333333333,1.98466666666667,8.29855288888889,16.3727341163204,-0.611265883679639,-3.59906902778874,"CF-PETG","Flat",80,1,"CF PETG 80%_1.txt"
15.2316,136.06,0.086893,17.008,0.083424,0.003337,0.3337,25.084,136.06,17.008,0.3337,4.18133333333333,1.98466666666667,8.29855288888889,16.3956296744428,-0.612370325557162,-3.60048404019968,"CF-PETG","Flat",80,1,"CF PETG 80%_1.txt"
15.2537,136.25,0.087026,17.031,0.083558,0.0033423,0.33423,25.084,136.25,17.031,0.33423,4.18133333333333,1.98466666666667,8.29855288888889,16.4185252325653,-0.612474767434684,-3.59623490948672,"CF-PETG","Flat",80,1,"CF PETG 80%_1.txt"
15.2758,136.44,0.087159,17.055,0.083691,0.0033476,0.33476,25.085,136.44,17.055,0.33476,4.18133333333333,1.98466666666667,8.29855288888889,16.4414207906878,-0.61357920931221,-3.59765001062568,"CF-PETG","Flat",80,1,"CF PETG 80%_1.txt"
15.2978,136.63,0.087293,17.079,0.083824,0.003353,0.3353,25.085,136.63,17.079,0.3353,4.18133333333333,1.98466666666667,8.29855288888889,16.4643163488103,-0.614683651189733,-3.59906113466674,"CF-PETG","Flat",80,1,"CF PETG 80%_1.txt"
15.3199,136.82,0.087426,17.103,0.083958,0.0033583,0.33583,25.085,136.82,17.103,0.33583,4.18133333333333,1.98466666666667,8.29855288888889,16.4872119069327,-0.615788093067259,-3.60046829835268,"CF-PETG","Flat",80,1,"CF PETG 80%_1.txt"
15.342,137.02,0.08756,17.127,0.084091,0.0033636,0.33636,25.085,137.02,17.127,0.33636,4.18133333333333,1.98466666666667,8.29855288888889,16.5113124944301,-0.615687505569912,-3.59483567215457,"CF-PETG","Flat",80,1,"CF PETG 80%_1.txt"
15.3641,137.21,0.087693,17.151,0.084225,0.003369,0.3369,25.085,137.21,17.151,0.3369,4.18133333333333,1.98466666666667,8.29855288888889,16.5342080525526,-0.616791947447435,-3.59624481049172,"CF-PETG","Flat",80,1,"CF PETG 80%_1.txt"
15.3861,137.4,0.087826,17.175,0.084358,0.0033743,0.33743,25.085,137.4,17.175,0.33743,4.18133333333333,1.98466666666667,8.29855288888889,16.557103610675,-0.617896389324962,-3.59765001062569,"CF-PETG","Flat",80,1,"CF PETG 80%_1.txt"
15.4082,137.59,0.08796,17.199,0.084491,0.0033797,0.33797,25.085,137.59,17.199,0.33797,4.18133333333333,1.98466666666667,8.29855288888889,16.5799991687975,-0.619000831202484,-3.59905128904288,"CF-PETG","Flat",80,1,"CF PETG 80%_1.txt"
15.4303,137.78,0.088093,17.223,0.084625,0.003385,0.3385,25.085,137.78,17.223,0.3385,4.18133333333333,1.98466666666667,8.29855288888889,16.60289472692,-0.620105273080007,-3.60044866213788,"CF-PETG","Flat",80,1,"CF PETG 80%_1.txt"
15.4524,137.97,0.088226,17.247,0.084758,0.0033903,0.33903,25.086,137.97,17.247,0.33903,4.18133333333333,1.98466666666667,8.29855288888889,16.6257902850425,-0.62120971495753,-3.60184214621401,"CF-PETG","Flat",80,1,"CF PETG 80%_1.txt"
15.4744,138.16,0.08836,17.27,0.084891,0.0033957,0.33957,25.086,138.16,17.27,0.33957,4.18133333333333,1.98466666666667,8.29855288888889,16.6486858431649,-0.621314156835055,-3.59765001062568,"CF-PETG","Flat",80,1,"CF PETG 80%_1.txt"
15.4965,138.35,0.088493,17.294,0.085025,0.003401,0.3401,25.086,138.35,17.294,0.3401,4.18133333333333,1.98466666666667,8.29855288888889,16.6715814012874,-0.622418598712578,-3.59904359149172,"CF-PETG","Flat",80,1,"CF PETG 80%_1.txt"
15.5186,138.55,0.088626,17.318,0.085158,0.0034063,0.34063,25.086,138.55,17.318,0.34063,4.18133333333333,1.98466666666667,8.29855288888889,16.6956819887848,-0.622318011215235,-3.5934750618734,"CF-PETG","Flat",80,1,"CF PETG 80%_1.txt"
15.5407,138.74,0.08876,17.342,0.085291,0.0034117,0.34117,25.086,138.74,17.342,0.34117,4.18133333333333,1.98466666666667,8.29855288888889,16.7185775469072,-0.623422453092758,-3.5948705633304,"CF-PETG","Flat",80,1,"CF PETG 80%_1.txt"
15.5627,138.93,0.088893,17.366,0.085425,0.003417,0.3417,25.086,138.93,17.366,0.3417,4.18133333333333,1.98466666666667,8.29855288888889,16.7414731050297,-0.62452689497028,-3.59626220759116,"CF-PETG","Flat",80,1,"CF PETG 80%_1.txt"
15.5848,139.12,0.089026,17.39,0.085558,0.0034223,0.34223,25.086,139.12,17.39,0.34223,4.18133333333333,1.98466666666667,8.29855288888889,16.7643686631522,-0.625631336847807,-3.59765001062569,"CF-PETG","Flat",80,1,"CF PETG 80%_1.txt"
15.6069,139.31,0.08916,17.414,0.085691,0.0034277,0.34277,25.087,139.31,17.414,0.34277,4.18133333333333,1.98466666666667,8.29855288888889,16.7872642212747,-0.62673577872533,-3.59903398831589,"CF-PETG","Flat",80,1,"CF PETG 80%_1.txt"
15.629,139.5,0.089293,17.438,0.085825,0.003433,0.3433,25.087,139.5,17.438,0.3433,4.18133333333333,1.98466666666667,8.29855288888889,16.8101597793971,-0.627840220602852,-3.60041415645632,"CF-PETG","Flat",80,1,"CF PETG 80%_1.txt"
15.651,139.69,0.089427,17.462,0.085958,0.0034383,0.34383,25.087,139.69,17.462,0.34383,4.18133333333333,1.98466666666667,8.29855288888889,16.8330553375196,-0.628944662480375,-3.60179053075464,"CF-PETG","Flat",80,1,"CF PETG 80%_1.txt"
15.6731,139.88,0.08956,17.486,0.086092,0.0034437,0.34437,25.087,139.88,17.486,0.34437,4.18133333333333,1.98466666666667,8.29855288888889,16.8559508956421,-0.630049104357902,-3.60316312683233,"CF-PETG","Flat",80,1,"CF PETG 80%_1.txt"
15.6952,140.08,0.089693,17.509,0.086225,0.003449,0.3449,25.087,140.08,17.509,0.3449,4.18133333333333,1.98466666666667,8.29855288888889,16.8800514831394,-0.628948516860554,-3.59214413650439,"CF-PETG","Flat",80,1,"CF PETG 80%_1.txt"
15.7173,140.27,0.089827,17.533,0.086358,0.0034543,0.34543,25.087,140.27,17.533,0.34543,4.18133333333333,1.98466666666667,8.29855288888889,16.9029470412619,-0.63005295873808,-3.59352625756049,"CF-PETG","Flat",80,1,"CF PETG 80%_1.txt"
15.7393,140.46,0.08996,17.557,0.086492,0.0034597,0.34597,25.087,140.46,17.557,0.34597,4.18133333333333,1.98466666666667,8.29855288888889,16.9258425993844,-0.631157400615603,-3.59490459996356,"CF-PETG","Flat",80,1,"CF PETG 80%_1.txt"
