Repository: VipulKohinkar/3D-Printing-Parameter-Optimisation

# 3D Printing Parameter Optimisation: Impact of K-Value on Carbon-Reinforced PETG

## MSc Mechanical Engineering with Management

**Author:** Vipul Kohinkar  
**Project:** MEE7012-SUM  
**Date:** 27 August 2026

---

## Project Overview

This project investigates the influence of flow-rate multiplier (K-value) and build orientation on the tensile behaviour of PETG and carbon-fibre-reinforced PETG (CF-PETG) manufactured using fused deposition modelling (FDM).

The study compares an unreinforced thermoplastic, PETG, with a carbon-fibre-reinforced PETG composite to investigate whether the two materials respond differently to changes in material flow and build orientation.

---

File: 3_Experimental_data/Modulus/Recalculated Stress Strain/Recalculated_Stress_Strain_All_Data.csv (part 56 of 212)
"Time (s)","Load (N)","Machine Extension (mm)","Stress (MPa)","Extension from Preload (mm)","Strain","Percentage Strain","Gauge Length (mm)","Load_N","NEXYGEN_Stress_MPa","Percentage_Strain","Measured_Width_mm","Measured_Thickness_mm","Measured_Area_mm2","Recalculated_Stress_MPa","Stress_Difference_MPa","Stress_Difference_Percent","Material","Orientation","K","Sample","File"
15.7614,140.65,0.090093,17.581,0.086625,0.003465,0.3465,25.087,140.65,17.581,0.3465,4.18133333333333,1.98466666666667,8.29855288888889,16.9487381575069,-0.632261842493126,-3.59627917918847,"CF-PETG","Flat",80,1,"CF PETG 80%_1.txt"
15.7835,140.85,0.090227,17.606,0.086758,0.0034703,0.34703,25.088,140.85,17.606,0.34703,4.18133333333333,1.98466666666667,8.29855288888889,16.9728387450042,-0.633161254995787,-3.59628112572866,"CF-PETG","Flat",80,1,"CF PETG 80%_1.txt"
15.8056,141.04,0.09036,17.631,0.086892,0.0034757,0.34757,25.088,141.04,17.631,0.34757,4.18133333333333,1.98466666666667,8.29855288888889,16.9957343031267,-0.635265696873308,-3.60311778613413,"CF-PETG","Flat",80,1,"CF PETG 80%_1.txt"
15.8276,141.24,0.090493,17.655,0.087025,0.003481,0.3481,25.088,141.24,17.655,0.3481,4.18133333333333,1.98466666666667,8.29855288888889,17.019834890624,-0.635165109375965,-3.59765001062569,"CF-PETG","Flat",80,1,"CF PETG 80%_1.txt"
15.8497,141.44,0.090627,17.68,0.087158,0.0034863,0.34863,25.088,141.44,17.68,0.34863,4.18133333333333,1.98466666666667,8.29855288888889,17.0439354781214,-0.63606452187862,-3.59765001062568,"CF-PETG","Flat",80,1,"CF PETG 80%_1.txt"
15.8718,141.64,0.09076,17.705,0.087292,0.0034917,0.34917,25.088,141.64,17.705,0.34917,4.18133333333333,1.98466666666667,8.29855288888889,17.0680360656187,-0.636963934381278,-3.59765001062569,"CF-PETG","Flat",80,1,"CF PETG 80%_1.txt"
15.8939,141.83,0.090893,17.729,0.087425,0.003497,0.3497,25.088,141.83,17.729,0.3497,4.18133333333333,1.98466666666667,8.29855288888889,17.0909316237412,-0.638068376258797,-3.59900939849285,"CF-PETG","Flat",80,1,"CF PETG 80%_1.txt"
15.9159,142.03,0.091027,17.754,0.087558,0.0035023,0.35023,25.088,142.03,17.754,0.35023,4.18133333333333,1.98466666666667,8.29855288888889,17.1150322112385,-0.638967788761459,-3.59900748429345,"CF-PETG","Flat",80,1,"CF PETG 80%_1.txt"
15.938,142.23,0.09116,17.779,0.087692,0.0035077,0.35077,25.089,142.23,17.779,0.35077,4.18133333333333,1.98466666666667,8.29855288888889,17.1391327987359,-0.639867201264114,-3.59900557547732,"CF-PETG","Flat",80,1,"CF PETG 80%_1.txt"
15.9601,142.43,0.091294,17.803,0.087825,0.003513,0.3513,25.089,142.43,17.803,0.3513,4.18133333333333,1.98466666666667,8.29855288888889,17.1632333862332,-0.639766613766771,-3.59358879833045,"CF-PETG","Flat",80,1,"CF PETG 80%_1.txt"
15.9822,142.62,0.091427,17.828,0.087959,0.0035183,0.35183,25.089,142.62,17.828,0.35183,4.18133333333333,1.98466666666667,8.29855288888889,17.1861289443557,-0.641871055644291,-3.6003536888282,"CF-PETG","Flat",80,1,"CF PETG 80%_1.txt"
16.0042,142.82,0.09156,17.852,0.088092,0.0035237,0.35237,25.089,142.82,17.852,0.35237,4.18133333333333,1.98466666666667,8.29855288888889,17.210229531853,-0.641770468146952,-3.59494996721349,"CF-PETG","Flat",80,1,"CF PETG 80%_1.txt"
16.0263,143.02,0.091694,17.877,0.088225,0.003529,0.3529,25.089,143.02,17.877,0.3529,4.18133333333333,1.98466666666667,8.29855288888889,17.2343301193504,-0.642669880649603,-3.59495374307548,"CF-PETG","Flat",80,1,"CF PETG 80%_1.txt"
16.0484,143.21,0.091827,17.902,0.088359,0.0035343,0.35343,25.089,143.21,17.902,0.35343,4.18133333333333,1.98466666666667,8.29855288888889,17.2572256774729,-0.64477432252713,-3.60168876397682,"CF-PETG","Flat",80,1,"CF PETG 80%_1.txt"
16.0705,143.41,0.09196,17.926,0.088492,0.0035397,0.35397,25.089,143.41,17.926,0.35397,4.18133333333333,1.98466666666667,8.29855288888889,17.2813262649702,-0.644673735029784,-3.59630556192003,"CF-PETG","Flat",80,1,"CF PETG 80%_1.txt"
16.0925,143.61,0.092094,17.951,0.088625,0.003545,0.3545,25.089,143.61,17.951,0.3545,4.18133333333333,1.98466666666667,8.29855288888889,17.3054268524676,-0.645573147532442,-3.59630743430696,"CF-PETG","Flat",80,1,"CF PETG 80%_1.txt"
16.1146,143.81,0.092227,17.976,0.088759,0.0035503,0.35503,25.09,143.81,17.976,0.35503,4.18133333333333,1.98466666666667,8.29855288888889,17.3295274399649,-0.646472560035097,-3.59630930148585,"CF-PETG","Flat",80,1,"CF PETG 80%_1.txt"
16.1367,144,0.09236,18,0.088892,0.0035557,0.35557,25.09,144,18,0.35557,4.18133333333333,1.98466666666667,8.29855288888889,17.3524229980874,-0.647577001912623,-3.59765001062568,"CF-PETG","Flat",80,1,"CF PETG 80%_1.txt"
16.1588,144.2,0.092494,18.025,0.089025,0.003561,0.3561,25.09,144.2,18.025,0.3561,4.18133333333333,1.98466666666667,8.29855288888889,17.3765235855847,-0.648476414415278,-3.59765001062567,"CF-PETG","Flat",80,1,"CF PETG 80%_1.txt"
16.1808,144.4,0.092627,18.05,0.089159,0.0035663,0.35663,25.09,144.4,18.05,0.35663,4.18133333333333,1.98466666666667,8.29855288888889,17.4006241730821,-0.649375826917936,-3.59765001062568,"CF-PETG","Flat",80,1,"CF PETG 80%_1.txt"
16.2029,144.59,0.09276,18.074,0.089292,0.0035717,0.35717,25.09,144.59,18.074,0.35717,4.18133333333333,1.98466666666667,8.29855288888889,17.4235197312045,-0.650480268795459,-3.59898345023492,"CF-PETG","Flat",80,1,"CF PETG 80%_1.txt"
16.225,144.79,0.092894,18.099,0.089425,0.003577,0.3577,25.09,144.79,18.099,0.3577,4.18133333333333,1.98466666666667,8.29855288888889,17.4476203187019,-0.651379681298117,-3.59898160836575,"CF-PETG","Flat",80,1,"CF PETG 80%_1.txt"
16.2471,144.99,0.093027,18.124,0.089559,0.0035824,0.35824,25.09,144.99,18.124,0.35824,4.18133333333333,1.98466666666667,8.29855288888889,17.4717209061992,-0.652279093800768,-3.59897977157784,"CF-PETG","Flat",80,1,"CF PETG 80%_1.txt"
16.2691,145.19,0.09316,18.148,0.089692,0.0035877,0.35877,25.091,145.19,18.148,0.35877,4.18133333333333,1.98466666666667,8.29855288888889,17.4958214936966,-0.652178506303429,-3.59366600343525,"CF-PETG","Flat",80,1,"CF PETG 80%_1.txt"
16.2912,145.38,0.093294,18.173,0.089825,0.003593,0.3593,25.091,145.38,18.173,0.3593,4.18133333333333,1.98466666666667,8.29855288888889,17.518717051819,-0.654282948180949,-3.60030236164062,"CF-PETG","Flat",80,1,"CF PETG 80%_1.txt"
16.3133,145.58,0.093427,18.198,0.089959,0.0035984,0.35984,25.091,145.58,18.198,0.35984,4.18133333333333,1.98466666666667,8.29855288888889,17.5428176393164,-0.655182360683607,-3.60029871790091,"CF-PETG","Flat",80,1,"CF PETG 80%_1.txt"
16.3354,145.78,0.093561,18.222,0.090092,0.0036037,0.36037,25.091,145.78,18.222,0.36037,4.18133333333333,1.98466666666667,8.29855288888889,17.5669182268137,-0.655081773186264,-3.59500479193428,"CF-PETG","Flat",80,1,"CF PETG 80%_1.txt"
16.3574,145.97,0.093694,18.246,0.090226,0.003609,0.3609,25.091,145.97,18.246,0.3609,4.18133333333333,1.98466666666667,8.29855288888889,17.5898137849362,-0.656186215063787,-3.59632914098316,"CF-PETG","Flat",80,1,"CF PETG 80%_1.txt"
16.3795,146.15,0.093827,18.269,0.090359,0.0036144,0.36144,25.091,146.15,18.269,0.36144,4.18133333333333,1.98466666666667,8.29855288888889,17.6115043136838,-0.657495686316178,-3.59896921734183,"CF-PETG","Flat",80,1,"CF PETG 80%_1.txt"
16.4016,146.33,0.093961,18.292,0.090492,0.0036197,0.36197,25.091,146.33,18.292,0.36197,4.18133333333333,1.98466666666667,8.29855288888889,17.6331948424314,-0.658805157568569,-3.60160265454061,"CF-PETG","Flat",80,1,"CF PETG 80%_1.txt"
16.4237,146.52,0.094094,18.315,0.090626,0.003625,0.3625,25.091,146.52,18.315,0.3625,4.18133333333333,1.98466666666667,8.29855288888889,17.6560904005539,-0.658909599446094,-3.59765001062568,"CF-PETG","Flat",80,1,"CF PETG 80%_1.txt"
16.4457,146.7,0.094227,18.337,0.090759,0.0036304,0.36304,25.092,146.7,18.337,0.36304,4.18133333333333,1.98466666666667,8.29855288888889,17.6777809293015,-0.659219070698484,-3.59502138135182,"CF-PETG","Flat",80,1,"CF PETG 80%_1.txt"
16.4678,146.88,0.094361,18.36,0.090892,0.0036357,0.36357,25.092,146.88,18.36,0.36357,4.18133333333333,1.98466666666667,8.29855288888889,17.6994714580491,-0.660528541950875,-3.59765001062568,"CF-PETG","Flat",80,1,"CF PETG 80%_1.txt"
16.4899,147.07,0.094494,18.383,0.091026,0.003641,0.3641,25.092,147.07,18.383,0.3641,4.18133333333333,1.98466666666667,8.29855288888889,17.7223670161716,-0.6606329838284,-3.59371693319045,"CF-PETG","Flat",80,1,"CF PETG 80%_1.txt"
16.512,147.25,0.094627,18.406,0.091159,0.0036464,0.36464,25.092,147.25,18.406,0.36464,4.18133333333333,1.98466666666667,8.29855288888889,17.7440575449192,-0.661942455080787,-3.59634062306197,"CF-PETG","Flat",80,1,"CF PETG 80%_1.txt"
16.534,147.43,0.094761,18.429,0.091292,0.0036517,0.36517,25.092,147.43,18.429,0.36517,4.18133333333333,1.98466666666667,8.29855288888889,17.7657480736668,-0.663251926333178,-3.59895776403048,"CF-PETG","Flat",80,1,"CF PETG 80%_1.txt"
16.5561,147.61,0.094894,18.452,0.091426,0.003657,0.3657,25.092,147.61,18.452,0.3657,4.18133333333333,1.98466666666667,8.29855288888889,17.7874386024144,-0.664561397585569,-3.60156838058513,"CF-PETG","Flat",80,1,"CF PETG 80%_1.txt"
16.5782,147.8,0.095027,18.475,0.091559,0.0036624,0.36624,25.092,147.8,18.475,0.36624,4.18133333333333,1.98466666666667,8.29855288888889,17.8103341605369,-0.664665839463094,-3.59765001062568,"CF-PETG","Flat",80,1,"CF PETG 80%_1.txt"
16.6003,147.98,0.095161,18.498,0.091692,0.0036677,0.36677,25.093,147.98,18.498,0.36677,4.18133333333333,1.98466666666667,8.29855288888889,17.8320246892845,-0.665975310715488,-3.6002557612471,"CF-PETG","Flat",80,1,"CF PETG 80%_1.txt"
16.6223,148.16,0.095294,18.52,0.091826,0.003673,0.3673,25.093,148.16,18.52,0.3673,4.18133333333333,1.98466666666667,8.29855288888889,17.8537152180321,-0.666284781967875,-3.59765001062567,"CF-PETG","Flat",80,1,"CF PETG 80%_1.txt"
16.6444,148.35,0.095428,18.543,0.091959,0.0036784,0.36784,25.093,148.35,18.543,0.36784,4.18133333333333,1.98466666666667,8.29855288888889,17.8766107761546,-0.6663892238454,-3.59375087011487,"CF-PETG","Flat",80,1,"CF PETG 80%_1.txt"
16.6665,148.53,0.095561,18.566,0.092093,0.0036837,0.36837,25.093,148.53,18.566,0.36837,4.18133333333333,1.98466666666667,8.29855288888889,17.8983013049022,-0.667698695097791,-3.59635190723791,"CF-PETG","Flat",80,1,"CF PETG 80%_1.txt"
16.6886,148.71,0.095694,18.588,0.092226,0.003689,0.3689,25.093,148.71,18.588,0.3689,4.18133333333333,1.98466666666667,8.29855288888889,17.9199918336498,-0.66800816635018,-3.59376030960932,"CF-PETG","Flat",80,1,"CF PETG 80%_1.txt"
16.7106,148.88,0.095828,18.61,0.092359,0.0036944,0.36944,25.093,148.88,18.61,0.36944,4.18133333333333,1.98466666666667,8.29855288888889,17.9404773330226,-0.669522666977439,-3.59765001062568,"CF-PETG","Flat",80,1,"CF PETG 80%_1.txt"
16.7327,149.05,0.095961,18.631,0.092493,0.0036997,0.36997,25.093,149.05,18.631,0.36997,4.18133333333333,1.98466666666667,8.29855288888889,17.9609628323953,-0.670037167604697,-3.59635643607266,"CF-PETG","Flat",80,1,"CF PETG 80%_1.txt"
16.7548,149.22,0.096094,18.652,0.092626,0.003705,0.3705,25.093,149.22,18.652,0.3705,4.18133333333333,1.98466666666667,8.29855288888889,17.981448331768,-0.670551668231955,-3.59506577435103,"CF-PETG","Flat",80,1,"CF PETG 80%_1.txt"
16.7769,149.39,0.096228,18.674,0.092759,0.0037104,0.37104,25.094,149.39,18.674,0.37104,4.18133333333333,1.98466666666667,8.29855288888889,18.0019338311408,-0.672066168859214,-3.59894060650752,"CF-PETG","Flat",80,1,"CF PETG 80%_1.txt"
16.7989,149.56,0.096361,18.695,0.092893,0.0037157,0.37157,25.094,149.56,18.695,0.37157,4.18133333333333,1.98466666666667,8.29855288888889,18.0224193305135,-0.672580669486472,-3.59765001062568,"CF-PETG","Flat",80,1,"CF PETG 80%_1.txt"
16.821,149.73,0.096494,18.717,0.093026,0.003721,0.3721,25.094,149.73,18.717,0.3721,4.18133333333333,1.98466666666667,8.29855288888889,18.0429048298863,-0.674095170113727,-3.60151290331638,"CF-PETG","Flat",80,1,"CF PETG 80%_1.txt"
16.8431,149.9,0.096628,18.738,0.093159,0.0037264,0.37264,25.094,149.9,18.738,0.37264,4.18133333333333,1.98466666666667,8.29855288888889,18.063390329259,-0.674609670740985,-3.60022238627914,"CF-PETG","Flat",80,1,"CF PETG 80%_1.txt"
16.8652,150.07,0.096761,18.759,0.093293,0.0037317,0.37317,25.094,150.07,18.759,0.37317,4.18133333333333,1.98466666666667,8.29855288888889,18.0838758286318,-0.675124171368246,-3.59893475861318,"CF-PETG","Flat",80,1,"CF PETG 80%_1.txt"
16.8872,150.25,0.096894,18.781,0.093426,0.003737,0.3737,25.094,150.25,18.781,0.3737,4.18133333333333,1.98466666666667,8.29855288888889,18.1055663573794,-0.675433642620636,-3.59636676758765,"CF-PETG","Flat",80,1,"CF PETG 80%_1.txt"
16.9093,150.42,0.097028,18.802,0.093559,0.0037424,0.37424,25.094,150.42,18.802,0.37424,4.18133333333333,1.98466666666667,8.29855288888889,18.1260518567521,-0.675948143247894,-3.59508639106421,"CF-PETG","Flat",80,1,"CF PETG 80%_1.txt"
16.9314,150.59,0.097161,18.823,0.093693,0.0037477,0.37477,25.095,150.59,18.823,0.37477,4.18133333333333,1.98466666666667,8.29855288888889,18.1465373561248,-0.676462643875151,-3.59380887146125,"CF-PETG","Flat",80,1,"CF PETG 80%_1.txt"
16.9535,150.76,0.097295,18.845,0.093826,0.003753,0.3753,25.095,150.76,18.845,0.3753,4.18133333333333,1.98466666666667,8.29855288888889,18.1670228554976,-0.67797714450241,-3.59765001062569,"CF-PETG","Flat",80,1,"CF PETG 80%_1.txt"
16.9755,150.93,0.097428,18.866,0.09396,0.0037584,0.37584,25.095,150.93,18.866,0.37584,4.18133333333333,1.98466666666667,8.29855288888889,18.1875083548703,-0.678491645129665,-3.59637254918724,"CF-PETG","Flat",80,1,"CF PETG 80%_1.txt"
16.9976,151.1,0.097561,18.888,0.094093,0.0037637,0.37637,25.095,151.1,18.888,0.37637,4.18133333333333,1.98466666666667,8.29855288888889,18.2079938542431,-0.680006145756927,-3.6002019576288,"CF-PETG","Flat",80,1,"CF PETG 80%_1.txt"
17.0197,151.27,0.097695,18.909,0.094226,0.003769,0.3769,25.095,151.27,18.909,0.3769,4.18133333333333,1.98466666666667,8.29855288888889,18.2284793536158,-0.680520646384181,-3.59892456705369,"CF-PETG","Flat",80,1,"CF PETG 80%_1.txt"
17.0418,151.44,0.097828,18.93,0.09436,0.0037744,0.37744,25.095,151.44,18.93,0.37744,4.18133333333333,1.98466666666667,8.29855288888889,18.2489648529886,-0.681035147011443,-3.59765001062569,"CF-PETG","Flat",80,1,"CF PETG 80%_1.txt"
17.0638,151.61,0.097961,18.952,0.094493,0.0037797,0.37797,25.095,151.61,18.952,0.37797,4.18133333333333,1.98466666666667,8.29855288888889,18.2694503523613,-0.682549647638698,-3.60146500442538,"CF-PETG","Flat",80,1,"CF PETG 80%_1.txt"
17.0859,151.78,0.098095,18.973,0.094626,0.0037851,0.37851,25.095,151.78,18.973,0.37851,4.18133333333333,1.98466666666667,8.29855288888889,18.289935851734,-0.683064148265956,-3.60019052477708,"CF-PETG","Flat",80,1,"CF PETG 80%_1.txt"
17.108,151.96,0.098228,18.994,0.09476,0.0037904,0.37904,25.096,151.96,18.994,0.37904,4.18133333333333,1.98466666666667,8.29855288888889,18.3116263804817,-0.682373619518348,-3.59257459997024,"CF-PETG","Flat",80,1,"CF PETG 80%_1.txt"
17.1301,152.13,0.098361,19.016,0.094893,0.0037957,0.37957,25.096,152.13,19.016,0.37957,4.18133333333333,1.98466666666667,8.29855288888889,18.3321118798544,-0.683888120145603,-3.59638262592345,"CF-PETG","Flat",80,1,"CF PETG 80%_1.txt"
17.1521,152.29,0.098495,19.037,0.095026,0.0038011,0.38011,25.096,152.29,19.037,0.38011,4.18133333333333,1.98466666666667,8.29855288888889,18.3513923498523,-0.68560765014773,-3.60144797051915,"CF-PETG","Flat",80,1,"CF PETG 80%_1.txt"
17.1742,152.46,0.098628,19.058,0.09516,0.0038064,0.38064,25.096,152.46,19.058,0.38064,4.18133333333333,1.98466666666667,8.29855288888889,18.371877849225,-0.686122150774988,-3.60017919390801,"CF-PETG","Flat",80,1,"CF PETG 80%_1.txt"
17.1963,152.63,0.098761,19.079,0.095293,0.0038117,0.38117,25.096,152.63,19.079,0.38117,4.18133333333333,1.98466666666667,8.29855288888889,18.3923633485978,-0.686636651402249,-3.59891321034776,"CF-PETG","Flat",80,1,"CF PETG 80%_1.txt"
17.2184,152.8,0.098895,19.1,0.095426,0.0038171,0.38171,25.096,152.8,19.1,0.38171,4.18133333333333,1.98466666666667,8.29855288888889,18.4128488479705,-0.687151152029504,-3.59765001062567,"CF-PETG","Flat",80,1,"CF PETG 80%_1.txt"
17.2404,152.97,0.099028,19.121,0.09556,0.0038224,0.38224,25.096,152.97,19.121,0.38224,4.18133333333333,1.98466666666667,8.29855288888889,18.4333343473432,-0.687665652656761,-3.59638958556959,"CF-PETG","Flat",80,1,"CF PETG 80%_1.txt"
17.2625,153.14,0.099162,19.142,0.095693,0.0038277,0.38277,25.097,153.14,19.142,0.38277,4.18133333333333,1.98466666666667,8.29855288888889,18.453819846716,-0.688180153284023,-3.59513192604755,"CF-PETG","Flat",80,1,"CF PETG 80%_1.txt"
17.2846,153.3,0.099295,19.163,0.095827,0.0038331,0.38331,25.097,153.3,19.163,0.38331,4.18133333333333,1.98466666666667,8.29855288888889,18.4731003167139,-0.689899683286143,-3.60016533573106,"CF-PETG","Flat",80,1,"CF PETG 80%_1.txt"
17.3067,153.47,0.099428,19.184,0.09596,0.0038384,0.38384,25.097,153.47,19.184,0.38384,4.18133333333333,1.98466666666667,8.29855288888889,18.4935858160866,-0.690414183913404,-3.5989062964627,"CF-PETG","Flat",80,1,"CF PETG 80%_1.txt"
17.3287,153.64,0.099562,19.205,0.096093,0.0038437,0.38437,25.097,153.64,19.205,0.38437,4.18133333333333,1.98466666666667,8.29855288888889,18.5140713154593,-0.690928684540662,-3.59765001062568,"CF-PETG","Flat",80,1,"CF PETG 80%_1.txt"
17.3508,153.81,0.099695,19.226,0.096227,0.0038491,0.38491,25.097,153.81,19.226,0.38491,4.18133333333333,1.98466666666667,8.29855288888889,18.5345568148321,-0.69144318516792,-3.59639646919754,"CF-PETG","Flat",80,1,"CF PETG 80%_1.txt"
17.3729,153.98,0.099828,19.247,0.09636,0.0038544,0.38544,25.097,153.98,19.247,0.38544,4.18133333333333,1.98466666666667,8.29855288888889,18.5550423142048,-0.691957685795177,-3.59514566319519,"CF-PETG","Flat",80,1,"CF PETG 80%_1.txt"
17.3949,154.14,0.099962,19.268,0.096493,0.0038597,0.38597,25.097,154.14,19.268,0.38597,4.18133333333333,1.98466666666667,8.29855288888889,18.5743227842027,-0.693677215797305,-3.60015162859303,"CF-PETG","Flat",80,1,"CF PETG 80%_1.txt"
17.417,154.31,0.10009,19.289,0.096627,0.0038651,0.38651,25.097,154.31,19.289,0.38651,4.18133333333333,1.98466666666667,8.29855288888889,18.5948082835754,-0.694191716424562,-3.59889945784936,"CF-PETG","Flat",80,1,"CF PETG 80%_1.txt"
17.4391,154.48,0.10023,19.31,0.09676,0.0038704,0.38704,25.098,154.48,19.31,0.38704,4.18133333333333,1.98466666666667,8.29855288888889,18.6152937829482,-0.69470621705182,-3.59765001062569,"CF-PETG","Flat",80,1,"CF PETG 80%_1.txt"
17.4612,154.65,0.10036,19.331,0.096893,0.0038757,0.38757,25.098,154.65,19.331,0.38757,4.18133333333333,1.98466666666667,8.29855288888889,18.6357792823209,-0.695220717679074,-3.59640327804601,"CF-PETG","Flat",80,1,"CF PETG 80%_1.txt"
17.4832,154.82,0.1005,19.352,0.097027,0.0038811,0.38811,25.098,154.82,19.352,0.38811,4.18133333333333,1.98466666666667,8.29855288888889,18.6562647816937,-0.695735218306336,-3.59515925127292,"CF-PETG","Flat",80,1,"CF PETG 80%_1.txt"
17.5053,154.99,0.10063,19.373,0.09716,0.0038864,0.38864,25.098,154.99,19.373,0.38864,4.18133333333333,1.98466666666667,8.29855288888889,18.6767502810664,-0.696249718933593,-3.59391792150722,"CF-PETG","Flat",80,1,"CF PETG 80%_1.txt"
17.5274,155.15,0.10076,19.394,0.097293,0.0038917,0.38917,25.098,155.15,19.394,0.38917,4.18133333333333,1.98466666666667,8.29855288888889,18.6960307510643,-0.697969248935713,-3.59889269328511,"CF-PETG","Flat",80,1,"CF PETG 80%_1.txt"
17.5495,155.36,0.1009,19.42,0.097427,0.0038971,0.38971,25.098,155.36,19.42,0.38971,4.18133333333333,1.98466666666667,8.29855288888889,18.7213363679365,-0.698663632063507,-3.59765001062568,"CF-PETG","Flat",80,1,"CF PETG 80%_1.txt"
17.5715,155.57,0.10103,19.447,0.09756,0.0039024,0.39024,25.098,155.57,19.447,0.39024,4.18133333333333,1.98466666666667,8.29855288888889,18.7466419848087,-0.700358015191295,-3.60136789834573,"CF-PETG","Flat",80,1,"CF PETG 80%_1.txt"
17.5936,155.78,0.10116,19.473,0.097693,0.0039077,0.39077,25.099,155.78,19.473,0.39077,4.18133333333333,1.98466666666667,8.29855288888889,18.7719476016809,-0.701052398319085,-3.60012529306776,"CF-PETG","Flat",80,1,"CF PETG 80%_1.txt"
17.6157,155.99,0.1013,19.499,0.097827,0.0039131,0.39131,25.099,155.99,19.499,0.39131,4.18133333333333,1.98466666666667,8.29855288888889,18.7972532185531,-0.701746781446872,-3.59888600157378,"CF-PETG","Flat",80,1,"CF PETG 80%_1.txt"
17.6378,156.2,0.10143,19.525,0.09796,0.0039184,0.39184,25.099,156.2,19.525,0.39184,4.18133333333333,1.98466666666667,8.29855288888889,18.8225588354253,-0.702441164574665,-3.59765001062569,"CF-PETG","Flat",80,1,"CF PETG 80%_1.txt"
17.6598,156.41,0.10156,19.551,0.098094,0.0039237,0.39237,25.099,156.41,19.551,0.39237,4.18133333333333,1.98466666666667,8.29855288888889,18.8478644522975,-0.703135547702452,-3.59641730705566,"CF-PETG","Flat",80,1,"CF PETG 80%_1.txt"
17.6819,156.62,0.1017,19.577,0.098227,0.0039291,0.39291,25.099,156.62,19.577,0.39291,4.18133333333333,1.98466666666667,8.29855288888889,18.8731700691698,-0.703829930830242,-3.59518787776596,"CF-PETG","Flat",80,1,"CF PETG 80%_1.txt"
17.704,156.83,0.10183,19.604,0.09836,0.0039344,0.39344,25.099,156.83,19.604,0.39344,4.18133333333333,1.98466666666667,8.29855288888889,18.898475686042,-0.70552431395803,-3.59887938154474,"CF-PETG","Flat",80,1,"CF PETG 80%_1.txt"
17.7261,157.04,0.10196,19.63,0.098494,0.0039397,0.39397,25.099,157.04,19.63,0.39397,4.18133333333333,1.98466666666667,8.29855288888889,18.9237813029142,-0.70621869708582,-3.59765001062567,"CF-PETG","Flat",80,1,"CF PETG 80%_1.txt"
17.7481,157.25,0.1021,19.656,0.098627,0.0039451,0.39451,25.099,157.25,19.656,0.39451,4.18133333333333,1.98466666666667,8.29855288888889,18.9490869197864,-0.70691308021361,-3.59642389201063,"CF-PETG","Flat",80,1,"CF PETG 80%_1.txt"
17.7702,157.46,0.10223,19.682,0.09876,0.0039504,0.39504,25.1,157.46,19.682,0.39504,4.18133333333333,1.98466666666667,8.29855288888889,18.9743925366586,-0.707607463341397,-3.59520101281067,"CF-PETG","Flat",80,1,"CF PETG 80%_1.txt"
17.7923,157.67,0.10236,19.708,0.098894,0.0039557,0.39557,25.1,157.67,19.708,0.39557,4.18133333333333,1.98466666666667,8.29855288888889,18.9996981535308,-0.708301846469187,-3.59398136020493,"CF-PETG","Flat",80,1,"CF PETG 80%_1.txt"
17.8144,157.87,0.1025,19.734,0.099027,0.0039611,0.39611,25.1,157.87,19.734,0.39611,4.18133333333333,1.98466666666667,8.29855288888889,19.0237987410282,-0.710201258971846,-3.59887128292209,"CF-PETG","Flat",80,1,"CF PETG 80%_1.txt"
17.8364,158.08,0.10263,19.761,0.09916,0.0039664,0.39664,25.1,158.08,19.761,0.39664,4.18133333333333,1.98466666666667,8.29855288888889,19.0491043579004,-0.711895642099631,-3.60252842517904,"CF-PETG","Flat",80,1,"CF PETG 80%_1.txt"
17.8585,158.29,0.10276,19.787,0.099294,0.0039718,0.39718,25.1,158.29,19.787,0.39718,4.18133333333333,1.98466666666667,8.29855288888889,19.0744099747726,-0.712590025227424,-3.601304013885,"CF-PETG","Flat",80,1,"CF PETG 80%_1.txt"
17.8806,158.5,0.1029,19.813,0.099427,0.0039771,0.39771,25.1,158.5,19.813,0.39771,4.18133333333333,1.98466666666667,8.29855288888889,19.0997155916448,-0.713284408355211,-3.60008281610665,"CF-PETG","Flat",80,1,"CF PETG 80%_1.txt"
17.9027,158.71,0.10303,19.839,0.09956,0.0039824,0.39824,25.1,158.71,19.839,0.39824,4.18133333333333,1.98466666666667,8.29855288888889,19.125021208517,-0.713978791483001,-3.59886481920964,"CF-PETG","Flat",80,1,"CF PETG 80%_1.txt"
17.9247,158.92,0.10316,19.865,0.099694,0.0039878,0.39878,25.101,158.92,19.865,0.39878,4.18133333333333,1.98466666666667,8.29855288888889,19.1503268253892,-0.714673174610791,-3.59765001062568,"CF-PETG","Flat",80,1,"CF PETG 80%_1.txt"
17.9468,159.13,0.1033,19.891,0.099827,0.0039931,0.39931,25.101,159.13,19.891,0.39931,4.18133333333333,1.98466666666667,8.29855288888889,19.1756324422614,-0.715367557738578,-3.59643837785218,"CF-PETG","Flat",80,1,"CF PETG 80%_1.txt"
17.9689,159.34,0.10343,19.917,0.099961,0.0039984,0.39984,25.101,159.34,19.917,0.39984,4.18133333333333,1.98466666666667,8.29855288888889,19.2009380591336,-0.716061940866371,-3.59522990845193,"CF-PETG","Flat",80,1,"CF PETG 80%_1.txt"
17.991,159.55,0.10356,19.944,0.10009,0.0040038,0.40038,25.101,159.55,19.944,0.40038,4.18133333333333,1.98466666666667,8.29855288888889,19.2262436760058,-0.717756323994156,-3.59885842355674,"CF-PETG","Flat",80,1,"CF PETG 80%_1.txt"
18.013,159.76,0.1037,19.97,0.10023,0.0040091,0.40091,25.101,159.76,19.97,0.40091,4.18133333333333,1.98466666666667,8.29855288888889,19.251549292878,-0.718450707121949,-3.59765001062569,"CF-PETG","Flat",80,1,"CF PETG 80%_1.txt"
18.0351,159.97,0.10383,19.996,0.10036,0.0040144,0.40144,25.101,159.97,19.996,0.40144,4.18133333333333,1.98466666666667,8.29855288888889,19.2768549097503,-0.719145090249736,-3.59644474019672,"CF-PETG","Flat",80,1,"CF PETG 80%_1.txt"
18.0572,160.18,0.10396,20.022,0.10049,0.0040198,0.40198,25.101,160.18,20.022,0.40198,4.18133333333333,1.98466666666667,8.29855288888889,19.3021605266225,-0.719839473377522,-3.59524260002758,"CF-PETG","Flat",80,1,"CF PETG 80%_1.txt"
18.0793,160.39,0.1041,20.048,0.10063,0.0040251,0.40251,25.101,160.39,20.048,0.40251,4.18133333333333,1.98466666666667,8.29855288888889,19.3274661434947,-0.720533856505316,-3.59404357793953,"CF-PETG","Flat",80,1,"CF PETG 80%_1.txt"
18.1013,160.6,0.10423,20.074,0.10076,0.0040304,0.40304,25.102,160.6,20.074,0.40304,4.18133333333333,1.98466666666667,8.29855288888889,19.3527717603669,-0.721228239633106,-3.59284766181681,"CF-PETG","Flat",80,1,"CF PETG 80%_1.txt"
18.1234,160.8,0.10436,20.101,0.10089,0.0040358,0.40358,25.102,160.8,20.101,0.40358,4.18133333333333,1.98466666666667,8.29855288888889,19.3768723478642,-0.72412765213576,-3.60244590883916,"CF-PETG","Flat",80,1,"CF PETG 80%_1.txt"
18.1455,161.01,0.1045,20.127,0.10103,0.0040411,0.40411,25.102,161.01,20.127,0.40411,4.18133333333333,1.98466666666667,8.29855288888889,19.4021779647364,-0.72482203526355,-3.60124228779028,"CF-PETG","Flat",80,1,"CF PETG 80%_1.txt"
18.1676,161.22,0.10463,20.153,0.10116,0.0040464,0.40464,25.102,161.22,20.153,0.40464,4.18133333333333,1.98466666666667,8.29855288888889,19.4274835816087,-0.72551641839134,-3.60004177239786,"CF-PETG","Flat",80,1,"CF PETG 80%_1.txt"
18.1896,161.43,0.10476,20.179,0.10129,0.0040518,0.40518,25.102,161.43,20.179,0.40518,4.18133333333333,1.98466666666667,8.29855288888889,19.4527891984809,-0.726210801519127,-3.59884435065725,"CF-PETG","Flat",80,1,"CF PETG 80%_1.txt"
18.2117,161.61,0.1049,20.201,0.10143,0.0040571,0.40571,25.102,161.61,20.201,0.40571,4.18133333333333,1.98466666666667,8.29855288888889,19.4744797272285,-0.72652027277152,-3.59645697129607,"CF-PETG","Flat",80,1,"CF PETG 80%_1.txt"
18.2338,161.76,0.10503,20.221,0.10156,0.0040624,0.40624,25.102,161.76,20.221,0.40624,4.18133333333333,1.98466666666667,8.29855288888889,19.4925551678515,-0.728444832148515,-3.60241744794281,"CF-PETG","Flat",80,1,"CF PETG 80%_1.txt"
18.2559,161.92,0.10516,20.241,0.10169,0.0040678,0.40678,25.103,161.92,20.241,0.40678,4.18133333333333,1.98466666666667,8.29855288888889,19.5118356378494,-0.729164362150637,-3.60241273726909,"CF-PETG","Flat",80,1,"CF PETG 80%_1.txt"
18.2779,162.08,0.1053,20.261,0.10183,0.0040731,0.40731,25.103,162.08,20.261,0.40731,4.18133333333333,1.98466666666667,8.29855288888889,19.5311161078472,-0.72988389215276,-3.60240803589536,"CF-PETG","Flat",80,1,"CF PETG 80%_1.txt"
18.3,162.24,0.10543,20.28,0.10196,0.0040784,0.40784,25.103,162.24,20.28,0.40784,4.18133333333333,1.98466666666667,8.29855288888889,19.5503965778451,-0.729603422154888,-3.59765001062568,"CF-PETG","Flat",80,1,"CF PETG 80%_1.txt"
18.3221,162.4,0.10556,20.3,0.10209,0.0040838,0.40838,25.103,162.4,20.3,0.40838,4.18133333333333,1.98466666666667,8.29855288888889,19.569677047843,-0.730322952157014,-3.59765001062568,"CF-PETG","Flat",80,1,"CF PETG 80%_1.txt"
18.3442,162.56,0.1057,20.32,0.10223,0.0040891,0.40891,25.103,162.56,20.32,0.40891,4.18133333333333,1.98466666666667,8.29855288888889,19.5889575178409,-0.731042482159136,-3.59765001062567,"CF-PETG","Flat",80,1,"CF PETG 80%_1.txt"
18.3662,162.72,0.10583,20.34,0.10236,0.0040944,0.40944,25.103,162.72,20.34,0.40944,4.18133333333333,1.98466666666667,8.29855288888889,19.6082379878387,-0.731762012161262,-3.59765001062567,"CF-PETG","Flat",80,1,"CF PETG 80%_1.txt"
18.3883,162.88,0.10596,20.36,0.10249,0.0040998,0.40998,25.103,162.88,20.36,0.40998,4.18133333333333,1.98466666666667,8.29855288888889,19.6275184578366,-0.732481542163388,-3.59765001062568,"CF-PETG","Flat",80,1,"CF PETG 80%_1.txt"
18.4104,163.04,0.1061,20.38,0.10263,0.0041051,0.41051,25.103,163.04,20.38,0.41051,4.18133333333333,1.98466666666667,8.29855288888889,19.6467989278345,-0.733201072165514,-3.59765001062568,"CF-PETG","Flat",80,1,"CF PETG 80%_1.txt"
18.4325,163.2,0.10623,20.4,0.10276,0.0041104,0.41104,25.104,163.2,20.4,0.41104,4.18133333333333,1.98466666666667,8.29855288888889,19.6660793978324,-0.73392060216764,-3.59765001062568,"CF-PETG","Flat",80,1,"CF PETG 80%_1.txt"
18.4545,163.36,0.10636,20.42,0.10289,0.0041158,0.41158,25.104,163.36,20.42,0.41158,4.18133333333333,1.98466666666667,8.29855288888889,19.6853598678302,-0.734640132169762,-3.59765001062567,"CF-PETG","Flat",80,1,"CF PETG 80%_1.txt"
18.4766,163.52,0.1065,20.44,0.10303,0.0041211,0.41211,25.104,163.52,20.44,0.41211,4.18133333333333,1.98466666666667,8.29855288888889,19.7046403378281,-0.735359662171888,-3.59765001062567,"CF-PETG","Flat",80,1,"CF PETG 80%_1.txt"
18.4987,163.68,0.10663,20.46,0.10316,0.0041264,0.41264,25.104,163.68,20.46,0.41264,4.18133333333333,1.98466666666667,8.29855288888889,19.723920807826,-0.736079192174014,-3.59765001062568,"CF-PETG","Flat",80,1,"CF PETG 80%_1.txt"
18.5208,163.84,0.10676,20.48,0.10329,0.0041318,0.41318,25.104,163.84,20.48,0.41318,4.18133333333333,1.98466666666667,8.29855288888889,19.7432012778239,-0.73679872217614,-3.59765001062568,"CF-PETG","Flat",80,1,"CF PETG 80%_1.txt"
18.5428,164,0.1069,20.5,0.10343,0.0041371,0.41371,25.104,164,20.5,0.41371,4.18133333333333,1.98466666666667,8.29855288888889,19.7624817478217,-0.737518252178265,-3.59765001062569,"CF-PETG","Flat",80,1,"CF PETG 80%_1.txt"
18.5649,164.16,0.10703,20.52,0.10356,0.0041424,0.41424,25.104,164.16,20.52,0.41424,4.18133333333333,1.98466666666667,8.29855288888889,19.7817622178196,-0.738237782180388,-3.59765001062567,"CF-PETG","Flat",80,1,"CF PETG 80%_1.txt"
18.587,164.32,0.10716,20.54,0.10369,0.0041478,0.41478,25.105,164.32,20.54,0.41478,4.18133333333333,1.98466666666667,8.29855288888889,19.8010426878175,-0.738957312182514,-3.59765001062568,"CF-PETG","Flat",80,1,"CF PETG 80%_1.txt"
18.6091,164.48,0.1073,20.56,0.10383,0.0041531,0.41531,25.105,164.48,20.56,0.41531,4.18133333333333,1.98466666666667,8.29855288888889,19.8203231578154,-0.73967684218464,-3.59765001062568,"CF-PETG","Flat",80,1,"CF PETG 80%_1.txt"
18.6311,164.64,0.10743,20.58,0.10396,0.0041584,0.41584,25.105,164.64,20.58,0.41584,4.18133333333333,1.98466666666667,8.29855288888889,19.8396036278132,-0.740396372186765,-3.59765001062568,"CF-PETG","Flat",80,1,"CF PETG 80%_1.txt"
18.6532,164.8,0.10756,20.6,0.10409,0.0041638,0.41638,25.105,164.8,20.6,0.41638,4.18133333333333,1.98466666666667,8.29855288888889,19.8588840978111,-0.741115902188891,-3.59765001062569,"CF-PETG","Flat",80,1,"CF PETG 80%_1.txt"
18.6753,164.96,0.1077,20.62,0.10423,0.0041691,0.41691,25.105,164.96,20.62,0.41691,4.18133333333333,1.98466666666667,8.29855288888889,19.878164567809,-0.741835432191014,-3.59765001062567,"CF-PETG","Flat",80,1,"CF PETG 80%_1.txt"
18.6974,165.12,0.10783,20.64,0.10436,0.0041745,0.41745,25.105,165.12,20.64,0.41745,4.18133333333333,1.98466666666667,8.29855288888889,19.8974450378069,-0.74255496219314,-3.59765001062568,"CF-PETG","Flat",80,1,"CF PETG 80%_1.txt"
18.7194,165.28,0.10796,20.66,0.10449,0.0041798,0.41798,25.105,165.28,20.66,0.41798,4.18133333333333,1.98466666666667,8.29855288888889,19.9167255078047,-0.743274492195265,-3.59765001062568,"CF-PETG","Flat",80,1,"CF PETG 80%_1.txt"
18.7415,165.44,0.1081,20.68,0.10463,0.0041851,0.41851,25.105,165.44,20.68,0.41851,4.18133333333333,1.98466666666667,8.29855288888889,19.9360059778026,-0.743994022197391,-3.59765001062568,"CF-PETG","Flat",80,1,"CF PETG 80%_1.txt"
18.7636,165.6,0.10823,20.7,0.10476,0.0041905,0.41905,25.106,165.6,20.7,0.41905,4.18133333333333,1.98466666666667,8.29855288888889,19.9552864478005,-0.744713552199517,-3.59765001062569,"CF-PETG","Flat",80,1,"CF PETG 80%_1.txt"
18.7857,165.76,0.10836,20.719,0.10489,0.0041958,0.41958,25.106,165.76,20.719,0.41958,4.18133333333333,1.98466666666667,8.29855288888889,19.9745669177984,-0.744433082201642,-3.59299716299842,"CF-PETG","Flat",80,1,"CF PETG 80%_1.txt"
18.8077,165.92,0.1085,20.739,0.10503,0.0042011,0.42011,25.106,165.92,20.739,0.42011,4.18133333333333,1.98466666666667,8.29855288888889,19.9938473877962,-0.745152612203768,-3.59300165004951,"CF-PETG","Flat",80,1,"CF PETG 80%_1.txt"
18.8298,166.09,0.10863,20.762,0.10516,0.0042065,0.42065,25.106,166.09,20.762,0.42065,4.18133333333333,1.98466666666667,8.29855288888889,20.014332887169,-0.747667112831024,-3.60113241899154,"CF-PETG","Flat",80,1,"CF PETG 80%_1.txt"
18.8519,166.29,0.10876,20.786,0.10529,0.0042118,0.42118,25.106,166.29,20.786,0.42118,4.18133333333333,1.98466666666667,8.29855288888889,20.0384334746663,-0.747566525333681,-3.59649054812701,"CF-PETG","Flat",80,1,"CF PETG 80%_1.txt"
18.874,166.49,0.1089,20.811,0.10543,0.0042171,0.42171,25.106,166.49,20.811,0.42171,4.18133333333333,1.98466666666667,8.29855288888889,20.0625340621637,-0.748465937836336,-3.59649194097514,"CF-PETG","Flat",80,1,"CF PETG 80%_1.txt"
18.896,166.69,0.10903,20.836,0.10556,0.0042225,0.42225,25.106,166.69,20.836,0.42225,4.18133333333333,1.98466666666667,8.29855288888889,20.086634649661,-0.749365350338991,-3.59649333048085,"CF-PETG","Flat",80,1,"CF PETG 80%_1.txt"
18.9181,166.89,0.10916,20.861,0.10569,0.0042278,0.42278,25.107,166.89,20.861,0.42278,4.18133333333333,1.98466666666667,8.29855288888889,20.1107352371583,-0.750264762841653,-3.59649471665621,"CF-PETG","Flat",80,1,"CF PETG 80%_1.txt"
18.9402,167.09,0.1093,20.886,0.10583,0.0042331,0.42331,25.107,167.09,20.886,0.42331,4.18133333333333,1.98466666666667,8.29855288888889,20.1348358246557,-0.751164175344304,-3.59649609951309,"CF-PETG","Flat",80,1,"CF PETG 80%_1.txt"
18.9623,167.29,0.10943,20.911,0.10596,0.0042385,0.42385,25.107,167.29,20.911,0.42385,4.18133333333333,1.98466666666667,8.29855288888889,20.158936412153,-0.752063587846965,-3.59649747906349,"CF-PETG","Flat",80,1,"CF PETG 80%_1.txt"
18.9843,167.49,0.10956,20.936,0.10609,0.0042438,0.42438,25.107,167.49,20.936,0.42438,4.18133333333333,1.98466666666667,8.29855288888889,20.1830369996504,-0.752963000349617,-3.59649885531915,"CF-PETG","Flat",80,1,"CF PETG 80%_1.txt"
19.0064,167.69,0.1097,20.961,0.10623,0.0042491,0.42491,25.107,167.69,20.961,0.42491,4.18133333333333,1.98466666666667,8.29855288888889,20.2071375871477,-0.753862412852275,-3.59650022829195,"CF-PETG","Flat",80,1,"CF PETG 80%_1.txt"
19.0285,167.89,0.10983,20.986,0.10636,0.0042545,0.42545,25.107,167.89,20.986,0.42545,4.18133333333333,1.98466666666667,8.29855288888889,20.2312381746451,-0.754761825354933,-3.59650159799358,"CF-PETG","Flat",80,1,"CF PETG 80%_1.txt"
19.0506,168.09,0.10996,21.011,0.10649,0.0042598,0.42598,25.107,168.09,21.011,0.42598,4.18133333333333,1.98466666666667,8.29855288888889,20.2553387621424,-0.755661237857588,-3.59650296443571,"CF-PETG","Flat",80,1,"CF PETG 80%_1.txt"
19.0726,168.29,0.1101,21.036,0.10663,0.0042651,0.42651,25.107,168.29,21.036,0.42651,4.18133333333333,1.98466666666667,8.29855288888889,20.2794393496398,-0.756560650360246,-3.59650432763,"CF-PETG","Flat",80,1,"CF PETG 80%_1.txt"
19.0947,168.49,0.11023,21.061,0.10676,0.0042705,0.42705,25.108,168.49,21.061,0.42705,4.18133333333333,1.98466666666667,8.29855288888889,20.3035399371371,-0.757460062862901,-3.59650568758796,"CF-PETG","Flat",80,1,"CF PETG 80%_1.txt"
19.1168,168.68,0.11036,21.086,0.1069,0.0042758,0.42758,25.108,168.68,21.086,0.42758,4.18133333333333,1.98466666666667,8.29855288888889,20.3264354952596,-0.759564504740421,-3.60222187584379,"CF-PETG","Flat",80,1,"CF PETG 80%_1.txt"
19.1389,168.88,0.1105,21.111,0.10703,0.0042811,0.42811,25.108,168.88,21.111,0.42811,4.18133333333333,1.98466666666667,8.29855288888889,20.3505360827569,-0.760463917243083,-3.6022164617644,"CF-PETG","Flat",80,1,"CF PETG 80%_1.txt"
19.1609,169.08,0.11063,21.135,0.10716,0.0042865,0.42865,25.108,169.08,21.135,0.42865,4.18133333333333,1.98466666666667,8.29855288888889,20.3746366702543,-0.760363329745736,-3.59765001062567,"CF-PETG","Flat",80,1,"CF PETG 80%_1.txt"
19.183,169.28,0.11076,21.16,0.1073,0.0042918,0.42918,25.108,169.28,21.16,0.42918,4.18133333333333,1.98466666666667,8.29855288888889,20.3987372577516,-0.761262742248395,-3.59765001062568,"CF-PETG","Flat",80,1,"CF PETG 80%_1.txt"
19.2051,169.48,0.1109,21.185,0.10743,0.0042971,0.42971,25.108,169.48,21.185,0.42971,4.18133333333333,1.98466666666667,8.29855288888889,20.4228378452489,-0.762162154751049,-3.59765001062568,"CF-PETG","Flat",80,1,"CF PETG 80%_1.txt"
19.2272,169.66,0.11103,21.207,0.10756,0.0043025,0.43025,25.108,169.66,21.207,0.43025,4.18133333333333,1.98466666666667,8.29855288888889,20.4445283739966,-0.762471626003443,-3.59537712077825,"CF-PETG","Flat",80,1,"CF PETG 80%_1.txt"
19.2492,169.84,0.11116,21.23,0.1077,0.0043078,0.43078,25.109,169.84,21.23,0.43078,4.18133333333333,1.98466666666667,8.29855288888889,20.4662189027442,-0.76378109725583,-3.59765001062567,"CF-PETG","Flat",80,1,"CF PETG 80%_1.txt"
19.2713,170.02,0.1113,21.253,0.10783,0.0043131,0.43131,25.109,170.02,21.253,0.43131,4.18133333333333,1.98466666666667,8.29855288888889,20.4879094314918,-0.765090568508221,-3.5999179810296,"CF-PETG","Flat",80,1,"CF PETG 80%_1.txt"
19.2934,170.21,0.11143,21.276,0.10796,0.0043185,0.43185,25.109,170.21,21.276,0.43185,4.18133333333333,1.98466666666667,8.29855288888889,20.5108049896143,-0.765195010385746,-3.59651725129604,"CF-PETG","Flat",80,1,"CF PETG 80%_1.txt"
19.3155,170.39,0.11156,21.298,0.1081,0.0043238,0.43238,25.109,170.39,21.298,0.43238,4.18133333333333,1.98466666666667,8.29855288888889,20.5324955183619,-0.765504481638136,-3.59425524292485,"CF-PETG","Flat",80,1,"CF PETG 80%_1.txt"
19.3375,170.57,0.1117,21.321,0.10823,0.0043291,0.43291,25.109,170.57,21.321,0.43291,4.18133333333333,1.98466666666667,8.29855288888889,20.5541860471095,-0.76681395289053,-3.59651964209244,"CF-PETG","Flat",80,1,"CF PETG 80%_1.txt"
19.3596,170.75,0.11183,21.344,0.10836,0.0043345,0.43345,25.109,170.75,21.344,0.43345,4.18133333333333,1.98466666666667,8.29855288888889,20.5758765758571,-0.768123424142921,-3.5987791610894,"CF-PETG","Flat",80,1,"CF PETG 80%_1.txt"
19.3817,170.93,0.11196,21.367,0.1085,0.0043398,0.43398,25.109,170.93,21.367,0.43398,4.18133333333333,1.98466666666667,8.29855288888889,20.5975671046047,-0.769432895395308,-3.60103381567514,"CF-PETG","Flat",80,1,"CF PETG 80%_1.txt"
19.4038,171.11,0.1121,21.389,0.10863,0.0043451,0.43451,25.109,171.11,21.389,0.43451,4.18133333333333,1.98466666666667,8.29855288888889,20.6192576333523,-0.769742366647698,-3.59877678548645,"CF-PETG","Flat",80,1,"CF PETG 80%_1.txt"
19.4258,171.3,0.11223,21.412,0.10876,0.0043505,0.43505,25.11,171.3,21.412,0.43505,4.18133333333333,1.98466666666667,8.29855288888889,20.6421531914748,-0.769846808525219,-3.59539888158612,"CF-PETG","Flat",80,1,"CF PETG 80%_1.txt"
19.4479,171.48,0.11236,21.435,0.1089,0.0043558,0.43558,25.11,171.48,21.435,0.43558,4.18133333333333,1.98466666666667,8.29855288888889,20.6638437202224,-0.771156279777614,-3.59765001062568,"CF-PETG","Flat",80,1,"CF PETG 80%_1.txt"
19.47,171.66,0.1125,21.457,0.10903,0.0043611,0.43611,25.11,171.66,21.457,0.43611,4.18133333333333,1.98466666666667,8.29855288888889,20.68553424897,-0.771465751030007,-3.59540360269379,"CF-PETG","Flat",80,1,"CF PETG 80%_1.txt"
19.4921,171.84,0.11263,21.48,0.10916,0.0043665,0.43665,25.11,171.84,21.48,0.43665,4.18133333333333,1.98466666666667,8.29855288888889,20.7072247777176,-0.772775222282394,-3.59765001062567,"CF-PETG","Flat",80,1,"CF PETG 80%_1.txt"
19.5141,172.02,0.11276,21.503,0.1093,0.0043718,0.43718,25.11,172.02,21.503,0.43718,4.18133333333333,1.98466666666667,8.29855288888889,20.7289153064652,-0.774084693534785,-3.59989161295998,"CF-PETG","Flat",80,1,"CF PETG 80%_1.txt"
19.5362,172.21,0.1129,21.526,0.10943,0.0043772,0.43772,25.11,172.21,21.526,0.43772,4.18133333333333,1.98466666666667,8.29855288888889,20.7518108645877,-0.77418913541231,-3.59653040700692,"CF-PETG","Flat",80,1,"CF PETG 80%_1.txt"
19.5583,172.39,0.11303,21.548,0.10956,0.0043825,0.43825,25.11,172.39,21.548,0.43825,4.18133333333333,1.98466666666667,8.29855288888889,20.7735013933353,-0.7744986066647,-3.59429462903611,"CF-PETG","Flat",80,1,"CF PETG 80%_1.txt"
