Repository: VipulKohinkar/3D-Printing-Parameter-Optimisation

# 3D Printing Parameter Optimisation: Impact of K-Value on Carbon-Reinforced PETG

## MSc Mechanical Engineering with Management

**Author:** Vipul Kohinkar  
**Project:** MEE7012-SUM  
**Date:** 27 August 2026

---

## Project Overview

This project investigates the influence of flow-rate multiplier (K-value) and build orientation on the tensile behaviour of PETG and carbon-fibre-reinforced PETG (CF-PETG) manufactured using fused deposition modelling (FDM).

The study compares an unreinforced thermoplastic, PETG, with a carbon-fibre-reinforced PETG composite to investigate whether the two materials respond differently to changes in material flow and build orientation.

---

File: 3_Experimental_data/Modulus/Recalculated Stress Strain/Recalculated_Stress_Strain_All_Data.csv (part 57 of 212)
"Time (s)","Load (N)","Machine Extension (mm)","Stress (MPa)","Extension from Preload (mm)","Strain","Percentage Strain","Gauge Length (mm)","Load_N","NEXYGEN_Stress_MPa","Percentage_Strain","Measured_Width_mm","Measured_Thickness_mm","Measured_Area_mm2","Recalculated_Stress_MPa","Stress_Difference_MPa","Stress_Difference_Percent","Material","Orientation","K","Sample","File"
19.5804,172.57,0.11316,21.571,0.1097,0.0043878,0.43878,25.111,172.57,21.571,0.43878,4.18133333333333,1.98466666666667,8.29855288888889,20.7951919220829,-0.775808077917095,-3.59653274265029,"CF-PETG","Flat",80,1,"CF PETG 80%_1.txt"
19.6024,172.75,0.1133,21.594,0.10983,0.0043932,0.43932,25.111,172.75,21.594,0.43932,4.18133333333333,1.98466666666667,8.29855288888889,20.8168824508305,-0.777117549169482,-3.59876608858702,"CF-PETG","Flat",80,1,"CF PETG 80%_1.txt"
19.6245,172.93,0.11343,21.617,0.10996,0.0043985,0.43985,25.111,172.93,21.617,0.43985,4.18133333333333,1.98466666666667,8.29855288888889,20.8385729795781,-0.778427020421873,-3.60099468206445,"CF-PETG","Flat",80,1,"CF PETG 80%_1.txt"
19.6466,173.11,0.11356,21.639,0.1101,0.0044038,0.44038,25.111,173.11,21.639,0.44038,4.18133333333333,1.98466666666667,8.29855288888889,20.8602635083257,-0.778736491674263,-3.59876376761524,"CF-PETG","Flat",80,1,"CF PETG 80%_1.txt"
19.6687,173.3,0.1137,21.662,0.11023,0.0044092,0.44092,25.111,173.3,21.662,0.44092,4.18133333333333,1.98466666666667,8.29855288888889,20.8831590664482,-0.778840933551784,-3.59542486174769,"CF-PETG","Flat",80,1,"CF PETG 80%_1.txt"
19.6907,173.48,0.11383,21.685,0.11036,0.0044145,0.44145,25.111,173.48,21.685,0.44145,4.18133333333333,1.98466666666667,8.29855288888889,20.9048495951958,-0.780150404804179,-3.59765001062568,"CF-PETG","Flat",80,1,"CF PETG 80%_1.txt"
19.7128,173.66,0.11396,21.707,0.1105,0.0044198,0.44198,25.111,173.66,21.707,0.44198,4.18133333333333,1.98466666666667,8.29855288888889,20.9265401239434,-0.780459876056572,-3.59542947462372,"CF-PETG","Flat",80,1,"CF PETG 80%_1.txt"
19.7349,173.84,0.1141,21.73,0.11063,0.0044252,0.44252,25.111,173.84,21.73,0.44252,4.18133333333333,1.98466666666667,8.29855288888889,20.948230652691,-0.781769347308959,-3.59765001062567,"CF-PETG","Flat",80,1,"CF PETG 80%_1.txt"
19.757,174.02,0.11423,21.753,0.11076,0.0044305,0.44305,25.112,174.02,21.753,0.44305,4.18133333333333,1.98466666666667,8.29855288888889,20.9699211814387,-0.78307881856135,-3.59986585096929,"CF-PETG","Flat",80,1,"CF PETG 80%_1.txt"
19.779,174.21,0.11436,21.776,0.1109,0.0044358,0.44358,25.112,174.21,21.776,0.44358,4.18133333333333,1.98466666666667,8.29855288888889,20.9928167395611,-0.783183260438872,-3.59654326064875,"CF-PETG","Flat",80,1,"CF PETG 80%_1.txt"
19.8011,174.39,0.1145,21.798,0.11103,0.0044412,0.44412,25.112,174.39,21.798,0.44412,4.18133333333333,1.98466666666667,8.29855288888889,21.0145072683087,-0.783492731691265,-3.5943331117133,"CF-PETG","Flat",80,1,"CF PETG 80%_1.txt"
19.8232,174.57,0.11463,21.821,0.11116,0.0044465,0.44465,25.112,174.57,21.821,0.44465,4.18133333333333,1.98466666666667,8.29855288888889,21.0361977970563,-0.784802202943659,-3.5965455430258,"CF-PETG","Flat",80,1,"CF PETG 80%_1.txt"
19.8453,174.75,0.11476,21.844,0.1113,0.0044518,0.44518,25.112,174.75,21.844,0.44518,4.18133333333333,1.98466666666667,8.29855288888889,21.057888325804,-0.786111674196047,-3.59875331530876,"CF-PETG","Flat",80,1,"CF PETG 80%_1.txt"
19.8673,174.93,0.1149,21.867,0.11143,0.0044572,0.44572,25.112,174.93,21.867,0.44572,4.18133333333333,1.98466666666667,8.29855288888889,21.0795788545516,-0.787421145448437,-3.60095644326354,"CF-PETG","Flat",80,1,"CF PETG 80%_1.txt"
19.8894,175.11,0.11503,21.889,0.11156,0.0044625,0.44625,25.112,175.11,21.889,0.44625,4.18133333333333,1.98466666666667,8.29855288888889,21.1012693832992,-0.787730616700827,-3.59875104710506,"CF-PETG","Flat",80,1,"CF PETG 80%_1.txt"
19.9115,175.3,0.11516,21.912,0.1117,0.0044678,0.44678,25.113,175.3,21.912,0.44678,4.18133333333333,1.98466666666667,8.29855288888889,21.1241649414217,-0.787835058578349,-3.59545024907972,"CF-PETG","Flat",80,1,"CF PETG 80%_1.txt"
19.9336,175.48,0.1153,21.935,0.11183,0.0044732,0.44732,25.113,175.48,21.935,0.44732,4.18133333333333,1.98466666666667,8.29855288888889,21.1458554701693,-0.789144529830743,-3.59765001062568,"CF-PETG","Flat",80,1,"CF PETG 80%_1.txt"
19.9556,175.66,0.11543,21.957,0.11196,0.0044785,0.44785,25.113,175.66,21.957,0.44785,4.18133333333333,1.98466666666667,8.29855288888889,21.1675459989169,-0.789454001083133,-3.59545475740371,"CF-PETG","Flat",80,1,"CF PETG 80%_1.txt"
19.9777,175.84,0.11556,21.98,0.1121,0.0044838,0.44838,25.113,175.84,21.98,0.44838,4.18133333333333,1.98466666666667,8.29855288888889,21.1892365276645,-0.790763472335524,-3.59765001062568,"CF-PETG","Flat",80,1,"CF PETG 80%_1.txt"
19.9998,176.02,0.1157,22.003,0.11223,0.0044892,0.44892,25.113,176.02,22.003,0.44892,4.18133333333333,1.98466666666667,8.29855288888889,21.2109270564121,-0.792072943587915,-3.59984067439856,"CF-PETG","Flat",80,1,"CF PETG 80%_1.txt"
20.0219,176.2,0.11583,22.026,0.11236,0.0044945,0.44945,25.113,176.2,22.026,0.44945,4.18133333333333,1.98466666666667,8.29855288888889,21.2326175851597,-0.793382414840305,-3.60202676309954,"CF-PETG","Flat",80,1,"CF PETG 80%_1.txt"
20.0439,176.39,0.11596,22.048,0.1125,0.0044998,0.44998,25.113,176.39,22.048,0.44998,4.18133333333333,1.98466666666667,8.29855288888889,21.2555131432822,-0.792486856717829,-3.59437072168827,"CF-PETG","Flat",80,1,"CF PETG 80%_1.txt"
20.066,176.57,0.1161,22.071,0.11263,0.0045052,0.45052,25.113,176.57,22.071,0.45052,4.18133333333333,1.98466666666667,8.29855288888889,21.2772036720298,-0.793796327970224,-3.59655805341953,"CF-PETG","Flat",80,1,"CF PETG 80%_1.txt"
20.0881,176.75,0.11623,22.094,0.11276,0.0045105,0.45105,25.114,176.75,22.094,0.45105,4.18133333333333,1.98466666666667,8.29855288888889,21.2988942007774,-0.795105799222611,-3.59874083109718,"CF-PETG","Flat",80,1,"CF PETG 80%_1.txt"
20.1102,176.93,0.11636,22.117,0.1129,0.0045158,0.45158,25.114,176.93,22.117,0.45158,4.18133333333333,1.98466666666667,8.29855288888889,21.320584729525,-0.796415270475002,-3.60091906892889,"CF-PETG","Flat",80,1,"CF PETG 80%_1.txt"
20.1322,177.11,0.1165,22.139,0.11303,0.0045212,0.45212,25.114,177.11,22.139,0.45212,4.18133333333333,1.98466666666667,8.29855288888889,21.3422752582726,-0.796724741727392,-3.59873861388225,"CF-PETG","Flat",80,1,"CF PETG 80%_1.txt"
20.1543,177.3,0.11663,22.162,0.11316,0.0045265,0.45265,25.114,177.3,22.162,0.45265,4.18133333333333,1.98466666666667,8.29855288888889,21.3651708163951,-0.796829183604913,-3.59547506364459,"CF-PETG","Flat",80,1,"CF PETG 80%_1.txt"
20.1764,177.48,0.11676,22.185,0.1133,0.0045318,0.45318,25.114,177.48,22.185,0.45318,4.18133333333333,1.98466666666667,8.29855288888889,21.3868613451427,-0.798138654857308,-3.59765001062568,"CF-PETG","Flat",80,1,"CF PETG 80%_1.txt"
20.1985,177.66,0.1169,22.207,0.11343,0.0045372,0.45372,25.114,177.66,22.207,0.45372,4.18133333333333,1.98466666666667,8.29855288888889,21.4085518738903,-0.798448126109697,-3.59547947093123,"CF-PETG","Flat",80,1,"CF PETG 80%_1.txt"
20.2205,177.84,0.11703,22.23,0.11356,0.0045425,0.45425,25.114,177.84,22.23,0.45425,4.18133333333333,1.98466666666667,8.29855288888889,21.4302424026379,-0.799757597362088,-3.59765001062568,"CF-PETG","Flat",80,1,"CF PETG 80%_1.txt"
20.2426,178.02,0.11716,22.253,0.1137,0.0045478,0.45478,25.115,178.02,22.253,0.45478,4.18133333333333,1.98466666666667,8.29855288888889,21.4519329313855,-0.801067068614479,-3.59981606351718,"CF-PETG","Flat",80,1,"CF PETG 80%_1.txt"
20.2647,178.2,0.1173,22.275,0.11383,0.0045532,0.45532,25.115,178.2,22.275,0.45532,4.18133333333333,1.98466666666667,8.29855288888889,21.4736234601331,-0.801376539866869,-3.59765001062567,"CF-PETG","Flat",80,1,"CF PETG 80%_1.txt"
20.2867,178.38,0.11743,22.298,0.11396,0.0045585,0.45585,25.115,178.38,22.298,0.45585,4.18133333333333,1.98466666666667,8.29855288888889,21.4953139888807,-0.80268601111926,-3.59981169216638,"CF-PETG","Flat",80,1,"CF PETG 80%_1.txt"
20.3088,178.56,0.11756,22.32,0.1141,0.0045638,0.45638,25.115,178.56,22.32,0.45638,4.18133333333333,1.98466666666667,8.29855288888889,21.5170045176283,-0.802995482371653,-3.59765001062569,"CF-PETG","Flat",80,1,"CF PETG 80%_1.txt"
20.3309,178.74,0.1177,22.343,0.11423,0.0045692,0.45692,25.115,178.74,22.343,0.45692,4.18133333333333,1.98466666666667,8.29855288888889,21.538695046376,-0.80430495362404,-3.59980733842385,"CF-PETG","Flat",80,1,"CF PETG 80%_1.txt"
20.353,178.92,0.11783,22.365,0.11436,0.0045745,0.45745,25.115,178.92,22.365,0.45745,4.18133333333333,1.98466666666667,8.29855288888889,21.5603855751236,-0.804614424876434,-3.59765001062568,"CF-PETG","Flat",80,1,"CF PETG 80%_1.txt"
20.375,179.1,0.11796,22.388,0.1145,0.0045799,0.45799,25.115,179.1,22.388,0.45799,4.18133333333333,1.98466666666667,8.29855288888889,21.5820761038712,-0.805923896128824,-3.59980300218342,"CF-PETG","Flat",80,1,"CF PETG 80%_1.txt"
20.3971,179.28,0.1181,22.41,0.11463,0.0045852,0.45852,25.115,179.28,22.41,0.45852,4.18133333333333,1.98466666666667,8.29855288888889,21.6037666326188,-0.806233367381214,-3.59765001062568,"CF-PETG","Flat",80,1,"CF PETG 80%_1.txt"
20.4192,179.46,0.11823,22.433,0.11476,0.0045905,0.45905,25.116,179.46,22.433,0.45905,4.18133333333333,1.98466666666667,8.29855288888889,21.6254571613664,-0.807542838633605,-3.59979868333975,"CF-PETG","Flat",80,1,"CF PETG 80%_1.txt"
20.4413,179.64,0.11836,22.455,0.1149,0.0045959,0.45959,25.116,179.64,22.455,0.45959,4.18133333333333,1.98466666666667,8.29855288888889,21.647147690114,-0.807852309885995,-3.59765001062567,"CF-PETG","Flat",80,1,"CF PETG 80%_1.txt"
20.4633,179.82,0.1185,22.478,0.11503,0.0046012,0.46012,25.116,179.82,22.478,0.46012,4.18133333333333,1.98466666666667,8.29855288888889,21.6688382188616,-0.809161781138389,-3.59979438178837,"CF-PETG","Flat",80,1,"CF PETG 80%_1.txt"
20.4854,180,0.11863,22.501,0.11516,0.0046065,0.46065,25.116,180,22.501,0.46065,4.18133333333333,1.98466666666667,8.29855288888889,21.6905287476092,-0.81047125239078,-3.60193436909817,"CF-PETG","Flat",80,1,"CF PETG 80%_1.txt"
20.5075,180.18,0.11876,22.523,0.1153,0.0046119,0.46119,25.116,180.18,22.523,0.46119,4.18133333333333,1.98466666666667,8.29855288888889,21.7122192763568,-0.810780723643166,-3.59979009742559,"CF-PETG","Flat",80,1,"CF PETG 80%_1.txt"
20.5296,180.36,0.1189,22.546,0.11543,0.0046172,0.46172,25.116,180.36,22.546,0.46172,4.18133333333333,1.98466666666667,8.29855288888889,21.7339098051044,-0.812090194895557,-3.60192581786373,"CF-PETG","Flat",80,1,"CF PETG 80%_1.txt"
20.5516,180.54,0.11903,22.568,0.11556,0.0046225,0.46225,25.116,180.54,22.568,0.46225,4.18133333333333,1.98466666666667,8.29855288888889,21.755600333852,-0.812399666147954,-3.59978583014868,"CF-PETG","Flat",80,1,"CF PETG 80%_1.txt"
20.5737,180.72,0.11916,22.591,0.1157,0.0046279,0.46279,25.117,180.72,22.591,0.46279,4.18133333333333,1.98466666666667,8.29855288888889,21.7772908625997,-0.813709137400341,-3.60191730069648,"CF-PETG","Flat",80,1,"CF PETG 80%_1.txt"
20.5958,180.91,0.1193,22.613,0.11583,0.0046332,0.46332,25.117,180.91,22.613,0.46332,4.18133333333333,1.98466666666667,8.29855288888889,21.8001864207221,-0.812813579277865,-3.5944526567809,"CF-PETG","Flat",80,1,"CF PETG 80%_1.txt"
20.6179,181.09,0.11943,22.636,0.11596,0.0046385,0.46385,25.117,181.09,22.636,0.46385,4.18133333333333,1.98466666666667,8.29855288888889,21.8218769494697,-0.814123050530252,-3.59658530893379,"CF-PETG","Flat",80,1,"CF PETG 80%_1.txt"
20.6399,181.27,0.11956,22.658,0.1161,0.0046439,0.46439,25.117,181.27,22.658,0.46439,4.18133333333333,1.98466666666667,8.29855288888889,21.8435674782174,-0.814432521782646,-3.59445900689666,"CF-PETG","Flat",80,1,"CF PETG 80%_1.txt"
20.662,181.45,0.1197,22.681,0.11623,0.0046492,0.46492,25.117,181.45,22.681,0.46492,4.18133333333333,1.98466666666667,8.29855288888889,21.865258006965,-0.81574199303504,-3.59658742134403,"CF-PETG","Flat",80,1,"CF PETG 80%_1.txt"
20.6841,181.63,0.11983,22.703,0.11636,0.0046545,0.46545,25.117,181.63,22.703,0.46545,4.18133333333333,1.98466666666667,8.29855288888889,21.8869485357126,-0.816051464287426,-3.59446533183908,"CF-PETG","Flat",80,1,"CF PETG 80%_1.txt"
20.7062,181.81,0.11997,22.726,0.1165,0.0046599,0.46599,25.117,181.81,22.726,0.46599,4.18133333333333,1.98466666666667,8.29855288888889,21.9086390644602,-0.817360935539817,-3.59658952538862,"CF-PETG","Flat",80,1,"CF PETG 80%_1.txt"
20.7282,181.99,0.1201,22.748,0.11663,0.0046652,0.46652,25.117,181.99,22.748,0.46652,4.18133333333333,1.98466666666667,8.29855288888889,21.9303295932078,-0.81767040679221,-3.59447163175756,"CF-PETG","Flat",80,1,"CF PETG 80%_1.txt"
20.7503,182.17,0.12023,22.771,0.11676,0.0046705,0.46705,25.118,182.17,22.771,0.46705,4.18133333333333,1.98466666666667,8.29855288888889,21.9520201219554,-0.818979878044601,-3.59659162111722,"CF-PETG","Flat",80,1,"CF PETG 80%_1.txt"
20.7724,182.35,0.12037,22.793,0.1169,0.0046759,0.46759,25.118,182.35,22.793,0.46759,4.18133333333333,1.98466666666667,8.29855288888889,21.973710650703,-0.819289349296991,-3.59447790680029,"CF-PETG","Flat",80,1,"CF PETG 80%_1.txt"
20.7945,182.53,0.1205,22.816,0.11703,0.0046812,0.46812,25.118,182.53,22.816,0.46812,4.18133333333333,1.98466666666667,8.29855288888889,21.9954011794506,-0.820598820549382,-3.59659370857899,"CF-PETG","Flat",80,1,"CF PETG 80%_1.txt"
20.8165,182.71,0.12063,22.838,0.11716,0.0046865,0.46865,25.118,182.71,22.838,0.46865,4.18133333333333,1.98466666666667,8.29855288888889,22.0170917081982,-0.820908291801771,-3.59448415711433,"CF-PETG","Flat",80,1,"CF PETG 80%_1.txt"
20.8386,182.89,0.12077,22.861,0.1173,0.0046919,0.46919,25.118,182.89,22.861,0.46919,4.18133333333333,1.98466666666667,8.29855288888889,22.0387822369458,-0.822217763054166,-3.59659578782278,"CF-PETG","Flat",80,1,"CF PETG 80%_1.txt"
20.8607,183.07,0.1209,22.883,0.11743,0.0046972,0.46972,25.118,183.07,22.883,0.46972,4.18133333333333,1.98466666666667,8.29855288888889,22.0604727656934,-0.822527234306552,-3.59449038284557,"CF-PETG","Flat",80,1,"CF PETG 80%_1.txt"
20.8828,183.25,0.12103,22.906,0.11756,0.0047025,0.47025,25.118,183.25,22.906,0.47025,4.18133333333333,1.98466666666667,8.29855288888889,22.0821632944411,-0.823836705558943,-3.59659785889698,"CF-PETG","Flat",80,1,"CF PETG 80%_1.txt"
20.9048,183.43,0.12117,22.928,0.1177,0.0047079,0.47079,25.119,183.43,22.928,0.47079,4.18133333333333,1.98466666666667,8.29855288888889,22.1038538231887,-0.824146176811336,-3.59449658413876,"CF-PETG","Flat",80,1,"CF PETG 80%_1.txt"
20.9269,183.61,0.1213,22.951,0.11783,0.0047132,0.47132,25.119,183.61,22.951,0.47132,4.18133333333333,1.98466666666667,8.29855288888889,22.1255443519363,-0.825455648063723,-3.59659992184969,"CF-PETG","Flat",80,1,"CF PETG 80%_1.txt"
20.949,183.79,0.12143,22.973,0.11796,0.0047185,0.47185,25.119,183.79,22.973,0.47185,4.18133333333333,1.98466666666667,8.29855288888889,22.1472348806839,-0.825765119316117,-3.59450276113749,"CF-PETG","Flat",80,1,"CF PETG 80%_1.txt"
20.9711,183.97,0.12157,22.996,0.1181,0.0047239,0.47239,25.119,183.97,22.996,0.47239,4.18133333333333,1.98466666666667,8.29855288888889,22.1689254094315,-0.827074590568508,-3.59660197672859,"CF-PETG","Flat",80,1,"CF PETG 80%_1.txt"
20.9931,184.15,0.1217,23.019,0.11823,0.0047292,0.47292,25.119,184.15,23.019,0.47292,4.18133333333333,1.98466666666667,8.29855288888889,22.1906159381791,-0.828384061820895,-3.5986969973539,"CF-PETG","Flat",80,1,"CF PETG 80%_1.txt"
21.0152,184.33,0.12183,23.041,0.11836,0.0047345,0.47345,25.119,184.33,23.041,0.47345,4.18133333333333,1.98466666666667,8.29855288888889,22.2123064669267,-0.828693533073288,-3.59660402358096,"CF-PETG","Flat",80,1,"CF PETG 80%_1.txt"
21.0373,184.51,0.12197,23.064,0.1185,0.0047399,0.47399,25.119,184.51,23.064,0.47399,4.18133333333333,1.98466666666667,8.29855288888889,22.2339969956743,-0.830003004325683,-3.59869495458586,"CF-PETG","Flat",80,1,"CF PETG 80%_1.txt"
21.0594,184.69,0.1221,23.086,0.11863,0.0047452,0.47452,25.119,184.69,23.086,0.47452,4.18133333333333,1.98466666666667,8.29855288888889,22.2556875244219,-0.830312475578069,-3.59660606245373,"CF-PETG","Flat",80,1,"CF PETG 80%_1.txt"
21.0814,184.87,0.12223,23.109,0.11876,0.0047505,0.47505,25.12,184.87,23.109,0.47505,4.18133333333333,1.98466666666667,8.29855288888889,22.2773780531695,-0.831621946830463,-3.59869291977352,"CF-PETG","Flat",80,1,"CF PETG 80%_1.txt"
21.1035,185.05,0.12237,23.131,0.1189,0.0047559,0.47559,25.12,185.05,23.131,0.47559,4.18133333333333,1.98466666666667,8.29855288888889,22.2990685819171,-0.831931418082853,-3.59660809339351,"CF-PETG","Flat",80,1,"CF PETG 80%_1.txt"
21.1256,185.23,0.1225,23.154,0.11903,0.0047612,0.47612,25.12,185.23,23.154,0.47612,4.18133333333333,1.98466666666667,8.29855288888889,22.3207591106648,-0.833240889335244,-3.59869089287053,"CF-PETG","Flat",80,1,"CF PETG 80%_1.txt"
21.1477,185.41,0.12263,23.176,0.11916,0.0047666,0.47666,25.12,185.41,23.176,0.47666,4.18133333333333,1.98466666666667,8.29855288888889,22.3424496394124,-0.833550360587633,-3.59661011644647,"CF-PETG","Flat",80,1,"CF PETG 80%_1.txt"
21.1697,185.59,0.12277,23.199,0.1193,0.0047719,0.47719,25.12,185.59,23.199,0.47719,4.18133333333333,1.98466666666667,8.29855288888889,22.36414016816,-0.834859831840024,-3.59868887383087,"CF-PETG","Flat",80,1,"CF PETG 80%_1.txt"
21.1918,185.77,0.1229,23.221,0.11943,0.0047772,0.47772,25.12,185.77,23.221,0.47772,4.18133333333333,1.98466666666667,8.29855288888889,22.3858306969076,-0.835169303092414,-3.59661213165847,"CF-PETG","Flat",80,1,"CF PETG 80%_1.txt"
21.2139,185.95,0.12303,23.244,0.11956,0.0047826,0.47826,25.12,185.95,23.244,0.47826,4.18133333333333,1.98466666666667,8.29855288888889,22.4075212256552,-0.836478774344808,-3.59868686260888,"CF-PETG","Flat",80,1,"CF PETG 80%_1.txt"
21.236,186.13,0.12317,23.266,0.1197,0.0047879,0.47879,25.121,186.13,23.266,0.47879,4.18133333333333,1.98466666666667,8.29855288888889,22.4292117544028,-0.836788245597194,-3.59661413907502,"CF-PETG","Flat",80,1,"CF PETG 80%_1.txt"
21.258,186.31,0.1233,23.289,0.11983,0.0047932,0.47932,25.121,186.31,23.289,0.47932,4.18133333333333,1.98466666666667,8.29855288888889,22.4509022831504,-0.838097716849589,-3.59868485915921,"CF-PETG","Flat",80,1,"CF PETG 80%_1.txt"
21.2801,186.49,0.12343,23.311,0.11996,0.0047986,0.47986,25.121,186.49,23.311,0.47986,4.18133333333333,1.98466666666667,8.29855288888889,22.472592811898,-0.838407188101979,-3.59661613874127,"CF-PETG","Flat",80,1,"CF PETG 80%_1.txt"
21.3022,186.67,0.12357,23.334,0.1201,0.0048039,0.48039,25.121,186.67,23.334,0.48039,4.18133333333333,1.98466666666667,8.29855288888889,22.4942833406456,-0.839716659354369,-3.59868286343691,"CF-PETG","Flat",80,1,"CF PETG 80%_1.txt"
21.3243,186.85,0.1237,23.356,0.12023,0.0048092,0.48092,25.121,186.85,23.356,0.48092,4.18133333333333,1.98466666666667,8.29855288888889,22.5159738693932,-0.840026130606763,-3.59661813070202,"CF-PETG","Flat",80,1,"CF PETG 80%_1.txt"
21.3463,187.03,0.12383,23.379,0.12036,0.0048146,0.48146,25.121,187.03,23.379,0.48146,4.18133333333333,1.98466666666667,8.29855288888889,22.5376643981408,-0.841335601859154,-3.59868087539738,"CF-PETG","Flat",80,1,"CF PETG 80%_1.txt"
21.3684,187.21,0.12397,23.401,0.1205,0.0048199,0.48199,25.121,187.21,23.401,0.48199,4.18133333333333,1.98466666666667,8.29855288888889,22.5593549268885,-0.84164507311154,-3.59662011500167,"CF-PETG","Flat",80,1,"CF PETG 80%_1.txt"
21.3905,187.39,0.1241,23.424,0.12063,0.0048252,0.48252,25.121,187.39,23.424,0.48252,4.18133333333333,1.98466666666667,8.29855288888889,22.5810454556361,-0.842954544363934,-3.5986788949963,"CF-PETG","Flat",80,1,"CF PETG 80%_1.txt"
21.4126,187.57,0.12423,23.446,0.12076,0.0048306,0.48306,25.122,187.57,23.446,0.48306,4.18133333333333,1.98466666666667,8.29855288888889,22.6027359843837,-0.843264015616324,-3.5966220916844,"CF-PETG","Flat",80,1,"CF PETG 80%_1.txt"
21.4346,187.75,0.12437,23.469,0.1209,0.0048359,0.48359,25.122,187.75,23.469,0.48359,4.18133333333333,1.98466666666667,8.29855288888889,22.6244265131313,-0.844573486868715,-3.59867692218976,"CF-PETG","Flat",80,1,"CF PETG 80%_1.txt"
21.4567,187.93,0.1245,23.491,0.12103,0.0048412,0.48412,25.122,187.93,23.491,0.48412,4.18133333333333,1.98466666666667,8.29855288888889,22.6461170418789,-0.844882958121104,-3.59662406079394,"CF-PETG","Flat",80,1,"CF PETG 80%_1.txt"
21.4788,188.11,0.12463,23.514,0.12116,0.0048466,0.48466,25.122,188.11,23.514,0.48466,4.18133333333333,1.98466666666667,8.29855288888889,22.6678075706265,-0.846192429373492,-3.59867495693413,"CF-PETG","Flat",80,1,"CF PETG 80%_1.txt"
21.5009,188.29,0.12477,23.536,0.1213,0.0048519,0.48519,25.122,188.29,23.536,0.48519,4.18133333333333,1.98466666666667,8.29855288888889,22.6894980993741,-0.846501900625888,-3.59662602237376,"CF-PETG","Flat",80,1,"CF PETG 80%_1.txt"
21.5229,188.47,0.1249,23.559,0.12143,0.0048572,0.48572,25.122,188.47,23.559,0.48572,4.18133333333333,1.98466666666667,8.29855288888889,22.7111886281217,-0.847811371878279,-3.59867299918621,"CF-PETG","Flat",80,1,"CF PETG 80%_1.txt"
21.545,188.65,0.12503,23.582,0.12156,0.0048626,0.48626,25.122,188.65,23.582,0.48626,4.18133333333333,1.98466666666667,8.29855288888889,22.7328791568693,-0.849120843130667,-3.60071598308314,"CF-PETG","Flat",80,1,"CF PETG 80%_1.txt"
21.5671,188.83,0.12517,23.604,0.1217,0.0048679,0.48679,25.123,188.83,23.604,0.48679,4.18133333333333,1.98466666666667,8.29855288888889,22.7545696856169,-0.849430314383056,-3.59867104890297,"CF-PETG","Flat",80,1,"CF PETG 80%_1.txt"
21.5892,189.01,0.1253,23.627,0.12183,0.0048732,0.48732,25.123,189.01,23.627,0.48732,4.18133333333333,1.98466666666667,8.29855288888889,22.7762602143645,-0.850739785635451,-3.60071014362996,"CF-PETG","Flat",80,1,"CF PETG 80%_1.txt"
21.6112,189.19,0.12543,23.649,0.12196,0.0048786,0.48786,25.123,189.19,23.649,0.48786,4.18133333333333,1.98466666666667,8.29855288888889,22.7979507431122,-0.85104925688784,-3.59866910604186,"CF-PETG","Flat",80,1,"CF PETG 80%_1.txt"
21.6333,189.37,0.12557,23.672,0.1221,0.0048839,0.48839,25.123,189.37,23.672,0.48839,4.18133333333333,1.98466666666667,8.29855288888889,22.8196412718598,-0.852358728140231,-3.60070432637813,"CF-PETG","Flat",80,1,"CF PETG 80%_1.txt"
21.6554,189.55,0.1257,23.694,0.12223,0.0048892,0.48892,25.123,189.55,23.694,0.48892,4.18133333333333,1.98466666666667,8.29855288888889,22.8413318006074,-0.852668199392621,-3.59866717056057,"CF-PETG","Flat",80,1,"CF PETG 80%_1.txt"
21.6775,189.73,0.12583,23.717,0.12236,0.0048946,0.48946,25.123,189.73,23.717,0.48946,4.18133333333333,1.98466666666667,8.29855288888889,22.863022329355,-0.853977670645012,-3.6006985312013,"CF-PETG","Flat",80,1,"CF PETG 80%_1.txt"
21.6995,189.91,0.12597,23.739,0.1225,0.0048999,0.48999,25.123,189.91,23.739,0.48999,4.18133333333333,1.98466666666667,8.29855288888889,22.8847128581026,-0.854287141897405,-3.59866524241714,"CF-PETG","Flat",80,1,"CF PETG 80%_1.txt"
21.7216,190.09,0.1261,23.762,0.12263,0.0049052,0.49052,25.123,190.09,23.762,0.49052,4.18133333333333,1.98466666666667,8.29855288888889,22.9064033868502,-0.855596613149793,-3.60069275797404,"CF-PETG","Flat",80,1,"CF PETG 80%_1.txt"
21.7437,190.27,0.12623,23.784,0.12276,0.0049106,0.49106,25.124,190.27,23.784,0.49106,4.18133333333333,1.98466666666667,8.29855288888889,22.9280939155978,-0.855906084402182,-3.59866332156989,"CF-PETG","Flat",80,1,"CF PETG 80%_1.txt"
21.7658,190.45,0.12637,23.807,0.1229,0.0049159,0.49159,25.124,190.45,23.807,0.49159,4.18133333333333,1.98466666666667,8.29855288888889,22.9497844443454,-0.857215555654577,-3.60068700657192,"CF-PETG","Flat",80,1,"CF PETG 80%_1.txt"
21.7878,190.63,0.1265,23.829,0.12303,0.0049212,0.49212,25.124,190.63,23.829,0.49212,4.18133333333333,1.98466666666667,8.29855288888889,22.971474973093,-0.857525026906966,-3.59866140797753,"CF-PETG","Flat",80,1,"CF PETG 80%_1.txt"
21.8099,190.81,0.12663,23.852,0.12316,0.0049266,0.49266,25.124,190.81,23.852,0.49266,4.18133333333333,1.98466666666667,8.29855288888889,22.9931655018406,-0.858834498159357,-3.60068127687136,"CF-PETG","Flat",80,1,"CF PETG 80%_1.txt"
21.832,190.99,0.12677,23.874,0.1233,0.0049319,0.49319,25.124,190.99,23.874,0.49319,4.18133333333333,1.98466666666667,8.29855288888889,23.0148560305883,-0.859143969411747,-3.59865950159901,"CF-PETG","Flat",80,1,"CF PETG 80%_1.txt"
21.8541,191.17,0.1269,23.897,0.12343,0.0049372,0.49372,25.124,191.17,23.897,0.49372,4.18133333333333,1.98466666666667,8.29855288888889,23.0365465593359,-0.860453440664138,-3.60067556874979,"CF-PETG","Flat",80,1,"CF PETG 80%_1.txt"
21.8761,191.35,0.12703,23.919,0.12356,0.0049426,0.49426,25.124,191.35,23.919,0.49426,4.18133333333333,1.98466666666667,8.29855288888889,23.0582370880835,-0.860762911916531,-3.59865760239362,"CF-PETG","Flat",80,1,"CF PETG 80%_1.txt"
21.8982,191.53,0.12717,23.942,0.1237,0.0049479,0.49479,25.125,191.53,23.942,0.49479,4.18133333333333,1.98466666666667,8.29855288888889,23.0799276168311,-0.862072383168922,-3.60066988208555,"CF-PETG","Flat",80,1,"CF PETG 80%_1.txt"
21.9203,191.72,0.1273,23.964,0.12383,0.0049532,0.49532,25.125,191.72,23.964,0.49532,4.18133333333333,1.98466666666667,8.29855288888889,23.1028231749536,-0.861176825046442,-3.59362721184461,"CF-PETG","Flat",80,1,"CF PETG 80%_1.txt"
21.9424,191.9,0.12743,23.987,0.12396,0.0049586,0.49586,25.125,191.9,23.987,0.49586,4.18133333333333,1.98466666666667,8.29855288888889,23.1245137037012,-0.862486296298833,-3.5956405398709,"CF-PETG","Flat",80,1,"CF PETG 80%_1.txt"
21.9644,192.08,0.12757,24.009,0.1241,0.0049639,0.49639,25.125,192.08,24.009,0.49639,4.18133333333333,1.98466666666667,8.29855288888889,23.1462042324488,-0.862795767551223,-3.59363475176485,"CF-PETG","Flat",80,1,"CF PETG 80%_1.txt"
0.114783,0.07562,0.00040222,0.0094524,-0.0042346,-0.00016938,-0.016938,24.996,0.07562,0.0094524,-0.016938,4.19433333333333,1.99466666666667,8.36629688888889,0.00903864648891786,-0.000413753511082136,-4.3772323545569,"CF-PETG","Flat",80,2,"CF PETG 80%_2.txt"
0.137739,0.081404,0.00043826,0.010175,-0.0041986,-0.00016794,-0.016794,24.996,0.081404,0.010175,-0.016794,4.19433333333333,1.99466666666667,8.36629688888889,0.00972999178502869,-0.000445008214971308,-4.37354511028313,"CF-PETG","Flat",80,2,"CF PETG 80%_2.txt"
0.160696,0.087188,0.0004743,0.010898,-0.0041625,-0.0001665,-0.01665,24.996,0.087188,0.010898,-0.01665,4.19433333333333,1.99466666666667,8.36629688888889,0.0104213370811395,-0.000476662918860478,-4.37385684401246,"CF-PETG","Flat",80,2,"CF PETG 80%_2.txt"
0.183652,0.092972,0.00051034,0.011621,-0.0041265,-0.00016506,-0.016506,24.996,0.092972,0.011621,-0.016506,4.19433333333333,1.99466666666667,8.36629688888889,0.0111126823772504,-0.000508317622749648,-4.37412978874149,"CF-PETG","Flat",80,2,"CF PETG 80%_2.txt"
0.206609,0.098756,0.00054638,0.012344,-0.0040905,-0.00016362,-0.016362,24.996,0.098756,0.012344,-0.016362,4.19433333333333,1.99466666666667,8.36629688888889,0.0118040276733612,-0.000539972326638822,-4.37437076019784,"CF-PETG","Flat",80,2,"CF PETG 80%_2.txt"
0.229566,0.10454,0.00058242,0.013067,-0.0040544,-0.00016218,-0.016218,24.996,0.10454,0.013067,-0.016218,4.19433333333333,1.99466666666667,8.36629688888889,0.012495372969472,-0.000571627030527991,-4.37458506564622,"CF-PETG","Flat",80,2,"CF PETG 80%_2.txt"
0.252522,0.11032,0.00061846,0.01379,-0.0040184,-0.00016073,-0.016073,24.996,0.11032,0.01379,-0.016073,4.19433333333333,1.99466666666667,8.36629688888889,0.0131862401568027,-0.000603759843197322,-4.3782439680734,"CF-PETG","Flat",80,2,"CF PETG 80%_2.txt"
0.275479,0.11611,0.0006545,0.014513,-0.0039823,-0.00015929,-0.015929,24.996,0.11611,0.014513,-0.015929,4.19433333333333,1.99466666666667,8.36629688888889,0.0138783026160837,-0.000634697383916251,-4.37330244550576,"CF-PETG","Flat",80,2,"CF PETG 80%_2.txt"
0.298435,0.12189,0.00069055,0.015236,-0.0039463,-0.00015785,-0.015785,24.996,0.12189,0.015236,-0.015785,4.19433333333333,1.99466666666667,8.36629688888889,0.0145691698034144,-0.000666830196585581,-4.37667495789959,"CF-PETG","Flat",80,2,"CF PETG 80%_2.txt"
0.321392,0.12768,0.00072659,0.015959,-0.0039102,-0.00015641,-0.015641,24.996,0.12768,0.015959,-0.015641,4.19433333333333,1.99466666666667,8.36629688888889,0.0152612322626955,-0.000697767737304516,-4.37225225455552,"CF-PETG","Flat",80,2,"CF PETG 80%_2.txt"
0.344348,0.13346,0.00076263,0.016682,-0.0038742,-0.00015497,-0.015497,24.996,0.13346,0.016682,-0.015497,4.19433333333333,1.99466666666667,8.36629688888889,0.0159520994500262,-0.000729900549973843,-4.3753779521271,"CF-PETG","Flat",80,2,"CF PETG 80%_2.txt"
0.367305,0.13924,0.00079867,0.017405,-0.0038382,-0.00015353,-0.015353,24.996,0.13924,0.017405,-0.015353,4.19433333333333,1.99466666666667,8.36629688888889,0.0166429666373568,-0.000762033362643175,-4.3782439680734,"CF-PETG","Flat",80,2,"CF PETG 80%_2.txt"
0.390261,0.14503,0.00083471,0.018128,-0.0038021,-0.00015208,-0.015208,24.996,0.14503,0.018128,-0.015208,4.19433333333333,1.99466666666667,8.36629688888889,0.0173350290966379,-0.000792970903362104,-4.37428786055883,"CF-PETG","Flat",80,2,"CF PETG 80%_2.txt"
0.413218,0.15081,0.00087075,0.018851,-0.0037661,-0.00015064,-0.015064,24.996,0.15081,0.018851,-0.015064,4.19433333333333,1.99466666666667,8.36629688888889,0.0180258962839686,-0.000825103716031436,-4.37697584229715,"CF-PETG","Flat",80,2,"CF PETG 80%_2.txt"
0.436174,0.1566,0.00090679,0.019574,-0.00373,-0.0001492,-0.01492,24.996,0.1566,0.019574,-0.01492,4.19433333333333,1.99466666666667,8.36629688888889,0.0187179587432496,-0.000856041256750369,-4.37335882676187,"CF-PETG","Flat",80,2,"CF PETG 80%_2.txt"
0.459131,0.16238,0.00094283,0.020297,-0.003694,-0.00014776,-0.014776,24.996,0.16238,0.020297,-0.014776,4.19433333333333,1.99466666666667,8.36629688888889,0.0194088259305803,-0.000888174069419698,-4.37588840429471,"CF-PETG","Flat",80,2,"CF PETG 80%_2.txt"
0.482088,0.16816,0.00097888,0.02102,-0.003658,-0.00014632,-0.014632,24.996,0.16816,0.02102,-0.014632,4.19433333333333,1.99466666666667,8.36629688888889,0.020099693117911,-0.000920306882089026,-4.37824396807339,"CF-PETG","Flat",80,2,"CF PETG 80%_2.txt"
0.505044,0.17395,0.0010149,0.021743,-0.0036219,-0.00014488,-0.014488,24.996,0.17395,0.021743,-0.014488,4.19433333333333,1.99466666666667,8.36629688888889,0.020791755577192,-0.000951244422807959,-4.37494560459899,"CF-PETG","Flat",80,2,"CF PETG 80%_2.txt"
0.528001,0.17973,0.001051,0.022466,-0.0035859,-0.00014344,-0.014344,24.996,0.17973,0.022466,-0.014344,4.19433333333333,1.99466666666667,8.36629688888889,0.0214826227645227,-0.000983377235477288,-4.37717989618663,"CF-PETG","Flat",80,2,"CF PETG 80%_2.txt"
0.550957,0.18552,0.001087,0.023189,-0.0035498,-0.00014199,-0.014199,24.996,0.18552,0.023189,-0.014199,4.19433333333333,1.99466666666667,8.36629688888889,0.0221746852238038,-0.00101431477619622,-4.37412038551132,"CF-PETG","Flat",80,2,"CF PETG 80%_2.txt"
0.573914,0.1913,0.001123,0.023912,-0.0035138,-0.00014055,-0.014055,24.996,0.1913,0.023912,-0.014055,4.19433333333333,1.99466666666667,8.36629688888889,0.0228655524111345,-0.00104644758886555,-4.37624451683485,"CF-PETG","Flat",80,2,"CF PETG 80%_2.txt"
0.59687,0.19708,0.0011591,0.024635,-0.0034778,-0.00013911,-0.013911,24.997,0.19708,0.024635,-0.013911,4.19433333333333,1.99466666666667,8.36629688888889,0.0235564195984651,-0.00107858040153488,-4.3782439680734,"CF-PETG","Flat",80,2,"CF PETG 80%_2.txt"
0.619827,0.20287,0.0011951,0.025358,-0.0034417,-0.00013767,-0.013767,24.997,0.20287,0.025358,-0.013767,4.19433333333333,1.99466666666667,8.36629688888889,0.0242484820577462,-0.00110951794225381,-4.37541581455087,"CF-PETG","Flat",80,2,"CF PETG 80%_2.txt"
0.642783,0.20865,0.0012312,0.026081,-0.0034057,-0.00013623,-0.013623,24.997,0.20865,0.026081,-0.013623,4.19433333333333,1.99466666666667,8.36629688888889,0.0249393492450769,-0.00114165075492314,-4.37732738362464,"CF-PETG","Flat",80,2,"CF PETG 80%_2.txt"
0.66574,0.21444,0.0012672,0.026804,-0.0033696,-0.00013479,-0.013479,24.997,0.21444,0.026804,-0.013479,4.19433333333333,1.99466666666667,8.36629688888889,0.0256314117043579,-0.00117258829564208,-4.37467652455632,"CF-PETG","Flat",80,2,"CF PETG 80%_2.txt"
0.688697,0.22022,0.0013032,0.027527,-0.0033336,-0.00013334,-0.013334,24.997,0.22022,0.027527,-0.013334,4.19433333333333,1.99466666666667,8.36629688888889,0.0263222788916886,-0.0012047211083114,-4.37650709598359,"CF-PETG","Flat",80,2,"CF PETG 80%_2.txt"
0.711653,0.226,0.0013393,0.02825,-0.0032975,-0.0001319,-0.01319,24.997,0.226,0.02825,-0.01319,4.19433333333333,1.99466666666667,8.36629688888889,0.0270131460790193,-0.00123685392098073,-4.37824396807339,"CF-PETG","Flat",80,2,"CF PETG 80%_2.txt"
0.73461,0.23179,0.0013753,0.028973,-0.0032615,-0.00013046,-0.013046,24.997,0.23179,0.028973,-0.013046,4.19433333333333,1.99466666666667,8.36629688888889,0.0277052085383003,-0.00126779146169967,-4.37576868705231,"CF-PETG","Flat",80,2,"CF PETG 80%_2.txt"
0.757566,0.26632,0.0014114,0.03329,-0.0032255,-0.00012902,-0.012902,24.997,0.26632,0.03329,-0.012902,4.19433333333333,1.99466666666667,8.36629688888889,0.0318324825830284,-0.00145751741697163,-4.37824396807338,"CF-PETG","Flat",80,2,"CF PETG 80%_2.txt"
0.780523,0.45243,0.0014474,0.056554,-0.0031894,-0.00012758,-0.012758,24.997,0.45243,0.056554,-0.012758,4.19433333333333,1.99466666666667,8.36629688888889,0.0540776888519057,-0.00247631114809431,-4.37866666919106,"CF-PETG","Flat",80,2,"CF PETG 80%_2.txt"
0.803479,0.63854,0.0014835,0.079817,-0.0031534,-0.00012614,-0.012614,24.997,0.63854,0.079817,-0.012614,4.19433333333333,1.99466666666667,8.36629688888889,0.076322895120783,-0.00349410487921697,-4.3776449618715,"CF-PETG","Flat",80,2,"CF PETG 80%_2.txt"
0.826436,0.82465,0.0015195,0.10308,-0.0031173,-0.00012469,-0.012469,24.997,0.82465,0.10308,-0.012469,4.19433333333333,1.99466666666667,8.36629688888889,0.0985681013896604,-0.00451189861033965,-4.37708441049637,"CF-PETG","Flat",80,2,"CF PETG 80%_2.txt"
0.849392,1.0108,0.0015555,0.12634,-0.0030813,-0.00012325,-0.012325,24.997,1.0108,0.12634,-0.012325,4.19433333333333,1.99466666666667,8.36629688888889,0.120818088746339,-0.00552191125366075,-4.37067536303684,"CF-PETG","Flat",80,2,"CF PETG 80%_2.txt"
0.872349,1.1969,0.0015916,0.14961,-0.0030453,-0.00012181,-0.012181,24.997,1.1969,0.14961,-0.012181,4.19433333333333,1.99466666666667,8.36629688888889,0.143062099743266,-0.0065479002567338,-4.37664611772863,"CF-PETG","Flat",80,2,"CF PETG 80%_2.txt"
0.895305,1.383,0.0016276,0.17287,-0.0030092,-0.00012037,-0.012037,24.997,1.383,0.17287,-0.012037,4.19433333333333,1.99466666666667,8.36629688888889,0.165306110740193,-0.00756388925980686,-4.37547825522465,"CF-PETG","Flat",80,2,"CF PETG 80%_2.txt"
0.918262,1.5691,0.0016637,0.19614,-0.0029732,-0.00011893,-0.011893,24.997,1.5691,0.19614,-0.011893,4.19433333333333,1.99466666666667,8.36629688888889,0.18755012173712,-0.00858987826287996,-4.37946276276127,"CF-PETG","Flat",80,2,"CF PETG 80%_2.txt"
0.941219,1.7552,0.0016997,0.2194,-0.0029371,-0.00011749,-0.011749,24.997,1.7552,0.2194,-0.011749,4.19433333333333,1.99466666666667,8.36629688888889,0.209794132734047,-0.00960586726595303,-4.37824396807339,"CF-PETG","Flat",80,2,"CF PETG 80%_2.txt"
0.964175,1.9413,0.0017357,0.24266,-0.0029011,-0.00011604,-0.011604,24.997,1.9413,0.24266,-0.011604,4.19433333333333,1.99466666666667,8.36629688888889,0.232038143730974,-0.0106218562690261,-4.37725882676423,"CF-PETG","Flat",80,2,"CF PETG 80%_2.txt"
0.987132,2.1274,0.0017718,0.26593,-0.0028651,-0.0001146,-0.01146,24.997,2.1274,0.26593,-0.01146,4.19433333333333,1.99466666666667,8.36629688888889,0.254282154727901,-0.0116478452720992,-4.38004184262745,"CF-PETG","Flat",80,2,"CF PETG 80%_2.txt"
1.01009,2.3135,0.0018078,0.28919,-0.002829,-0.00011316,-0.011316,24.997,2.3135,0.28919,-0.011316,4.19433333333333,1.99466666666667,8.36629688888889,0.276526165724828,-0.0126638342751723,-4.37907060243171,"CF-PETG","Flat",80,2,"CF PETG 80%_2.txt"
1.03304,2.4996,0.0018439,0.31245,-0.002793,-0.00011172,-0.011172,24.997,2.4996,0.31245,-0.011172,4.19433333333333,1.99466666666667,8.36629688888889,0.298770176721755,-0.0136798232782453,-4.37824396807339,"CF-PETG","Flat",80,2,"CF PETG 80%_2.txt"
1.056,2.6857,0.0019641,0.33572,-0.0026727,-0.00010691,-0.010691,24.997,2.6857,0.33572,-0.010691,4.19433333333333,1.99466666666667,8.36629688888889,0.321014187718682,-0.0147058122813184,-4.3803801624325,"CF-PETG","Flat",80,2,"CF PETG 80%_2.txt"
1.07896,2.8718,0.0021486,0.35898,-0.0024883,-9.953e-05,-0.009953,24.998,2.8718,0.35898,-0.009953,4.19433333333333,1.99466666666667,8.36629688888889,0.343258198715609,-0.0157218012843915,-4.37957582160329,"CF-PETG","Flat",80,2,"CF PETG 80%_2.txt"
1.10191,3.058,0.002333,0.38224,-0.0023038,-9.2153e-05,-0.0092153,24.998,3.058,0.38224,-0.0092153,4.19433333333333,1.99466666666667,8.36629688888889,0.365514162432039,-0.0167258375679606,-4.37574235243841,"CF-PETG","Flat",80,2,"CF PETG 80%_2.txt"
1.12487,3.2441,0.0025174,0.40551,-0.0021194,-8.4775e-05,-0.0084775,24.998,3.2441,0.40551,-0.0084775,4.19433333333333,1.99466666666667,8.36629688888889,0.387758173428966,-0.0177518265710336,-4.37765445267283,"CF-PETG","Flat",80,2,"CF PETG 80%_2.txt"
1.14783,3.4302,0.0027019,0.42877,-0.001935,-7.7398e-05,-0.0077398,24.998,3.4302,0.42877,-0.0077398,4.19433333333333,1.99466666666667,8.36629688888889,0.410002184425893,-0.0187678155741067,-4.37712889756902,"CF-PETG","Flat",80,2,"CF PETG 80%_2.txt"
1.17078,3.6077,0.0028863,0.45097,-0.0017505,-7.0021e-05,-0.0070021,24.998,3.6077,0.45097,-0.0070021,4.19433333333333,1.99466666666667,8.36629688888889,0.431218261545477,-0.019751738454523,-4.37983423609619,"CF-PETG","Flat",80,2,"CF PETG 80%_2.txt"
1.19374,3.7783,0.0030708,0.47228,-0.0015661,-6.2643e-05,-0.0062643,24.998,3.7783,0.47228,-0.0062643,4.19433333333333,1.99466666666667,8.36629688888889,0.451609601019285,-0.0206703989807146,-4.37672545538973,"CF-PETG","Flat",80,2,"CF PETG 80%_2.txt"
1.2167,3.9488,0.0032552,0.4936,-0.0013817,-5.5266e-05,-0.0055266,24.999,3.9488,0.4936,-0.0055266,4.19433333333333,1.99466666666667,8.36629688888889,0.47198898777359,-0.0216110122264103,-4.37824396807339,"CF-PETG","Flat",80,2,"CF PETG 80%_2.txt"
1.23965,4.1193,0.0034396,0.51491,-0.0011972,-4.7889e-05,-0.0047889,24.999,4.1193,0.51491,-0.0047889,4.19433333333333,1.99466666666667,8.36629688888889,0.492368374527894,-0.0225416254721059,-4.3777797036581,"CF-PETG","Flat",80,2,"CF PETG 80%_2.txt"
1.26261,4.2898,0.0036241,0.53623,-0.0010128,-4.0511e-05,-0.0040511,24.999,4.2898,0.53623,-0.0040511,4.19433333333333,1.99466666666667,8.36629688888889,0.512747761282198,-0.0234822387178015,-4.37913557947178,"CF-PETG","Flat",80,2,"CF PETG 80%_2.txt"
1.28557,4.4604,0.0038085,0.55754,-0.00082835,-3.3134e-05,-0.0033134,24.999,4.4604,0.55754,-0.0033134,4.19433333333333,1.99466666666667,8.36629688888889,0.533139100756007,-0.0244008992439932,-4.37652890267842,"CF-PETG","Flat",80,2,"CF PETG 80%_2.txt"
1.30852,4.6309,0.0039929,0.57886,-0.00064392,-2.5757e-05,-0.0025757,24.999,4.6309,0.57886,-0.0025757,4.19433333333333,1.99466666666667,8.36629688888889,0.553518487510311,-0.025341512489689,-4.37783099362349,"CF-PETG","Flat",80,2,"CF PETG 80%_2.txt"
1.33148,4.8014,0.0041774,0.60017,-0.00045948,-1.8379e-05,-0.0018379,25,4.8014,0.60017,-0.0018379,4.19433333333333,1.99466666666667,8.36629688888889,0.573897874264615,-0.0262721257353845,-4.3774473458161,"CF-PETG","Flat",80,2,"CF PETG 80%_2.txt"
1.35444,4.9719,0.0043618,0.62149,-0.00027505,-1.1002e-05,-0.0011002,25,4.9719,0.62149,-0.0011002,4.19433333333333,1.99466666666667,8.36629688888889,0.59427726101892,-0.0272127389810801,-4.37862861527621,"CF-PETG","Flat",80,2,"CF PETG 80%_2.txt"
1.37739,5.2265,0.0045462,0.65331,-9.0615e-05,-3.6246e-06,-0.00036246,25,5.2265,0.65331,-0.00036246,4.19433333333333,1.99466666666667,8.36629688888889,0.62470888487608,-0.0286011151239195,-4.37787805542843,"CF-PETG","Flat",80,2,"CF PETG 80%_2.txt"
1.40035,5.5338,0.0047307,0.69173,9.3819e-05,3.7528e-06,0.00037528,25,5.5338,0.69173,0.00037528,4.19433333333333,1.99466666666667,8.36629688888889,0.661439591911844,-0.0302904080881556,-4.37893514639464,"CF-PETG","Flat",80,2,"CF PETG 80%_2.txt"
1.42331,5.8411,0.0049151,0.73014,0.00027825,1.113e-05,0.001113,25,5.8411,0.73014,0.001113,4.19433333333333,1.99466666666667,8.36629688888889,0.698170298947608,-0.0319697010523919,-4.37857137704987,"CF-PETG","Flat",80,2,"CF PETG 80%_2.txt"
1.44626,6.1484,0.0050995,0.76855,0.00046269,1.8507e-05,0.0018507,25,6.1484,0.76855,0.0018507,4.19433333333333,1.99466666666667,8.36629688888889,0.734901005983372,-0.033648994016628,-4.37824396807339,"CF-PETG","Flat",80,2,"CF PETG 80%_2.txt"
