Repository: VipulKohinkar/3D-Printing-Parameter-Optimisation

# 3D Printing Parameter Optimisation: Impact of K-Value on Carbon-Reinforced PETG

## MSc Mechanical Engineering with Management

**Author:** Vipul Kohinkar  
**Project:** MEE7012-SUM  
**Date:** 27 August 2026

---

## Project Overview

This project investigates the influence of flow-rate multiplier (K-value) and build orientation on the tensile behaviour of PETG and carbon-fibre-reinforced PETG (CF-PETG) manufactured using fused deposition modelling (FDM).

The study compares an unreinforced thermoplastic, PETG, with a carbon-fibre-reinforced PETG composite to investigate whether the two materials respond differently to changes in material flow and build orientation.

---

File: 3_Experimental_data/Modulus/Recalculated Stress Strain/Recalculated_Stress_Strain_All_Data.csv (part 58 of 212)
"Time (s)","Load (N)","Machine Extension (mm)","Stress (MPa)","Extension from Preload (mm)","Strain","Percentage Strain","Gauge Length (mm)","Load_N","NEXYGEN_Stress_MPa","Percentage_Strain","Measured_Width_mm","Measured_Thickness_mm","Measured_Area_mm2","Recalculated_Stress_MPa","Stress_Difference_MPa","Stress_Difference_Percent","Material","Orientation","K","Sample","File"
1.46922,6.4557,0.005284,0.80696,0.00064712,2.5885e-05,0.0025885,25.001,6.4557,0.80696,0.0025885,4.19433333333333,1.99466666666667,8.36629688888889,0.771631713019136,-0.0353282869808642,-4.37794772737982,"CF-PETG","Flat",80,2,"CF PETG 80%_2.txt"
1.49218,6.763,0.0054684,0.84537,0.00083155,3.3262e-05,0.0033262,25.001,6.763,0.84537,0.0033262,4.19433333333333,1.99466666666667,8.36629688888889,0.8083624200549,-0.0370075799451004,-4.37767840650844,"CF-PETG","Flat",80,2,"CF PETG 80%_2.txt"
1.51513,7.0703,0.0056341,0.88379,0.00099726,3.989e-05,0.003989,25.001,7.0703,0.88379,0.003989,4.19433333333333,1.99466666666667,8.36629688888889,0.845093127090663,-0.0386968729093367,-4.37851445584773,"CF-PETG","Flat",80,2,"CF PETG 80%_2.txt"
1.53809,7.279,0.0057598,0.90988,0.001123,4.4919e-05,0.0044919,25.001,7.279,0.90988,0.0044919,4.19433333333333,1.99466666666667,8.36629688888889,0.870038452695492,-0.0398415473045078,-4.37876943162921,"CF-PETG","Flat",80,2,"CF PETG 80%_2.txt"
1.56105,7.3757,0.0058855,0.92196,0.0012487,4.9947e-05,0.0049947,25.001,7.3757,0.92196,0.0049947,4.19433333333333,1.99466666666667,8.36629688888889,0.881596732455851,-0.0403632675441487,-4.37798467874405,"CF-PETG","Flat",80,2,"CF PETG 80%_2.txt"
1.584,7.4724,0.0060112,0.93405,0.0013744,5.4975e-05,0.0054975,25.001,7.4724,0.93405,0.0054975,4.19433333333333,1.99466666666667,8.36629688888889,0.893155012216211,-0.0408949877837895,-4.37824396807339,"CF-PETG","Flat",80,2,"CF PETG 80%_2.txt"
1.60696,7.5691,0.0061369,0.94614,0.0015001,6.0003e-05,0.0060003,25.002,7.5691,0.94614,0.0060003,4.19433333333333,1.99466666666667,8.36629688888889,0.90471329197657,-0.0414267080234304,-4.37849663088237,"CF-PETG","Flat",80,2,"CF PETG 80%_2.txt"
1.62992,7.6658,0.0062626,0.95822,0.0016258,6.5032e-05,0.0065032,25.002,7.6658,0.95822,0.0065032,4.19433333333333,1.99466666666667,8.36629688888889,0.916271571736929,-0.0419484282630712,-4.37774501294809,"CF-PETG","Flat",80,2,"CF PETG 80%_2.txt"
1.65287,7.7625,0.0063883,0.97031,0.0017515,7.006e-05,0.007006,25.002,7.7625,0.97031,0.007006,4.19433333333333,1.99466666666667,8.36629688888889,0.927829851497288,-0.0424801485027121,-4.37799759898508,"CF-PETG","Flat",80,2,"CF PETG 80%_2.txt"
1.67583,7.8592,0.006514,0.9824,0.0018772,7.5088e-05,0.0075088,25.002,7.8592,0.9824,0.0075088,4.19433333333333,1.99466666666667,8.36629688888889,0.939388131257647,-0.043011868742353,-4.37824396807339,"CF-PETG","Flat",80,2,"CF PETG 80%_2.txt"
1.69878,7.9559,0.0066397,0.99448,0.0020029,8.0116e-05,0.0080116,25.002,7.9559,0.99448,0.0080116,4.19433333333333,1.99466666666667,8.36629688888889,0.950946411018006,-0.043533588981994,-4.37752282418892,"CF-PETG","Flat",80,2,"CF PETG 80%_2.txt"
1.72174,8.0526,0.0067655,1.0066,0.0021286,8.5145e-05,0.0085145,25.002,8.0526,1.0066,0.0085145,4.19433333333333,1.99466666666667,8.36629688888889,0.962504690778365,-0.0440953092216347,-4.38061883783377,"CF-PETG","Flat",80,2,"CF PETG 80%_2.txt"
1.7447,8.1493,0.0068912,1.0187,0.0022543,9.0173e-05,0.0090173,25.002,8.1493,1.0187,0.0090173,4.19433333333333,1.99466666666667,8.36629688888889,0.974062970538724,-0.0446370294612756,-4.38176396007417,"CF-PETG","Flat",80,2,"CF PETG 80%_2.txt"
1.76765,8.2459,0.0070169,1.0307,0.00238,9.5201e-05,0.0095201,25.002,8.2459,1.0307,0.0095201,4.19433333333333,1.99466666666667,8.36629688888889,0.98560929757958,-0.0450907024204203,-4.37476495783646,"CF-PETG","Flat",80,2,"CF PETG 80%_2.txt"
1.79061,8.3426,0.0071426,1.0428,0.0025057,0.00010023,0.010023,25.003,8.3426,1.0428,0.010023,4.19433333333333,1.99466666666667,8.36629688888889,0.997167577339939,-0.0456324226600614,-4.37595154009028,"CF-PETG","Flat",80,2,"CF PETG 80%_2.txt"
1.81357,8.4393,0.0072683,1.0549,0.0026314,0.00010526,0.010526,25.003,8.4393,1.0549,0.010526,4.19433333333333,1.99466666666667,8.36629688888889,1.0087258571003,-0.0461741428997022,-4.37711090147902,"CF-PETG","Flat",80,2,"CF PETG 80%_2.txt"
1.83652,8.536,0.007394,1.067,0.0027571,0.00011029,0.011029,25.003,8.536,1.067,0.011029,4.19433333333333,1.99466666666667,8.36629688888889,1.02028413686066,-0.0467158631393432,-4.3782439680734,"CF-PETG","Flat",80,2,"CF PETG 80%_2.txt"
1.85948,8.6327,0.0075197,1.0791,0.0028829,0.00011531,0.011531,25.003,8.6327,1.0791,0.011531,4.19433333333333,1.99466666666667,8.36629688888889,1.03184241662102,-0.0472575833789839,-4.37935162440774,"CF-PETG","Flat",80,2,"CF PETG 80%_2.txt"
1.88244,8.7294,0.0076454,1.0912,0.0030086,0.00012034,0.012034,25.003,8.7294,1.0912,0.012034,4.19433333333333,1.99466666666667,8.36629688888889,1.04340069638138,-0.0477993036186248,-4.38043471578307,"CF-PETG","Flat",80,2,"CF PETG 80%_2.txt"
1.90539,8.8261,0.0077711,1.1033,0.0031343,0.00012537,0.012537,25.003,8.8261,1.1033,0.012537,4.19433333333333,1.99466666666667,8.36629688888889,1.05495897614173,-0.0483410238582656,-4.38149405041834,"CF-PETG","Flat",80,2,"CF PETG 80%_2.txt"
1.92835,8.9228,0.0078968,1.1154,0.00326,0.0001304,0.01304,25.003,8.9228,1.1154,0.01304,4.19433333333333,1.99466666666667,8.36629688888889,1.06651725590209,-0.0488827440979065,-4.38253040146194,"CF-PETG","Flat",80,2,"CF PETG 80%_2.txt"
1.95131,9.0195,0.0080225,1.1274,0.0033857,0.00013543,0.013543,25.003,9.0195,1.1274,0.013543,4.19433333333333,1.99466666666667,8.36629688888889,1.07807553566245,-0.0493244643375472,-4.37506336149967,"CF-PETG","Flat",80,2,"CF PETG 80%_2.txt"
1.97426,9.1162,0.0081482,1.1395,0.0035114,0.00014046,0.014046,25.004,9.1162,1.1395,0.014046,4.19433333333333,1.99466666666667,8.36629688888889,1.08963381542281,-0.0498661845771884,-4.37614607961285,"CF-PETG","Flat",80,2,"CF PETG 80%_2.txt"
1.99722,9.2129,0.0082739,1.1516,0.0036371,0.00014548,0.014548,25.004,9.2129,1.1516,0.014548,4.19433333333333,1.99466666666667,8.36629688888889,1.10119209518317,-0.0504079048168293,-4.37720604522658,"CF-PETG","Flat",80,2,"CF PETG 80%_2.txt"
2.02018,9.3096,0.0083996,1.1637,0.0037628,0.00015051,0.015051,25.004,9.3096,1.1637,0.015051,4.19433333333333,1.99466666666667,8.36629688888889,1.11275037494353,-0.05094962505647,-4.37824396807339,"CF-PETG","Flat",80,2,"CF PETG 80%_2.txt"
2.04313,9.4071,0.0085253,1.1759,0.0038885,0.00015554,0.015554,25.004,9.4071,1.1759,0.015554,4.19433333333333,1.99466666666667,8.36629688888889,1.12440427645992,-0.051495723540079,-4.3792604422212,"CF-PETG","Flat",80,2,"CF PETG 80%_2.txt"
2.06609,9.6198,0.008651,1.2025,0.0040142,0.00016057,0.016057,25.004,9.6198,1.2025,0.016057,4.19433333333333,1.99466666666667,8.36629688888889,1.14982771084491,-0.0526722891550904,-4.38023194636926,"CF-PETG","Flat",80,2,"CF PETG 80%_2.txt"
2.08905,9.8324,0.0087767,1.2291,0.0041399,0.0001656,0.01656,25.004,9.8324,1.2291,0.01656,4.19433333333333,1.99466666666667,8.36629688888889,1.17523919251039,-0.0538608074896061,-4.38213387760199,"CF-PETG","Flat",80,2,"CF PETG 80%_2.txt"
2.112,10.045,0.0089025,1.2556,0.0042656,0.00017062,0.017062,25.004,10.045,1.2556,0.017062,4.19433333333333,1.99466666666667,8.36629688888889,1.20065067417588,-0.0549493258241216,-4.37634006244995,"CF-PETG","Flat",80,2,"CF PETG 80%_2.txt"
2.13496,10.258,0.0090282,1.2822,0.0043913,0.00017565,0.017565,25.004,10.258,1.2822,0.017565,4.19433333333333,1.99466666666667,8.36629688888889,1.22610996671938,-0.0560900332806211,-4.3745151521308,"CF-PETG","Flat",80,2,"CF PETG 80%_2.txt"
2.15792,10.47,0.0091539,1.3088,0.004517,0.00018068,0.018068,25.005,10.47,1.3088,0.018068,4.19433333333333,1.99466666666667,8.36629688888889,1.25144973206784,-0.0573502679321605,-4.38189699970664,"CF-PETG","Flat",80,2,"CF PETG 80%_2.txt"
2.18087,10.683,0.0092796,1.3354,0.0046427,0.00018571,0.018571,25.005,10.683,1.3354,0.018571,4.19433333333333,1.99466666666667,8.36629688888889,1.27690902461134,-0.05849097538866,-4.3800341012925,"CF-PETG","Flat",80,2,"CF PETG 80%_2.txt"
2.20383,10.896,0.0094053,1.362,0.0047684,0.00019074,0.019074,25.005,10.896,1.362,0.019074,4.19433333333333,1.99466666666667,8.36629688888889,1.30236831715484,-0.0596316828451595,-4.37824396807339,"CF-PETG","Flat",80,2,"CF PETG 80%_2.txt"
2.22679,11.108,0.009531,1.3885,0.0048941,0.00019577,0.019577,25.005,11.108,1.3885,0.019577,4.19433333333333,1.99466666666667,8.36629688888889,1.3277080825033,-0.0607919174966991,-4.3782439680734,"CF-PETG","Flat",80,2,"CF PETG 80%_2.txt"
2.24974,11.321,0.0096567,1.4151,0.0050199,0.00020079,0.020079,25.005,11.321,1.4151,0.020079,4.19433333333333,1.99466666666667,8.36629688888889,1.3531673750468,-0.0619326249531986,-4.37655465714074,"CF-PETG","Flat",80,2,"CF PETG 80%_2.txt"
2.2727,11.534,0.0097824,1.4417,0.0051456,0.00020582,0.020582,25.005,11.534,1.4417,0.020582,4.19433333333333,1.99466666666667,8.36629688888889,1.3786266675903,-0.0630733324096981,-4.37492768326962,"CF-PETG","Flat",80,2,"CF PETG 80%_2.txt"
2.29566,11.746,0.0099081,1.4683,0.0052713,0.00021085,0.021085,25.005,11.746,1.4683,0.021085,4.19433333333333,1.99466666666667,8.36629688888889,1.40396643293876,-0.0643335670612375,-4.38150017443557,"CF-PETG","Flat",80,2,"CF PETG 80%_2.txt"
2.31861,11.959,0.010034,1.4949,0.005397,0.00021588,0.021588,25.005,11.959,1.4949,0.021588,4.19433333333333,1.99466666666667,8.36629688888889,1.42942572548226,-0.065474274517737,-4.3798431010594,"CF-PETG","Flat",80,2,"CF PETG 80%_2.txt"
2.34157,12.172,0.01016,1.5214,0.0055227,0.00022091,0.022091,25.006,12.172,1.5214,0.022091,4.19433333333333,1.99466666666667,8.36629688888889,1.45488501802576,-0.0665149819742368,-4.371958851994,"CF-PETG","Flat",80,2,"CF PETG 80%_2.txt"
2.36452,12.384,0.010285,1.548,0.0056484,0.00022594,0.022594,25.006,12.384,1.548,0.022594,4.19433333333333,1.99466666666667,8.36629688888889,1.48022478337422,-0.0677752166257761,-4.37824396807339,"CF-PETG","Flat",80,2,"CF PETG 80%_2.txt"
2.38748,12.597,0.010411,1.5746,0.0057741,0.00023096,0.023096,25.006,12.597,1.5746,0.023096,4.19433333333333,1.99466666666667,8.36629688888889,1.50568407591772,-0.0689159240822756,-4.37672577684972,"CF-PETG","Flat",80,2,"CF PETG 80%_2.txt"
2.41044,12.81,0.010537,1.6012,0.0058998,0.00023599,0.023599,25.006,12.81,1.6012,0.023599,4.19433333333333,1.99466666666667,8.36629688888889,1.53114336846122,-0.0700566315387752,-4.37525802765271,"CF-PETG","Flat",80,2,"CF PETG 80%_2.txt"
2.43339,13.022,0.010662,1.6278,0.0060255,0.00024102,0.024102,25.006,13.022,1.6278,0.024102,4.19433333333333,1.99466666666667,8.36629688888889,1.55648313380969,-0.0713168661903145,-4.38118111502116,"CF-PETG","Flat",80,2,"CF PETG 80%_2.txt"
2.45635,13.235,0.010788,1.6544,0.0061512,0.00024605,0.024605,25.006,13.235,1.6544,0.024605,4.19433333333333,1.99466666666667,8.36629688888889,1.58194242635319,-0.0724575736468143,-4.37968892932872,"CF-PETG","Flat",80,2,"CF PETG 80%_2.txt"
2.47931,13.448,0.010914,1.6809,0.0062769,0.00025108,0.025108,25.006,13.448,1.6809,0.025108,4.19433333333333,1.99466666666667,8.36629688888889,1.60740171889669,-0.0734982811033138,-4.37255524441155,"CF-PETG","Flat",80,2,"CF PETG 80%_2.txt"
2.50226,13.66,0.011039,1.7075,0.0064026,0.0002561,0.02561,25.006,13.66,1.7075,0.02561,4.19433333333333,1.99466666666667,8.36629688888889,1.63274148424515,-0.0747585157548531,-4.37824396807339,"CF-PETG","Flat",80,2,"CF PETG 80%_2.txt"
2.52522,13.873,0.011165,1.7341,0.0065283,0.00026113,0.026113,25.007,13.873,1.7341,0.026113,4.19433333333333,1.99466666666667,8.36629688888889,1.65820077678865,-0.0758992232113529,-4.37686541787399,"CF-PETG","Flat",80,2,"CF PETG 80%_2.txt"
2.54818,14.085,0.011291,1.7607,0.006654,0.00026616,0.026616,25.007,14.085,1.7607,0.026616,4.19433333333333,1.99466666666667,8.36629688888889,1.68354054213711,-0.077159457862892,-4.3823171388023,"CF-PETG","Flat",80,2,"CF PETG 80%_2.txt"
2.57113,14.298,0.011417,1.7873,0.0067797,0.00027119,0.027119,25.007,14.298,1.7873,0.027119,4.19433333333333,1.99466666666667,8.36629688888889,1.70899983468061,-0.0783001653193918,-4.38091900181233,"CF-PETG","Flat",80,2,"CF PETG 80%_2.txt"
2.59409,14.511,0.011542,1.8138,0.0069054,0.00027622,0.027622,25.007,14.511,1.8138,0.027622,4.19433333333333,1.99466666666667,8.36629688888889,1.73445912722411,-0.0793408727758915,-4.37429004167447,"CF-PETG","Flat",80,2,"CF PETG 80%_2.txt"
2.61705,14.723,0.011668,1.8404,0.0070311,0.00028125,0.028125,25.007,14.723,1.8404,0.028125,4.19433333333333,1.99466666666667,8.36629688888889,1.75979889257257,-0.0806011074274307,-4.37954289433985,"CF-PETG","Flat",80,2,"CF PETG 80%_2.txt"
2.64,14.936,0.011794,1.867,0.0071569,0.00028627,0.028627,25.007,14.936,1.867,0.028627,4.19433333333333,1.99466666666667,8.36629688888889,1.78525818511607,-0.0817418148839302,-4.37824396807339,"CF-PETG","Flat",80,2,"CF PETG 80%_2.txt"
2.66296,15.149,0.011919,1.8936,0.0072826,0.0002913,0.02913,25.007,15.149,1.8936,0.02913,4.19433333333333,1.99466666666667,8.36629688888889,1.81071747765957,-0.0828825223404299,-4.37698153466571,"CF-PETG","Flat",80,2,"CF PETG 80%_2.txt"
2.68592,15.361,0.012045,1.9202,0.0074083,0.00029633,0.029633,25.007,15.361,1.9202,0.029633,4.19433333333333,1.99466666666667,8.36629688888889,1.83605724300803,-0.084142756991969,-4.38197880387298,"CF-PETG","Flat",80,2,"CF PETG 80%_2.txt"
2.70887,15.574,0.012171,1.9468,0.007534,0.00030136,0.030136,25.008,15.574,1.9468,0.030136,4.19433333333333,1.99466666666667,8.36629688888889,1.86151653555153,-0.0852834644484688,-4.38069983811736,"CF-PETG","Flat",80,2,"CF PETG 80%_2.txt"
2.73183,15.739,0.012297,1.9674,0.0076597,0.00030639,0.030639,25.008,15.739,1.9674,0.030639,4.19433333333333,1.99466666666667,8.36629688888889,1.88123852273312,-0.0861614772668839,-4.37945904579058,"CF-PETG","Flat",80,2,"CF PETG 80%_2.txt"
2.75479,15.832,0.012422,1.979,0.0077854,0.00031142,0.031142,25.008,15.832,1.979,0.031142,4.19433333333333,1.99466666666667,8.36629688888889,1.89235455187183,-0.0866454481281724,-4.37824396807339,"CF-PETG","Flat",80,2,"CF PETG 80%_2.txt"
2.77774,15.925,0.012548,1.9907,0.0079111,0.00031644,0.031644,25.008,15.925,1.9907,0.031644,4.19433333333333,1.99466666666667,8.36629688888889,1.90347058101054,-0.0872294189894609,-4.38184653586482,"CF-PETG","Flat",80,2,"CF PETG 80%_2.txt"
2.8007,16.019,0.012674,2.0023,0.0080368,0.00032147,0.032147,25.008,16.019,2.0023,0.032147,4.19433333333333,1.99466666666667,8.36629688888889,1.91470613734429,-0.0875938626557098,-4.37466227117364,"CF-PETG","Flat",80,2,"CF PETG 80%_2.txt"
2.82366,16.112,0.012799,2.014,0.0081625,0.0003265,0.03265,25.008,16.112,2.014,0.03265,4.19433333333333,1.99466666666667,8.36629688888889,1.925822166483,-0.088177833516998,-4.37824396807339,"CF-PETG","Flat",80,2,"CF PETG 80%_2.txt"
2.84661,16.205,0.012925,2.0256,0.0082882,0.00033153,0.033153,25.008,16.205,2.0256,0.033153,4.19433333333333,1.99466666666667,8.36629688888889,1.93693819562171,-0.0886618043782867,-4.37706380224559,"CF-PETG","Flat",80,2,"CF PETG 80%_2.txt"
2.86957,16.298,0.013051,2.0373,0.0084139,0.00033656,0.033656,25.008,16.298,2.0373,0.033656,4.19433333333333,1.99466666666667,8.36629688888889,1.94805422476042,-0.0892457752395754,-4.38059074459213,"CF-PETG","Flat",80,2,"CF PETG 80%_2.txt"
2.89253,16.391,0.013176,2.0489,0.0085396,0.00034158,0.034158,25.009,16.391,2.0489,0.034158,4.19433333333333,1.99466666666667,8.36629688888889,1.95917025389914,-0.0897297461008641,-4.37941071310772,"CF-PETG","Flat",80,2,"CF PETG 80%_2.txt"
2.91548,16.484,0.013302,2.0606,0.0086653,0.00034661,0.034661,25.009,16.484,2.0606,0.034661,4.19433333333333,1.99466666666667,8.36629688888889,1.97028628303785,-0.090313716962152,-4.38288444929399,"CF-PETG","Flat",80,2,"CF PETG 80%_2.txt"
2.93844,16.643,0.013428,2.0804,0.008791,0.00035164,0.035164,25.009,16.643,2.0804,0.035164,4.19433333333333,1.99466666666667,8.36629688888889,1.98929110704919,-0.0911088929508068,-4.37939304704897,"CF-PETG","Flat",80,2,"CF PETG 80%_2.txt"
2.96139,16.907,0.013554,2.1134,0.0089167,0.00035667,0.035667,25.009,16.907,2.1134,0.035667,4.19433333333333,1.99466666666667,8.36629688888889,2.02084628653973,-0.092553713460271,-4.37937510458366,"CF-PETG","Flat",80,2,"CF PETG 80%_2.txt"
2.98435,17.172,0.013679,2.1464,0.0090424,0.0003617,0.03617,25.009,17.172,2.1464,0.03617,4.19433333333333,1.99466666666667,8.36629688888889,2.0525209932253,-0.0938790067746953,-4.37378898503053,"CF-PETG","Flat",80,2,"CF PETG 80%_2.txt"
3.00731,17.436,0.013805,2.1795,0.0091682,0.00036673,0.036673,25.009,17.436,2.1795,0.036673,4.19433333333333,1.99466666666667,8.36629688888889,2.08407617271584,-0.0954238272841597,-4.3782439680734,"CF-PETG","Flat",80,2,"CF PETG 80%_2.txt"
3.03026,17.7,0.013931,2.2125,0.0092939,0.00037175,0.037175,25.009,17.7,2.2125,0.037175,4.19433333333333,1.99466666666667,8.36629688888889,2.11563135220638,-0.0968686477936238,-4.37824396807339,"CF-PETG","Flat",80,2,"CF PETG 80%_2.txt"
3.05322,17.965,0.014056,2.2456,0.0094196,0.00037678,0.037678,25.009,17.965,2.2456,0.037678,4.19433333333333,1.99466666666667,8.36629688888889,2.14730605889195,-0.0982939411080483,-4.37717942233917,"CF-PETG","Flat",80,2,"CF PETG 80%_2.txt"
3.07618,18.229,0.014182,2.2786,0.0095453,0.00038181,0.038181,25.01,18.229,2.2786,0.038181,4.19433333333333,1.99466666666667,8.36629688888889,2.17886123838249,-0.0997387616175125,-4.37719483970475,"CF-PETG","Flat",80,2,"CF PETG 80%_2.txt"
3.09913,18.493,0.014308,2.3117,0.009671,0.00038684,0.038684,25.01,18.493,2.3117,0.038684,4.19433333333333,1.99466666666667,8.36629688888889,2.21041641787302,-0.101283582126977,-4.38134628744979,"CF-PETG","Flat",80,2,"CF PETG 80%_2.txt"
3.12209,18.758,0.014434,2.3447,0.0097967,0.00039187,0.039187,25.01,18.758,2.3447,0.039187,4.19433333333333,1.99466666666667,8.36629688888889,2.2420911245586,-0.102608875441401,-4.37620486379499,"CF-PETG","Flat",80,2,"CF PETG 80%_2.txt"
3.14505,19.022,0.014559,2.3778,0.0099224,0.0003969,0.03969,25.01,19.022,2.3778,0.03969,4.19433333333333,1.99466666666667,8.36629688888889,2.27364630404913,-0.104153695950866,-4.38025468714213,"CF-PETG","Flat",80,2,"CF PETG 80%_2.txt"
3.168,19.286,0.014685,2.4108,0.010048,0.00040192,0.040192,25.01,19.286,2.4108,0.040192,4.19433333333333,1.99466666666667,8.36629688888889,2.30520148353967,-0.105598516460329,-4.3802271636108,"CF-PETG","Flat",80,2,"CF PETG 80%_2.txt"
3.19096,19.551,0.014811,2.4438,0.010174,0.00040695,0.040695,25.01,19.551,2.4438,0.040695,4.19433333333333,1.99466666666667,8.36629688888889,2.33687619022525,-0.106923809774754,-4.37530934506727,"CF-PETG","Flat",80,2,"CF PETG 80%_2.txt"
3.21392,19.815,0.014936,2.4769,0.0103,0.00041198,0.041198,25.01,19.815,2.4769,0.041198,4.19433333333333,1.99466666666667,8.36629688888889,2.36843136971578,-0.108468630284218,-4.37920910348492,"CF-PETG","Flat",80,2,"CF PETG 80%_2.txt"
3.23687,20.079,0.015062,2.5099,0.010425,0.00041701,0.041701,25.01,20.079,2.5099,0.041701,4.19433333333333,1.99466666666667,8.36629688888889,2.39998654920632,-0.109913450793682,-4.37919641394805,"CF-PETG","Flat",80,2,"CF PETG 80%_2.txt"
3.25983,20.344,0.015188,2.543,0.010551,0.00042204,0.042204,25.011,20.344,2.543,0.042204,4.19433333333333,1.99466666666667,8.36629688888889,2.43166125589189,-0.111338744108106,-4.37824396807339,"CF-PETG","Flat",80,2,"CF PETG 80%_2.txt"
3.28279,20.608,0.015313,2.576,0.010677,0.00042706,0.042706,25.011,20.608,2.576,0.042706,4.19433333333333,1.99466666666667,8.36629688888889,2.46321643538243,-0.112783564617571,-4.3782439680734,"CF-PETG","Flat",80,2,"CF PETG 80%_2.txt"
3.30574,20.872,0.015439,2.6091,0.010802,0.00043209,0.043209,25.011,20.872,2.6091,0.043209,4.19433333333333,1.99466666666667,8.36629688888889,2.49477161487297,-0.114328385127035,-4.38190890065674,"CF-PETG","Flat",80,2,"CF PETG 80%_2.txt"
3.3287,21.137,0.015565,2.6421,0.010928,0.00043712,0.043712,25.011,21.137,2.6421,0.043712,4.19433333333333,1.99466666666667,8.36629688888889,2.52644632155854,-0.115653678441459,-4.37733917873885,"CF-PETG","Flat",80,2,"CF PETG 80%_2.txt"
3.35166,21.401,0.015691,2.6751,0.011054,0.00044215,0.044215,25.011,21.401,2.6751,0.044215,4.19433333333333,1.99466666666667,8.36629688888889,2.55800150104908,-0.117098498950924,-4.37735034020873,"CF-PETG","Flat",80,2,"CF PETG 80%_2.txt"
3.37461,21.666,0.015816,2.7082,0.011179,0.00044718,0.044718,25.011,21.666,2.7082,0.044718,4.19433333333333,1.99466666666667,8.36629688888889,2.58967620773465,-0.118523792265348,-4.37647855643408,"CF-PETG","Flat",80,2,"CF PETG 80%_2.txt"
3.39757,21.93,0.015942,2.7412,0.011305,0.00045221,0.045221,25.011,21.93,2.7412,0.045221,4.19433333333333,1.99466666666667,8.36629688888889,2.62123138722519,-0.119968612774812,-4.37649980938318,"CF-PETG","Flat",80,2,"CF PETG 80%_2.txt"
3.42053,22.194,0.016068,2.7743,0.011431,0.00045723,0.045723,25.011,22.194,2.7743,0.045723,4.19433333333333,1.99466666666667,8.36629688888889,2.65278656671572,-0.121513433284276,-4.37996731731522,"CF-PETG","Flat",80,2,"CF PETG 80%_2.txt"
3.44348,22.459,0.016193,2.8073,0.011557,0.00046226,0.046226,25.012,22.459,2.8073,0.046226,4.19433333333333,1.99466666666667,8.36629688888889,2.6844612734013,-0.122838726598701,-4.37568933133974,"CF-PETG","Flat",80,2,"CF PETG 80%_2.txt"
3.46644,22.723,0.016319,2.8404,0.011682,0.00046729,0.046729,25.012,22.723,2.8404,0.046729,4.19433333333333,1.99466666666667,8.36629688888889,2.71601645289184,-0.124383547108164,-4.37908559034518,"CF-PETG","Flat",80,2,"CF PETG 80%_2.txt"
3.4894,22.987,0.016445,2.8734,0.011808,0.00047232,0.047232,25.012,22.987,2.8734,0.047232,4.19433333333333,1.99466666666667,8.36629688888889,2.74757163238237,-0.125828367617629,-4.37907592460601,"CF-PETG","Flat",80,2,"CF PETG 80%_2.txt"
3.51235,23.243,0.016575,2.9054,0.011938,0.00047752,0.047752,25.012,23.243,2.9054,0.047752,4.19433333333333,1.99466666666667,8.36629688888889,2.77817059431259,-0.127229405687413,-4.37906676145842,"CF-PETG","Flat",80,2,"CF PETG 80%_2.txt"
3.53531,23.492,0.016713,2.9365,0.012076,0.00048303,0.048303,25.012,23.492,2.9365,0.048303,4.19433333333333,1.99466666666667,8.36629688888889,2.80793286587752,-0.128567134122475,-4.37824396807339,"CF-PETG","Flat",80,2,"CF PETG 80%_2.txt"
3.55827,23.741,0.01685,2.9676,0.012213,0.00048854,0.048854,25.012,23.741,2.9676,0.048854,4.19433333333333,1.99466666666667,8.36629688888889,2.83769513744246,-0.129904862557538,-4.37743842018931,"CF-PETG","Flat",80,2,"CF PETG 80%_2.txt"
3.58122,23.989,0.016988,2.9987,0.012351,0.00049404,0.049404,25.012,23.989,2.9987,0.049404,4.19433333333333,1.99466666666667,8.36629688888889,2.86733788181236,-0.131362118187641,-4.38063554832563,"CF-PETG","Flat",80,2,"CF PETG 80%_2.txt"
3.60418,24.238,0.017126,3.0298,0.012489,0.00049955,0.049955,25.012,24.238,3.0298,0.049955,4.19433333333333,1.99466666666667,8.36629688888889,2.8971001533773,-0.132699846622704,-4.37982198899939,"CF-PETG","Flat",80,2,"CF PETG 80%_2.txt"
3.62713,24.487,0.017263,3.0609,0.012626,0.00050506,0.050506,25.013,24.487,3.0609,0.050506,4.19433333333333,1.99466666666667,8.36629688888889,2.92686242494223,-0.134037575057767,-4.37902496186634,"CF-PETG","Flat",80,2,"CF PETG 80%_2.txt"
3.65009,24.736,0.017401,3.0919,0.012764,0.00051057,0.051057,25.013,24.736,3.0919,0.051057,4.19433333333333,1.99466666666667,8.36629688888889,2.95662469650717,-0.135275303492829,-4.37515131449365,"CF-PETG","Flat",80,2,"CF PETG 80%_2.txt"
3.67305,24.984,0.017539,3.123,0.012902,0.00051607,0.051607,25.013,24.984,3.123,0.051607,4.19433333333333,1.99466666666667,8.36629688888889,2.98626744087707,-0.136732559122932,-4.3782439680734,"CF-PETG","Flat",80,2,"CF PETG 80%_2.txt"
3.696,25.233,0.017676,3.1541,0.01304,0.00052158,0.052158,25.013,25.233,3.1541,0.052158,4.19433333333333,1.99466666666667,8.36629688888889,3.01602971244201,-0.138070287557995,-4.37748605174202,"CF-PETG","Flat",80,2,"CF PETG 80%_2.txt"
3.71896,25.482,0.017814,3.1852,0.013177,0.00052709,0.052709,25.013,25.482,3.1852,0.052709,4.19433333333333,1.99466666666667,8.36629688888889,3.04579198400694,-0.139408015993058,-4.37674293586142,"CF-PETG","Flat",80,2,"CF PETG 80%_2.txt"
3.74192,25.73,0.017952,3.2163,0.013315,0.00053259,0.053259,25.013,25.73,3.2163,0.053259,4.19433333333333,1.99466666666667,8.36629688888889,3.07543472837684,-0.14086527162316,-4.37973048606039,"CF-PETG","Flat",80,2,"CF PETG 80%_2.txt"
3.76487,25.979,0.018089,3.2474,0.013453,0.0005381,0.05381,25.013,25.979,3.2474,0.05381,4.19433333333333,1.99466666666667,8.36629688888889,3.10519699994178,-0.142203000058224,-4.37898010895558,"CF-PETG","Flat",80,2,"CF PETG 80%_2.txt"
3.78783,26.228,0.018227,3.2785,0.01359,0.00054361,0.054361,25.014,26.228,3.2785,0.054361,4.19433333333333,1.99466666666667,8.36629688888889,3.13495927150671,-0.143540728493286,-4.3782439680734,"CF-PETG","Flat",80,2,"CF PETG 80%_2.txt"
3.81079,26.477,0.018365,3.3096,0.013728,0.00054912,0.054912,25.014,26.477,3.3096,0.054912,4.19433333333333,1.99466666666667,8.36629688888889,3.16472154307165,-0.144878456928349,-4.37752166208452,"CF-PETG","Flat",80,2,"CF PETG 80%_2.txt"
3.83374,26.725,0.018502,3.3407,0.013866,0.00055462,0.055462,25.014,26.725,3.3407,0.055462,4.19433333333333,1.99466666666667,8.36629688888889,3.19436428744155,-0.146335712558451,-4.3803907132772,"CF-PETG","Flat",80,2,"CF PETG 80%_2.txt"
3.8567,26.974,0.01864,3.3718,0.014003,0.00056013,0.056013,25.014,26.974,3.3718,0.056013,4.19433333333333,1.99466666666667,8.36629688888889,3.22412655900649,-0.147673440993514,-4.3796619311203,"CF-PETG","Flat",80,2,"CF PETG 80%_2.txt"
3.87966,27.223,0.018778,3.4028,0.014141,0.00056564,0.056564,25.014,27.223,3.4028,0.056564,4.19433333333333,1.99466666666667,8.36629688888889,3.25388883057142,-0.148911169428578,-4.37613640027559,"CF-PETG","Flat",80,2,"CF PETG 80%_2.txt"
3.90261,27.471,0.018915,3.4339,0.014279,0.00057114,0.057114,25.014,27.471,3.4339,0.057114,4.19433333333333,1.99466666666667,8.36629688888889,3.28353157494132,-0.15036842505868,-4.37894012809575,"CF-PETG","Flat",80,2,"CF PETG 80%_2.txt"
3.92557,27.72,0.019053,3.465,0.014416,0.00057665,0.057665,25.014,27.72,3.465,0.057665,4.19433333333333,1.99466666666667,8.36629688888889,3.31329384650626,-0.151706153493743,-4.37824396807339,"CF-PETG","Flat",80,2,"CF PETG 80%_2.txt"
3.94853,27.969,0.019191,3.4961,0.014554,0.00058216,0.058216,25.015,27.969,3.4961,0.058216,4.19433333333333,1.99466666666667,8.36629688888889,3.34305611807119,-0.153043881928806,-4.37756019361019,"CF-PETG","Flat",80,2,"CF PETG 80%_2.txt"
3.97148,28.218,0.019328,3.5272,0.014692,0.00058766,0.058766,25.015,28.218,3.5272,0.058766,4.19433333333333,1.99466666666667,8.36629688888889,3.37281838963613,-0.154381610363869,-4.3768884770886,"CF-PETG","Flat",80,2,"CF PETG 80%_2.txt"
3.99444,28.466,0.019466,3.5583,0.014829,0.00059317,0.059317,25.015,28.466,3.5583,0.059317,4.19433333333333,1.99466666666667,8.36629688888889,3.40246113400603,-0.155838865993971,-4.37958761189251,"CF-PETG","Flat",80,2,"CF PETG 80%_2.txt"
4.0174,28.715,0.019604,3.5894,0.014967,0.00059868,0.059868,25.015,28.715,3.5894,0.059868,4.19433333333333,1.99466666666667,8.36629688888889,3.43222340557097,-0.157176594429034,-4.3789099690487,"CF-PETG","Flat",80,2,"CF PETG 80%_2.txt"
4.04035,28.964,0.019741,3.6205,0.015105,0.00060419,0.060419,25.015,28.964,3.6205,0.060419,4.19433333333333,1.99466666666667,8.36629688888889,3.4619856771359,-0.158514322864097,-4.37824396807339,"CF-PETG","Flat",80,2,"CF PETG 80%_2.txt"
4.06331,29.213,0.019879,3.6516,0.015242,0.00060969,0.060969,25.015,29.213,3.6516,0.060969,4.19433333333333,1.99466666666667,8.36629688888889,3.49174794870084,-0.15985205129916,-4.37758931151166,"CF-PETG","Flat",80,2,"CF PETG 80%_2.txt"
4.08627,29.461,0.020017,3.6827,0.01538,0.0006152,0.06152,25.015,29.461,3.6827,0.06152,4.19433333333333,1.99466666666667,8.36629688888889,3.52139069307074,-0.161309306929263,-4.3801913522487,"CF-PETG","Flat",80,2,"CF PETG 80%_2.txt"
4.10922,29.71,0.020155,3.7137,0.015518,0.00062071,0.062071,25.016,29.71,3.7137,0.062071,4.19433333333333,1.99466666666667,8.36629688888889,3.55115296463567,-0.162547035364325,-4.37695654911073,"CF-PETG","Flat",80,2,"CF PETG 80%_2.txt"
4.13218,29.959,0.020292,3.7448,0.015655,0.00062621,0.062621,25.016,29.959,3.7448,0.062621,4.19433333333333,1.99466666666667,8.36629688888889,3.58091523620061,-0.163884763799389,-4.3763288773603,"CF-PETG","Flat",80,2,"CF PETG 80%_2.txt"
4.15514,30.207,0.02043,3.7759,0.015793,0.00063172,0.063172,25.016,30.207,3.7759,0.063172,4.19433333333333,1.99466666666667,8.36629688888889,3.61055798057051,-0.165342019429491,-4.37887707379674,"CF-PETG","Flat",80,2,"CF PETG 80%_2.txt"
4.17809,30.456,0.020568,3.807,0.015931,0.00063723,0.063723,25.016,30.456,3.807,0.063723,4.19433333333333,1.99466666666667,8.36629688888889,3.64032025213545,-0.166679747864554,-4.37824396807339,"CF-PETG","Flat",80,2,"CF PETG 80%_2.txt"
4.20105,30.705,0.020705,3.8381,0.016068,0.00064274,0.064274,25.016,30.705,3.8381,0.064274,4.19433333333333,1.99466666666667,8.36629688888889,3.67008252370038,-0.168017476299617,-4.37762112242039,"CF-PETG","Flat",80,2,"CF PETG 80%_2.txt"
4.22401,30.954,0.020843,3.8692,0.016206,0.00064824,0.064824,25.016,30.954,3.8692,0.064824,4.19433333333333,1.99466666666667,8.36629688888889,3.69984479526532,-0.16935520473468,-4.3770082894314,"CF-PETG","Flat",80,2,"CF PETG 80%_2.txt"
4.24696,31.202,0.020981,3.9003,0.016344,0.00065375,0.065375,25.016,31.202,3.9003,0.065375,4.19433333333333,1.99466666666667,8.36629688888889,3.72948753963522,-0.170812460364782,-4.37946979372824,"CF-PETG","Flat",80,2,"CF PETG 80%_2.txt"
4.26992,31.451,0.021118,3.9314,0.016481,0.00065926,0.065926,25.016,31.451,3.9314,0.065926,4.19433333333333,1.99466666666667,8.36629688888889,3.75924981120015,-0.172150188799845,-4.37885203235095,"CF-PETG","Flat",80,2,"CF PETG 80%_2.txt"
4.29287,31.7,0.021256,3.9625,0.016619,0.00066476,0.066476,25.017,31.7,3.9625,0.066476,4.19433333333333,1.99466666666667,8.36629688888889,3.78901208276509,-0.173487917234908,-4.37824396807339,"CF-PETG","Flat",80,2,"CF PETG 80%_2.txt"
4.31583,31.948,0.021394,3.9936,0.016757,0.00067027,0.067027,25.017,31.948,3.9936,0.067027,4.19433333333333,1.99466666666667,8.36629688888889,3.81865482713499,-0.174945172865011,-4.38063834297403,"CF-PETG","Flat",80,2,"CF PETG 80%_2.txt"
4.33879,32.197,0.021531,4.0247,0.016894,0.00067578,0.067578,25.017,32.197,4.0247,0.067578,4.19433333333333,1.99466666666667,8.36629688888889,3.84841709869993,-0.176282901300074,-4.38002587273769,"CF-PETG","Flat",80,2,"CF PETG 80%_2.txt"
4.36174,32.446,0.021669,4.0557,0.017032,0.00068129,0.068129,25.017,32.446,4.0557,0.068129,4.19433333333333,1.99466666666667,8.36629688888889,3.87817937026486,-0.177520629735137,-4.37706511169803,"CF-PETG","Flat",80,2,"CF PETG 80%_2.txt"
4.3847,32.695,0.021807,4.0868,0.01717,0.00068679,0.068679,25.017,32.695,4.0868,0.068679,4.19433333333333,1.99466666666667,8.36629688888889,3.9079416418298,-0.1788583581702,-4.37648913991876,"CF-PETG","Flat",80,2,"CF PETG 80%_2.txt"
4.40766,32.943,0.021944,4.1179,0.017307,0.0006923,0.06923,25.017,32.943,4.1179,0.06923,4.19433333333333,1.99466666666667,8.36629688888889,3.9375843861997,-0.180315613800302,-4.3788244930742,"CF-PETG","Flat",80,2,"CF PETG 80%_2.txt"
4.43061,33.192,0.022082,4.149,0.017445,0.00069781,0.069781,25.017,33.192,4.149,0.069781,4.19433333333333,1.99466666666667,8.36629688888889,3.96734665776463,-0.181653342235365,-4.3782439680734,"CF-PETG","Flat",80,2,"CF PETG 80%_2.txt"
4.45357,33.441,0.02222,4.1801,0.017583,0.00070331,0.070331,25.018,33.441,4.1801,0.070331,4.19433333333333,1.99466666666667,8.36629688888889,3.99710892932957,-0.182991070670428,-4.37767208130016,"CF-PETG","Flat",80,2,"CF PETG 80%_2.txt"
4.47653,33.69,0.022357,4.2112,0.017721,0.00070882,0.070882,25.018,33.69,4.2112,0.070882,4.19433333333333,1.99466666666667,8.36629688888889,4.02687120089451,-0.184328799105491,-4.37710864137279,"CF-PETG","Flat",80,2,"CF PETG 80%_2.txt"
4.49948,33.938,0.022495,4.2423,0.017858,0.00071433,0.071433,25.018,33.938,4.2423,0.071433,4.19433333333333,1.99466666666667,8.36629688888889,4.05651394526441,-0.185786054735593,-4.37937097177458,"CF-PETG","Flat",80,2,"CF PETG 80%_2.txt"
4.52244,34.184,0.022633,4.273,0.017996,0.00071983,0.071983,25.018,34.184,4.273,0.071983,4.19433333333333,1.99466666666667,8.36629688888889,4.08591763524422,-0.187082364755776,-4.37824396807339,"CF-PETG","Flat",80,2,"CF PETG 80%_2.txt"
4.5454,34.407,0.02277,4.3009,0.018134,0.00072534,0.072534,25.018,34.407,4.3009,0.072534,4.19433333333333,1.99466666666667,8.36629688888889,4.11257219973812,-0.188327800261877,-4.37879979218018,"CF-PETG","Flat",80,2,"CF PETG 80%_2.txt"
4.56835,34.631,0.022908,4.3288,0.018271,0.00073085,0.073085,25.018,34.631,4.3288,0.073085,4.19433333333333,1.99466666666667,8.36629688888889,4.13934629142706,-0.189453708572938,-4.37658724295272,"CF-PETG","Flat",80,2,"CF PETG 80%_2.txt"
4.59131,34.854,0.023046,4.3568,0.018409,0.00073636,0.073636,25.018,34.854,4.3568,0.073636,4.19433333333333,1.99466666666667,8.36629688888889,4.16600085592096,-0.190799144079038,-4.37934135326473,"CF-PETG","Flat",80,2,"CF PETG 80%_2.txt"
4.61427,35.078,0.023183,4.3847,0.018547,0.00074186,0.074186,25.019,35.078,4.3847,0.074186,4.19433333333333,1.99466666666667,8.36629688888889,4.1927749476099,-0.191925052390097,-4.37715356558253,"CF-PETG","Flat",80,2,"CF PETG 80%_2.txt"
4.63722,35.301,0.023321,4.4126,0.018684,0.00074737,0.074737,25.019,35.301,4.4126,0.074737,4.19433333333333,1.99466666666667,8.36629688888889,4.2194295121038,-0.193170487896198,-4.37770221402797,"CF-PETG","Flat",80,2,"CF PETG 80%_2.txt"
4.66018,35.525,0.023459,4.4406,0.018822,0.00075288,0.075288,25.019,35.525,4.4406,0.075288,4.19433333333333,1.99466666666667,8.36629688888889,4.24620360379274,-0.194396396207259,-4.37770563003331,"CF-PETG","Flat",80,2,"CF PETG 80%_2.txt"
4.68314,35.748,0.023596,4.4685,0.01896,0.00075838,0.075838,25.019,35.748,4.4685,0.075838,4.19433333333333,1.99466666666667,8.36629688888889,4.27285816828664,-0.19564183171336,-4.3782439680734,"CF-PETG","Flat",80,2,"CF PETG 80%_2.txt"
4.70609,35.971,0.023734,4.4964,0.019097,0.00076389,0.076389,25.019,35.971,4.4964,0.076389,4.19433333333333,1.99466666666667,8.36629688888889,4.29951273278054,-0.196887267219461,-4.37877562537721,"CF-PETG","Flat",80,2,"CF PETG 80%_2.txt"
4.72905,36.195,0.023872,4.5244,0.019235,0.0007694,0.07694,25.019,36.195,4.5244,0.07694,4.19433333333333,1.99466666666667,8.36629688888889,4.32628682446948,-0.19811317553052,-4.37877233512775,"CF-PETG","Flat",80,2,"CF PETG 80%_2.txt"
4.75201,36.418,0.024009,4.5523,0.019373,0.00077491,0.077491,25.019,36.418,4.5523,0.077491,4.19433333333333,1.99466666666667,8.36629688888889,4.35294138896338,-0.199358611036621,-4.37929422570175,"CF-PETG","Flat",80,2,"CF PETG 80%_2.txt"
4.77496,36.642,0.024147,4.5802,0.01951,0.00078041,0.078041,25.02,36.642,4.5802,0.078041,4.19433333333333,1.99466666666667,8.36629688888889,4.37971548065232,-0.200484519347681,-4.37720010802325,"CF-PETG","Flat",80,2,"CF PETG 80%_2.txt"
4.79792,36.865,0.024285,4.6082,0.019648,0.00078592,0.078592,25.02,36.865,4.6082,0.078592,4.19433333333333,1.99466666666667,8.36629688888889,4.40637004514622,-0.201829954853782,-4.3798002442121,"CF-PETG","Flat",80,2,"CF PETG 80%_2.txt"
4.82088,37.089,0.024423,4.6361,0.019786,0.00079143,0.079143,25.02,37.089,4.6361,0.079143,4.19433333333333,1.99466666666667,8.36629688888889,4.43314413683516,-0.202955863164843,-4.37772833124486,"CF-PETG","Flat",80,2,"CF PETG 80%_2.txt"
4.84383,37.312,0.02456,4.664,0.019923,0.00079693,0.079693,25.02,37.312,4.664,0.079693,4.19433333333333,1.99466666666667,8.36629688888889,4.45979870132906,-0.204201298670943,-4.3782439680734,"CF-PETG","Flat",80,2,"CF PETG 80%_2.txt"
4.86679,37.536,0.024698,4.692,0.020061,0.00080244,0.080244,25.02,37.536,4.692,0.080244,4.19433333333333,1.99466666666667,8.36629688888889,4.486572793018,-0.205427206982003,-4.37824396807339,"CF-PETG","Flat",80,2,"CF PETG 80%_2.txt"
4.88975,37.759,0.024836,4.7199,0.020199,0.00080795,0.080795,25.02,37.759,4.7199,0.080795,4.19433333333333,1.99466666666667,8.36629688888889,4.5132273575119,-0.206672642488104,-4.37875044996936,"CF-PETG","Flat",80,2,"CF PETG 80%_2.txt"
4.9127,37.983,0.024973,4.7478,0.020336,0.00081345,0.081345,25.02,37.983,4.7478,0.081345,4.19433333333333,1.99466666666667,8.36629688888889,4.54000144920083,-0.207798550799165,-4.37673345126511,"CF-PETG","Flat",80,2,"CF PETG 80%_2.txt"
4.93566,38.206,0.025111,4.7757,0.020474,0.00081896,0.081896,25.02,38.206,4.7757,0.081896,4.19433333333333,1.99466666666667,8.36629688888889,4.56665601369474,-0.209043986305264,-4.37724283990335,"CF-PETG","Flat",80,2,"CF PETG 80%_2.txt"
4.95861,38.429,0.025249,4.8037,0.020612,0.00082447,0.082447,25.021,38.429,4.8037,0.082447,4.19433333333333,1.99466666666667,8.36629688888889,4.59331057818863,-0.210389421811366,-4.37973690720415,"CF-PETG","Flat",80,2,"CF PETG 80%_2.txt"
4.98157,38.653,0.025386,4.8316,0.020749,0.00082998,0.082998,25.021,38.653,4.8316,0.082998,4.19433333333333,1.99466666666667,8.36629688888889,4.62008466987757,-0.211515330122426,-4.37774919534783,"CF-PETG","Flat",80,2,"CF PETG 80%_2.txt"
5.00453,38.876,0.025524,4.8595,0.020887,0.00083548,0.083548,25.021,38.876,4.8595,0.083548,4.19433333333333,1.99466666666667,8.36629688888889,4.64673923437147,-0.212760765628526,-4.37824396807339,"CF-PETG","Flat",80,2,"CF PETG 80%_2.txt"
5.02748,39.1,0.025662,4.8875,0.021025,0.00084099,0.084099,25.021,39.1,4.8875,0.084099,4.19433333333333,1.99466666666667,8.36629688888889,4.67351332606041,-0.213986673939587,-4.37824396807339,"CF-PETG","Flat",80,2,"CF PETG 80%_2.txt"
5.05044,39.323,0.025799,4.9154,0.021162,0.0008465,0.08465,25.021,39.323,4.9154,0.08465,4.19433333333333,1.99466666666667,8.36629688888889,4.70016789055431,-0.215232109445687,-4.37873030568596,"CF-PETG","Flat",80,2,"CF PETG 80%_2.txt"
5.0734,39.547,0.025937,4.9433,0.0213,0.000852,0.0852,25.021,39.547,4.9433,0.0852,4.19433333333333,1.99466666666667,8.36629688888889,4.72694198224325,-0.216358017756749,-4.37679318990853,"CF-PETG","Flat",80,2,"CF PETG 80%_2.txt"
5.09635,39.77,0.026075,4.9713,0.021438,0.00085751,0.085751,25.021,39.77,4.9713,0.085751,4.19433333333333,1.99466666666667,8.36629688888889,4.75359654673715,-0.217703453262849,-4.37920570600947,"CF-PETG","Flat",80,2,"CF PETG 80%_2.txt"
5.11931,39.994,0.026212,4.9992,0.021575,0.00086302,0.086302,25.022,39.994,4.9992,0.086302,4.19433333333333,1.99466666666667,8.36629688888889,4.78037063842609,-0.218829361573909,-4.37728759749378,"CF-PETG","Flat",80,2,"CF PETG 80%_2.txt"
5.14227,40.217,0.02635,5.0271,0.021713,0.00086853,0.086853,25.022,40.217,5.0271,0.086853,4.19433333333333,1.99466666666667,8.36629688888889,4.80702520291999,-0.220074797080009,-4.37776843667342,"CF-PETG","Flat",80,2,"CF PETG 80%_2.txt"
5.16522,40.441,0.026488,5.0551,0.021851,0.00087403,0.087403,25.022,40.441,5.0551,0.087403,4.19433333333333,1.99466666666667,8.36629688888889,4.83379929460893,-0.22130070539107,-4.37777107062314,"CF-PETG","Flat",80,2,"CF PETG 80%_2.txt"
5.18818,40.664,0.026625,5.083,0.021988,0.00087954,0.087954,25.022,40.664,5.083,0.087954,4.19433333333333,1.99466666666667,8.36629688888889,4.86045385910283,-0.222546140897171,-4.3782439680734,"CF-PETG","Flat",80,2,"CF PETG 80%_2.txt"
5.21114,40.887,0.026763,5.1109,0.022126,0.00088505,0.088505,25.022,40.887,5.1109,0.088505,4.19433333333333,1.99466666666667,8.36629688888889,4.88710842359673,-0.223791576403271,-4.37871170250389,"CF-PETG","Flat",80,2,"CF PETG 80%_2.txt"
5.23409,41.111,0.026901,5.1389,0.022264,0.00089055,0.089055,25.022,41.111,5.1389,0.089055,4.19433333333333,1.99466666666667,8.36629688888889,4.91388251528567,-0.225017484714331,-4.37870915398881,"CF-PETG","Flat",80,2,"CF PETG 80%_2.txt"
5.25705,41.334,0.027038,5.1668,0.022402,0.00089606,0.089606,25.022,41.334,5.1668,0.089606,4.19433333333333,1.99466666666667,8.36629688888889,4.94053707977957,-0.226262920220432,-4.379169316026,"CF-PETG","Flat",80,2,"CF PETG 80%_2.txt"
5.28001,41.558,0.027176,5.1947,0.022539,0.00090157,0.090157,25.023,41.558,5.1947,0.090157,4.19433333333333,1.99466666666667,8.36629688888889,4.96731117146851,-0.227388828531493,-4.37732359003393,"CF-PETG","Flat",80,2,"CF PETG 80%_2.txt"
5.30296,41.781,0.027314,5.2227,0.022677,0.00090708,0.090708,25.023,41.781,5.2227,0.090708,4.19433333333333,1.99466666666667,8.36629688888889,4.99396573596241,-0.228734264037593,-4.37961713362041,"CF-PETG","Flat",80,2,"CF PETG 80%_2.txt"
