Repository: VipulKohinkar/3D-Printing-Parameter-Optimisation

# 3D Printing Parameter Optimisation: Impact of K-Value on Carbon-Reinforced PETG

## MSc Mechanical Engineering with Management

**Author:** Vipul Kohinkar  
**Project:** MEE7012-SUM  
**Date:** 27 August 2026

---

## Project Overview

This project investigates the influence of flow-rate multiplier (K-value) and build orientation on the tensile behaviour of PETG and carbon-fibre-reinforced PETG (CF-PETG) manufactured using fused deposition modelling (FDM).

The study compares an unreinforced thermoplastic, PETG, with a carbon-fibre-reinforced PETG composite to investigate whether the two materials respond differently to changes in material flow and build orientation.

---

File: 3_Experimental_data/Modulus/Recalculated Stress Strain/Recalculated_Stress_Strain_All_Data.csv (part 59 of 212)
"Time (s)","Load (N)","Machine Extension (mm)","Stress (MPa)","Extension from Preload (mm)","Strain","Percentage Strain","Gauge Length (mm)","Load_N","NEXYGEN_Stress_MPa","Percentage_Strain","Measured_Width_mm","Measured_Thickness_mm","Measured_Area_mm2","Recalculated_Stress_MPa","Stress_Difference_MPa","Stress_Difference_Percent","Material","Orientation","K","Sample","File"
5.32592,42.005,0.027451,5.2506,0.022815,0.00091258,0.091258,25.023,42.005,5.2506,0.091258,4.19433333333333,1.99466666666667,8.36629688888889,5.02073982765135,-0.229860172348654,-4.37778867841111,"CF-PETG","Flat",80,2,"CF PETG 80%_2.txt"
5.34888,42.228,0.027589,5.2785,0.022952,0.00091809,0.091809,25.023,42.228,5.2785,0.091809,4.19433333333333,1.99466666666667,8.36629688888889,5.04739439214525,-0.231105607854754,-4.3782439680734,"CF-PETG","Flat",80,2,"CF PETG 80%_2.txt"
5.37183,42.452,0.027727,5.3065,0.02309,0.0009236,0.09236,25.023,42.452,5.3065,0.09236,4.19433333333333,1.99466666666667,8.36629688888889,5.07416848383419,-0.232331516165814,-4.37824396807339,"CF-PETG","Flat",80,2,"CF PETG 80%_2.txt"
5.39479,42.675,0.027864,5.3344,0.023228,0.0009291,0.09291,25.023,42.675,5.3344,0.09291,4.19433333333333,1.99466666666667,8.36629688888889,5.10082304832808,-0.233576951671915,-4.37869210542732,"CF-PETG","Flat",80,2,"CF PETG 80%_2.txt"
5.41775,42.899,0.028002,5.3623,0.023365,0.00093461,0.093461,25.023,42.899,5.3623,0.093461,4.19433333333333,1.99466666666667,8.36629688888889,5.12759714001702,-0.234702859982976,-4.37690655097581,"CF-PETG","Flat",80,2,"CF PETG 80%_2.txt"
5.4407,43.122,0.02814,5.3902,0.023503,0.00094012,0.094012,25.024,43.122,5.3902,0.094012,4.19433333333333,1.99466666666667,8.36629688888889,5.15425170451092,-0.235948295489076,-4.37735697170933,"CF-PETG","Flat",80,2,"CF PETG 80%_2.txt"
5.46366,43.345,0.028277,5.4182,0.023641,0.00094562,0.094562,25.024,43.345,5.4182,0.094562,4.19433333333333,1.99466666666667,8.36629688888889,5.18090626900482,-0.237293730995177,-4.3795675869325,"CF-PETG","Flat",80,2,"CF PETG 80%_2.txt"
5.48662,43.569,0.028415,5.4461,0.023778,0.00095113,0.095113,25.024,43.569,5.4461,0.095113,4.19433333333333,1.99466666666667,8.36629688888889,5.20768036069376,-0.238419639306237,-4.37780502205683,"CF-PETG","Flat",80,2,"CF PETG 80%_2.txt"
5.50957,43.792,0.028553,5.474,0.023916,0.00095664,0.095664,25.024,43.792,5.474,0.095664,4.19433333333333,1.99466666666667,8.36629688888889,5.23433492518766,-0.239665074812337,-4.37824396807339,"CF-PETG","Flat",80,2,"CF PETG 80%_2.txt"
5.53253,44.016,0.02869,5.502,0.024054,0.00096215,0.096215,25.024,44.016,5.502,0.096215,4.19433333333333,1.99466666666667,8.36629688888889,5.2611090168766,-0.240890983123398,-4.37824396807339,"CF-PETG","Flat",80,2,"CF PETG 80%_2.txt"
5.55549,44.239,0.028828,5.5299,0.024191,0.00096765,0.096765,25.024,44.239,5.5299,0.096765,4.19433333333333,1.99466666666667,8.36629688888889,5.2877635813705,-0.242136418629499,-4.37867626231032,"CF-PETG","Flat",80,2,"CF PETG 80%_2.txt"
5.57844,44.463,0.028966,5.5578,0.024329,0.00097316,0.097316,25.024,44.463,5.5578,0.097316,4.19433333333333,1.99466666666667,8.36629688888889,5.31453767305944,-0.24326232694056,-4.37695359567742,"CF-PETG","Flat",80,2,"CF PETG 80%_2.txt"
5.6014,44.686,0.029104,5.5858,0.024467,0.00097867,0.097867,25.024,44.686,5.5858,0.097867,4.19433333333333,1.99466666666667,8.36629688888889,5.34119223755334,-0.24460776244666,-4.37909990416162,"CF-PETG","Flat",80,2,"CF PETG 80%_2.txt"
5.62435,44.91,0.029241,5.6137,0.024604,0.00098417,0.098417,25.025,44.91,5.6137,0.098417,4.19433333333333,1.99466666666667,8.36629688888889,5.36796632924228,-0.24573367075772,-4.37739228597396,"CF-PETG","Flat",80,2,"CF PETG 80%_2.txt"
5.64731,45.133,0.029379,5.6416,0.024742,0.00098968,0.098968,25.025,45.133,5.6416,0.098968,4.19433333333333,1.99466666666667,8.36629688888889,5.39462089373618,-0.24697910626382,-4.37782023298037,"CF-PETG","Flat",80,2,"CF PETG 80%_2.txt"
5.67027,45.357,0.029517,5.6696,0.02488,0.00099519,0.099519,25.025,45.357,5.6696,0.099519,4.19433333333333,1.99466666666667,8.36629688888889,5.42139498542512,-0.248205014574881,-4.37782232564698,"CF-PETG","Flat",80,2,"CF PETG 80%_2.txt"
5.69322,45.58,0.029654,5.6975,0.025017,0.0010007,0.10007,25.025,45.58,5.6975,0.10007,4.19433333333333,1.99466666666667,8.36629688888889,5.44804954991902,-0.249450450080982,-4.3782439680734,"CF-PETG","Flat",80,2,"CF PETG 80%_2.txt"
5.71618,45.803,0.029792,5.7254,0.025155,0.0010062,0.10062,25.025,45.803,5.7254,0.10062,4.19433333333333,1.99466666666667,8.36629688888889,5.47470411441292,-0.250695885587082,-4.37866150115419,"CF-PETG","Flat",80,2,"CF PETG 80%_2.txt"
5.73914,46.027,0.02993,5.7534,0.025293,0.0010117,0.10117,25.025,46.027,5.7534,0.10117,4.19433333333333,1.99466666666667,8.36629688888889,5.50147820610186,-0.251921793898142,-4.37865946915115,"CF-PETG","Flat",80,2,"CF PETG 80%_2.txt"
5.76209,46.25,0.030067,5.7813,0.02543,0.0010172,0.10172,25.025,46.25,5.7813,0.10172,4.19433333333333,1.99466666666667,8.36629688888889,5.52813277059576,-0.253167229404243,-4.37907095989211,"CF-PETG","Flat",80,2,"CF PETG 80%_2.txt"
5.78505,46.474,0.030205,5.8092,0.025568,0.0010227,0.10227,25.026,46.474,5.8092,0.10227,4.19433333333333,1.99466666666667,8.36629688888889,5.5549068622847,-0.254293137715304,-4.37742094807037,"CF-PETG","Flat",80,2,"CF PETG 80%_2.txt"
5.80801,46.697,0.030343,5.8372,0.025706,0.0010282,0.10282,25.026,46.697,5.8372,0.10282,4.19433333333333,1.99466666666667,8.36629688888889,5.5815614267786,-0.255638573221404,-4.37947257625923,"CF-PETG","Flat",80,2,"CF PETG 80%_2.txt"
5.83096,46.921,0.03048,5.8651,0.025843,0.0010337,0.10337,25.026,46.921,5.8651,0.10337,4.19433333333333,1.99466666666667,8.36629688888889,5.60833551846753,-0.256764481532465,-4.3778363801549,"CF-PETG","Flat",80,2,"CF PETG 80%_2.txt"
5.85392,47.144,0.030618,5.893,0.025981,0.0010392,0.10392,25.026,47.144,5.893,0.10392,4.19433333333333,1.99466666666667,8.36629688888889,5.63499008296143,-0.258009917038565,-4.3782439680734,"CF-PETG","Flat",80,2,"CF PETG 80%_2.txt"
5.87688,47.368,0.030756,5.921,0.026119,0.0010448,0.10448,25.026,47.368,5.921,0.10448,4.19433333333333,1.99466666666667,8.36629688888889,5.66176417465037,-0.259235825349625,-4.37824396807339,"CF-PETG","Flat",80,2,"CF PETG 80%_2.txt"
5.89983,47.591,0.030893,5.9489,0.026256,0.0010503,0.10503,25.026,47.591,5.9489,0.10503,4.19433333333333,1.99466666666667,8.36629688888889,5.68841873914427,-0.260481260855726,-4.37864581444848,"CF-PETG","Flat",80,2,"CF PETG 80%_2.txt"
5.92279,47.815,0.031031,5.9768,0.026394,0.0010558,0.10558,25.026,47.815,5.9768,0.10558,4.19433333333333,1.99466666666667,8.36629688888889,5.71519283083321,-0.261607169166787,-4.37704405646478,"CF-PETG","Flat",80,2,"CF PETG 80%_2.txt"
5.94575,48.038,0.031169,6.0047,0.026532,0.0010613,0.10613,25.027,48.038,6.0047,0.10613,4.19433333333333,1.99466666666667,8.36629688888889,5.74184739532711,-0.262852604672887,-4.37744774381547,"CF-PETG","Flat",80,2,"CF PETG 80%_2.txt"
5.9687,48.261,0.031306,6.0327,0.02667,0.0010668,0.10668,25.027,48.261,6.0327,0.10668,4.19433333333333,1.99466666666667,8.36629688888889,5.76850195982101,-0.264198040178988,-4.37943276110179,"CF-PETG","Flat",80,2,"CF PETG 80%_2.txt"
5.99166,48.485,0.031444,6.0606,0.026807,0.0010723,0.10723,25.027,48.485,6.0606,0.10723,4.19433333333333,1.99466666666667,8.36629688888889,5.79527605150995,-0.265323948490048,-4.37784952793532,"CF-PETG","Flat",80,2,"CF PETG 80%_2.txt"
6.01462,48.708,0.031582,6.0885,0.026945,0.0010778,0.10778,25.027,48.708,6.0885,0.10778,4.19433333333333,1.99466666666667,8.36629688888889,5.82193061600385,-0.266569383996148,-4.37824396807339,"CF-PETG","Flat",80,2,"CF PETG 80%_2.txt"
6.03757,48.932,0.031719,6.1165,0.027083,0.0010833,0.10833,25.027,48.932,6.1165,0.10833,4.19433333333333,1.99466666666667,8.36629688888889,5.84870470769279,-0.267795292307209,-4.37824396807339,"CF-PETG","Flat",80,2,"CF PETG 80%_2.txt"
6.06053,49.155,0.031857,6.1444,0.02722,0.0010888,0.10888,25.027,49.155,6.1444,0.10888,4.19433333333333,1.99466666666667,8.36629688888889,5.87535927218669,-0.26904072781331,-4.37863302866528,"CF-PETG","Flat",80,2,"CF PETG 80%_2.txt"
6.08349,49.379,0.031995,6.1723,0.027358,0.0010943,0.10943,25.027,49.379,6.1723,0.10943,4.19433333333333,1.99466666666667,8.36629688888889,5.90213336387563,-0.270166636124371,-4.37708206218704,"CF-PETG","Flat",80,2,"CF PETG 80%_2.txt"
6.10644,49.602,0.032132,6.2003,0.027496,0.0010998,0.10998,25.027,49.602,6.2003,0.10998,4.19433333333333,1.99466666666667,8.36629688888889,5.92878792836953,-0.271512071630472,-4.37901507395564,"CF-PETG","Flat",80,2,"CF PETG 80%_2.txt"
6.1294,49.826,0.03227,6.2282,0.027633,0.0011053,0.11053,25.028,49.826,6.2282,0.11053,4.19433333333333,1.99466666666667,8.36629688888889,5.95556202005847,-0.272637979941531,-4.3774763164563,"CF-PETG","Flat",80,2,"CF PETG 80%_2.txt"
6.15236,50.049,0.032408,6.2561,0.027771,0.0011108,0.11108,25.028,50.049,6.2561,0.11108,4.19433333333333,1.99466666666667,8.36629688888889,5.98221658455237,-0.273883415447632,-4.37786185399261,"CF-PETG","Flat",80,2,"CF PETG 80%_2.txt"
6.17531,50.273,0.032545,6.2841,0.027909,0.0011163,0.11163,25.028,50.273,6.2841,0.11163,4.19433333333333,1.99466666666667,8.36629688888889,6.00899067624131,-0.275109323758691,-4.37786355657439,"CF-PETG","Flat",80,2,"CF PETG 80%_2.txt"
6.19827,50.496,0.032683,6.312,0.028046,0.0011219,0.11219,25.028,50.496,6.312,0.11219,4.19433333333333,1.99466666666667,8.36629688888889,6.03564524073521,-0.276354759264793,-4.3782439680734,"CF-PETG","Flat",80,2,"CF PETG 80%_2.txt"
6.22123,50.719,0.032821,6.3399,0.028184,0.0011274,0.11274,25.028,50.719,6.3399,0.11274,4.19433333333333,1.99466666666667,8.36629688888889,6.06229980522911,-0.277600194770893,-4.37862103141837,"CF-PETG","Flat",80,2,"CF PETG 80%_2.txt"
6.24418,50.943,0.032958,6.3679,0.028322,0.0011329,0.11329,25.028,50.943,6.3679,0.11329,4.19433333333333,1.99466666666667,8.36629688888889,6.08907389691805,-0.278826103081953,-4.37861937345048,"CF-PETG","Flat",80,2,"CF PETG 80%_2.txt"
6.26714,51.166,0.033096,6.3958,0.028459,0.0011384,0.11384,25.028,51.166,6.3958,0.11384,4.19433333333333,1.99466666666667,8.36629688888889,6.11572846141195,-0.280071538588055,-4.3789915036126,"CF-PETG","Flat",80,2,"CF PETG 80%_2.txt"
6.29009,51.39,0.033234,6.4237,0.028597,0.0011439,0.11439,25.029,51.39,6.4237,0.11439,4.19433333333333,1.99466666666667,8.36629688888889,6.14250255310089,-0.281197446899115,-4.37749967929876,"CF-PETG","Flat",80,2,"CF PETG 80%_2.txt"
6.31305,51.613,0.033371,6.4517,0.028735,0.0011494,0.11494,25.029,51.613,6.4517,0.11494,4.19433333333333,1.99466666666667,8.36629688888889,6.16915711759478,-0.282542882405215,-4.37935555598083,"CF-PETG","Flat",80,2,"CF PETG 80%_2.txt"
6.33601,51.837,0.033509,6.4796,0.028872,0.0011549,0.11549,25.029,51.837,6.4796,0.11549,4.19433333333333,1.99466666666667,8.36629688888889,6.19593120928372,-0.283668790716275,-4.37787503420389,"CF-PETG","Flat",80,2,"CF PETG 80%_2.txt"
6.35896,52.06,0.033647,6.5075,0.02901,0.0011604,0.11604,25.029,52.06,6.5075,0.11604,4.19433333333333,1.99466666666667,8.36629688888889,6.22258577377762,-0.284914226222376,-4.3782439680734,"CF-PETG","Flat",80,2,"CF PETG 80%_2.txt"
6.38192,52.284,0.033785,6.5355,0.029148,0.0011659,0.11659,25.029,52.284,6.5355,0.11659,4.19433333333333,1.99466666666667,8.36629688888889,6.24935986546656,-0.286140134533436,-4.37824396807339,"CF-PETG","Flat",80,2,"CF PETG 80%_2.txt"
6.40488,52.507,0.033922,6.5634,0.029285,0.0011714,0.11714,25.029,52.507,6.5634,0.11714,4.19433333333333,1.99466666666667,8.36629688888889,6.27601442996046,-0.287385570039537,-4.37860819147906,"CF-PETG","Flat",80,2,"CF PETG 80%_2.txt"
6.42783,52.731,0.03406,6.5913,0.029423,0.0011769,0.11769,25.029,52.731,6.5913,0.11769,4.19433333333333,1.99466666666667,8.36629688888889,6.3027885216494,-0.288511478350598,-4.37715592296812,"CF-PETG","Flat",80,2,"CF PETG 80%_2.txt"
6.45079,52.954,0.034198,6.6192,0.029561,0.0011824,0.11824,25.03,52.954,6.6192,0.11824,4.19433333333333,1.99466666666667,8.36629688888889,6.3294430861433,-0.289756913856698,-4.37752166208452,"CF-PETG","Flat",80,2,"CF PETG 80%_2.txt"
6.47375,53.177,0.034335,6.6472,0.029698,0.0011879,0.11879,25.03,53.177,6.6472,0.11879,4.19433333333333,1.99466666666667,8.36629688888889,6.3560976506372,-0.291102349362799,-4.37932286320253,"CF-PETG","Flat",80,2,"CF PETG 80%_2.txt"
6.4967,53.401,0.034473,6.6751,0.029836,0.0011934,0.11934,25.03,53.401,6.6751,0.11934,4.19433333333333,1.99466666666667,8.36629688888889,6.38287174232614,-0.292228257673858,-4.37788583952088,"CF-PETG","Flat",80,2,"CF PETG 80%_2.txt"
6.51966,53.624,0.034611,6.703,0.029974,0.001199,0.1199,25.03,53.624,6.703,0.1199,4.19433333333333,1.99466666666667,8.36629688888889,6.40952630682004,-0.293473693179959,-4.37824396807339,"CF-PETG","Flat",80,2,"CF PETG 80%_2.txt"
6.54262,53.848,0.034748,6.731,0.030111,0.0012045,0.12045,25.03,53.848,6.731,0.12045,4.19433333333333,1.99466666666667,8.36629688888889,6.43630039850898,-0.29469960149102,-4.37824396807339,"CF-PETG","Flat",80,2,"CF PETG 80%_2.txt"
6.56557,54.071,0.034886,6.7589,0.030249,0.00121,0.121,25.03,54.071,6.7589,0.121,4.19433333333333,1.99466666666667,8.36629688888889,6.46295496300288,-0.295945036997121,-4.37859765638078,"CF-PETG","Flat",80,2,"CF PETG 80%_2.txt"
6.58853,54.295,0.035024,6.7868,0.030387,0.0012155,0.12155,25.03,54.295,6.7868,0.12155,4.19433333333333,1.99466666666667,8.36629688888889,6.48972905469182,-0.297070945308182,-4.37718726510552,"CF-PETG","Flat",80,2,"CF PETG 80%_2.txt"
6.61149,54.518,0.035161,6.8148,0.030524,0.001221,0.1221,25.031,54.518,6.8148,0.1221,4.19433333333333,1.99466666666667,8.36629688888889,6.51638361918572,-0.298416380814282,-4.3789455422651,"CF-PETG","Flat",80,2,"CF PETG 80%_2.txt"
6.63444,54.742,0.035299,6.8427,0.030662,0.0012265,0.12265,25.031,54.742,6.8427,0.12265,4.19433333333333,1.99466666666667,8.36629688888889,6.54315771087466,-0.299542289125342,-4.37754525443673,"CF-PETG","Flat",80,2,"CF PETG 80%_2.txt"
6.6574,54.965,0.035437,6.8706,0.0308,0.001232,0.1232,25.031,54.965,6.8706,0.1232,4.19433333333333,1.99466666666667,8.36629688888889,6.56981227536856,-0.300787724631442,-4.37789602991648,"CF-PETG","Flat",80,2,"CF PETG 80%_2.txt"
6.68036,55.189,0.035574,6.8986,0.030937,0.0012375,0.12375,25.031,55.189,6.8986,0.12375,4.19433333333333,1.99466666666667,8.36629688888889,6.5965863670575,-0.302013632942503,-4.37789744212599,"CF-PETG","Flat",80,2,"CF PETG 80%_2.txt"
6.70331,55.412,0.035712,6.9265,0.031075,0.001243,0.1243,25.031,55.412,6.9265,0.1243,4.19433333333333,1.99466666666667,8.36629688888889,6.6232409315514,-0.303259068448604,-4.3782439680734,"CF-PETG","Flat",80,2,"CF PETG 80%_2.txt"
6.72627,55.635,0.03585,6.9544,0.031213,0.0012485,0.12485,25.031,55.635,6.9544,0.12485,4.19433333333333,1.99466666666667,8.36629688888889,6.6498954960453,-0.304504503954704,-4.37858771360152,"CF-PETG","Flat",80,2,"CF PETG 80%_2.txt"
6.74923,55.859,0.035987,6.9824,0.031351,0.001254,0.1254,25.031,55.859,6.9824,0.1254,4.19433333333333,1.99466666666667,8.36629688888889,6.67666958773424,-0.305730412265764,-4.37858633515359,"CF-PETG","Flat",80,2,"CF PETG 80%_2.txt"
6.77218,56.082,0.036125,7.0103,0.031488,0.0012595,0.12595,25.031,56.082,7.0103,0.12595,4.19433333333333,1.99466666666667,8.36629688888889,6.70332415222814,-0.306975847771865,-4.37892597708892,"CF-PETG","Flat",80,2,"CF PETG 80%_2.txt"
6.79514,56.306,0.036263,7.0382,0.031626,0.001265,0.1265,25.032,56.306,7.0382,0.1265,4.19433333333333,1.99466666666667,8.36629688888889,6.73009824391707,-0.308101756082926,-4.37756466259734,"CF-PETG","Flat",80,2,"CF PETG 80%_2.txt"
6.8181,56.529,0.0364,7.0662,0.031764,0.0012705,0.12705,25.032,56.529,7.0662,0.12705,4.19433333333333,1.99466666666667,8.36629688888889,6.75675280841097,-0.309447191589026,-4.37925888863924,"CF-PETG","Flat",80,2,"CF PETG 80%_2.txt"
6.84105,56.753,0.036538,7.0941,0.031901,0.001276,0.1276,25.032,56.753,7.0941,0.1276,4.19433333333333,1.99466666666667,8.36629688888889,6.78352690009991,-0.310573099900087,-4.37790699172675,"CF-PETG","Flat",80,2,"CF PETG 80%_2.txt"
6.86401,56.976,0.036676,7.122,0.032039,0.0012816,0.12816,25.032,56.976,7.122,0.12816,4.19433333333333,1.99466666666667,8.36629688888889,6.81018146459381,-0.311818535406187,-4.37824396807339,"CF-PETG","Flat",80,2,"CF PETG 80%_2.txt"
6.88697,57.2,0.036813,7.15,0.032177,0.0012871,0.12871,25.032,57.2,7.15,0.12871,4.19433333333333,1.99466666666667,8.36629688888889,6.83695555628275,-0.313044443717247,-4.37824396807339,"CF-PETG","Flat",80,2,"CF PETG 80%_2.txt"
6.90992,57.423,0.036951,7.1779,0.032314,0.0012926,0.12926,25.032,57.423,7.1779,0.12926,4.19433333333333,1.99466666666667,8.36629688888889,6.86361012077665,-0.314289879223348,-4.37857701031427,"CF-PETG","Flat",80,2,"CF PETG 80%_2.txt"
6.93288,57.647,0.037089,7.2058,0.032452,0.0012981,0.12981,25.032,57.647,7.2058,0.12981,4.19433333333333,1.99466666666667,8.36629688888889,6.89038421246559,-0.315415787534409,-4.37724870985052,"CF-PETG","Flat",80,2,"CF PETG 80%_2.txt"
6.95583,57.87,0.037226,7.2337,0.03259,0.0013036,0.13036,25.033,57.87,7.2337,0.13036,4.19433333333333,1.99466666666667,8.36629688888889,6.91703877695949,-0.316661223040509,-4.37758302169719,"CF-PETG","Flat",80,2,"CF PETG 80%_2.txt"
6.97879,58.093,0.037364,7.2617,0.032727,0.0013091,0.13091,25.033,58.093,7.2617,0.13091,4.19433333333333,1.99466666666667,8.36629688888889,6.94369334145339,-0.31800665854661,-4.37923156487613,"CF-PETG","Flat",80,2,"CF PETG 80%_2.txt"
7.00175,58.317,0.037502,7.2896,0.032865,0.0013146,0.13146,25.033,58.317,7.2896,0.13146,4.19433333333333,1.99466666666667,8.36629688888889,6.97046743314233,-0.31913256685767,-4.37791602910544,"CF-PETG","Flat",80,2,"CF PETG 80%_2.txt"
7.0247,58.522,0.037639,7.3153,0.033003,0.0013201,0.13201,25.033,58.522,7.3153,0.13201,4.19433333333333,1.99466666666667,8.36629688888889,6.99497050812551,-0.320329491874489,-4.37889754178897,"CF-PETG","Flat",80,2,"CF PETG 80%_2.txt"
7.04766,58.718,0.037777,7.3397,0.03314,0.0013256,0.13256,25.033,58.718,7.3397,0.13256,4.19433333333333,1.99466666666667,8.36629688888889,7.01839783835333,-0.321302161646666,-4.37759256708947,"CF-PETG","Flat",80,2,"CF PETG 80%_2.txt"
7.07062,58.913,0.037915,7.3642,0.033278,0.0013311,0.13311,25.033,58.913,7.3642,0.13311,4.19433333333333,1.99466666666667,8.36629688888889,7.04170564138612,-0.322494358613885,-4.37921781882465,"CF-PETG","Flat",80,2,"CF PETG 80%_2.txt"
7.09357,59.109,0.038053,7.3886,0.033416,0.0013366,0.13366,25.033,59.109,7.3886,0.13366,4.19433333333333,1.99466666666667,8.36629688888889,7.06513297161394,-0.323467028386063,-4.37792042316627,"CF-PETG","Flat",80,2,"CF PETG 80%_2.txt"
7.11653,59.304,0.03819,7.4131,0.033553,0.0013421,0.13421,25.034,59.304,7.4131,0.13421,4.19433333333333,1.99466666666667,8.36629688888889,7.08844077464672,-0.324659225353281,-4.37953387048982,"CF-PETG","Flat",80,2,"CF PETG 80%_2.txt"
7.13949,59.5,0.038328,7.4375,0.033691,0.0013476,0.13476,25.034,59.5,7.4375,0.13476,4.19433333333333,1.99466666666667,8.36629688888889,7.11186810487454,-0.325631895125459,-4.37824396807339,"CF-PETG","Flat",80,2,"CF PETG 80%_2.txt"
7.16244,59.696,0.038466,7.4619,0.033829,0.0013531,0.13531,25.034,59.696,7.4619,0.13531,4.19433333333333,1.99466666666667,8.36629688888889,7.13529543510236,-0.326604564897637,-4.37696250147599,"CF-PETG","Flat",80,2,"CF PETG 80%_2.txt"
7.1854,59.891,0.038603,7.4864,0.033966,0.0013587,0.13587,25.034,59.891,7.4864,0.13587,4.19433333333333,1.99466666666667,8.36629688888889,7.15860323813515,-0.327796761864854,-4.37856328629053,"CF-PETG","Flat",80,2,"CF PETG 80%_2.txt"
7.20836,60.087,0.038741,7.5108,0.034104,0.0013642,0.13642,25.034,60.087,7.5108,0.13642,4.19433333333333,1.99466666666667,8.36629688888889,7.18203056836297,-0.328769431637032,-4.3772891254864,"CF-PETG","Flat",80,2,"CF PETG 80%_2.txt"
7.23131,60.282,0.038879,7.5353,0.034242,0.0013697,0.13697,25.034,60.282,7.5353,0.13697,4.19433333333333,1.99466666666667,8.36629688888889,7.20533837139575,-0.329961628604251,-4.37887846010446,"CF-PETG","Flat",80,2,"CF PETG 80%_2.txt"
7.25427,60.478,0.039016,7.5597,0.034379,0.0013752,0.13752,25.034,60.478,7.5597,0.13752,4.19433333333333,1.99466666666667,8.36629688888889,7.22876570162357,-0.330934298376429,-4.37761152395503,"CF-PETG","Flat",80,2,"CF PETG 80%_2.txt"
7.27723,60.673,0.039154,7.5842,0.034517,0.0013807,0.13807,25.035,60.673,7.5842,0.13807,4.19433333333333,1.99466666666667,8.36629688888889,7.25207350465635,-0.332126495343646,-4.37918956967967,"CF-PETG","Flat",80,2,"CF PETG 80%_2.txt"
7.30018,60.869,0.039292,7.6086,0.034655,0.0013862,0.13862,25.035,60.869,7.6086,0.13862,4.19433333333333,1.99466666666667,8.36629688888889,7.27550083488418,-0.333099165115824,-4.37792977835376,"CF-PETG","Flat",80,2,"CF PETG 80%_2.txt"
7.32314,61.065,0.039429,7.6331,0.034792,0.0013917,0.13917,25.035,61.065,7.6331,0.13917,4.19433333333333,1.99466666666667,8.36629688888889,7.298928165112,-0.334171834888002,-4.3779307868101,"CF-PETG","Flat",80,2,"CF PETG 80%_2.txt"
7.3461,61.26,0.039567,7.6575,0.03493,0.0013972,0.13972,25.035,61.26,7.6575,0.13972,4.19433333333333,1.99466666666667,8.36629688888889,7.32223596814478,-0.33526403185522,-4.3782439680734,"CF-PETG","Flat",80,2,"CF PETG 80%_2.txt"
7.36905,61.456,0.039705,7.682,0.035068,0.0014027,0.14027,25.035,61.456,7.682,0.14027,4.19433333333333,1.99466666666667,8.36629688888889,7.3456632983726,-0.336336701627398,-4.37824396807339,"CF-PETG","Flat",80,2,"CF PETG 80%_2.txt"
7.39201,61.651,0.039842,7.7064,0.035205,0.0014082,0.14082,25.035,61.651,7.7064,0.14082,4.19433333333333,1.99466666666667,8.36629688888889,7.36897110140538,-0.337428898594616,-4.37855417048967,"CF-PETG","Flat",80,2,"CF PETG 80%_2.txt"
7.41497,61.847,0.03998,7.7308,0.035343,0.0014137,0.14137,25.035,61.847,7.7308,0.14137,4.19433333333333,1.99466666666667,8.36629688888889,7.39239843163321,-0.338401568366794,-4.37731629801306,"CF-PETG","Flat",80,2,"CF PETG 80%_2.txt"
7.43792,62.042,0.040118,7.7553,0.035481,0.0014192,0.14192,25.035,62.042,7.7553,0.14192,4.19433333333333,1.99466666666667,8.36629688888889,7.41570623466599,-0.339593765334012,-4.37886046102681,"CF-PETG","Flat",80,2,"CF PETG 80%_2.txt"
7.46088,62.238,0.040255,7.7797,0.035619,0.0014247,0.14247,25.036,62.238,7.7797,0.14247,4.19433333333333,1.99466666666667,8.36629688888889,7.43913356489381,-0.34056643510619,-4.37762940866859,"CF-PETG","Flat",80,2,"CF PETG 80%_2.txt"
7.48384,62.433,0.040393,7.8042,0.035756,0.0014302,0.14302,25.036,62.433,7.8042,0.14302,4.19433333333333,1.99466666666667,8.36629688888889,7.46244136792659,-0.341758632073407,-4.37916291321862,"CF-PETG","Flat",80,2,"CF PETG 80%_2.txt"
7.50679,62.629,0.040531,7.8286,0.035894,0.0014358,0.14358,25.036,62.629,7.8286,0.14358,4.19433333333333,1.99466666666667,8.36629688888889,7.48586869815441,-0.342731301845586,-4.37793860774066,"CF-PETG","Flat",80,2,"CF PETG 80%_2.txt"
7.52975,62.825,0.040668,7.8531,0.036032,0.0014413,0.14413,25.036,62.825,7.8531,0.14413,4.19433333333333,1.99466666666667,8.36629688888889,7.50929602838224,-0.343803971617763,-4.37793956039989,"CF-PETG","Flat",80,2,"CF PETG 80%_2.txt"
7.55271,63.02,0.040806,7.8775,0.036169,0.0014468,0.14468,25.036,63.02,7.8775,0.14468,4.19433333333333,1.99466666666667,8.36629688888889,7.53260383141502,-0.344896168584982,-4.3782439680734,"CF-PETG","Flat",80,2,"CF PETG 80%_2.txt"
7.57566,63.216,0.040944,7.902,0.036307,0.0014523,0.14523,25.036,63.216,7.902,0.14523,4.19433333333333,1.99466666666667,8.36629688888889,7.55603116164284,-0.34596883835716,-4.3782439680734,"CF-PETG","Flat",80,2,"CF PETG 80%_2.txt"
7.59862,63.433,0.041081,7.9291,0.036445,0.0014578,0.14578,25.036,63.433,7.9291,0.14578,4.19433333333333,1.99466666666667,8.36629688888889,7.5819685629665,-0.347131437033499,-4.37794247813118,"CF-PETG","Flat",80,2,"CF PETG 80%_2.txt"
7.62157,63.659,0.041219,7.9573,0.036582,0.0014633,0.14633,25.037,63.659,7.9573,0.14633,4.19433333333333,1.99466666666667,8.36629688888889,7.60898170904552,-0.34831829095448,-4.37734270361153,"CF-PETG","Flat",80,2,"CF PETG 80%_2.txt"
7.64453,63.884,0.041357,7.9855,0.03672,0.0014688,0.14688,25.037,63.884,7.9855,0.14688,4.19433333333333,1.99466666666667,8.36629688888889,7.6358753279295,-0.349624672070501,-4.3782439680734,"CF-PETG","Flat",80,2,"CF PETG 80%_2.txt"
7.66749,64.11,0.041494,8.0137,0.036858,0.0014743,0.14743,25.037,64.11,8.0137,0.14743,4.19433333333333,1.99466666666667,8.36629688888889,7.66288847400852,-0.350811525991482,-4.37764735380014,"CF-PETG","Flat",80,2,"CF PETG 80%_2.txt"
7.69044,64.335,0.041632,8.0419,0.036995,0.0014798,0.14798,25.037,64.335,8.0419,0.14798,4.19433333333333,1.99466666666667,8.36629688888889,7.6897820928925,-0.352117907107503,-4.37854122915608,"CF-PETG","Flat",80,2,"CF PETG 80%_2.txt"
7.7134,64.561,0.04177,8.0701,0.037133,0.0014853,0.14853,25.037,64.561,8.0701,0.14853,4.19433333333333,1.99466666666667,8.36629688888889,7.71679523897152,-0.353304761028483,-4.37794774573404,"CF-PETG","Flat",80,2,"CF PETG 80%_2.txt"
7.73636,64.786,0.041907,8.0983,0.037271,0.0014908,0.14908,25.037,64.786,8.0983,0.14908,4.19433333333333,1.99466666666667,8.36629688888889,7.7436888578555,-0.354611142144504,-4.37883434973394,"CF-PETG","Flat",80,2,"CF PETG 80%_2.txt"
7.75931,65.012,0.042045,8.1265,0.037408,0.0014963,0.14963,25.037,65.012,8.1265,0.14963,4.19433333333333,1.99466666666667,8.36629688888889,7.77070200393452,-0.355797996065484,-4.37824396807339,"CF-PETG","Flat",80,2,"CF PETG 80%_2.txt"
7.78227,65.238,0.042183,8.1547,0.037546,0.0015018,0.15018,25.038,65.238,8.1547,0.15018,4.19433333333333,1.99466666666667,8.36629688888889,7.79771515001354,-0.356984849986465,-4.37765766964407,"CF-PETG","Flat",80,2,"CF PETG 80%_2.txt"
7.80523,65.463,0.04232,8.1829,0.037684,0.0015073,0.15073,25.038,65.463,8.1829,0.15073,4.19433333333333,1.99466666666667,8.36629688888889,7.82460876889751,-0.358291231102487,-4.37853610703402,"CF-PETG","Flat",80,2,"CF PETG 80%_2.txt"
7.82818,65.689,0.042458,8.2111,0.037821,0.0015129,0.15129,25.038,65.689,8.2111,0.15129,4.19433333333333,1.99466666666667,8.36629688888889,7.85162191497653,-0.359478085023468,-4.37795283242766,"CF-PETG","Flat",80,2,"CF PETG 80%_2.txt"
7.85114,65.914,0.042596,8.2393,0.037959,0.0015184,0.15184,25.038,65.914,8.2393,0.15184,4.19433333333333,1.99466666666667,8.36629688888889,7.87851553386051,-0.360784466139487,-4.37882424647102,"CF-PETG","Flat",80,2,"CF PETG 80%_2.txt"
7.8741,66.14,0.042734,8.2675,0.038097,0.0015239,0.15239,25.038,66.14,8.2675,0.15239,4.19433333333333,1.99466666666667,8.36629688888889,7.90552867993953,-0.361971320060468,-4.37824396807339,"CF-PETG","Flat",80,2,"CF PETG 80%_2.txt"
7.89705,66.365,0.042871,8.2957,0.038234,0.0015294,0.15294,25.038,66.365,8.2957,0.15294,4.19433333333333,1.99466666666667,8.36629688888889,7.93242229882351,-0.363277701176489,-4.37910846795918,"CF-PETG","Flat",80,2,"CF PETG 80%_2.txt"
7.92001,66.591,0.043009,8.3239,0.038372,0.0015349,0.15349,25.038,66.591,8.3239,0.15349,4.19433333333333,1.99466666666667,8.36629688888889,7.95943544490253,-0.36446455509747,-4.378531158441,"CF-PETG","Flat",80,2,"CF PETG 80%_2.txt"
7.94297,66.817,0.043147,8.3521,0.03851,0.0015404,0.15404,25.039,66.817,8.3521,0.15404,4.19433333333333,1.99466666666667,8.36629688888889,7.98644859098155,-0.365651409018451,-4.37795774737432,"CF-PETG","Flat",80,2,"CF PETG 80%_2.txt"
7.96592,67.042,0.043284,8.3803,0.038647,0.0015459,0.15459,25.039,67.042,8.3803,0.15459,4.19433333333333,1.99466666666667,8.36629688888889,8.01334220986553,-0.366957790134471,-4.37881448318641,"CF-PETG","Flat",80,2,"CF PETG 80%_2.txt"
7.98888,67.268,0.043422,8.4085,0.038785,0.0015514,0.15514,25.039,67.268,8.4085,0.15514,4.19433333333333,1.99466666666667,8.36629688888889,8.04035535594455,-0.368144644055452,-4.3782439680734,"CF-PETG","Flat",80,2,"CF PETG 80%_2.txt"
8.01184,67.493,0.04356,8.4367,0.038923,0.0015569,0.15569,25.039,67.493,8.4367,0.15569,4.19433333333333,1.99466666666667,8.36629688888889,8.06724897482853,-0.369451025171472,-4.37909401983562,"CF-PETG","Flat",80,2,"CF PETG 80%_2.txt"
8.03479,67.719,0.043697,8.4649,0.03906,0.0015624,0.15624,25.039,67.719,8.4649,0.15624,4.19433333333333,1.99466666666667,8.36629688888889,8.09426212090755,-0.370637879092454,-4.3785263747056,"CF-PETG","Flat",80,2,"CF PETG 80%_2.txt"
8.05775,67.944,0.043835,8.4931,0.039198,0.0015679,0.15679,25.039,67.944,8.4931,0.15679,4.19433333333333,1.99466666666667,8.36629688888889,8.12115573979153,-0.371944260208473,-4.37936984385528,"CF-PETG","Flat",80,2,"CF PETG 80%_2.txt"
8.08071,68.17,0.043973,8.5212,0.039336,0.0015734,0.15734,25.039,68.17,8.5212,0.15734,4.19433333333333,1.99466666666667,8.36629688888889,8.14816888587055,-0.373031114129454,-4.37768288655886,"CF-PETG","Flat",80,2,"CF PETG 80%_2.txt"
8.10366,68.396,0.04411,8.5494,0.039473,0.0015789,0.15789,25.039,68.396,8.5494,0.15789,4.19433333333333,1.99466666666667,8.36629688888889,8.17518203194957,-0.374217968050434,-4.37712550647337,"CF-PETG","Flat",80,2,"CF PETG 80%_2.txt"
8.12662,68.621,0.044248,8.5776,0.039611,0.0015844,0.15844,25.04,68.621,8.5776,0.15844,4.19433333333333,1.99466666666667,8.36629688888889,8.20207565083354,-0.375524349166456,-4.37796527194619,"CF-PETG","Flat",80,2,"CF PETG 80%_2.txt"
8.14958,68.847,0.044386,8.6058,0.039749,0.00159,0.159,25.04,68.847,8.6058,0.159,4.19433333333333,1.99466666666667,8.36629688888889,8.22908879691256,-0.376711203087437,-4.37741061943616,"CF-PETG","Flat",80,2,"CF PETG 80%_2.txt"
8.17253,69.072,0.044523,8.634,0.039886,0.0015955,0.15955,25.04,69.072,8.634,0.15955,4.19433333333333,1.99466666666667,8.36629688888889,8.25598241579654,-0.378017584203457,-4.3782439680734,"CF-PETG","Flat",80,2,"CF PETG 80%_2.txt"
8.19549,69.298,0.044661,8.6622,0.040024,0.001601,0.1601,25.04,69.298,8.6622,0.1601,4.19433333333333,1.99466666666667,8.36629688888889,8.28299556187556,-0.379204438124438,-4.37769201963055,"CF-PETG","Flat",80,2,"CF PETG 80%_2.txt"
8.21845,69.523,0.044799,8.6904,0.040162,0.0016065,0.16065,25.04,69.523,8.6904,0.16065,4.19433333333333,1.99466666666667,8.36629688888889,8.30988918075954,-0.38051081924046,-4.37851904676953,"CF-PETG","Flat",80,2,"CF PETG 80%_2.txt"
8.2414,69.749,0.044936,8.7186,0.0403,0.001612,0.1612,25.04,69.749,8.7186,0.1612,4.19433333333333,1.99466666666667,8.36629688888889,8.33690232683856,-0.38169767316144,-4.37796977910949,"CF-PETG","Flat",80,2,"CF PETG 80%_2.txt"
8.26436,69.975,0.045074,8.7468,0.040437,0.0016175,0.16175,25.04,69.975,8.7468,0.16175,4.19433333333333,1.99466666666667,8.36629688888889,8.36391547291758,-0.382884527082421,-4.37742405316711,"CF-PETG","Flat",80,2,"CF PETG 80%_2.txt"
8.28731,70.201,0.045212,8.7751,0.040575,0.001623,0.1623,25.041,70.201,8.7751,0.1623,4.19433333333333,1.99466666666667,8.36629688888889,8.3909286189966,-0.384171381003402,-4.37797154452259,"CF-PETG","Flat",80,2,"CF PETG 80%_2.txt"
8.31027,70.427,0.045349,8.8033,0.040713,0.0016285,0.16285,25.041,70.427,8.8033,0.16285,4.19433333333333,1.99466666666667,8.36629688888889,8.41794176507562,-0.38535823492438,-4.37742931542013,"CF-PETG","Flat",80,2,"CF PETG 80%_2.txt"
8.33323,70.653,0.045487,8.8316,0.04085,0.001634,0.1634,25.041,70.653,8.8316,0.1634,4.19433333333333,1.99466666666667,8.36629688888889,8.44495491115464,-0.386645088845361,-4.37797328734726,"CF-PETG","Flat",80,2,"CF PETG 80%_2.txt"
8.35618,70.879,0.045625,8.8599,0.040988,0.0016395,0.16395,25.041,70.879,8.8599,0.16395,4.19433333333333,1.99466666666667,8.36629688888889,8.47196805723366,-0.387931942766341,-4.37851378420006,"CF-PETG","Flat",80,2,"CF PETG 80%_2.txt"
8.37914,71.106,0.045762,8.8882,0.041126,0.001645,0.1645,25.041,71.106,8.8882,0.1645,4.19433333333333,1.99466666666667,8.36629688888889,8.49910073050772,-0.389099269492284,-4.37770605400738,"CF-PETG","Flat",80,2,"CF PETG 80%_2.txt"
8.4021,71.332,0.0459,8.9165,0.041263,0.0016505,0.16505,25.041,71.332,8.9165,0.16505,4.19433333333333,1.99466666666667,8.36629688888889,8.52611387658673,-0.390386123413265,-4.3782439680734,"CF-PETG","Flat",80,2,"CF PETG 80%_2.txt"
8.42505,71.558,0.046038,8.9448,0.041401,0.001656,0.1656,25.041,71.558,8.9448,0.1656,4.19433333333333,1.99466666666667,8.36629688888889,8.55312702266576,-0.391672977334245,-4.37877847838124,"CF-PETG","Flat",80,2,"CF PETG 80%_2.txt"
8.44801,71.784,0.046175,8.973,0.041539,0.0016615,0.16615,25.042,71.784,8.973,0.16615,4.19433333333333,1.99466666666667,8.36629688888889,8.58014016874477,-0.392859831255226,-4.3782439680734,"CF-PETG","Flat",80,2,"CF PETG 80%_2.txt"
8.47097,72.011,0.046313,9.0013,0.041676,0.0016671,0.16671,25.042,72.011,9.0013,0.16671,4.19433333333333,1.99466666666667,8.36629688888889,8.60727284201883,-0.394027157981167,-4.37744723519011,"CF-PETG","Flat",80,2,"CF PETG 80%_2.txt"
8.49392,72.237,0.046451,9.0296,0.041814,0.0016726,0.16726,25.042,72.237,9.0296,0.16726,4.19433333333333,1.99466666666667,8.36629688888889,8.63428598809785,-0.395314011902148,-4.3779792228022,"CF-PETG","Flat",80,2,"CF PETG 80%_2.txt"
8.51688,72.463,0.046588,9.0579,0.041952,0.0016781,0.16781,25.042,72.463,9.0579,0.16781,4.19433333333333,1.99466666666667,8.36629688888889,8.66129913417687,-0.396600865823128,-4.37850788618916,"CF-PETG","Flat",80,2,"CF PETG 80%_2.txt"
8.53984,72.689,0.046726,9.0862,0.042089,0.0016836,0.16836,25.042,72.689,9.0862,0.16836,4.19433333333333,1.99466666666667,8.36629688888889,8.68831228025589,-0.397887719744109,-4.37903325641202,"CF-PETG","Flat",80,2,"CF PETG 80%_2.txt"
8.56279,72.916,0.046864,9.1145,0.042227,0.0016891,0.16891,25.042,72.916,9.1145,0.16891,4.19433333333333,1.99466666666667,8.36629688888889,8.71544495352995,-0.39905504647005,-4.3782439680734,"CF-PETG","Flat",80,2,"CF PETG 80%_2.txt"
8.58575,73.142,0.047002,9.1427,0.042365,0.0016946,0.16946,25.042,73.142,9.1427,0.16946,4.19433333333333,1.99466666666667,8.36629688888889,8.74245809960897,-0.40024190039103,-4.37772102760706,"CF-PETG","Flat",80,2,"CF PETG 80%_2.txt"
8.60871,73.368,0.047139,9.171,0.042502,0.0017001,0.17001,25.043,73.368,9.171,0.17001,4.19433333333333,1.99466666666667,8.36629688888889,8.76947124568799,-0.401528754312011,-4.37824396807339,"CF-PETG","Flat",80,2,"CF PETG 80%_2.txt"
8.63166,73.594,0.047277,9.1993,0.04264,0.0017056,0.17056,25.043,73.594,9.1993,0.17056,4.19433333333333,1.99466666666667,8.36629688888889,8.79648439176701,-0.402815608232991,-4.37876369107423,"CF-PETG","Flat",80,2,"CF PETG 80%_2.txt"
8.65462,73.821,0.047415,9.2276,0.042778,0.0017111,0.17111,25.043,73.821,9.2276,0.17111,4.19433333333333,1.99466666666667,8.36629688888889,8.82361706504107,-0.403982934958933,-4.37798490353865,"CF-PETG","Flat",80,2,"CF PETG 80%_2.txt"
8.67758,74.047,0.047552,9.2559,0.042915,0.0017166,0.17166,25.043,74.047,9.2559,0.17166,4.19433333333333,1.99466666666667,8.36629688888889,8.85063021112009,-0.405269788879915,-4.37850224051594,"CF-PETG","Flat",80,2,"CF PETG 80%_2.txt"
8.70053,74.273,0.04769,9.2841,0.043053,0.0017221,0.17221,25.043,74.273,9.2841,0.17221,4.19433333333333,1.99466666666667,8.36629688888889,8.8776433571991,-0.406456642800896,-4.3779864801208,"CF-PETG","Flat",80,2,"CF PETG 80%_2.txt"
8.72349,74.499,0.047828,9.3124,0.043191,0.0017276,0.17276,25.043,74.499,9.3124,0.17276,4.19433333333333,1.99466666666667,8.36629688888889,8.90465650327812,-0.407743496721876,-4.37850067353073,"CF-PETG","Flat",80,2,"CF PETG 80%_2.txt"
8.74645,74.726,0.047965,9.3407,0.043328,0.0017331,0.17331,25.043,74.726,9.3407,0.17331,4.19433333333333,1.99466666666667,8.36629688888889,8.93178917655218,-0.408910823447815,-4.37773211266624,"CF-PETG","Flat",80,2,"CF PETG 80%_2.txt"
8.7694,74.952,0.048103,9.369,0.043466,0.0017386,0.17386,25.043,74.952,9.369,0.17386,4.19433333333333,1.99466666666667,8.36629688888889,8.9588023226312,-0.410197677368796,-4.37824396807339,"CF-PETG","Flat",80,2,"CF PETG 80%_2.txt"
8.79236,75.178,0.048241,9.3973,0.043604,0.0017442,0.17442,25.044,75.178,9.3973,0.17442,4.19433333333333,1.99466666666667,8.36629688888889,8.98581546871022,-0.411484531289776,-4.37875274057204,"CF-PETG","Flat",80,2,"CF PETG 80%_2.txt"
8.81532,75.404,0.048378,9.4256,0.043741,0.0017497,0.17497,25.044,75.404,9.4256,0.17497,4.19433333333333,1.99466666666667,8.36629688888889,9.01282861478924,-0.412771385210757,-4.37925845793113,"CF-PETG","Flat",80,2,"CF PETG 80%_2.txt"
8.83827,75.631,0.048516,9.4538,0.043879,0.0017552,0.17552,25.044,75.631,9.4538,0.17552,4.19433333333333,1.99466666666667,8.36629688888889,9.0399612880633,-0.413838711936698,-4.37748537029235,"CF-PETG","Flat",80,2,"CF PETG 80%_2.txt"
8.86123,75.857,0.048654,9.4821,0.044017,0.0017607,0.17607,25.044,75.857,9.4821,0.17607,4.19433333333333,1.99466666666667,8.36629688888889,9.06697443414232,-0.41512556585768,-4.37799185684269,"CF-PETG","Flat",80,2,"CF PETG 80%_2.txt"
8.88418,76.083,0.048791,9.5104,0.044154,0.0017662,0.17662,25.044,76.083,9.5104,0.17662,4.19433333333333,1.99466666666667,8.36629688888889,9.09398758022134,-0.416412419778661,-4.37849532909931,"CF-PETG","Flat",80,2,"CF PETG 80%_2.txt"
8.90714,76.309,0.048929,9.5387,0.044292,0.0017717,0.17717,25.044,76.309,9.5387,0.17717,4.19433333333333,1.99466666666667,8.36629688888889,9.12100072630036,-0.417699273699641,-4.37899581389122,"CF-PETG","Flat",80,2,"CF PETG 80%_2.txt"
8.9301,76.536,0.049067,9.567,0.04443,0.0017772,0.17772,25.044,76.536,9.567,0.17772,4.19433333333333,1.99466666666667,8.36629688888889,9.14813339957442,-0.418866600425581,-4.37824396807339,"CF-PETG","Flat",80,2,"CF PETG 80%_2.txt"
8.95305,76.762,0.049204,9.5952,0.044567,0.0017827,0.17827,25.045,76.762,9.5952,0.17827,4.19433333333333,1.99466666666667,8.36629688888889,9.17514654565344,-0.420053454346563,-4.37774568895451,"CF-PETG","Flat",80,2,"CF PETG 80%_2.txt"
8.97601,76.988,0.049342,9.6235,0.044705,0.0017882,0.17882,25.045,76.988,9.6235,0.17882,4.19433333333333,1.99466666666667,8.36629688888889,9.20215969173246,-0.421340308267544,-4.3782439680734,"CF-PETG","Flat",80,2,"CF PETG 80%_2.txt"
8.99897,77.214,0.04948,9.6518,0.044843,0.0017937,0.17937,25.045,77.214,9.6518,0.17937,4.19433333333333,1.99466666666667,8.36629688888889,9.22917283781148,-0.422627162188524,-4.3787393251883,"CF-PETG","Flat",80,2,"CF PETG 80%_2.txt"
9.02192,77.441,0.049617,9.6801,0.044981,0.0017992,0.17992,25.045,77.441,9.6801,0.17992,4.19433333333333,1.99466666666667,8.36629688888889,9.25630551108554,-0.423794488914464,-4.37799701361002,"CF-PETG","Flat",80,2,"CF PETG 80%_2.txt"
9.04488,77.667,0.049755,9.7084,0.045118,0.0018047,0.18047,25.045,77.667,9.7084,0.18047,4.19433333333333,1.99466666666667,8.36629688888889,9.28331865716456,-0.425081342835444,-4.37849020266413,"CF-PETG","Flat",80,2,"CF PETG 80%_2.txt"
9.06784,77.893,0.049893,9.7367,0.045256,0.0018102,0.18102,25.045,77.893,9.7367,0.18102,4.19433333333333,1.99466666666667,8.36629688888889,9.31033180324357,-0.426368196756426,-4.37898052478177,"CF-PETG","Flat",80,2,"CF PETG 80%_2.txt"
9.09079,78.12,0.05003,9.7649,0.045394,0.0018157,0.18157,25.045,78.12,9.7649,0.18157,4.19433333333333,1.99466666666667,8.36629688888889,9.33746447651763,-0.427435523482368,-4.3772647285929,"CF-PETG","Flat",80,2,"CF PETG 80%_2.txt"
9.11375,78.346,0.050168,9.7932,0.045531,0.0018212,0.18212,25.046,78.346,9.7932,0.18212,4.19433333333333,1.99466666666667,8.36629688888889,9.36447762259665,-0.428722377403348,-4.3777557632168,"CF-PETG","Flat",80,2,"CF PETG 80%_2.txt"
9.13671,78.572,0.050306,9.8215,0.045669,0.0018268,0.18268,25.046,78.572,9.8215,0.18268,4.19433333333333,1.99466666666667,8.36629688888889,9.39149076867567,-0.430009231324329,-4.3782439680734,"CF-PETG","Flat",80,2,"CF PETG 80%_2.txt"
9.15966,78.798,0.050443,9.8498,0.045807,0.0018323,0.18323,25.046,78.798,9.8498,0.18323,4.19433333333333,1.99466666666667,8.36629688888889,9.41850391475469,-0.431296085245309,-4.37872936755375,"CF-PETG","Flat",80,2,"CF PETG 80%_2.txt"
9.18262,79.025,0.050581,9.8781,0.045944,0.0018378,0.18378,25.046,79.025,9.8781,0.18378,4.19433333333333,1.99466666666667,8.36629688888889,9.44563658802875,-0.432463411971248,-4.37800196364937,"CF-PETG","Flat",80,2,"CF PETG 80%_2.txt"
9.20558,79.251,0.050719,9.9064,0.046082,0.0018433,0.18433,25.046,79.251,9.9064,0.18433,4.19433333333333,1.99466666666667,8.36629688888889,9.47264973410777,-0.433750265892229,-4.37848528115389,"CF-PETG","Flat",80,2,"CF PETG 80%_2.txt"
9.22853,79.452,0.050856,9.9315,0.04622,0.0018488,0.18488,25.046,79.452,9.9315,0.18488,4.19433333333333,1.99466666666667,8.36629688888889,9.49667470031079,-0.434825299689209,-4.37824396807339,"CF-PETG","Flat",80,2,"CF PETG 80%_2.txt"
