Repository: VipulKohinkar/3D-Printing-Parameter-Optimisation

# 3D Printing Parameter Optimisation: Impact of K-Value on Carbon-Reinforced PETG

## MSc Mechanical Engineering with Management

**Author:** Vipul Kohinkar  
**Project:** MEE7012-SUM  
**Date:** 27 August 2026

---

## Project Overview

This project investigates the influence of flow-rate multiplier (K-value) and build orientation on the tensile behaviour of PETG and carbon-fibre-reinforced PETG (CF-PETG) manufactured using fused deposition modelling (FDM).

The study compares an unreinforced thermoplastic, PETG, with a carbon-fibre-reinforced PETG composite to investigate whether the two materials respond differently to changes in material flow and build orientation.

---

File: 3_Experimental_data/Modulus/Recalculated Stress Strain/Recalculated_Stress_Strain_All_Data.csv (part 60 of 212)
"Time (s)","Load (N)","Machine Extension (mm)","Stress (MPa)","Extension from Preload (mm)","Strain","Percentage Strain","Gauge Length (mm)","Load_N","NEXYGEN_Stress_MPa","Percentage_Strain","Measured_Width_mm","Measured_Thickness_mm","Measured_Area_mm2","Recalculated_Stress_MPa","Stress_Difference_MPa","Stress_Difference_Percent","Material","Orientation","K","Sample","File"
9.25149,79.606,0.050994,9.9507,0.046357,0.0018543,0.18543,25.046,79.606,9.9507,0.18543,4.19433333333333,1.99466666666667,8.36629688888889,9.51508188834694,-0.435618111653064,-4.37776349053899,"CF-PETG","Flat",80,2,"CF PETG 80%_2.txt"
9.27445,79.759,0.051132,9.9699,0.046495,0.0018598,0.18598,25.046,79.759,9.9699,0.18598,4.19433333333333,1.99466666666667,8.36629688888889,9.53336954918804,-0.436530450811958,-4.37848374418959,"CF-PETG","Flat",80,2,"CF PETG 80%_2.txt"
9.2974,79.912,0.051269,9.989,0.046633,0.0018653,0.18653,25.047,79.912,9.989,0.18653,4.19433333333333,1.99466666666667,8.36629688888889,9.55165721002915,-0.437342789970851,-4.37824396807339,"CF-PETG","Flat",80,2,"CF PETG 80%_2.txt"
9.32036,80.066,0.051407,10.008,0.04677,0.0018708,0.18708,25.047,80.066,10.008,0.18708,4.19433333333333,1.99466666666667,8.36629688888889,9.57006439806529,-0.437935601934704,-4.37585533507898,"CF-PETG","Flat",80,2,"CF PETG 80%_2.txt"
9.34332,80.219,0.051545,10.027,0.046908,0.0018763,0.18763,25.047,80.219,10.027,0.18763,4.19433333333333,1.99466666666667,8.36629688888889,9.5883520589064,-0.438647941093599,-4.37466780785478,"CF-PETG","Flat",80,2,"CF PETG 80%_2.txt"
9.36627,80.372,0.051683,10.047,0.047046,0.0018818,0.18818,25.047,80.372,10.047,0.18818,4.19433333333333,1.99466666666667,8.36629688888889,9.60663971974751,-0.440360280252493,-4.38300268988248,"CF-PETG","Flat",80,2,"CF PETG 80%_2.txt"
9.38923,80.526,0.05182,10.066,0.047183,0.0018873,0.18873,25.047,80.526,10.066,0.18873,4.19433333333333,1.99466666666667,8.36629688888889,9.62504690778365,-0.440953092216349,-4.38061883783378,"CF-PETG","Flat",80,2,"CF PETG 80%_2.txt"
9.41219,80.679,0.051958,10.085,0.047321,0.0018928,0.18928,25.047,80.679,10.085,0.18928,4.19433333333333,1.99466666666667,8.36629688888889,9.64333456862476,-0.441665431375242,-4.37942916584275,"CF-PETG","Flat",80,2,"CF PETG 80%_2.txt"
9.43514,80.833,0.052096,10.104,0.047459,0.0018983,0.18983,25.047,80.833,10.104,0.18983,4.19433333333333,1.99466666666667,8.36629688888889,9.6617417566609,-0.442258243339095,-4.37706099900134,"CF-PETG","Flat",80,2,"CF PETG 80%_2.txt"
9.4581,80.986,0.052233,10.123,0.047596,0.0019039,0.19039,25.048,80.986,10.123,0.19039,4.19433333333333,1.99466666666667,8.36629688888889,9.68002941750201,-0.442970582497988,-4.37588247059161,"CF-PETG","Flat",80,2,"CF PETG 80%_2.txt"
9.48106,81.139,0.052371,10.142,0.047734,0.0019094,0.19094,25.048,81.139,10.142,0.19094,4.19433333333333,1.99466666666667,8.36629688888889,9.69831707834312,-0.443682921656883,-4.37470835788684,"CF-PETG","Flat",80,2,"CF PETG 80%_2.txt"
9.50401,81.312,0.052509,10.164,0.047872,0.0019149,0.19149,25.048,81.312,10.164,0.19149,4.19433333333333,1.99466666666667,8.36629688888889,9.71899528308502,-0.44500471691498,-4.37824396807339,"CF-PETG","Flat",80,2,"CF PETG 80%_2.txt"
9.52697,81.539,0.052646,10.192,0.048009,0.0019204,0.19204,25.048,81.539,10.192,0.19204,4.19433333333333,1.99466666666667,8.36629688888889,9.74612795635908,-0.44587204364092,-4.37472570291326,"CF-PETG","Flat",80,2,"CF PETG 80%_2.txt"
9.54992,81.765,0.052784,10.221,0.048147,0.0019259,0.19259,25.048,81.765,10.221,0.19259,4.19433333333333,1.99466666666667,8.36629688888889,9.7731411024381,-0.4478588975619,-4.38175225087467,"CF-PETG","Flat",80,2,"CF PETG 80%_2.txt"
9.57288,81.992,0.052922,10.249,0.048285,0.0019314,0.19314,25.048,81.992,10.249,0.19314,4.19433333333333,1.99466666666667,8.36629688888889,9.80027377571216,-0.448726224287842,-4.3782439680734,"CF-PETG","Flat",80,2,"CF PETG 80%_2.txt"
9.59584,82.219,0.053059,10.277,0.048422,0.0019369,0.19369,25.048,82.219,10.277,0.19369,4.19433333333333,1.99466666666667,8.36629688888889,9.82740644898622,-0.449593551013782,-4.37475480211912,"CF-PETG","Flat",80,2,"CF PETG 80%_2.txt"
9.61879,82.446,0.053197,10.306,0.04856,0.0019424,0.19424,25.049,82.446,10.306,0.19424,4.19433333333333,1.99466666666667,8.36629688888889,9.85453912226028,-0.451460877739724,-4.3805635332789,"CF-PETG","Flat",80,2,"CF PETG 80%_2.txt"
9.64175,82.672,0.053335,10.334,0.048698,0.0019479,0.19479,25.049,82.672,10.334,0.19479,4.19433333333333,1.99466666666667,8.36629688888889,9.88155226833929,-0.452447731660705,-4.3782439680734,"CF-PETG","Flat",80,2,"CF PETG 80%_2.txt"
9.66471,82.899,0.053472,10.362,0.048835,0.0019534,0.19534,25.049,82.899,10.362,0.19534,4.19433333333333,1.99466666666667,8.36629688888889,9.90868494161336,-0.453315058386645,-4.37478342392052,"CF-PETG","Flat",80,2,"CF PETG 80%_2.txt"
9.68766,83.126,0.05361,10.391,0.048973,0.0019589,0.19589,25.049,83.126,10.391,0.19589,4.19433333333333,1.99466666666667,8.36629688888889,9.93581761488741,-0.455182385112586,-4.38054455887389,"CF-PETG","Flat",80,2,"CF PETG 80%_2.txt"
9.71062,83.353,0.053748,10.419,0.049111,0.0019644,0.19644,25.049,83.353,10.419,0.19644,4.19433333333333,1.99466666666667,8.36629688888889,9.96295028816147,-0.456049711838528,-4.37709676397474,"CF-PETG","Flat",80,2,"CF PETG 80%_2.txt"
9.73358,83.58,0.053885,10.447,0.049249,0.0019699,0.19699,25.049,83.58,10.447,0.19699,4.19433333333333,1.99466666666667,8.36629688888889,9.99008296143553,-0.456917038564468,-4.37366745060274,"CF-PETG","Flat",80,2,"CF PETG 80%_2.txt"
9.75653,83.806,0.054023,10.476,0.049386,0.0019754,0.19754,25.049,83.806,10.476,0.19754,4.19433333333333,1.99466666666667,8.36629688888889,10.0170961075146,-0.45890389248545,-4.38052589237734,"CF-PETG","Flat",80,2,"CF PETG 80%_2.txt"
9.77949,84.033,0.054161,10.504,0.049524,0.001981,0.1981,25.05,84.033,10.504,0.1981,4.19433333333333,1.99466666666667,8.36629688888889,10.0442287807886,-0.459771219211389,-4.37710604732853,"CF-PETG","Flat",80,2,"CF PETG 80%_2.txt"
9.80245,84.26,0.054298,10.532,0.049662,0.0019865,0.19865,25.05,84.26,10.532,0.19865,4.19433333333333,1.99466666666667,8.36629688888889,10.0713614540627,-0.46063854593733,-4.37370438603618,"CF-PETG","Flat",80,2,"CF PETG 80%_2.txt"
9.8254,84.487,0.054436,10.561,0.049799,0.001992,0.1992,25.05,84.487,10.561,0.1992,4.19433333333333,1.99466666666667,8.36629688888889,10.0984941273367,-0.462505872663272,-4.37937574721401,"CF-PETG","Flat",80,2,"CF PETG 80%_2.txt"
9.84836,84.713,0.054574,10.589,0.049937,0.0019975,0.19975,25.05,84.713,10.589,0.19975,4.19433333333333,1.99466666666667,8.36629688888889,10.1255072734157,-0.463492726584253,-4.37711518164371,"CF-PETG","Flat",80,2,"CF PETG 80%_2.txt"
9.87132,84.94,0.054711,10.618,0.050075,0.002003,0.2003,25.05,84.94,10.618,0.2003,4.19433333333333,1.99466666666667,8.36629688888889,10.1526399466898,-0.465360053310192,-4.38274678197582,"CF-PETG","Flat",80,2,"CF PETG 80%_2.txt"
9.89427,85.167,0.054849,10.646,0.050212,0.0020085,0.20085,25.05,85.167,10.646,0.20085,4.19433333333333,1.99466666666667,8.36629688888889,10.1797726199639,-0.466227380036134,-4.37936671084101,"CF-PETG","Flat",80,2,"CF PETG 80%_2.txt"
9.91723,85.394,0.054987,10.674,0.05035,0.002014,0.2014,25.05,85.394,10.674,0.2014,4.19433333333333,1.99466666666667,8.36629688888889,10.2069052932379,-0.467094706762072,-4.37600437288807,"CF-PETG","Flat",80,2,"CF PETG 80%_2.txt"
9.94019,85.621,0.055124,10.703,0.050488,0.0020195,0.20195,25.05,85.621,10.703,0.20195,4.19433333333333,1.99466666666667,8.36629688888889,10.234037966512,-0.468962033488015,-4.3815942585071,"CF-PETG","Flat",80,2,"CF PETG 80%_2.txt"
9.96314,85.847,0.055262,10.731,0.050625,0.002025,0.2025,25.051,85.847,10.731,0.2025,4.19433333333333,1.99466666666667,8.36629688888889,10.261051112591,-0.469948887408997,-4.37935781762181,"CF-PETG","Flat",80,2,"CF PETG 80%_2.txt"
9.9861,86.074,0.0554,10.759,0.050763,0.0020305,0.20305,25.051,86.074,10.759,0.20305,4.19433333333333,1.99466666666667,8.36629688888889,10.2881837858651,-0.470816214134937,-4.37602206650187,"CF-PETG","Flat",80,2,"CF PETG 80%_2.txt"
10.0091,86.301,0.055537,10.788,0.050901,0.002036,0.2036,25.051,86.301,10.788,0.2036,4.19433333333333,1.99466666666667,8.36629688888889,10.3153164591391,-0.472683540860878,-4.38156786115015,"CF-PETG","Flat",80,2,"CF PETG 80%_2.txt"
10.032,86.528,0.055675,10.816,0.051038,0.0020415,0.20415,25.051,86.528,10.816,0.20415,4.19433333333333,1.99466666666667,8.36629688888889,10.3424491324132,-0.473550867586818,-4.37824396807339,"CF-PETG","Flat",80,2,"CF PETG 80%_2.txt"
10.055,86.754,0.055813,10.844,0.051176,0.002047,0.2047,25.051,86.754,10.844,0.2047,4.19433333333333,1.99466666666667,8.36629688888889,10.3694622784922,-0.474537721507797,-4.37603948273513,"CF-PETG","Flat",80,2,"CF PETG 80%_2.txt"
10.0779,86.981,0.05595,10.873,0.051314,0.0020525,0.20525,25.051,86.981,10.873,0.20525,4.19433333333333,1.99466666666667,8.36629688888889,10.3965949517663,-0.47640504823374,-4.38154187651743,"CF-PETG","Flat",80,2,"CF PETG 80%_2.txt"
10.1009,87.208,0.056088,10.901,0.051451,0.0020581,0.20581,25.051,87.208,10.901,0.20581,4.19433333333333,1.99466666666667,8.36629688888889,10.4237276250403,-0.47727237495968,-4.37824396807339,"CF-PETG","Flat",80,2,"CF PETG 80%_2.txt"
10.1238,87.435,0.056226,10.929,0.051589,0.0020636,0.20636,25.052,87.435,10.929,0.20636,4.19433333333333,1.99466666666667,8.36629688888889,10.4508602983144,-0.478139701685622,-4.37496295805309,"CF-PETG","Flat",80,2,"CF PETG 80%_2.txt"
10.1468,87.662,0.056364,10.958,0.051727,0.0020691,0.20691,25.052,87.662,10.958,0.20691,4.19433333333333,1.99466666666667,8.36629688888889,10.4779929715884,-0.480007028411562,-4.38042551936085,"CF-PETG","Flat",80,2,"CF PETG 80%_2.txt"
10.1698,87.888,0.056501,10.986,0.051864,0.0020746,0.20746,25.052,87.888,10.986,0.20746,4.19433333333333,1.99466666666667,8.36629688888889,10.5050061176675,-0.480993882332543,-4.37824396807339,"CF-PETG","Flat",80,2,"CF PETG 80%_2.txt"
10.1927,88.115,0.056639,11.014,0.052002,0.0020801,0.20801,25.052,88.115,11.014,0.20801,4.19433333333333,1.99466666666667,8.36629688888889,10.5321387909415,-0.481861209058485,-4.37498827908557,"CF-PETG","Flat",80,2,"CF PETG 80%_2.txt"
10.2157,88.342,0.056777,11.043,0.05214,0.0020856,0.20856,25.052,88.342,11.043,0.20856,4.19433333333333,1.99466666666667,8.36629688888889,10.5592714642156,-0.483728535784424,-4.38040872755976,"CF-PETG","Flat",80,2,"CF PETG 80%_2.txt"
10.2386,88.569,0.056914,11.071,0.052277,0.0020911,0.20911,25.052,88.569,11.071,0.20911,4.19433333333333,1.99466666666667,8.36629688888889,10.5864041374896,-0.484595862510364,-4.37716432580945,"CF-PETG","Flat",80,2,"CF PETG 80%_2.txt"
10.2616,88.964,0.057052,11.121,0.052415,0.0020966,0.20966,25.052,88.964,11.121,0.20966,4.19433333333333,1.99466666666667,8.36629688888889,10.6336173795304,-0.487382620469603,-4.38254312084887,"CF-PETG","Flat",80,2,"CF PETG 80%_2.txt"
10.2845,89.499,0.05719,11.187,0.052553,0.0021021,0.21021,25.053,89.499,11.187,0.21021,4.19433333333333,1.99466666666667,8.36629688888889,10.6975644288767,-0.48943557112325,-4.37503862629168,"CF-PETG","Flat",80,2,"CF PETG 80%_2.txt"
10.3075,89.714,0.057327,11.214,0.05269,0.0021076,0.21076,25.053,89.714,11.214,0.21076,4.19433333333333,1.99466666666667,8.36629688888889,10.7232627758103,-0.490737224189671,-4.37611221856314,"CF-PETG","Flat",80,2,"CF PETG 80%_2.txt"
10.3304,89.929,0.057465,11.241,0.052828,0.0021131,0.21131,25.053,89.929,11.241,0.21131,4.19433333333333,1.99466666666667,8.36629688888889,10.7489611227439,-0.492038877256089,-4.37718065346579,"CF-PETG","Flat",80,2,"CF PETG 80%_2.txt"
10.3534,90.144,0.057603,11.268,0.052966,0.0021186,0.21186,25.053,90.144,11.268,0.21186,4.19433333333333,1.99466666666667,8.36629688888889,10.7746594696775,-0.493340530322509,-4.37824396807339,"CF-PETG","Flat",80,2,"CF PETG 80%_2.txt"
10.3764,90.359,0.05774,11.295,0.053103,0.0021241,0.21241,25.053,90.359,11.295,0.21241,4.19433333333333,1.99466666666667,8.36629688888889,10.8003578166111,-0.49464218338893,-4.37930219910518,"CF-PETG","Flat",80,2,"CF PETG 80%_2.txt"
10.3993,90.573,0.057878,11.322,0.053241,0.0021296,0.21296,25.053,90.573,11.322,0.21296,4.19433333333333,1.99466666666667,8.36629688888889,10.8259366363496,-0.496063363650389,-4.3814110903585,"CF-PETG","Flat",80,2,"CF PETG 80%_2.txt"
10.4223,90.788,0.058016,11.349,0.053379,0.0021352,0.21352,25.053,90.788,11.349,0.21352,4.19433333333333,1.99466666666667,8.36629688888889,10.8516349832832,-0.49736501671681,-4.38245675140373,"CF-PETG","Flat",80,2,"CF PETG 80%_2.txt"
10.4452,91.003,0.058153,11.375,0.053516,0.0021407,0.21407,25.054,91.003,11.375,0.21407,4.19433333333333,1.99466666666667,8.36629688888889,10.8773333302168,-0.497666669783229,-4.37509160248992,"CF-PETG","Flat",80,2,"CF PETG 80%_2.txt"
10.4682,91.218,0.058291,11.402,0.053654,0.0021462,0.21462,25.054,91.218,11.402,0.21462,4.19433333333333,1.99466666666667,8.36629688888889,10.9030316771504,-0.498968322849647,-4.376147367564,"CF-PETG","Flat",80,2,"CF PETG 80%_2.txt"
10.4911,91.433,0.058429,11.429,0.053792,0.0021517,0.21517,25.054,91.433,11.429,0.21517,4.19433333333333,1.99466666666667,8.36629688888889,10.9287300240839,-0.500269975916067,-4.37719814433518,"CF-PETG","Flat",80,2,"CF PETG 80%_2.txt"
10.5141,91.647,0.058566,11.456,0.05393,0.0021572,0.21572,25.054,91.647,11.456,0.21572,4.19433333333333,1.99466666666667,8.36629688888889,10.9543088438225,-0.501691156177527,-4.37928732696864,"CF-PETG","Flat",80,2,"CF PETG 80%_2.txt"
10.5371,91.862,0.058704,11.483,0.054067,0.0021627,0.21627,25.054,91.862,11.483,0.21627,4.19433333333333,1.99466666666667,8.36629688888889,10.9800071907561,-0.502992809243949,-4.38032577936035,"CF-PETG","Flat",80,2,"CF PETG 80%_2.txt"
10.56,92.077,0.058842,11.51,0.054205,0.0021682,0.21682,25.054,92.077,11.51,0.21682,4.19433333333333,1.99466666666667,8.36629688888889,11.0057055376896,-0.504294462310368,-4.3813593597773,"CF-PETG","Flat",80,2,"CF PETG 80%_2.txt"
10.583,92.292,0.058979,11.536,0.054343,0.0021737,0.21737,25.054,92.292,11.536,0.21737,4.19433333333333,1.99466666666667,8.36629688888889,11.0314038846232,-0.504596115376787,-4.37409947448671,"CF-PETG","Flat",80,2,"CF PETG 80%_2.txt"
10.6059,92.507,0.059117,11.563,0.05448,0.0021792,0.21792,25.054,92.507,11.563,0.21792,4.19433333333333,1.99466666666667,8.36629688888889,11.0571022315568,-0.505897768443207,-4.37514285603396,"CF-PETG","Flat",80,2,"CF PETG 80%_2.txt"
10.6289,92.722,0.059255,11.59,0.054618,0.0021847,0.21847,25.055,92.722,11.59,0.21847,4.19433333333333,1.99466666666667,8.36629688888889,11.0828005784904,-0.507199421509627,-4.37618137626943,"CF-PETG","Flat",80,2,"CF PETG 80%_2.txt"
10.6518,92.936,0.059392,11.617,0.054756,0.0021902,0.21902,25.055,92.936,11.617,0.21902,4.19433333333333,1.99466666666667,8.36629688888889,11.1083793982289,-0.508620601771087,-4.3782439680734,"CF-PETG","Flat",80,2,"CF PETG 80%_2.txt"
10.6748,93.151,0.05953,11.644,0.054893,0.0021957,0.21957,25.055,93.151,11.644,0.21957,4.19433333333333,1.99466666666667,8.36629688888889,11.1340777451625,-0.509922254837507,-4.3792704812565,"CF-PETG","Flat",80,2,"CF PETG 80%_2.txt"
10.6978,93.366,0.059668,11.671,0.055031,0.0022012,0.22012,25.055,93.366,11.671,0.22012,4.19433333333333,1.99466666666667,8.36629688888889,11.1597760920961,-0.511223907903926,-4.38029224491411,"CF-PETG","Flat",80,2,"CF PETG 80%_2.txt"
10.7207,93.581,0.059805,11.698,0.055169,0.0022067,0.22067,25.055,93.581,11.698,0.22067,4.19433333333333,1.99466666666667,8.36629688888889,11.1854744390297,-0.512525560970346,-4.3813092919332,"CF-PETG","Flat",80,2,"CF PETG 80%_2.txt"
10.7437,93.796,0.059943,11.724,0.055306,0.0022123,0.22123,25.055,93.796,11.724,0.22123,4.19433333333333,1.99466666666667,8.36629688888889,11.2111727859632,-0.512827214036765,-4.37416593344221,"CF-PETG","Flat",80,2,"CF PETG 80%_2.txt"
10.7666,94.011,0.060081,11.751,0.055444,0.0022178,0.22178,25.055,94.011,11.751,0.22178,4.19433333333333,1.99466666666667,8.36629688888889,11.2368711328968,-0.514128867103185,-4.37519246960416,"CF-PETG","Flat",80,2,"CF PETG 80%_2.txt"
10.7896,94.225,0.060218,11.778,0.055582,0.0022233,0.22233,25.056,94.225,11.778,0.22233,4.19433333333333,1.99466666666667,8.36629688888889,11.2624499526354,-0.515550047364645,-4.37722913367842,"CF-PETG","Flat",80,2,"CF PETG 80%_2.txt"
10.8125,94.44,0.060356,11.805,0.055719,0.0022288,0.22288,25.056,94.44,11.805,0.22288,4.19433333333333,1.99466666666667,8.36629688888889,11.2881482995689,-0.516851700431063,-4.37824396807339,"CF-PETG","Flat",80,2,"CF PETG 80%_2.txt"
10.8355,94.655,0.060494,11.832,0.055857,0.0022343,0.22343,25.056,94.655,11.832,0.22343,4.19433333333333,1.99466666666667,8.36629688888889,11.3138466465025,-0.518153353497484,-4.37925417087123,"CF-PETG","Flat",80,2,"CF PETG 80%_2.txt"
10.8584,94.87,0.060632,11.859,0.055995,0.0022398,0.22398,25.056,94.87,11.859,0.22398,4.19433333333333,1.99466666666667,8.36629688888889,11.3395449934361,-0.519455006563902,-4.38025977370691,"CF-PETG","Flat",80,2,"CF PETG 80%_2.txt"
10.8814,95.085,0.060769,11.886,0.056132,0.0022453,0.22453,25.056,95.085,11.886,0.22453,4.19433333333333,1.99466666666667,8.36629688888889,11.3652433403697,-0.520756659630322,-4.381260807928,"CF-PETG","Flat",80,2,"CF PETG 80%_2.txt"
10.9044,95.3,0.060907,11.912,0.05627,0.0022508,0.22508,25.056,95.3,11.912,0.22508,4.19433333333333,1.99466666666667,8.36629688888889,11.3909416873033,-0.521058312696745,-4.37423029463352,"CF-PETG","Flat",80,2,"CF PETG 80%_2.txt"
10.9273,95.514,0.061045,11.939,0.056408,0.0022563,0.22563,25.056,95.514,11.939,0.22563,4.19433333333333,1.99466666666667,8.36629688888889,11.4165205070418,-0.522479492958203,-4.37624166980654,"CF-PETG","Flat",80,2,"CF PETG 80%_2.txt"
10.9503,95.729,0.061182,11.966,0.056545,0.0022618,0.22618,25.057,95.729,11.966,0.22618,4.19433333333333,1.99466666666667,8.36629688888889,11.4422188539754,-0.523781146024621,-4.37724507792597,"CF-PETG","Flat",80,2,"CF PETG 80%_2.txt"
10.9732,95.944,0.06132,11.993,0.056683,0.0022673,0.22673,25.057,95.944,11.993,0.22673,4.19433333333333,1.99466666666667,8.36629688888889,11.467917200909,-0.525082799091042,-4.37824396807339,"CF-PETG","Flat",80,2,"CF PETG 80%_2.txt"
10.9962,96.159,0.061458,12.02,0.056821,0.0022728,0.22728,25.057,96.159,12.02,0.22728,4.19433333333333,1.99466666666667,8.36629688888889,11.4936155478425,-0.52638445215746,-4.37923837069434,"CF-PETG","Flat",80,2,"CF PETG 80%_2.txt"
11.0191,96.374,0.061595,12.047,0.056958,0.0022783,0.22783,25.057,96.374,12.047,0.22783,4.19433333333333,1.99466666666667,8.36629688888889,11.5193138947761,-0.527686105223882,-4.3802283159615,"CF-PETG","Flat",80,2,"CF PETG 80%_2.txt"
11.0421,96.589,0.061733,12.074,0.057096,0.0022838,0.22838,25.057,96.589,12.074,0.22838,4.19433333333333,1.99466666666667,8.36629688888889,11.5450122417097,-0.528987758290301,-4.38121383377754,"CF-PETG","Flat",80,2,"CF PETG 80%_2.txt"
11.0651,96.803,0.061871,12.1,0.057234,0.0022894,0.22894,25.057,96.803,12.1,0.22894,4.19433333333333,1.99466666666667,8.36629688888889,11.5705910614482,-0.529408938551761,-4.37528048389885,"CF-PETG","Flat",80,2,"CF PETG 80%_2.txt"
11.088,97.018,0.062008,12.127,0.057371,0.0022949,0.22949,25.057,97.018,12.127,0.22949,4.19433333333333,1.99466666666667,8.36629688888889,11.5962894083818,-0.530710591618181,-4.37627271063067,"CF-PETG","Flat",80,2,"CF PETG 80%_2.txt"
11.111,97.233,0.062146,12.154,0.057509,0.0023004,0.23004,25.058,97.233,12.154,0.23004,4.19433333333333,1.99466666666667,8.36629688888889,11.6219877553154,-0.5320122446846,-4.37726052891723,"CF-PETG","Flat",80,2,"CF PETG 80%_2.txt"
11.1339,97.448,0.062284,12.181,0.057647,0.0023059,0.23059,25.058,97.448,12.181,0.23059,4.19433333333333,1.99466666666667,8.36629688888889,11.647686102249,-0.53331389775102,-4.37824396807339,"CF-PETG","Flat",80,2,"CF PETG 80%_2.txt"
11.1569,97.663,0.062421,12.208,0.057784,0.0023114,0.23114,25.058,97.663,12.208,0.23114,4.19433333333333,1.99466666666667,8.36629688888889,11.6733844491826,-0.53461555081744,-4.37922305715465,"CF-PETG","Flat",80,2,"CF PETG 80%_2.txt"
11.1798,97.877,0.062559,12.235,0.057922,0.0023169,0.23169,25.058,97.877,12.235,0.23169,4.19433333333333,1.99466666666667,8.36629688888889,11.6989632689211,-0.5360367310789,-4.38117475340335,"CF-PETG","Flat",80,2,"CF PETG 80%_2.txt"
11.2028,98.092,0.062697,12.262,0.05806,0.0023224,0.23224,25.058,98.092,12.262,0.23224,4.19433333333333,1.99466666666667,8.36629688888889,11.7246616158547,-0.53733838414532,-4.38214307735541,"CF-PETG","Flat",80,2,"CF PETG 80%_2.txt"
11.2258,98.307,0.062834,12.288,0.058198,0.0023279,0.23279,25.058,98.307,12.288,0.23279,4.19433333333333,1.99466666666667,8.36629688888889,11.7503599627883,-0.537640037211739,-4.37532582366324,"CF-PETG","Flat",80,2,"CF PETG 80%_2.txt"
11.2487,98.522,0.062972,12.315,0.058335,0.0023334,0.23334,25.058,98.522,12.315,0.23334,4.19433333333333,1.99466666666667,8.36629688888889,11.7760583097218,-0.538941690278158,-4.37630280372032,"CF-PETG","Flat",80,2,"CF PETG 80%_2.txt"
11.2717,98.737,0.06311,12.342,0.058473,0.0023389,0.23389,25.058,98.737,12.342,0.23389,4.19433333333333,1.99466666666667,8.36629688888889,11.8017566566554,-0.54024334334458,-4.37727550919283,"CF-PETG","Flat",80,2,"CF PETG 80%_2.txt"
11.2946,98.952,0.063247,12.369,0.058611,0.0023444,0.23444,25.059,98.952,12.369,0.23444,4.19433333333333,1.99466666666667,8.36629688888889,11.827455003589,-0.541544996410998,-4.3782439680734,"CF-PETG","Flat",80,2,"CF PETG 80%_2.txt"
11.3176,99.166,0.063385,12.396,0.058748,0.0023499,0.23499,25.059,99.166,12.396,0.23499,4.19433333333333,1.99466666666667,8.36629688888889,11.8530338233275,-0.54296617667246,-4.38017244814827,"CF-PETG","Flat",80,2,"CF PETG 80%_2.txt"
11.3405,99.381,0.063523,12.423,0.058886,0.0023554,0.23554,25.059,99.381,12.423,0.23554,4.19433333333333,1.99466666666667,8.36629688888889,11.8787321702611,-0.544267829738878,-4.38113040118231,"CF-PETG","Flat",80,2,"CF PETG 80%_2.txt"
11.3635,99.596,0.06366,12.45,0.059024,0.0023609,0.23609,25.059,99.596,12.45,0.23609,4.19433333333333,1.99466666666667,8.36629688888889,11.9044305171947,-0.545569482805297,-4.38208419923933,"CF-PETG","Flat",80,2,"CF PETG 80%_2.txt"
11.3864,99.811,0.063798,12.476,0.059161,0.0023664,0.23664,25.059,99.811,12.476,0.23664,4.19433333333333,1.99466666666667,8.36629688888889,11.9301288641283,-0.545871135871717,-4.37536979698395,"CF-PETG","Flat",80,2,"CF PETG 80%_2.txt"
11.4094,100.03,0.063936,12.503,0.059299,0.002372,0.2372,25.059,100.03,12.503,0.2372,4.19433333333333,1.99466666666667,8.36629688888889,11.956305319842,-0.546694680157977,-4.37250803933437,"CF-PETG","Flat",80,2,"CF PETG 80%_2.txt"
11.4324,100.24,0.064073,12.53,0.059437,0.0023775,0.23775,25.059,100.24,12.53,0.23775,4.19433333333333,1.99466666666667,8.36629688888889,11.9814060308004,-0.548593969199596,-4.37824396807339,"CF-PETG","Flat",80,2,"CF PETG 80%_2.txt"
11.4553,100.46,0.064211,12.557,0.059574,0.002383,0.2383,25.06,100.46,12.557,0.2383,4.19433333333333,1.99466666666667,8.36629688888889,12.0077020137092,-0.549297986290817,-4.37443646006862,"CF-PETG","Flat",80,2,"CF PETG 80%_2.txt"
11.4783,100.67,0.064349,12.584,0.059712,0.0023885,0.23885,25.06,100.67,12.584,0.23885,4.19433333333333,1.99466666666667,8.36629688888889,12.0328027246676,-0.551197275332434,-4.38014363741604,"CF-PETG","Flat",80,2,"CF PETG 80%_2.txt"
11.5012,100.89,0.064486,12.611,0.05985,0.002394,0.2394,25.06,100.89,12.611,0.2394,4.19433333333333,1.99466666666667,8.36629688888889,12.0590987075763,-0.551901292423656,-4.37634836590005,"CF-PETG","Flat",80,2,"CF PETG 80%_2.txt"
11.5242,101.1,0.064624,12.637,0.059987,0.0023995,0.23995,25.06,101.1,12.637,0.23995,4.19433333333333,1.99466666666667,8.36629688888889,12.0841994185347,-0.552800581465275,-4.37446056394141,"CF-PETG","Flat",80,2,"CF PETG 80%_2.txt"
11.5471,101.31,0.064762,12.664,0.060125,0.002405,0.2405,25.06,101.31,12.664,0.2405,4.19433333333333,1.99466666666667,8.36629688888889,12.1093001294931,-0.554699870506894,-4.380131636978,"CF-PETG","Flat",80,2,"CF PETG 80%_2.txt"
11.5701,101.53,0.064899,12.691,0.060263,0.0024105,0.24105,25.06,101.53,12.691,0.24105,4.19433333333333,1.99466666666667,8.36629688888889,12.1355961124019,-0.555403887598116,-4.37636031516914,"CF-PETG","Flat",80,2,"CF PETG 80%_2.txt"
11.5931,101.74,0.065037,12.718,0.0604,0.002416,0.2416,25.06,101.74,12.718,0.2416,4.19433333333333,1.99466666666667,8.36629688888889,12.1606968233603,-0.557303176639735,-4.38200327598471,"CF-PETG","Flat",80,2,"CF PETG 80%_2.txt"
11.616,101.94,0.065175,12.743,0.060538,0.0024215,0.24215,25.061,101.94,12.743,0.24215,4.19433333333333,1.99466666666667,8.36629688888889,12.1846022623682,-0.558397737631752,-4.38199590074356,"CF-PETG","Flat",80,2,"CF PETG 80%_2.txt"
11.639,102.14,0.065313,12.768,0.060676,0.002427,0.2427,25.061,102.14,12.768,0.2427,4.19433333333333,1.99466666666667,8.36629688888889,12.2085077013762,-0.559492298623772,-4.38198855438418,"CF-PETG","Flat",80,2,"CF PETG 80%_2.txt"
11.6619,102.35,0.06545,12.793,0.060813,0.0024325,0.24325,25.061,102.35,12.793,0.24325,4.19433333333333,1.99466666666667,8.36629688888889,12.2336084123346,-0.55939158766539,-4.3726380650777,"CF-PETG","Flat",80,2,"CF PETG 80%_2.txt"
11.6849,102.55,0.065588,12.819,0.060951,0.002438,0.2438,25.061,102.55,12.819,0.2438,4.19433333333333,1.99466666666667,8.36629688888889,12.2575138513426,-0.561486148657409,-4.38010881236765,"CF-PETG","Flat",80,2,"CF PETG 80%_2.txt"
11.7078,102.75,0.065726,12.844,0.061089,0.0024435,0.24435,25.061,102.75,12.844,0.24435,4.19433333333333,1.99466666666667,8.36629688888889,12.2814192903506,-0.562580709649426,-4.38010518257105,"CF-PETG","Flat",80,2,"CF PETG 80%_2.txt"
11.7308,102.95,0.065863,12.869,0.061226,0.0024491,0.24491,25.061,102.95,12.869,0.24491,4.19433333333333,1.99466666666667,8.36629688888889,12.3053247293586,-0.563675270641443,-4.38010156687733,"CF-PETG","Flat",80,2,"CF PETG 80%_2.txt"
11.7538,103.15,0.066001,12.894,0.061364,0.0024546,0.24546,25.061,103.15,12.894,0.24546,4.19433333333333,1.99466666666667,8.36629688888889,12.3292301683665,-0.564769831633463,-4.38009796520446,"CF-PETG","Flat",80,2,"CF PETG 80%_2.txt"
11.7767,103.35,0.066139,12.919,0.061502,0.0024601,0.24601,25.062,103.35,12.919,0.24601,4.19433333333333,1.99466666666667,8.36629688888889,12.3531356073745,-0.565864392625482,-4.38009437747103,"CF-PETG","Flat",80,2,"CF PETG 80%_2.txt"
11.7997,103.56,0.066276,12.945,0.061639,0.0024656,0.24656,25.062,103.56,12.945,0.24656,4.19433333333333,1.99466666666667,8.36629688888889,12.3782363183329,-0.566763681667101,-4.3782439680734,"CF-PETG","Flat",80,2,"CF PETG 80%_2.txt"
11.8226,103.76,0.066414,12.97,0.061777,0.0024711,0.24711,25.062,103.76,12.97,0.24711,4.19433333333333,1.99466666666667,8.36629688888889,12.4021417573409,-0.567858242659119,-4.37824396807339,"CF-PETG","Flat",80,2,"CF PETG 80%_2.txt"
11.8456,103.96,0.066552,12.995,0.061915,0.0024766,0.24766,25.062,103.96,12.995,0.24766,4.19433333333333,1.99466666666667,8.36629688888889,12.4260471963489,-0.568952803651138,-4.3782439680734,"CF-PETG","Flat",80,2,"CF PETG 80%_2.txt"
11.8685,104.16,0.066689,13.02,0.062052,0.0024821,0.24821,25.062,104.16,13.02,0.24821,4.19433333333333,1.99466666666667,8.36629688888889,12.4499526353568,-0.570047364643155,-4.37824396807339,"CF-PETG","Flat",80,2,"CF PETG 80%_2.txt"
11.8915,104.36,0.066827,13.045,0.06219,0.0024876,0.24876,25.062,104.36,13.045,0.24876,4.19433333333333,1.99466666666667,8.36629688888889,12.4738580743648,-0.571141925635175,-4.3782439680734,"CF-PETG","Flat",80,2,"CF PETG 80%_2.txt"
11.9144,104.56,0.066965,13.071,0.062328,0.0024931,0.24931,25.062,104.56,13.071,0.24931,4.19433333333333,1.99466666666667,8.36629688888889,12.4977635133728,-0.573236486627192,-4.38555953352606,"CF-PETG","Flat",80,2,"CF PETG 80%_2.txt"
11.9374,104.77,0.067102,13.096,0.062465,0.0024986,0.24986,25.062,104.77,13.096,0.24986,4.19433333333333,1.99466666666667,8.36629688888889,12.5228642243312,-0.573135775668812,-4.37641856802697,"CF-PETG","Flat",80,2,"CF PETG 80%_2.txt"
11.9604,104.97,0.06724,13.121,0.062603,0.0025041,0.25041,25.063,104.97,13.121,0.25041,4.19433333333333,1.99466666666667,8.36629688888889,12.5467696633392,-0.574230336660831,-4.37642204603941,"CF-PETG","Flat",80,2,"CF PETG 80%_2.txt"
11.9833,105.17,0.067378,13.146,0.062741,0.0025096,0.25096,25.063,105.17,13.146,0.25096,4.19433333333333,1.99466666666667,8.36629688888889,12.5706751023472,-0.575324897652848,-4.37642551082343,"CF-PETG","Flat",80,2,"CF PETG 80%_2.txt"
12.0063,105.37,0.067515,13.171,0.062879,0.0025151,0.25151,25.063,105.37,13.171,0.25151,4.19433333333333,1.99466666666667,8.36629688888889,12.5945805413551,-0.576419458644866,-4.37642896245437,"CF-PETG","Flat",80,2,"CF PETG 80%_2.txt"
12.0292,105.57,0.067653,13.197,0.063016,0.0025206,0.25206,25.063,105.57,13.197,0.25206,4.19433333333333,1.99466666666667,8.36629688888889,12.6184859803631,-0.578514019636884,-4.38367825745915,"CF-PETG","Flat",80,2,"CF PETG 80%_2.txt"
12.0522,105.77,0.067791,13.222,0.063154,0.0025262,0.25262,25.063,105.77,13.222,0.25262,4.19433333333333,1.99466666666667,8.36629688888889,12.6423914193711,-0.579608580628904,-4.38366798236956,"CF-PETG","Flat",80,2,"CF PETG 80%_2.txt"
12.0751,105.98,0.067928,13.247,0.063292,0.0025317,0.25317,25.063,105.98,13.247,0.25317,4.19433333333333,1.99466666666667,8.36629688888889,12.6674921303295,-0.579507869670522,-4.3746347827472,"CF-PETG","Flat",80,2,"CF PETG 80%_2.txt"
12.0981,106.18,0.068066,13.272,0.063429,0.0025372,0.25372,25.063,106.18,13.272,0.25372,4.19433333333333,1.99466666666667,8.36629688888889,12.6913975693375,-0.580602430662541,-4.37464158124277,"CF-PETG","Flat",80,2,"CF PETG 80%_2.txt"
12.1211,106.38,0.068204,13.297,0.063567,0.0025427,0.25427,25.064,106.38,13.297,0.25427,4.19433333333333,1.99466666666667,8.36629688888889,12.7153030083454,-0.58169699165456,-4.37464835417433,"CF-PETG","Flat",80,2,"CF PETG 80%_2.txt"
12.144,106.58,0.068341,13.323,0.063705,0.0025482,0.25482,25.064,106.58,13.323,0.25482,4.19433333333333,1.99466666666667,8.36629688888889,12.7392084473534,-0.583791552646579,-4.38183256508728,"CF-PETG","Flat",80,2,"CF PETG 80%_2.txt"
12.167,106.78,0.068479,13.348,0.063842,0.0025537,0.25537,25.064,106.78,13.348,0.25537,4.19433333333333,1.99466666666667,8.36629688888889,12.7631138863614,-0.584886113638596,-4.38182584386122,"CF-PETG","Flat",80,2,"CF PETG 80%_2.txt"
12.1899,106.98,0.068617,13.373,0.06398,0.0025592,0.25592,25.064,106.98,13.373,0.25592,4.19433333333333,1.99466666666667,8.36629688888889,12.7870193253694,-0.585980674630614,-4.381819147765,"CF-PETG","Flat",80,2,"CF PETG 80%_2.txt"
12.2129,107.19,0.068754,13.398,0.064118,0.0025647,0.25647,25.064,107.19,13.398,0.25647,4.19433333333333,1.99466666666667,8.36629688888889,12.8121200363278,-0.585879963672234,-4.37289120519655,"CF-PETG","Flat",80,2,"CF PETG 80%_2.txt"
12.2358,107.39,0.068892,13.423,0.064255,0.0025702,0.25702,25.064,107.39,13.423,0.25702,4.19433333333333,1.99466666666667,8.36629688888889,12.8360254753357,-0.586974524664251,-4.37290117458281,"CF-PETG","Flat",80,2,"CF PETG 80%_2.txt"
12.2588,107.59,0.06903,13.449,0.064393,0.0025757,0.25757,25.064,107.59,13.449,0.25757,4.19433333333333,1.99466666666667,8.36629688888889,12.8599309143437,-0.58906908565627,-4.38002145628872,"CF-PETG","Flat",80,2,"CF PETG 80%_2.txt"
12.2818,107.79,0.069167,13.474,0.064531,0.0025812,0.25812,25.065,107.79,13.474,0.25812,4.19433333333333,1.99466666666667,8.36629688888889,12.8838363533517,-0.590163646648289,-4.38001815829219,"CF-PETG","Flat",80,2,"CF PETG 80%_2.txt"
12.3047,107.99,0.069305,13.499,0.064668,0.0025867,0.25867,25.065,107.99,13.499,0.25867,4.19433333333333,1.99466666666667,8.36629688888889,12.9077417923597,-0.591258207640308,-4.38001487251136,"CF-PETG","Flat",80,2,"CF PETG 80%_2.txt"
12.3277,108.19,0.069443,13.524,0.064806,0.0025922,0.25922,25.065,108.19,13.524,0.25922,4.19433333333333,1.99466666666667,8.36629688888889,12.9316472313677,-0.592352768632326,-4.38001159887848,"CF-PETG","Flat",80,2,"CF PETG 80%_2.txt"
12.3506,108.4,0.069581,13.55,0.064944,0.0025977,0.25977,25.065,108.4,13.55,0.25977,4.19433333333333,1.99466666666667,8.36629688888889,12.9567479423261,-0.593252057673945,-4.3782439680734,"CF-PETG","Flat",80,2,"CF PETG 80%_2.txt"
12.3736,108.61,0.069718,13.577,0.065081,0.0026033,0.26033,25.065,108.61,13.577,0.26033,4.19433333333333,1.99466666666667,8.36629688888889,12.9818486532844,-0.595151346715564,-4.38352615979645,"CF-PETG","Flat",80,2,"CF PETG 80%_2.txt"
12.3965,108.83,0.069856,13.603,0.065219,0.0026088,0.26088,25.065,108.83,13.603,0.26088,4.19433333333333,1.99466666666667,8.36629688888889,13.0081446361932,-0.594855363806785,-4.37297187243097,"CF-PETG","Flat",80,2,"CF PETG 80%_2.txt"
12.4195,109.04,0.069994,13.63,0.065357,0.0026143,0.26143,25.065,109.04,13.63,0.26143,4.19433333333333,1.99466666666667,8.36629688888889,13.0332453471516,-0.596754652848404,-4.37824396807339,"CF-PETG","Flat",80,2,"CF PETG 80%_2.txt"
12.4425,109.26,0.070131,13.657,0.065494,0.0026198,0.26198,25.065,109.26,13.657,0.26198,4.19433333333333,1.99466666666667,8.36629688888889,13.0595413300604,-0.597458669939623,-4.37474313494635,"CF-PETG","Flat",80,2,"CF PETG 80%_2.txt"
12.4654,109.47,0.070269,13.684,0.065632,0.0026253,0.26253,25.066,109.47,13.684,0.26253,4.19433333333333,1.99466666666667,8.36629688888889,13.0846420410188,-0.599357958981242,-4.37999093087725,"CF-PETG","Flat",80,2,"CF PETG 80%_2.txt"
12.4884,109.68,0.070407,13.711,0.06577,0.0026308,0.26308,25.066,109.68,13.711,0.26308,4.19433333333333,1.99466666666667,8.36629688888889,13.1097427519771,-0.601257248022861,-4.38521805865992,"CF-PETG","Flat",80,2,"CF PETG 80%_2.txt"
12.5113,109.9,0.070544,13.737,0.065907,0.0026363,0.26363,25.066,109.9,13.737,0.26363,4.19433333333333,1.99466666666667,8.36629688888889,13.1360387348859,-0.600961265114082,-4.3747635227057,"CF-PETG","Flat",80,2,"CF PETG 80%_2.txt"
12.5343,110.11,0.070682,13.764,0.066045,0.0026418,0.26418,25.066,110.11,13.764,0.26418,4.19433333333333,1.99466666666667,8.36629688888889,13.1611394458443,-0.602860554155701,-4.37998077706844,"CF-PETG","Flat",80,2,"CF PETG 80%_2.txt"
12.5572,110.33,0.07082,13.791,0.066183,0.0026473,0.26473,25.066,110.33,13.791,0.26473,4.19433333333333,1.99466666666667,8.36629688888889,13.1874354287531,-0.603564571246922,-4.37651055940049,"CF-PETG","Flat",80,2,"CF PETG 80%_2.txt"
12.5802,110.54,0.070957,13.818,0.06632,0.0026528,0.26528,25.066,110.54,13.818,0.26528,4.19433333333333,1.99466666666667,8.36629688888889,13.2125361397115,-0.605463860288539,-4.38170401135142,"CF-PETG","Flat",80,2,"CF PETG 80%_2.txt"
12.6031,110.76,0.071095,13.845,0.066458,0.0026583,0.26583,25.066,110.76,13.845,0.26583,4.19433333333333,1.99466666666667,8.36629688888889,13.2388321226202,-0.606167877379761,-4.37824396807339,"CF-PETG","Flat",80,2,"CF PETG 80%_2.txt"
12.6261,110.97,0.071233,13.871,0.066596,0.0026638,0.26638,25.067,110.97,13.871,0.26638,4.19433333333333,1.99466666666667,8.36629688888889,13.2639328335786,-0.60706716642138,-4.37652055671098,"CF-PETG","Flat",80,2,"CF PETG 80%_2.txt"
12.6491,111.19,0.07137,13.898,0.066733,0.0026693,0.26693,25.067,111.19,13.898,0.26693,4.19433333333333,1.99466666666667,8.36629688888889,13.2902288164874,-0.6077711835126,-4.37308377833214,"CF-PETG","Flat",80,2,"CF PETG 80%_2.txt"
12.672,111.4,0.071508,13.925,0.066871,0.0026748,0.26748,25.067,111.4,13.925,0.26748,4.19433333333333,1.99466666666667,8.36629688888889,13.3153295274458,-0.609670472554219,-4.37824396807339,"CF-PETG","Flat",80,2,"CF PETG 80%_2.txt"
12.695,111.61,0.071646,13.952,0.067009,0.0026804,0.26804,25.067,111.61,13.952,0.26804,4.19433333333333,1.99466666666667,8.36629688888889,13.3404302384042,-0.61156976159584,-4.38338418575,"CF-PETG","Flat",80,2,"CF PETG 80%_2.txt"
12.7179,111.83,0.071783,13.979,0.067146,0.0026859,0.26859,25.067,111.83,13.979,0.26859,4.19433333333333,1.99466666666667,8.36629688888889,13.3667262213129,-0.612273778687058,-4.37995406457585,"CF-PETG","Flat",80,2,"CF PETG 80%_2.txt"
12.7409,112.04,0.071921,14.005,0.067284,0.0026914,0.26914,25.067,112.04,14.005,0.26914,4.19433333333333,1.99466666666667,8.36629688888889,13.3918269322713,-0.613173067728679,-4.3782439680734,"CF-PETG","Flat",80,2,"CF PETG 80%_2.txt"
12.7638,112.26,0.072059,14.032,0.067422,0.0026969,0.26969,25.067,112.26,14.032,0.26969,4.19433333333333,1.99466666666667,8.36629688888889,13.4181229151801,-0.613877084819899,-4.37483669341433,"CF-PETG","Flat",80,2,"CF PETG 80%_2.txt"
12.7868,112.47,0.072196,14.059,0.06756,0.0027024,0.27024,25.068,112.47,14.059,0.27024,4.19433333333333,1.99466666666667,8.36629688888889,13.4432236261385,-0.615776373861518,-4.37994433360494,"CF-PETG","Flat",80,2,"CF PETG 80%_2.txt"
12.8098,112.69,0.072334,14.086,0.067697,0.0027079,0.27079,25.068,112.69,14.086,0.27079,4.19433333333333,1.99466666666667,8.36629688888889,13.4695196090473,-0.61648039095274,-4.3765468617971,"CF-PETG","Flat",80,2,"CF PETG 80%_2.txt"
12.8327,112.9,0.072472,14.113,0.067835,0.0027134,0.27134,25.068,112.9,14.113,0.27134,4.19433333333333,1.99466666666667,8.36629688888889,13.4946203200056,-0.618379679994357,-4.38163168705702,"CF-PETG","Flat",80,2,"CF PETG 80%_2.txt"
12.8557,113.12,0.072609,14.139,0.067973,0.0027189,0.27189,25.068,113.12,14.139,0.27189,4.19433333333333,1.99466666666667,8.36629688888889,13.5209163029144,-0.618083697085577,-4.37148098935977,"CF-PETG","Flat",80,2,"CF PETG 80%_2.txt"
12.8786,113.33,0.072747,14.166,0.06811,0.0027244,0.27244,25.068,113.33,14.166,0.27244,4.19433333333333,1.99466666666667,8.36629688888889,13.5460170138728,-0.619982986127198,-4.37655644590709,"CF-PETG","Flat",80,2,"CF PETG 80%_2.txt"
12.9016,113.54,0.072885,14.193,0.068248,0.0027299,0.27299,25.068,113.54,14.193,0.27299,4.19433333333333,1.99466666666667,8.36629688888889,13.5711177248312,-0.621882275168815,-4.38161259190316,"CF-PETG","Flat",80,2,"CF PETG 80%_2.txt"
12.9245,113.76,0.073022,14.22,0.068386,0.0027354,0.27354,25.068,113.76,14.22,0.27354,4.19433333333333,1.99466666666667,8.36629688888889,13.59741370774,-0.622586292260037,-4.37824396807339,"CF-PETG","Flat",80,2,"CF PETG 80%_2.txt"
12.9475,113.97,0.07316,14.247,0.068523,0.0027409,0.27409,25.069,113.97,14.247,0.27409,4.19433333333333,1.99466666666667,8.36629688888889,13.6225144186983,-0.624485581301656,-4.38327775181902,"CF-PETG","Flat",80,2,"CF PETG 80%_2.txt"
12.9705,114.19,0.073298,14.273,0.068661,0.0027464,0.27464,25.069,114.19,14.273,0.27464,4.19433333333333,1.99466666666667,8.36629688888889,13.6488104016071,-0.624189598392876,-4.37321935397517,"CF-PETG","Flat",80,2,"CF PETG 80%_2.txt"
12.9934,114.4,0.07343,14.3,0.068793,0.0027517,0.27517,25.069,114.4,14.3,0.27517,4.19433333333333,1.99466666666667,8.36629688888889,13.6739111125655,-0.626088887434495,-4.37824396807339,"CF-PETG","Flat",80,2,"CF PETG 80%_2.txt"
13.0164,114.62,0.073561,14.327,0.068924,0.002757,0.2757,25.069,114.62,14.327,0.2757,4.19433333333333,1.99466666666667,8.36629688888889,13.7002070954743,-0.626792904525715,-4.37490685088096,"CF-PETG","Flat",80,2,"CF PETG 80%_2.txt"
13.0393,114.83,0.073692,14.354,0.069055,0.0027622,0.27622,25.069,114.83,14.354,0.27622,4.19433333333333,1.99466666666667,8.36629688888889,13.7253078064327,-0.628692193567334,-4.37990938809624,"CF-PETG","Flat",80,2,"CF PETG 80%_2.txt"
13.0623,115.04,0.073824,14.381,0.069187,0.0027675,0.27675,25.069,115.04,14.381,0.27675,4.19433333333333,1.99466666666667,8.36629688888889,13.750408517391,-0.630591482608953,-4.38489314101212,"CF-PETG","Flat",80,2,"CF PETG 80%_2.txt"
13.0852,115.26,0.073955,14.407,0.069318,0.0027727,0.27727,25.069,115.26,14.407,0.27727,4.19433333333333,1.99466666666667,8.36629688888889,13.7767045002998,-0.630295499700173,-4.37492538141302,"CF-PETG","Flat",80,2,"CF PETG 80%_2.txt"
13.1082,115.47,0.074086,14.434,0.069449,0.002778,0.2778,25.069,115.47,14.434,0.2778,4.19433333333333,1.99466666666667,8.36629688888889,13.8018052112582,-0.632194788741792,-4.3799001575571,"CF-PETG","Flat",80,2,"CF PETG 80%_2.txt"
13.1311,115.69,0.074217,14.461,0.069581,0.0027832,0.27832,25.07,115.69,14.461,0.27832,4.19433333333333,1.99466666666667,8.36629688888889,13.828101194167,-0.632898805833014,-4.37659087084582,"CF-PETG","Flat",80,2,"CF PETG 80%_2.txt"
13.1541,115.9,0.074349,14.488,0.069712,0.0027885,0.27885,25.07,115.9,14.488,0.27885,4.19433333333333,1.99466666666667,8.36629688888889,13.8532019051254,-0.634798094874633,-4.38154400106732,"CF-PETG","Flat",80,2,"CF PETG 80%_2.txt"
13.1771,116.12,0.07448,14.515,0.069843,0.0027937,0.27937,25.07,116.12,14.515,0.27937,4.19433333333333,1.99466666666667,8.36629688888889,13.8794978880341,-0.635502111965852,-4.37824396807339,"CF-PETG","Flat",80,2,"CF PETG 80%_2.txt"
