Repository: VipulKohinkar/3D-Printing-Parameter-Optimisation

# 3D Printing Parameter Optimisation: Impact of K-Value on Carbon-Reinforced PETG

## MSc Mechanical Engineering with Management

**Author:** Vipul Kohinkar  
**Project:** MEE7012-SUM  
**Date:** 27 August 2026

---

## Project Overview

This project investigates the influence of flow-rate multiplier (K-value) and build orientation on the tensile behaviour of PETG and carbon-fibre-reinforced PETG (CF-PETG) manufactured using fused deposition modelling (FDM).

The study compares an unreinforced thermoplastic, PETG, with a carbon-fibre-reinforced PETG composite to investigate whether the two materials respond differently to changes in material flow and build orientation.

---

File: 3_Experimental_data/Modulus/Recalculated Stress Strain/Recalculated_Stress_Strain_All_Data.csv (part 61 of 212)
"Time (s)","Load (N)","Machine Extension (mm)","Stress (MPa)","Extension from Preload (mm)","Strain","Percentage Strain","Gauge Length (mm)","Load_N","NEXYGEN_Stress_MPa","Percentage_Strain","Measured_Width_mm","Measured_Thickness_mm","Measured_Area_mm2","Recalculated_Stress_MPa","Stress_Difference_MPa","Stress_Difference_Percent","Material","Orientation","K","Sample","File"
13.2,116.33,0.074611,14.541,0.069974,0.002799,0.2799,25.07,116.33,14.541,0.2799,4.19433333333333,1.99466666666667,8.36629688888889,13.9045985989925,-0.636401401007474,-4.37659996566587,"CF-PETG","Flat",80,2,"CF PETG 80%_2.txt"
13.223,116.55,0.074743,14.568,0.070106,0.0028042,0.28042,25.07,116.55,14.568,0.28042,4.19433333333333,1.99466666666667,8.36629688888889,13.9308945819013,-0.637105418098692,-4.37332110172084,"CF-PETG","Flat",80,2,"CF PETG 80%_2.txt"
13.2459,116.76,0.074874,14.595,0.070237,0.0028095,0.28095,25.07,116.76,14.595,0.28095,4.19433333333333,1.99466666666667,8.36629688888889,13.9559952928597,-0.639004707140312,-4.3782439680734,"CF-PETG","Flat",80,2,"CF PETG 80%_2.txt"
13.2689,116.98,0.075005,14.622,0.070368,0.0028147,0.28147,25.07,116.98,14.622,0.28147,4.19433333333333,1.99466666666667,8.36629688888889,13.9822912757685,-0.63970872423153,-4.37497417748277,"CF-PETG","Flat",80,2,"CF PETG 80%_2.txt"
13.2918,117.19,0.075136,14.649,0.0705,0.00282,0.282,25.07,117.19,14.649,0.282,4.19433333333333,1.99466666666667,8.36629688888889,14.0073919867268,-0.641608013273151,-4.3798758500454,"CF-PETG","Flat",80,2,"CF PETG 80%_2.txt"
13.3148,117.41,0.075268,14.676,0.070631,0.0028252,0.28252,25.071,117.41,14.676,0.28252,4.19433333333333,1.99466666666667,8.36629688888889,14.0336879696356,-0.642312030364373,-4.37661508833724,"CF-PETG","Flat",80,2,"CF PETG 80%_2.txt"
13.3378,117.62,0.075399,14.703,0.070762,0.0028305,0.28305,25.071,117.62,14.703,0.28305,4.19433333333333,1.99466666666667,8.36629688888889,14.058788680594,-0.64421131940599,-4.38149574512678,"CF-PETG","Flat",80,2,"CF PETG 80%_2.txt"
13.3607,117.84,0.07553,14.729,0.070893,0.0028357,0.28357,25.071,117.84,14.729,0.28357,4.19433333333333,1.99466666666667,8.36629688888889,14.0850846635028,-0.64391533649721,-4.37175189420334,"CF-PETG","Flat",80,2,"CF PETG 80%_2.txt"
13.3837,118.05,0.075662,14.756,0.071025,0.002841,0.2841,25.071,118.05,14.756,0.2841,4.19433333333333,1.99466666666667,8.36629688888889,14.1101853744612,-0.645814625538831,-4.37662391934692,"CF-PETG","Flat",80,2,"CF PETG 80%_2.txt"
13.4066,118.26,0.075793,14.783,0.071156,0.0028462,0.28462,25.071,118.26,14.783,0.28462,4.19433333333333,1.99466666666667,8.36629688888889,14.1352860854196,-0.647713914580448,-4.3814781477403,"CF-PETG","Flat",80,2,"CF PETG 80%_2.txt"
13.4296,118.48,0.075924,14.81,0.071287,0.0028515,0.28515,25.071,118.48,14.81,0.28515,4.19433333333333,1.99466666666667,8.36629688888889,14.1615820683283,-0.64841793167167,-4.3782439680734,"CF-PETG","Flat",80,2,"CF PETG 80%_2.txt"
13.4525,118.69,0.076055,14.837,0.071419,0.0028567,0.28567,25.071,118.69,14.837,0.28567,4.19433333333333,1.99466666666667,8.36629688888889,14.1866827792867,-0.650317220713289,-4.38307758113695,"CF-PETG","Flat",80,2,"CF PETG 80%_2.txt"
13.4755,118.91,0.076187,14.864,0.07155,0.002862,0.2862,25.072,118.91,14.864,0.2862,4.19433333333333,1.99466666666667,8.36629688888889,14.2129787621955,-0.65102123780451,-4.37985224572464,"CF-PETG","Flat",80,2,"CF PETG 80%_2.txt"
13.4985,119.12,0.076318,14.89,0.071681,0.0028672,0.28672,25.072,119.12,14.89,0.28672,4.19433333333333,1.99466666666667,8.36629688888889,14.2380794731539,-0.651920526846128,-4.37824396807339,"CF-PETG","Flat",80,2,"CF PETG 80%_2.txt"
13.5214,119.34,0.076449,14.917,0.071812,0.0028725,0.28725,25.072,119.34,14.917,0.28725,4.19433333333333,1.99466666666667,8.36629688888889,14.2643754560627,-0.652624543937348,-4.37503884117013,"CF-PETG","Flat",80,2,"CF PETG 80%_2.txt"
13.5444,119.55,0.076581,14.944,0.071944,0.0028777,0.28777,25.072,119.55,14.944,0.28777,4.19433333333333,1.99466666666667,8.36629688888889,14.289476167021,-0.654523832978969,-4.37984363610124,"CF-PETG","Flat",80,2,"CF PETG 80%_2.txt"
13.5673,119.77,0.076712,14.971,0.072075,0.002883,0.2883,25.072,119.77,14.971,0.2883,4.19433333333333,1.99466666666667,8.36629688888889,14.3157721499298,-0.655227850070188,-4.37664718502564,"CF-PETG","Flat",80,2,"CF PETG 80%_2.txt"
13.5903,119.98,0.076843,14.998,0.072206,0.0028883,0.28883,25.072,119.98,14.998,0.28883,4.19433333333333,1.99466666666667,8.36629688888889,14.3408728608882,-0.657127139111806,-4.38143178498337,"CF-PETG","Flat",80,2,"CF PETG 80%_2.txt"
13.6132,120.2,0.076974,15.025,0.072338,0.0028935,0.28935,25.072,120.2,15.025,0.28935,4.19433333333333,1.99466666666667,8.36629688888889,14.367168843797,-0.657831156203027,-4.37824396807339,"CF-PETG","Flat",80,2,"CF PETG 80%_2.txt"
13.6362,120.41,0.077106,15.052,0.072469,0.0028988,0.28988,25.072,120.41,15.052,0.28988,4.19433333333333,1.99466666666667,8.36629688888889,14.3922695547554,-0.659730445244646,-4.38300853869683,"CF-PETG","Flat",80,2,"CF PETG 80%_2.txt"
13.6591,120.63,0.077237,15.078,0.0726,0.002904,0.2904,25.073,120.63,15.078,0.2904,4.19433333333333,1.99466666666667,8.36629688888889,14.4185655376641,-0.659434462335867,-4.37348761331653,"CF-PETG","Flat",80,2,"CF PETG 80%_2.txt"
13.6821,120.84,0.077368,15.105,0.072731,0.0029093,0.29093,25.073,120.84,15.105,0.29093,4.19433333333333,1.99466666666667,8.36629688888889,14.4436662486225,-0.661333751377486,-4.37824396807339,"CF-PETG","Flat",80,2,"CF PETG 80%_2.txt"
13.7051,121.06,0.0775,15.132,0.072863,0.0029145,0.29145,25.073,121.06,15.132,0.29145,4.19433333333333,1.99466666666667,8.36629688888889,14.4699622315313,-0.662037768468705,-4.37508438057564,"CF-PETG","Flat",80,2,"CF PETG 80%_2.txt"
13.728,121.27,0.077631,15.159,0.072994,0.0029198,0.29198,25.073,121.27,15.159,0.29198,4.19433333333333,1.99466666666667,8.36629688888889,14.4950629424897,-0.663937057510326,-4.37982094801983,"CF-PETG","Flat",80,2,"CF PETG 80%_2.txt"
13.751,121.49,0.077762,15.186,0.073125,0.002925,0.2925,25.073,121.49,15.186,0.2925,4.19433333333333,1.99466666666667,8.36629688888889,14.5213589253985,-0.664641074601546,-4.37666979192378,"CF-PETG","Flat",80,2,"CF PETG 80%_2.txt"
13.7739,121.7,0.077893,15.213,0.073257,0.0029303,0.29303,25.073,121.7,15.213,0.29303,4.19433333333333,1.99466666666667,8.36629688888889,14.5464596363568,-0.666540363643163,-4.38138673268365,"CF-PETG","Flat",80,2,"CF PETG 80%_2.txt"
13.7969,121.92,0.078025,15.24,0.073388,0.0029355,0.29355,25.073,121.92,15.24,0.29355,4.19433333333333,1.99466666666667,8.36629688888889,14.5727556192656,-0.667244380734385,-4.37824396807339,"CF-PETG","Flat",80,2,"CF PETG 80%_2.txt"
13.8198,122.13,0.078156,15.266,0.073519,0.0029408,0.29408,25.074,122.13,15.266,0.29408,4.19433333333333,1.99466666666667,8.36629688888889,14.597856330224,-0.668143669776004,-4.376678041242,"CF-PETG","Flat",80,2,"CF PETG 80%_2.txt"
13.8428,122.35,0.078287,15.293,0.07365,0.002946,0.2946,25.074,122.35,15.293,0.2946,4.19433333333333,1.99466666666667,8.36629688888889,14.6241523131328,-0.668847686867224,-4.37355448157473,"CF-PETG","Flat",80,2,"CF PETG 80%_2.txt"
13.8658,122.56,0.078419,15.32,0.073782,0.0029513,0.29513,25.074,122.56,15.32,0.29513,4.19433333333333,1.99466666666667,8.36629688888889,14.6492530240912,-0.670746975908845,-4.3782439680734,"CF-PETG","Flat",80,2,"CF PETG 80%_2.txt"
13.8887,122.78,0.07855,15.347,0.073913,0.0029565,0.29565,25.074,122.78,15.347,0.29565,4.19433333333333,1.99466666666667,8.36629688888889,14.6755490069999,-0.671450993000063,-4.37512864403507,"CF-PETG","Flat",80,2,"CF PETG 80%_2.txt"
13.9117,122.99,0.078681,15.374,0.074044,0.0029618,0.29618,25.074,122.99,15.374,0.29618,4.19433333333333,1.99466666666667,8.36629688888889,14.7006497179583,-0.673350282041685,-4.37979889450816,"CF-PETG","Flat",80,2,"CF PETG 80%_2.txt"
13.9346,123.2,0.078812,15.401,0.074176,0.002967,0.2967,25.074,123.2,15.401,0.2967,4.19433333333333,1.99466666666667,8.36629688888889,14.7257504289167,-0.675249571083302,-4.38445276984158,"CF-PETG","Flat",80,2,"CF PETG 80%_2.txt"
13.9576,123.42,0.078944,15.427,0.074307,0.0029723,0.29723,25.074,123.42,15.427,0.29723,4.19433333333333,1.99466666666667,8.36629688888889,14.7520464118255,-0.674953588174523,-4.37514479921257,"CF-PETG","Flat",80,2,"CF PETG 80%_2.txt"
13.9805,123.63,0.079075,15.454,0.074438,0.0029775,0.29775,25.074,123.63,15.454,0.29775,4.19433333333333,1.99466666666667,8.36629688888889,14.7771471227839,-0.676852877216144,-4.37979084519311,"CF-PETG","Flat",80,2,"CF PETG 80%_2.txt"
14.0035,123.85,0.079206,15.481,0.07457,0.0029828,0.29828,25.075,123.85,15.481,0.29828,4.19433333333333,1.99466666666667,8.36629688888889,14.8034431056926,-0.677556894307363,-4.3766997888209,"CF-PETG","Flat",80,2,"CF PETG 80%_2.txt"
14.0265,124.06,0.079338,15.508,0.074701,0.002988,0.2988,25.075,124.06,15.508,0.2988,4.19433333333333,1.99466666666667,8.36629688888889,14.828543816651,-0.679456183348981,-4.38132694963232,"CF-PETG","Flat",80,2,"CF PETG 80%_2.txt"
14.0494,124.28,0.079469,15.535,0.074832,0.0029933,0.29933,25.075,124.28,15.535,0.29933,4.19433333333333,1.99466666666667,8.36629688888889,14.8548397995598,-0.680160200440202,-4.3782439680734,"CF-PETG","Flat",80,2,"CF PETG 80%_2.txt"
14.0724,124.49,0.0796,15.562,0.074963,0.0029985,0.29985,25.075,124.49,15.562,0.29985,4.19433333333333,1.99466666666667,8.36629688888889,14.8799405105182,-0.682059489481821,-4.38285239353439,"CF-PETG","Flat",80,2,"CF PETG 80%_2.txt"
14.0953,124.71,0.079731,15.589,0.075095,0.0030038,0.30038,25.075,124.71,15.589,0.30038,4.19433333333333,1.99466666666667,8.36629688888889,14.906236493427,-0.682763506573043,-4.37977744931068,"CF-PETG","Flat",80,2,"CF PETG 80%_2.txt"
14.1183,124.92,0.079863,15.615,0.075226,0.003009,0.3009,25.075,124.92,15.615,0.3009,4.19433333333333,1.99466666666667,8.36629688888889,14.9313372043853,-0.68366279561466,-4.37824396807339,"CF-PETG","Flat",80,2,"CF PETG 80%_2.txt"
14.1412,125.14,0.079994,15.642,0.075357,0.0030143,0.30143,25.075,125.14,15.642,0.30143,4.19433333333333,1.99466666666667,8.36629688888889,14.9576331872941,-0.68436681270588,-4.37518739742923,"CF-PETG","Flat",80,2,"CF PETG 80%_2.txt"
14.1642,125.35,0.080125,15.669,0.075489,0.0030195,0.30195,25.075,125.35,15.669,0.30195,4.19433333333333,1.99466666666667,8.36629688888889,14.9827338982525,-0.686266101747501,-4.37976961993427,"CF-PETG","Flat",80,2,"CF PETG 80%_2.txt"
14.1871,125.57,0.080257,15.696,0.07562,0.0030248,0.30248,25.076,125.57,15.696,0.30248,4.19433333333333,1.99466666666667,8.36629688888889,15.0090298811613,-0.686970118838721,-4.37672094061366,"CF-PETG","Flat",80,2,"CF PETG 80%_2.txt"
14.2101,125.78,0.080388,15.723,0.075751,0.00303,0.303,25.076,125.78,15.723,0.303,4.19433333333333,1.99466666666667,8.36629688888889,15.0341305921197,-0.68886940788034,-4.38128479221739,"CF-PETG","Flat",80,2,"CF PETG 80%_2.txt"
14.2331,126,0.080519,15.75,0.075882,0.0030353,0.30353,25.076,126,15.75,0.30353,4.19433333333333,1.99466666666667,8.36629688888889,15.0604265750284,-0.689573424971559,-4.37824396807339,"CF-PETG","Flat",80,2,"CF PETG 80%_2.txt"
14.256,126.21,0.080651,15.776,0.076014,0.0030405,0.30405,25.076,126.21,15.776,0.30405,4.19433333333333,1.99466666666667,8.36629688888889,15.0855272859868,-0.690472714013179,-4.37672866387664,"CF-PETG","Flat",80,2,"CF PETG 80%_2.txt"
14.279,126.43,0.080782,15.803,0.076145,0.0030458,0.30458,25.076,126.43,15.803,0.30458,4.19433333333333,1.99466666666667,8.36629688888889,15.1118232688956,-0.691176731104399,-4.37370582234005,"CF-PETG","Flat",80,2,"CF PETG 80%_2.txt"
14.3019,126.64,0.080913,15.83,0.076276,0.003051,0.3051,25.076,126.64,15.83,0.3051,4.19433333333333,1.99466666666667,8.36629688888889,15.136923979854,-0.693076020146018,-4.37824396807339,"CF-PETG","Flat",80,2,"CF PETG 80%_2.txt"
14.3249,126.86,0.081044,15.857,0.076408,0.0030563,0.30563,25.076,126.86,15.857,0.30563,4.19433333333333,1.99466666666667,8.36629688888889,15.1632199627628,-0.693780037237238,-4.37522884049466,"CF-PETG","Flat",80,2,"CF PETG 80%_2.txt"
14.3478,127.07,0.081176,15.884,0.076539,0.0030616,0.30616,25.077,127.07,15.884,0.30616,4.19433333333333,1.99466666666667,8.36629688888889,15.1883206737211,-0.695679326278858,-4.37974896927007,"CF-PETG","Flat",80,2,"CF PETG 80%_2.txt"
14.3708,127.29,0.081307,15.911,0.07667,0.0030668,0.30668,25.077,127.29,15.911,0.30668,4.19433333333333,1.99466666666667,8.36629688888889,15.2146166566299,-0.696383343370076,-4.37674152077227,"CF-PETG","Flat",80,2,"CF PETG 80%_2.txt"
14.3938,127.5,0.081438,15.938,0.076801,0.0030721,0.30721,25.077,127.5,15.938,0.30721,4.19433333333333,1.99466666666667,8.36629688888889,15.2397173675883,-0.698282632411697,-4.38124377219034,"CF-PETG","Flat",80,2,"CF PETG 80%_2.txt"
14.4167,127.72,0.08157,15.964,0.076933,0.0030773,0.30773,25.077,127.72,15.964,0.30773,4.19433333333333,1.99466666666667,8.36629688888889,15.2660133504971,-0.697986649502917,-4.37225413118841,"CF-PETG","Flat",80,2,"CF PETG 80%_2.txt"
14.4397,127.93,0.081701,15.991,0.077064,0.0030826,0.30826,25.077,127.93,15.991,0.30826,4.19433333333333,1.99466666666667,8.36629688888889,15.2911140614555,-0.699885938544535,-4.37674903723679,"CF-PETG","Flat",80,2,"CF PETG 80%_2.txt"
14.4626,128.14,0.081832,16.018,0.077195,0.0030878,0.30878,25.077,128.14,16.018,0.30878,4.19433333333333,1.99466666666667,8.36629688888889,15.3162147724138,-0.701785227586159,-4.38122879002472,"CF-PETG","Flat",80,2,"CF PETG 80%_2.txt"
14.4856,128.36,0.081963,16.045,0.077327,0.0030931,0.30931,25.077,128.36,16.045,0.30931,4.19433333333333,1.99466666666667,8.36629688888889,15.3425107553226,-0.702489244677375,-4.37824396807339,"CF-PETG","Flat",80,2,"CF PETG 80%_2.txt"
14.5085,128.57,0.082095,16.072,0.077458,0.0030983,0.30983,25.077,128.57,16.072,0.30983,4.19433333333333,1.99466666666667,8.36629688888889,15.367611466281,-0.704388533718996,-4.38270615803258,"CF-PETG","Flat",80,2,"CF PETG 80%_2.txt"
14.5315,128.79,0.082226,16.099,0.077589,0.0031036,0.31036,25.078,128.79,16.099,0.31036,4.19433333333333,1.99466666666667,8.36629688888889,15.3939074491898,-0.705092550810216,-4.37972887017961,"CF-PETG","Flat",80,2,"CF PETG 80%_2.txt"
14.5545,129,0.082357,16.126,0.07772,0.0031088,0.31088,25.078,129,16.126,0.31088,4.19433333333333,1.99466666666667,8.36629688888889,15.4190081601482,-0.706991839851836,-4.38417363172415,"CF-PETG","Flat",80,2,"CF PETG 80%_2.txt"
14.5774,129.22,0.082489,16.152,0.077852,0.0031141,0.31141,25.078,129.22,16.152,0.31141,4.19433333333333,1.99466666666667,8.36629688888889,15.4453041430569,-0.706695856943057,-4.37528390876088,"CF-PETG","Flat",80,2,"CF PETG 80%_2.txt"
14.6004,129.43,0.08262,16.179,0.077983,0.0031193,0.31193,25.078,129.43,16.179,0.31193,4.19433333333333,1.99466666666667,8.36629688888889,15.4704048540153,-0.708595145984672,-4.37972152781181,"CF-PETG","Flat",80,2,"CF PETG 80%_2.txt"
14.6233,129.64,0.082751,16.205,0.078114,0.0031246,0.31246,25.078,129.64,16.205,0.31246,4.19433333333333,1.99466666666667,8.36629688888889,15.4955055649737,-0.709494435026294,-4.3782439680734,"CF-PETG","Flat",80,2,"CF PETG 80%_2.txt"
14.6463,129.85,0.082882,16.231,0.078246,0.0031298,0.31298,25.078,129.85,16.231,0.31298,4.19433333333333,1.99466666666667,8.36629688888889,15.5206062759321,-0.710393724067915,-4.37677114206096,"CF-PETG","Flat",80,2,"CF PETG 80%_2.txt"
14.6692,130.06,0.083014,16.257,0.078377,0.0031351,0.31351,25.078,130.06,16.257,0.31351,4.19433333333333,1.99466666666667,8.36629688888889,15.5457069868905,-0.711293013109533,-4.37530302706239,"CF-PETG","Flat",80,2,"CF PETG 80%_2.txt"
14.6922,130.27,0.083145,16.283,0.078508,0.0031403,0.31403,25.079,130.27,16.283,0.31403,4.19433333333333,1.99466666666667,8.36629688888889,15.5708076978488,-0.712192302151152,-4.37383960051067,"CF-PETG","Flat",80,2,"CF PETG 80%_2.txt"
14.7151,130.48,0.083276,16.31,0.078639,0.0031456,0.31456,25.079,130.48,16.31,0.31456,4.19433333333333,1.99466666666667,8.36629688888889,15.5959084088072,-0.714091591192771,-4.3782439680734,"CF-PETG","Flat",80,2,"CF PETG 80%_2.txt"
14.7381,130.69,0.083408,16.336,0.078771,0.0031508,0.31508,25.079,130.69,16.336,0.31508,4.19433333333333,1.99466666666667,8.36629688888889,15.6210091197656,-0.714990880234389,-4.3767806086826,"CF-PETG","Flat",80,2,"CF PETG 80%_2.txt"
14.7611,130.9,0.083539,16.362,0.078902,0.0031561,0.31561,25.079,130.9,16.362,0.31561,4.19433333333333,1.99466666666667,8.36629688888889,15.646109830724,-0.715890169276006,-4.37532189998782,"CF-PETG","Flat",80,2,"CF PETG 80%_2.txt"
14.784,131.11,0.08367,16.388,0.079033,0.0031613,0.31613,25.079,131.11,16.388,0.31613,4.19433333333333,1.99466666666667,8.36629688888889,15.6712105416824,-0.716789458317628,-4.37386781985372,"CF-PETG","Flat",80,2,"CF PETG 80%_2.txt"
14.807,131.31,0.083801,16.414,0.079165,0.0031666,0.31666,25.079,131.31,16.414,0.31666,4.19433333333333,1.99466666666667,8.36629688888889,15.6951159806904,-0.718884019309648,-4.37970037352046,"CF-PETG","Flat",80,2,"CF PETG 80%_2.txt"
14.8299,131.52,0.083933,16.441,0.079296,0.0031718,0.31718,25.079,131.52,16.441,0.31718,4.19433333333333,1.99466666666667,8.36629688888889,15.7202166916487,-0.720783308351264,-4.38406002281652,"CF-PETG","Flat",80,2,"CF PETG 80%_2.txt"
14.8529,131.73,0.084064,16.467,0.079427,0.0031771,0.31771,25.079,131.73,16.467,0.31771,4.19433333333333,1.99466666666667,8.36629688888889,15.7453174026071,-0.721682597392885,-4.38259912183692,"CF-PETG","Flat",80,2,"CF PETG 80%_2.txt"
14.8758,131.94,0.084195,16.493,0.079558,0.0031823,0.31823,25.08,131.94,16.493,0.31823,4.19433333333333,1.99466666666667,8.36629688888889,15.7704181135655,-0.722581886434503,-4.38114282686293,"CF-PETG","Flat",80,2,"CF PETG 80%_2.txt"
14.8988,132.15,0.084327,16.519,0.07969,0.0031876,0.31876,25.08,132.15,16.519,0.31876,4.19433333333333,1.99466666666667,8.36629688888889,15.7955188245239,-0.723481175476122,-4.37969111614578,"CF-PETG","Flat",80,2,"CF PETG 80%_2.txt"
14.9218,132.36,0.084458,16.545,0.079821,0.0031928,0.31928,25.08,132.36,16.545,0.31928,4.19433333333333,1.99466666666667,8.36629688888889,15.8206195354823,-0.724380464517743,-4.3782439680734,"CF-PETG","Flat",80,2,"CF PETG 80%_2.txt"
14.9447,132.57,0.084589,16.571,0.079952,0.0031981,0.31981,25.08,132.57,16.571,0.31981,4.19433333333333,1.99466666666667,8.36629688888889,15.8457202464406,-0.725279753559365,-4.3768013611693,"CF-PETG","Flat",80,2,"CF PETG 80%_2.txt"
14.9677,132.78,0.08472,16.598,0.080084,0.0032033,0.32033,25.08,132.78,16.598,0.32033,4.19433333333333,1.99466666666667,8.36629688888889,15.870820957399,-0.72717904260098,-4.38112448849849,"CF-PETG","Flat",80,2,"CF PETG 80%_2.txt"
14.9906,132.99,0.084852,16.624,0.080215,0.0032086,0.32086,25.08,132.99,16.624,0.32086,4.19433333333333,1.99466666666667,8.36629688888889,15.8959216683574,-0.728078331642598,-4.37968197571341,"CF-PETG","Flat",80,2,"CF PETG 80%_2.txt"
15.0136,133.2,0.084983,16.65,0.080346,0.0032138,0.32138,25.08,133.2,16.65,0.32138,4.19433333333333,1.99466666666667,8.36629688888889,15.9210223793158,-0.728977620684219,-4.37824396807339,"CF-PETG","Flat",80,2,"CF PETG 80%_2.txt"
15.0365,133.41,0.085114,16.676,0.080477,0.0032191,0.32191,25.08,133.41,16.676,0.32191,4.19433333333333,1.99466666666667,8.36629688888889,15.9461230902742,-0.729876909725839,-4.37681044450611,"CF-PETG","Flat",80,2,"CF PETG 80%_2.txt"
15.0595,133.62,0.085246,16.702,0.080609,0.0032243,0.32243,25.081,133.62,16.702,0.32243,4.19433333333333,1.99466666666667,8.36629688888889,15.9712238012325,-0.73077619876746,-4.37538138407053,"CF-PETG","Flat",80,2,"CF PETG 80%_2.txt"
15.0825,133.83,0.085377,16.729,0.08074,0.0032296,0.32296,25.081,133.83,16.729,0.32296,4.19433333333333,1.99466666666667,8.36629688888889,15.9963245121909,-0.732675487809075,-4.37967295002137,"CF-PETG","Flat",80,2,"CF PETG 80%_2.txt"
15.1054,134.04,0.085508,16.755,0.080871,0.0032349,0.32349,25.081,134.04,16.755,0.32349,4.19433333333333,1.99466666666667,8.36629688888889,16.0214252231493,-0.733574776850698,-4.3782439680734,"CF-PETG","Flat",80,2,"CF PETG 80%_2.txt"
15.1284,134.25,0.085639,16.781,0.081003,0.0032401,0.32401,25.081,134.25,16.781,0.32401,4.19433333333333,1.99466666666667,8.36629688888889,16.0465259341077,-0.734474065892314,-4.37681941417266,"CF-PETG","Flat",80,2,"CF PETG 80%_2.txt"
15.1513,134.46,0.085771,16.807,0.081134,0.0032454,0.32454,25.081,134.46,16.807,0.32454,4.19433333333333,1.99466666666667,8.36629688888889,16.0716266450661,-0.735373354933934,-4.37539926776899,"CF-PETG","Flat",80,2,"CF PETG 80%_2.txt"
15.1743,134.67,0.085902,16.833,0.081265,0.0032506,0.32506,25.081,134.67,16.833,0.32506,4.19433333333333,1.99466666666667,8.36629688888889,16.0967273560244,-0.736272643975553,-4.3739835084391,"CF-PETG","Flat",80,2,"CF PETG 80%_2.txt"
15.1972,134.88,0.086033,16.859,0.081396,0.0032559,0.32559,25.081,134.88,16.859,0.32559,4.19433333333333,1.99466666666667,8.36629688888889,16.1218280669828,-0.737171933017176,-4.37257211588574,"CF-PETG","Flat",80,2,"CF PETG 80%_2.txt"
15.2202,135.09,0.086165,16.886,0.081528,0.0032611,0.32611,25.082,135.09,16.886,0.32611,4.19433333333333,1.99466666666667,8.36629688888889,16.1469287779412,-0.739071222058794,-4.37682827228943,"CF-PETG","Flat",80,2,"CF PETG 80%_2.txt"
15.2431,135.29,0.086296,16.912,0.081659,0.0032664,0.32664,25.082,135.29,16.912,0.32664,4.19433333333333,1.99466666666667,8.36629688888889,16.1708342169492,-0.74116578305081,-4.38248452608095,"CF-PETG","Flat",80,2,"CF PETG 80%_2.txt"
15.2661,135.5,0.086427,16.938,0.08179,0.0032716,0.32716,25.082,135.5,16.938,0.32716,4.19433333333333,1.99466666666667,8.36629688888889,16.1959349279076,-0.74206507209243,-4.38106666721236,"CF-PETG","Flat",80,2,"CF PETG 80%_2.txt"
15.2891,135.71,0.086558,16.964,0.081922,0.0032769,0.32769,25.082,135.71,16.964,0.32769,4.19433333333333,1.99466666666667,8.36629688888889,16.2210356388659,-0.74296436113405,-4.37965315452753,"CF-PETG","Flat",80,2,"CF PETG 80%_2.txt"
15.312,135.92,0.08669,16.99,0.082053,0.0032821,0.32821,25.082,135.92,16.99,0.32821,4.19433333333333,1.99466666666667,8.36629688888889,16.2461363498243,-0.743863650175669,-4.37824396807339,"CF-PETG","Flat",80,2,"CF PETG 80%_2.txt"
15.335,136.13,0.086821,17.017,0.082184,0.0032874,0.32874,25.082,136.13,17.017,0.32874,4.19433333333333,1.99466666666667,8.36629688888889,16.2712370607827,-0.74576293921729,-4.38245836056467,"CF-PETG","Flat",80,2,"CF PETG 80%_2.txt"
15.3579,136.34,0.086952,17.043,0.082315,0.0032926,0.32926,25.082,136.34,17.043,0.32926,4.19433333333333,1.99466666666667,8.36629688888889,16.2963377717411,-0.746662228258906,-4.38104927688145,"CF-PETG","Flat",80,2,"CF PETG 80%_2.txt"
15.3809,136.55,0.087084,17.069,0.082447,0.0032979,0.32979,25.082,136.55,17.069,0.32979,4.19433333333333,1.99466666666667,8.36629688888889,16.3214384826995,-0.747561517300525,-4.37964448591321,"CF-PETG","Flat",80,2,"CF PETG 80%_2.txt"
15.4038,136.76,0.087215,17.095,0.082578,0.0033031,0.33031,25.083,136.76,17.095,0.33031,4.19433333333333,1.99466666666667,8.36629688888889,16.3465391936579,-0.748460806342148,-4.3782439680734,"CF-PETG","Flat",80,2,"CF PETG 80%_2.txt"
15.4268,136.97,0.087346,17.121,0.082709,0.0033084,0.33084,25.083,136.97,17.121,0.33084,4.19433333333333,1.99466666666667,8.36629688888889,16.3716399046162,-0.749360095383764,-4.37684770389442,"CF-PETG","Flat",80,2,"CF PETG 80%_2.txt"
15.4498,137.18,0.087477,17.147,0.082841,0.0033136,0.33136,25.083,137.18,17.147,0.33136,4.19433333333333,1.99466666666667,8.36629688888889,16.3967406155746,-0.750259384425384,-4.37545567402685,"CF-PETG","Flat",80,2,"CF PETG 80%_2.txt"
15.4727,137.39,0.087609,17.174,0.082972,0.0033189,0.33189,25.083,137.39,17.174,0.33189,4.19433333333333,1.99466666666667,8.36629688888889,16.421841326533,-0.752158673467004,-4.37963592329687,"CF-PETG","Flat",80,2,"CF PETG 80%_2.txt"
15.4957,137.6,0.08774,17.2,0.083103,0.0033241,0.33241,25.083,137.6,17.2,0.33241,4.19433333333333,1.99466666666667,8.36629688888889,16.4469420374914,-0.753057962508624,-4.3782439680734,"CF-PETG","Flat",80,2,"CF PETG 80%_2.txt"
15.5186,137.81,0.087871,17.226,0.083234,0.0033294,0.33294,25.083,137.81,17.226,0.33294,4.19433333333333,1.99466666666667,8.36629688888889,16.4720427484498,-0.75395725155024,-4.37685621473494,"CF-PETG","Flat",80,2,"CF PETG 80%_2.txt"
15.5416,138.02,0.088003,17.252,0.083366,0.0033346,0.33346,25.083,138.02,17.252,0.33346,4.19433333333333,1.99466666666667,8.36629688888889,16.4971434594081,-0.754856540591859,-4.37547264428391,"CF-PETG","Flat",80,2,"CF PETG 80%_2.txt"
15.5645,138.23,0.088134,17.278,0.083497,0.0033399,0.33399,25.083,138.23,17.278,0.33399,4.19433333333333,1.99466666666667,8.36629688888889,16.5222441703665,-0.755755829633483,-4.37409323783703,"CF-PETG","Flat",80,2,"CF PETG 80%_2.txt"
15.5875,138.44,0.088265,17.305,0.083628,0.0033451,0.33451,25.084,138.44,17.305,0.33451,4.19433333333333,1.99466666666667,8.36629688888889,16.5473448813249,-0.7576551186751,-4.37824396807339,"CF-PETG","Flat",80,2,"CF PETG 80%_2.txt"
15.6105,138.65,0.088396,17.331,0.08376,0.0033504,0.33504,25.084,138.65,17.331,0.33504,4.19433333333333,1.99466666666667,8.36629688888889,16.5724455922833,-0.758554407716719,-4.37686462244948,"CF-PETG","Flat",80,2,"CF PETG 80%_2.txt"
15.6334,138.86,0.088528,17.357,0.083891,0.0033556,0.33556,25.084,138.86,17.357,0.33556,4.19433333333333,1.99466666666667,8.36629688888889,16.5975463032417,-0.759453696758335,-4.37548940922011,"CF-PETG","Flat",80,2,"CF PETG 80%_2.txt"
15.6564,139.06,0.088659,17.383,0.084022,0.0033609,0.33609,25.084,139.06,17.383,0.33609,4.19433333333333,1.99466666666667,8.36629688888889,16.6214517422496,-0.761548257750356,-4.38099440689384,"CF-PETG","Flat",80,2,"CF PETG 80%_2.txt"
15.6793,139.27,0.08879,17.409,0.084154,0.0033661,0.33661,25.084,139.27,17.409,0.33661,4.19433333333333,1.99466666666667,8.36629688888889,16.646552453208,-0.762447546791975,-4.3796171336204,"CF-PETG","Flat",80,2,"CF PETG 80%_2.txt"
15.7023,139.48,0.088922,17.435,0.084285,0.0033714,0.33714,25.084,139.48,17.435,0.33714,4.19433333333333,1.99466666666667,8.36629688888889,16.6716531641664,-0.763346835833595,-4.37824396807339,"CF-PETG","Flat",80,2,"CF PETG 80%_2.txt"
15.7252,139.69,0.089053,17.462,0.084416,0.0033766,0.33766,25.084,139.69,17.462,0.33766,4.19433333333333,1.99466666666667,8.36629688888889,16.6967538751248,-0.765246124875215,-4.3823509613745,"CF-PETG","Flat",80,2,"CF PETG 80%_2.txt"
15.7482,139.9,0.089184,17.488,0.084547,0.0033819,0.33819,25.085,139.9,17.488,0.33819,4.19433333333333,1.99466666666667,8.36629688888889,16.7218545860832,-0.766145413916835,-4.38097789293707,"CF-PETG","Flat",80,2,"CF PETG 80%_2.txt"
15.7712,140.11,0.089315,17.514,0.084679,0.0033871,0.33871,25.085,140.11,17.514,0.33871,4.19433333333333,1.99466666666667,8.36629688888889,16.7469552970415,-0.767044702958451,-4.37960890121304,"CF-PETG","Flat",80,2,"CF PETG 80%_2.txt"
15.7941,140.32,0.089447,17.54,0.08481,0.0033924,0.33924,25.085,140.32,17.54,0.33924,4.19433333333333,1.99466666666667,8.36629688888889,16.7720560079999,-0.767943992000074,-4.3782439680734,"CF-PETG","Flat",80,2,"CF PETG 80%_2.txt"
15.8171,140.53,0.089578,17.567,0.084941,0.0033976,0.33976,25.085,140.53,17.567,0.33976,4.19433333333333,1.99466666666667,8.36629688888889,16.7971567189583,-0.769843281041691,-4.38232641339837,"CF-PETG","Flat",80,2,"CF PETG 80%_2.txt"
15.84,140.74,0.089709,17.593,0.085073,0.0034029,0.34029,25.085,140.74,17.593,0.34029,4.19433333333333,1.99466666666667,8.36629688888889,16.8222574299167,-0.770742570083311,-4.38096157610021,"CF-PETG","Flat",80,2,"CF PETG 80%_2.txt"
15.863,140.95,0.089841,17.619,0.085204,0.0034082,0.34082,25.085,140.95,17.619,0.34082,4.19433333333333,1.99466666666667,8.36629688888889,16.8473581408751,-0.771641859124934,-4.37960076692737,"CF-PETG","Flat",80,2,"CF PETG 80%_2.txt"
15.8859,141.17,0.089972,17.646,0.085335,0.0034134,0.34134,25.085,141.17,17.646,0.34134,4.19433333333333,1.99466666666667,8.36629688888889,16.8736541237838,-0.772345876216153,-4.37688924524625,"CF-PETG","Flat",80,2,"CF PETG 80%_2.txt"
15.9089,141.38,0.090103,17.672,0.085466,0.0034187,0.34187,25.085,141.38,17.672,0.34187,4.19433333333333,1.99466666666667,8.36629688888889,16.8987548347422,-0.773245165257773,-4.37553850870175,"CF-PETG","Flat",80,2,"CF PETG 80%_2.txt"
15.9318,141.59,0.090235,17.698,0.085598,0.0034239,0.34239,25.086,141.59,17.698,0.34239,4.19433333333333,1.99466666666667,8.36629688888889,16.9238555457006,-0.774144454299389,-4.37419174087122,"CF-PETG","Flat",80,2,"CF PETG 80%_2.txt"
15.9548,141.8,0.090366,17.725,0.085729,0.0034292,0.34292,25.086,141.8,17.725,0.34292,4.19433333333333,1.99466666666667,8.36629688888889,16.948956256659,-0.77604374334101,-4.3782439680734,"CF-PETG","Flat",80,2,"CF PETG 80%_2.txt"
15.9778,142.01,0.090497,17.751,0.08586,0.0034344,0.34344,25.086,142.01,17.751,0.34344,4.19433333333333,1.99466666666667,8.36629688888889,16.9740569676174,-0.776943032382629,-4.37689725864813,"CF-PETG","Flat",80,2,"CF PETG 80%_2.txt"
16.0007,142.22,0.090628,17.778,0.085992,0.0034397,0.34397,25.086,142.22,17.778,0.34397,4.19433333333333,1.99466666666667,8.36629688888889,16.9991576785758,-0.778842321424246,-4.38093329634518,"CF-PETG","Flat",80,2,"CF PETG 80%_2.txt"
16.0237,142.43,0.09076,17.804,0.086123,0.0034449,0.34449,25.086,142.43,17.804,0.34449,4.19433333333333,1.99466666666667,8.36629688888889,17.0242583895341,-0.779741610465866,-4.37958666853441,"CF-PETG","Flat",80,2,"CF PETG 80%_2.txt"
16.0466,142.64,0.090891,17.83,0.086254,0.0034502,0.34502,25.086,142.64,17.83,0.34502,4.19433333333333,1.99466666666667,8.36629688888889,17.0493591004925,-0.780640899507485,-4.37824396807339,"CF-PETG","Flat",80,2,"CF PETG 80%_2.txt"
16.0696,142.86,0.091022,17.857,0.086385,0.0034554,0.34554,25.086,142.86,17.857,0.34554,4.19433333333333,1.99466666666667,8.36629688888889,17.0756550834013,-0.781344916598705,-4.37556653748505,"CF-PETG","Flat",80,2,"CF PETG 80%_2.txt"
16.0925,143.07,0.091154,17.883,0.086517,0.0034607,0.34607,25.087,143.07,17.883,0.34607,4.19433333333333,1.99466666666667,8.36629688888889,17.1007557943597,-0.782244205640325,-4.37423366124434,"CF-PETG","Flat",80,2,"CF PETG 80%_2.txt"
16.1155,143.28,0.091285,17.91,0.086648,0.0034659,0.34659,25.087,143.28,17.91,0.34659,4.19433333333333,1.99466666666667,8.36629688888889,17.1258565053181,-0.784143494681945,-4.3782439680734,"CF-PETG","Flat",80,2,"CF PETG 80%_2.txt"
16.1385,143.49,0.091416,17.936,0.086779,0.0034712,0.34712,25.087,143.49,17.936,0.34712,4.19433333333333,1.99466666666667,8.36629688888889,17.1509572162764,-0.785042783723561,-4.376911149217,"CF-PETG","Flat",80,2,"CF PETG 80%_2.txt"
16.1614,143.7,0.091547,17.962,0.086911,0.0034764,0.34764,25.087,143.7,17.962,0.34764,4.19433333333333,1.99466666666667,8.36629688888889,17.1760579272348,-0.785942072765184,-4.37558218887198,"CF-PETG","Flat",80,2,"CF PETG 80%_2.txt"
16.1844,143.91,0.091679,17.989,0.087042,0.0034817,0.34817,25.087,143.91,17.989,0.34817,4.19433333333333,1.99466666666667,8.36629688888889,17.2011586381932,-0.787841361806805,-4.37957286011899,"CF-PETG","Flat",80,2,"CF PETG 80%_2.txt"
16.2073,144.12,0.09181,18.015,0.087173,0.0034869,0.34869,25.087,144.12,18.015,0.34869,4.19433333333333,1.99466666666667,8.36629688888889,17.2262593491516,-0.788740650848421,-4.37824396807339,"CF-PETG","Flat",80,2,"CF PETG 80%_2.txt"
16.2303,144.33,0.091941,18.042,0.087304,0.0034922,0.34922,25.087,144.33,18.042,0.34922,4.19433333333333,1.99466666666667,8.36629688888889,17.25136006011,-0.790639939890042,-4.38221893298992,"CF-PETG","Flat",80,2,"CF PETG 80%_2.txt"
16.2532,144.54,0.092073,18.068,0.087436,0.0034974,0.34974,25.087,144.54,18.068,0.34974,4.19433333333333,1.99466666666667,8.36629688888889,17.2764607710683,-0.791539228931661,-4.38089013134637,"CF-PETG","Flat",80,2,"CF PETG 80%_2.txt"
16.2762,144.75,0.092204,18.094,0.087567,0.0035027,0.35027,25.088,144.75,18.094,0.35027,4.19433333333333,1.99466666666667,8.36629688888889,17.3015614820267,-0.792438517973281,-4.3795651485204,"CF-PETG","Flat",80,2,"CF PETG 80%_2.txt"
16.2992,144.91,0.092335,18.114,0.087698,0.0035079,0.35079,25.088,144.91,18.114,0.35079,4.19433333333333,1.99466666666667,8.36629688888889,17.3206858332331,-0.793314166766894,-4.3795636897808,"CF-PETG","Flat",80,2,"CF PETG 80%_2.txt"
16.3221,145.07,0.092466,18.134,0.08783,0.0035132,0.35132,25.088,145.07,18.134,0.35132,4.19433333333333,1.99466666666667,8.36629688888889,17.3398101844395,-0.794189815560511,-4.37956223425891,"CF-PETG","Flat",80,2,"CF PETG 80%_2.txt"
16.3451,145.23,0.092598,18.154,0.087961,0.0035184,0.35184,25.088,145.23,18.154,0.35184,4.19433333333333,1.99466666666667,8.36629688888889,17.3589345356459,-0.795065464354124,-4.37956078194406,"CF-PETG","Flat",80,2,"CF PETG 80%_2.txt"
16.368,145.39,0.092729,18.174,0.088092,0.0035237,0.35237,25.088,145.39,18.174,0.35237,4.19433333333333,1.99466666666667,8.36629688888889,17.3780588868523,-0.795941113147741,-4.37955933282569,"CF-PETG","Flat",80,2,"CF PETG 80%_2.txt"
16.391,145.55,0.09286,18.194,0.088223,0.0035289,0.35289,25.088,145.55,18.194,0.35289,4.19433333333333,1.99466666666667,8.36629688888889,17.3971832380586,-0.796816761941351,-4.37955788689321,"CF-PETG","Flat",80,2,"CF PETG 80%_2.txt"
16.4139,145.71,0.092992,18.214,0.088355,0.0035342,0.35342,25.088,145.71,18.214,0.35342,4.19433333333333,1.99466666666667,8.36629688888889,17.416307589265,-0.797692410734964,-4.37955644413618,"CF-PETG","Flat",80,2,"CF PETG 80%_2.txt"
16.4369,145.92,0.093123,18.24,0.088486,0.0035394,0.35394,25.088,145.92,18.24,0.35394,4.19433333333333,1.99466666666667,8.36629688888889,17.4414083002234,-0.798591699776587,-4.37824396807339,"CF-PETG","Flat",80,2,"CF PETG 80%_2.txt"
16.4598,146.14,0.093254,18.268,0.088617,0.0035447,0.35447,25.089,146.14,18.268,0.35447,4.19433333333333,1.99466666666667,8.36629688888889,17.4677042831322,-0.800295716867808,-4.38086116087042,"CF-PETG","Flat",80,2,"CF PETG 80%_2.txt"
16.4828,146.37,0.093385,18.296,0.088749,0.0035499,0.35499,25.089,146.37,18.296,0.35499,4.19433333333333,1.99466666666667,8.36629688888889,17.4951955379914,-0.800804462008628,-4.37693737433662,"CF-PETG","Flat",80,2,"CF PETG 80%_2.txt"
16.5058,146.59,0.093517,18.324,0.08888,0.0035552,0.35552,25.089,146.59,18.324,0.35552,4.19433333333333,1.99466666666667,8.36629688888889,17.5214915209002,-0.802508479099849,-4.37954856526877,"CF-PETG","Flat",80,2,"CF PETG 80%_2.txt"
16.5287,146.82,0.093648,18.353,0.089011,0.0035604,0.35604,25.089,146.82,18.353,0.35604,4.19433333333333,1.99466666666667,8.36629688888889,17.5489827757593,-0.80401722424067,-4.3808490396157,"CF-PETG","Flat",80,2,"CF PETG 80%_2.txt"
16.5517,147.05,0.093779,18.381,0.089142,0.0035657,0.35657,25.089,147.05,18.381,0.35657,4.19433333333333,1.99466666666667,8.36629688888889,17.5764740306185,-0.804525969381491,-4.37694341647076,"CF-PETG","Flat",80,2,"CF PETG 80%_2.txt"
16.5746,147.27,0.093911,18.409,0.089274,0.0035709,0.35709,25.089,147.27,18.409,0.35709,4.19433333333333,1.99466666666667,8.36629688888889,17.6027700135273,-0.806229986472708,-4.37954254154331,"CF-PETG","Flat",80,2,"CF PETG 80%_2.txt"
16.5976,147.5,0.094042,18.437,0.089405,0.0035762,0.35762,25.089,147.5,18.437,0.35762,4.19433333333333,1.99466666666667,8.36629688888889,17.6302612683865,-0.806738731613532,-4.37565076538228,"CF-PETG","Flat",80,2,"CF PETG 80%_2.txt"
16.6205,147.72,0.094173,18.465,0.089536,0.0035815,0.35815,25.09,147.72,18.465,0.35815,4.19433333333333,1.99466666666667,8.36629688888889,17.6565572512952,-0.808442748704753,-4.3782439680734,"CF-PETG","Flat",80,2,"CF PETG 80%_2.txt"
16.6435,147.95,0.094304,18.493,0.089668,0.0035867,0.35867,25.09,147.95,18.493,0.35867,4.19433333333333,1.99466666666667,8.36629688888889,17.6840485061544,-0.808951493845573,-4.3743659430356,"CF-PETG","Flat",80,2,"CF PETG 80%_2.txt"
16.6665,148.17,0.094436,18.522,0.089799,0.003592,0.3592,25.09,148.17,18.522,0.3592,4.19433333333333,1.99466666666667,8.36629688888889,17.7103444890632,-0.811655510936792,-4.38211592126548,"CF-PETG","Flat",80,2,"CF PETG 80%_2.txt"
16.6894,148.39,0.094567,18.548,0.08993,0.0035972,0.35972,25.09,148.39,18.548,0.35972,4.19433333333333,1.99466666666667,8.36629688888889,17.736640471972,-0.811359528028014,-4.37437744246287,"CF-PETG","Flat",80,2,"CF PETG 80%_2.txt"
16.7124,148.59,0.094698,18.574,0.090061,0.0036025,0.36025,25.09,148.59,18.574,0.36025,4.19433333333333,1.99466666666667,8.36629688888889,17.76054591098,-0.813454089020034,-4.37953100581476,"CF-PETG","Flat",80,2,"CF PETG 80%_2.txt"
16.7353,148.79,0.09483,18.599,0.090193,0.0036077,0.36077,25.09,148.79,18.599,0.36077,4.19433333333333,1.99466666666667,8.36629688888889,17.784451349988,-0.81454865001205,-4.3795292758323,"CF-PETG","Flat",80,2,"CF PETG 80%_2.txt"
16.7583,148.99,0.094961,18.624,0.090324,0.003613,0.3613,25.09,148.99,18.624,0.3613,4.19433333333333,1.99466666666667,8.36629688888889,17.8083567889959,-0.815643211004065,-4.37952755049434,"CF-PETG","Flat",80,2,"CF PETG 80%_2.txt"
16.7812,149.2,0.095092,18.65,0.090455,0.0036182,0.36182,25.09,149.2,18.65,0.36182,4.19433333333333,1.99466666666667,8.36629688888889,17.8334574999543,-0.816542500045689,-4.3782439680734,"CF-PETG","Flat",80,2,"CF PETG 80%_2.txt"
16.8042,149.4,0.095223,18.675,0.090587,0.0036235,0.36235,25.091,149.4,18.675,0.36235,4.19433333333333,1.99466666666667,8.36629688888889,17.8573629389623,-0.817637061037708,-4.3782439680734,"CF-PETG","Flat",80,2,"CF PETG 80%_2.txt"
16.8272,149.6,0.095355,18.7,0.090718,0.0036287,0.36287,25.091,149.6,18.7,0.36287,4.19433333333333,1.99466666666667,8.36629688888889,17.8812683779703,-0.818731622029723,-4.37824396807339,"CF-PETG","Flat",80,2,"CF PETG 80%_2.txt"
16.8501,149.8,0.095486,18.726,0.090849,0.003634,0.3634,25.091,149.8,18.726,0.3634,4.19433333333333,1.99466666666667,8.36629688888889,17.9051738169783,-0.82082618302174,-4.38335033120656,"CF-PETG","Flat",80,2,"CF PETG 80%_2.txt"
16.8731,150.01,0.095617,18.751,0.09098,0.0036392,0.36392,25.091,150.01,18.751,0.36392,4.19433333333333,1.99466666666667,8.36629688888889,17.9302745279366,-0.820725472063366,-4.37696907932039,"CF-PETG","Flat",80,2,"CF PETG 80%_2.txt"
16.896,150.21,0.095749,18.776,0.091112,0.0036445,0.36445,25.091,150.21,18.776,0.36445,4.19433333333333,1.99466666666667,8.36629688888889,17.9541799669446,-0.821820033055378,-4.37697077681816,"CF-PETG","Flat",80,2,"CF PETG 80%_2.txt"
16.919,150.41,0.09588,18.802,0.091243,0.0036497,0.36497,25.091,150.41,18.802,0.36497,4.19433333333333,1.99466666666667,8.36629688888889,17.9780854059526,-0.823914594047398,-4.38205826001169,"CF-PETG","Flat",80,2,"CF PETG 80%_2.txt"
16.9419,150.62,0.096011,18.827,0.091374,0.003655,0.3655,25.091,150.62,18.827,0.3655,4.19433333333333,1.99466666666667,8.36629688888889,18.003186116911,-0.82381388308902,-4.37570448339629,"CF-PETG","Flat",80,2,"CF PETG 80%_2.txt"
16.9649,150.82,0.096142,18.852,0.091506,0.0036602,0.36602,25.092,150.82,18.852,0.36602,4.19433333333333,1.99466666666667,8.36629688888889,18.027091555919,-0.824908444081039,-4.3757078510558,"CF-PETG","Flat",80,2,"CF PETG 80%_2.txt"
16.9878,151.02,0.096274,18.878,0.091637,0.0036655,0.36655,25.092,151.02,18.878,0.36655,4.19433333333333,1.99466666666667,8.36629688888889,18.0509969949269,-0.827003005073053,-4.38077659218695,"CF-PETG","Flat",80,2,"CF PETG 80%_2.txt"
17.0108,151.22,0.096405,18.903,0.091768,0.0036707,0.36707,25.092,151.22,18.903,0.36707,4.19433333333333,1.99466666666667,8.36629688888889,18.0749024339349,-0.828097566065072,-4.38077324268673,"CF-PETG","Flat",80,2,"CF PETG 80%_2.txt"
17.0338,151.43,0.096536,18.928,0.091899,0.003676,0.3676,25.092,151.43,18.928,0.3676,4.19433333333333,1.99466666666667,8.36629688888889,18.1000031448933,-0.827996855106694,-4.37445506713173,"CF-PETG","Flat",80,2,"CF PETG 80%_2.txt"
17.0567,151.63,0.096668,18.954,0.092031,0.0036812,0.36812,25.092,151.63,18.954,0.36812,4.19433333333333,1.99466666666667,8.36629688888889,18.1239085839013,-0.830091416098711,-4.37950520258895,"CF-PETG","Flat",80,2,"CF PETG 80%_2.txt"
17.0797,151.83,0.096799,18.979,0.092162,0.0036865,0.36865,25.092,151.83,18.979,0.36865,4.19433333333333,1.99466666666667,8.36629688888889,18.1478140229093,-0.831185977090726,-4.37950354123361,"CF-PETG","Flat",80,2,"CF PETG 80%_2.txt"
17.1026,152.03,0.09693,19.004,0.092293,0.0036917,0.36917,25.092,152.03,19.004,0.36917,4.19433333333333,1.99466666666667,8.36629688888889,18.1717194619173,-0.832280538082749,-4.37950188424936,"CF-PETG","Flat",80,2,"CF PETG 80%_2.txt"
17.1256,152.24,0.097061,19.03,0.092425,0.003697,0.3697,25.092,152.24,19.03,0.3697,4.19433333333333,1.99466666666667,8.36629688888889,18.1968201728756,-0.833179827124368,-4.3782439680734,"CF-PETG","Flat",80,2,"CF PETG 80%_2.txt"
