Repository: VipulKohinkar/3D-Printing-Parameter-Optimisation

# 3D Printing Parameter Optimisation: Impact of K-Value on Carbon-Reinforced PETG

## MSc Mechanical Engineering with Management

**Author:** Vipul Kohinkar  
**Project:** MEE7012-SUM  
**Date:** 27 August 2026

---

## Project Overview

This project investigates the influence of flow-rate multiplier (K-value) and build orientation on the tensile behaviour of PETG and carbon-fibre-reinforced PETG (CF-PETG) manufactured using fused deposition modelling (FDM).

The study compares an unreinforced thermoplastic, PETG, with a carbon-fibre-reinforced PETG composite to investigate whether the two materials respond differently to changes in material flow and build orientation.

---

File: 3_Experimental_data/Modulus/Recalculated Stress Strain/Recalculated_Stress_Strain_All_Data.csv (part 62 of 212)
"Time (s)","Load (N)","Machine Extension (mm)","Stress (MPa)","Extension from Preload (mm)","Strain","Percentage Strain","Gauge Length (mm)","Load_N","NEXYGEN_Stress_MPa","Percentage_Strain","Measured_Width_mm","Measured_Thickness_mm","Measured_Area_mm2","Recalculated_Stress_MPa","Stress_Difference_MPa","Stress_Difference_Percent","Material","Orientation","K","Sample","File"
17.1485,152.44,0.097193,19.055,0.092556,0.0037022,0.37022,25.093,152.44,19.055,0.37022,4.19433333333333,1.99466666666667,8.36629688888889,18.2207256118836,-0.834274388116384,-4.37824396807339,"CF-PETG","Flat",80,2,"CF PETG 80%_2.txt"
17.1715,152.64,0.097324,19.08,0.092687,0.0037075,0.37075,25.093,152.64,19.08,0.37075,4.19433333333333,1.99466666666667,8.36629688888889,18.2446310508916,-0.835368949108403,-4.37824396807339,"CF-PETG","Flat",80,2,"CF PETG 80%_2.txt"
17.1945,152.85,0.097455,19.106,0.092819,0.0037127,0.37127,25.093,152.85,19.106,0.37127,4.19433333333333,1.99466666666667,8.36629688888889,18.26973176185,-0.836268238150026,-4.37699276745539,"CF-PETG","Flat",80,2,"CF PETG 80%_2.txt"
17.2174,153.05,0.097587,19.131,0.09295,0.003718,0.3718,25.093,153.05,19.131,0.3718,4.19433333333333,1.99466666666667,8.36629688888889,18.293637200858,-0.837362799142038,-4.37699440249876,"CF-PETG","Flat",80,2,"CF PETG 80%_2.txt"
17.2404,153.25,0.097718,19.156,0.093081,0.0037232,0.37232,25.093,153.25,19.156,0.37232,4.19433333333333,1.99466666666667,8.36629688888889,18.3175426398659,-0.838457360134058,-4.37699603327447,"CF-PETG","Flat",80,2,"CF PETG 80%_2.txt"
17.2633,153.45,0.097849,19.182,0.093212,0.0037285,0.37285,25.093,153.45,19.182,0.37285,4.19433333333333,1.99466666666667,8.36629688888889,18.3414480788739,-0.840551921126078,-4.38198269797768,"CF-PETG","Flat",80,2,"CF PETG 80%_2.txt"
17.2863,153.66,0.09798,19.207,0.093344,0.0037337,0.37337,25.093,153.66,19.207,0.37337,4.19433333333333,1.99466666666667,8.36629688888889,18.3665487898323,-0.840451210167696,-4.375754725713,"CF-PETG","Flat",80,2,"CF PETG 80%_2.txt"
17.3092,153.86,0.098112,19.232,0.093475,0.003739,0.3739,25.093,153.86,19.232,0.3739,4.19433333333333,1.99466666666667,8.36629688888889,18.3904542288403,-0.841545771159712,-4.37575796152097,"CF-PETG","Flat",80,2,"CF PETG 80%_2.txt"
17.3322,154.06,0.098243,19.258,0.093606,0.0037442,0.37442,25.094,154.06,19.258,0.37442,4.19433333333333,1.99466666666667,8.36629688888889,18.4143596678483,-0.843640332151733,-4.3807266182975,"CF-PETG","Flat",80,2,"CF PETG 80%_2.txt"
17.3552,154.26,0.098374,19.283,0.093738,0.0037495,0.37495,25.094,154.26,19.283,0.37495,4.19433333333333,1.99466666666667,8.36629688888889,18.4382651068562,-0.844734893143755,-4.38072339959423,"CF-PETG","Flat",80,2,"CF PETG 80%_2.txt"
17.3781,154.47,0.098506,19.308,0.093869,0.0037548,0.37548,25.094,154.47,19.308,0.37548,4.19433333333333,1.99466666666667,8.36629688888889,18.4633658178146,-0.84463418218537,-4.37452963634437,"CF-PETG","Flat",80,2,"CF PETG 80%_2.txt"
17.4011,154.67,0.098637,19.334,0.094,0.00376,0.376,25.094,154.67,19.334,0.376,4.19433333333333,1.99466666666667,8.36629688888889,18.4872712568226,-0.84672874317739,-4.37948041366189,"CF-PETG","Flat",80,2,"CF PETG 80%_2.txt"
17.424,154.87,0.098768,19.359,0.094131,0.0037653,0.37653,25.094,154.87,19.359,0.37653,4.19433333333333,1.99466666666667,8.36629688888889,18.5111766958306,-0.84782330416941,-4.37947881692964,"CF-PETG","Flat",80,2,"CF PETG 80%_2.txt"
17.447,155.08,0.0989,19.384,0.094263,0.0037705,0.37705,25.094,155.08,19.384,0.37705,4.19433333333333,1.99466666666667,8.36629688888889,18.536277406789,-0.847722593211024,-4.37331094310268,"CF-PETG","Flat",80,2,"CF PETG 80%_2.txt"
17.4699,155.28,0.099031,19.41,0.094394,0.0037758,0.37758,25.094,155.28,19.41,0.37758,4.19433333333333,1.99466666666667,8.36629688888889,18.560182845797,-0.849817154203045,-4.37824396807339,"CF-PETG","Flat",80,2,"CF PETG 80%_2.txt"
17.4929,155.48,0.099162,19.435,0.094525,0.003781,0.3781,25.095,155.48,19.435,0.3781,4.19433333333333,1.99466666666667,8.36629688888889,18.5840882848049,-0.850911715195064,-4.37824396807339,"CF-PETG","Flat",80,2,"CF PETG 80%_2.txt"
17.5158,155.68,0.099293,19.46,0.094657,0.0037863,0.37863,25.095,155.68,19.46,0.37863,4.19433333333333,1.99466666666667,8.36629688888889,18.6079937238129,-0.852006276187083,-4.3782439680734,"CF-PETG","Flat",80,2,"CF PETG 80%_2.txt"
17.5388,155.89,0.099425,19.486,0.094788,0.0037915,0.37915,25.095,155.89,19.486,0.37915,4.19433333333333,1.99466666666667,8.36629688888889,18.6330944347713,-0.852905565228703,-4.37701716734426,"CF-PETG","Flat",80,2,"CF PETG 80%_2.txt"
17.5618,156.09,0.099556,19.511,0.094919,0.0037968,0.37968,25.095,156.09,19.511,0.37968,4.19433333333333,1.99466666666667,8.36629688888889,18.6569998737793,-0.854000126220718,-4.37701873927896,"CF-PETG","Flat",80,2,"CF PETG 80%_2.txt"
17.5847,156.29,0.099687,19.536,0.09505,0.003802,0.3802,25.095,156.29,19.536,0.3802,4.19433333333333,1.99466666666667,8.36629688888889,18.6809053127873,-0.855094687212741,-4.37702030719053,"CF-PETG","Flat",80,2,"CF PETG 80%_2.txt"
17.6077,156.49,0.099819,19.562,0.095182,0.0038073,0.38073,25.095,156.49,19.562,0.38073,4.19433333333333,1.99466666666667,8.36629688888889,18.7048107517952,-0.857189248204758,-4.38191007159165,"CF-PETG","Flat",80,2,"CF PETG 80%_2.txt"
17.6306,156.7,0.09995,19.587,0.095313,0.0038125,0.38125,25.095,156.7,19.587,0.38125,4.19433333333333,1.99466666666667,8.36629688888889,18.7299114627536,-0.857088537246376,-4.37580301856525,"CF-PETG","Flat",80,2,"CF PETG 80%_2.txt"
17.6536,156.9,0.10008,19.613,0.095444,0.0038178,0.38178,25.095,156.9,19.613,0.38178,4.19433333333333,1.99466666666667,8.36629688888889,18.7538169017616,-0.859183098238393,-4.38068168173351,"CF-PETG","Flat",80,2,"CF PETG 80%_2.txt"
17.6765,157.11,0.10021,19.639,0.095576,0.003823,0.3823,25.096,157.11,19.639,0.3823,4.19433333333333,1.99466666666667,8.36629688888889,18.77891761272,-0.860082387280013,-4.37946121126337,"CF-PETG","Flat",80,2,"CF PETG 80%_2.txt"
17.6995,157.32,0.10034,19.665,0.095707,0.0038283,0.38283,25.096,157.32,19.665,0.38283,4.19433333333333,1.99466666666667,8.36629688888889,18.8040183236784,-0.860981676321632,-4.37824396807339,"CF-PETG","Flat",80,2,"CF PETG 80%_2.txt"
17.7225,157.53,0.10047,19.691,0.095838,0.0038335,0.38335,25.096,157.53,19.691,0.38335,4.19433333333333,1.99466666666667,8.36629688888889,18.8291190346367,-0.861880965363252,-4.37702993937967,"CF-PETG","Flat",80,2,"CF PETG 80%_2.txt"
17.7454,157.73,0.10061,19.717,0.095969,0.0038388,0.38388,25.096,157.73,19.717,0.38388,4.19433333333333,1.99466666666667,8.36629688888889,18.8530244736447,-0.863975526355269,-4.38188125148485,"CF-PETG","Flat",80,2,"CF PETG 80%_2.txt"
17.7684,157.94,0.10074,19.743,0.096101,0.003844,0.3844,25.096,157.94,19.743,0.3844,4.19433333333333,1.99466666666667,8.36629688888889,18.8781251846031,-0.864874815396888,-4.38066563033424,"CF-PETG","Flat",80,2,"CF PETG 80%_2.txt"
17.7913,158.15,0.10087,19.769,0.096232,0.0038493,0.38493,25.096,158.15,19.769,0.38493,4.19433333333333,1.99466666666667,8.36629688888889,18.9032258955615,-0.865774104438508,-4.37945320673027,"CF-PETG","Flat",80,2,"CF PETG 80%_2.txt"
17.8143,158.36,0.101,19.795,0.096363,0.0038545,0.38545,25.096,158.36,19.795,0.38545,4.19433333333333,1.99466666666667,8.36629688888889,18.9283266065199,-0.866673393480127,-4.37824396807339,"CF-PETG","Flat",80,2,"CF PETG 80%_2.txt"
17.8372,158.56,0.10113,19.821,0.096495,0.0038598,0.38598,25.096,158.56,19.821,0.38598,4.19433333333333,1.99466666666667,8.36629688888889,18.9522320455279,-0.868767954472148,-4.3830682330465,"CF-PETG","Flat",80,2,"CF PETG 80%_2.txt"
17.8602,158.77,0.10126,19.847,0.096626,0.003865,0.3865,25.097,158.77,19.847,0.3865,4.19433333333333,1.99466666666667,8.36629688888889,18.9773327564862,-0.869667243513767,-4.3818574268845,"CF-PETG","Flat",80,2,"CF PETG 80%_2.txt"
17.8832,158.98,0.10139,19.872,0.096757,0.0038703,0.38703,25.097,158.98,19.872,0.38703,4.19433333333333,1.99466666666667,8.36629688888889,19.0024334674446,-0.869566532555385,-4.37583802614425,"CF-PETG","Flat",80,2,"CF PETG 80%_2.txt"
17.9061,159.19,0.10153,19.898,0.096888,0.0038755,0.38755,25.097,159.19,19.898,0.38755,4.19433333333333,1.99466666666667,8.36629688888889,19.027534178403,-0.870465821597005,-4.37463977081619,"CF-PETG","Flat",80,2,"CF PETG 80%_2.txt"
17.9291,159.4,0.10166,19.924,0.09702,0.0038808,0.38808,25.097,159.4,19.924,0.38808,4.19433333333333,1.99466666666667,8.36629688888889,19.0526348893614,-0.871365110638621,-4.37344464283588,"CF-PETG","Flat",80,2,"CF PETG 80%_2.txt"
17.952,159.6,0.10179,19.95,0.097151,0.003886,0.3886,25.097,159.6,19.95,0.3886,4.19433333333333,1.99466666666667,8.36629688888889,19.0765403283694,-0.873459671630641,-4.37824396807339,"CF-PETG","Flat",80,2,"CF PETG 80%_2.txt"
17.975,159.81,0.10192,19.976,0.097282,0.0038913,0.38913,25.097,159.81,19.976,0.38913,4.19433333333333,1.99466666666667,8.36629688888889,19.1016410393277,-0.874358960672261,-4.37704726007339,"CF-PETG","Flat",80,2,"CF PETG 80%_2.txt"
17.9979,160.02,0.10205,20.002,0.097414,0.0038965,0.38965,25.097,160.02,20.002,0.38965,4.19433333333333,1.99466666666667,8.36629688888889,19.1267417502861,-0.875258249713877,-4.37585366320306,"CF-PETG","Flat",80,2,"CF PETG 80%_2.txt"
18.0209,160.23,0.10218,20.028,0.097545,0.0039018,0.39018,25.098,160.23,20.028,0.39018,4.19433333333333,1.99466666666667,8.36629688888889,19.1518424612445,-0.8761575387555,-4.37466316534602,"CF-PETG","Flat",80,2,"CF PETG 80%_2.txt"
18.0438,160.43,0.10231,20.054,0.097676,0.003907,0.3907,25.098,160.43,20.054,0.3907,4.19433333333333,1.99466666666667,8.36629688888889,19.1757479002525,-0.878252099747517,-4.37943602147959,"CF-PETG","Flat",80,2,"CF PETG 80%_2.txt"
18.0668,160.64,0.10244,20.08,0.097807,0.0039123,0.39123,25.098,160.64,20.08,0.39123,4.19433333333333,1.99466666666667,8.36629688888889,19.2008486112109,-0.879151388789136,-4.37824396807339,"CF-PETG","Flat",80,2,"CF PETG 80%_2.txt"
18.0898,160.85,0.10258,20.106,0.097939,0.0039175,0.39175,25.098,160.85,20.106,0.39175,4.19433333333333,1.99466666666667,8.36629688888889,19.2259493221692,-0.880050677830759,-4.37705499766617,"CF-PETG","Flat",80,2,"CF PETG 80%_2.txt"
18.1127,161.06,0.10271,20.132,0.09807,0.0039228,0.39228,25.098,161.06,20.132,0.39228,4.19433333333333,1.99466666666667,8.36629688888889,19.2510500331276,-0.880949966872379,-4.37586909831303,"CF-PETG","Flat",80,2,"CF PETG 80%_2.txt"
18.1357,161.26,0.10284,20.158,0.098201,0.0039281,0.39281,25.098,161.26,20.158,0.39281,4.19433333333333,1.99466666666667,8.36629688888889,19.2749554721356,-0.883044527864396,-4.38061577470183,"CF-PETG","Flat",80,2,"CF PETG 80%_2.txt"
18.1586,161.47,0.10297,20.184,0.098333,0.0039333,0.39333,25.098,161.47,20.184,0.39333,4.19433333333333,1.99466666666667,8.36629688888889,19.300056183094,-0.883943816906015,-4.37942834376742,"CF-PETG","Flat",80,2,"CF PETG 80%_2.txt"
18.1816,161.68,0.1031,20.21,0.098464,0.0039386,0.39386,25.098,161.68,20.21,0.39386,4.19433333333333,1.99466666666667,8.36629688888889,19.3251568940524,-0.884843105947631,-4.37824396807339,"CF-PETG","Flat",80,2,"CF PETG 80%_2.txt"
18.2045,161.89,0.10323,20.236,0.098595,0.0039438,0.39438,25.099,161.89,20.236,0.39438,4.19433333333333,1.99466666666667,8.36629688888889,19.3502576050107,-0.885742394989254,-4.37706263584332,"CF-PETG","Flat",80,2,"CF PETG 80%_2.txt"
18.2275,162.1,0.10336,20.262,0.098726,0.0039491,0.39491,25.099,162.1,20.262,0.39491,4.19433333333333,1.99466666666667,8.36629688888889,19.3753583159691,-0.886641684030874,-4.37588433536114,"CF-PETG","Flat",80,2,"CF PETG 80%_2.txt"
18.2505,162.3,0.10349,20.288,0.098858,0.0039543,0.39543,25.099,162.3,20.288,0.39543,4.19433333333333,1.99466666666667,8.36629688888889,19.3992637549771,-0.888736245022887,-4.38060057680839,"CF-PETG","Flat",80,2,"CF PETG 80%_2.txt"
18.2734,162.51,0.10363,20.314,0.098989,0.0039596,0.39596,25.099,162.51,20.314,0.39596,4.19433333333333,1.99466666666667,8.36629688888889,19.4243644659355,-0.88963553406451,-4.37942076432268,"CF-PETG","Flat",80,2,"CF PETG 80%_2.txt"
18.2964,162.72,0.10376,20.34,0.09912,0.0039648,0.39648,25.099,162.72,20.34,0.39648,4.19433333333333,1.99466666666667,8.36629688888889,19.4494651768939,-0.89053482310613,-4.3782439680734,"CF-PETG","Flat",80,2,"CF PETG 80%_2.txt"
18.3193,162.93,0.10389,20.366,0.099252,0.0039701,0.39701,25.099,162.93,20.366,0.39701,4.19433333333333,1.99466666666667,8.36629688888889,19.4745658878523,-0.891434112147746,-4.37707017650862,"CF-PETG","Flat",80,2,"CF PETG 80%_2.txt"
18.3423,163.13,0.10402,20.392,0.099383,0.0039753,0.39753,25.099,163.13,20.392,0.39753,4.19433333333333,1.99466666666667,8.36629688888889,19.4984713268602,-0.893528673139766,-4.38176085298041,"CF-PETG","Flat",80,2,"CF PETG 80%_2.txt"
18.3652,163.34,0.10415,20.418,0.099514,0.0039806,0.39806,25.1,163.34,20.418,0.39806,4.19433333333333,1.99466666666667,8.36629688888889,19.5235720378186,-0.894427962181386,-4.38058557244287,"CF-PETG","Flat",80,2,"CF PETG 80%_2.txt"
18.3882,163.55,0.10428,20.444,0.099645,0.0039858,0.39858,25.1,163.55,20.444,0.39858,4.19433333333333,1.99466666666667,8.36629688888889,19.548672748777,-0.895327251223001,-4.3794132812708,"CF-PETG","Flat",80,2,"CF PETG 80%_2.txt"
18.4112,163.76,0.10441,20.47,0.099777,0.0039911,0.39911,25.1,163.76,20.47,0.39911,4.19433333333333,1.99466666666667,8.36629688888889,19.5737734597354,-0.896226540264625,-4.3782439680734,"CF-PETG","Flat",80,2,"CF PETG 80%_2.txt"
18.4341,163.96,0.10454,20.496,0.099908,0.0039963,0.39963,25.1,163.96,20.496,0.39963,4.19433333333333,1.99466666666667,8.36629688888889,19.5976788987434,-0.898321101256641,-4.38290935429665,"CF-PETG","Flat",80,2,"CF PETG 80%_2.txt"
18.4571,164.17,0.10468,20.522,0.10004,0.0040016,0.40016,25.1,164.17,20.522,0.40016,4.19433333333333,1.99466666666667,8.36629688888889,19.6227796097017,-0.899220390298261,-4.38173857469185,"CF-PETG","Flat",80,2,"CF PETG 80%_2.txt"
18.48,164.38,0.10481,20.547,0.10017,0.0040068,0.40068,25.1,164.38,20.547,0.40068,4.19433333333333,1.99466666666667,8.36629688888889,19.6478803206601,-0.899119679339883,-4.37591706497242,"CF-PETG","Flat",80,2,"CF PETG 80%_2.txt"
18.503,164.59,0.10494,20.573,0.1003,0.0040121,0.40121,25.1,164.59,20.573,0.40121,4.19433333333333,1.99466666666667,8.36629688888889,19.6729810316185,-0.900018968381499,-4.37475802450541,"CF-PETG","Flat",80,2,"CF PETG 80%_2.txt"
18.5259,164.8,0.10507,20.599,0.10043,0.0040173,0.40173,25.1,164.8,20.599,0.40173,4.19433333333333,1.99466666666667,8.36629688888889,19.6980817425769,-0.900918257423118,-4.37360190991368,"CF-PETG","Flat",80,2,"CF PETG 80%_2.txt"
18.5489,165,0.1052,20.625,0.10056,0.0040226,0.40226,25.101,165,20.625,0.40226,4.19433333333333,1.99466666666667,8.36629688888889,19.7219871815849,-0.903012818415139,-4.3782439680734,"CF-PETG","Flat",80,2,"CF PETG 80%_2.txt"
18.5718,165.21,0.10533,20.651,0.1007,0.0040278,0.40278,25.101,165.21,20.651,0.40278,4.19433333333333,1.99466666666667,8.36629688888889,19.7470878925432,-0.903912107456755,-4.37708637575301,"CF-PETG","Flat",80,2,"CF PETG 80%_2.txt"
18.5948,165.42,0.10546,20.677,0.10083,0.0040331,0.40331,25.101,165.42,20.677,0.40331,4.19433333333333,1.99466666666667,8.36629688888889,19.7721886035016,-0.904811396498378,-4.37593169462871,"CF-PETG","Flat",80,2,"CF PETG 80%_2.txt"
18.6178,165.63,0.1056,20.703,0.10096,0.0040383,0.40383,25.101,165.63,20.703,0.40383,4.19433333333333,1.99466666666667,8.36629688888889,19.79728931446,-0.905710685539994,-4.37477991373228,"CF-PETG","Flat",80,2,"CF PETG 80%_2.txt"
18.6407,165.83,0.10573,20.729,0.10109,0.0040436,0.40436,25.101,165.83,20.729,0.40436,4.19433333333333,1.99466666666667,8.36629688888889,19.821194753468,-0.907805246532011,-4.37939720455406,"CF-PETG","Flat",80,2,"CF PETG 80%_2.txt"
18.6637,166.04,0.10586,20.755,0.10122,0.0040488,0.40488,25.101,166.04,20.755,0.40488,4.19433333333333,1.99466666666667,8.36629688888889,19.8462954644264,-0.908704535573634,-4.3782439680734,"CF-PETG","Flat",80,2,"CF PETG 80%_2.txt"
18.6866,166.25,0.10599,20.781,0.10135,0.0040541,0.40541,25.101,166.25,20.781,0.40541,4.19433333333333,1.99466666666667,8.36629688888889,19.8713961753847,-0.90960382461525,-4.37709361731991,"CF-PETG","Flat",80,2,"CF PETG 80%_2.txt"
18.7096,166.46,0.10612,20.807,0.10148,0.0040593,0.40593,25.101,166.46,20.807,0.40593,4.19433333333333,1.99466666666667,8.36629688888889,19.8964968863431,-0.910503113656869,-4.3759461414758,"CF-PETG","Flat",80,2,"CF PETG 80%_2.txt"
18.7325,166.66,0.10625,20.833,0.10161,0.0040646,0.40646,25.102,166.66,20.833,0.40646,4.19433333333333,1.99466666666667,8.36629688888889,19.9204023253511,-0.91259767464889,-4.3805389269375,"CF-PETG","Flat",80,2,"CF PETG 80%_2.txt"
18.7555,166.87,0.10638,20.859,0.10175,0.0040698,0.40698,25.102,166.87,20.859,0.40698,4.19433333333333,1.99466666666667,8.36629688888889,19.9455030363095,-0.913496963690509,-4.37939001721324,"CF-PETG","Flat",80,2,"CF PETG 80%_2.txt"
18.7785,167.08,0.10651,20.885,0.10188,0.0040751,0.40751,25.102,167.08,20.885,0.40751,4.19433333333333,1.99466666666667,8.36629688888889,19.9706037472679,-0.914396252732129,-4.3782439680734,"CF-PETG","Flat",80,2,"CF PETG 80%_2.txt"
18.8014,167.29,0.10665,20.911,0.10201,0.0040803,0.40803,25.102,167.29,20.911,0.40803,4.19433333333333,1.99466666666667,8.36629688888889,19.9957044582263,-0.915295541773748,-4.37710076884773,"CF-PETG","Flat",80,2,"CF PETG 80%_2.txt"
18.8244,167.5,0.10678,20.937,0.10214,0.0040856,0.40856,25.102,167.5,20.937,0.40856,4.19433333333333,1.99466666666667,8.36629688888889,20.0208051691846,-0.916194830815368,-4.37596040891898,"CF-PETG","Flat",80,2,"CF PETG 80%_2.txt"
18.8473,167.7,0.10691,20.963,0.10227,0.0040908,0.40908,25.102,167.7,20.963,0.40908,4.19433333333333,1.99466666666667,8.36629688888889,20.0447106081926,-0.918289391807388,-4.38052469497394,"CF-PETG","Flat",80,2,"CF PETG 80%_2.txt"
18.8703,167.91,0.10704,20.989,0.1024,0.0040961,0.40961,25.102,167.91,20.989,0.40961,4.19433333333333,1.99466666666667,8.36629688888889,20.069811319151,-0.919188680849004,-4.37938291890516,"CF-PETG","Flat",80,2,"CF PETG 80%_2.txt"
18.8932,168.12,0.10717,21.015,0.10253,0.0041014,0.41014,25.103,168.12,21.015,0.41014,4.19433333333333,1.99466666666667,8.36629688888889,20.0949120301094,-0.920087969890623,-4.37824396807339,"CF-PETG","Flat",80,2,"CF PETG 80%_2.txt"
18.9162,168.33,0.1073,21.041,0.10267,0.0041066,0.41066,25.103,168.33,21.041,0.41066,4.19433333333333,1.99466666666667,8.36629688888889,20.1200127410678,-0.920987258932243,-4.37710783200534,"CF-PETG","Flat",80,2,"CF PETG 80%_2.txt"
18.9392,168.53,0.10743,21.067,0.1028,0.0041119,0.41119,25.103,168.53,21.067,0.41119,4.19433333333333,1.99466666666667,8.36629688888889,20.1439181800757,-0.92308181992426,-4.38164816976437,"CF-PETG","Flat",80,2,"CF PETG 80%_2.txt"
18.9621,168.74,0.10756,21.093,0.10293,0.0041171,0.41171,25.103,168.74,21.093,0.41171,4.19433333333333,1.99466666666667,8.36629688888889,20.1690188910341,-0.923981108965879,-4.38051063843872,"CF-PETG","Flat",80,2,"CF PETG 80%_2.txt"
18.9851,168.95,0.1077,21.119,0.10306,0.0041224,0.41224,25.103,168.95,21.119,0.41224,4.19433333333333,1.99466666666667,8.36629688888889,20.1941196019925,-0.924880398007502,-4.37937590798571,"CF-PETG","Flat",80,2,"CF PETG 80%_2.txt"
19.008,169.16,0.10783,21.145,0.10319,0.0041276,0.41276,25.103,169.16,21.145,0.41276,4.19433333333333,1.99466666666667,8.36629688888889,20.2192203129509,-0.925779687049118,-4.37824396807339,"CF-PETG","Flat",80,2,"CF PETG 80%_2.txt"
19.031,169.36,0.10796,21.171,0.10332,0.0041329,0.41329,25.103,169.36,21.171,0.41329,4.19433333333333,1.99466666666667,8.36629688888889,20.2431257519589,-0.927874248041135,-4.38276060668431,"CF-PETG","Flat",80,2,"CF PETG 80%_2.txt"
19.0539,169.57,0.10809,21.197,0.10345,0.0041381,0.41381,25.103,169.57,21.197,0.41381,4.19433333333333,1.99466666666667,8.36629688888889,20.2682264629172,-0.928773537082758,-4.38162729198829,"CF-PETG","Flat",80,2,"CF PETG 80%_2.txt"
19.0769,169.78,0.10822,21.223,0.10358,0.0041434,0.41434,25.104,169.78,21.223,0.41434,4.19433333333333,1.99466666666667,8.36629688888889,20.2933271738756,-0.929672826124374,-4.38049675410816,"CF-PETG","Flat",80,2,"CF PETG 80%_2.txt"
19.0998,169.99,0.10835,21.248,0.10372,0.0041486,0.41486,25.104,169.99,21.248,0.41486,4.19433333333333,1.99466666666667,8.36629688888889,20.318427884834,-0.929572115165996,-4.37486876490021,"CF-PETG","Flat",80,2,"CF PETG 80%_2.txt"
19.1228,170.2,0.10848,21.274,0.10385,0.0041539,0.41539,25.104,170.2,21.274,0.41539,4.19433333333333,1.99466666666667,8.36629688888889,20.3435285957924,-0.930471404207616,-4.37374919717785,"CF-PETG","Flat",80,2,"CF PETG 80%_2.txt"
19.1458,170.4,0.10861,21.3,0.10398,0.0041591,0.41591,25.104,170.4,21.3,0.41591,4.19433333333333,1.99466666666667,8.36629688888889,20.3674340348004,-0.932565965199633,-4.37824396807339,"CF-PETG","Flat",80,2,"CF PETG 80%_2.txt"
19.1687,170.61,0.10875,21.326,0.10411,0.0041644,0.41644,25.104,170.61,21.326,0.41644,4.19433333333333,1.99466666666667,8.36629688888889,20.3925347457587,-0.933465254241252,-4.37712301529238,"CF-PETG","Flat",80,2,"CF PETG 80%_2.txt"
19.1917,170.81,0.10888,21.352,0.10424,0.0041696,0.41696,25.104,170.81,21.352,0.41696,4.19433333333333,1.99466666666667,8.36629688888889,20.4164401847667,-0.935559815233269,-4.38160273151587,"CF-PETG","Flat",80,2,"CF PETG 80%_2.txt"
19.2146,171.01,0.10901,21.376,0.10437,0.0041749,0.41749,25.104,171.01,21.376,0.41749,4.19433333333333,1.99466666666667,8.36629688888889,20.4403456237747,-0.93565437622529,-4.37712563728149,"CF-PETG","Flat",80,2,"CF PETG 80%_2.txt"
19.2376,171.2,0.10914,21.401,0.1045,0.0041801,0.41801,25.105,171.2,21.401,0.41801,4.19433333333333,1.99466666666667,8.36629688888889,20.4630557908323,-0.937944209167707,-4.38271206564042,"CF-PETG","Flat",80,2,"CF PETG 80%_2.txt"
19.2605,171.4,0.10927,21.425,0.10463,0.0041854,0.41854,25.105,171.4,21.425,0.41854,4.19433333333333,1.99466666666667,8.36629688888889,20.4869612298403,-0.938038770159725,-4.3782439680734,"CF-PETG","Flat",80,2,"CF PETG 80%_2.txt"
19.2835,171.6,0.1094,21.45,0.10477,0.0041906,0.41906,25.105,171.6,21.45,0.41906,4.19433333333333,1.99466666666667,8.36629688888889,20.5108666688483,-0.939133331151744,-4.3782439680734,"CF-PETG","Flat",80,2,"CF PETG 80%_2.txt"
19.3065,171.79,0.10953,21.474,0.1049,0.0041959,0.41959,25.105,171.79,21.474,0.41959,4.19433333333333,1.99466666666667,8.36629688888889,20.5335768359058,-0.940423164094163,-4.37935719518563,"CF-PETG","Flat",80,2,"CF PETG 80%_2.txt"
19.3294,171.99,0.10967,21.499,0.10503,0.0042011,0.42011,25.105,171.99,21.499,0.42011,4.19433333333333,1.99466666666667,8.36629688888889,20.5574822749138,-0.941517725086175,-4.37935590067527,"CF-PETG","Flat",80,2,"CF PETG 80%_2.txt"
19.3524,172.19,0.1098,21.523,0.10516,0.0042064,0.42064,25.105,172.19,21.523,0.42064,4.19433333333333,1.99466666666667,8.36629688888889,20.5813877139218,-0.941612286078197,-4.37491188996978,"CF-PETG","Flat",80,2,"CF PETG 80%_2.txt"
19.3753,172.38,0.10993,21.548,0.10529,0.0042116,0.42116,25.105,172.38,21.548,0.42116,4.19433333333333,1.99466666666667,8.36629688888889,20.6040978809794,-0.943902119020613,-4.38046277622338,"CF-PETG","Flat",80,2,"CF PETG 80%_2.txt"
19.3983,172.58,0.11006,21.572,0.10542,0.0042169,0.42169,25.105,172.58,21.572,0.42169,4.19433333333333,1.99466666666667,8.36629688888889,20.6280033199874,-0.943996680012631,-4.37602762846575,"CF-PETG","Flat",80,2,"CF PETG 80%_2.txt"
19.4212,172.77,0.11019,21.597,0.10555,0.0042221,0.42221,25.106,172.77,21.597,0.42221,4.19433333333333,1.99466666666667,8.36629688888889,20.6507134870449,-0.946286512955052,-4.38156462913854,"CF-PETG","Flat",80,2,"CF PETG 80%_2.txt"
19.4442,172.97,0.11032,21.621,0.10568,0.0042274,0.42274,25.106,172.97,21.621,0.42274,4.19433333333333,1.99466666666667,8.36629688888889,20.6746189260529,-0.946381073947066,-4.37713830973159,"CF-PETG","Flat",80,2,"CF PETG 80%_2.txt"
19.4672,173.17,0.11045,21.646,0.10582,0.0042326,0.42326,25.106,173.17,21.646,0.42326,4.19433333333333,1.99466666666667,8.36629688888889,20.6985243650609,-0.947475634939089,-4.37713958670927,"CF-PETG","Flat",80,2,"CF PETG 80%_2.txt"
19.4901,173.36,0.11058,21.67,0.10595,0.0042379,0.42379,25.106,173.36,21.67,0.42379,4.19433333333333,1.99466666666667,8.36629688888889,20.7212345321185,-0.948765467881504,-4.37824396807339,"CF-PETG","Flat",80,2,"CF PETG 80%_2.txt"
19.5131,173.56,0.11072,21.695,0.10608,0.0042431,0.42431,25.106,173.56,21.695,0.42431,4.19433333333333,1.99466666666667,8.36629688888889,20.7451399711265,-0.949860028873523,-4.3782439680734,"CF-PETG","Flat",80,2,"CF PETG 80%_2.txt"
19.536,173.76,0.11085,21.719,0.10621,0.0042484,0.42484,25.106,173.76,21.719,0.42484,4.19433333333333,1.99466666666667,8.36629688888889,20.7690454101345,-0.949954589865545,-4.37384129041643,"CF-PETG","Flat",80,2,"CF PETG 80%_2.txt"
19.559,173.95,0.11098,21.744,0.10634,0.0042536,0.42536,25.106,173.95,21.744,0.42536,4.19433333333333,1.99466666666667,8.36629688888889,20.791755577192,-0.952244422807958,-4.37934337200128,"CF-PETG","Flat",80,2,"CF PETG 80%_2.txt"
19.5819,174.15,0.11111,21.768,0.10647,0.0042589,0.42589,25.106,174.15,21.768,0.42589,4.19433333333333,1.99466666666667,8.36629688888889,20.8156610162,-0.952338983799976,-4.3749493926864,"CF-PETG","Flat",80,2,"CF PETG 80%_2.txt"
19.6049,174.34,0.11124,21.793,0.1066,0.0042641,0.42641,25.107,174.34,21.793,0.42641,4.19433333333333,1.99466666666667,8.36629688888889,20.8383711832576,-0.954628816742392,-4.38043783206714,"CF-PETG","Flat",80,2,"CF PETG 80%_2.txt"
19.6279,174.54,0.11137,21.818,0.10674,0.0042694,0.42694,25.107,174.54,21.818,0.42694,4.19433333333333,1.99466666666667,8.36629688888889,20.8622766222656,-0.955723377734415,-4.38043531824372,"CF-PETG","Flat",80,2,"CF PETG 80%_2.txt"
19.6508,174.74,0.1115,21.842,0.10687,0.0042747,0.42747,25.107,174.74,21.842,0.42747,4.19433333333333,1.99466666666667,8.36629688888889,20.8861820612736,-0.95581793872643,-4.37605502575968,"CF-PETG","Flat",80,2,"CF PETG 80%_2.txt"
19.6738,174.93,0.11163,21.867,0.107,0.0042799,0.42799,25.107,174.93,21.867,0.42799,4.19433333333333,1.99466666666667,8.36629688888889,20.9088922283312,-0.95810777166885,-4.38152362769859,"CF-PETG","Flat",80,2,"CF PETG 80%_2.txt"
19.6967,175.15,0.11177,21.893,0.10713,0.0042852,0.42852,25.107,175.15,21.893,0.42852,4.19433333333333,1.99466666666667,8.36629688888889,20.9351882112399,-0.957811788760068,-4.37496820335298,"CF-PETG","Flat",80,2,"CF PETG 80%_2.txt"
19.7197,175.36,0.1119,21.92,0.10726,0.0042904,0.42904,25.107,175.36,21.92,0.42904,4.19433333333333,1.99466666666667,8.36629688888889,20.9602889221983,-0.959711077801689,-4.3782439680734,"CF-PETG","Flat",80,2,"CF PETG 80%_2.txt"
19.7426,175.57,0.11203,21.946,0.10739,0.0042957,0.42957,25.107,175.57,21.946,0.42957,4.19433333333333,1.99466666666667,8.36629688888889,20.9853896331567,-0.960610366843309,-4.37715468351093,"CF-PETG","Flat",80,2,"CF PETG 80%_2.txt"
19.7656,175.78,0.11216,21.972,0.10752,0.0043009,0.43009,25.108,175.78,21.972,0.43009,4.19433333333333,1.99466666666667,8.36629688888889,21.0104903441151,-0.961509655884928,-4.37606797690209,"CF-PETG","Flat",80,2,"CF PETG 80%_2.txt"
19.7885,175.99,0.11229,21.998,0.10765,0.0043062,0.43062,25.108,175.99,21.998,0.43062,4.19433333333333,1.99466666666667,8.36629688888889,21.0355910550735,-0.962408944926544,-4.37498383910603,"CF-PETG","Flat",80,2,"CF PETG 80%_2.txt"
19.8115,176.2,0.11242,22.025,0.10779,0.0043114,0.43114,25.108,176.2,22.025,0.43114,4.19433333333333,1.99466666666667,8.36629688888889,21.0606917660318,-0.964308233968165,-4.37824396807339,"CF-PETG","Flat",80,2,"CF PETG 80%_2.txt"
19.8345,176.41,0.11255,22.051,0.10792,0.0043167,0.43167,25.108,176.41,22.051,0.43167,4.19433333333333,1.99466666666667,8.36629688888889,21.0857924769902,-0.965207523009784,-4.37715987034504,"CF-PETG","Flat",80,2,"CF PETG 80%_2.txt"
19.8574,176.62,0.11268,22.077,0.10805,0.0043219,0.43219,25.108,176.62,22.077,0.43219,4.19433333333333,1.99466666666667,8.36629688888889,21.1108931879486,-0.966106812051404,-4.37607832609233,"CF-PETG","Flat",80,2,"CF PETG 80%_2.txt"
19.8804,176.83,0.11282,22.104,0.10818,0.0043272,0.43272,25.108,176.83,22.104,0.43272,4.19433333333333,1.99466666666667,8.36629688888889,21.135993898907,-0.968006101093021,-4.37932546639984,"CF-PETG","Flat",80,2,"CF PETG 80%_2.txt"
19.9033,177.04,0.11295,22.13,0.10831,0.0043324,0.43324,25.108,177.04,22.13,0.43324,4.19433333333333,1.99466666666667,8.36629688888889,21.1610946098654,-0.96890539013464,-4.37824396807339,"CF-PETG","Flat",80,2,"CF PETG 80%_2.txt"
19.9263,177.25,0.11308,22.156,0.10844,0.0043377,0.43377,25.108,177.25,22.156,0.43377,4.19433333333333,1.99466666666667,8.36629688888889,21.1861953208237,-0.96980467917626,-4.37716500801706,"CF-PETG","Flat",80,2,"CF PETG 80%_2.txt"
19.9492,177.46,0.11321,22.183,0.10857,0.0043429,0.43429,25.109,177.46,22.183,0.43429,4.19433333333333,1.99466666666667,8.36629688888889,21.2112960317821,-0.971703968217881,-4.38039926167732,"CF-PETG","Flat",80,2,"CF PETG 80%_2.txt"
19.9722,177.67,0.11334,22.209,0.1087,0.0043482,0.43482,25.109,177.67,22.209,0.43482,4.19433333333333,1.99466666666667,8.36629688888889,21.2363967427405,-0.9726032572595,-4.37932035327795,"CF-PETG","Flat",80,2,"CF PETG 80%_2.txt"
19.9952,177.88,0.11347,22.235,0.10884,0.0043534,0.43534,25.109,177.88,22.235,0.43534,4.19433333333333,1.99466666666667,8.36629688888889,21.2614974536989,-0.97350254630112,-4.3782439680734,"CF-PETG","Flat",80,2,"CF PETG 80%_2.txt"
20.0181,178.09,0.1136,22.262,0.10897,0.0043587,0.43587,25.109,178.09,22.262,0.43587,4.19433333333333,1.99466666666667,8.36629688888889,21.2865981646573,-0.975401835342737,-4.38146543591203,"CF-PETG","Flat",80,2,"CF PETG 80%_2.txt"
20.0411,178.3,0.11374,22.288,0.1091,0.0043639,0.43639,25.109,178.3,22.288,0.43639,4.19433333333333,1.99466666666667,8.36629688888889,21.3116988756156,-0.976301124384356,-4.38038910797001,"CF-PETG","Flat",80,2,"CF PETG 80%_2.txt"
20.064,178.51,0.11387,22.314,0.10923,0.0043692,0.43692,25.109,178.51,22.314,0.43692,4.19433333333333,1.99466666666667,8.36629688888889,21.336799586574,-0.97720041342598,-4.37931528827633,"CF-PETG","Flat",80,2,"CF PETG 80%_2.txt"
20.087,178.73,0.114,22.341,0.10936,0.0043744,0.43744,25.109,178.73,22.341,0.43744,4.19433333333333,1.99466666666667,8.36629688888889,21.3630955694828,-0.977904430517199,-4.37717394260418,"CF-PETG","Flat",80,2,"CF PETG 80%_2.txt"
20.1099,178.94,0.11413,22.367,0.10949,0.0043797,0.43797,25.109,178.94,22.367,0.43797,4.19433333333333,1.99466666666667,8.36629688888889,21.3881962804412,-0.978803719558819,-4.37610640478749,"CF-PETG","Flat",80,2,"CF PETG 80%_2.txt"
20.1329,179.15,0.11426,22.393,0.10962,0.0043849,0.43849,25.11,179.15,22.393,0.43849,4.19433333333333,1.99466666666667,8.36629688888889,21.4132969913996,-0.979703008600435,-4.37504134595827,"CF-PETG","Flat",80,2,"CF PETG 80%_2.txt"
20.1559,179.36,0.11439,22.42,0.10975,0.0043902,0.43902,25.11,179.36,22.42,0.43902,4.19433333333333,1.99466666666667,8.36629688888889,21.4383977023579,-0.981602297642056,-4.3782439680734,"CF-PETG","Flat",80,2,"CF PETG 80%_2.txt"
20.1788,179.57,0.11452,22.446,0.10989,0.0043954,0.43954,25.11,179.57,22.446,0.43954,4.19433333333333,1.99466666666667,8.36629688888889,21.4634984133163,-0.982501586683675,-4.37717894806948,"CF-PETG","Flat",80,2,"CF PETG 80%_2.txt"
20.2018,179.78,0.11465,22.472,0.11002,0.0044007,0.44007,25.11,179.78,22.472,0.44007,4.19433333333333,1.99466666666667,8.36629688888889,21.4885991242747,-0.983400875725295,-4.37611639251199,"CF-PETG","Flat",80,2,"CF PETG 80%_2.txt"
20.2247,179.99,0.11479,22.499,0.11015,0.0044059,0.44059,25.11,179.99,22.499,0.44059,4.19433333333333,1.99466666666667,8.36629688888889,21.5136998352331,-0.985300164766912,-4.37930647925202,"CF-PETG","Flat",80,2,"CF PETG 80%_2.txt"
20.2477,180.2,0.11492,22.525,0.11028,0.0044112,0.44112,25.11,180.2,22.525,0.44112,4.19433333333333,1.99466666666667,8.36629688888889,21.5388005461915,-0.986199453808531,-4.37824396807339,"CF-PETG","Flat",80,2,"CF PETG 80%_2.txt"
20.2706,180.41,0.11505,22.551,0.11041,0.0044164,0.44164,25.11,180.41,22.551,0.44164,4.19433333333333,1.99466666666667,8.36629688888889,21.5639012571498,-0.987098742850151,-4.37718390692276,"CF-PETG","Flat",80,2,"CF PETG 80%_2.txt"
20.2936,180.62,0.11518,22.578,0.11054,0.0044217,0.44217,25.111,180.62,22.578,0.44217,4.19433333333333,1.99466666666667,8.36629688888889,21.5890019681082,-0.988998031891768,-4.38036155501713,"CF-PETG","Flat",80,2,"CF PETG 80%_2.txt"
20.3165,180.83,0.11531,22.604,0.11067,0.0044269,0.44269,25.111,180.83,22.604,0.44269,4.19433333333333,1.99466666666667,8.36629688888889,21.6141026790666,-0.989897320933387,-4.37930154367982,"CF-PETG","Flat",80,2,"CF PETG 80%_2.txt"
20.3395,181.04,0.11544,22.63,0.1108,0.0044322,0.44322,25.111,181.04,22.63,0.44322,4.19433333333333,1.99466666666667,8.36629688888889,21.639203390025,-0.990796609975011,-4.3782439680734,"CF-PETG","Flat",80,2,"CF PETG 80%_2.txt"
20.3625,181.25,0.11557,22.657,0.11094,0.0044374,0.44374,25.111,181.25,22.657,0.44374,4.19433333333333,1.99466666666667,8.36629688888889,21.6643041009834,-0.992695899016628,-4.38140927314573,"CF-PETG","Flat",80,2,"CF PETG 80%_2.txt"
20.3854,181.46,0.1157,22.683,0.11107,0.0044427,0.44427,25.111,181.46,22.683,0.44427,4.19433333333333,1.99466666666667,8.36629688888889,21.6894048119418,-0.993595188058247,-4.38035175267049,"CF-PETG","Flat",80,2,"CF PETG 80%_2.txt"
20.4084,181.67,0.11584,22.709,0.1112,0.004448,0.4448,25.111,181.67,22.709,0.4448,4.19433333333333,1.99466666666667,8.36629688888889,21.7145055229001,-0.994494477099867,-4.37929665374903,"CF-PETG","Flat",80,2,"CF PETG 80%_2.txt"
20.4313,181.88,0.11597,22.735,0.11133,0.0044532,0.44532,25.111,181.88,22.735,0.44532,4.19433333333333,1.99466666666667,8.36629688888889,21.7396062338585,-0.995393766141486,-4.3782439680734,"CF-PETG","Flat",80,2,"CF PETG 80%_2.txt"
20.4543,182.09,0.1161,22.762,0.11146,0.0044585,0.44585,25.111,182.09,22.762,0.44585,4.19433333333333,1.99466666666667,8.36629688888889,21.7647069448169,-0.997293055183107,-4.38139467174724,"CF-PETG","Flat",80,2,"CF PETG 80%_2.txt"
20.4772,182.31,0.11623,22.788,0.11159,0.0044637,0.44637,25.112,182.31,22.788,0.44637,4.19433333333333,1.99466666666667,8.36629688888889,21.7910029277257,-0.996997072274326,-4.37509685919925,"CF-PETG","Flat",80,2,"CF PETG 80%_2.txt"
20.5002,182.51,0.11636,22.814,0.11172,0.004469,0.4469,25.112,182.51,22.814,0.4469,4.19433333333333,1.99466666666667,8.36629688888889,21.8149083667337,-0.999091633266346,-4.37929180882943,"CF-PETG","Flat",80,2,"CF PETG 80%_2.txt"
20.5232,182.71,0.11649,22.838,0.11186,0.0044742,0.44742,25.112,182.71,22.838,0.44742,4.19433333333333,1.99466666666667,8.36629688888889,21.8388138057416,-0.99918619425836,-4.37510374927034,"CF-PETG","Flat",80,2,"CF PETG 80%_2.txt"
20.5461,182.9,0.11662,22.863,0.11199,0.0044795,0.44795,25.112,182.9,22.863,0.44795,4.19433333333333,1.99466666666667,8.36629688888889,21.8615239727992,-1.00147602720078,-4.38033515811913,"CF-PETG","Flat",80,2,"CF PETG 80%_2.txt"
20.5691,183.09,0.11675,22.887,0.11212,0.0044847,0.44847,25.112,183.09,22.887,0.44847,4.19433333333333,1.99466666666667,8.36629688888889,21.8842341398568,-1.0027658601432,-4.38137746381437,"CF-PETG","Flat",80,2,"CF PETG 80%_2.txt"
20.592,183.29,0.11689,22.911,0.11225,0.00449,0.449,25.112,183.29,22.911,0.449,4.19433333333333,1.99466666666667,8.36629688888889,21.9081395788648,-1.00286042113522,-4.3772005636385,"CF-PETG","Flat",80,2,"CF PETG 80%_2.txt"
20.615,183.48,0.11702,22.936,0.11238,0.0044952,0.44952,25.112,183.48,22.936,0.44952,4.19433333333333,1.99466666666667,8.36629688888889,21.9308497459224,-1.00515025407763,-4.38241303661333,"CF-PETG","Flat",80,2,"CF PETG 80%_2.txt"
20.6379,183.68,0.11715,22.96,0.11251,0.0045005,0.45005,25.113,183.68,22.96,0.45005,4.19433333333333,1.99466666666667,8.36629688888889,21.9547551849303,-1.00524481506965,-4.3782439680734,"CF-PETG","Flat",80,2,"CF PETG 80%_2.txt"
20.6609,183.87,0.11728,22.984,0.11264,0.0045057,0.45057,25.113,183.87,22.984,0.45057,4.19433333333333,1.99466666666667,8.36629688888889,21.9774653519879,-1.00653464801207,-4.37928405852798,"CF-PETG","Flat",80,2,"CF PETG 80%_2.txt"
20.6839,184.07,0.11741,23.008,0.11277,0.004511,0.4511,25.113,184.07,23.008,0.4511,4.19433333333333,1.99466666666667,8.36629688888889,22.0013707909959,-1.00662920900409,-4.37512695151289,"CF-PETG","Flat",80,2,"CF PETG 80%_2.txt"
20.7068,184.26,0.11754,23.033,0.11291,0.0045162,0.45162,25.113,184.26,23.033,0.45162,4.19433333333333,1.99466666666667,8.36629688888889,22.0240809580535,-1.00891904194651,-4.38031972364219,"CF-PETG","Flat",80,2,"CF PETG 80%_2.txt"
20.7298,184.46,0.11767,23.057,0.11304,0.0045215,0.45215,25.113,184.46,23.057,0.45215,4.19433333333333,1.99466666666667,8.36629688888889,22.0479863970615,-1.00901360293852,-4.37617037315574,"CF-PETG","Flat",80,2,"CF PETG 80%_2.txt"
20.7527,184.65,0.1178,23.081,0.11317,0.0045267,0.45267,25.113,184.65,23.081,0.45267,4.19433333333333,1.99466666666667,8.36629688888889,22.0706965641191,-1.01030343588094,-4.37720824869347,"CF-PETG","Flat",80,2,"CF PETG 80%_2.txt"
20.7757,184.85,0.11794,23.106,0.1133,0.004532,0.4532,25.113,184.85,23.106,0.4532,4.19433333333333,1.99466666666667,8.36629688888889,22.094602003127,-1.01139799687296,-4.37720936931083,"CF-PETG","Flat",80,2,"CF PETG 80%_2.txt"
20.7986,185.04,0.11807,23.13,0.11343,0.0045372,0.45372,25.113,185.04,23.13,0.45372,4.19433333333333,1.99466666666667,8.36629688888889,22.1173121701846,-1.01268782981538,-4.3782439680734,"CF-PETG","Flat",80,2,"CF PETG 80%_2.txt"
20.8216,185.23,0.1182,23.154,0.11356,0.0045425,0.45425,25.114,185.23,23.154,0.45425,4.19433333333333,1.99466666666667,8.36629688888889,22.1400223372422,-1.0139776627578,-4.37927642203419,"CF-PETG","Flat",80,2,"CF PETG 80%_2.txt"
20.8445,185.43,0.11833,23.179,0.11369,0.0045477,0.45477,25.114,185.43,23.179,0.45477,4.19433333333333,1.99466666666667,8.36629688888889,22.1639277762502,-1.01507222374981,-4.37927530846804,"CF-PETG","Flat",80,2,"CF PETG 80%_2.txt"
20.8675,185.62,0.11846,23.203,0.11382,0.004553,0.4553,25.114,185.62,23.203,0.4553,4.19433333333333,1.99466666666667,8.36629688888889,22.1866379433078,-1.01636205669223,-4.38030451533089,"CF-PETG","Flat",80,2,"CF PETG 80%_2.txt"
20.8905,185.82,0.11859,23.227,0.11396,0.0045582,0.45582,25.114,185.82,23.227,0.45582,4.19433333333333,1.99466666666667,8.36629688888889,22.2105433823158,-1.01645661768425,-4.37618554993864,"CF-PETG","Flat",80,2,"CF PETG 80%_2.txt"
20.9134,186.01,0.11872,23.252,0.11409,0.0045635,0.45635,25.114,186.01,23.252,0.45635,4.19433333333333,1.99466666666667,8.36629688888889,22.2332535493733,-1.01874645062667,-4.38132827553185,"CF-PETG","Flat",80,2,"CF PETG 80%_2.txt"
20.9364,186.21,0.11886,23.276,0.11422,0.0045687,0.45687,25.114,186.21,23.276,0.45687,4.19433333333333,1.99466666666667,8.36629688888889,22.2571589883813,-1.01884101161868,-4.37721692566886,"CF-PETG","Flat",80,2,"CF PETG 80%_2.txt"
20.9593,186.4,0.11899,23.3,0.11435,0.004574,0.4574,25.114,186.4,23.3,0.4574,4.19433333333333,1.99466666666667,8.36629688888889,22.2798691554389,-1.0201308445611,-4.3782439680734,"CF-PETG","Flat",80,2,"CF PETG 80%_2.txt"
20.9823,186.6,0.11912,23.325,0.11448,0.0045792,0.45792,25.114,186.6,23.325,0.45792,4.19433333333333,1.99466666666667,8.36629688888889,22.3037745944469,-1.02122540555312,-4.37824396807339,"CF-PETG","Flat",80,2,"CF PETG 80%_2.txt"
21.0052,186.79,0.11925,23.349,0.11461,0.0045845,0.45845,25.115,186.79,23.349,0.45845,4.19433333333333,1.99466666666667,8.36629688888889,22.3264847615045,-1.02251523849554,-4.37926779945838,"CF-PETG","Flat",80,2,"CF PETG 80%_2.txt"
21.0282,186.99,0.11938,23.373,0.11474,0.0045897,0.45897,25.115,186.99,23.373,0.45897,4.19433333333333,1.99466666666667,8.36629688888889,22.3503902005124,-1.02260979948755,-4.37517562780796,"CF-PETG","Flat",80,2,"CF PETG 80%_2.txt"
21.0512,187.18,0.11951,23.398,0.11487,0.004595,0.4595,25.115,187.18,23.398,0.4595,4.19433333333333,1.99466666666667,8.36629688888889,22.37310036757,-1.02489963242997,-4.380287342636,"CF-PETG","Flat",80,2,"CF PETG 80%_2.txt"
21.0741,187.37,0.11964,23.422,0.11501,0.0046002,0.46002,25.115,187.37,23.422,0.46002,4.19433333333333,1.99466666666667,8.36629688888889,22.3958105346276,-1.02618946537239,-4.38130588921693,"CF-PETG","Flat",80,2,"CF PETG 80%_2.txt"
21.0971,187.57,0.11977,23.446,0.11514,0.0046055,0.46055,25.115,187.57,23.446,0.46055,4.19433333333333,1.99466666666667,8.36629688888889,22.4197159736356,-1.02628402636441,-4.37722437244908,"CF-PETG","Flat",80,2,"CF PETG 80%_2.txt"
