Repository: VipulKohinkar/3D-Printing-Parameter-Optimisation

# 3D Printing Parameter Optimisation: Impact of K-Value on Carbon-Reinforced PETG

## MSc Mechanical Engineering with Management

**Author:** Vipul Kohinkar  
**Project:** MEE7012-SUM  
**Date:** 27 August 2026

---

## Project Overview

This project investigates the influence of flow-rate multiplier (K-value) and build orientation on the tensile behaviour of PETG and carbon-fibre-reinforced PETG (CF-PETG) manufactured using fused deposition modelling (FDM).

The study compares an unreinforced thermoplastic, PETG, with a carbon-fibre-reinforced PETG composite to investigate whether the two materials respond differently to changes in material flow and build orientation.

---

File: 3_Experimental_data/Modulus/Recalculated Stress Strain/Recalculated_Stress_Strain_All_Data.csv (part 64 of 212)
"Time (s)","Load (N)","Machine Extension (mm)","Stress (MPa)","Extension from Preload (mm)","Strain","Percentage Strain","Gauge Length (mm)","Load_N","NEXYGEN_Stress_MPa","Percentage_Strain","Measured_Width_mm","Measured_Thickness_mm","Measured_Area_mm2","Recalculated_Stress_MPa","Stress_Difference_MPa","Stress_Difference_Percent","Material","Orientation","K","Sample","File"
1.86532,8.681,0.006345,1.0851,0.0020731,8.2924e-05,0.0082924,25.003,8.681,1.0851,0.0082924,4.188,1.99233333333333,8.343892,1.04040176934217,-0.0446982306578272,-4.1192729386994,"CF-PETG","Flat",80,3,"CF PETG 80%_3.txt"
1.88537,8.8514,0.0064179,1.1064,0.002146,8.584e-05,0.008584,25.003,8.8514,1.1064,0.008584,4.188,1.99233333333333,8.343892,1.06082389369373,-0.0455761063062656,-4.11931546513608,"CF-PETG","Flat",80,3,"CF PETG 80%_3.txt"
1.90543,9.0218,0.0064908,1.1277,0.0022189,8.8756e-05,0.0088756,25.003,9.0218,1.1277,0.0088756,4.188,1.99233333333333,8.343892,1.0812460180453,-0.0464539819547038,-4.11935638509389,"CF-PETG","Flat",80,3,"CF PETG 80%_3.txt"
1.92549,9.1922,0.0065637,1.149,0.0022918,9.1672e-05,0.0091672,25.003,9.1922,1.149,0.0091672,4.188,1.99233333333333,8.343892,1.10166814239686,-0.0473318576031423,-4.11939578791491,"CF-PETG","Flat",80,3,"CF PETG 80%_3.txt"
1.94555,9.3626,0.0066366,1.1703,0.0023647,9.4588e-05,0.0094588,25.003,9.3626,1.1703,0.0094588,4.188,1.99233333333333,8.343892,1.12209026674842,-0.0482097332515805,-4.11943375643686,"CF-PETG","Flat",80,3,"CF PETG 80%_3.txt"
1.9656,9.533,0.0067095,1.1916,0.0024376,9.7504e-05,0.0097504,25.003,9.533,1.1916,0.0097504,4.188,1.99233333333333,8.343892,1.14251239109998,-0.0490876089000192,-4.11947036757462,"CF-PETG","Flat",80,3,"CF PETG 80%_3.txt"
1.98566,9.6828,0.0067824,1.2103,0.0025105,0.00010042,0.010042,25.003,9.6828,1.2103,0.010042,4.188,1.99233333333333,8.343892,1.16046564361092,-0.0498343563890804,-4.11752097736763,"CF-PETG","Flat",80,3,"CF PETG 80%_3.txt"
2.00572,9.7257,0.0068553,1.2157,0.0025834,0.00010334,0.010334,25.003,9.7257,1.2157,0.010334,4.188,1.99233333333333,8.343892,1.16560712914309,-0.0500928708569093,-4.12049608101582,"CF-PETG","Flat",80,3,"CF PETG 80%_3.txt"
2.02577,9.7685,0.0069282,1.2211,0.0026563,0.00010625,0.010625,25.003,9.7685,1.2211,0.010625,4.188,1.99233333333333,8.343892,1.1707366298605,-0.0503633701394983,-4.12442634833333,"CF-PETG","Flat",80,3,"CF PETG 80%_3.txt"
2.04583,9.8114,0.0070011,1.2264,0.0027292,0.00010917,0.010917,25.003,9.8114,1.2264,0.010917,4.188,1.99233333333333,8.343892,1.17587811539267,-0.0505218846073268,-4.11952744678137,"CF-PETG","Flat",80,3,"CF PETG 80%_3.txt"
2.06589,9.8543,0.007074,1.2318,0.0028021,0.00011208,0.011208,25.004,9.8543,1.2318,0.011208,4.188,1.99233333333333,8.343892,1.18101960092484,-0.0507803990751556,-4.12245486890369,"CF-PETG","Flat",80,3,"CF PETG 80%_3.txt"
2.08595,9.8972,0.0071469,1.2371,0.002875,0.000115,0.0115,25.004,9.8972,1.2371,0.0115,4.188,1.99233333333333,8.343892,1.18616108645702,-0.0509389135429843,-4.11760678546474,"CF-PETG","Flat",80,3,"CF PETG 80%_3.txt"
2.106,9.9401,0.0072198,1.2425,0.0029479,0.00011792,0.011792,25.004,9.9401,1.2425,0.011792,4.188,1.99233333333333,8.343892,1.19130257198919,-0.051197428010813,-4.12051734493464,"CF-PETG","Flat",80,3,"CF PETG 80%_3.txt"
2.12606,9.9829,0.0072927,1.2479,0.0030208,0.00012083,0.012083,25.004,9.9829,1.2479,0.012083,4.188,1.99233333333333,8.343892,1.1964320727066,-0.0514679272934018,-4.12436311350283,"CF-PETG","Flat",80,3,"CF PETG 80%_3.txt"
2.14612,10.026,0.0073656,1.2532,0.0030937,0.00012375,0.012375,25.004,10.026,1.2532,0.012375,4.188,1.99233333333333,8.343892,1.20159752786829,-0.0516024721317101,-4.11765656971833,"CF-PETG","Flat",80,3,"CF PETG 80%_3.txt"
2.16617,10.069,0.0074385,1.2586,0.0031666,0.00012667,0.012667,25.004,10.069,1.2586,0.012667,4.188,1.99233333333333,8.343892,1.20675099821522,-0.0518490017847781,-4.11957744992676,"CF-PETG","Flat",80,3,"CF PETG 80%_3.txt"
2.18623,10.112,0.0075114,1.2639,0.0032395,0.00012958,0.012958,25.004,10.112,1.2639,0.012958,4.188,1.99233333333333,8.343892,1.21190446856215,-0.0519955314378469,-4.11389599160114,"CF-PETG","Flat",80,3,"CF PETG 80%_3.txt"
2.20629,10.154,0.0075843,1.2693,0.0033124,0.0001325,0.01325,25.004,10.154,1.2693,0.01325,4.188,1.99233333333333,8.343892,1.21693809076148,-0.0523619092385184,-4.12525874407298,"CF-PETG","Flat",80,3,"CF PETG 80%_3.txt"
2.22635,10.197,0.0076572,1.2747,0.0033853,0.00013541,0.013541,25.004,10.197,1.2747,0.013541,4.188,1.99233333333333,8.343892,1.22209156110841,-0.0526084388915866,-4.12712315773018,"CF-PETG","Flat",80,3,"CF PETG 80%_3.txt"
2.2464,10.24,0.0077301,1.28,0.0034582,0.00013833,0.013833,25.004,10.24,1.28,0.013833,4.188,1.99233333333333,8.343892,1.22724503145535,-0.0527549685446549,-4.12148191755116,"CF-PETG","Flat",80,3,"CF PETG 80%_3.txt"
2.26646,10.283,0.007803,1.2854,0.0035311,0.00014125,0.014125,25.004,10.283,1.2854,0.014125,4.188,1.99233333333333,8.343892,1.23239850180228,-0.0530014981977236,-4.12334667789977,"CF-PETG","Flat",80,3,"CF PETG 80%_3.txt"
2.28652,10.434,0.0078759,1.3043,0.003604,0.00014416,0.014416,25.004,10.434,1.3043,0.014416,4.188,1.99233333333333,8.343892,1.25049557209034,-0.0538044279096612,-4.12515739551186,"CF-PETG","Flat",80,3,"CF PETG 80%_3.txt"
2.30657,10.672,0.0079488,1.334,0.0036769,0.00014708,0.014708,25.004,10.672,1.334,0.014708,4.188,1.99233333333333,8.343892,1.27901943121987,-0.0549805687801326,-4.12148191755117,"CF-PETG","Flat",80,3,"CF PETG 80%_3.txt"
2.32663,10.91,0.0080217,1.3637,0.0037498,0.00014999,0.014999,25.005,10.91,1.3637,0.014999,4.188,1.99233333333333,8.343892,1.3075432903494,-0.0561567096506039,-4.11796653593928,"CF-PETG","Flat",80,3,"CF PETG 80%_3.txt"
2.34669,11.148,0.0080946,1.3934,0.0038227,0.00015291,0.015291,25.005,11.148,1.3934,0.015291,4.188,1.99233333333333,8.343892,1.33606714947892,-0.0573328505210755,-4.11460101342583,"CF-PETG","Flat",80,3,"CF PETG 80%_3.txt"
2.36675,11.385,0.0081675,1.4232,0.0038957,0.00015583,0.015583,25.005,11.385,1.4232,0.015583,4.188,1.99233333333333,8.343892,1.36447116046085,-0.0587288395391501,-4.12653453760189,"CF-PETG","Flat",80,3,"CF PETG 80%_3.txt"
2.3868,11.623,0.0082404,1.4529,0.0039686,0.00015874,0.015874,25.005,11.623,1.4529,0.015874,4.188,1.99233333333333,8.343892,1.39299501959038,-0.0599049804096217,-4.12313169589247,"CF-PETG","Flat",80,3,"CF PETG 80%_3.txt"
2.40686,11.861,0.0083133,1.4826,0.0040415,0.00016166,0.016166,25.005,11.861,1.4826,0.016166,4.188,1.99233333333333,8.343892,1.42151887871991,-0.0610811212800928,-4.11986518818918,"CF-PETG","Flat",80,3,"CF PETG 80%_3.txt"
2.42692,12.099,0.0083862,1.5124,0.0041144,0.00016457,0.016457,25.005,12.099,1.5124,0.016457,4.188,1.99233333333333,8.343892,1.45004273784944,-0.0623572621505644,-4.12306679123012,"CF-PETG","Flat",80,3,"CF PETG 80%_3.txt"
2.44697,12.337,0.0084591,1.5421,0.0041873,0.00016749,0.016749,25.005,12.337,1.5421,0.016749,4.188,1.99233333333333,8.343892,1.47856659697896,-0.0635334030210359,-4.1199275676698,"CF-PETG","Flat",80,3,"CF PETG 80%_3.txt"
2.46703,12.574,0.0085321,1.5718,0.0042602,0.00017041,0.017041,25.005,12.574,1.5718,0.017041,4.188,1.99233333333333,8.343892,1.50697060796089,-0.0648293920391105,-4.12453187677252,"CF-PETG","Flat",80,3,"CF PETG 80%_3.txt"
2.48709,12.812,0.0086258,1.6015,0.0043539,0.00017416,0.017416,25.005,12.812,1.6015,0.017416,4.188,1.99233333333333,8.343892,1.53549446709042,-0.0660055329095819,-4.12148191755116,"CF-PETG","Flat",80,3,"CF PETG 80%_3.txt"
2.50715,13.05,0.0087618,1.6313,0.0044899,0.0001796,0.01796,25.005,13.05,1.6313,0.01796,4.188,1.99233333333333,8.343892,1.56401832621995,-0.0672816737800532,-4.12442063262755,"CF-PETG","Flat",80,3,"CF PETG 80%_3.txt"
2.5272,13.288,0.0088978,1.661,0.0046259,0.00018503,0.018503,25.005,13.288,1.661,0.018503,4.188,1.99233333333333,8.343892,1.59254218534948,-0.068457814650525,-4.12148191755118,"CF-PETG","Flat",80,3,"CF PETG 80%_3.txt"
2.54726,13.526,0.0090338,1.6907,0.0047619,0.00019047,0.019047,25.006,13.526,1.6907,0.019047,4.188,1.99233333333333,8.343892,1.621066044479,-0.0696339555209966,-4.1186464494586,"CF-PETG","Flat",80,3,"CF PETG 80%_3.txt"
2.56732,13.764,0.0091697,1.7204,0.0048979,0.00019591,0.019591,25.006,13.764,1.7204,0.019591,4.188,1.99233333333333,8.343892,1.64958990360853,-0.070810096391468,-4.1159088811595,"CF-PETG","Flat",80,3,"CF PETG 80%_3.txt"
2.58737,14.001,0.0093057,1.7502,0.0050338,0.00020135,0.020135,25.006,14.001,1.7502,0.020135,4.188,1.99233333333333,8.343892,1.67799391459046,-0.0722060854095425,-4.12559052734216,"CF-PETG","Flat",80,3,"CF PETG 80%_3.txt"
2.60743,14.239,0.0094417,1.7799,0.0051698,0.00020679,0.020679,25.006,14.239,1.7799,0.020679,4.188,1.99233333333333,8.343892,1.70651777371999,-0.0733822262800139,-4.12282860160761,"CF-PETG","Flat",80,3,"CF PETG 80%_3.txt"
2.62749,14.477,0.0095777,1.8096,0.0053058,0.00021223,0.021223,25.006,14.477,1.8096,0.021223,4.188,1.99233333333333,8.343892,1.73504163284951,-0.0745583671504855,-4.12015733590216,"CF-PETG","Flat",80,3,"CF PETG 80%_3.txt"
2.64755,14.715,0.0097137,1.8394,0.0054418,0.00021767,0.021767,25.006,14.715,1.8394,0.021767,4.188,1.99233333333333,8.343892,1.76356549197904,-0.0758345080209568,-4.12278503973887,"CF-PETG","Flat",80,3,"CF PETG 80%_3.txt"
2.6676,14.953,0.0098497,1.8691,0.0055778,0.00022311,0.022311,25.006,14.953,1.8691,0.022311,4.188,1.99233333333333,8.343892,1.79208935110857,-0.0770106488914284,-4.12019950197573,"CF-PETG","Flat",80,3,"CF PETG 80%_3.txt"
2.68766,15.191,0.0099857,1.8988,0.0057138,0.00022855,0.022855,25.006,15.191,1.8988,0.022855,4.188,1.99233333333333,8.343892,1.8206132102381,-0.0781867897618997,-4.11769484737201,"CF-PETG","Flat",80,3,"CF PETG 80%_3.txt"
2.70772,15.428,0.010122,1.9285,0.0058498,0.00023399,0.023399,25.007,15.428,1.9285,0.023399,4.188,1.99233333333333,8.343892,1.84901722122003,-0.0794827787799743,-4.12148191755117,"CF-PETG","Flat",80,3,"CF PETG 80%_3.txt"
2.72777,15.666,0.010258,1.9583,0.0059858,0.00023943,0.023943,25.007,15.666,1.9583,0.023943,4.188,1.99233333333333,8.343892,1.87754108034955,-0.0807589196504457,-4.12392992138312,"CF-PETG","Flat",80,3,"CF PETG 80%_3.txt"
2.74783,15.904,0.010394,1.988,0.0061218,0.00024487,0.024487,25.007,15.904,1.988,0.024487,4.188,1.99233333333333,8.343892,1.90606493947908,-0.0819350605209173,-4.12148191755117,"CF-PETG","Flat",80,3,"CF PETG 80%_3.txt"
2.76789,16.142,0.01053,2.0177,0.0062578,0.00025031,0.025031,25.007,16.142,2.0177,0.025031,4.188,1.99233333333333,8.343892,1.93458879860861,-0.0831112013913888,-4.119105981632,"CF-PETG","Flat",80,3,"CF PETG 80%_3.txt"
2.78795,16.38,0.010666,2.0474,0.0063938,0.00025575,0.025575,25.007,16.38,2.0474,0.025575,4.188,1.99233333333333,8.343892,1.96311265773814,-0.0842873422618604,-4.11679897733029,"CF-PETG","Flat",80,3,"CF PETG 80%_3.txt"
2.808,16.617,0.010802,2.0772,0.0065298,0.00026119,0.026119,25.007,16.617,2.0772,0.026119,4.188,1.99233333333333,8.343892,1.99151666872007,-0.0856833312799345,-4.12494373579504,"CF-PETG","Flat",80,3,"CF PETG 80%_3.txt"
2.82806,16.855,0.010938,2.1069,0.0066657,0.00026663,0.026663,25.007,16.855,2.1069,0.026663,4.188,1.99233333333333,8.343892,2.02004052784959,-0.0868594721504063,-4.12261959041276,"CF-PETG","Flat",80,3,"CF PETG 80%_3.txt"
2.84812,17.093,0.011074,2.1366,0.0068017,0.00027207,0.027207,25.008,17.093,2.1366,0.027207,4.188,1.99233333333333,8.343892,2.04856438697912,-0.0880356130208777,-4.12036005901328,"CF-PETG","Flat",80,3,"CF PETG 80%_3.txt"
2.86817,17.331,0.01121,2.1664,0.0069377,0.00027751,0.027751,25.008,17.331,2.1664,0.027751,4.188,1.99233333333333,8.343892,2.07708824610865,-0.0893117538913493,-4.12258834432004,"CF-PETG","Flat",80,3,"CF PETG 80%_3.txt"
2.88823,17.569,0.011346,2.1961,0.0070737,0.00028295,0.028295,25.008,17.569,2.1961,0.028295,4.188,1.99233333333333,8.343892,2.10561210523818,-0.0904878947618206,-4.12039045406952,"CF-PETG","Flat",80,3,"CF PETG 80%_3.txt"
2.90829,17.807,0.011482,2.2258,0.0072097,0.00028839,0.028839,25.008,17.807,2.2258,0.028839,4.188,1.99233333333333,8.343892,2.13413596436771,-0.0916640356322924,-4.11825121899058,"CF-PETG","Flat",80,3,"CF PETG 80%_3.txt"
2.92835,18.044,0.011618,2.2555,0.0073457,0.00029383,0.029383,25.008,18.044,2.2555,0.029383,4.188,1.99233333333333,8.343892,2.16253997534963,-0.0929600246503668,-4.12148191755118,"CF-PETG","Flat",80,3,"CF PETG 80%_3.txt"
2.9484,18.282,0.011754,2.2853,0.0074817,0.00029927,0.029927,25.008,18.282,2.2853,0.029927,4.188,1.99233333333333,8.343892,2.19106383447916,-0.0942361655208379,-4.12357964034647,"CF-PETG","Flat",80,3,"CF PETG 80%_3.txt"
2.96846,18.502,0.01189,2.3127,0.0076177,0.00030471,0.030471,25.008,18.502,2.3127,0.030471,4.188,1.99233333333333,8.343892,2.21743042695184,-0.095269573048165,-4.11940904778678,"CF-PETG","Flat",80,3,"CF PETG 80%_3.txt"
2.98852,18.719,0.012026,2.3399,0.0077537,0.00031015,0.031015,25.009,18.719,2.3399,0.031015,4.188,1.99233333333333,8.343892,2.2434374749817,-0.0964625250183002,-4.12250630447029,"CF-PETG","Flat",80,3,"CF PETG 80%_3.txt"
3.00857,18.936,0.012162,2.367,0.0078897,0.00031559,0.031559,25.009,18.936,2.367,0.031559,4.188,1.99233333333333,8.343892,2.26944452301156,-0.0975554769884361,-4.12148191755117,"CF-PETG","Flat",80,3,"CF PETG 80%_3.txt"
3.02863,19.153,0.012298,2.3941,0.0080257,0.00032103,0.032103,25.009,19.153,2.3941,0.032103,4.188,1.99233333333333,8.343892,2.29545157104143,-0.0986484289585721,-4.12048072171472,"CF-PETG","Flat",80,3,"CF PETG 80%_3.txt"
3.04869,19.37,0.012434,2.4212,0.0081617,0.00032647,0.032647,25.009,19.37,2.4212,0.032647,4.188,1.99233333333333,8.343892,2.32145861907129,-0.0997413809287075,-4.11950193824168,"CF-PETG","Flat",80,3,"CF PETG 80%_3.txt"
3.06875,19.587,0.01257,2.4483,0.0082977,0.00033191,0.033191,25.009,19.587,2.4483,0.033191,4.188,1.99233333333333,8.343892,2.34746566710116,-0.100834332898843,-4.11854482289113,"CF-PETG","Flat",80,3,"CF PETG 80%_3.txt"
3.0888,19.803,0.012706,2.4754,0.0084336,0.00033735,0.033735,25.009,19.803,2.4754,0.033735,4.188,1.99233333333333,8.343892,2.37335286698342,-0.102047133016582,-4.1224502309357,"CF-PETG","Flat",80,3,"CF PETG 80%_3.txt"
3.10886,20.02,0.012842,2.5025,0.0085696,0.00034279,0.034279,25.009,20.02,2.5025,0.034279,4.188,1.99233333333333,8.343892,2.39935991501328,-0.103140084986718,-4.12148191755116,"CF-PETG","Flat",80,3,"CF PETG 80%_3.txt"
3.12892,20.237,0.012978,2.5297,0.0087056,0.00034823,0.034823,25.009,20.237,2.5297,0.034823,4.188,1.99233333333333,8.343892,2.42536696304315,-0.104333036956854,-4.12432450317642,"CF-PETG","Flat",80,3,"CF PETG 80%_3.txt"
3.14898,20.454,0.013114,2.5568,0.0088416,0.00035366,0.035366,25.01,20.454,2.5568,0.035366,4.188,1.99233333333333,8.343892,2.45137401107301,-0.10542598892699,-4.12335688857124,"CF-PETG","Flat",80,3,"CF PETG 80%_3.txt"
3.16903,20.671,0.01325,2.5839,0.0089776,0.0003591,0.03591,25.01,20.671,2.5839,0.03591,4.188,1.99233333333333,8.343892,2.47738105910287,-0.106518940897125,-4.12240957069256,"CF-PETG","Flat",80,3,"CF PETG 80%_3.txt"
3.18909,20.888,0.013385,2.611,0.0091136,0.00036454,0.036454,25.01,20.888,2.611,0.036454,4.188,1.99233333333333,8.343892,2.50338810713274,-0.107611892867261,-4.12148191755116,"CF-PETG","Flat",80,3,"CF PETG 80%_3.txt"
3.20915,21.105,0.013521,2.6381,0.0092496,0.00036998,0.036998,25.01,21.105,2.6381,0.036998,4.188,1.99233333333333,8.343892,2.5293951551626,-0.108704844837397,-4.12057332312637,"CF-PETG","Flat",80,3,"CF PETG 80%_3.txt"
3.2292,21.322,0.013657,2.6652,0.0093856,0.00037542,0.037542,25.01,21.322,2.6652,0.037542,4.188,1.99233333333333,8.343892,2.55540220319247,-0.109797796807533,-4.1196832060458,"CF-PETG","Flat",80,3,"CF PETG 80%_3.txt"
3.24926,21.539,0.013793,2.6923,0.0095216,0.00038086,0.038086,25.01,21.539,2.6923,0.038086,4.188,1.99233333333333,8.343892,2.58140925122233,-0.110890748777668,-4.11881100834484,"CF-PETG","Flat",80,3,"CF PETG 80%_3.txt"
3.26932,21.756,0.013929,2.7195,0.0096576,0.0003863,0.03863,25.01,21.756,2.7195,0.03863,4.188,1.99233333333333,8.343892,2.6074162992522,-0.112083700747804,-4.12148191755116,"CF-PETG","Flat",80,3,"CF PETG 80%_3.txt"
3.28938,21.973,0.014065,2.7466,0.0097936,0.00039174,0.039174,25.011,21.973,2.7466,0.039174,4.188,1.99233333333333,8.343892,2.63342334728206,-0.11317665271794,-4.12060921568266,"CF-PETG","Flat",80,3,"CF PETG 80%_3.txt"
3.30943,22.19,0.014201,2.7737,0.0099296,0.00039718,0.039718,25.011,22.19,2.7737,0.039718,4.188,1.99233333333333,8.343892,2.65943039531192,-0.114269604688075,-4.11975356700708,"CF-PETG","Flat",80,3,"CF PETG 80%_3.txt"
3.32949,22.406,0.014337,2.8008,0.010066,0.00040262,0.040262,25.011,22.406,2.8008,0.040262,4.188,1.99233333333333,8.343892,2.68531759519419,-0.115482404805815,-4.12319354490912,"CF-PETG","Flat",80,3,"CF PETG 80%_3.txt"
3.34955,22.623,0.014473,2.8279,0.010202,0.00040806,0.040806,25.011,22.623,2.8279,0.040806,4.188,1.99233333333333,8.343892,2.71132464322405,-0.11657535677595,-4.12232952989675,"CF-PETG","Flat",80,3,"CF PETG 80%_3.txt"
3.3696,22.84,0.014609,2.855,0.010338,0.0004135,0.04135,25.011,22.84,2.855,0.04135,4.188,1.99233333333333,8.343892,2.73733169125391,-0.117668308746086,-4.12148191755116,"CF-PETG","Flat",80,3,"CF PETG 80%_3.txt"
3.38966,23.057,0.014745,2.8822,0.010474,0.00041894,0.041894,25.011,23.057,2.8822,0.041894,4.188,1.99233333333333,8.343892,2.76333873928378,-0.118861260716222,-4.12397684810984,"CF-PETG","Flat",80,3,"CF PETG 80%_3.txt"
3.40972,23.274,0.014881,2.9093,0.01061,0.00042438,0.042438,25.011,23.274,2.9093,0.042438,4.188,1.99233333333333,8.343892,2.78934578731364,-0.119954212686357,-4.12312971114554,"CF-PETG","Flat",80,3,"CF PETG 80%_3.txt"
3.42978,23.491,0.015017,2.9364,0.010746,0.00042982,0.042982,25.012,23.491,2.9364,0.042982,4.188,1.99233333333333,8.343892,2.81535283534351,-0.121047164656493,-4.12229821061481,"CF-PETG","Flat",80,3,"CF PETG 80%_3.txt"
3.44983,23.708,0.015153,2.9635,0.010882,0.00043526,0.043526,25.012,23.708,2.9635,0.043526,4.188,1.99233333333333,8.343892,2.84135988337337,-0.122140116626629,-4.12148191755116,"CF-PETG","Flat",80,3,"CF PETG 80%_3.txt"
3.46989,23.925,0.015289,2.9906,0.011017,0.0004407,0.04407,25.012,23.925,2.9906,0.04407,4.188,1.99233333333333,8.343892,2.86736693140324,-0.123233068596765,-4.1206804185369,"CF-PETG","Flat",80,3,"CF PETG 80%_3.txt"
3.48995,24.142,0.015425,3.0177,0.011153,0.00044614,0.044614,25.012,24.142,3.0177,0.044614,4.188,1.99233333333333,8.343892,2.8933739794331,-0.124326020566901,-4.11989331500482,"CF-PETG","Flat",80,3,"CF PETG 80%_3.txt"
3.51,24.359,0.015561,3.0448,0.011289,0.00045158,0.045158,25.012,24.359,3.0448,0.045158,4.188,1.99233333333333,8.343892,2.91938102746296,-0.125418972537036,-4.11912022257738,"CF-PETG","Flat",80,3,"CF PETG 80%_3.txt"
3.53006,24.576,0.015697,3.072,0.011425,0.00045702,0.045702,25.012,24.576,3.072,0.045702,4.188,1.99233333333333,8.343892,2.94538807549283,-0.126611924507172,-4.12148191755116,"CF-PETG","Flat",80,3,"CF PETG 80%_3.txt"
3.55012,24.793,0.015833,3.0991,0.011561,0.00046246,0.046246,25.012,24.793,3.0991,0.046246,4.188,1.99233333333333,8.343892,2.97139512352269,-0.127704876477308,-4.12070847914903,"CF-PETG","Flat",80,3,"CF PETG 80%_3.txt"
3.57018,25.009,0.015969,3.1262,0.011697,0.0004679,0.04679,25.012,25.009,3.1262,0.04679,4.188,1.99233333333333,8.343892,2.99728232340495,-0.128917676595046,-4.12378211870789,"CF-PETG","Flat",80,3,"CF PETG 80%_3.txt"
3.59023,25.226,0.016105,3.1533,0.011833,0.00047334,0.047334,25.013,25.226,3.1533,0.047334,4.188,1.99233333333333,8.343892,3.02328937143482,-0.130010628565183,-4.12300220610733,"CF-PETG","Flat",80,3,"CF PETG 80%_3.txt"
3.61029,25.443,0.016241,3.1804,0.011969,0.00047878,0.047878,25.013,25.443,3.1804,0.047878,4.188,1.99233333333333,8.343892,3.04929641946468,-0.131103580535318,-4.12223558468488,"CF-PETG","Flat",80,3,"CF PETG 80%_3.txt"
3.63035,25.66,0.016377,3.2075,0.012105,0.00048422,0.048422,25.013,25.66,3.2075,0.048422,4.188,1.99233333333333,8.343892,3.07530346749455,-0.132196532505454,-4.12148191755117,"CF-PETG","Flat",80,3,"CF PETG 80%_3.txt"
3.6504,25.877,0.016513,3.2346,0.012241,0.00048966,0.048966,25.013,25.877,3.2346,0.048966,4.188,1.99233333333333,8.343892,3.10131051552441,-0.133289484475589,-4.12074087910683,"CF-PETG","Flat",80,3,"CF PETG 80%_3.txt"
3.67046,26.094,0.016649,3.2618,0.012377,0.0004951,0.04951,25.013,26.094,3.2618,0.04951,4.188,1.99233333333333,8.343892,3.12731756355427,-0.134482436445725,-4.12295163546892,"CF-PETG","Flat",80,3,"CF PETG 80%_3.txt"
3.69052,26.311,0.016785,3.2889,0.012513,0.00050054,0.050054,25.013,26.311,3.2889,0.050054,4.188,1.99233333333333,8.343892,3.15332461158414,-0.135575388415861,-4.12221072139199,"CF-PETG","Flat",80,3,"CF PETG 80%_3.txt"
3.71058,26.528,0.016921,3.316,0.012649,0.00050598,0.050598,25.013,26.528,3.316,0.050598,4.188,1.99233333333333,8.343892,3.179331659614,-0.136668340385997,-4.12148191755117,"CF-PETG","Flat",80,3,"CF PETG 80%_3.txt"
3.73063,26.745,0.017057,3.3431,0.012785,0.00051142,0.051142,25.014,26.745,3.3431,0.051142,4.188,1.99233333333333,8.343892,3.20533870764387,-0.137761292356132,-4.12076492944071,"CF-PETG","Flat",80,3,"CF PETG 80%_3.txt"
3.75069,26.962,0.017193,3.3702,0.012921,0.00051686,0.051686,25.014,26.962,3.3702,0.051686,4.188,1.99233333333333,8.343892,3.23134575567373,-0.138854244326268,-4.12005947202743,"CF-PETG","Flat",80,3,"CF PETG 80%_3.txt"
3.77075,27.179,0.017329,3.3973,0.013057,0.00052229,0.052229,25.014,27.179,3.3973,0.052229,4.188,1.99233333333333,8.343892,3.2573528037036,-0.139947196296404,-4.11936526937286,"CF-PETG","Flat",80,3,"CF PETG 80%_3.txt"
3.7908,27.396,0.017465,3.4244,0.013193,0.00052773,0.052773,25.014,27.396,3.4244,0.052773,4.188,1.99233333333333,8.343892,3.28335985173346,-0.14104014826654,-4.11868205427344,"CF-PETG","Flat",80,3,"CF PETG 80%_3.txt"
3.81086,27.612,0.017601,3.4516,0.013329,0.00053317,0.053317,25.014,27.612,3.4516,0.053317,4.188,1.99233333333333,8.343892,3.30924705161572,-0.142352948384279,-4.12425971677712,"CF-PETG","Flat",80,3,"CF PETG 80%_3.txt"
3.83092,27.829,0.017737,3.4787,0.013465,0.00053861,0.053861,25.014,27.829,3.4787,0.053861,4.188,1.99233333333333,8.343892,3.33525409964559,-0.143445900354414,-4.12354903712348,"CF-PETG","Flat",80,3,"CF PETG 80%_3.txt"
3.85098,28.046,0.017873,3.5058,0.013601,0.00054405,0.054405,25.014,28.046,3.5058,0.054405,4.188,1.99233333333333,8.343892,3.36126114767545,-0.14453885232455,-4.12284934464459,"CF-PETG","Flat",80,3,"CF PETG 80%_3.txt"
3.87103,28.263,0.019211,3.5329,0.01494,0.00059758,0.059758,25.016,28.263,3.5329,0.059758,4.188,1.99233333333333,8.343892,3.38726819570531,-0.145631804294686,-4.12216038650077,"CF-PETG","Flat",80,3,"CF PETG 80%_3.txt"
3.89109,28.48,0.019535,3.56,0.015264,0.00061054,0.061054,25.016,28.48,3.56,0.061054,4.188,1.99233333333333,8.343892,3.41327524373518,-0.146724756264822,-4.12148191755117,"CF-PETG","Flat",80,3,"CF PETG 80%_3.txt"
3.91115,28.697,0.019603,3.5871,0.015331,0.00061325,0.061325,25.016,28.697,3.5871,0.061325,4.188,1.99233333333333,8.343892,3.43928229176504,-0.147817708234957,-4.12081370006293,"CF-PETG","Flat",80,3,"CF PETG 80%_3.txt"
3.9312,28.914,0.018806,3.6142,0.014534,0.00058138,0.058138,25.015,28.914,3.6142,0.058138,4.188,1.99233333333333,8.343892,3.46528933979491,-0.148910660205093,-4.12015550343348,"CF-PETG","Flat",80,3,"CF PETG 80%_3.txt"
3.95126,29.131,0.018937,3.6414,0.014665,0.00058661,0.058661,25.015,29.131,3.6414,0.058661,4.188,1.99233333333333,8.343892,3.49129638782477,-0.150103612175229,-4.1221401706824,"CF-PETG","Flat",80,3,"CF PETG 80%_3.txt"
3.97132,29.348,0.019068,3.6685,0.014796,0.00059185,0.059185,25.016,29.348,3.6685,0.059185,4.188,1.99233333333333,8.343892,3.51730343585464,-0.151196564145365,-4.12148191755117,"CF-PETG","Flat",80,3,"CF PETG 80%_3.txt"
3.99138,29.565,0.019199,3.6956,0.014927,0.00059709,0.059709,25.016,29.565,3.6956,0.059709,4.188,1.99233333333333,8.343892,3.5433104838845,-0.152289516115501,-4.12083331841922,"CF-PETG","Flat",80,3,"CF PETG 80%_3.txt"
4.01143,29.782,0.01933,3.7227,0.015058,0.00060232,0.060232,25.016,29.782,3.7227,0.060232,4.188,1.99233333333333,8.343892,3.56931753191436,-0.153382468085636,-4.12019416245295,"CF-PETG","Flat",80,3,"CF PETG 80%_3.txt"
4.03149,29.999,0.019461,3.7498,0.015189,0.00060756,0.060756,25.016,29.999,3.7498,0.060756,4.188,1.99233333333333,8.343892,3.59532457994423,-0.154475420055772,-4.11956424491365,"CF-PETG","Flat",80,3,"CF PETG 80%_3.txt"
4.05155,30.215,0.019592,3.7768,0.01532,0.0006128,0.06128,25.016,30.215,3.7768,0.06128,4.188,1.99233333333333,8.343892,3.62121177982649,-0.155588220173511,-4.11957795418107,"CF-PETG","Flat",80,3,"CF PETG 80%_3.txt"
4.0716,30.429,0.019723,3.8036,0.015451,0.00061803,0.061803,25.016,30.429,3.8036,0.061803,4.188,1.99233333333333,8.343892,3.64685928341354,-0.156740716586456,-4.12085173484214,"CF-PETG","Flat",80,3,"CF PETG 80%_3.txt"
4.09166,30.642,0.019854,3.8303,0.015582,0.00062327,0.062327,25.016,30.642,3.8303,0.062327,4.188,1.99233333333333,8.343892,3.672386938853,-0.157913061147004,-4.12273349729796,"CF-PETG","Flat",80,3,"CF PETG 80%_3.txt"
4.11172,30.856,0.019985,3.8571,0.015713,0.00062851,0.062851,25.016,30.856,3.8571,0.062851,4.188,1.99233333333333,8.343892,3.69803444244005,-0.159065557559948,-4.12396768452849,"CF-PETG","Flat",80,3,"CF PETG 80%_3.txt"
4.13178,31.07,0.020116,3.8838,0.015844,0.00063374,0.063374,25.017,31.07,3.8838,0.063374,4.188,1.99233333333333,8.343892,3.72368194602711,-0.160118053972893,-4.12271625657587,"CF-PETG","Flat",80,3,"CF PETG 80%_3.txt"
4.15183,31.284,0.020246,3.9105,0.015975,0.00063898,0.063898,25.017,31.284,3.9105,0.063898,4.188,1.99233333333333,8.343892,3.74932944961416,-0.161170550385838,-4.12148191755117,"CF-PETG","Flat",80,3,"CF PETG 80%_3.txt"
4.17189,31.498,0.020377,3.9373,0.016105,0.00064422,0.064422,25.017,31.498,3.9373,0.064422,4.188,1.99233333333333,8.343892,3.77497695320122,-0.162323046798783,-4.12269948438735,"CF-PETG","Flat",80,3,"CF PETG 80%_3.txt"
4.19195,31.712,0.020508,3.964,0.016236,0.00064945,0.064945,25.017,31.712,3.964,0.064945,4.188,1.99233333333333,8.343892,3.80062445678827,-0.163375543211728,-4.12148191755117,"CF-PETG","Flat",80,3,"CF PETG 80%_3.txt"
4.212,31.926,0.020639,3.9908,0.016367,0.00065469,0.065469,25.017,31.926,3.9908,0.065469,4.188,1.99233333333333,8.343892,3.82627196037533,-0.164528039624674,-4.12268316188918,"CF-PETG","Flat",80,3,"CF PETG 80%_3.txt"
4.23206,32.14,0.02077,4.0175,0.016498,0.00065993,0.065993,25.017,32.14,4.0175,0.065993,4.188,1.99233333333333,8.343892,3.85191946396238,-0.165580536037618,-4.12148191755117,"CF-PETG","Flat",80,3,"CF PETG 80%_3.txt"
4.25212,32.354,0.020901,4.0443,0.016629,0.00066517,0.066517,25.017,32.354,4.0443,0.066517,4.188,1.99233333333333,8.343892,3.87756696754944,-0.166733032450563,-4.12266727123514,"CF-PETG","Flat",80,3,"CF PETG 80%_3.txt"
4.27218,32.568,0.021032,4.071,0.01676,0.0006704,0.06704,25.018,32.568,4.071,0.06704,4.188,1.99233333333333,8.343892,3.90321447113649,-0.167785528863508,-4.12148191755117,"CF-PETG","Flat",80,3,"CF PETG 80%_3.txt"
4.29223,32.782,0.021163,4.0978,0.016891,0.00067564,0.067564,25.018,32.782,4.0978,0.067564,4.188,1.99233333333333,8.343892,3.92886197472355,-0.168938025276454,-4.12265179551109,"CF-PETG","Flat",80,3,"CF PETG 80%_3.txt"
4.31229,32.996,0.021294,4.1245,0.017022,0.00068088,0.068088,25.018,32.996,4.1245,0.068088,4.188,1.99233333333333,8.343892,3.9545094783106,-0.169990521689398,-4.12148191755116,"CF-PETG","Flat",80,3,"CF PETG 80%_3.txt"
4.33235,33.21,0.021425,4.1513,0.017153,0.00068611,0.068611,25.018,33.21,4.1513,0.068611,4.188,1.99233333333333,8.343892,3.98015698189766,-0.171143018102343,-4.1226367186747,"CF-PETG","Flat",80,3,"CF PETG 80%_3.txt"
4.35241,33.424,0.021556,4.178,0.017284,0.00069135,0.069135,25.018,33.424,4.178,0.069135,4.188,1.99233333333333,8.343892,4.00580448548471,-0.172195514515288,-4.12148191755116,"CF-PETG","Flat",80,3,"CF PETG 80%_3.txt"
4.37246,33.638,0.021687,4.2048,0.017415,0.00069659,0.069659,25.018,33.638,4.2048,0.069659,4.188,1.99233333333333,8.343892,4.03145198907177,-0.173348010928232,-4.1226220255002,"CF-PETG","Flat",80,3,"CF PETG 80%_3.txt"
4.39252,33.852,0.021817,4.2315,0.017546,0.00070182,0.070182,25.018,33.852,4.2315,0.070182,4.188,1.99233333333333,8.343892,4.05709949265882,-0.174400507341177,-4.12148191755116,"CF-PETG","Flat",80,3,"CF PETG 80%_3.txt"
4.41258,34.066,0.021948,4.2582,0.017676,0.00070706,0.070706,25.018,34.066,4.2582,0.070706,4.188,1.99233333333333,8.343892,4.08274699624588,-0.175453003754122,-4.12035610713734,"CF-PETG","Flat",80,3,"CF PETG 80%_3.txt"
4.43263,34.28,0.022079,4.285,0.017807,0.0007123,0.07123,25.019,34.28,4.285,0.07123,4.188,1.99233333333333,8.343892,4.10839449983293,-0.176605500167067,-4.12148191755116,"CF-PETG","Flat",80,3,"CF PETG 80%_3.txt"
4.45269,34.494,0.02221,4.3117,0.017938,0.00071753,0.071753,25.019,34.494,4.3117,0.071753,4.188,1.99233333333333,8.343892,4.13404200341999,-0.177657996580012,-4.12037007630429,"CF-PETG","Flat",80,3,"CF PETG 80%_3.txt"
4.47275,34.708,0.022341,4.3385,0.018069,0.00072277,0.072277,25.019,34.708,4.3385,0.072277,4.188,1.99233333333333,8.343892,4.15968950700704,-0.178810492992957,-4.12148191755116,"CF-PETG","Flat",80,3,"CF PETG 80%_3.txt"
4.49281,34.922,0.022472,4.3652,0.0182,0.00072801,0.072801,25.019,34.922,4.3652,0.072801,4.188,1.99233333333333,8.343892,4.1853370105941,-0.179862989405903,-4.12038370305835,"CF-PETG","Flat",80,3,"CF PETG 80%_3.txt"
4.51286,35.136,0.022603,4.392,0.018331,0.00073324,0.073324,25.019,35.136,4.392,0.073324,4.188,1.99233333333333,8.343892,4.21098451418115,-0.181015485818848,-4.12148191755118,"CF-PETG","Flat",80,3,"CF PETG 80%_3.txt"
4.53292,35.35,0.022734,4.4187,0.018462,0.00073848,0.073848,25.019,35.35,4.4187,0.073848,4.188,1.99233333333333,8.343892,4.23663201776821,-0.182067982231793,-4.12039699983689,"CF-PETG","Flat",80,3,"CF PETG 80%_3.txt"
4.55298,35.564,0.022865,4.4455,0.018593,0.00074372,0.074372,25.019,35.564,4.4455,0.074372,4.188,1.99233333333333,8.343892,4.26227952135526,-0.183220478644738,-4.12148191755118,"CF-PETG","Flat",80,3,"CF PETG 80%_3.txt"
4.57303,35.778,0.022996,4.4722,0.018724,0.00074895,0.074895,25.019,35.778,4.4722,0.074895,4.188,1.99233333333333,8.343892,4.28792702494232,-0.184272975057683,-4.12040997848224,"CF-PETG","Flat",80,3,"CF PETG 80%_3.txt"
4.59309,35.992,0.023127,4.499,0.018855,0.00075419,0.075419,25.02,35.992,4.499,0.075419,4.188,1.99233333333333,8.343892,4.31357452852937,-0.185425471470627,-4.12148191755118,"CF-PETG","Flat",80,3,"CF PETG 80%_3.txt"
4.61315,36.206,0.023258,4.5257,0.018986,0.00075943,0.075943,25.02,36.206,4.5257,0.075943,4.188,1.99233333333333,8.343892,4.33922203211643,-0.186477967883572,-4.12042265027668,"CF-PETG","Flat",80,3,"CF PETG 80%_3.txt"
4.63321,36.42,0.023389,4.5525,0.019117,0.00076466,0.076466,25.02,36.42,4.5525,0.076466,4.188,1.99233333333333,8.343892,4.36486953570348,-0.187630464296517,-4.12148191755117,"CF-PETG","Flat",80,3,"CF PETG 80%_3.txt"
4.65326,36.634,0.023519,4.5792,0.019248,0.0007699,0.07699,25.02,36.634,4.5792,0.07699,4.188,1.99233333333333,8.343892,4.39051703929054,-0.188682960709462,-4.12043502597533,"CF-PETG","Flat",80,3,"CF PETG 80%_3.txt"
4.67332,36.848,0.02365,4.6059,0.019378,0.00077514,0.077514,25.02,36.848,4.6059,0.077514,4.188,1.99233333333333,8.343892,4.41616454287759,-0.189735457122407,-4.11940027187753,"CF-PETG","Flat",80,3,"CF PETG 80%_3.txt"
4.69338,37.062,0.023781,4.6327,0.019509,0.00078038,0.078038,25.02,37.062,4.6327,0.078038,4.188,1.99233333333333,8.343892,4.44181204646465,-0.190887953535352,-4.12044711583638,"CF-PETG","Flat",80,3,"CF PETG 80%_3.txt"
4.71343,37.276,0.023912,4.6594,0.01964,0.00078561,0.078561,25.02,37.276,4.6594,0.078561,4.188,1.99233333333333,8.343892,4.4674595500517,-0.191940449948296,-4.11942417367679,"CF-PETG","Flat",80,3,"CF PETG 80%_3.txt"
4.73349,37.49,0.024043,4.6862,0.019771,0.00079085,0.079085,25.021,37.49,4.6862,0.079085,4.188,1.99233333333333,8.343892,4.49310705363876,-0.193092946361242,-4.12045892964965,"CF-PETG","Flat",80,3,"CF PETG 80%_3.txt"
4.75355,37.703,0.024174,4.7129,0.019902,0.00079609,0.079609,25.021,37.703,4.7129,0.079609,4.188,1.99233333333333,8.343892,4.51863470907821,-0.194265290921789,-4.12199051373442,"CF-PETG","Flat",80,3,"CF PETG 80%_3.txt"
4.77361,37.917,0.024305,4.7397,0.020033,0.00080132,0.080132,25.021,37.917,4.7397,0.080132,4.188,1.99233333333333,8.343892,4.54428221266527,-0.195417787334734,-4.12299907873355,"CF-PETG","Flat",80,3,"CF PETG 80%_3.txt"
4.79366,38.102,0.024436,4.7628,0.020164,0.00080656,0.080656,25.021,38.102,4.7628,0.080656,4.188,1.99233333333333,8.343892,4.56645411997183,-0.196345880028169,-4.12248845276244,"CF-PETG","Flat",80,3,"CF PETG 80%_3.txt"
4.81372,38.281,0.024567,4.7851,0.020295,0.0008118,0.08118,25.021,38.281,4.7851,0.08118,4.188,1.99233333333333,8.343892,4.58790693839278,-0.19719306160722,-4.1209809953234,"CF-PETG","Flat",80,3,"CF PETG 80%_3.txt"
4.83378,38.459,0.024698,4.8074,0.020426,0.00081703,0.081703,25.021,38.459,4.8074,0.081703,4.188,1.99233333333333,8.343892,4.60923990866613,-0.198160091333875,-4.12198051615999,"CF-PETG","Flat",80,3,"CF PETG 80%_3.txt"
4.85383,38.637,0.024829,4.8296,0.020557,0.00082227,0.082227,25.021,38.637,4.8296,0.082227,4.188,1.99233333333333,8.343892,4.63057287893947,-0.199027121060531,-4.12098561082762,"CF-PETG","Flat",80,3,"CF PETG 80%_3.txt"
4.87389,38.815,0.02496,4.8519,0.020688,0.00082751,0.082751,25.021,38.815,4.8519,0.082751,4.188,1.99233333333333,8.343892,4.65190584921281,-0.199994150787186,-4.12197594318073,"CF-PETG","Flat",80,3,"CF PETG 80%_3.txt"
4.89395,38.994,0.02509,4.8742,0.020819,0.00083274,0.083274,25.022,38.994,4.8742,0.083274,4.188,1.99233333333333,8.343892,4.67335866763376,-0.200841332366238,-4.12049838673502,"CF-PETG","Flat",80,3,"CF PETG 80%_3.txt"
4.91401,39.172,0.025221,4.8965,0.02095,0.00083798,0.083798,25.022,39.172,4.8965,0.083798,4.188,1.99233333333333,8.343892,4.69469163790711,-0.201808362092893,-4.12148191755117,"CF-PETG","Flat",80,3,"CF PETG 80%_3.txt"
4.93406,39.35,0.025352,4.9188,0.02108,0.00084322,0.084322,25.022,39.35,4.9188,0.084322,4.188,1.99233333333333,8.343892,4.71602460818045,-0.202775391819548,-4.1224565304454,"CF-PETG","Flat",80,3,"CF PETG 80%_3.txt"
4.95412,39.529,0.025483,4.9411,0.021211,0.00084845,0.084845,25.022,39.529,4.9411,0.084845,4.188,1.99233333333333,8.343892,4.7374774266014,-0.203622573398599,-4.12099681039847,"CF-PETG","Flat",80,3,"CF PETG 80%_3.txt"
4.97418,39.707,0.025614,4.9633,0.021342,0.00085369,0.085369,25.022,39.707,4.9633,0.085369,4.188,1.99233333333333,8.343892,4.75881039687475,-0.204489603125255,-4.12003310549947,"CF-PETG","Flat",80,3,"CF PETG 80%_3.txt"
4.99423,39.885,0.025745,4.9856,0.021473,0.00085893,0.085893,25.022,39.885,4.9856,0.085893,4.188,1.99233333333333,8.343892,4.78014336714809,-0.20545663285191,-4.12100114032233,"CF-PETG","Flat",80,3,"CF PETG 80%_3.txt"
5.01429,40.063,0.025876,5.0079,0.021604,0.00086416,0.086416,25.022,40.063,5.0079,0.086416,4.188,1.99233333333333,8.343892,4.80147633742143,-0.206423662578565,-4.12196055389615,"CF-PETG","Flat",80,3,"CF PETG 80%_3.txt"
5.03435,40.242,0.026007,5.0302,0.021735,0.0008694,0.08694,25.022,40.242,5.0302,0.08694,4.188,1.99233333333333,8.343892,4.82292915584238,-0.207270844157618,-4.12052888866482,"CF-PETG","Flat",80,3,"CF PETG 80%_3.txt"
5.05441,40.42,0.026138,5.0525,0.021866,0.00087464,0.087464,25.023,40.42,5.0525,0.087464,4.188,1.99233333333333,8.343892,4.84426212611573,-0.208237873884273,-4.12148191755117,"CF-PETG","Flat",80,3,"CF PETG 80%_3.txt"
5.07446,40.598,0.026269,5.0748,0.021997,0.00087987,0.087987,25.023,40.598,5.0748,0.087987,4.188,1.99233333333333,8.343892,4.86559509638907,-0.209204903610928,-4.12242657072058,"CF-PETG","Flat",80,3,"CF PETG 80%_3.txt"
5.09452,40.776,0.0264,5.097,0.022128,0.00088511,0.088511,25.023,40.776,5.097,0.088511,4.188,1.99233333333333,8.343892,4.88692806666242,-0.210071933337583,-4.12148191755117,"CF-PETG","Flat",80,3,"CF PETG 80%_3.txt"
5.11458,40.955,0.026531,5.1193,0.022259,0.00089035,0.089035,25.023,40.955,5.1193,0.089035,4.188,1.99233333333333,8.343892,4.90838088508337,-0.210919114916635,-4.12007725502774,"CF-PETG","Flat",80,3,"CF PETG 80%_3.txt"
5.13463,41.133,0.026662,5.1416,0.02239,0.00089558,0.089558,25.023,41.133,5.1416,0.089558,4.188,1.99233333333333,8.343892,4.92971385535671,-0.21188614464329,-4.12101572746402,"CF-PETG","Flat",80,3,"CF PETG 80%_3.txt"
5.15469,41.311,0.026792,5.1639,0.022521,0.00090082,0.090082,25.023,41.311,5.1639,0.090082,4.188,1.99233333333333,8.343892,4.95104682563005,-0.212853174369945,-4.12194609442369,"CF-PETG","Flat",80,3,"CF PETG 80%_3.txt"
5.17475,41.489,0.026923,5.1862,0.022651,0.00090606,0.090606,25.023,41.489,5.1862,0.090606,4.188,1.99233333333333,8.343892,4.9723797959034,-0.213820204096601,-4.12286846046433,"CF-PETG","Flat",80,3,"CF PETG 80%_3.txt"
5.19481,41.668,0.027054,5.2085,0.022782,0.0009113,0.09113,25.024,41.668,5.2085,0.09113,4.188,1.99233333333333,8.343892,4.99383261432435,-0.214667385675653,-4.12148191755117,"CF-PETG","Flat",80,3,"CF PETG 80%_3.txt"
5.21486,41.846,0.027185,5.2307,0.022913,0.00091653,0.091653,25.024,41.846,5.2307,0.091653,4.188,1.99233333333333,8.343892,5.01516558459769,-0.215534415402308,-4.12056541958644,"CF-PETG","Flat",80,3,"CF PETG 80%_3.txt"
5.23492,42.024,0.027316,5.253,0.023044,0.00092177,0.092177,25.024,42.024,5.253,0.092177,4.188,1.99233333333333,8.343892,5.03649855487104,-0.216501445128963,-4.12148191755117,"CF-PETG","Flat",80,3,"CF PETG 80%_3.txt"
5.25498,42.203,0.027447,5.2753,0.023175,0.00092701,0.092701,25.024,42.203,5.2753,0.092701,4.188,1.99233333333333,8.343892,5.05795137329198,-0.217348626708015,-4.12011879339591,"CF-PETG","Flat",80,3,"CF PETG 80%_3.txt"
5.27503,42.381,0.027578,5.2976,0.023306,0.00093224,0.093224,25.024,42.381,5.2976,0.093224,4.188,1.99233333333333,8.343892,5.07928434356533,-0.21831565643467,-4.12102945550192,"CF-PETG","Flat",80,3,"CF PETG 80%_3.txt"
5.29509,42.559,0.027709,5.3199,0.023437,0.00093748,0.093748,25.024,42.559,5.3199,0.093748,4.188,1.99233333333333,8.343892,5.10061731383867,-0.219282686161325,-4.12193248296631,"CF-PETG","Flat",80,3,"CF PETG 80%_3.txt"
5.31515,42.737,0.02784,5.3422,0.023568,0.00094272,0.094272,25.024,42.737,5.3422,0.094272,4.188,1.99233333333333,8.343892,5.12195028411202,-0.22024971588798,-4.12282797139718,"CF-PETG","Flat",80,3,"CF PETG 80%_3.txt"
5.33521,42.916,0.027971,5.3644,0.023699,0.00094795,0.094795,25.024,42.916,5.3644,0.094795,4.188,1.99233333333333,8.343892,5.14340310253297,-0.220996897467033,-4.11969460642444,"CF-PETG","Flat",80,3,"CF PETG 80%_3.txt"
5.35526,43.094,0.028102,5.3867,0.02383,0.00095319,0.095319,25.025,43.094,5.3867,0.095319,4.188,1.99233333333333,8.343892,5.16473607280631,-0.221963927193688,-4.12059196156622,"CF-PETG","Flat",80,3,"CF PETG 80%_3.txt"
5.37532,43.272,0.028233,5.409,0.023961,0.00095843,0.095843,25.025,43.272,5.409,0.095843,4.188,1.99233333333333,8.343892,5.18606904307966,-0.222930956920343,-4.12148191755117,"CF-PETG","Flat",80,3,"CF PETG 80%_3.txt"
5.39538,43.45,0.028363,5.4313,0.024092,0.00096366,0.096366,25.025,43.45,5.4313,0.096366,4.188,1.99233333333333,8.343892,5.207402013353,-0.223897986646998,-4.12236456551835,"CF-PETG","Flat",80,3,"CF PETG 80%_3.txt"
5.41543,43.629,0.028494,5.4536,0.024223,0.0009689,0.09689,25.025,43.629,5.4536,0.09689,4.188,1.99233333333333,8.343892,5.22885483177395,-0.22474516822605,-4.12104239815994,"CF-PETG","Flat",80,3,"CF PETG 80%_3.txt"
5.43549,43.807,0.028625,5.4759,0.024353,0.00097414,0.097414,25.025,43.807,5.4759,0.097414,4.188,1.99233333333333,8.343892,5.25018780204729,-0.225712197952705,-4.12191964704807,"CF-PETG","Flat",80,3,"CF PETG 80%_3.txt"
5.45555,43.985,0.028756,5.4981,0.024484,0.00097937,0.097937,25.025,43.985,5.4981,0.097937,4.188,1.99233333333333,8.343892,5.27152077232064,-0.22657922767936,-4.12104595550026,"CF-PETG","Flat",80,3,"CF PETG 80%_3.txt"
5.47561,44.163,0.028887,5.5204,0.024615,0.00098461,0.098461,25.025,44.163,5.5204,0.098461,4.188,1.99233333333333,8.343892,5.29285374259398,-0.227546257406016,-4.12191611850619,"CF-PETG","Flat",80,3,"CF PETG 80%_3.txt"
5.49566,44.342,0.029018,5.5427,0.024746,0.00098985,0.098985,25.026,44.342,5.5427,0.098985,4.188,1.99233333333333,8.343892,5.31430656101493,-0.228393438985067,-4.12061700949118,"CF-PETG","Flat",80,3,"CF PETG 80%_3.txt"
5.51572,44.52,0.029149,5.565,0.024877,0.00099508,0.099508,25.026,44.52,5.565,0.099508,4.188,1.99233333333333,8.343892,5.33563953128828,-0.229360468711723,-4.12148191755117,"CF-PETG","Flat",80,3,"CF PETG 80%_3.txt"
