Repository: VipulKohinkar/3D-Printing-Parameter-Optimisation

# 3D Printing Parameter Optimisation: Impact of K-Value on Carbon-Reinforced PETG

## MSc Mechanical Engineering with Management

**Author:** Vipul Kohinkar  
**Project:** MEE7012-SUM  
**Date:** 27 August 2026

---

## Project Overview

This project investigates the influence of flow-rate multiplier (K-value) and build orientation on the tensile behaviour of PETG and carbon-fibre-reinforced PETG (CF-PETG) manufactured using fused deposition modelling (FDM).

The study compares an unreinforced thermoplastic, PETG, with a carbon-fibre-reinforced PETG composite to investigate whether the two materials respond differently to changes in material flow and build orientation.

---

File: 3_Experimental_data/Modulus/Recalculated Stress Strain/Recalculated_Stress_Strain_All_Data.csv (part 65 of 212)
"Time (s)","Load (N)","Machine Extension (mm)","Stress (MPa)","Extension from Preload (mm)","Strain","Percentage Strain","Gauge Length (mm)","Load_N","NEXYGEN_Stress_MPa","Percentage_Strain","Measured_Width_mm","Measured_Thickness_mm","Measured_Area_mm2","Recalculated_Stress_MPa","Stress_Difference_MPa","Stress_Difference_Percent","Material","Orientation","K","Sample","File"
5.53578,44.698,0.02928,5.5873,0.025008,0.0010003,0.10003,25.026,44.698,5.5873,0.10003,4.188,1.99233333333333,8.343892,5.35697250156162,-0.230327498438378,-4.1223399215789,"CF-PETG","Flat",80,3,"CF PETG 80%_3.txt"
5.55584,44.877,0.029411,5.6096,0.025139,0.0010056,0.10056,25.026,44.877,5.6096,0.10056,4.188,1.99233333333333,8.343892,5.37842531998257,-0.23117468001743,-4.12105462096103,"CF-PETG","Flat",80,3,"CF PETG 80%_3.txt"
5.57589,45.055,0.029542,5.6318,0.02527,0.0010108,0.10108,25.026,45.055,5.6318,0.10108,4.188,1.99233333333333,8.343892,5.39975829025591,-0.232041709744085,-4.12020508086376,"CF-PETG","Flat",80,3,"CF PETG 80%_3.txt"
5.59595,45.233,0.029673,5.6541,0.025401,0.001016,0.1016,25.026,45.233,5.6541,0.1016,4.188,1.99233333333333,8.343892,5.42109126052926,-0.233008739470741,-4.12105798395395,"CF-PETG","Flat",80,3,"CF PETG 80%_3.txt"
5.61601,45.411,0.029804,5.6764,0.025532,0.0010213,0.10213,25.026,45.411,5.6764,0.10213,4.188,1.99233333333333,8.343892,5.44242423080261,-0.233975769197395,-4.12190418570564,"CF-PETG","Flat",80,3,"CF PETG 80%_3.txt"
5.63606,45.59,0.029935,5.6987,0.025663,0.0010265,0.10265,25.026,45.59,5.6987,0.10265,4.188,1.99233333333333,8.343892,5.46387704922355,-0.234822950776446,-4.12064068605904,"CF-PETG","Flat",80,3,"CF PETG 80%_3.txt"
5.65612,45.768,0.030065,5.721,0.025794,0.0010317,0.10317,25.027,45.768,5.721,0.10317,4.188,1.99233333333333,8.343892,5.4852100194969,-0.235789980503102,-4.12148191755117,"CF-PETG","Flat",80,3,"CF PETG 80%_3.txt"
5.67618,45.946,0.030196,5.7433,0.025924,0.001037,0.1037,25.027,45.946,5.7433,0.1037,4.188,1.99233333333333,8.343892,5.50654298977024,-0.236757010229757,-4.12231661640098,"CF-PETG","Flat",80,3,"CF PETG 80%_3.txt"
5.69624,46.124,0.030327,5.7655,0.026055,0.0010422,0.10422,25.027,46.124,5.7655,0.10422,4.188,1.99233333333333,8.343892,5.52787596004359,-0.237624039956413,-4.12148191755117,"CF-PETG","Flat",80,3,"CF PETG 80%_3.txt"
5.71629,46.303,0.030458,5.7878,0.026186,0.0010475,0.10475,25.027,46.303,5.7878,0.10475,4.188,1.99233333333333,8.343892,5.54932877846453,-0.238471221535465,-4.12023949575772,"CF-PETG","Flat",80,3,"CF PETG 80%_3.txt"
5.73635,46.48,0.030589,5.81,0.026317,0.0010527,0.10527,25.027,46.48,5.81,0.10527,4.188,1.99233333333333,8.343892,5.57054190059028,-0.239458099409723,-4.12148191755117,"CF-PETG","Flat",80,3,"CF PETG 80%_3.txt"
5.75641,46.649,0.03072,5.8311,0.026448,0.0010579,0.10579,25.027,46.649,5.8311,0.10579,4.188,1.99233333333333,8.343892,5.59079623753519,-0.240303762464806,-4.12107085223724,"CF-PETG","Flat",80,3,"CF PETG 80%_3.txt"
5.77646,46.818,0.030851,5.8523,0.026579,0.0010632,0.10632,25.027,46.818,5.8523,0.10632,4.188,1.99233333333333,8.343892,5.61105057448011,-0.241249425519888,-4.12230107000476,"CF-PETG","Flat",80,3,"CF PETG 80%_3.txt"
5.79652,46.987,0.030982,5.8734,0.02671,0.0010684,0.10684,25.027,46.987,5.8734,0.10684,4.188,1.99233333333333,8.343892,5.63130491142503,-0.242095088574971,-4.12189002238859,"CF-PETG","Flat",80,3,"CF PETG 80%_3.txt"
5.81658,47.157,0.031113,5.8946,0.026841,0.0010736,0.10736,25.028,47.157,5.8946,0.10736,4.188,1.99233333333333,8.343892,5.65167909651755,-0.24292090348245,-4.12107528046772,"CF-PETG","Flat",80,3,"CF PETG 80%_3.txt"
5.83664,47.326,0.031244,5.9157,0.026972,0.0010789,0.10789,25.028,47.326,5.9157,0.10789,4.188,1.99233333333333,8.343892,5.67193343346247,-0.243766566537533,-4.12067154415425,"CF-PETG","Flat",80,3,"CF PETG 80%_3.txt"
5.85669,47.495,0.031375,5.9369,0.027103,0.0010841,0.10841,25.028,47.495,5.9369,0.10841,4.188,1.99233333333333,8.343892,5.69218777040738,-0.244712229592616,-4.12188565737364,"CF-PETG","Flat",80,3,"CF PETG 80%_3.txt"
5.87675,47.664,0.031506,5.958,0.027234,0.0010893,0.10893,25.028,47.664,5.958,0.10893,4.188,1.99233333333333,8.343892,5.7124421073523,-0.245557892647699,-4.12148191755117,"CF-PETG","Flat",80,3,"CF PETG 80%_3.txt"
5.89681,47.833,0.031636,5.9792,0.027365,0.0010946,0.10946,25.028,47.833,5.9792,0.10946,4.188,1.99233333333333,8.343892,5.73269644429722,-0.246503555702781,-4.12268456821617,"CF-PETG","Flat",80,3,"CF PETG 80%_3.txt"
5.91686,48.002,0.031767,6.0003,0.027496,0.0010998,0.10998,25.028,48.002,6.0003,0.10998,4.188,1.99233333333333,8.343892,5.75295078124214,-0.247349218757864,-4.12228086525447,"CF-PETG","Flat",80,3,"CF PETG 80%_3.txt"
5.93692,48.172,0.031898,6.0214,0.027626,0.0011051,0.11051,25.028,48.172,6.0214,0.11051,4.188,1.99233333333333,8.343892,5.77332496633466,-0.248075033665343,-4.11988962143926,"CF-PETG","Flat",80,3,"CF PETG 80%_3.txt"
5.95698,48.341,0.032029,6.0426,0.027757,0.0011103,0.11103,25.029,48.341,6.0426,0.11103,4.188,1.99233333333333,8.343892,5.79357930327957,-0.249020696720426,-4.12108524013547,"CF-PETG","Flat",80,3,"CF PETG 80%_3.txt"
5.97704,48.51,0.03216,6.0637,0.027888,0.0011155,0.11155,25.029,48.51,6.0637,0.11155,4.188,1.99233333333333,8.343892,5.81383364022449,-0.249866359775509,-4.12069132337531,"CF-PETG","Flat",80,3,"CF PETG 80%_3.txt"
5.99709,48.679,0.032291,6.0849,0.028019,0.0011208,0.11208,25.029,48.679,6.0849,0.11208,4.188,1.99233333333333,8.343892,5.83408797716941,-0.250812022830591,-4.1218758374105,"CF-PETG","Flat",80,3,"CF PETG 80%_3.txt"
6.01715,48.848,0.032422,6.106,0.02815,0.001126,0.1126,25.029,48.848,6.106,0.1126,4.188,1.99233333333333,8.343892,5.85434231411433,-0.251657685885674,-4.12148191755117,"CF-PETG","Flat",80,3,"CF PETG 80%_3.txt"
6.03721,49.017,0.032553,6.1272,0.028281,0.0011312,0.11312,25.029,49.017,6.1272,0.11312,4.188,1.99233333333333,8.343892,5.87459665105924,-0.252603348940757,-4.1226555186832,"CF-PETG","Flat",80,3,"CF PETG 80%_3.txt"
6.05726,49.186,0.032684,6.1483,0.028412,0.0011365,0.11365,25.029,49.186,6.1483,0.11365,4.188,1.99233333333333,8.343892,5.89485098800416,-0.25344901199584,-4.12226163322934,"CF-PETG","Flat",80,3,"CF PETG 80%_3.txt"
6.07732,49.356,0.032815,6.1694,0.028543,0.0011417,0.11417,25.029,49.356,6.1694,0.11417,4.188,1.99233333333333,8.343892,5.91522517309668,-0.25417482690332,-4.11992781961487,"CF-PETG","Flat",80,3,"CF PETG 80%_3.txt"
6.09738,49.525,0.032946,6.1906,0.028674,0.001147,0.1147,25.029,49.525,6.1906,0.1147,4.188,1.99233333333333,8.343892,5.9354795100416,-0.255120489958403,-4.12109472358742,"CF-PETG","Flat",80,3,"CF PETG 80%_3.txt"
6.11744,49.694,0.033077,6.2117,0.028805,0.0011522,0.11522,25.03,49.694,6.2117,0.11522,4.188,1.99233333333333,8.343892,5.95573384698652,-0.255966153013484,-4.1207101600767,"CF-PETG","Flat",80,3,"CF PETG 80%_3.txt"
6.13749,49.863,0.033208,6.2329,0.028936,0.0011574,0.11574,25.03,49.863,6.2329,0.11574,4.188,1.99233333333333,8.343892,5.97598818393143,-0.256911816068567,-4.12186648379674,"CF-PETG","Flat",80,3,"CF PETG 80%_3.txt"
6.15755,50.032,0.033338,6.254,0.029067,0.0011627,0.11627,25.03,50.032,6.254,0.11627,4.188,1.99233333333333,8.343892,5.99624252087635,-0.25775747912365,-4.12148191755116,"CF-PETG","Flat",80,3,"CF PETG 80%_3.txt"
6.17761,50.201,0.033469,6.2752,0.029197,0.0011679,0.11679,25.03,50.201,6.2752,0.11679,4.188,1.99233333333333,8.343892,6.01649685782127,-0.258703142178732,-4.12262783941121,"CF-PETG","Flat",80,3,"CF PETG 80%_3.txt"
6.19766,50.37,0.0336,6.2963,0.029328,0.0011731,0.11731,25.03,50.37,6.2963,0.11731,4.188,1.99233333333333,8.343892,6.03675119476618,-0.259548805233815,-4.12224330533512,"CF-PETG","Flat",80,3,"CF PETG 80%_3.txt"
6.21772,50.54,0.033731,6.3175,0.029459,0.0011784,0.11784,25.03,50.54,6.3175,0.11784,4.188,1.99233333333333,8.343892,6.0571253798587,-0.260374620141295,-4.12148191755117,"CF-PETG","Flat",80,3,"CF PETG 80%_3.txt"
6.23778,50.709,0.033862,6.3386,0.02959,0.0011836,0.11836,25.03,50.709,6.3386,0.11836,4.188,1.99233333333333,8.343892,6.07737971680362,-0.261220283196377,-4.12110376418101,"CF-PETG","Flat",80,3,"CF PETG 80%_3.txt"
6.25784,50.878,0.033993,6.3597,0.029721,0.0011888,0.11888,25.03,50.878,6.3597,0.11888,4.188,1.99233333333333,8.343892,6.09763405374854,-0.262065946251461,-4.12072812006008,"CF-PETG","Flat",80,3,"CF PETG 80%_3.txt"
6.27789,51.047,0.034124,6.3809,0.029852,0.0011941,0.11941,25.031,51.047,6.3809,0.11941,4.188,1.99233333333333,8.343892,6.11788839069346,-0.263011609306543,-4.12185756408254,"CF-PETG","Flat",80,3,"CF PETG 80%_3.txt"
6.29795,51.216,0.034255,6.402,0.029983,0.0011993,0.11993,25.031,51.216,6.402,0.11993,4.188,1.99233333333333,8.343892,6.13814272763837,-0.263857272361625,-4.12148191755116,"CF-PETG","Flat",80,3,"CF PETG 80%_3.txt"
6.31801,51.389,0.034386,6.4236,0.030114,0.0012046,0.12046,25.031,51.389,6.4236,0.12046,4.188,1.99233333333333,8.343892,6.1588764571737,-0.264723542826296,-4.12110876807858,"CF-PETG","Flat",80,3,"CF PETG 80%_3.txt"
6.33806,51.567,0.034517,6.4459,0.030245,0.0012098,0.12098,25.031,51.567,6.4459,0.12098,4.188,1.99233333333333,8.343892,6.18020942744705,-0.265690572552951,-4.12185377608947,"CF-PETG","Flat",80,3,"CF PETG 80%_3.txt"
6.35812,51.745,0.034648,6.4681,0.030376,0.001215,0.1215,25.031,51.745,6.4681,0.1215,4.188,1.99233333333333,8.343892,6.20154239772039,-0.266557602279606,-4.1211113353165,"CF-PETG","Flat",80,3,"CF PETG 80%_3.txt"
6.37818,51.923,0.034779,6.4904,0.030507,0.0012203,0.12203,25.031,51.923,6.4904,0.12203,4.188,1.99233333333333,8.343892,6.22287536799374,-0.267524632006261,-4.12185122652319,"CF-PETG","Flat",80,3,"CF PETG 80%_3.txt"
6.39824,52.102,0.034909,6.5127,0.030638,0.0012255,0.12255,25.031,52.102,6.5127,0.12255,4.188,1.99233333333333,8.343892,6.24432818641469,-0.268371813585314,-4.12074582869338,"CF-PETG","Flat",80,3,"CF PETG 80%_3.txt"
6.41829,52.28,0.03504,6.535,0.030769,0.0012307,0.12307,25.032,52.28,6.535,0.12307,4.188,1.99233333333333,8.343892,6.26566115668803,-0.269338843311969,-4.12148191755117,"CF-PETG","Flat",80,3,"CF PETG 80%_3.txt"
6.43835,52.458,0.035171,6.5572,0.030899,0.001236,0.1236,25.032,52.458,6.5572,0.1236,4.188,1.99233333333333,8.343892,6.28699412696138,-0.270205873038624,-4.12075082411127,"CF-PETG","Flat",80,3,"CF PETG 80%_3.txt"
6.45841,52.636,0.035302,6.5795,0.03103,0.0012412,0.12412,25.032,52.636,6.5795,0.12412,4.188,1.99233333333333,8.343892,6.30832709723472,-0.271172902765279,-4.12148191755117,"CF-PETG","Flat",80,3,"CF PETG 80%_3.txt"
6.47846,52.814,0.035433,6.6018,0.031161,0.0012465,0.12465,25.032,52.814,6.6018,0.12465,4.188,1.99233333333333,8.343892,6.32966006750807,-0.272139932491934,-4.12220807191879,"CF-PETG","Flat",80,3,"CF PETG 80%_3.txt"
6.49852,52.993,0.035564,6.6241,0.031292,0.0012517,0.12517,25.032,52.993,6.6241,0.12517,4.188,1.99233333333333,8.343892,6.35111288592901,-0.272987114070986,-4.12112006266491,"CF-PETG","Flat",80,3,"CF PETG 80%_3.txt"
6.51858,53.171,0.035695,6.6463,0.031423,0.0012569,0.12569,25.032,53.171,6.6463,0.12569,4.188,1.99233333333333,8.343892,6.37244585620236,-0.273854143797641,-4.12039997890016,"CF-PETG","Flat",80,3,"CF PETG 80%_3.txt"
6.53864,53.349,0.035826,6.6686,0.031554,0.0012622,0.12622,25.032,53.349,6.6686,0.12622,4.188,1.99233333333333,8.343892,6.3937788264757,-0.274821173524296,-4.12112247734602,"CF-PETG","Flat",80,3,"CF PETG 80%_3.txt"
6.55869,53.527,0.035957,6.6909,0.031685,0.0012674,0.12674,25.032,53.527,6.6909,0.12674,4.188,1.99233333333333,8.343892,6.41511179674905,-0.275788203250952,-4.12184015978346,"CF-PETG","Flat",80,3,"CF PETG 80%_3.txt"
6.57875,53.705,0.036088,6.7132,0.031816,0.0012726,0.12726,25.033,53.705,6.7132,0.12726,4.188,1.99233333333333,8.343892,6.43644476702239,-0.276755232977607,-4.12255307420614,"CF-PETG","Flat",80,3,"CF PETG 80%_3.txt"
6.59881,53.884,0.036219,6.7355,0.031947,0.0012779,0.12779,25.033,53.884,6.7355,0.12779,4.188,1.99233333333333,8.343892,6.45789758544334,-0.277602414556659,-4.12148191755117,"CF-PETG","Flat",80,3,"CF PETG 80%_3.txt"
6.61886,54.062,0.03635,6.7577,0.032078,0.0012831,0.12831,25.033,54.062,6.7577,0.12831,4.188,1.99233333333333,8.343892,6.47923055571669,-0.278469444283314,-4.12077251554988,"CF-PETG","Flat",80,3,"CF PETG 80%_3.txt"
6.63892,54.24,0.036481,6.78,0.032209,0.0012883,0.12883,25.033,54.24,6.78,0.12883,4.188,1.99233333333333,8.343892,6.50056352599003,-0.27943647400997,-4.12148191755117,"CF-PETG","Flat",80,3,"CF PETG 80%_3.txt"
6.65898,54.418,0.036611,6.8023,0.03234,0.0012936,0.12936,25.033,54.418,6.8023,0.12936,4.188,1.99233333333333,8.343892,6.52189649626338,-0.280403503736625,-4.12218666828315,"CF-PETG","Flat",80,3,"CF PETG 80%_3.txt"
6.67904,54.596,0.036742,6.8246,0.03247,0.0012988,0.12988,25.033,54.596,6.8246,0.12988,4.188,1.99233333333333,8.343892,6.54322946653672,-0.281370533463281,-4.12288681334116,"CF-PETG","Flat",80,3,"CF PETG 80%_3.txt"
6.69909,54.775,0.036873,6.8468,0.032601,0.0013041,0.13041,25.033,54.775,6.8468,0.13041,4.188,1.99233333333333,8.343892,6.56468228495767,-0.282117715042332,-4.12043166212437,"CF-PETG","Flat",80,3,"CF PETG 80%_3.txt"
6.71915,54.953,0.037004,6.8691,0.032732,0.0013093,0.13093,25.033,54.953,6.8691,0.13093,4.188,1.99233333333333,8.343892,6.58601525523101,-0.283084744768987,-4.12113296893314,"CF-PETG","Flat",80,3,"CF PETG 80%_3.txt"
6.73921,55.131,0.037135,6.8914,0.032863,0.0013145,0.13145,25.034,55.131,6.8914,0.13145,4.188,1.99233333333333,8.343892,6.60734822550436,-0.284051774495642,-4.12182973700034,"CF-PETG","Flat",80,3,"CF PETG 80%_3.txt"
6.75927,55.309,0.037266,6.9137,0.032994,0.0013198,0.13198,25.034,55.309,6.9137,0.13198,4.188,1.99233333333333,8.343892,6.6286811957777,-0.285018804222298,-4.12252201024484,"CF-PETG","Flat",80,3,"CF PETG 80%_3.txt"
6.77932,55.487,0.037397,6.9359,0.033125,0.001325,0.1325,25.034,55.487,6.9359,0.1325,4.188,1.99233333333333,8.343892,6.65001416605105,-0.285885833948952,-4.12182750542759,"CF-PETG","Flat",80,3,"CF PETG 80%_3.txt"
6.79938,55.666,0.037528,6.9582,0.033256,0.0013302,0.13302,25.034,55.666,6.9582,0.13302,4.188,1.99233333333333,8.343892,6.671466984472,-0.286733015528005,-4.12079295691421,"CF-PETG","Flat",80,3,"CF PETG 80%_3.txt"
6.81944,55.844,0.037659,6.9805,0.033387,0.0013355,0.13355,25.034,55.844,6.9805,0.13355,4.188,1.99233333333333,8.343892,6.69279995474534,-0.28770004525466,-4.12148191755117,"CF-PETG","Flat",80,3,"CF PETG 80%_3.txt"
6.83949,56.022,0.03779,7.0028,0.033518,0.0013407,0.13407,25.034,56.022,7.0028,0.13407,4.188,1.99233333333333,8.343892,6.71413292501868,-0.288667074981315,-4.12216649027981,"CF-PETG","Flat",80,3,"CF PETG 80%_3.txt"
6.85955,56.2,0.037921,7.025,0.033649,0.001346,0.1346,25.034,56.2,7.025,0.1346,4.188,1.99233333333333,8.343892,6.73546589529203,-0.28953410470797,-4.12148191755117,"CF-PETG","Flat",80,3,"CF PETG 80%_3.txt"
6.87961,56.378,0.038052,7.0473,0.03378,0.0013512,0.13512,25.035,56.378,7.0473,0.13512,4.188,1.99233333333333,8.343892,6.75679886556538,-0.290501134434624,-4.12216216756239,"CF-PETG","Flat",80,3,"CF PETG 80%_3.txt"
6.89967,56.557,0.038182,7.0696,0.033911,0.0013564,0.13564,25.035,56.557,7.0696,0.13564,4.188,1.99233333333333,8.343892,6.77825168398632,-0.291348316013677,-4.12114286541921,"CF-PETG","Flat",80,3,"CF PETG 80%_3.txt"
6.91972,56.735,0.038313,7.0919,0.034042,0.0013617,0.13617,25.035,56.735,7.0919,0.13617,4.188,1.99233333333333,8.343892,6.79958465425967,-0.292315345740332,-4.12181990355662,"CF-PETG","Flat",80,3,"CF PETG 80%_3.txt"
6.93978,56.913,0.038444,7.1141,0.034172,0.0013669,0.13669,25.035,56.913,7.1141,0.13669,4.188,1.99233333333333,8.343892,6.82091762453301,-0.293182375466987,-4.12114498625247,"CF-PETG","Flat",80,3,"CF PETG 80%_3.txt"
6.95984,57.091,0.038575,7.1364,0.034303,0.0013721,0.13721,25.035,57.091,7.1364,0.13721,4.188,1.99233333333333,8.343892,6.84225059480636,-0.294149405193642,-4.12181779599857,"CF-PETG","Flat",80,3,"CF PETG 80%_3.txt"
6.97989,57.27,0.038706,7.1587,0.034434,0.0013774,0.13774,25.035,57.27,7.1587,0.13774,4.188,1.99233333333333,8.343892,6.86370341322731,-0.294996586772694,-4.12081225324003,"CF-PETG","Flat",80,3,"CF PETG 80%_3.txt"
6.99995,57.448,0.038837,7.181,0.034565,0.0013826,0.13826,25.035,57.448,7.181,0.13826,4.188,1.99233333333333,8.343892,6.88503638350065,-0.29596361649935,-4.12148191755117,"CF-PETG","Flat",80,3,"CF PETG 80%_3.txt"
7.02001,57.626,0.038968,7.2032,0.034696,0.0013878,0.13878,25.035,57.626,7.2032,0.13878,4.188,1.99233333333333,8.343892,6.90636935377399,-0.296830646226005,-4.12081639029883,"CF-PETG","Flat",80,3,"CF PETG 80%_3.txt"
7.04007,57.804,0.039099,7.2255,0.034827,0.0013931,0.13931,25.036,57.804,7.2255,0.13931,4.188,1.99233333333333,8.343892,6.92770232404734,-0.29779767595266,-4.12148191755117,"CF-PETG","Flat",80,3,"CF PETG 80%_3.txt"
7.06012,57.982,0.03923,7.2478,0.034958,0.0013983,0.13983,25.036,57.982,7.2478,0.13983,4.188,1.99233333333333,8.343892,6.94903529432069,-0.298764705679314,-4.12214334942071,"CF-PETG","Flat",80,3,"CF PETG 80%_3.txt"
7.08018,58.161,0.039361,7.2701,0.035089,0.0014036,0.14036,25.036,58.161,7.2701,0.14036,4.188,1.99233333333333,8.343892,6.97048811274163,-0.299611887258367,-4.12115221604059,"CF-PETG","Flat",80,3,"CF PETG 80%_3.txt"
7.10024,58.339,0.039492,7.2923,0.03522,0.0014088,0.14088,25.036,58.339,7.2923,0.14088,4.188,1.99233333333333,8.343892,6.99182108301498,-0.300478916985022,-4.12049582415729,"CF-PETG","Flat",80,3,"CF PETG 80%_3.txt"
7.12029,58.517,0.039623,7.3146,0.035351,0.001414,0.1414,25.036,58.517,7.3146,0.1414,4.188,1.99233333333333,8.343892,7.01315405328832,-0.301445946711677,-4.12115422185324,"CF-PETG","Flat",80,3,"CF PETG 80%_3.txt"
7.14035,58.695,0.039754,7.3369,0.035482,0.0014193,0.14193,25.036,58.695,7.3369,0.14193,4.188,1.99233333333333,8.343892,7.03448702356167,-0.302412976438332,-4.12180861724069,"CF-PETG","Flat",80,3,"CF PETG 80%_3.txt"
7.16041,58.873,0.039884,7.3592,0.035613,0.0014245,0.14245,25.036,58.873,7.3592,0.14245,4.188,1.99233333333333,8.343892,7.05581999383501,-0.303380006164988,-4.12245904670329,"CF-PETG","Flat",80,3,"CF PETG 80%_3.txt"
7.18047,59.052,0.040015,7.3814,0.035743,0.0014297,0.14297,25.037,59.052,7.3814,0.14297,4.188,1.99233333333333,8.343892,7.07727281225596,-0.30412718774404,-4.12018299704717,"CF-PETG","Flat",80,3,"CF PETG 80%_3.txt"
7.20052,59.23,0.040146,7.4037,0.035874,0.001435,0.1435,25.037,59.23,7.4037,0.1435,4.188,1.99233333333333,8.343892,7.0986057825293,-0.305094217470695,-4.12083441347833,"CF-PETG","Flat",80,3,"CF PETG 80%_3.txt"
7.22058,59.408,0.040277,7.426,0.036005,0.0014402,0.14402,25.037,59.408,7.426,0.14402,4.188,1.99233333333333,8.343892,7.11993875280265,-0.306061247197349,-4.12148191755116,"CF-PETG","Flat",80,3,"CF PETG 80%_3.txt"
7.24064,59.586,0.040408,7.4483,0.036136,0.0014455,0.14455,25.037,59.586,7.4483,0.14455,4.188,1.99233333333333,8.343892,7.141271723076,-0.307028276924004,-4.12212554440617,"CF-PETG","Flat",80,3,"CF PETG 80%_3.txt"
7.26069,59.764,0.040539,7.4706,0.036267,0.0014507,0.14507,25.037,59.764,7.4706,0.14507,4.188,1.99233333333333,8.343892,7.16260469334934,-0.30799530665066,-4.12276532876422,"CF-PETG","Flat",80,3,"CF PETG 80%_3.txt"
7.28075,59.943,0.04067,7.4928,0.036398,0.0014559,0.14559,25.037,59.943,7.4928,0.14559,4.188,1.99233333333333,8.343892,7.18405751177029,-0.308742488229712,-4.12052221105211,"CF-PETG","Flat",80,3,"CF PETG 80%_3.txt"
7.30081,60.109,0.040801,7.5136,0.036529,0.0014612,0.14612,25.037,60.109,7.5136,0.14612,4.188,1.99233333333333,8.343892,7.2039523042724,-0.309647695727604,-4.12116290097429,"CF-PETG","Flat",80,3,"CF PETG 80%_3.txt"
7.32087,60.272,0.040932,7.534,0.03666,0.0014664,0.14664,25.037,60.272,7.534,0.14664,4.188,1.99233333333333,8.343892,7.22348755233169,-0.310512447668305,-4.12148191755117,"CF-PETG","Flat",80,3,"CF PETG 80%_3.txt"
7.34092,60.435,0.041063,7.5544,0.036791,0.0014716,0.14716,25.038,60.435,7.5544,0.14716,4.188,1.99233333333333,8.343892,7.24302280039099,-0.311377199609006,-4.12179921117502,"CF-PETG","Flat",80,3,"CF PETG 80%_3.txt"
7.36098,60.598,0.041194,7.5747,0.036922,0.0014769,0.14769,25.038,60.598,7.5747,0.14769,4.188,1.99233333333333,8.343892,7.26255804845029,-0.312141951549707,-4.12084903098086,"CF-PETG","Flat",80,3,"CF PETG 80%_3.txt"
7.38104,60.761,0.041325,7.5951,0.037053,0.0014821,0.14821,25.038,60.761,7.5951,0.14821,4.188,1.99233333333333,8.343892,7.28209329650959,-0.313006703490409,-4.12116632421441,"CF-PETG","Flat",80,3,"CF PETG 80%_3.txt"
7.40109,60.924,0.041456,7.6155,0.037184,0.0014873,0.14873,25.038,60.924,7.6155,0.14873,4.188,1.99233333333333,8.343892,7.30162854456889,-0.31387145543111,-4.12148191755117,"CF-PETG","Flat",80,3,"CF PETG 80%_3.txt"
7.42115,61.087,0.041586,7.6358,0.037315,0.0014926,0.14926,25.038,61.087,7.6358,0.14926,4.188,1.99233333333333,8.343892,7.32116379262819,-0.31463620737181,-4.12054018402538,"CF-PETG","Flat",80,3,"CF PETG 80%_3.txt"
7.44121,61.25,0.041717,7.6562,0.037445,0.0014978,0.14978,25.038,61.25,7.6562,0.14978,4.188,1.99233333333333,8.343892,7.34069904068749,-0.315500959312511,-4.12085576803782,"CF-PETG","Flat",80,3,"CF PETG 80%_3.txt"
7.46127,61.413,0.041848,7.6766,0.037576,0.0015031,0.15031,25.038,61.413,7.6766,0.15031,4.188,1.99233333333333,8.343892,7.36023428874679,-0.316365711253212,-4.12116967476763,"CF-PETG","Flat",80,3,"CF PETG 80%_3.txt"
7.48132,61.576,0.041979,7.6969,0.037707,0.0015083,0.15083,25.038,61.576,7.6969,0.15083,4.188,1.99233333333333,8.343892,7.37976953680609,-0.317130463193914,-4.12023624048531,"CF-PETG","Flat",80,3,"CF PETG 80%_3.txt"
7.50138,61.739,0.04211,7.7173,0.037838,0.0015135,0.15135,25.039,61.739,7.7173,0.15135,4.188,1.99233333333333,8.343892,7.39930478486539,-0.317995215134615,-4.12055012937964,"CF-PETG","Flat",80,3,"CF PETG 80%_3.txt"
7.52144,61.902,0.042241,7.7377,0.037969,0.0015188,0.15188,25.039,61.902,7.7377,0.15188,4.188,1.99233333333333,8.343892,7.41884003292468,-0.318859967075316,-4.12086236317401,"CF-PETG","Flat",80,3,"CF PETG 80%_3.txt"
7.54149,62.064,0.042372,7.7581,0.0381,0.001524,0.1524,25.039,62.064,7.7581,0.1524,4.188,1.99233333333333,8.343892,7.43825543283638,-0.31984456716362,-4.12271776805687,"CF-PETG","Flat",80,3,"CF PETG 80%_3.txt"
7.56155,62.227,0.042503,7.7784,0.038231,0.0015292,0.15292,25.039,62.227,7.7784,0.15292,4.188,1.99233333333333,8.343892,7.45779068089568,-0.320609319104322,-4.12179007384966,"CF-PETG","Flat",80,3,"CF PETG 80%_3.txt"
7.58161,62.39,0.042634,7.7988,0.038362,0.0015345,0.15345,25.039,62.39,7.7988,0.15345,4.188,1.99233333333333,8.343892,7.47732592895498,-0.321474071045022,-4.12209661800561,"CF-PETG","Flat",80,3,"CF PETG 80%_3.txt"
7.60167,62.553,0.042765,7.8192,0.038493,0.0015397,0.15397,25.039,62.553,7.8192,0.15397,4.188,1.99233333333333,8.343892,7.49686117701428,-0.322338822985723,-4.12240156263714,"CF-PETG","Flat",80,3,"CF PETG 80%_3.txt"
7.62172,62.716,0.042896,7.8395,0.038624,0.0015449,0.15449,25.039,62.716,7.8395,0.15449,4.188,1.99233333333333,8.343892,7.51639642507358,-0.323103574926423,-4.12148191755116,"CF-PETG","Flat",80,3,"CF PETG 80%_3.txt"
7.64178,62.879,0.043027,7.8599,0.038755,0.0015502,0.15502,25.04,62.879,7.8599,0.15502,4.188,1.99233333333333,8.343892,7.53593167313287,-0.323968326867125,-4.12178687854967,"CF-PETG","Flat",80,3,"CF PETG 80%_3.txt"
7.66184,63.042,0.043157,7.8803,0.038886,0.0015554,0.15554,25.04,63.042,7.8803,0.15554,4.188,1.99233333333333,8.343892,7.55546692119217,-0.324833078807826,-4.12209026062239,"CF-PETG","Flat",80,3,"CF PETG 80%_3.txt"
7.68189,63.205,0.043288,7.9006,0.039016,0.0015607,0.15607,25.04,63.205,7.9006,0.15607,4.188,1.99233333333333,8.343892,7.57500216925147,-0.325597830748527,-4.12117852756154,"CF-PETG","Flat",80,3,"CF PETG 80%_3.txt"
7.70195,63.368,0.043419,7.921,0.039147,0.0015659,0.15659,25.04,63.368,7.921,0.15659,4.188,1.99233333333333,8.343892,7.59453741731077,-0.326462582689228,-4.12148191755116,"CF-PETG","Flat",80,3,"CF PETG 80%_3.txt"
7.72201,63.531,0.04355,7.9414,0.039278,0.0015711,0.15711,25.04,63.531,7.9414,0.15711,4.188,1.99233333333333,8.343892,7.61407266537007,-0.327327334629929,-4.12178374883433,"CF-PETG","Flat",80,3,"CF PETG 80%_3.txt"
7.74207,63.694,0.043681,7.9618,0.039409,0.0015764,0.15764,25.04,63.694,7.9618,0.15764,4.188,1.99233333333333,8.343892,7.63360791342937,-0.32819208657063,-4.12208403339233,"CF-PETG","Flat",80,3,"CF PETG 80%_3.txt"
7.76212,63.857,0.043812,7.9821,0.03954,0.0015816,0.15816,25.04,63.857,7.9821,0.15816,4.188,1.99233333333333,8.343892,7.65314316148867,-0.328956838511331,-4.1211816252782,"CF-PETG","Flat",80,3,"CF PETG 80%_3.txt"
7.78218,64.02,0.043943,8.0025,0.039671,0.0015868,0.15868,25.04,64.02,8.0025,0.15868,4.188,1.99233333333333,8.343892,7.67267840954797,-0.329821590452032,-4.12148191755117,"CF-PETG","Flat",80,3,"CF PETG 80%_3.txt"
7.80224,64.183,0.044074,8.0229,0.039802,0.0015921,0.15921,25.041,64.183,8.0229,0.15921,4.188,1.99233333333333,8.343892,7.69221365760727,-0.330686342392733,-4.12178068270492,"CF-PETG","Flat",80,3,"CF PETG 80%_3.txt"
7.82229,64.346,0.044205,8.0432,0.039933,0.0015973,0.15973,25.041,64.346,8.0432,0.15973,4.188,1.99233333333333,8.343892,7.71174890566657,-0.331451094333435,-4.12088589533314,"CF-PETG","Flat",80,3,"CF PETG 80%_3.txt"
7.84235,64.509,0.044336,8.0636,0.040064,0.0016026,0.16026,25.041,64.509,8.0636,0.16026,4.188,1.99233333333333,8.343892,7.73128415372586,-0.332315846274135,-4.12118466037669,"CF-PETG","Flat",80,3,"CF PETG 80%_3.txt"
7.86241,64.672,0.044467,8.084,0.040195,0.0016078,0.16078,25.041,64.672,8.084,0.16078,4.188,1.99233333333333,8.343892,7.75081940178516,-0.333180598214836,-4.12148191755117,"CF-PETG","Flat",80,3,"CF PETG 80%_3.txt"
7.88247,64.835,0.044598,8.1044,0.040326,0.001613,0.1613,25.041,64.835,8.1044,0.1613,4.188,1.99233333333333,8.343892,7.77035464984446,-0.334045350155538,-4.12177767824315,"CF-PETG","Flat",80,3,"CF PETG 80%_3.txt"
7.90252,64.998,0.044729,8.1247,0.040457,0.0016183,0.16183,25.041,64.998,8.1247,0.16183,4.188,1.99233333333333,8.343892,7.78988989790376,-0.334810102096239,-4.12089187411522,"CF-PETG","Flat",80,3,"CF PETG 80%_3.txt"
7.92258,65.162,0.044859,8.1452,0.040588,0.0016235,0.16235,25.041,65.162,8.1452,0.16235,4.188,1.99233333333333,8.343892,7.80954499411066,-0.335655005889337,-4.12089335914817,"CF-PETG","Flat",80,3,"CF PETG 80%_3.txt"
7.94264,65.331,0.04499,8.1663,0.040718,0.0016287,0.16287,25.041,65.331,8.1663,0.16287,4.188,1.99233333333333,8.343892,7.82979933105558,-0.336500668944419,-4.12060136101318,"CF-PETG","Flat",80,3,"CF PETG 80%_3.txt"
7.9627,65.5,0.045121,8.1875,0.040849,0.001634,0.1634,25.042,65.5,8.1875,0.1634,4.188,1.99233333333333,8.343892,7.8500536680005,-0.337446331999502,-4.12148191755116,"CF-PETG","Flat",80,3,"CF PETG 80%_3.txt"
7.98275,65.669,0.045252,8.2086,0.04098,0.0016392,0.16392,25.042,65.669,8.2086,0.16392,4.188,1.99233333333333,8.343892,7.87030800494542,-0.338291995054585,-4.12118991124656,"CF-PETG","Flat",80,3,"CF PETG 80%_3.txt"
8.00281,65.838,0.045383,8.2298,0.041111,0.0016444,0.16444,25.042,65.838,8.2298,0.16444,4.188,1.99233333333333,8.343892,7.89056234189033,-0.339237658109667,-4.12206442574142,"CF-PETG","Flat",80,3,"CF PETG 80%_3.txt"
8.02287,66.007,0.045514,8.2509,0.041242,0.0016497,0.16497,25.042,66.007,8.2509,0.16497,4.188,1.99233333333333,8.343892,7.91081667883525,-0.340083321164749,-4.12177242682312,"CF-PETG","Flat",80,3,"CF PETG 80%_3.txt"
8.04292,66.176,0.045645,8.2721,0.041373,0.0016549,0.16549,25.042,66.176,8.2721,0.16549,4.188,1.99233333333333,8.343892,7.93107101578017,-0.341028984219832,-4.12264097653356,"CF-PETG","Flat",80,3,"CF PETG 80%_3.txt"
8.06298,66.346,0.045776,8.2932,0.041504,0.0016602,0.16602,25.042,66.346,8.2932,0.16602,4.188,1.99233333333333,8.343892,7.95144520087269,-0.341754799127313,-4.12090386252969,"CF-PETG","Flat",80,3,"CF PETG 80%_3.txt"
8.08304,66.515,0.045907,8.3143,0.041635,0.0016654,0.16654,25.042,66.515,8.3143,0.16654,4.188,1.99233333333333,8.343892,7.9716995378176,-0.342600462182395,-4.12061703549781,"CF-PETG","Flat",80,3,"CF PETG 80%_3.txt"
8.1031,66.684,0.046038,8.3355,0.041766,0.0016706,0.16706,25.043,66.684,8.3355,0.16706,4.188,1.99233333333333,8.343892,7.99195387476252,-0.343546125237478,-4.12148191755117,"CF-PETG","Flat",80,3,"CF PETG 80%_3.txt"
8.12315,66.853,0.046169,8.3566,0.041897,0.0016759,0.16759,25.043,66.853,8.3566,0.16759,4.188,1.99233333333333,8.343892,8.01220821170744,-0.344391788292562,-4.12119508283945,"CF-PETG","Flat",80,3,"CF PETG 80%_3.txt"
8.14321,67.022,0.0463,8.3778,0.042028,0.0016811,0.16811,25.043,67.022,8.3778,0.16811,4.188,1.99233333333333,8.343892,8.03246254865236,-0.345337451347643,-4.12205413530572,"CF-PETG","Flat",80,3,"CF PETG 80%_3.txt"
8.16327,67.191,0.04643,8.3989,0.042159,0.0016863,0.16863,25.043,67.191,8.3989,0.16863,4.188,1.99233333333333,8.343892,8.05271688559727,-0.346183114402725,-4.12176730765607,"CF-PETG","Flat",80,3,"CF PETG 80%_3.txt"
8.18332,67.36,0.046561,8.42,0.04229,0.0016916,0.16916,25.043,67.36,8.42,0.16916,4.188,1.99233333333333,8.343892,8.07297122254219,-0.347028777457808,-4.12148191755117,"CF-PETG","Flat",80,3,"CF PETG 80%_3.txt"
8.20338,67.53,0.046692,8.4412,0.04242,0.0016968,0.16968,25.043,67.53,8.4412,0.16968,4.188,1.99233333333333,8.343892,8.09334540763471,-0.347854592365287,-4.12091399759853,"CF-PETG","Flat",80,3,"CF PETG 80%_3.txt"
8.22344,67.699,0.046823,8.4623,0.042551,0.0017021,0.17021,25.043,67.699,8.4623,0.17021,4.188,1.99233333333333,8.343892,8.11359974457963,-0.348700255420372,-4.12063216170984,"CF-PETG","Flat",80,3,"CF PETG 80%_3.txt"
8.2435,67.868,0.046954,8.4835,0.042682,0.0017073,0.17073,25.043,67.868,8.4835,0.17073,4.188,1.99233333333333,8.343892,8.13385408152455,-0.349645918475453,-4.12148191755116,"CF-PETG","Flat",80,3,"CF PETG 80%_3.txt"
8.26355,68.037,0.047085,8.5046,0.042813,0.0017125,0.17125,25.044,68.037,8.5046,0.17125,4.188,1.99233333333333,8.343892,8.15410841846946,-0.350491581530536,-4.12120007443661,"CF-PETG","Flat",80,3,"CF PETG 80%_3.txt"
8.28361,68.206,0.047216,8.5258,0.042944,0.0017178,0.17178,25.044,68.206,8.5258,0.17178,4.188,1.99233333333333,8.343892,8.17436275541438,-0.351437244585618,-4.12204420213491,"CF-PETG","Flat",80,3,"CF PETG 80%_3.txt"
8.30367,68.375,0.047347,8.5469,0.043075,0.001723,0.1723,25.044,68.375,8.5469,0.1723,4.188,1.99233333333333,8.343892,8.1946170923593,-0.352282907640703,-4.12176236577827,"CF-PETG","Flat",80,3,"CF PETG 80%_3.txt"
8.32372,68.544,0.047478,8.568,0.043206,0.0017282,0.17282,25.044,68.544,8.568,0.17282,4.188,1.99233333333333,8.343892,8.21487142930422,-0.353128570695784,-4.12148191755116,"CF-PETG","Flat",80,3,"CF PETG 80%_3.txt"
8.34378,68.714,0.047609,8.5892,0.043337,0.0017335,0.17335,25.044,68.714,8.5892,0.17335,4.188,1.99233333333333,8.343892,8.23524561439674,-0.353954385603265,-4.12092378339385,"CF-PETG","Flat",80,3,"CF PETG 80%_3.txt"
8.36384,68.883,0.04774,8.6103,0.043468,0.0017387,0.17387,25.044,68.883,8.6103,0.17387,4.188,1.99233333333333,8.343892,8.25549995134165,-0.354800048658348,-4.12064676792153,"CF-PETG","Flat",80,3,"CF PETG 80%_3.txt"
8.3839,69.052,0.047871,8.6315,0.043599,0.0017439,0.17439,25.044,69.052,8.6315,0.17439,4.188,1.99233333333333,8.343892,8.27575428828657,-0.355745711713428,-4.12148191755116,"CF-PETG","Flat",80,3,"CF PETG 80%_3.txt"
8.40395,69.221,0.048002,8.6526,0.04373,0.0017492,0.17492,25.044,69.221,8.6526,0.17492,4.188,1.99233333333333,8.343892,8.29600862523149,-0.356591374768511,-4.12120489527438,"CF-PETG","Flat",80,3,"CF PETG 80%_3.txt"
8.42401,69.39,0.048132,8.6738,0.043861,0.0017544,0.17544,25.045,69.39,8.6738,0.17544,4.188,1.99233333333333,8.343892,8.31626296217641,-0.357537037823594,-4.12203460794108,"CF-PETG","Flat",80,3,"CF PETG 80%_3.txt"
8.44407,69.559,0.048263,8.6949,0.043991,0.0017597,0.17597,25.045,69.559,8.6949,0.17597,4.188,1.99233333333333,8.343892,8.33651729912132,-0.358382700878678,-4.12175759213652,"CF-PETG","Flat",80,3,"CF PETG 80%_3.txt"
8.46412,69.728,0.048394,8.716,0.044122,0.0017649,0.17649,25.045,69.728,8.716,0.17649,4.188,1.99233333333333,8.343892,8.35677163606624,-0.359228363933759,-4.12148191755116,"CF-PETG","Flat",80,3,"CF PETG 80%_3.txt"
8.48418,69.898,0.048525,8.7372,0.044253,0.0017701,0.17701,25.045,69.898,8.7372,0.17701,4.188,1.99233333333333,8.343892,8.37714582115876,-0.36005417884124,-4.1209332376647,"CF-PETG","Flat",80,3,"CF PETG 80%_3.txt"
8.50424,70.067,0.048656,8.7583,0.044384,0.0017754,0.17754,25.045,70.067,8.7583,0.17754,4.188,1.99233333333333,8.343892,8.39740015810368,-0.360899841896323,-4.1206608804942,"CF-PETG","Flat",80,3,"CF PETG 80%_3.txt"
8.5243,70.236,0.048787,8.7795,0.044515,0.0017806,0.17806,25.045,70.236,8.7795,0.17806,4.188,1.99233333333333,8.343892,8.41765449504859,-0.361845504951406,-4.12148191755118,"CF-PETG","Flat",80,3,"CF PETG 80%_3.txt"
8.54435,70.405,0.048918,8.8006,0.044646,0.0017858,0.17858,25.045,70.405,8.8006,0.17858,4.188,1.99233333333333,8.343892,8.43790883199351,-0.362691168006487,-4.12120955396776,"CF-PETG","Flat",80,3,"CF PETG 80%_3.txt"
8.56441,70.574,0.049049,8.8218,0.044777,0.0017911,0.17911,25.046,70.574,8.8218,0.17911,4.188,1.99233333333333,8.343892,8.45816316893843,-0.363636831061569,-4.12202533566358,"CF-PETG","Flat",80,3,"CF PETG 80%_3.txt"
8.58447,70.743,0.04918,8.8429,0.044908,0.0017963,0.17963,25.046,70.743,8.8429,0.17963,4.188,1.99233333333333,8.343892,8.47841750588335,-0.364482494116654,-4.12175297828375,"CF-PETG","Flat",80,3,"CF PETG 80%_3.txt"
8.60452,70.912,0.049311,8.864,0.045039,0.0018016,0.18016,25.046,70.912,8.864,0.18016,4.188,1.99233333333333,8.343892,8.49867184282827,-0.365328157171735,-4.12148191755116,"CF-PETG","Flat",80,3,"CF PETG 80%_3.txt"
8.62458,71.081,0.049442,8.8852,0.04517,0.0018068,0.18068,25.046,71.081,8.8852,0.18068,4.188,1.99233333333333,8.343892,8.51892617977318,-0.366273820226818,-4.12229122841149,"CF-PETG","Flat",80,3,"CF PETG 80%_3.txt"
8.64464,71.251,0.049573,8.9063,0.045301,0.001812,0.1812,25.046,71.251,8.9063,0.1812,4.188,1.99233333333333,8.343892,8.5393003648657,-0.366999635134297,-4.12067452403688,"CF-PETG","Flat",80,3,"CF PETG 80%_3.txt"
8.6647,71.42,0.049703,8.9275,0.045432,0.0018173,0.18173,25.046,71.42,8.9275,0.18173,4.188,1.99233333333333,8.343892,8.55955470181062,-0.367945298189381,-4.12148191755118,"CF-PETG","Flat",80,3,"CF PETG 80%_3.txt"
8.68475,71.589,0.049834,8.9486,0.045563,0.0018225,0.18225,25.046,71.589,8.9486,0.18225,4.188,1.99233333333333,8.343892,8.57980903875554,-0.368790961244464,-4.12121405856183,"CF-PETG","Flat",80,3,"CF PETG 80%_3.txt"
8.70481,71.758,0.049965,8.9698,0.045693,0.0018277,0.18277,25.046,71.758,8.9698,0.18277,4.188,1.99233333333333,8.343892,8.60006337570045,-0.369736624299545,-4.12201636936771,"CF-PETG","Flat",80,3,"CF PETG 80%_3.txt"
8.72487,71.927,0.050096,8.9909,0.045824,0.001833,0.1833,25.047,71.927,8.9909,0.1833,4.188,1.99233333333333,8.343892,8.62031771264537,-0.370582287354628,-4.12174851632904,"CF-PETG","Flat",80,3,"CF PETG 80%_3.txt"
8.74492,72.096,0.050227,9.012,0.045955,0.0018382,0.18382,25.047,72.096,9.012,0.18382,4.188,1.99233333333333,8.343892,8.64057204959029,-0.371427950409711,-4.12148191755116,"CF-PETG","Flat",80,3,"CF PETG 80%_3.txt"
8.76498,72.265,0.050358,9.0332,0.046086,0.0018434,0.18434,25.047,72.265,9.0332,0.18434,4.188,1.99233333333333,8.343892,8.66082638653521,-0.372373613464795,-4.12227796865778,"CF-PETG","Flat",80,3,"CF PETG 80%_3.txt"
8.78504,72.435,0.050489,9.0543,0.046217,0.0018487,0.18487,25.047,72.435,9.0543,0.18487,4.188,1.99233333333333,8.343892,8.68120057162773,-0.373099428372273,-4.12068772154968,"CF-PETG","Flat",80,3,"CF PETG 80%_3.txt"
8.8051,72.604,0.05062,9.0755,0.046348,0.0018539,0.18539,25.047,72.604,9.0755,0.18539,4.188,1.99233333333333,8.343892,8.70145490857264,-0.374045091427357,-4.12148191755118,"CF-PETG","Flat",80,3,"CF PETG 80%_3.txt"
8.82515,72.773,0.050751,9.0966,0.046479,0.0018592,0.18592,25.047,72.773,9.0966,0.18592,4.188,1.99233333333333,8.343892,8.72170924551756,-0.37489075448244,-4.12121841657806,"CF-PETG","Flat",80,3,"CF PETG 80%_3.txt"
8.84521,72.942,0.050882,9.1178,0.04661,0.0018644,0.18644,25.047,72.942,9.1178,0.18644,4.188,1.99233333333333,8.343892,8.74196358246248,-0.375836417537524,-4.12200769415346,"CF-PETG","Flat",80,3,"CF PETG 80%_3.txt"
8.86527,73.111,0.051013,9.1389,0.046741,0.0018696,0.18696,25.048,73.111,9.1389,0.18696,4.188,1.99233333333333,8.343892,8.7622179194074,-0.376682080592603,-4.12174419889268,"CF-PETG","Flat",80,3,"CF PETG 80%_3.txt"
8.88532,73.28,0.051144,9.16,0.046872,0.0018749,0.18749,25.048,73.28,9.16,0.18749,4.188,1.99233333333333,8.343892,8.78247225635231,-0.377527743647686,-4.12148191755116,"CF-PETG","Flat",80,3,"CF PETG 80%_3.txt"
8.90538,73.449,0.051275,9.1812,0.047003,0.0018801,0.18801,25.048,73.449,9.1812,0.18801,4.188,1.99233333333333,8.343892,8.80272659329723,-0.378473406702771,-4.12226513639579,"CF-PETG","Flat",80,3,"CF PETG 80%_3.txt"
8.92544,73.619,0.051405,9.2023,0.047134,0.0018853,0.18853,25.048,73.619,9.2023,0.18853,4.188,1.99233333333333,8.343892,8.82310077838975,-0.379199221610248,-4.12070049455297,"CF-PETG","Flat",80,3,"CF PETG 80%_3.txt"
8.9455,73.788,0.051536,9.2235,0.047264,0.0018906,0.18906,25.048,73.788,9.2235,0.18906,4.188,1.99233333333333,8.343892,8.84335511533467,-0.380144884665333,-4.12148191755117,"CF-PETG","Flat",80,3,"CF PETG 80%_3.txt"
8.96555,73.955,0.051667,9.2444,0.047395,0.0018958,0.18958,25.048,73.955,9.2444,0.18958,4.188,1.99233333333333,8.343892,8.86336975598438,-0.381030244015621,-4.12174120565554,"CF-PETG","Flat",80,3,"CF PETG 80%_3.txt"
8.98561,74.122,0.051798,9.2653,0.047526,0.0019011,0.19011,25.048,74.122,9.2653,0.19011,4.188,1.99233333333333,8.343892,8.88338439663409,-0.381915603365909,-4.12199932399285,"CF-PETG","Flat",80,3,"CF PETG 80%_3.txt"
9.00567,74.289,0.051929,9.2861,0.047657,0.0019063,0.19063,25.048,74.289,9.2861,0.19063,4.188,1.99233333333333,8.343892,8.9033990372838,-0.382700962716198,-4.12122379380147,"CF-PETG","Flat",80,3,"CF PETG 80%_3.txt"
9.02572,74.456,0.05206,9.307,0.047788,0.0019115,0.19115,25.049,74.456,9.307,0.19115,4.188,1.99233333333333,8.343892,8.92341367793351,-0.383586322066487,-4.12148191755116,"CF-PETG","Flat",80,3,"CF PETG 80%_3.txt"
9.04578,74.623,0.052191,9.3279,0.047919,0.0019168,0.19168,25.049,74.623,9.3279,0.19168,4.188,1.99233333333333,8.343892,8.94342831858322,-0.384471681416775,-4.12173888460184,"CF-PETG","Flat",80,3,"CF PETG 80%_3.txt"
9.06584,74.79,0.052322,9.3487,0.04805,0.001922,0.1922,25.049,74.79,9.3487,0.1922,4.188,1.99233333333333,8.343892,8.96344295923294,-0.385257040767064,-4.12096912690603,"CF-PETG","Flat",80,3,"CF PETG 80%_3.txt"
9.0859,74.957,0.052453,9.3696,0.048181,0.0019272,0.19272,25.049,74.957,9.3696,0.19272,4.188,1.99233333333333,8.343892,8.98345759988265,-0.386142400117354,-4.12122609414867,"CF-PETG","Flat",80,3,"CF PETG 80%_3.txt"
9.10595,75.124,0.052584,9.3904,0.048312,0.0019325,0.19325,25.049,75.124,9.3904,0.19325,4.188,1.99233333333333,8.343892,9.00347224053236,-0.386927759467643,-4.12046089056529,"CF-PETG","Flat",80,3,"CF PETG 80%_3.txt"
9.12601,75.29,0.052715,9.4113,0.048443,0.0019377,0.19377,25.049,75.29,9.4113,0.19377,4.188,1.99233333333333,8.343892,9.02336703303447,-0.387932966965534,-4.12199129732911,"CF-PETG","Flat",80,3,"CF PETG 80%_3.txt"
9.14607,75.454,0.052846,9.4317,0.048574,0.0019429,0.19429,25.049,75.454,9.4317,0.19429,4.188,1.99233333333333,8.343892,9.04302212924137,-0.388677870758633,-4.12097363952026,"CF-PETG","Flat",80,3,"CF PETG 80%_3.txt"
9.16613,75.617,0.052976,9.4521,0.048705,0.0019482,0.19482,25.049,75.617,9.4521,0.19482,4.188,1.99233333333333,8.343892,9.06255737730067,-0.389542622699333,-4.12122832703138,"CF-PETG","Flat",80,3,"CF PETG 80%_3.txt"
9.18618,75.78,0.053107,9.4724,0.048836,0.0019534,0.19534,25.05,75.78,9.4724,0.19534,4.188,1.99233333333333,8.343892,9.08209262535997,-0.390307374640035,-4.12046972931923,"CF-PETG","Flat",80,3,"CF PETG 80%_3.txt"
9.20624,75.942,0.053238,9.4928,0.048966,0.0019587,0.19587,25.05,75.942,9.4928,0.19587,4.188,1.99233333333333,8.343892,9.10150802527166,-0.39129197472834,-4.12198692407235,"CF-PETG","Flat",80,3,"CF PETG 80%_3.txt"
9.2263,76.105,0.053369,9.5132,0.049097,0.0019639,0.19639,25.05,76.105,9.5132,0.19639,4.188,1.99233333333333,8.343892,9.12104327333096,-0.392156726669038,-4.12223780293737,"CF-PETG","Flat",80,3,"CF PETG 80%_3.txt"
9.24635,76.268,0.0535,9.5335,0.049228,0.0019691,0.19691,25.05,76.268,9.5335,0.19691,4.188,1.99233333333333,8.343892,9.14057852139026,-0.392921478609741,-4.12148191755118,"CF-PETG","Flat",80,3,"CF PETG 80%_3.txt"
9.26641,76.431,0.053631,9.5539,0.049359,0.0019744,0.19744,25.05,76.431,9.5539,0.19744,4.188,1.99233333333333,8.343892,9.16011376944956,-0.393786230550443,-4.12173280597916,"CF-PETG","Flat",80,3,"CF PETG 80%_3.txt"
