Repository: VipulKohinkar/3D-Printing-Parameter-Optimisation

# 3D Printing Parameter Optimisation: Impact of K-Value on Carbon-Reinforced PETG

## MSc Mechanical Engineering with Management

**Author:** Vipul Kohinkar  
**Project:** MEE7012-SUM  
**Date:** 27 August 2026

---

## Project Overview

This project investigates the influence of flow-rate multiplier (K-value) and build orientation on the tensile behaviour of PETG and carbon-fibre-reinforced PETG (CF-PETG) manufactured using fused deposition modelling (FDM).

The study compares an unreinforced thermoplastic, PETG, with a carbon-fibre-reinforced PETG composite to investigate whether the two materials respond differently to changes in material flow and build orientation.

---

File: 3_Experimental_data/Modulus/Recalculated Stress Strain/Recalculated_Stress_Strain_All_Data.csv (part 67 of 212)
"Time (s)","Load (N)","Machine Extension (mm)","Stress (MPa)","Extension from Preload (mm)","Strain","Percentage Strain","Gauge Length (mm)","Load_N","NEXYGEN_Stress_MPa","Percentage_Strain","Measured_Width_mm","Measured_Thickness_mm","Measured_Area_mm2","Recalculated_Stress_MPa","Stress_Difference_MPa","Stress_Difference_Percent","Material","Orientation","K","Sample","File"
13.0372,105.76,0.079279,13.22,0.075007,0.0030003,0.30003,25.076,105.76,13.22,0.30003,4.188,1.99233333333333,8.343892,12.6751400904997,-0.544859909500264,-4.12148191755117,"CF-PETG","Flat",80,3,"CF PETG 80%_3.txt"
13.0572,105.92,0.07942,13.24,0.075148,0.0030059,0.30059,25.076,105.92,13.24,0.30059,4.188,1.99233333333333,8.343892,12.6943157941162,-0.545684205883775,-4.12148191755117,"CF-PETG","Flat",80,3,"CF PETG 80%_3.txt"
13.0773,106.08,0.079561,13.26,0.075289,0.0030116,0.30116,25.076,106.08,13.26,0.30116,4.188,1.99233333333333,8.343892,12.7134914977327,-0.546508502267285,-4.12148191755117,"CF-PETG","Flat",80,3,"CF PETG 80%_3.txt"
13.0973,106.24,0.079702,13.28,0.07543,0.0030172,0.30172,25.076,106.24,13.28,0.30172,4.188,1.99233333333333,8.343892,12.7326672013492,-0.547332798650796,-4.12148191755118,"CF-PETG","Flat",80,3,"CF PETG 80%_3.txt"
13.1174,106.4,0.079842,13.301,0.07557,0.0030228,0.30228,25.076,106.4,13.301,0.30228,4.188,1.99233333333333,8.343892,12.7518429049657,-0.549157095034305,-4.12869028670254,"CF-PETG","Flat",80,3,"CF PETG 80%_3.txt"
13.1374,106.57,0.079983,13.321,0.075711,0.0030285,0.30285,25.076,106.57,13.321,0.30285,4.188,1.99233333333333,8.343892,12.7722170900582,-0.548782909941785,-4.11968253090448,"CF-PETG","Flat",80,3,"CF PETG 80%_3.txt"
13.1575,106.73,0.080124,13.341,0.075852,0.0030341,0.30341,25.077,106.73,13.341,0.30341,4.188,1.99233333333333,8.343892,12.7913927936747,-0.549607206325295,-4.11968522843336,"CF-PETG","Flat",80,3,"CF PETG 80%_3.txt"
13.1776,106.89,0.080265,13.361,0.075993,0.0030397,0.30397,25.077,106.89,13.361,0.30397,4.188,1.99233333333333,8.343892,12.8105684972912,-0.550431502708806,-4.11968791788643,"CF-PETG","Flat",80,3,"CF PETG 80%_3.txt"
13.1976,107.05,0.080406,13.381,0.076134,0.0030454,0.30454,25.077,107.05,13.381,0.30454,4.188,1.99233333333333,8.343892,12.8297442009077,-0.551255799092317,-4.11969059929988,"CF-PETG","Flat",80,3,"CF PETG 80%_3.txt"
13.2177,107.21,0.080547,13.401,0.076275,0.003051,0.3051,25.077,107.21,13.401,0.3051,4.188,1.99233333333333,8.343892,12.8489199045242,-0.552080095475826,-4.1196932727097,"CF-PETG","Flat",80,3,"CF PETG 80%_3.txt"
13.2377,107.37,0.080687,13.422,0.076415,0.0030566,0.30566,25.077,107.37,13.422,0.30566,4.188,1.99233333333333,8.343892,12.8680956081407,-0.553904391859337,-4.12683945655891,"CF-PETG","Flat",80,3,"CF PETG 80%_3.txt"
13.2578,107.53,0.080828,13.442,0.076556,0.0030623,0.30623,25.077,107.53,13.442,0.30623,4.188,1.99233333333333,8.343892,12.8872713117572,-0.554728688242847,-4.12683148521683,"CF-PETG","Flat",80,3,"CF PETG 80%_3.txt"
13.2778,107.69,0.080969,13.462,0.076697,0.0030679,0.30679,25.077,107.69,13.462,0.30679,4.188,1.99233333333333,8.343892,12.9064470153736,-0.555552984626356,-4.12682353756021,"CF-PETG","Flat",80,3,"CF PETG 80%_3.txt"
13.2979,107.86,0.08111,13.482,0.076838,0.0030735,0.30735,25.078,107.86,13.482,0.30735,4.188,1.99233333333333,8.343892,12.9268212004662,-0.555178799533836,-4.11792612026284,"CF-PETG","Flat",80,3,"CF PETG 80%_3.txt"
13.318,108.02,0.081251,13.502,0.076979,0.0030792,0.30792,25.078,108.02,13.502,0.30792,4.188,1.99233333333333,8.343892,12.9459969040827,-0.556003095917347,-4.11793138733038,"CF-PETG","Flat",80,3,"CF PETG 80%_3.txt"
13.338,108.18,0.081392,13.522,0.07712,0.0030848,0.30848,25.078,108.18,13.522,0.30848,4.188,1.99233333333333,8.343892,12.9651726076991,-0.556827392300857,-4.11793663881716,"CF-PETG","Flat",80,3,"CF PETG 80%_3.txt"
13.3581,108.34,0.081532,13.543,0.07726,0.0030904,0.30904,25.078,108.34,13.543,0.30904,4.188,1.99233333333333,8.343892,12.9843483113156,-0.558651688684366,-4.12502169891727,"CF-PETG","Flat",80,3,"CF PETG 80%_3.txt"
13.3781,108.5,0.081673,13.563,0.077401,0.0030961,0.30961,25.078,108.5,13.563,0.30961,4.188,1.99233333333333,8.343892,13.0035240149321,-0.559475985067879,-4.12501647915563,"CF-PETG","Flat",80,3,"CF PETG 80%_3.txt"
13.3982,108.66,0.081814,13.583,0.077542,0.0031017,0.31017,25.078,108.66,13.583,0.31017,4.188,1.99233333333333,8.343892,13.0226997185486,-0.560300281451388,-4.12501127476543,"CF-PETG","Flat",80,3,"CF PETG 80%_3.txt"
13.4182,108.82,0.081955,13.603,0.077683,0.0031073,0.31073,25.078,108.82,13.603,0.31073,4.188,1.99233333333333,8.343892,13.0418754221651,-0.561124577834898,-4.12500608567888,"CF-PETG","Flat",80,3,"CF PETG 80%_3.txt"
13.4383,108.98,0.082096,13.622,0.077824,0.003113,0.3113,25.079,108.98,13.622,0.3113,4.188,1.99233333333333,8.343892,13.0610511257816,-0.560948874218408,-4.11796266494206,"CF-PETG","Flat",80,3,"CF PETG 80%_3.txt"
13.4584,109.13,0.082237,13.642,0.077965,0.0031186,0.31186,25.079,109.13,13.642,0.31186,4.188,1.99233333333333,8.343892,13.0790283479221,-0.562971652077948,-4.12675305730793,"CF-PETG","Flat",80,3,"CF PETG 80%_3.txt"
13.4784,109.29,0.082377,13.661,0.078105,0.0031242,0.31242,25.079,109.29,13.661,0.31242,4.188,1.99233333333333,8.343892,13.0982040515385,-0.562795948461458,-4.11972731470213,"CF-PETG","Flat",80,3,"CF PETG 80%_3.txt"
13.4985,109.45,0.082518,13.681,0.078246,0.0031299,0.31299,25.079,109.45,13.681,0.31299,4.188,1.99233333333333,8.343892,13.117379755155,-0.563620244844968,-4.11972987972347,"CF-PETG","Flat",80,3,"CF PETG 80%_3.txt"
13.5185,109.6,0.082659,13.7,0.078387,0.0031355,0.31355,25.079,109.6,13.7,0.31355,4.188,1.99233333333333,8.343892,13.1353569772955,-0.56464302270451,-4.12148191755117,"CF-PETG","Flat",80,3,"CF PETG 80%_3.txt"
13.5386,109.76,0.0828,13.72,0.078528,0.0031411,0.31411,25.079,109.76,13.72,0.31411,4.188,1.99233333333333,8.343892,13.154532680912,-0.56546731908802,-4.12148191755116,"CF-PETG","Flat",80,3,"CF PETG 80%_3.txt"
13.5586,109.91,0.082941,13.739,0.078669,0.0031468,0.31468,25.079,109.91,13.739,0.31468,4.188,1.99233333333333,8.343892,13.1725099030524,-0.566490096947563,-4.1232265590477,"CF-PETG","Flat",80,3,"CF PETG 80%_3.txt"
13.5787,110.07,0.083082,13.759,0.07881,0.0031524,0.31524,25.08,110.07,13.759,0.31524,4.188,1.99233333333333,8.343892,13.1916856066689,-0.567314393331072,-4.12322402304726,"CF-PETG","Flat",80,3,"CF PETG 80%_3.txt"
13.5988,110.23,0.083222,13.778,0.07895,0.003158,0.3158,25.08,110.23,13.778,0.3158,4.188,1.99233333333333,8.343892,13.2108613102854,-0.567138689714582,-4.11626280820571,"CF-PETG","Flat",80,3,"CF PETG 80%_3.txt"
13.6188,110.38,0.083363,13.798,0.079091,0.0031637,0.31637,25.08,110.38,13.798,0.31637,4.188,1.99233333333333,8.343892,13.2288385324259,-0.569161467574123,-4.12495628043284,"CF-PETG","Flat",80,3,"CF PETG 80%_3.txt"
13.6389,110.54,0.083504,13.817,0.079232,0.0031693,0.31693,25.08,110.54,13.817,0.31693,4.188,1.99233333333333,8.343892,13.2480142360424,-0.568985763957633,-4.11801233232708,"CF-PETG","Flat",80,3,"CF PETG 80%_3.txt"
13.6589,110.69,0.083645,13.837,0.079373,0.0031749,0.31749,25.08,110.69,13.837,0.31749,4.188,1.99233333333333,8.343892,13.2659914581828,-0.571008541817173,-4.1266787729795,"CF-PETG","Flat",80,3,"CF PETG 80%_3.txt"
13.679,110.85,0.083786,13.856,0.079514,0.0031806,0.31806,25.08,110.85,13.856,0.31806,4.188,1.99233333333333,8.343892,13.2851671617993,-0.570832838200685,-4.1197520077994,"CF-PETG","Flat",80,3,"CF PETG 80%_3.txt"
13.699,111.01,0.083927,13.876,0.079655,0.0031862,0.31862,25.08,111.01,13.876,0.31862,4.188,1.99233333333333,8.343892,13.3043428654158,-0.571657134584193,-4.11975450118329,"CF-PETG","Flat",80,3,"CF PETG 80%_3.txt"
13.7191,111.16,0.084067,13.895,0.079795,0.0031918,0.31918,25.081,111.16,13.895,0.31918,4.188,1.99233333333333,8.343892,13.3223200875563,-0.572679912443736,-4.12148191755117,"CF-PETG","Flat",80,3,"CF PETG 80%_3.txt"
13.7392,111.32,0.084208,13.915,0.079936,0.0031975,0.31975,25.081,111.32,13.915,0.31975,4.188,1.99233333333333,8.343892,13.3414957911728,-0.573504208827245,-4.12148191755117,"CF-PETG","Flat",80,3,"CF PETG 80%_3.txt"
13.7592,111.47,0.084349,13.934,0.080077,0.0032031,0.32031,25.081,111.47,13.934,0.32031,4.188,1.99233333333333,8.343892,13.3594730133132,-0.574526986686786,-4.1232021435825,"CF-PETG","Flat",80,3,"CF PETG 80%_3.txt"
13.7793,111.63,0.08449,13.954,0.080218,0.0032087,0.32087,25.081,111.63,13.954,0.32087,4.188,1.99233333333333,8.343892,13.3786487169297,-0.575351283070297,-4.1231996780156,"CF-PETG","Flat",80,3,"CF PETG 80%_3.txt"
13.7993,111.79,0.084631,13.973,0.080359,0.0032144,0.32144,25.081,111.79,13.973,0.32144,4.188,1.99233333333333,8.343892,13.3978244205462,-0.575175579453807,-4.11633564341092,"CF-PETG","Flat",80,3,"CF PETG 80%_3.txt"
13.8194,111.94,0.084772,13.993,0.0805,0.00322,0.322,25.081,111.94,13.993,0.322,4.188,1.99233333333333,8.343892,13.4158016426867,-0.577198357313348,-4.12490786331271,"CF-PETG","Flat",80,3,"CF PETG 80%_3.txt"
13.8394,112.1,0.084912,14.012,0.08064,0.0032256,0.32256,25.081,112.1,14.012,0.32256,4.188,1.99233333333333,8.343892,13.4349773463031,-0.577022653696858,-4.11806061730558,"CF-PETG","Flat",80,3,"CF PETG 80%_3.txt"
13.8595,112.26,0.085053,14.032,0.080781,0.0032313,0.32313,25.082,112.26,14.032,0.32313,4.188,1.99233333333333,8.343892,13.4541530499196,-0.577846950080367,-4.11806549373124,"CF-PETG","Flat",80,3,"CF PETG 80%_3.txt"
13.8796,112.41,0.085194,14.051,0.080922,0.0032369,0.32369,25.082,112.41,14.051,0.32369,4.188,1.99233333333333,8.343892,13.4721302720601,-0.578869727939908,-4.11977601551426,"CF-PETG","Flat",80,3,"CF PETG 80%_3.txt"
13.8996,112.57,0.085335,14.071,0.081063,0.0032425,0.32425,25.082,112.57,14.071,0.32425,4.188,1.99233333333333,8.343892,13.4913059756766,-0.57969402432342,-4.11977844022045,"CF-PETG","Flat",80,3,"CF PETG 80%_3.txt"
13.9197,112.72,0.085476,14.09,0.081204,0.0032482,0.32482,25.082,112.72,14.09,0.32482,4.188,1.99233333333333,8.343892,13.509283197817,-0.580716802182959,-4.12148191755116,"CF-PETG","Flat",80,3,"CF PETG 80%_3.txt"
13.9397,112.88,0.085617,14.11,0.081345,0.0032538,0.32538,25.082,112.88,14.11,0.32538,4.188,1.99233333333333,8.343892,13.5284589014335,-0.58154109856647,-4.12148191755117,"CF-PETG","Flat",80,3,"CF PETG 80%_3.txt"
13.9598,113.04,0.085757,14.129,0.081485,0.0032594,0.32594,25.082,113.04,14.129,0.32594,4.188,1.99233333333333,8.343892,13.54763460505,-0.581365394949978,-4.11469597954546,"CF-PETG","Flat",80,3,"CF PETG 80%_3.txt"
13.9798,113.19,0.085898,14.149,0.081626,0.0032651,0.32651,25.082,113.19,14.149,0.32651,4.188,1.99233333333333,8.343892,13.5656118271905,-0.583388172809521,-4.12317600402517,"CF-PETG","Flat",80,3,"CF PETG 80%_3.txt"
13.9999,113.35,0.086039,14.168,0.081767,0.0032707,0.32707,25.083,113.35,14.168,0.32707,4.188,1.99233333333333,8.343892,13.584787530807,-0.583212469193031,-4.11640647369446,"CF-PETG","Flat",80,3,"CF PETG 80%_3.txt"
14.02,113.5,0.08618,14.188,0.081908,0.0032763,0.32763,25.083,113.5,14.188,0.32763,4.188,1.99233333333333,8.343892,13.6027647529474,-0.585235247052573,-4.12486077708326,"CF-PETG","Flat",80,3,"CF PETG 80%_3.txt"
14.04,113.66,0.086321,14.207,0.082049,0.003282,0.3282,25.083,113.66,14.207,0.3282,4.188,1.99233333333333,8.343892,13.6219404565639,-0.585059543436083,-4.11810757680075,"CF-PETG","Flat",80,3,"CF PETG 80%_3.txt"
14.0601,113.82,0.086462,14.227,0.08219,0.0032876,0.32876,25.083,113.82,14.227,0.32876,4.188,1.99233333333333,8.343892,13.6411161601804,-0.585883839819594,-4.1181123203739,"CF-PETG","Flat",80,3,"CF PETG 80%_3.txt"
14.0801,113.97,0.086602,14.247,0.082331,0.0032932,0.32932,25.083,113.97,14.247,0.32932,4.188,1.99233333333333,8.343892,13.6590933823209,-0.587906617679133,-4.12652921793453,"CF-PETG","Flat",80,3,"CF PETG 80%_3.txt"
14.1002,114.13,0.086743,14.266,0.082471,0.0032989,0.32989,25.083,114.13,14.266,0.32989,4.188,1.99233333333333,8.343892,13.6782690859374,-0.587730914062645,-4.11980172481876,"CF-PETG","Flat",80,3,"CF PETG 80%_3.txt"
14.1202,114.28,0.086884,14.286,0.082612,0.0033045,0.33045,25.083,114.28,14.286,0.33045,4.188,1.99233333333333,8.343892,13.6962463080778,-0.589753691922184,-4.12819327958969,"CF-PETG","Flat",80,3,"CF PETG 80%_3.txt"
14.1403,114.44,0.087025,14.305,0.082753,0.0033101,0.33101,25.084,114.44,14.305,0.33101,4.188,1.99233333333333,8.343892,13.7154220116943,-0.589577988305695,-4.12148191755117,"CF-PETG","Flat",80,3,"CF PETG 80%_3.txt"
14.1604,114.59,0.087166,14.324,0.082894,0.0033158,0.33158,25.084,114.59,14.324,0.33158,4.188,1.99233333333333,8.343892,13.7333992338348,-0.590600766165235,-4.12315530693406,"CF-PETG","Flat",80,3,"CF PETG 80%_3.txt"
14.1804,114.72,0.087307,14.34,0.083035,0.0033214,0.33214,25.084,114.72,14.34,0.33214,4.188,1.99233333333333,8.343892,13.7489794930232,-0.591020506976838,-4.12148191755117,"CF-PETG","Flat",80,3,"CF PETG 80%_3.txt"
14.2005,114.85,0.087447,14.356,0.083176,0.003327,0.3327,25.084,114.85,14.356,0.3327,4.188,1.99233333333333,8.343892,13.7645597522116,-0.591440247788441,-4.1198122582087,"CF-PETG","Flat",80,3,"CF PETG 80%_3.txt"
14.2205,114.98,0.087588,14.372,0.083316,0.0033327,0.33327,25.084,114.98,14.372,0.33327,4.188,1.99233333333333,8.343892,13.7801400114,-0.59185998860004,-4.11814631644893,"CF-PETG","Flat",80,3,"CF PETG 80%_3.txt"
14.2406,115.11,0.087729,14.389,0.083457,0.0033383,0.33383,25.084,115.11,14.389,0.33383,4.188,1.99233333333333,8.343892,13.7957202705884,-0.593279729411643,-4.12314774766588,"CF-PETG","Flat",80,3,"CF PETG 80%_3.txt"
14.2606,115.24,0.08787,14.405,0.083598,0.0033439,0.33439,25.084,115.24,14.405,0.33439,4.188,1.99233333333333,8.343892,13.8113005297768,-0.593699470223246,-4.12148191755117,"CF-PETG","Flat",80,3,"CF PETG 80%_3.txt"
14.2807,115.37,0.088011,14.421,0.083739,0.0033496,0.33496,25.085,115.37,14.421,0.33496,4.188,1.99233333333333,8.343892,13.8268807889652,-0.594119211034847,-4.11981978389049,"CF-PETG","Flat",80,3,"CF PETG 80%_3.txt"
14.3008,115.5,0.088152,14.437,0.08388,0.0033552,0.33552,25.085,115.5,14.437,0.33552,4.188,1.99233333333333,8.343892,13.8424610481536,-0.594538951846449,-4.11816133439391,"CF-PETG","Flat",80,3,"CF PETG 80%_3.txt"
14.3208,115.63,0.088292,14.454,0.084021,0.0033608,0.33608,25.085,115.63,14.454,0.33608,4.188,1.99233333333333,8.343892,13.8580413073419,-0.595958692658053,-4.12314025638614,"CF-PETG","Flat",80,3,"CF PETG 80%_3.txt"
14.3409,115.76,0.088433,14.47,0.084161,0.0033665,0.33665,25.085,115.76,14.47,0.33665,4.188,1.99233333333333,8.343892,13.8736215665303,-0.596378433469654,-4.12148191755117,"CF-PETG","Flat",80,3,"CF PETG 80%_3.txt"
14.3609,115.89,0.088574,14.486,0.084302,0.0033721,0.33721,25.085,115.89,14.486,0.33721,4.188,1.99233333333333,8.343892,13.8892018257187,-0.596798174281258,-4.11982724203547,"CF-PETG","Flat",80,3,"CF PETG 80%_3.txt"
14.381,116.02,0.088715,14.502,0.084443,0.0033777,0.33777,25.085,116.02,14.502,0.33777,4.188,1.99233333333333,8.343892,13.9047820849071,-0.597217915092859,-4.11817621771382,"CF-PETG","Flat",80,3,"CF PETG 80%_3.txt"
14.401,116.15,0.088856,14.519,0.084584,0.0033834,0.33834,25.085,116.15,14.519,0.33834,4.188,1.99233333333333,8.343892,13.9203623440955,-0.59863765590446,-4.12313283218169,"CF-PETG","Flat",80,3,"CF PETG 80%_3.txt"
14.4211,116.28,0.088997,14.535,0.084725,0.003389,0.3389,25.085,116.28,14.535,0.3389,4.188,1.99233333333333,8.343892,13.9359426032839,-0.599057396716063,-4.12148191755117,"CF-PETG","Flat",80,3,"CF PETG 80%_3.txt"
14.4412,116.41,0.089137,14.551,0.084866,0.0033946,0.33946,25.086,116.41,14.551,0.33946,4.188,1.99233333333333,8.343892,13.9515228624723,-0.599477137527664,-4.11983463354865,"CF-PETG","Flat",80,3,"CF PETG 80%_3.txt"
14.4612,116.54,0.089278,14.567,0.085006,0.0034003,0.34003,25.086,116.54,14.567,0.34003,4.188,1.99233333333333,8.343892,13.9671031216607,-0.599896878339266,-4.11819096821079,"CF-PETG","Flat",80,3,"CF PETG 80%_3.txt"
14.4813,116.67,0.089419,14.584,0.085147,0.0034059,0.34059,25.086,116.67,14.584,0.34059,4.188,1.99233333333333,8.343892,13.9826833808491,-0.601316619150868,-4.12312547415571,"CF-PETG","Flat",80,3,"CF PETG 80%_3.txt"
14.5013,116.8,0.08956,14.6,0.085288,0.0034115,0.34115,25.086,116.8,14.6,0.34115,4.188,1.99233333333333,8.343892,13.9982636400375,-0.601736359962471,-4.12148191755117,"CF-PETG","Flat",80,3,"CF PETG 80%_3.txt"
14.5214,116.93,0.089701,14.616,0.085429,0.0034172,0.34172,25.086,116.93,14.616,0.34172,4.188,1.99233333333333,8.343892,14.0138438992259,-0.602156100774071,-4.11984195931904,"CF-PETG","Flat",80,3,"CF PETG 80%_3.txt"
14.5414,117.06,0.089842,14.632,0.08557,0.0034228,0.34228,25.086,117.06,14.632,0.34228,4.188,1.99233333333333,8.343892,14.0294241584143,-0.602575841585674,-4.11820558765496,"CF-PETG","Flat",80,3,"CF PETG 80%_3.txt"
14.5615,117.19,0.089982,14.649,0.085711,0.0034284,0.34284,25.086,117.19,14.649,0.34284,4.188,1.99233333333333,8.343892,14.0450044176027,-0.603995582397276,-4.12311818142724,"CF-PETG","Flat",80,3,"CF PETG 80%_3.txt"
14.5816,117.32,0.090123,14.665,0.085851,0.0034341,0.34341,25.087,117.32,14.665,0.34341,4.188,1.99233333333333,8.343892,14.0605846767911,-0.60441532320888,-4.12148191755117,"CF-PETG","Flat",80,3,"CF PETG 80%_3.txt"
14.6016,117.45,0.090264,14.681,0.085992,0.0034397,0.34397,25.087,117.45,14.681,0.34397,4.188,1.99233333333333,8.343892,14.0761649359795,-0.604835064020479,-4.11984922021987,"CF-PETG","Flat",80,3,"CF PETG 80%_3.txt"
14.6217,117.58,0.090405,14.697,0.086133,0.0034453,0.34453,25.087,117.58,14.697,0.34453,4.188,1.99233333333333,8.343892,14.0917451951679,-0.605254804832082,-4.11822007778514,"CF-PETG","Flat",80,3,"CF PETG 80%_3.txt"
14.6417,117.71,0.090546,14.714,0.086274,0.003451,0.3451,25.087,117.71,14.714,0.3451,4.188,1.99233333333333,8.343892,14.1073254543563,-0.606674545643687,-4.12311095313094,"CF-PETG","Flat",80,3,"CF PETG 80%_3.txt"
14.6618,117.84,0.090687,14.73,0.086415,0.0034566,0.34566,25.087,117.84,14.73,0.34566,4.188,1.99233333333333,8.343892,14.1229057135447,-0.607094286455288,-4.12148191755117,"CF-PETG","Flat",80,3,"CF PETG 80%_3.txt"
14.6818,117.97,0.090827,14.746,0.086556,0.0034622,0.34622,25.087,117.97,14.746,0.34622,4.188,1.99233333333333,8.343892,14.1384859727331,-0.607514027266889,-4.11985641710897,"CF-PETG","Flat",80,3,"CF PETG 80%_3.txt"
14.7019,118.1,0.090968,14.762,0.086696,0.0034679,0.34679,25.087,118.1,14.762,0.34679,4.188,1.99233333333333,8.343892,14.1540662319215,-0.607933768078492,-4.11823444030953,"CF-PETG","Flat",80,3,"CF PETG 80%_3.txt"
14.722,118.23,0.091109,14.779,0.086837,0.0034735,0.34735,25.088,118.23,14.779,0.34735,4.188,1.99233333333333,8.343892,14.1696464911099,-0.609353508890093,-4.12310378841663,"CF-PETG","Flat",80,3,"CF PETG 80%_3.txt"
14.742,118.36,0.09125,14.795,0.086978,0.0034791,0.34791,25.088,118.36,14.795,0.34791,4.188,1.99233333333333,8.343892,14.1852267502983,-0.609773249701696,-4.12148191755117,"CF-PETG","Flat",80,3,"CF PETG 80%_3.txt"
14.7621,118.49,0.091391,14.811,0.087119,0.0034848,0.34848,25.088,118.49,14.811,0.34848,4.188,1.99233333333333,8.343892,14.2008070094867,-0.610192990513298,-4.1198635508291,"CF-PETG","Flat",80,3,"CF PETG 80%_3.txt"
14.7821,118.62,0.091532,14.827,0.08726,0.0034904,0.34904,25.088,118.62,14.827,0.34904,4.188,1.99233333333333,8.343892,14.2163872686751,-0.610612731324899,-4.11824867690631,"CF-PETG","Flat",80,3,"CF PETG 80%_3.txt"
14.8022,118.75,0.091672,14.844,0.087401,0.003496,0.3496,25.088,118.75,14.844,0.3496,4.188,1.99233333333333,8.343892,14.2319675278635,-0.612032472136502,-4.12309668644908,"CF-PETG","Flat",80,3,"CF PETG 80%_3.txt"
14.8222,118.88,0.091813,14.86,0.087541,0.0035017,0.35017,25.088,118.88,14.86,0.35017,4.188,1.99233333333333,8.343892,14.2475477870519,-0.612452212948103,-4.12148191755116,"CF-PETG","Flat",80,3,"CF PETG 80%_3.txt"
14.8423,119.01,0.091954,14.876,0.087682,0.0035073,0.35073,25.088,119.01,14.876,0.35073,4.188,1.99233333333333,8.343892,14.2631280462403,-0.612871953759704,-4.11987062220828,"CF-PETG","Flat",80,3,"CF PETG 80%_3.txt"
14.8624,119.14,0.092095,14.892,0.087823,0.0035129,0.35129,25.089,119.14,14.892,0.35129,4.188,1.99233333333333,8.343892,14.2787083054287,-0.613291694571307,-4.11826278922446,"CF-PETG","Flat",80,3,"CF PETG 80%_3.txt"
14.8824,119.43,0.092236,14.928,0.087964,0.0035186,0.35186,25.089,119.43,14.928,0.35186,4.188,1.99233333333333,8.343892,14.3134642682336,-0.61453573176642,-4.11666486981793,"CF-PETG","Flat",80,3,"CF PETG 80%_3.txt"
14.9025,119.79,0.092377,14.974,0.088105,0.0035242,0.35242,25.089,119.79,14.974,0.35242,4.188,1.99233333333333,8.343892,14.3566096013707,-0.617390398629318,-4.12308266748576,"CF-PETG","Flat",80,3,"CF PETG 80%_3.txt"
14.9225,119.98,0.092517,14.997,0.088246,0.0035298,0.35298,25.089,119.98,14.997,0.35298,4.188,1.99233333333333,8.343892,14.3793807494153,-0.617619250584736,-4.11828532763044,"CF-PETG","Flat",80,3,"CF PETG 80%_3.txt"
14.9426,120.12,0.092658,15.015,0.088386,0.0035355,0.35355,25.089,120.12,15.015,0.35355,4.188,1.99233333333333,8.343892,14.3961594900797,-0.618840509920307,-4.12148191755116,"CF-PETG","Flat",80,3,"CF PETG 80%_3.txt"
14.9626,120.26,0.092799,15.033,0.088527,0.0035411,0.35411,25.089,120.26,15.033,0.35411,4.188,1.99233333333333,8.343892,14.4129382307441,-0.620061769255878,-4.12467085249703,"CF-PETG","Flat",80,3,"CF PETG 80%_3.txt"
14.9827,120.41,0.09294,15.051,0.088668,0.0035467,0.35467,25.089,120.41,15.051,0.35467,4.188,1.99233333333333,8.343892,14.4309154528846,-0.620084547115422,-4.11988935695583,"CF-PETG","Flat",80,3,"CF PETG 80%_3.txt"
15.0028,120.55,0.093081,15.069,0.088809,0.0035524,0.35524,25.09,120.55,15.069,0.35524,4.188,1.99233333333333,8.343892,14.447694193549,-0.621305806450993,-4.12307257582449,"CF-PETG","Flat",80,3,"CF PETG 80%_3.txt"
15.0228,120.69,0.093222,15.087,0.08895,0.003558,0.3558,25.09,120.69,15.087,0.3558,4.188,1.99233333333333,8.343892,14.4644729342134,-0.622527065786564,-4.12624819902276,"CF-PETG","Flat",80,3,"CF PETG 80%_3.txt"
15.0429,120.84,0.093362,15.105,0.089091,0.0035636,0.35636,25.09,120.84,15.105,0.35636,4.188,1.99233333333333,8.343892,14.4824501563539,-0.622549843646103,-4.12148191755116,"CF-PETG","Flat",80,3,"CF PETG 80%_3.txt"
15.0629,120.98,0.093503,15.123,0.089231,0.0035693,0.35693,25.09,120.98,15.123,0.35693,4.188,1.99233333333333,8.343892,14.4992288970183,-0.623771102981674,-4.12465187450687,"CF-PETG","Flat",80,3,"CF PETG 80%_3.txt"
15.083,121.13,0.093644,15.141,0.089372,0.0035749,0.35749,25.09,121.13,15.141,0.35749,4.188,1.99233333333333,8.343892,14.5172061191588,-0.623793880841218,-4.11989882333543,"CF-PETG","Flat",80,3,"CF PETG 80%_3.txt"
15.103,121.27,0.093785,15.159,0.089513,0.0035805,0.35805,25.09,121.27,15.159,0.35805,4.188,1.99233333333333,8.343892,14.5339848598232,-0.625015140176789,-4.12306313197961,"CF-PETG","Flat",80,3,"CF PETG 80%_3.txt"
15.1231,121.41,0.093926,15.177,0.089654,0.0035862,0.35862,25.09,121.41,15.177,0.35862,4.188,1.99233333333333,8.343892,14.5507636004876,-0.62623639951236,-4.12621993485115,"CF-PETG","Flat",80,3,"CF PETG 80%_3.txt"
15.1432,121.56,0.094067,15.195,0.089795,0.0035918,0.35918,25.091,121.56,15.195,0.35918,4.188,1.99233333333333,8.343892,14.5687408226281,-0.6262591773719,-4.12148191755116,"CF-PETG","Flat",80,3,"CF PETG 80%_3.txt"
15.1632,121.7,0.094207,15.213,0.089936,0.0035974,0.35974,25.091,121.7,15.213,0.35974,4.188,1.99233333333333,8.343892,14.5855195632925,-0.62748043670747,-4.12463312106403,"CF-PETG","Flat",80,3,"CF PETG 80%_3.txt"
15.1833,121.85,0.094348,15.231,0.090076,0.0036031,0.36031,25.091,121.85,15.231,0.36031,4.188,1.99233333333333,8.343892,14.603496785433,-0.627503214567014,-4.11990817784134,"CF-PETG","Flat",80,3,"CF PETG 80%_3.txt"
15.2033,121.99,0.094489,15.249,0.090217,0.0036087,0.36087,25.091,121.99,15.249,0.36087,4.188,1.99233333333333,8.343892,14.6202755260974,-0.628724473902585,-4.12305379961037,"CF-PETG","Flat",80,3,"CF PETG 80%_3.txt"
15.2234,122.13,0.09463,15.267,0.090358,0.0036143,0.36143,25.091,122.13,15.267,0.36143,4.188,1.99233333333333,8.343892,14.6370542667618,-0.629945733238156,-4.12619200391797,"CF-PETG","Flat",80,3,"CF PETG 80%_3.txt"
15.2434,122.28,0.094771,15.285,0.090499,0.00362,0.362,25.091,122.28,15.285,0.362,4.188,1.99233333333333,8.343892,14.6550314889023,-0.629968511097696,-4.12148191755116,"CF-PETG","Flat",80,3,"CF PETG 80%_3.txt"
15.2635,122.42,0.094912,15.303,0.09064,0.0036256,0.36256,25.091,122.42,15.303,0.36256,4.188,1.99233333333333,8.343892,14.6718102295667,-0.631189770433268,-4.12461458820668,"CF-PETG","Flat",80,3,"CF PETG 80%_3.txt"
15.2836,122.56,0.095052,15.321,0.090781,0.0036312,0.36312,25.092,122.56,15.321,0.36312,4.188,1.99233333333333,8.343892,14.6885889702312,-0.632411029768839,-4.12773989797558,"CF-PETG","Flat",80,3,"CF PETG 80%_3.txt"
15.3036,122.71,0.095193,15.338,0.090921,0.0036369,0.36369,25.092,122.71,15.338,0.36369,4.188,1.99233333333333,8.343892,14.7065661923716,-0.63143380762838,-4.11679363429639,"CF-PETG","Flat",80,3,"CF PETG 80%_3.txt"
15.3237,122.85,0.095334,15.356,0.091062,0.0036425,0.36425,25.092,122.85,15.356,0.36425,4.188,1.99233333333333,8.343892,14.723344933036,-0.632655066963952,-4.11992098830394,"CF-PETG","Flat",80,3,"CF PETG 80%_3.txt"
15.3437,123,0.095475,15.374,0.091203,0.0036481,0.36481,25.092,123,15.374,0.36481,4.188,1.99233333333333,8.343892,14.7413221551765,-0.632677844823492,-4.11524551075512,"CF-PETG","Flat",80,3,"CF PETG 80%_3.txt"
15.3638,123.14,0.095616,15.392,0.091344,0.0036538,0.36538,25.092,123.14,15.392,0.36538,4.188,1.99233333333333,8.343892,14.7581008958409,-0.633899104159063,-4.11836736070077,"CF-PETG","Flat",80,3,"CF PETG 80%_3.txt"
15.3838,123.28,0.095757,15.41,0.091485,0.0036594,0.36594,25.092,123.28,15.41,0.36594,4.188,1.99233333333333,8.343892,14.7748796365054,-0.635120363494636,-4.12148191755117,"CF-PETG","Flat",80,3,"CF PETG 80%_3.txt"
15.4039,123.43,0.095897,15.428,0.091626,0.003665,0.3665,25.092,123.43,15.428,0.3665,4.188,1.99233333333333,8.343892,14.7928568586458,-0.635143141354176,-4.11682098362831,"CF-PETG","Flat",80,3,"CF PETG 80%_3.txt"
15.424,123.57,0.096038,15.446,0.091766,0.0036707,0.36707,25.093,123.57,15.446,0.36707,4.188,1.99233333333333,8.343892,14.8096355993103,-0.636364400689748,-4.1199300834504,"CF-PETG","Flat",80,3,"CF PETG 80%_3.txt"
15.444,123.71,0.096179,15.464,0.091907,0.0036763,0.36763,25.093,123.71,15.464,0.36763,4.188,1.99233333333333,8.343892,14.8264143399747,-0.637585660025319,-4.12303194532669,"CF-PETG","Flat",80,3,"CF PETG 80%_3.txt"
15.4641,123.86,0.09632,15.482,0.092048,0.0036819,0.36819,25.093,123.86,15.482,0.36819,4.188,1.99233333333333,8.343892,14.8443915621151,-0.637608437884859,-4.11838546625022,"CF-PETG","Flat",80,3,"CF PETG 80%_3.txt"
15.4841,124,0.096461,15.5,0.092189,0.0036876,0.36876,25.093,124,15.5,0.36876,4.188,1.99233333333333,8.343892,14.8611703027796,-0.638829697220432,-4.12148191755117,"CF-PETG","Flat",80,3,"CF PETG 80%_3.txt"
15.5042,124.15,0.096602,15.518,0.09233,0.0036932,0.36932,25.093,124.15,15.518,0.36932,4.188,1.99233333333333,8.343892,14.87914752492,-0.638852475079972,-4.11684801572349,"CF-PETG","Flat",80,3,"CF PETG 80%_3.txt"
15.5242,124.29,0.096742,15.536,0.092471,0.0036988,0.36988,25.093,124.29,15.536,0.36988,4.188,1.99233333333333,8.343892,14.8959262655845,-0.640073734415543,-4.11993907322054,"CF-PETG","Flat",80,3,"CF PETG 80%_3.txt"
15.5443,124.43,0.096883,15.554,0.092611,0.0037045,0.37045,25.093,124.43,15.554,0.37045,4.188,1.99233333333333,8.343892,14.9127050062489,-0.641294993751114,-4.12302297641194,"CF-PETG","Flat",80,3,"CF PETG 80%_3.txt"
15.5644,124.58,0.097024,15.572,0.092752,0.0037101,0.37101,25.094,124.58,15.572,0.37101,4.188,1.99233333333333,8.343892,14.9306822283893,-0.641317771610655,-4.11840336251384,"CF-PETG","Flat",80,3,"CF PETG 80%_3.txt"
15.5844,124.72,0.097165,15.59,0.092893,0.0037157,0.37157,25.094,124.72,15.59,0.37157,4.188,1.99233333333333,8.343892,14.9474609690538,-0.642539030946228,-4.12148191755117,"CF-PETG","Flat",80,3,"CF PETG 80%_3.txt"
15.6045,124.87,0.097306,15.608,0.093034,0.0037214,0.37214,25.094,124.87,15.608,0.37214,4.188,1.99233333333333,8.343892,14.9654381911942,-0.642561808805768,-4.11687473606976,"CF-PETG","Flat",80,3,"CF PETG 80%_3.txt"
15.6245,125.01,0.097447,15.626,0.093175,0.003727,0.3727,25.094,125.01,15.626,0.3727,4.188,1.99233333333333,8.343892,14.9822169318587,-0.643783068141339,-4.11994795943516,"CF-PETG","Flat",80,3,"CF PETG 80%_3.txt"
15.6446,125.15,0.097587,15.644,0.093316,0.0037326,0.37326,25.094,125.15,15.644,0.37326,4.188,1.99233333333333,8.343892,14.9989956725231,-0.64500432747691,-4.12301411069362,"CF-PETG","Flat",80,3,"CF PETG 80%_3.txt"
15.6646,125.3,0.097728,15.662,0.093456,0.0037383,0.37383,25.094,125.3,15.662,0.37383,4.188,1.99233333333333,8.343892,15.0169728946635,-0.645027105336453,-4.11842105309956,"CF-PETG","Flat",80,3,"CF PETG 80%_3.txt"
15.6847,125.44,0.097869,15.68,0.093597,0.0037439,0.37439,25.094,125.44,15.68,0.37439,4.188,1.99233333333333,8.343892,15.033751635328,-0.646248364672024,-4.12148191755117,"CF-PETG","Flat",80,3,"CF PETG 80%_3.txt"
15.7048,125.58,0.09801,15.698,0.093738,0.0037495,0.37495,25.095,125.58,15.698,0.37495,4.188,1.99233333333333,8.343892,15.0505303759924,-0.647469624007595,-4.1245357625659,"CF-PETG","Flat",80,3,"CF PETG 80%_3.txt"
15.7248,125.73,0.098151,15.716,0.093879,0.0037552,0.37552,25.095,125.73,15.716,0.37552,4.188,1.99233333333333,8.343892,15.0685075981329,-0.647492401867135,-4.11995674387335,"CF-PETG","Flat",80,3,"CF PETG 80%_3.txt"
15.7449,125.87,0.098292,15.734,0.09402,0.0037608,0.37608,25.095,125.87,15.734,0.37608,4.188,1.99233333333333,8.343892,15.0852863387973,-0.648713661202706,-4.12300534640083,"CF-PETG","Flat",80,3,"CF PETG 80%_3.txt"
15.7649,126.02,0.098432,15.752,0.094161,0.0037664,0.37664,25.095,126.02,15.752,0.37664,4.188,1.99233333333333,8.343892,15.1032635609378,-0.648736439062249,-4.11843854153282,"CF-PETG","Flat",80,3,"CF PETG 80%_3.txt"
15.785,126.16,0.098573,15.77,0.094301,0.0037721,0.37721,25.095,126.16,15.77,0.37721,4.188,1.99233333333333,8.343892,15.1200423016022,-0.64995769839782,-4.12148191755117,"CF-PETG","Flat",80,3,"CF PETG 80%_3.txt"
15.805,126.3,0.098714,15.788,0.094442,0.0037777,0.37777,25.095,126.3,15.788,0.37777,4.188,1.99233333333333,8.343892,15.1368210422666,-0.651178957733391,-4.12451835402452,"CF-PETG","Flat",80,3,"CF PETG 80%_3.txt"
15.8251,126.45,0.098855,15.806,0.094583,0.0037833,0.37833,25.095,126.45,15.806,0.37833,4.188,1.99233333333333,8.343892,15.1547982644071,-0.651201735592931,-4.11996542827364,"CF-PETG","Flat",80,3,"CF PETG 80%_3.txt"
15.8452,126.59,0.098996,15.824,0.094724,0.003789,0.3789,25.095,126.59,15.824,0.3789,4.188,1.99233333333333,8.343892,15.1715770050715,-0.652422994928502,-4.12299668180297,"CF-PETG","Flat",80,3,"CF PETG 80%_3.txt"
15.8652,126.72,0.099137,15.84,0.094865,0.0037946,0.37946,25.096,126.72,15.84,0.37946,4.188,1.99233333333333,8.343892,15.1871572642599,-0.652842735740105,-4.12148191755117,"CF-PETG","Flat",80,3,"CF PETG 80%_3.txt"
15.8853,126.85,0.099277,15.856,0.095006,0.0038002,0.38002,25.096,126.85,15.856,0.38002,4.188,1.99233333333333,8.343892,15.2027375234483,-0.653262476551708,-4.11997021034125,"CF-PETG","Flat",80,3,"CF PETG 80%_3.txt"
15.9053,126.98,0.099418,15.873,0.095146,0.0038059,0.38059,25.096,126.98,15.873,0.38059,4.188,1.99233333333333,8.343892,15.2183177826367,-0.654682217363309,-4.12450209389094,"CF-PETG","Flat",80,3,"CF PETG 80%_3.txt"
15.9254,127.11,0.099559,15.889,0.095287,0.0038115,0.38115,25.096,127.11,15.889,0.38115,4.188,1.99233333333333,8.343892,15.2338980418251,-0.65510195817491,-4.12299048508346,"CF-PETG","Flat",80,3,"CF PETG 80%_3.txt"
15.9454,127.24,0.0997,15.905,0.095428,0.0038171,0.38171,25.096,127.24,15.905,0.38171,4.188,1.99233333333333,8.343892,15.2494783010135,-0.655521698986513,-4.12148191755117,"CF-PETG","Flat",80,3,"CF PETG 80%_3.txt"
15.9655,127.37,0.099841,15.922,0.095569,0.0038228,0.38228,25.096,127.37,15.922,0.38228,4.188,1.99233333333333,8.343892,15.2650585602019,-0.656941439798116,-4.125998240159,"CF-PETG","Flat",80,3,"CF PETG 80%_3.txt"
15.9856,127.5,0.099982,15.938,0.09571,0.0038284,0.38284,25.096,127.5,15.938,0.38284,4.188,1.99233333333333,8.343892,15.2806388193903,-0.657361180609719,-4.12448977669544,"CF-PETG","Flat",80,3,"CF PETG 80%_3.txt"
16.0056,127.64,0.10012,15.954,0.095851,0.003834,0.3834,25.097,127.64,15.954,0.3834,4.188,1.99233333333333,8.343892,15.2974175600547,-0.656582439945289,-4.115472232326,"CF-PETG","Flat",80,3,"CF PETG 80%_3.txt"
16.0257,127.77,0.10026,15.971,0.095991,0.0038397,0.38397,25.097,127.77,15.971,0.38397,4.188,1.99233333333333,8.343892,15.3129978192431,-0.658002180756892,-4.11998109546611,"CF-PETG","Flat",80,3,"CF PETG 80%_3.txt"
16.0457,127.9,0.1004,15.987,0.096132,0.0038453,0.38453,25.097,127.9,15.987,0.38453,4.188,1.99233333333333,8.343892,15.3285780784315,-0.658421921568493,-4.11848327746602,"CF-PETG","Flat",80,3,"CF PETG 80%_3.txt"
16.0658,128.03,0.10054,16.003,0.096273,0.0038509,0.38509,25.097,128.03,16.003,0.38509,4.188,1.99233333333333,8.343892,15.3441583376199,-0.658841662380095,-4.11698845454036,"CF-PETG","Flat",80,3,"CF PETG 80%_3.txt"
16.0858,128.17,0.10069,16.022,0.096414,0.0038566,0.38566,25.097,128.17,16.022,0.38566,4.188,1.99233333333333,8.343892,15.3609370782843,-0.661062921715667,-4.12597005190155,"CF-PETG","Flat",80,3,"CF PETG 80%_3.txt"
16.1059,128.34,0.10083,16.043,0.096555,0.0038622,0.38622,25.097,128.34,16.043,0.38622,4.188,1.99233333333333,8.343892,15.3813112633769,-0.661688736623145,-4.12447009052636,"CF-PETG","Flat",80,3,"CF PETG 80%_3.txt"
16.126,128.51,0.10097,16.064,0.096696,0.0038678,0.38678,25.097,128.51,16.064,0.38678,4.188,1.99233333333333,8.343892,15.4016854484694,-0.662314551530628,-4.12297405086297,"CF-PETG","Flat",80,3,"CF PETG 80%_3.txt"
16.146,128.68,0.10111,16.084,0.096836,0.0038735,0.38735,25.098,128.68,16.084,0.38735,4.188,1.99233333333333,8.343892,15.4220596335619,-0.661940366438104,-4.11552080600662,"CF-PETG","Flat",80,3,"CF PETG 80%_3.txt"
16.1661,128.84,0.10125,16.105,0.096977,0.0038791,0.38791,25.098,128.84,16.105,0.38791,4.188,1.99233333333333,8.343892,15.4412353371784,-0.663764662821615,-4.12148191755116,"CF-PETG","Flat",80,3,"CF PETG 80%_3.txt"
16.1861,129.01,0.10139,16.126,0.097118,0.0038847,0.38847,25.098,129.01,16.126,0.38847,4.188,1.99233333333333,8.343892,15.4616095222709,-0.664390477729098,-4.11999552107837,"CF-PETG","Flat",80,3,"CF PETG 80%_3.txt"
16.2062,129.18,0.10153,16.147,0.097259,0.0038904,0.38904,25.098,129.18,16.147,0.38904,4.188,1.99233333333333,8.343892,15.4819837073634,-0.665016292636572,-4.11851299087491,"CF-PETG","Flat",80,3,"CF PETG 80%_3.txt"
16.2262,129.35,0.10167,16.168,0.0974,0.003896,0.3896,25.098,129.35,16.168,0.3896,4.188,1.99233333333333,8.343892,15.5023578924559,-0.665642107544054,-4.11703431187564,"CF-PETG","Flat",80,3,"CF PETG 80%_3.txt"
16.2463,129.52,0.10181,16.189,0.097541,0.0039016,0.39016,25.098,129.52,16.189,0.39016,4.188,1.99233333333333,8.343892,15.5227320775485,-0.666267922451533,-4.11555946909342,"CF-PETG","Flat",80,3,"CF PETG 80%_3.txt"
16.2664,129.68,0.10195,16.21,0.097681,0.0039073,0.39073,25.098,129.68,16.21,0.39073,4.188,1.99233333333333,8.343892,15.541907781165,-0.668092218835044,-4.12148191755116,"CF-PETG","Flat",80,3,"CF PETG 80%_3.txt"
16.2864,129.85,0.10209,16.231,0.097822,0.0039129,0.39129,25.099,129.85,16.231,0.39129,4.188,1.99233333333333,8.343892,15.5622819662575,-0.668718033742527,-4.12000513672927,"CF-PETG","Flat",80,3,"CF PETG 80%_3.txt"
16.3065,130.02,0.10223,16.252,0.097963,0.0039185,0.39185,25.099,130.02,16.252,0.39185,4.188,1.99233333333333,8.343892,15.58265615135,-0.669343848650001,-4.11853217234803,"CF-PETG","Flat",80,3,"CF PETG 80%_3.txt"
16.3265,130.19,0.10238,16.273,0.098104,0.0039242,0.39242,25.099,130.19,16.273,0.39242,4.188,1.99233333333333,8.343892,15.6030303364425,-0.669969663557483,-4.11706300963241,"CF-PETG","Flat",80,3,"CF PETG 80%_3.txt"
16.3466,130.35,0.10252,16.294,0.098245,0.0039298,0.39298,25.099,130.35,16.294,0.39298,4.188,1.99233333333333,8.343892,15.622206040059,-0.671793959940995,-4.12295298846812,"CF-PETG","Flat",80,3,"CF PETG 80%_3.txt"
16.3666,130.52,0.10266,16.315,0.098386,0.0039354,0.39354,25.099,130.52,16.315,0.39354,4.188,1.99233333333333,8.343892,15.6425802251515,-0.672419774848473,-4.12148191755117,"CF-PETG","Flat",80,3,"CF PETG 80%_3.txt"
16.3867,130.69,0.1028,16.336,0.098526,0.0039411,0.39411,25.099,130.69,16.336,0.39411,4.188,1.99233333333333,8.343892,15.662954410244,-0.673045589755951,-4.12001462877051,"CF-PETG","Flat",80,3,"CF PETG 80%_3.txt"
16.4068,130.86,0.10294,16.357,0.098667,0.0039467,0.39467,25.099,130.86,16.357,0.39467,4.188,1.99233333333333,8.343892,15.6833285953366,-0.67367140466343,-4.11855110755903,"CF-PETG","Flat",80,3,"CF PETG 80%_3.txt"
16.4268,131.03,0.10308,16.378,0.098808,0.0039523,0.39523,25.1,131.03,16.378,0.39523,4.188,1.99233333333333,8.343892,15.7037027804291,-0.674297219570912,-4.1170913394243,"CF-PETG","Flat",80,3,"CF PETG 80%_3.txt"
16.4469,131.19,0.10322,16.399,0.098949,0.003958,0.3958,25.1,131.19,16.399,0.3958,4.188,1.99233333333333,8.343892,15.7228784840456,-0.676121515954424,-4.12294356945194,"CF-PETG","Flat",80,3,"CF PETG 80%_3.txt"
16.4669,131.36,0.10336,16.42,0.09909,0.0039636,0.39636,25.1,131.36,16.42,0.39636,4.188,1.99233333333333,8.343892,15.7432526691381,-0.676747330861902,-4.12148191755117,"CF-PETG","Flat",80,3,"CF PETG 80%_3.txt"
16.487,131.53,0.1035,16.441,0.099231,0.0039692,0.39692,25.1,131.53,16.441,0.39692,4.188,1.99233333333333,8.343892,15.7636268542306,-0.67737314576938,-4.12002399957046,"CF-PETG","Flat",80,3,"CF PETG 80%_3.txt"
16.507,131.7,0.10364,16.462,0.099371,0.0039749,0.39749,25.1,131.7,16.462,0.39749,4.188,1.99233333333333,8.343892,15.7840010393231,-0.677998960676863,-4.11856980122016,"CF-PETG","Flat",80,3,"CF PETG 80%_3.txt"
16.5271,131.87,0.10378,16.483,0.099512,0.0039805,0.39805,25.1,131.87,16.483,0.39805,4.188,1.99233333333333,8.343892,15.8043752244157,-0.678624775584341,-4.11711930828333,"CF-PETG","Flat",80,3,"CF PETG 80%_3.txt"
16.5472,132.03,0.10392,16.504,0.099653,0.0039861,0.39861,25.1,132.03,16.504,0.39861,4.188,1.99233333333333,8.343892,15.8235509280321,-0.680449071967852,-4.12293427028509,"CF-PETG","Flat",80,3,"CF PETG 80%_3.txt"
16.5672,132.18,0.10407,16.522,0.099794,0.0039918,0.39918,25.101,132.18,16.522,0.39918,4.188,1.99233333333333,8.343892,15.8415281501726,-0.68047184982739,-4.11858037663352,"CF-PETG","Flat",80,3,"CF PETG 80%_3.txt"
16.5873,132.31,0.10421,16.539,0.099935,0.0039974,0.39974,25.101,132.31,16.539,0.39974,4.188,1.99233333333333,8.343892,15.857108409361,-0.681891590638996,-4.12293119680147,"CF-PETG","Flat",80,3,"CF PETG 80%_3.txt"
16.6073,132.45,0.10435,16.556,0.10008,0.004003,0.4003,25.101,132.45,16.556,0.4003,4.188,1.99233333333333,8.343892,15.8738871500254,-0.682112849974567,-4.12003412644701,"CF-PETG","Flat",80,3,"CF PETG 80%_3.txt"
16.6274,132.59,0.10449,16.573,0.10022,0.0040087,0.40087,25.101,132.59,16.573,0.40087,4.188,1.99233333333333,8.343892,15.8906658906899,-0.682334109310137,-4.11714299951811,"CF-PETG","Flat",80,3,"CF PETG 80%_3.txt"
16.6474,132.72,0.10463,16.59,0.10036,0.0040143,0.40143,25.101,132.72,16.59,0.40143,4.188,1.99233333333333,8.343892,15.9062461498783,-0.68375385012174,-4.12148191755117,"CF-PETG","Flat",80,3,"CF PETG 80%_3.txt"
16.6675,132.86,0.10477,16.607,0.1005,0.0040199,0.40199,25.101,132.86,16.607,0.40199,4.188,1.99233333333333,8.343892,15.9230248905427,-0.683975109457307,-4.11859522765886,"CF-PETG","Flat",80,3,"CF PETG 80%_3.txt"
16.6876,132.99,0.10491,16.624,0.10064,0.0040256,0.40256,25.101,132.99,16.624,0.40256,4.188,1.99233333333333,8.343892,15.9386051497311,-0.68539485026891,-4.12292378650692,"CF-PETG","Flat",80,3,"CF PETG 80%_3.txt"
16.7076,133.13,0.10505,16.641,0.10078,0.0040312,0.40312,25.102,133.13,16.641,0.40312,4.188,1.99233333333333,8.343892,15.9553838903955,-0.685616109604483,-4.12004152157012,"CF-PETG","Flat",80,3,"CF PETG 80%_3.txt"
16.7277,133.27,0.10519,16.658,0.10092,0.0040368,0.40368,25.102,133.27,16.658,0.40368,4.188,1.99233333333333,8.343892,15.9721626310599,-0.685837368940055,-4.11716513951287,"CF-PETG","Flat",80,3,"CF PETG 80%_3.txt"
16.7477,133.4,0.10533,16.675,0.10106,0.0040425,0.40425,25.102,133.4,16.675,0.40425,4.188,1.99233333333333,8.343892,15.9877428902483,-0.687257109751657,-4.12148191755117,"CF-PETG","Flat",80,3,"CF PETG 80%_3.txt"
16.7678,133.54,0.10547,16.692,0.1012,0.0040481,0.40481,25.102,133.54,16.692,0.40481,4.188,1.99233333333333,8.343892,16.0045216309128,-0.687478369087231,-4.11860992743368,"CF-PETG","Flat",80,3,"CF PETG 80%_3.txt"
