Repository: VipulKohinkar/3D-Printing-Parameter-Optimisation

# 3D Printing Parameter Optimisation: Impact of K-Value on Carbon-Reinforced PETG

## MSc Mechanical Engineering with Management

**Author:** Vipul Kohinkar  
**Project:** MEE7012-SUM  
**Date:** 27 August 2026

---

## Project Overview

This project investigates the influence of flow-rate multiplier (K-value) and build orientation on the tensile behaviour of PETG and carbon-fibre-reinforced PETG (CF-PETG) manufactured using fused deposition modelling (FDM).

The study compares an unreinforced thermoplastic, PETG, with a carbon-fibre-reinforced PETG composite to investigate whether the two materials respond differently to changes in material flow and build orientation.

---

File: 3_Experimental_data/Modulus/Recalculated Stress Strain/Recalculated_Stress_Strain_All_Data.csv (part 68 of 212)
"Time (s)","Load (N)","Machine Extension (mm)","Stress (MPa)","Extension from Preload (mm)","Strain","Percentage Strain","Gauge Length (mm)","Load_N","NEXYGEN_Stress_MPa","Percentage_Strain","Measured_Width_mm","Measured_Thickness_mm","Measured_Area_mm2","Recalculated_Stress_MPa","Stress_Difference_MPa","Stress_Difference_Percent","Material","Orientation","K","Sample","File"
16.7878,133.67,0.10561,16.709,0.10134,0.0040537,0.40537,25.102,133.67,16.709,0.40537,4.188,1.99233333333333,8.343892,16.0201018901012,-0.688898109898833,-4.12291645160592,"CF-PETG","Flat",80,3,"CF PETG 80%_3.txt"
16.8079,133.81,0.10576,16.726,0.10148,0.0040594,0.40594,25.102,133.81,16.726,0.40594,4.188,1.99233333333333,8.343892,16.0368806307656,-0.689119369234401,-4.12004884153056,"CF-PETG","Flat",80,3,"CF PETG 80%_3.txt"
16.828,133.95,0.1059,16.743,0.10162,0.004065,0.4065,25.102,133.95,16.743,0.4065,4.188,1.99233333333333,8.343892,16.05365937143,-0.689340628569973,-4.11718705470927,"CF-PETG","Flat",80,3,"CF PETG 80%_3.txt"
16.848,134.08,0.10604,16.76,0.10177,0.0040706,0.40706,25.103,134.08,16.76,0.40706,4.188,1.99233333333333,8.343892,16.0692396306184,-0.690760369381575,-4.12148191755116,"CF-PETG","Flat",80,3,"CF PETG 80%_3.txt"
16.8681,134.22,0.10618,16.777,0.10191,0.0040763,0.40763,25.103,134.22,16.777,0.40763,4.188,1.99233333333333,8.343892,16.0860183712829,-0.69098162871715,-4.11862447825684,"CF-PETG","Flat",80,3,"CF PETG 80%_3.txt"
16.8881,134.35,0.10632,16.794,0.10205,0.0040819,0.40819,25.103,134.35,16.794,0.40819,4.188,1.99233333333333,8.343892,16.1015986304713,-0.692401369528749,-4.12290919095361,"CF-PETG","Flat",80,3,"CF PETG 80%_3.txt"
16.9082,134.49,0.10646,16.811,0.10219,0.0040875,0.40875,25.103,134.49,16.811,0.40875,4.188,1.99233333333333,8.343892,16.1183773711357,-0.692622628864321,-4.12005608746845,"CF-PETG","Flat",80,3,"CF PETG 80%_3.txt"
16.9282,134.62,0.1066,16.827,0.10233,0.0040932,0.40932,25.103,134.62,16.827,0.40932,4.188,1.99233333333333,8.343892,16.1339576303241,-0.693042369675926,-4.11863296889478,"CF-PETG","Flat",80,3,"CF PETG 80%_3.txt"
16.9483,134.73,0.10674,16.842,0.10247,0.0040988,0.40988,25.103,134.73,16.842,0.40988,4.188,1.99233333333333,8.343892,16.1471409265604,-0.694859073439588,-4.12575153449464,"CF-PETG","Flat",80,3,"CF PETG 80%_3.txt"
16.9684,134.85,0.10688,16.857,0.10261,0.0041044,0.41044,25.103,134.85,16.857,0.41044,4.188,1.99233333333333,8.343892,16.1615227042728,-0.695477295727219,-4.12574773522702,"CF-PETG","Flat",80,3,"CF PETG 80%_3.txt"
16.9884,134.97,0.10702,16.871,0.10275,0.0041101,0.41101,25.104,134.97,16.871,0.41101,4.188,1.99233333333333,8.343892,16.1759044819851,-0.695095518014849,-4.12006115828848,"CF-PETG","Flat",80,3,"CF PETG 80%_3.txt"
17.0085,135.09,0.10716,16.886,0.10289,0.0041157,0.41157,25.104,135.09,16.886,0.41157,4.188,1.99233333333333,8.343892,16.1902862596975,-0.695713740302484,-4.12006242036293,"CF-PETG","Flat",80,3,"CF PETG 80%_3.txt"
17.0285,135.21,0.10731,16.901,0.10303,0.0041213,0.41213,25.104,135.21,16.901,0.41213,4.188,1.99233333333333,8.343892,16.2046680374099,-0.696331962590115,-4.12006368019712,"CF-PETG","Flat",80,3,"CF PETG 80%_3.txt"
17.0486,135.32,0.10745,16.916,0.10317,0.004127,0.4127,25.104,135.32,16.916,0.4127,4.188,1.99233333333333,8.343892,16.2178513336462,-0.698148666353781,-4.12714983656763,"CF-PETG","Flat",80,3,"CF PETG 80%_3.txt"
17.0686,135.44,0.10759,16.93,0.10331,0.0041326,0.41326,25.104,135.44,16.93,0.41326,4.188,1.99233333333333,8.343892,16.2322331113586,-0.697766888641414,-4.12148191755118,"CF-PETG","Flat",80,3,"CF PETG 80%_3.txt"
17.0887,135.56,0.10773,16.945,0.10346,0.0041382,0.41382,25.104,135.56,16.945,0.41382,4.188,1.99233333333333,8.343892,16.246614889071,-0.698385110929046,-4.12148191755117,"CF-PETG","Flat",80,3,"CF PETG 80%_3.txt"
17.1088,135.68,0.10787,16.96,0.1036,0.0041439,0.41439,25.104,135.68,16.96,0.41439,4.188,1.99233333333333,8.343892,16.2609966667833,-0.699003333216677,-4.12148191755116,"CF-PETG","Flat",80,3,"CF PETG 80%_3.txt"
17.1288,135.8,0.10801,16.975,0.10374,0.0041495,0.41495,25.105,135.8,16.975,0.41495,4.188,1.99233333333333,8.343892,16.2753784444957,-0.699621555504311,-4.12148191755117,"CF-PETG","Flat",80,3,"CF PETG 80%_3.txt"
17.1489,135.91,0.10815,16.989,0.10388,0.0041551,0.41551,25.105,135.91,16.989,0.41551,4.188,1.99233333333333,8.343892,16.288561740732,-0.700438259267976,-4.12289280868783,"CF-PETG","Flat",80,3,"CF PETG 80%_3.txt"
17.1689,136.03,0.10829,17.004,0.10402,0.0041608,0.41608,25.105,136.03,17.004,0.41608,4.188,1.99233333333333,8.343892,16.3029435184444,-0.701056481555607,-4.12289156407673,"CF-PETG","Flat",80,3,"CF PETG 80%_3.txt"
17.189,136.15,0.10843,17.019,0.10416,0.0041664,0.41664,25.105,136.15,17.019,0.41664,4.188,1.99233333333333,8.343892,16.3173252961568,-0.701674703843238,-4.12289032165955,"CF-PETG","Flat",80,3,"CF PETG 80%_3.txt"
17.209,136.27,0.10857,17.034,0.1043,0.004172,0.4172,25.105,136.27,17.034,0.4172,4.188,1.99233333333333,8.343892,16.3317070738691,-0.70229292613087,-4.12288908143049,"CF-PETG","Flat",80,3,"CF PETG 80%_3.txt"
17.2291,136.39,0.10871,17.048,0.10444,0.0041777,0.41777,25.105,136.39,17.048,0.41777,4.188,1.99233333333333,8.343892,16.3460888515815,-0.701911148418503,-4.11726389264725,"CF-PETG","Flat",80,3,"CF PETG 80%_3.txt"
17.2492,136.5,0.10885,17.063,0.10458,0.0041833,0.41833,25.105,136.5,17.063,0.41833,4.188,1.99233333333333,8.343892,16.3592721478178,-0.703727852182165,-4.12429146212369,"CF-PETG","Flat",80,3,"CF PETG 80%_3.txt"
17.2692,136.62,0.109,17.078,0.10472,0.0041889,0.41889,25.105,136.62,17.078,0.41889,4.188,1.99233333333333,8.343892,16.3736539255302,-0.7043460744698,-4.12428899443612,"CF-PETG","Flat",80,3,"CF PETG 80%_3.txt"
17.2893,136.74,0.10914,17.093,0.10486,0.0041946,0.41946,25.106,136.74,17.093,0.41946,4.188,1.99233333333333,8.343892,16.3880357032426,-0.704964296757431,-4.12428653107957,"CF-PETG","Flat",80,3,"CF PETG 80%_3.txt"
17.3093,136.86,0.10928,17.107,0.105,0.0042002,0.42002,25.106,136.86,17.107,0.42002,4.188,1.99233333333333,8.343892,16.4024174809549,-0.704582519045065,-4.11867959925799,"CF-PETG","Flat",80,3,"CF PETG 80%_3.txt"
17.3294,136.98,0.10942,17.122,0.10515,0.0042058,0.42058,25.106,136.98,17.122,0.42058,4.188,1.99233333333333,8.343892,16.4167992586673,-0.7052007413327,-4.11868205427345,"CF-PETG","Flat",80,3,"CF PETG 80%_3.txt"
17.3494,137.09,0.10956,17.137,0.10529,0.0042115,0.42115,25.106,137.09,17.137,0.42115,4.188,1.99233333333333,8.343892,16.4299825549036,-0.707017445096362,-4.12567803639121,"CF-PETG","Flat",80,3,"CF PETG 80%_3.txt"
17.3695,137.21,0.1097,17.151,0.10543,0.0042171,0.42171,25.106,137.21,17.151,0.42171,4.188,1.99233333333333,8.343892,16.444364332616,-0.706635667383992,-4.12008435300561,"CF-PETG","Flat",80,3,"CF PETG 80%_3.txt"
17.3896,137.33,0.10984,17.166,0.10557,0.0042227,0.42227,25.106,137.33,17.166,0.42227,4.188,1.99233333333333,8.343892,16.4587461103284,-0.707253889671627,-4.12008557422595,"CF-PETG","Flat",80,3,"CF PETG 80%_3.txt"
17.4096,137.45,0.10998,17.181,0.10571,0.0042284,0.42284,25.106,137.45,17.181,0.42284,4.188,1.99233333333333,8.343892,16.4731278880407,-0.707872111959261,-4.1200867933139,"CF-PETG","Flat",80,3,"CF PETG 80%_3.txt"
17.4297,137.57,0.11012,17.196,0.10585,0.004234,0.4234,25.107,137.57,17.196,0.4234,4.188,1.99233333333333,8.343892,16.4875096657531,-0.708490334246896,-4.12008801027504,"CF-PETG","Flat",80,3,"CF PETG 80%_3.txt"
17.4497,137.68,0.11026,17.21,0.10599,0.0042396,0.42396,25.107,137.68,17.21,0.42396,4.188,1.99233333333333,8.343892,16.5006929619894,-0.709307038010557,-4.12148191755117,"CF-PETG","Flat",80,3,"CF PETG 80%_3.txt"
17.4698,137.8,0.1104,17.225,0.10613,0.0042453,0.42453,25.107,137.8,17.225,0.42453,4.188,1.99233333333333,8.343892,16.5150747397018,-0.709925260298188,-4.12148191755117,"CF-PETG","Flat",80,3,"CF PETG 80%_3.txt"
17.4898,137.93,0.11054,17.241,0.10627,0.0042509,0.42509,25.107,137.93,17.241,0.42509,4.188,1.99233333333333,8.343892,16.5306549988902,-0.71034500110979,-4.12009164845305,"CF-PETG","Flat",80,3,"CF PETG 80%_3.txt"
17.5099,138.07,0.11069,17.259,0.10641,0.0042565,0.42565,25.107,138.07,17.259,0.42565,4.188,1.99233333333333,8.343892,16.5474337395546,-0.711566260445363,-4.12287073669021,"CF-PETG","Flat",80,3,"CF PETG 80%_3.txt"
17.53,138.22,0.11083,17.277,0.10655,0.0042622,0.42622,25.107,138.22,17.277,0.42622,4.188,1.99233333333333,8.343892,16.5654109616951,-0.711589038304904,-4.11870717314872,"CF-PETG","Flat",80,3,"CF PETG 80%_3.txt"
17.55,138.36,0.11097,17.295,0.10669,0.0042678,0.42678,25.107,138.36,17.295,0.42678,4.188,1.99233333333333,8.343892,16.5821897023595,-0.712810297640473,-4.12148191755116,"CF-PETG","Flat",80,3,"CF PETG 80%_3.txt"
17.5701,138.5,0.11111,17.313,0.10684,0.0042735,0.42735,25.108,138.5,17.313,0.42735,4.188,1.99233333333333,8.343892,16.598968443024,-0.714031556976046,-4.12425089225464,"CF-PETG","Flat",80,3,"CF PETG 80%_3.txt"
17.5901,138.65,0.11126,17.331,0.10699,0.0042795,0.42795,25.108,138.65,17.331,0.42795,4.188,1.99233333333333,8.343892,16.6169456651644,-0.714054334835584,-4.12009886812985,"CF-PETG","Flat",80,3,"CF PETG 80%_3.txt"
17.6102,138.79,0.11141,17.349,0.10714,0.0042856,0.42856,25.108,138.79,17.349,0.42856,4.188,1.99233333333333,8.343892,16.6337244058288,-0.71527559417116,-4.12286353202582,"CF-PETG","Flat",80,3,"CF PETG 80%_3.txt"
17.6302,138.93,0.11156,17.367,0.10729,0.0042916,0.42916,25.108,138.93,17.367,0.42916,4.188,1.99233333333333,8.343892,16.6505031464933,-0.71649685350673,-4.12562246505861,"CF-PETG","Flat",80,3,"CF PETG 80%_3.txt"
17.6503,139.08,0.11171,17.385,0.10744,0.0042976,0.42976,25.108,139.08,17.385,0.42976,4.188,1.99233333333333,8.343892,16.6684803686337,-0.716519631366271,-4.12148191755117,"CF-PETG","Flat",80,3,"CF PETG 80%_3.txt"
17.6704,139.22,0.11186,17.403,0.10759,0.0043036,0.43036,25.108,139.22,17.403,0.43036,4.188,1.99233333333333,8.343892,16.6852591092982,-0.71774089070184,-4.12423657244062,"CF-PETG","Flat",80,3,"CF PETG 80%_3.txt"
17.6904,139.37,0.11201,17.421,0.10774,0.0043096,0.43096,25.109,139.37,17.421,0.43096,4.188,1.99233333333333,8.343892,16.7032363314386,-0.717763668561382,-4.12010601321039,"CF-PETG","Flat",80,3,"CF PETG 80%_3.txt"
17.7105,139.51,0.11216,17.439,0.10789,0.0043156,0.43156,25.109,139.51,17.439,0.43156,4.188,1.99233333333333,8.343892,16.720015072103,-0.718984927896955,-4.12285640172576,"CF-PETG","Flat",80,3,"CF PETG 80%_3.txt"
17.7305,139.65,0.11231,17.457,0.10804,0.0043216,0.43216,25.109,139.65,17.457,0.43216,4.188,1.99233333333333,8.343892,16.7367938127675,-0.720206187232527,-4.12560111836242,"CF-PETG","Flat",80,3,"CF PETG 80%_3.txt"
17.7506,139.8,0.11246,17.474,0.10819,0.0043277,0.43277,25.109,139.8,17.474,0.43277,4.188,1.99233333333333,8.343892,16.7547710349079,-0.719228965092064,-4.11599499308724,"CF-PETG","Flat",80,3,"CF PETG 80%_3.txt"
17.7706,139.94,0.11261,17.492,0.10834,0.0043337,0.43337,25.109,139.94,17.492,0.43337,4.188,1.99233333333333,8.343892,16.7715497755724,-0.720450224427641,-4.11874127845667,"CF-PETG","Flat",80,3,"CF PETG 80%_3.txt"
17.7907,140.08,0.11276,17.51,0.10849,0.0043397,0.43397,25.109,140.08,17.51,0.43397,4.188,1.99233333333333,8.343892,16.7883285162368,-0.72167148376321,-4.12148191755117,"CF-PETG","Flat",80,3,"CF PETG 80%_3.txt"
17.8108,140.23,0.11291,17.528,0.10864,0.0043457,0.43457,25.109,140.23,17.528,0.43457,4.188,1.99233333333333,8.343892,16.8063057383772,-0.721694261622751,-4.1173794022293,"CF-PETG","Flat",80,3,"CF PETG 80%_3.txt"
17.8308,140.37,0.11306,17.546,0.10879,0.0043517,0.43517,25.11,140.37,17.546,0.43517,4.188,1.99233333333333,8.343892,16.8230844790417,-0.72291552095832,-4.12011581533296,"CF-PETG","Flat",80,3,"CF PETG 80%_3.txt"
17.8509,140.51,0.11321,17.564,0.10894,0.0043577,0.43577,25.11,140.51,17.564,0.43577,4.188,1.99233333333333,8.343892,16.8398632197061,-0.724136780293893,-4.12284661975571,"CF-PETG","Flat",80,3,"CF PETG 80%_3.txt"
17.8709,140.66,0.11337,17.582,0.10909,0.0043637,0.43637,25.11,140.66,17.582,0.43637,4.188,1.99233333333333,8.343892,16.8578404418466,-0.724159558153435,-4.11875530743621,"CF-PETG","Flat",80,3,"CF PETG 80%_3.txt"
17.891,140.8,0.11352,17.6,0.10924,0.0043698,0.43698,25.11,140.8,17.6,0.43698,4.188,1.99233333333333,8.343892,16.874619182511,-0.725380817489008,-4.12148191755118,"CF-PETG","Flat",80,3,"CF PETG 80%_3.txt"
17.911,140.94,0.11367,17.618,0.10939,0.0043758,0.43758,25.11,140.94,17.618,0.43758,4.188,1.99233333333333,8.343892,16.8913979231754,-0.726602076824577,-4.12420295620716,"CF-PETG","Flat",80,3,"CF PETG 80%_3.txt"
17.9311,141.09,0.11382,17.636,0.10954,0.0043818,0.43818,25.11,141.09,17.636,0.43818,4.188,1.99233333333333,8.343892,16.9093751453159,-0.726624854684118,-4.12012278682308,"CF-PETG","Flat",80,3,"CF PETG 80%_3.txt"
17.9512,141.23,0.11397,17.654,0.10969,0.0043878,0.43878,25.11,141.23,17.654,0.43878,4.188,1.99233333333333,8.343892,16.9261538859803,-0.727846114019691,-4.122839662511,"CF-PETG","Flat",80,3,"CF PETG 80%_3.txt"
17.9712,141.38,0.11412,17.672,0.10985,0.0043938,0.43938,25.111,141.38,17.672,0.43938,4.188,1.99233333333333,8.343892,16.9441311081208,-0.727868891879233,-4.11876919352214,"CF-PETG","Flat",80,3,"CF PETG 80%_3.txt"
17.9913,141.52,0.11427,17.69,0.11,0.0043998,0.43998,25.111,141.52,17.69,0.43998,4.188,1.99233333333333,8.343892,16.9609098487852,-0.729090151214802,-4.12148191755117,"CF-PETG","Flat",80,3,"CF PETG 80%_3.txt"
18.0113,141.66,0.11442,17.708,0.11015,0.0044058,0.44058,25.111,141.66,17.708,0.44058,4.188,1.99233333333333,8.343892,16.9776885894496,-0.730311410550371,-4.12418912666801,"CF-PETG","Flat",80,3,"CF PETG 80%_3.txt"
18.0314,141.81,0.11457,17.726,0.1103,0.0044118,0.44118,25.111,141.81,17.726,0.44118,4.188,1.99233333333333,8.343892,16.9956658115901,-0.730334188409913,-4.12012968752066,"CF-PETG","Flat",80,3,"CF PETG 80%_3.txt"
18.0514,141.95,0.11472,17.744,0.11045,0.0044179,0.44179,25.111,141.95,17.744,0.44179,4.188,1.99233333333333,8.343892,17.0124445522545,-0.731555447745485,-4.12283277584246,"CF-PETG","Flat",80,3,"CF PETG 80%_3.txt"
18.0715,142.09,0.11487,17.762,0.1106,0.0044239,0.44239,25.111,142.09,17.762,0.44239,4.188,1.99233333333333,8.343892,17.0292232929189,-0.732776707081058,-4.12553038554813,"CF-PETG","Flat",80,3,"CF PETG 80%_3.txt"
18.0916,142.24,0.11502,17.78,0.11075,0.0044299,0.44299,25.112,142.24,17.78,0.44299,4.188,1.99233333333333,8.343892,17.0472005150594,-0.7327994849406,-4.12148191755118,"CF-PETG","Flat",80,3,"CF PETG 80%_3.txt"
18.1116,142.38,0.11517,17.798,0.1109,0.0044359,0.44359,25.112,142.38,17.798,0.44359,4.188,1.99233333333333,8.343892,17.0639792557238,-0.734020744276169,-4.12417543699387,"CF-PETG","Flat",80,3,"CF PETG 80%_3.txt"
18.1317,142.52,0.11532,17.815,0.11105,0.0044419,0.44419,25.112,142.52,17.815,0.44419,4.188,1.99233333333333,8.343892,17.0807579963883,-0.73424200361174,-4.12148191755117,"CF-PETG","Flat",80,3,"CF PETG 80%_3.txt"
18.1517,142.67,0.11547,17.833,0.1112,0.0044479,0.44479,25.112,142.67,17.833,0.44479,4.188,1.99233333333333,8.343892,17.0987352185287,-0.734264781471282,-4.11744956805519,"CF-PETG","Flat",80,3,"CF PETG 80%_3.txt"
18.1718,142.81,0.11562,17.851,0.11135,0.0044539,0.44539,25.112,142.81,17.851,0.44539,4.188,1.99233333333333,8.343892,17.1155139591931,-0.735486040806851,-4.12013915638816,"CF-PETG","Flat",80,3,"CF PETG 80%_3.txt"
18.1919,142.95,0.11577,17.869,0.1115,0.00446,0.446,25.112,142.95,17.869,0.446,4.188,1.99233333333333,8.343892,17.1322926998576,-0.736707300142427,-4.12282332610906,"CF-PETG","Flat",80,3,"CF PETG 80%_3.txt"
18.2119,143.1,0.11592,17.887,0.11165,0.004466,0.4466,25.112,143.1,17.887,0.4466,4.188,1.99233333333333,8.343892,17.150269921998,-0.736730078001965,-4.11880180020107,"CF-PETG","Flat",80,3,"CF PETG 80%_3.txt"
18.232,143.24,0.11607,17.905,0.1118,0.004472,0.4472,25.113,143.24,17.905,0.4472,4.188,1.99233333333333,8.343892,17.1670486626625,-0.737951337337538,-4.12148191755118,"CF-PETG","Flat",80,3,"CF PETG 80%_3.txt"
18.252,143.39,0.11622,17.923,0.11195,0.004478,0.4478,25.113,143.39,17.923,0.4478,4.188,1.99233333333333,8.343892,17.1850258848029,-0.737974115197076,-4.11746981642067,"CF-PETG","Flat",80,3,"CF PETG 80%_3.txt"
18.2721,143.53,0.11637,17.941,0.1121,0.004484,0.4484,25.113,143.53,17.941,0.4484,4.188,1.99233333333333,8.343892,17.2018046254674,-0.739195374532649,-4.12014589227272,"CF-PETG","Flat",80,3,"CF PETG 80%_3.txt"
18.2921,143.67,0.11652,17.959,0.11225,0.00449,0.449,25.113,143.67,17.959,0.449,4.188,1.99233333333333,8.343892,17.2185833661318,-0.740416633868222,-4.12281660375423,"CF-PETG","Flat",80,3,"CF PETG 80%_3.txt"
18.3122,143.82,0.11667,17.977,0.1124,0.004496,0.4496,25.113,143.82,17.977,0.4496,4.188,1.99233333333333,8.343892,17.2365605882722,-0.740439411727763,-4.11881521793271,"CF-PETG","Flat",80,3,"CF PETG 80%_3.txt"
18.3323,143.96,0.11682,17.995,0.11255,0.0045021,0.45021,25.113,143.96,17.995,0.45021,4.188,1.99233333333333,8.343892,17.2533393289367,-0.741660671063332,-4.12148191755117,"CF-PETG","Flat",80,3,"CF PETG 80%_3.txt"
18.3523,144.1,0.11697,18.013,0.1127,0.0045081,0.45081,25.113,144.1,18.013,0.45081,4.188,1.99233333333333,8.343892,17.2701180696011,-0.742881930398905,-4.12414328761952,"CF-PETG","Flat",80,3,"CF PETG 80%_3.txt"
18.3724,144.25,0.11712,18.031,0.11285,0.0045141,0.45141,25.114,144.25,18.031,0.45141,4.188,1.99233333333333,8.343892,17.2880952917416,-0.742904708258443,-4.12015256091422,"CF-PETG","Flat",80,3,"CF PETG 80%_3.txt"
18.3924,144.39,0.11727,18.049,0.113,0.0045201,0.45201,25.114,144.39,18.049,0.45201,4.188,1.99233333333333,8.343892,17.304874032406,-0.744125967594019,-4.12280994844046,"CF-PETG","Flat",80,3,"CF PETG 80%_3.txt"
18.4125,144.53,0.11742,18.067,0.11315,0.0045261,0.45261,25.114,144.53,18.067,0.45261,4.188,1.99233333333333,8.343892,17.3216527730704,-0.745347226929589,-4.12546204090103,"CF-PETG","Flat",80,3,"CF PETG 80%_3.txt"
18.4325,144.68,0.11757,18.085,0.1133,0.0045321,0.45321,25.114,144.68,18.085,0.45321,4.188,1.99233333333333,8.343892,17.3396299952109,-0.74537000478913,-4.12148191755118,"CF-PETG","Flat",80,3,"CF PETG 80%_3.txt"
18.4526,144.82,0.11773,18.103,0.11345,0.0045381,0.45381,25.114,144.82,18.103,0.45381,4.188,1.99233333333333,8.343892,17.3564087358753,-0.746591264124703,-4.12413005648071,"CF-PETG","Flat",80,3,"CF PETG 80%_3.txt"
18.4727,144.96,0.11788,18.121,0.1136,0.0045441,0.45441,25.114,144.96,18.121,0.45441,4.188,1.99233333333333,8.343892,17.3731874765397,-0.747812523460269,-4.12677293449737,"CF-PETG","Flat",80,3,"CF PETG 80%_3.txt"
18.4927,145.11,0.11803,18.139,0.11375,0.0045502,0.45502,25.115,145.11,18.139,0.45502,4.188,1.99233333333333,8.343892,17.3911646986802,-0.74783530131981,-4.1228033591698,"CF-PETG","Flat",80,3,"CF PETG 80%_3.txt"
18.5128,145.25,0.11818,18.156,0.1139,0.0045562,0.45562,25.115,145.25,18.156,0.45562,4.188,1.99233333333333,8.343892,17.4079434393446,-0.748056560655382,-4.1201617132374,"CF-PETG","Flat",80,3,"CF PETG 80%_3.txt"
18.5328,145.4,0.11833,18.174,0.11405,0.0045622,0.45622,25.115,145.4,18.174,0.45622,4.188,1.99233333333333,8.343892,17.4259206614851,-0.748079338514923,-4.11620633055422,"CF-PETG","Flat",80,3,"CF PETG 80%_3.txt"
18.5529,145.54,0.11848,18.192,0.11421,0.0045682,0.45682,25.115,145.54,18.192,0.45682,4.188,1.99233333333333,8.343892,17.4426994021495,-0.749300597850496,-4.11884673400669,"CF-PETG","Flat",80,3,"CF PETG 80%_3.txt"
18.5729,145.68,0.11863,18.21,0.11436,0.0045742,0.45742,25.115,145.68,18.21,0.45742,4.188,1.99233333333333,8.343892,17.4594781428139,-0.750521857186069,-4.12148191755117,"CF-PETG","Flat",80,3,"CF PETG 80%_3.txt"
18.593,145.83,0.11878,18.228,0.11451,0.0045802,0.45802,25.115,145.83,18.228,0.45802,4.188,1.99233333333333,8.343892,17.4774553649544,-0.75054463504561,-4.11753694890065,"CF-PETG","Flat",80,3,"CF PETG 80%_3.txt"
18.6131,145.97,0.11893,18.246,0.11466,0.0045862,0.45862,25.115,145.97,18.246,0.45862,4.188,1.99233333333333,8.343892,17.4942341056188,-0.75176589438118,-4.12016822526132,"CF-PETG","Flat",80,3,"CF PETG 80%_3.txt"
18.6331,146.11,0.11908,18.264,0.11481,0.0045923,0.45923,25.116,146.11,18.264,0.45923,4.188,1.99233333333333,8.343892,17.5110128462833,-0.752987153716749,-4.1227943151377,"CF-PETG","Flat",80,3,"CF PETG 80%_3.txt"
18.6532,146.24,0.11923,18.279,0.11496,0.0045983,0.45983,25.116,146.24,18.279,0.45983,4.188,1.99233333333333,8.343892,17.5265931054716,-0.752406894528352,-4.11623663509137,"CF-PETG","Flat",80,3,"CF PETG 80%_3.txt"
18.6732,146.35,0.11938,18.294,0.11511,0.0046043,0.46043,25.116,146.35,18.294,0.46043,4.188,1.99233333333333,8.343892,17.539776401708,-0.754223598292018,-4.12279216296063,"CF-PETG","Flat",80,3,"CF PETG 80%_3.txt"
18.6933,146.47,0.11953,18.309,0.11526,0.0046103,0.46103,25.116,146.47,18.309,0.46103,4.188,1.99233333333333,8.343892,17.5541581794204,-0.754841820579649,-4.1227910895169,"CF-PETG","Flat",80,3,"CF PETG 80%_3.txt"
18.7133,146.59,0.11968,18.324,0.11541,0.0046163,0.46163,25.116,146.59,18.324,0.46163,4.188,1.99233333333333,8.343892,17.5685399571327,-0.755460042867284,-4.12279001783063,"CF-PETG","Flat",80,3,"CF PETG 80%_3.txt"
18.7334,146.71,0.11983,18.338,0.11556,0.0046223,0.46223,25.116,146.71,18.338,0.46223,4.188,1.99233333333333,8.343892,17.5829217348451,-0.755078265154914,-4.11756061268903,"CF-PETG","Flat",80,3,"CF PETG 80%_3.txt"
18.7535,146.82,0.11998,18.353,0.11571,0.0046283,0.46283,25.116,146.82,18.353,0.46283,4.188,1.99233333333333,8.343892,17.5961050310814,-0.75689496891858,-4.12409398419103,"CF-PETG","Flat",80,3,"CF PETG 80%_3.txt"
18.7735,146.94,0.12013,18.368,0.11586,0.0046344,0.46344,25.117,146.94,18.368,0.46344,4.188,1.99233333333333,8.343892,17.6104868087938,-0.757513191206211,-4.12409185107911,"CF-PETG","Flat",80,3,"CF PETG 80%_3.txt"
18.7936,147.06,0.12028,18.382,0.11601,0.0046404,0.46404,25.117,147.06,18.382,0.46404,4.188,1.99233333333333,8.343892,17.6248685865062,-0.757131413493845,-4.11887397178677,"CF-PETG","Flat",80,3,"CF PETG 80%_3.txt"
18.8136,147.18,0.12043,18.397,0.11616,0.0046464,0.46464,25.117,147.18,18.397,0.46464,4.188,1.99233333333333,8.343892,17.6392503642185,-0.757749635781472,-4.11887609817618,"CF-PETG","Flat",80,3,"CF PETG 80%_3.txt"
18.8337,147.29,0.12058,18.412,0.11631,0.0046524,0.46524,25.117,147.29,18.412,0.46524,4.188,1.99233333333333,8.343892,17.6524336604549,-0.759566339545138,-4.12538746222647,"CF-PETG","Flat",80,3,"CF PETG 80%_3.txt"
18.8537,147.41,0.12073,18.426,0.11646,0.0046584,0.46584,25.117,147.41,18.426,0.46584,4.188,1.99233333333333,8.343892,17.6668154381672,-0.759184561832772,-4.12018105846506,"CF-PETG","Flat",80,3,"CF PETG 80%_3.txt"
18.8738,147.53,0.12088,18.441,0.11661,0.0046644,0.46644,25.117,147.53,18.441,0.46644,4.188,1.99233333333333,8.343892,17.6811972158796,-0.759802784120403,-4.12018211659022,"CF-PETG","Flat",80,3,"CF PETG 80%_3.txt"
18.8939,147.65,0.12103,18.456,0.11676,0.0046704,0.46704,25.118,147.65,18.456,0.46704,4.188,1.99233333333333,8.343892,17.695578993592,-0.760421006408038,-4.12018317299544,"CF-PETG","Flat",80,3,"CF PETG 80%_3.txt"
18.9139,147.76,0.12118,18.47,0.11691,0.0046765,0.46765,25.118,147.76,18.47,0.46765,4.188,1.99233333333333,8.343892,17.7087622898283,-0.761237710171702,-4.12148191755118,"CF-PETG","Flat",80,3,"CF PETG 80%_3.txt"
18.934,147.88,0.12133,18.485,0.11706,0.0046825,0.46825,25.118,147.88,18.485,0.46825,4.188,1.99233333333333,8.343892,17.7231440675407,-0.761855932459333,-4.12148191755117,"CF-PETG","Flat",80,3,"CF PETG 80%_3.txt"
18.954,148.01,0.12148,18.501,0.11721,0.0046885,0.46885,25.118,148.01,18.501,0.46885,4.188,1.99233333333333,8.343892,17.7387243267291,-0.762275673270938,-4.12018633193308,"CF-PETG","Flat",80,3,"CF PETG 80%_3.txt"
18.9741,148.17,0.12163,18.521,0.11736,0.0046945,0.46945,25.118,148.17,18.521,0.46945,4.188,1.99233333333333,8.343892,17.7579000303456,-0.763099969654448,-4.12018773097807,"CF-PETG","Flat",80,3,"CF PETG 80%_3.txt"
18.9941,148.33,0.12178,18.541,0.11751,0.0047005,0.47005,25.118,148.33,18.541,0.47005,4.188,1.99233333333333,8.343892,17.777075733962,-0.763924266037954,-4.12018912700477,"CF-PETG","Flat",80,3,"CF PETG 80%_3.txt"
19.0142,148.48,0.12193,18.561,0.11766,0.0047065,0.47065,25.118,148.48,18.561,0.47065,4.188,1.99233333333333,8.343892,17.7950529561025,-0.765947043897498,-4.12664750766391,"CF-PETG","Flat",80,3,"CF PETG 80%_3.txt"
19.0343,148.64,0.12209,18.58,0.11781,0.0047125,0.47125,25.119,148.64,18.58,0.47125,4.188,1.99233333333333,8.343892,17.814228659719,-0.765771340281006,-4.12148191755116,"CF-PETG","Flat",80,3,"CF PETG 80%_3.txt"
19.0543,148.8,0.12224,18.6,0.11796,0.0047185,0.47185,25.119,148.8,18.6,0.47185,4.188,1.99233333333333,8.343892,17.8334043633355,-0.766595636664519,-4.12148191755118,"CF-PETG","Flat",80,3,"CF PETG 80%_3.txt"
19.0744,148.96,0.12239,18.62,0.11811,0.0047246,0.47246,25.119,148.96,18.62,0.47246,4.188,1.99233333333333,8.343892,17.852580066952,-0.767419933048028,-4.12148191755117,"CF-PETG","Flat",80,3,"CF PETG 80%_3.txt"
19.0944,149.12,0.12254,18.639,0.11826,0.0047306,0.47306,25.119,149.12,18.639,0.47306,4.188,1.99233333333333,8.343892,17.8717557705685,-0.767244229431537,-4.11633794426491,"CF-PETG","Flat",80,3,"CF PETG 80%_3.txt"
19.1145,149.27,0.12269,18.659,0.11841,0.0047366,0.47366,25.119,149.27,18.659,0.47366,4.188,1.99233333333333,8.343892,17.8897329927089,-0.769267007291077,-4.1227665324566,"CF-PETG","Flat",80,3,"CF PETG 80%_3.txt"
19.1345,149.43,0.12284,18.679,0.11857,0.0047426,0.47426,25.119,149.43,18.679,0.47426,4.188,1.99233333333333,8.343892,17.9089086963254,-0.770091303674587,-4.12276515699227,"CF-PETG","Flat",80,3,"CF PETG 80%_3.txt"
19.1546,149.59,0.12299,18.699,0.11872,0.0047486,0.47486,25.119,149.59,18.699,0.47486,4.188,1.99233333333333,8.343892,17.9280843999419,-0.7709156000581,-4.12276378447029,"CF-PETG","Flat",80,3,"CF PETG 80%_3.txt"
19.1747,149.75,0.12314,18.718,0.11887,0.0047546,0.47546,25.12,149.75,18.718,0.47546,4.188,1.99233333333333,8.343892,17.9472601035584,-0.770739896441608,-4.11764022033127,"CF-PETG","Flat",80,3,"CF PETG 80%_3.txt"
19.1947,149.9,0.12329,18.738,0.11902,0.0047606,0.47606,25.12,149.9,18.738,0.47606,4.188,1.99233333333333,8.343892,17.9652373256989,-0.772762674301148,-4.12404031540799,"CF-PETG","Flat",80,3,"CF PETG 80%_3.txt"
19.2148,150.06,0.12344,18.758,0.11917,0.0047667,0.47667,25.12,150.06,18.758,0.47667,4.188,1.99233333333333,8.343892,17.9844130293153,-0.773586970684658,-4.12403758761413,"CF-PETG","Flat",80,3,"CF PETG 80%_3.txt"
19.2348,150.22,0.12359,18.778,0.11932,0.0047727,0.47727,25.12,150.22,18.778,0.47727,4.188,1.99233333333333,8.343892,18.0035887329318,-0.774411267068171,-4.1240348656309,"CF-PETG","Flat",80,3,"CF PETG 80%_3.txt"
19.2549,150.38,0.12374,18.797,0.11947,0.0047787,0.47787,25.12,150.38,18.797,0.47787,4.188,1.99233333333333,8.343892,18.0227644365483,-0.774235563451683,-4.11893154999033,"CF-PETG","Flat",80,3,"CF PETG 80%_3.txt"
19.2749,150.54,0.12389,18.817,0.11962,0.0047847,0.47847,25.12,150.54,18.817,0.47847,4.188,1.99233333333333,8.343892,18.0419401401648,-0.775059859835192,-4.11893426069614,"CF-PETG","Flat",80,3,"CF PETG 80%_3.txt"
19.295,150.69,0.12404,18.837,0.11977,0.0047907,0.47907,25.121,150.69,18.837,0.47907,4.188,1.99233333333333,8.343892,18.0599173623053,-0.777082637694733,-4.12529934540921,"CF-PETG","Flat",80,3,"CF PETG 80%_3.txt"
19.3151,150.85,0.12419,18.856,0.11992,0.0047967,0.47967,25.121,150.85,18.856,0.47967,4.188,1.99233333333333,8.343892,18.0790930659218,-0.776906934078244,-4.12021072379213,"CF-PETG","Flat",80,3,"CF PETG 80%_3.txt"
19.3351,151.01,0.12434,18.876,0.12007,0.0048027,0.48027,25.121,151.01,18.876,0.48027,4.188,1.99233333333333,8.343892,18.0982687695382,-0.777731230461754,-4.12021207068104,"CF-PETG","Flat",80,3,"CF PETG 80%_3.txt"
19.3552,151.17,0.12449,18.896,0.12022,0.0048088,0.48088,25.121,151.17,18.896,0.48088,4.188,1.99233333333333,8.343892,18.1174444731547,-0.778555526845267,-4.12021341471881,"CF-PETG","Flat",80,3,"CF PETG 80%_3.txt"
19.3752,151.32,0.12464,18.916,0.12037,0.0048148,0.48148,25.121,151.32,18.916,0.48148,4.188,1.99233333333333,8.343892,18.1354216952952,-0.780578304704804,-4.12655056409814,"CF-PETG","Flat",80,3,"CF PETG 80%_3.txt"
19.3953,151.48,0.12479,18.935,0.12052,0.0048208,0.48208,25.121,151.48,18.935,0.48208,4.188,1.99233333333333,8.343892,18.1545973989117,-0.780402601088312,-4.12148191755116,"CF-PETG","Flat",80,3,"CF PETG 80%_3.txt"
19.4153,151.64,0.12494,18.955,0.12067,0.0048268,0.48268,25.121,151.64,18.955,0.48268,4.188,1.99233333333333,8.343892,18.1737731025282,-0.781226897471825,-4.12148191755117,"CF-PETG","Flat",80,3,"CF PETG 80%_3.txt"
19.4354,151.8,0.12509,18.975,0.12082,0.0048328,0.48328,25.122,151.8,18.975,0.48328,4.188,1.99233333333333,8.343892,18.1929488061447,-0.782051193855335,-4.12148191755117,"CF-PETG","Flat",80,3,"CF PETG 80%_3.txt"
19.4555,151.96,0.12524,18.994,0.12097,0.0048388,0.48388,25.122,151.96,18.994,0.48388,4.188,1.99233333333333,8.343892,18.2121245097612,-0.781875490238843,-4.11643408570519,"CF-PETG","Flat",80,3,"CF PETG 80%_3.txt"
19.4755,152.11,0.12539,19.014,0.12112,0.0048448,0.48448,25.122,152.11,19.014,0.48448,4.188,1.99233333333333,8.343892,18.2301017319016,-0.783898268098383,-4.12274254811393,"CF-PETG","Flat",80,3,"CF PETG 80%_3.txt"
19.4956,152.25,0.12554,19.031,0.12127,0.0048508,0.48508,25.122,152.25,19.031,0.48508,4.188,1.99233333333333,8.343892,18.246880472566,-0.784119527433955,-4.12022241308368,"CF-PETG","Flat",80,3,"CF PETG 80%_3.txt"
19.5156,152.34,0.12569,19.043,0.12142,0.0048569,0.48569,25.122,152.34,19.043,0.48569,4.188,1.99233333333333,8.343892,18.2576668058503,-0.785333194149679,-4.12399933912555,"CF-PETG","Flat",80,3,"CF PETG 80%_3.txt"
19.5357,152.44,0.12584,19.055,0.12157,0.0048629,0.48629,25.122,152.44,19.055,0.48629,4.188,1.99233333333333,8.343892,18.2696516206106,-0.785348379389376,-4.12148191755117,"CF-PETG","Flat",80,3,"CF PETG 80%_3.txt"
19.5557,152.53,0.12599,19.067,0.12172,0.0048689,0.48689,25.122,152.53,19.067,0.48689,4.188,1.99233333333333,8.343892,18.2804379538949,-0.7865620461051,-4.12525329682226,"CF-PETG","Flat",80,3,"CF PETG 80%_3.txt"
19.5758,152.63,0.12614,19.078,0.12187,0.0048749,0.48749,25.123,152.63,19.078,0.48749,4.188,1.99233333333333,8.343892,18.2924227686552,-0.785577231344792,-4.11771271278327,"CF-PETG","Flat",80,3,"CF PETG 80%_3.txt"
19.5959,152.72,0.12629,19.09,0.12202,0.0048809,0.48809,25.123,152.72,19.09,0.48809,4.188,1.99233333333333,8.343892,18.3032091019395,-0.786790898060516,-4.12148191755116,"CF-PETG","Flat",80,3,"CF PETG 80%_3.txt"
19.6159,152.82,0.12645,19.102,0.12217,0.0048869,0.48869,25.123,152.82,19.102,0.48869,4.188,1.99233333333333,8.343892,18.3151939166998,-0.786806083300213,-4.11897227149101,"CF-PETG","Flat",80,3,"CF PETG 80%_3.txt"
19.636,152.91,0.1266,19.114,0.12232,0.0048929,0.48929,25.123,152.91,19.114,0.48929,4.188,1.99233333333333,8.343892,18.3259802499841,-0.788019750015938,-4.12273595278821,"CF-PETG","Flat",80,3,"CF PETG 80%_3.txt"
19.656,153.01,0.12675,19.126,0.12247,0.004899,0.4899,25.123,153.01,19.126,0.4899,4.188,1.99233333333333,8.343892,18.3379650647444,-0.788034935255634,-4.12022866911866,"CF-PETG","Flat",80,3,"CF PETG 80%_3.txt"
19.6761,153.1,0.1269,19.138,0.12262,0.004905,0.4905,25.123,153.1,19.138,0.4905,4.188,1.99233333333333,8.343892,18.3487513980286,-0.789248601971359,-4.12398684278064,"CF-PETG","Flat",80,3,"CF PETG 80%_3.txt"
19.6961,153.19,0.12705,19.149,0.12277,0.004911,0.4911,25.124,153.19,19.149,0.4911,4.188,1.99233333333333,8.343892,18.3595377313129,-0.789462268687082,-4.12273366069811,"CF-PETG","Flat",80,3,"CF PETG 80%_3.txt"
19.7162,153.29,0.1272,19.161,0.12292,0.004917,0.4917,25.124,153.29,19.161,0.4917,4.188,1.99233333333333,8.343892,18.3715225460732,-0.789477453926775,-4.12023095833607,"CF-PETG","Flat",80,3,"CF PETG 80%_3.txt"
19.7363,153.38,0.12735,19.173,0.12308,0.004923,0.4923,25.124,153.38,19.173,0.4923,4.188,1.99233333333333,8.343892,18.3823088793575,-0.790691120642496,-4.1239822700803,"CF-PETG","Flat",80,3,"CF PETG 80%_3.txt"
19.7563,153.48,0.1275,19.185,0.12323,0.004929,0.4929,25.124,153.48,19.185,0.4929,4.188,1.99233333333333,8.343892,18.3942936941178,-0.790706305882193,-4.12148191755117,"CF-PETG","Flat",80,3,"CF PETG 80%_3.txt"
19.7764,153.59,0.12765,19.199,0.12338,0.004935,0.4935,25.124,153.59,19.199,0.4935,4.188,1.99233333333333,8.343892,18.4074769903541,-0.791523009645857,-4.12273040078055,"CF-PETG","Flat",80,3,"CF PETG 80%_3.txt"
19.7964,153.73,0.1278,19.217,0.12353,0.0049411,0.49411,25.124,153.73,19.217,0.49411,4.188,1.99233333333333,8.343892,18.4242557310186,-0.792744268981426,-4.12522385898645,"CF-PETG","Flat",80,3,"CF PETG 80%_3.txt"
19.8165,153.87,0.12795,19.234,0.12368,0.0049471,0.49471,25.124,153.87,19.234,0.49471,4.188,1.99233333333333,8.343892,18.441034471683,-0.792965528316998,-4.12272812892273,"CF-PETG","Flat",80,3,"CF PETG 80%_3.txt"
19.8365,154.02,0.1281,19.252,0.12383,0.0049531,0.49531,25.125,154.02,19.252,0.49531,4.188,1.99233333333333,8.343892,18.4590116938235,-0.792988306176536,-4.11899182514303,"CF-PETG","Flat",80,3,"CF PETG 80%_3.txt"
19.8566,154.16,0.12825,19.27,0.12398,0.0049591,0.49591,25.125,154.16,19.27,0.49591,4.188,1.99233333333333,8.343892,18.4757904344879,-0.794209565512109,-4.12148191755116,"CF-PETG","Flat",80,3,"CF PETG 80%_3.txt"
19.8767,154.3,0.1284,19.288,0.12413,0.0049651,0.49651,25.125,154.3,19.288,0.49651,4.188,1.99233333333333,8.343892,18.4925691751523,-0.795430824847681,-4.12396736233763,"CF-PETG","Flat",80,3,"CF PETG 80%_3.txt"
19.8967,154.44,0.12855,19.306,0.12428,0.0049711,0.49711,25.125,154.44,19.306,0.49711,4.188,1.99233333333333,8.343892,18.5093479158167,-0.796652084183254,-4.12644817250209,"CF-PETG","Flat",80,3,"CF PETG 80%_3.txt"
19.9168,154.59,0.1287,19.323,0.12443,0.0049771,0.49771,25.125,154.59,19.323,0.49771,4.188,1.99233333333333,8.343892,18.5273251379572,-0.795674862042794,-4.11776050324895,"CF-PETG","Flat",80,3,"CF PETG 80%_3.txt"
19.9368,154.73,0.12885,19.341,0.12458,0.0049831,0.49831,25.125,154.73,19.341,0.49831,4.188,1.99233333333333,8.343892,18.5441038786216,-0.796896121378367,-4.12024260058098,"CF-PETG","Flat",80,3,"CF PETG 80%_3.txt"
19.9569,154.87,0.129,19.359,0.12473,0.0049892,0.49892,25.125,154.87,19.359,0.49892,4.188,1.99233333333333,8.343892,18.5608826192861,-0.79811738071394,-4.12272008220435,"CF-PETG","Flat",80,3,"CF PETG 80%_3.txt"
19.9769,155.01,0.12915,19.377,0.12488,0.0049952,0.49952,25.126,155.01,19.377,0.49952,4.188,1.99233333333333,8.343892,18.5776613599505,-0.799338640049509,-4.12519296098214,"CF-PETG","Flat",80,3,"CF PETG 80%_3.txt"
19.997,155.16,0.1293,19.395,0.12503,0.0050012,0.50012,25.126,155.16,19.395,0.50012,4.188,1.99233333333333,8.343892,18.5956385820909,-0.799361417909051,-4.12148191755118,"CF-PETG","Flat",80,3,"CF PETG 80%_3.txt"
20.0171,155.3,0.12945,19.412,0.12518,0.0050072,0.50072,25.126,155.3,19.412,0.50072,4.188,1.99233333333333,8.343892,18.6124173227554,-0.799582677244619,-4.11901234929229,"CF-PETG","Flat",80,3,"CF PETG 80%_3.txt"
0.113092,-0.24865,-0.0005384,-0.031081,-0.003378,-0.00013512,-0.013512,24.996,-0.24865,-0.031081,-0.013512,4.184,1.98733333333333,8.31500266666667,-0.0299037787440277,0.00117722125597234,-3.78759131293181,"CF-PETG","Flat",80,4,"CF PETG 80%_4.txt"
0.13571,-0.24089,-0.00047211,-0.030111,-0.0033117,-0.00013247,-0.013247,24.996,-0.24089,-0.030111,-0.013247,4.184,1.98733333333333,8.31500266666667,-0.0289705258863818,0.00114047411361824,-3.78756638310997,"CF-PETG","Flat",80,4,"CF PETG 80%_4.txt"
0.158328,-0.23313,-0.00040582,-0.029142,-0.0032454,-0.00012982,-0.012982,24.996,-0.23313,-0.029142,-0.012982,4.184,1.98733333333333,8.31500266666667,-0.0280372730287359,0.00110472697126415,-3.79084129868969,"CF-PETG","Flat",80,4,"CF PETG 80%_4.txt"
0.180947,-0.22537,-0.00033952,-0.028172,-0.0031791,-0.00012716,-0.012716,24.996,-0.22537,-0.028172,-0.012716,4.184,1.98733333333333,8.31500266666667,-0.0271040201710899,0.00106797982891006,-3.79092655441594,"CF-PETG","Flat",80,4,"CF PETG 80%_4.txt"
0.203565,-0.21761,-0.00027323,-0.027202,-0.0031128,-0.00012451,-0.012451,24.996,-0.21761,-0.027202,-0.012451,4.184,1.98733333333333,8.31500266666667,-0.026170767313444,0.00103123268655596,-3.7910178904344,"CF-PETG","Flat",80,4,"CF PETG 80%_4.txt"
0.226183,-0.20986,-0.00020694,-0.026232,-0.0030465,-0.00012186,-0.012186,24.996,-0.20986,-0.026232,-0.012186,4.184,1.98733333333333,8.31500266666667,-0.0252387171012332,0.000993282898766757,-3.78653133107181,"CF-PETG","Flat",80,4,"CF PETG 80%_4.txt"
0.248802,-0.2021,-0.00014065,-0.025262,-0.0029802,-0.00011921,-0.011921,24.996,-0.2021,-0.025262,-0.011921,4.184,1.98733333333333,8.31500266666667,-0.0243054642435873,0.000956535756412667,-3.78646091525875,"CF-PETG","Flat",80,4,"CF PETG 80%_4.txt"
0.27142,-0.19434,-7.4354e-05,-0.024292,-0.0029139,-0.00011656,-0.011656,24.996,-0.19434,-0.024292,-0.011656,4.184,1.98733333333333,8.31500266666667,-0.0233722113859414,0.000919788614058573,-3.78638487592035,"CF-PETG","Flat",80,4,"CF PETG 80%_4.txt"
0.294038,-0.18658,-8.062e-06,-0.023323,-0.0028476,-0.00011391,-0.011391,24.996,-0.18658,-0.023323,-0.011391,4.184,1.98733333333333,8.31500266666667,-0.0224389585282955,0.00088404147170448,-3.79042778246572,"CF-PETG","Flat",80,4,"CF PETG 80%_4.txt"
0.316657,-0.17882,5.823e-05,-0.022353,-0.0027813,-0.00011125,-0.011125,24.997,-0.17882,-0.022353,-0.011125,4.184,1.98733333333333,8.31500266666667,-0.0215057056706496,0.000847294329350386,-3.79051728783781,"CF-PETG","Flat",80,4,"CF PETG 80%_4.txt"
0.339275,-0.17106,0.00012452,-0.021383,-0.0027151,-0.0001086,-0.01086,24.997,-0.17106,-0.021383,-0.01086,4.184,1.98733333333333,8.31500266666667,-0.0205724528130037,0.000810547186996292,-3.79061491369916,"CF-PETG","Flat",80,4,"CF PETG 80%_4.txt"
0.361893,-0.1633,0.00019081,-0.020413,-0.0026488,-0.00010595,-0.010595,24.997,-0.1633,-0.020413,-0.010595,4.184,1.98733333333333,8.31500266666667,-0.0196391999553578,0.000773800044642198,-3.79072181767598,"CF-PETG","Flat",80,4,"CF PETG 80%_4.txt"
0.384511,-0.15555,0.00025711,-0.019443,-0.0025825,-0.0001033,-0.01033,24.997,-0.15555,-0.019443,-0.01033,4.184,1.98733333333333,8.31500266666667,-0.018707149743147,0.000735850256852993,-3.78465389524761,"CF-PETG","Flat",80,4,"CF PETG 80%_4.txt"
0.40713,-0.14779,0.0003234,-0.018473,-0.0025162,-0.00010065,-0.010065,24.997,-0.14779,-0.018473,-0.010065,4.184,1.98733333333333,8.31500266666667,-0.0177738968855011,0.000699103114498899,-3.78445901856168,"CF-PETG","Flat",80,4,"CF PETG 80%_4.txt"
0.429748,-0.14003,0.00038969,-0.017504,-0.0024499,-9.7995e-05,-0.0097995,24.997,-0.14003,-0.017504,-0.0097995,4.184,1.98733333333333,8.31500266666667,-0.0168406440278552,0.000663355972144807,-3.78973932898084,"CF-PETG","Flat",80,4,"CF PETG 80%_4.txt"
0.452366,-0.13227,0.00045598,-0.016534,-0.0023836,-9.5344e-05,-0.0095344,24.997,-0.13227,-0.016534,-0.0095344,4.184,1.98733333333333,8.31500266666667,-0.0159073911702093,0.000626608829790713,-3.78981994551054,"CF-PETG","Flat",80,4,"CF PETG 80%_4.txt"
0.474985,-0.12451,0.00052228,-0.015564,-0.0023173,-9.2692e-05,-0.0092692,24.997,-0.12451,-0.015564,-0.0092692,4.184,1.98733333333333,8.31500266666667,-0.0149741383125634,0.00058986168743662,-3.78991061061822,"CF-PETG","Flat",80,4,"CF PETG 80%_4.txt"
0.497603,-0.11675,0.00058857,-0.014594,-0.002251,-9.004e-05,-0.009004,24.997,-0.11675,-0.014594,-0.009004,4.184,1.98733333333333,8.31500266666667,-0.0140408854549175,0.000553114545082525,-3.79001332796029,"CF-PETG","Flat",80,4,"CF PETG 80%_4.txt"
0.520221,-0.10899,0.00065486,-0.013624,-0.0021847,-8.7388e-05,-0.0087388,24.997,-0.10899,-0.013624,-0.0087388,4.184,1.98733333333333,8.31500266666667,-0.0131076325972716,0.000516367402728434,-3.79013067181763,"CF-PETG","Flat",80,4,"CF PETG 80%_4.txt"
0.54284,-0.10124,0.00072115,-0.012655,-0.0021184,-8.4737e-05,-0.0084737,24.997,-0.10124,-0.012655,-0.0084737,4.184,1.98733333333333,8.31500266666667,-0.0121755823850608,0.000479417614939229,-3.78836519114365,"CF-PETG","Flat",80,4,"CF PETG 80%_4.txt"
0.565458,-0.093478,0.00078745,-0.011685,-0.0020521,-8.2085e-05,-0.0082085,24.997,-0.093478,-0.011685,-0.0082085,4.184,1.98733333333333,8.31500266666667,-0.0112420889983278,0.000442911001672156,-3.79042363433595,"CF-PETG","Flat",80,4,"CF PETG 80%_4.txt"
0.588076,-0.085719,0.00085374,-0.010715,-0.0019858,-7.9433e-05,-0.0079433,24.997,-0.085719,-0.010715,-0.0079433,4.184,1.98733333333333,8.31500266666667,-0.0103089564052254,0.000406043594774554,-3.78948758539015,"CF-PETG","Flat",80,4,"CF PETG 80%_4.txt"
0.610695,-0.07796,0.00092003,-0.009745,-0.0019195,-7.6782e-05,-0.0076782,24.997,-0.07796,-0.009745,-0.0076782,4.184,1.98733333333333,8.31500266666667,-0.00937582381212305,0.000369176187876949,-3.78836519114365,"CF-PETG","Flat",80,4,"CF PETG 80%_4.txt"
