Repository: VipulKohinkar/3D-Printing-Parameter-Optimisation

# 3D Printing Parameter Optimisation: Impact of K-Value on Carbon-Reinforced PETG

## MSc Mechanical Engineering with Management

**Author:** Vipul Kohinkar  
**Project:** MEE7012-SUM  
**Date:** 27 August 2026

---

## Project Overview

This project investigates the influence of flow-rate multiplier (K-value) and build orientation on the tensile behaviour of PETG and carbon-fibre-reinforced PETG (CF-PETG) manufactured using fused deposition modelling (FDM).

The study compares an unreinforced thermoplastic, PETG, with a carbon-fibre-reinforced PETG composite to investigate whether the two materials respond differently to changes in material flow and build orientation.

---

File: 3_Experimental_data/Modulus/Recalculated Stress Strain/Recalculated_Stress_Strain_All_Data.csv (part 70 of 212)
"Time (s)","Load (N)","Machine Extension (mm)","Stress (MPa)","Extension from Preload (mm)","Strain","Percentage Strain","Gauge Length (mm)","Load_N","NEXYGEN_Stress_MPa","Percentage_Strain","Measured_Width_mm","Measured_Thickness_mm","Measured_Area_mm2","Recalculated_Stress_MPa","Stress_Difference_MPa","Stress_Difference_Percent","Material","Orientation","K","Sample","File"
4.5689,36.649,0.022521,4.5812,0.019682,0.00078726,0.078726,25.019,36.649,4.5812,0.078726,4.184,1.98733333333333,8.31500266666667,4.40757525513722,-0.17362474486278,-3.78994029648956,"CF-PETG","Flat",80,4,"CF PETG 80%_4.txt"
4.59152,36.884,0.022655,4.6105,0.019816,0.00079264,0.079264,25.019,36.884,4.6105,0.079264,4.184,1.98733333333333,8.31500266666667,4.43583742286232,-0.174662577137678,-3.78836519114364,"CF-PETG","Flat",80,4,"CF PETG 80%_4.txt"
4.61414,37.118,0.02279,4.6397,0.01995,0.00079801,0.079801,25.019,37.118,4.6397,0.079801,4.184,1.98733333333333,8.31500266666667,4.46397932604391,-0.175720673956087,-3.78732836080107,"CF-PETG","Flat",80,4,"CF PETG 80%_4.txt"
4.63676,37.352,0.022924,4.669,0.020085,0.00080339,0.080339,25.019,37.352,4.669,0.080339,4.184,1.98733333333333,8.31500266666667,4.4921212292255,-0.176878770774497,-3.78836519114365,"CF-PETG","Flat",80,4,"CF PETG 80%_4.txt"
4.65937,37.586,0.023059,4.6983,0.020219,0.00080876,0.080876,25.02,37.586,4.6983,0.080876,4.184,1.98733333333333,8.31500266666667,4.52026313240709,-0.178036867592906,-3.78938908951975,"CF-PETG","Flat",80,4,"CF PETG 80%_4.txt"
4.68199,37.821,0.023193,4.7276,0.020353,0.00081414,0.081414,25.02,37.821,4.7276,0.081414,4.184,1.98733333333333,8.31500266666667,4.54852530013219,-0.179074699867805,-3.7878564148364,"CF-PETG","Flat",80,4,"CF PETG 80%_4.txt"
4.70461,38.055,0.023327,4.7569,0.020488,0.00081951,0.081951,25.02,38.055,4.7569,0.081951,4.184,1.98733333333333,8.31500266666667,4.57666720331378,-0.180232796686215,-3.78887083365669,"CF-PETG","Flat",80,4,"CF PETG 80%_4.txt"
4.72723,38.289,0.023462,4.7861,0.020622,0.00082489,0.082489,25.02,38.289,4.7861,0.082489,4.184,1.98733333333333,8.31500266666667,4.60480910649538,-0.181290893504625,-3.78786263355602,"CF-PETG","Flat",80,4,"CF PETG 80%_4.txt"
4.74985,38.523,0.023596,4.8154,0.020757,0.00083026,0.083026,25.02,38.523,4.8154,0.083026,4.184,1.98733333333333,8.31500266666667,4.63295100967697,-0.182448990323033,-3.78886469084673,"CF-PETG","Flat",80,4,"CF PETG 80%_4.txt"
4.77247,38.758,0.023731,4.8447,0.020891,0.00083564,0.083564,25.02,38.758,4.8447,0.083564,4.184,1.98733333333333,8.31500266666667,4.66121317740207,-0.183486822597931,-3.78737223353214,"CF-PETG","Flat",80,4,"CF PETG 80%_4.txt"
4.79508,38.992,0.023865,4.874,0.021025,0.00084101,0.084101,25.02,38.992,4.874,0.084101,4.184,1.98733333333333,8.31500266666667,4.68935508058366,-0.184644919416342,-3.78836519114366,"CF-PETG","Flat",80,4,"CF PETG 80%_4.txt"
4.8177,39.226,0.023999,4.9033,0.02116,0.00084639,0.084639,25.02,39.226,4.9033,0.084639,4.184,1.98733333333333,8.31500266666667,4.71749698376525,-0.185803016234751,-3.78934628178474,"CF-PETG","Flat",80,4,"CF PETG 80%_4.txt"
4.84032,39.46,0.024134,4.9325,0.021294,0.00085176,0.085176,25.021,39.46,4.9325,0.085176,4.184,1.98733333333333,8.31500266666667,4.74563888694684,-0.186861113053161,-3.78836519114366,"CF-PETG","Flat",80,4,"CF PETG 80%_4.txt"
4.86294,39.695,0.024268,4.9618,0.021428,0.00085714,0.085714,25.021,39.695,4.9618,0.085714,4.184,1.98733333333333,8.31500266666667,4.77390105467194,-0.187898945328059,-3.78691090588212,"CF-PETG","Flat",80,4,"CF PETG 80%_4.txt"
4.88556,39.929,0.024402,4.9911,0.021563,0.00086251,0.086251,25.021,39.929,4.9911,0.086251,4.184,1.98733333333333,8.31500266666667,4.80204295785353,-0.189057042146469,-3.78788327515915,"CF-PETG","Flat",80,4,"CF PETG 80%_4.txt"
4.90818,40.163,0.024537,5.0204,0.021697,0.00086789,0.086789,25.021,40.163,5.0204,0.086789,4.184,1.98733333333333,8.31500266666667,4.83018486103512,-0.190215138964879,-3.78884429457571,"CF-PETG","Flat",80,4,"CF PETG 80%_4.txt"
4.93079,40.397,0.024671,5.0497,0.021832,0.00087326,0.087326,25.021,40.397,5.0497,0.087326,4.184,1.98733333333333,8.31500266666667,4.85832676421671,-0.191373235783288,-3.78979416169847,"CF-PETG","Flat",80,4,"CF PETG 80%_4.txt"
4.95341,40.632,0.024806,5.079,0.021966,0.00087864,0.087864,25.021,40.632,5.079,0.087864,4.184,1.98733333333333,8.31500266666667,4.88658893194181,-0.192411068058187,-3.78836519114366,"CF-PETG","Flat",80,4,"CF PETG 80%_4.txt"
4.97603,40.866,0.02494,5.1082,0.0221,0.00088401,0.088401,25.021,40.866,5.1082,0.088401,4.184,1.98733333333333,8.31500266666667,4.9147308351234,-0.193469164876595,-3.78742345398762,"CF-PETG","Flat",80,4,"CF PETG 80%_4.txt"
4.99865,41.1,0.025074,5.1375,0.022235,0.00088939,0.088939,25.022,41.1,5.1375,0.088939,4.184,1.98733333333333,8.31500266666667,4.942872738305,-0.194627261695005,-3.78836519114365,"CF-PETG","Flat",80,4,"CF PETG 80%_4.txt"
5.02127,41.334,0.025209,5.1668,0.022369,0.00089476,0.089476,25.022,41.334,5.1668,0.089476,4.184,1.98733333333333,8.31500266666667,4.97101464148659,-0.195785358513414,-3.78929624745325,"CF-PETG","Flat",80,4,"CF PETG 80%_4.txt"
5.04389,41.557,0.025343,5.1947,0.022503,0.00090014,0.090014,25.022,41.557,5.1947,0.090014,4.184,1.98733333333333,8.31500266666667,4.99783363468955,-0.196866365310446,-3.78975427475015,"CF-PETG","Flat",80,4,"CF PETG 80%_4.txt"
5.0665,41.78,0.025477,5.2225,0.022638,0.00090551,0.090551,25.022,41.78,5.2225,0.090551,4.184,1.98733333333333,8.31500266666667,5.02465262789252,-0.197847372107478,-3.78836519114366,"CF-PETG","Flat",80,4,"CF PETG 80%_4.txt"
5.08912,42.003,0.025612,5.2504,0.022772,0.00091089,0.091089,25.022,42.003,5.2504,0.091089,4.184,1.98733333333333,8.31500266666667,5.05147162109549,-0.198928378904508,-3.78882330688154,"CF-PETG","Flat",80,4,"CF PETG 80%_4.txt"
5.11174,42.226,0.025746,5.2782,0.022907,0.00091627,0.091627,25.022,42.226,5.2782,0.091627,4.184,1.98733333333333,8.31500266666667,5.07829061429846,-0.19990938570154,-3.78745378541056,"CF-PETG","Flat",80,4,"CF PETG 80%_4.txt"
5.13436,42.448,0.025881,5.3061,0.023041,0.00092164,0.092164,25.022,42.448,5.3061,0.092164,4.184,1.98733333333333,8.31500266666667,5.10498934295792,-0.201110657042082,-3.79017841808639,"CF-PETG","Flat",80,4,"CF PETG 80%_4.txt"
5.15698,42.671,0.026015,5.3339,0.023175,0.00092702,0.092702,25.023,42.671,5.3339,0.092702,4.184,1.98733333333333,8.31500266666667,5.13180833616089,-0.202091663839114,-3.78881613526901,"CF-PETG","Flat",80,4,"CF PETG 80%_4.txt"
5.1796,42.894,0.026149,5.3618,0.02331,0.00093239,0.093239,25.023,42.894,5.3618,0.093239,4.184,1.98733333333333,8.31500266666667,5.15862732936386,-0.203172670636144,-3.78926238644008,"CF-PETG","Flat",80,4,"CF PETG 80%_4.txt"
5.20221,43.117,0.026284,5.3896,0.023444,0.00093777,0.093777,25.023,43.117,5.3896,0.093777,4.184,1.98733333333333,8.31500266666667,5.18544632256682,-0.204153677433176,-3.78791890739899,"CF-PETG","Flat",80,4,"CF PETG 80%_4.txt"
5.22483,43.34,0.026418,5.4174,0.023579,0.00094314,0.094314,25.023,43.34,5.4174,0.094314,4.184,1.98733333333333,8.31500266666667,5.21226531576979,-0.205134684230207,-3.78658921678678,"CF-PETG","Flat",80,4,"CF PETG 80%_4.txt"
5.24745,43.562,0.026552,5.4453,0.023713,0.00094852,0.094852,25.023,43.562,5.4453,0.094852,4.184,1.98733333333333,8.31500266666667,5.23896404442925,-0.20633595557075,-3.78924862855582,"CF-PETG","Flat",80,4,"CF PETG 80%_4.txt"
5.27007,43.785,0.026687,5.4731,0.023847,0.00095389,0.095389,25.023,43.785,5.4731,0.095389,4.184,1.98733333333333,8.31500266666667,5.26578303763222,-0.207316962367782,-3.7879257160984,"CF-PETG","Flat",80,4,"CF PETG 80%_4.txt"
5.29269,44.008,0.026821,5.501,0.023982,0.00095927,0.095927,25.023,44.008,5.501,0.095927,4.184,1.98733333333333,8.31500266666667,5.29260203083519,-0.208397969164812,-3.78836519114365,"CF-PETG","Flat",80,4,"CF PETG 80%_4.txt"
5.31531,44.231,0.026956,5.5288,0.024116,0.00096464,0.096464,25.023,44.231,5.5288,0.096464,4.184,1.98733333333333,8.31500266666667,5.31942102403816,-0.209378975961844,-3.7870600485068,"CF-PETG","Flat",80,4,"CF PETG 80%_4.txt"
5.33792,44.454,0.02709,5.5567,0.02425,0.00097002,0.097002,25.024,44.454,5.5567,0.097002,4.184,1.98733333333333,8.31500266666667,5.34624001724112,-0.210459982758875,-3.78749946477001,"CF-PETG","Flat",80,4,"CF PETG 80%_4.txt"
5.36054,44.676,0.027224,5.5845,0.024385,0.00097539,0.097539,25.024,44.676,5.5845,0.097539,4.184,1.98733333333333,8.31500266666667,5.37293874590058,-0.211561254099418,-3.78836519114366,"CF-PETG","Flat",80,4,"CF PETG 80%_4.txt"
5.38316,44.899,0.027359,5.6124,0.024519,0.00098077,0.098077,25.024,44.899,5.6124,0.098077,4.184,1.98733333333333,8.31500266666667,5.39975773910355,-0.212642260896448,-3.78879375840012,"CF-PETG","Flat",80,4,"CF PETG 80%_4.txt"
5.40578,45.122,0.027493,5.6402,0.024654,0.00098614,0.098614,25.024,45.122,5.6402,0.098614,4.184,1.98733333333333,8.31500266666667,5.42657673230652,-0.21362326769348,-3.78751228136378,"CF-PETG","Flat",80,4,"CF PETG 80%_4.txt"
5.4284,45.345,0.027628,5.6681,0.024788,0.00099152,0.099152,25.024,45.345,5.6681,0.099152,4.184,1.98733333333333,8.31500266666667,5.45339572550949,-0.214704274490511,-3.78794083538596,"CF-PETG","Flat",80,4,"CF PETG 80%_4.txt"
5.45102,45.567,0.027762,5.6959,0.024922,0.00099689,0.099689,25.024,45.567,5.6959,0.099689,4.184,1.98733333333333,8.31500266666667,5.48009445416895,-0.215805545831054,-3.78878747574666,"CF-PETG","Flat",80,4,"CF PETG 80%_4.txt"
5.47363,45.79,0.027896,5.7238,0.025057,0.0010023,0.10023,25.024,45.79,5.7238,0.10023,4.184,1.98733333333333,8.31500266666667,5.50691344737192,-0.216886552628084,-3.78920564359489,"CF-PETG","Flat",80,4,"CF PETG 80%_4.txt"
5.49625,46.013,0.028031,5.7516,0.025191,0.0010076,0.10076,25.025,46.013,5.7516,0.10076,4.184,1.98733333333333,8.31500266666667,5.53373244057488,-0.217867559425116,-3.78794699605529,"CF-PETG","Flat",80,4,"CF PETG 80%_4.txt"
5.51887,46.236,0.028165,5.7795,0.025325,0.001013,0.1013,25.025,46.236,5.7795,0.1013,4.184,1.98733333333333,8.31500266666667,5.56055143377785,-0.218948566222148,-3.78836519114365,"CF-PETG","Flat",80,4,"CF PETG 80%_4.txt"
5.54149,46.459,0.028299,5.8073,0.02546,0.0010184,0.10184,25.025,46.459,5.8073,0.10184,4.184,1.98733333333333,8.31500266666667,5.58737042698082,-0.219929573019178,-3.78712263907803,"CF-PETG","Flat",80,4,"CF PETG 80%_4.txt"
5.56411,46.681,0.028434,5.8352,0.025594,0.0010238,0.10238,25.025,46.681,5.8352,0.10238,4.184,1.98733333333333,8.31500266666667,5.61406915564028,-0.221130844359722,-3.7896018021614,"CF-PETG","Flat",80,4,"CF PETG 80%_4.txt"
5.58673,46.904,0.028568,5.863,0.025729,0.0010291,0.10291,25.025,46.904,5.863,0.10291,4.184,1.98733333333333,8.31500266666667,5.64088814884325,-0.222111851156752,-3.78836519114365,"CF-PETG","Flat",80,4,"CF PETG 80%_4.txt"
5.60934,47.127,0.028703,5.8909,0.025863,0.0010345,0.10345,25.025,47.127,5.8909,0.10345,4.184,1.98733333333333,8.31500266666667,5.66770714204622,-0.223192857953784,-3.78877349732271,"CF-PETG","Flat",80,4,"CF PETG 80%_4.txt"
5.63196,47.35,0.028837,5.9187,0.025997,0.0010399,0.10399,25.025,47.35,5.9187,0.10399,4.184,1.98733333333333,8.31500266666667,5.69452613524918,-0.224173864750815,-3.78755241439531,"CF-PETG","Flat",80,4,"CF PETG 80%_4.txt"
5.65458,47.573,0.028971,5.9466,0.026132,0.0010453,0.10453,25.025,47.573,5.9466,0.10453,4.184,1.98733333333333,8.31500266666667,5.72134512845215,-0.225254871547846,-3.78796070944483,"CF-PETG","Flat",80,4,"CF PETG 80%_4.txt"
5.6772,47.795,0.029106,5.9744,0.026266,0.0010506,0.10506,25.026,47.795,5.9744,0.10506,4.184,1.98733333333333,8.31500266666667,5.74804385711161,-0.226356142888388,-3.78876779071351,"CF-PETG","Flat",80,4,"CF PETG 80%_4.txt"
5.69982,48.019,0.02924,6.0024,0.026401,0.001056,0.1056,25.026,48.019,6.0024,0.1056,4.184,1.98733333333333,8.31500266666667,5.77498311485809,-0.227416885141909,-3.78876591266675,"CF-PETG","Flat",80,4,"CF PETG 80%_4.txt"
5.72244,48.243,0.029374,6.0304,0.026535,0.0010614,0.10614,25.026,48.243,6.0304,0.10614,4.184,1.98733333333333,8.31500266666667,5.80192237260457,-0.228477627395429,-3.78876405206004,"CF-PETG","Flat",80,4,"CF PETG 80%_4.txt"
5.74505,48.467,0.029509,6.0584,0.026669,0.0010668,0.10668,25.026,48.467,6.0584,0.10668,4.184,1.98733333333333,8.31500266666667,5.82886163035105,-0.229538369648949,-3.78876220865162,"CF-PETG","Flat",80,4,"CF PETG 80%_4.txt"
5.76767,48.692,0.029643,6.0864,0.026804,0.0010721,0.10721,25.026,48.692,6.0864,0.10721,4.184,1.98733333333333,8.31500266666667,5.85592115264104,-0.230478847358959,-3.78678442690192,"CF-PETG","Flat",80,4,"CF PETG 80%_4.txt"
5.79029,48.916,0.029778,6.1145,0.026938,0.0010775,0.10775,25.026,48.916,6.1145,0.10775,4.184,1.98733333333333,8.31500266666667,5.88286041038752,-0.231639589612478,-3.78836519114365,"CF-PETG","Flat",80,4,"CF PETG 80%_4.txt"
5.81291,49.14,0.029912,6.1425,0.027072,0.0010829,0.10829,25.026,49.14,6.1425,0.10829,4.184,1.98733333333333,8.31500266666667,5.909799668134,-0.232700331865999,-3.78836519114366,"CF-PETG","Flat",80,4,"CF PETG 80%_4.txt"
5.83553,49.364,0.030046,6.1705,0.027207,0.0010883,0.10883,25.027,49.364,6.1705,0.10883,4.184,1.98733333333333,8.31500266666667,5.93673892588048,-0.233761074119519,-3.78836519114365,"CF-PETG","Flat",80,4,"CF PETG 80%_4.txt"
5.85815,49.588,0.030181,6.1985,0.027341,0.0010936,0.10936,25.027,49.588,6.1985,0.10936,4.184,1.98733333333333,8.31500266666667,5.96367818362696,-0.23482181637304,-3.78836519114366,"CF-PETG","Flat",80,4,"CF PETG 80%_4.txt"
5.88076,49.812,0.030315,6.2265,0.027476,0.001099,0.1099,25.027,49.812,6.2265,0.1099,4.184,1.98733333333333,8.31500266666667,5.99061744137344,-0.235882558626559,-3.78836519114365,"CF-PETG","Flat",80,4,"CF PETG 80%_4.txt"
5.90338,50.036,0.030449,6.2545,0.02761,0.0011044,0.11044,25.027,50.036,6.2545,0.11044,4.184,1.98733333333333,8.31500266666667,6.01755669911992,-0.23694330088008,-3.78836519114366,"CF-PETG","Flat",80,4,"CF PETG 80%_4.txt"
5.926,50.26,0.030584,6.2826,0.027744,0.0011098,0.11098,25.027,50.26,6.2826,0.11098,4.184,1.98733333333333,8.31500266666667,6.0444959568664,-0.238104043133601,-3.78989658952664,"CF-PETG","Flat",80,4,"CF PETG 80%_4.txt"
5.94862,50.485,0.030718,6.3106,0.027879,0.0011151,0.11151,25.027,50.485,6.3106,0.11151,4.184,1.98733333333333,8.31500266666667,6.07155547915639,-0.239044520843609,-3.78798404024354,"CF-PETG","Flat",80,4,"CF PETG 80%_4.txt"
5.97124,50.709,0.030853,6.3386,0.028013,0.0011205,0.11205,25.027,50.709,6.3386,0.11205,4.184,1.98733333333333,8.31500266666667,6.09849473690287,-0.240105263097129,-3.78798572393161,"CF-PETG","Flat",80,4,"CF PETG 80%_4.txt"
5.99386,50.933,0.030987,6.3666,0.028147,0.0011259,0.11259,25.027,50.933,6.3666,0.11259,4.184,1.98733333333333,8.31500266666667,6.12543399464935,-0.241166005350649,-3.78798739281013,"CF-PETG","Flat",80,4,"CF PETG 80%_4.txt"
6.01647,51.157,0.031121,6.3946,0.028282,0.0011313,0.11313,25.028,51.157,6.3946,0.11313,4.184,1.98733333333333,8.31500266666667,6.15237325239583,-0.24222674760417,-3.78798904707363,"CF-PETG","Flat",80,4,"CF PETG 80%_4.txt"
6.03909,51.381,0.031256,6.4226,0.028416,0.0011366,0.11366,25.028,51.381,6.4226,0.11366,4.184,1.98733333333333,8.31500266666667,6.17931251014231,-0.24328748985769,-3.78799068691324,"CF-PETG","Flat",80,4,"CF PETG 80%_4.txt"
6.06171,51.605,0.03139,6.4506,0.028551,0.001142,0.1142,25.028,51.605,6.4506,0.1142,4.184,1.98733333333333,8.31500266666667,6.20625176788879,-0.244348232111211,-3.78799231251683,"CF-PETG","Flat",80,4,"CF PETG 80%_4.txt"
6.08433,51.829,0.031525,6.4787,0.028685,0.0011474,0.11474,25.028,51.829,6.4787,0.11474,4.184,1.98733333333333,8.31500266666667,6.23319102563527,-0.24550897436473,-3.78947897517604,"CF-PETG","Flat",80,4,"CF PETG 80%_4.txt"
6.10695,52.053,0.031659,6.5067,0.028819,0.0011528,0.11528,25.028,52.053,6.5067,0.11528,4.184,1.98733333333333,8.31500266666667,6.26013028338175,-0.246569716618251,-3.78947418227751,"CF-PETG","Flat",80,4,"CF PETG 80%_4.txt"
6.12957,52.277,0.031793,6.5347,0.028954,0.0011581,0.11581,25.028,52.277,6.5347,0.11581,4.184,1.98733333333333,8.31500266666667,6.28706954112823,-0.247630458871771,-3.78946943045237,"CF-PETG","Flat",80,4,"CF PETG 80%_4.txt"
6.15218,52.502,0.031928,6.5627,0.029088,0.0011635,0.11635,25.028,52.502,6.5627,0.11635,4.184,1.98733333333333,8.31500266666667,6.31412906341822,-0.24857093658178,-3.78763217245615,"CF-PETG","Flat",80,4,"CF PETG 80%_4.txt"
6.1748,52.726,0.032062,6.5907,0.029222,0.0011689,0.11689,25.029,52.726,6.5907,0.11689,4.184,1.98733333333333,8.31500266666667,6.3410683211647,-0.249631678835301,-3.78763528662055,"CF-PETG","Flat",80,4,"CF PETG 80%_4.txt"
6.19742,52.95,0.032196,6.6187,0.029357,0.0011743,0.11743,25.029,52.95,6.6187,0.11743,4.184,1.98733333333333,8.31500266666667,6.36800757891118,-0.25069242108882,-3.78763837443637,"CF-PETG","Flat",80,4,"CF PETG 80%_4.txt"
6.22004,53.174,0.032331,6.6467,0.029491,0.0011796,0.11796,25.029,53.174,6.6467,0.11796,4.184,1.98733333333333,8.31500266666667,6.39494683665766,-0.251753163342341,-3.78764143623665,"CF-PETG","Flat",80,4,"CF PETG 80%_4.txt"
6.24266,53.398,0.032465,6.6748,0.029626,0.001185,0.1185,25.029,53.398,6.6748,0.1185,4.184,1.98733333333333,8.31500266666667,6.42188609440414,-0.252913905595861,-3.78908589914096,"CF-PETG","Flat",80,4,"CF PETG 80%_4.txt"
6.26528,53.622,0.0326,6.7028,0.02976,0.0011904,0.11904,25.029,53.622,6.7028,0.11904,4.184,1.98733333333333,8.31500266666667,6.44882535215062,-0.253974647849381,-3.78908288848512,"CF-PETG","Flat",80,4,"CF PETG 80%_4.txt"
6.28789,53.846,0.032734,6.7308,0.029894,0.0011958,0.11958,25.029,53.846,6.7308,0.11958,4.184,1.98733333333333,8.31500266666667,6.4757646098971,-0.255035390102902,-3.78907990287785,"CF-PETG","Flat",80,4,"CF PETG 80%_4.txt"
6.31051,54.07,0.032868,6.7588,0.030029,0.0012012,0.12012,25.029,54.07,6.7588,0.12012,4.184,1.98733333333333,8.31500266666667,6.50270386764358,-0.256096132356421,-3.78907694200777,"CF-PETG","Flat",80,4,"CF PETG 80%_4.txt"
6.33313,54.295,0.033003,6.7868,0.030163,0.0012065,0.12065,25.029,54.295,6.7868,0.12065,4.184,1.98733333333333,8.31500266666667,6.52976338993357,-0.257036610066431,-3.78730196950597,"CF-PETG","Flat",80,4,"CF PETG 80%_4.txt"
6.35575,54.519,0.033137,6.8148,0.030298,0.0012119,0.12119,25.03,54.519,6.8148,0.12119,4.184,1.98733333333333,8.31500266666667,6.55670264768005,-0.258097352319951,-3.78730633796958,"CF-PETG","Flat",80,4,"CF PETG 80%_4.txt"
6.37837,54.743,0.033271,6.8429,0.030432,0.0012173,0.12173,25.03,54.743,6.8429,0.12173,4.184,1.98733333333333,8.31500266666667,6.58364190542653,-0.259258094573471,-3.78871669282718,"CF-PETG","Flat",80,4,"CF PETG 80%_4.txt"
6.40098,54.967,0.033406,6.8709,0.030566,0.0012227,0.12227,25.03,54.967,6.8709,0.12227,4.184,1.98733333333333,8.31500266666667,6.61058116317301,-0.260318836826992,-3.78871526040244,"CF-PETG","Flat",80,4,"CF PETG 80%_4.txt"
6.4236,55.191,0.03354,6.8989,0.030701,0.001228,0.1228,25.03,55.191,6.8989,0.1228,4.184,1.98733333333333,8.31500266666667,6.63752042091949,-0.261379579080511,-3.78871383960503,"CF-PETG","Flat",80,4,"CF PETG 80%_4.txt"
6.44622,55.415,0.033675,6.9269,0.030835,0.0012334,0.12334,25.03,55.415,6.9269,0.12334,4.184,1.98733333333333,8.31500266666667,6.66445967866597,-0.262440321334032,-3.78871243029396,"CF-PETG","Flat",80,4,"CF PETG 80%_4.txt"
6.46884,55.639,0.033809,6.9549,0.030969,0.0012388,0.12388,25.03,55.639,6.9549,0.12388,4.184,1.98733333333333,8.31500266666667,6.69139893641245,-0.263501063587552,-3.78871103233047,"CF-PETG","Flat",80,4,"CF PETG 80%_4.txt"
6.49146,55.863,0.033943,6.9829,0.031104,0.0012442,0.12442,25.03,55.863,6.9829,0.12442,4.184,1.98733333333333,8.31500266666667,6.71833819415893,-0.264561805841073,-3.78870964557809,"CF-PETG","Flat",80,4,"CF PETG 80%_4.txt"
6.51408,56.088,0.034078,7.0109,0.031238,0.0012495,0.12495,25.031,56.088,7.0109,0.12495,4.184,1.98733333333333,8.31500266666667,6.74539771644892,-0.265502283551082,-3.78699287610837,"CF-PETG","Flat",80,4,"CF PETG 80%_4.txt"
6.53669,56.312,0.034212,7.039,0.031373,0.0012549,0.12549,25.031,56.312,7.039,0.12549,4.184,1.98733333333333,8.31500266666667,6.7723369741954,-0.266663025804601,-3.78836519114365,"CF-PETG","Flat",80,4,"CF PETG 80%_4.txt"
6.55931,56.536,0.034347,7.067,0.031507,0.0012603,0.12603,25.031,56.536,7.067,0.12603,4.184,1.98733333333333,8.31500266666667,6.79927623194188,-0.267723768058122,-3.78836519114366,"CF-PETG","Flat",80,4,"CF PETG 80%_4.txt"
6.58193,56.76,0.034481,7.095,0.031641,0.0012657,0.12657,25.031,56.76,7.095,0.12657,4.184,1.98733333333333,8.31500266666667,6.82621548968836,-0.268784510311642,-3.78836519114365,"CF-PETG","Flat",80,4,"CF PETG 80%_4.txt"
6.60455,56.984,0.034615,7.123,0.031776,0.001271,0.1271,25.031,56.984,7.123,0.1271,4.184,1.98733333333333,8.31500266666667,6.85315474743484,-0.269845252565163,-3.78836519114366,"CF-PETG","Flat",80,4,"CF PETG 80%_4.txt"
6.62717,57.208,0.03475,7.151,0.03191,0.0012764,0.12764,25.031,57.208,7.151,0.12764,4.184,1.98733333333333,8.31500266666667,6.88009400518132,-0.270905994818682,-3.78836519114365,"CF-PETG","Flat",80,4,"CF PETG 80%_4.txt"
6.64979,57.432,0.034884,7.179,0.032044,0.0012818,0.12818,25.031,57.432,7.179,0.12818,4.184,1.98733333333333,8.31500266666667,6.9070332629278,-0.271966737072203,-3.78836519114366,"CF-PETG","Flat",80,4,"CF PETG 80%_4.txt"
6.6724,57.656,0.035018,7.207,0.032179,0.0012872,0.12872,25.032,57.656,7.207,0.12872,4.184,1.98733333333333,8.31500266666667,6.93397252067428,-0.273027479325723,-3.78836519114365,"CF-PETG","Flat",80,4,"CF PETG 80%_4.txt"
6.69502,57.881,0.035153,7.2351,0.032313,0.0012925,0.12925,25.032,57.881,7.2351,0.12925,4.184,1.98733333333333,8.31500266666667,6.96103204296427,-0.274067957035732,-3.78803274364877,"CF-PETG","Flat",80,4,"CF PETG 80%_4.txt"
6.71764,58.105,0.035287,7.2631,0.032448,0.0012979,0.12979,25.032,58.105,7.2631,0.12979,4.184,1.98733333333333,8.31500266666667,6.98797130071075,-0.275128699289253,-3.78803402526817,"CF-PETG","Flat",80,4,"CF PETG 80%_4.txt"
6.74026,58.329,0.035422,7.2911,0.032582,0.0013033,0.13033,25.032,58.329,7.2911,0.13033,4.184,1.98733333333333,8.31500266666667,7.01491055845723,-0.276189441542773,-3.78803529704397,"CF-PETG","Flat",80,4,"CF PETG 80%_4.txt"
6.76288,58.553,0.035556,7.3191,0.032716,0.0013087,0.13087,25.032,58.553,7.3191,0.13087,4.184,1.98733333333333,8.31500266666667,7.04184981620371,-0.277250183796293,-3.78803655908914,"CF-PETG","Flat",80,4,"CF PETG 80%_4.txt"
6.7855,58.777,0.03569,7.3471,0.032851,0.001314,0.1314,25.032,58.777,7.3471,0.1314,4.184,1.98733333333333,8.31500266666667,7.06878907395019,-0.278310926049813,-3.78803781151493,"CF-PETG","Flat",80,4,"CF PETG 80%_4.txt"
6.80811,59.001,0.035825,7.3751,0.032985,0.0013194,0.13194,25.032,59.001,7.3751,0.13194,4.184,1.98733333333333,8.31500266666667,7.09572833169667,-0.279371668303334,-3.78803905443091,"CF-PETG","Flat",80,4,"CF PETG 80%_4.txt"
6.83073,59.225,0.035959,7.4032,0.033119,0.0013248,0.13248,25.032,59.225,7.4032,0.13248,4.184,1.98733333333333,8.31500266666667,7.12266758944315,-0.280532410556853,-3.78933988757366,"CF-PETG","Flat",80,4,"CF PETG 80%_4.txt"
6.85335,59.449,0.036093,7.4312,0.033254,0.0013302,0.13302,25.033,59.449,7.4312,0.13302,4.184,1.98733333333333,8.31500266666667,7.14960684718963,-0.281593152810373,-3.7893362150174,"CF-PETG","Flat",80,4,"CF PETG 80%_4.txt"
6.87597,59.673,0.036228,7.4592,0.033388,0.0013355,0.13355,25.033,59.673,7.4592,0.13355,4.184,1.98733333333333,8.31500266666667,7.17654610493611,-0.282653895063894,-3.7893325700329,"CF-PETG","Flat",80,4,"CF PETG 80%_4.txt"
6.89859,59.898,0.036362,7.4872,0.033523,0.0013409,0.13409,25.033,59.898,7.4872,0.13409,4.184,1.98733333333333,8.31500266666667,7.2036056272261,-0.283594372773902,-3.78772268369888,"CF-PETG","Flat",80,4,"CF PETG 80%_4.txt"
6.92121,60.122,0.036497,7.5152,0.033657,0.0013463,0.13463,25.033,60.122,7.5152,0.13463,4.184,1.98733333333333,8.31500266666667,7.23054488497258,-0.284655115027424,-3.78772507754183,"CF-PETG","Flat",80,4,"CF PETG 80%_4.txt"
6.94382,60.346,0.036631,7.5432,0.033791,0.0013517,0.13517,25.033,60.346,7.5432,0.13517,4.184,1.98733333333333,8.31500266666667,7.25748414271906,-0.285715857280944,-3.78772745361311,"CF-PETG","Flat",80,4,"CF PETG 80%_4.txt"
6.96644,60.57,0.036765,7.5712,0.033926,0.001357,0.1357,25.033,60.57,7.5712,0.1357,4.184,1.98733333333333,8.31500266666667,7.28442340046554,-0.286776599534464,-3.78772981210988,"CF-PETG","Flat",80,4,"CF PETG 80%_4.txt"
6.98906,60.794,0.0369,7.5993,0.03406,0.0013624,0.13624,25.033,60.794,7.5993,0.13624,4.184,1.98733333333333,8.31500266666667,7.31136265821202,-0.287937341787985,-3.78899822073066,"CF-PETG","Flat",80,4,"CF PETG 80%_4.txt"
7.01168,61.018,0.037034,7.6273,0.034195,0.0013678,0.13678,25.034,61.018,7.6273,0.13678,4.184,1.98733333333333,8.31500266666667,7.3383019159585,-0.288998084041504,-3.78899589686395,"CF-PETG","Flat",80,4,"CF PETG 80%_4.txt"
7.0343,61.242,0.037168,7.6553,0.034329,0.0013732,0.13732,25.034,61.242,7.6553,0.13732,4.184,1.98733333333333,8.31500266666667,7.36524117370497,-0.290058826295025,-3.78899358999681,"CF-PETG","Flat",80,4,"CF PETG 80%_4.txt"
7.05692,61.466,0.037303,7.6833,0.034463,0.0013785,0.13785,25.034,61.466,7.6833,0.13785,4.184,1.98733333333333,8.31500266666667,7.39218043145146,-0.291119568548544,-3.78899129994331,"CF-PETG","Flat",80,4,"CF PETG 80%_4.txt"
7.07953,61.691,0.037437,7.7113,0.034598,0.0013839,0.13839,25.034,61.691,7.7113,0.13839,4.184,1.98733333333333,8.31500266666667,7.41923995374145,-0.292060046258554,-3.78742943807858,"CF-PETG","Flat",80,4,"CF PETG 80%_4.txt"
7.10215,61.915,0.037572,7.7393,0.034732,0.0013893,0.13893,25.034,61.915,7.7393,0.13893,4.184,1.98733333333333,8.31500266666667,7.44617921148793,-0.293120788512074,-3.78743282353797,"CF-PETG","Flat",80,4,"CF PETG 80%_4.txt"
7.12477,62.139,0.037706,7.7673,0.034866,0.0013947,0.13947,25.034,62.139,7.7673,0.13947,4.184,1.98733333333333,8.31500266666667,7.47311846923441,-0.294181530765593,-3.78743618458915,"CF-PETG","Flat",80,4,"CF PETG 80%_4.txt"
7.14739,62.363,0.03784,7.7954,0.035001,0.0014,0.14,25.034,62.363,7.7954,0.14,4.184,1.98733333333333,8.31500266666667,7.50005772698089,-0.295342273019115,-3.78867374373495,"CF-PETG","Flat",80,4,"CF PETG 80%_4.txt"
7.17001,62.587,0.037975,7.8234,0.035135,0.0014054,0.14054,25.034,62.587,7.8234,0.14054,4.184,1.98733333333333,8.31500266666667,7.52699698472737,-0.296403015272634,-3.7886726394232,"CF-PETG","Flat",80,4,"CF PETG 80%_4.txt"
7.19263,62.811,0.038109,7.8514,0.03527,0.0014108,0.14108,25.035,62.811,7.8514,0.14108,4.184,1.98733333333333,8.31500266666667,7.55393624247384,-0.297463757526155,-3.78867154298794,"CF-PETG","Flat",80,4,"CF PETG 80%_4.txt"
7.21524,63.035,0.038244,7.8794,0.035404,0.0014162,0.14162,25.035,63.035,7.8794,0.14162,4.184,1.98733333333333,8.31500266666667,7.58087550022032,-0.298524499779676,-3.7886704543452,"CF-PETG","Flat",80,4,"CF PETG 80%_4.txt"
7.23786,63.259,0.038378,7.9074,0.035538,0.0014215,0.14215,25.035,63.259,7.9074,0.14215,4.184,1.98733333333333,8.31500266666667,7.6078147579668,-0.299585242033196,-3.78866937341219,"CF-PETG","Flat",80,4,"CF PETG 80%_4.txt"
7.26048,63.484,0.038512,7.9354,0.035673,0.0014269,0.14269,25.035,63.484,7.9354,0.14269,4.184,1.98733333333333,8.31500266666667,7.6348742802568,-0.300525719743204,-3.78715275528901,"CF-PETG","Flat",80,4,"CF PETG 80%_4.txt"
7.2831,63.708,0.038647,7.9635,0.035807,0.0014323,0.14323,25.035,63.708,7.9635,0.14323,4.184,1.98733333333333,8.31500266666667,7.66181353800328,-0.301686461996725,-3.78836519114365,"CF-PETG","Flat",80,4,"CF PETG 80%_4.txt"
7.30572,63.932,0.038781,7.9915,0.035941,0.0014377,0.14377,25.035,63.932,7.9915,0.14377,4.184,1.98733333333333,8.31500266666667,7.68875279574976,-0.302747204250245,-3.78836519114366,"CF-PETG","Flat",80,4,"CF PETG 80%_4.txt"
7.32834,64.156,0.038915,8.0195,0.036076,0.001443,0.1443,25.035,64.156,8.0195,0.1443,4.184,1.98733333333333,8.31500266666667,7.71569205349624,-0.303807946503765,-3.78836519114365,"CF-PETG","Flat",80,4,"CF PETG 80%_4.txt"
7.35095,64.38,0.03905,8.0475,0.03621,0.0014484,0.14484,25.036,64.38,8.0475,0.14484,4.184,1.98733333333333,8.31500266666667,7.74263131124271,-0.304868688757286,-3.78836519114366,"CF-PETG","Flat",80,4,"CF PETG 80%_4.txt"
7.37357,64.604,0.039184,8.0755,0.036345,0.0014538,0.14538,25.036,64.604,8.0755,0.14538,4.184,1.98733333333333,8.31500266666667,7.76957056898919,-0.305929431010806,-3.78836519114365,"CF-PETG","Flat",80,4,"CF PETG 80%_4.txt"
7.39619,64.828,0.039319,8.1035,0.036479,0.0014592,0.14592,25.036,64.828,8.1035,0.14592,4.184,1.98733333333333,8.31500266666667,7.79650982673567,-0.306990173264326,-3.78836519114366,"CF-PETG","Flat",80,4,"CF PETG 80%_4.txt"
7.41881,65.052,0.039453,8.1315,0.036613,0.0014645,0.14645,25.036,65.052,8.1315,0.14645,4.184,1.98733333333333,8.31500266666667,7.82344908448215,-0.308050915517846,-3.78836519114365,"CF-PETG","Flat",80,4,"CF PETG 80%_4.txt"
7.44143,65.276,0.039587,8.1596,0.036748,0.0014699,0.14699,25.036,65.276,8.1596,0.14699,4.184,1.98733333333333,8.31500266666667,7.85038834222863,-0.309211657771366,-3.78954431309581,"CF-PETG","Flat",80,4,"CF PETG 80%_4.txt"
7.46405,65.501,0.039722,8.1876,0.036882,0.0014753,0.14753,25.036,65.501,8.1876,0.14753,4.184,1.98733333333333,8.31500266666667,7.87744786451862,-0.310152135481375,-3.78807141874756,"CF-PETG","Flat",80,4,"CF PETG 80%_4.txt"
7.48666,65.725,0.039856,8.2156,0.037017,0.0014807,0.14807,25.036,65.725,8.2156,0.14807,4.184,1.98733333333333,8.31500266666667,7.9043871222651,-0.311212877734897,-3.78807241996807,"CF-PETG","Flat",80,4,"CF PETG 80%_4.txt"
7.50928,65.949,0.03999,8.2436,0.037151,0.001486,0.1486,25.036,65.949,8.2436,0.1486,4.184,1.98733333333333,8.31500266666667,7.93132638001158,-0.312273619988417,-3.78807341438713,"CF-PETG","Flat",80,4,"CF PETG 80%_4.txt"
7.5319,66.173,0.040125,8.2716,0.037285,0.0014914,0.14914,25.037,66.173,8.2716,0.14914,4.184,1.98733333333333,8.31500266666667,7.95826563775806,-0.313334362241935,-3.78807440207379,"CF-PETG","Flat",80,4,"CF PETG 80%_4.txt"
7.55452,66.397,0.040259,8.2996,0.03742,0.0014968,0.14968,25.037,66.397,8.2996,0.14968,4.184,1.98733333333333,8.31500266666667,7.98520489550454,-0.314395104495456,-3.78807538309625,"CF-PETG","Flat",80,4,"CF PETG 80%_4.txt"
7.57714,66.621,0.040394,8.3277,0.037554,0.0015022,0.15022,25.037,66.621,8.3277,0.15022,4.184,1.98733333333333,8.31500266666667,8.01214415325102,-0.315555846748977,-3.78923168160448,"CF-PETG","Flat",80,4,"CF PETG 80%_4.txt"
7.59976,66.845,0.040528,8.3557,0.037688,0.0015075,0.15075,25.037,66.845,8.3557,0.15075,4.184,1.98733333333333,8.31500266666667,8.0390834109975,-0.316616589002498,-3.78922877798985,"CF-PETG","Flat",80,4,"CF PETG 80%_4.txt"
7.62237,67.587,0.040662,8.4483,0.037823,0.0015129,0.15129,25.037,67.587,8.4483,0.15129,4.184,1.98733333333333,8.31500266666667,8.12831970228272,-0.319980297717281,-3.78751106988721,"CF-PETG","Flat",80,4,"CF PETG 80%_4.txt"
7.64499,67.897,0.040797,8.4871,0.037957,0.0015183,0.15183,25.037,67.897,8.4871,0.15183,4.184,1.98733333333333,8.31500266666667,8.16560171077115,-0.321498289228851,-3.78808178563762,"CF-PETG","Flat",80,4,"CF PETG 80%_4.txt"
7.66761,68.115,0.040931,8.5144,0.038092,0.0015237,0.15237,25.037,68.115,8.5144,0.15237,4.184,1.98733333333333,8.31500266666667,8.19181938125656,-0.322580618743439,-3.78864768795733,"CF-PETG","Flat",80,4,"CF PETG 80%_4.txt"
7.69023,68.334,0.041065,8.5418,0.038226,0.001529,0.1529,25.038,68.334,8.5418,0.1529,4.184,1.98733333333333,8.31500266666667,8.21815731628549,-0.323642683714512,-3.78892837240994,"CF-PETG","Flat",80,4,"CF PETG 80%_4.txt"
7.71285,68.553,0.0412,8.5691,0.03836,0.0015344,0.15344,25.038,68.553,8.5691,0.15344,4.184,1.98733333333333,8.31500266666667,8.24449525131441,-0.324604748685589,-3.78808449762039,"CF-PETG","Flat",80,4,"CF PETG 80%_4.txt"
7.73547,68.771,0.041334,8.5964,0.038495,0.0015398,0.15398,25.038,68.771,8.5964,0.15398,4.184,1.98733333333333,8.31500266666667,8.27071292179983,-0.325687078200174,-3.78864499325501,"CF-PETG","Flat",80,4,"CF PETG 80%_4.txt"
7.75808,68.99,0.041469,8.6238,0.038629,0.0015452,0.15452,25.038,68.99,8.6238,0.15452,4.184,1.98733333333333,8.31500266666667,8.29705085682875,-0.32674914317125,-3.78892301736184,"CF-PETG","Flat",80,4,"CF PETG 80%_4.txt"
7.7807,69.209,0.041603,8.6511,0.038763,0.0015505,0.15505,25.038,69.209,8.6511,0.15505,4.184,1.98733333333333,8.31500266666667,8.32338879185767,-0.327711208142325,-3.78808715819174,"CF-PETG","Flat",80,4,"CF PETG 80%_4.txt"
7.80332,69.427,0.041737,8.6784,0.038898,0.0015559,0.15559,25.038,69.427,8.6784,0.15559,4.184,1.98733333333333,8.31500266666667,8.34960646234309,-0.328793537656912,-3.78864234947585,"CF-PETG","Flat",80,4,"CF PETG 80%_4.txt"
7.82594,69.646,0.041872,8.7058,0.039032,0.0015613,0.15613,25.038,69.646,8.7058,0.15613,4.184,1.98733333333333,8.31500266666667,8.37594439737201,-0.329855602627989,-3.78891776319222,"CF-PETG","Flat",80,4,"CF PETG 80%_4.txt"
7.84856,69.865,0.042006,8.7331,0.039167,0.0015667,0.15667,25.038,69.865,8.7331,0.15667,4.184,1.98733333333333,8.31500266666667,8.40228233240093,-0.330817667599066,-3.78808976879992,"CF-PETG","Flat",80,4,"CF PETG 80%_4.txt"
7.87118,70.083,0.042141,8.7604,0.039301,0.001572,0.1572,25.039,70.083,8.7604,0.1572,4.184,1.98733333333333,8.31500266666667,8.42850000288635,-0.331899997113652,-3.78863975518985,"CF-PETG","Flat",80,4,"CF PETG 80%_4.txt"
7.89379,70.302,0.042275,8.7878,0.039435,0.0015774,0.15774,25.039,70.302,8.7878,0.15774,4.184,1.98733333333333,8.31500266666667,8.45483793791527,-0.332962062084727,-3.78891260707716,"CF-PETG","Flat",80,4,"CF PETG 80%_4.txt"
7.91641,70.521,0.042409,8.8151,0.03957,0.0015828,0.15828,25.039,70.521,8.8151,0.15828,4.184,1.98733333333333,8.31500266666667,8.4811758729442,-0.333924127055802,-3.78809233083915,"CF-PETG","Flat",80,4,"CF PETG 80%_4.txt"
7.93903,70.739,0.042544,8.8424,0.039704,0.0015882,0.15882,25.039,70.739,8.8424,0.15882,4.184,1.98733333333333,8.31500266666667,8.50739354342961,-0.335006456570389,-3.78863720902005,"CF-PETG","Flat",80,4,"CF PETG 80%_4.txt"
7.96165,70.958,0.042678,8.8698,0.039838,0.0015935,0.15935,25.039,70.958,8.8698,0.15935,4.184,1.98733333333333,8.31500266666667,8.53373147845854,-0.336068521541463,-3.78890754629714,"CF-PETG","Flat",80,4,"CF PETG 80%_4.txt"
7.98427,71.177,0.042812,8.8971,0.039973,0.0015989,0.15989,25.039,71.177,8.8971,0.15989,4.184,1.98733333333333,8.31500266666667,8.56006941348746,-0.337030586512538,-3.78809484565239,"CF-PETG","Flat",80,4,"CF PETG 80%_4.txt"
8.00689,71.395,0.042947,8.9244,0.040107,0.0016043,0.16043,25.039,71.395,8.9244,0.16043,4.184,1.98733333333333,8.31500266666667,8.58628708397287,-0.338112916027127,-3.78863470964016,"CF-PETG","Flat",80,4,"CF PETG 80%_4.txt"
8.0295,71.614,0.043081,8.9518,0.040242,0.0016097,0.16097,25.04,71.614,8.9518,0.16097,4.184,1.98733333333333,8.31500266666667,8.6126250190018,-0.339174980998202,-3.78890257823233,"CF-PETG","Flat",80,4,"CF PETG 80%_4.txt"
8.05212,71.833,0.043216,8.9791,0.040376,0.001615,0.1615,25.04,71.833,8.9791,0.1615,4.184,1.98733333333333,8.31500266666667,8.63896295403072,-0.340137045969279,-3.78809731453351,"CF-PETG","Flat",80,4,"CF PETG 80%_4.txt"
8.07474,72.051,0.04335,9.0064,0.04051,0.0016204,0.16204,25.04,72.051,9.0064,0.16204,4.184,1.98733333333333,8.31500266666667,8.66518062451614,-0.341219375483863,-3.78863225577215,"CF-PETG","Flat",80,4,"CF PETG 80%_4.txt"
8.09736,72.27,0.043484,9.0338,0.040645,0.0016258,0.16258,25.04,72.27,9.0338,0.16258,4.184,1.98733333333333,8.31500266666667,8.69151855954506,-0.34228144045494,-3.78889770035799,"CF-PETG","Flat",80,4,"CF PETG 80%_4.txt"
8.11998,72.489,0.043619,9.0611,0.040779,0.0016312,0.16312,25.04,72.489,9.0611,0.16312,4.184,1.98733333333333,8.31500266666667,8.71785649457398,-0.343243505426015,-3.78809973872946,"CF-PETG","Flat",80,4,"CF PETG 80%_4.txt"
8.1426,72.707,0.043753,9.0884,0.040914,0.0016365,0.16365,25.04,72.707,9.0884,0.16365,4.184,1.98733333333333,8.31500266666667,8.7440741650594,-0.344325834940603,-3.78862984618418,"CF-PETG","Flat",80,4,"CF PETG 80%_4.txt"
8.16521,72.926,0.043887,9.1158,0.041048,0.0016419,0.16419,25.04,72.926,9.1158,0.16419,4.184,1.98733333333333,8.31500266666667,8.77041210008832,-0.345387899911678,-3.78889291024022,"CF-PETG","Flat",80,4,"CF PETG 80%_4.txt"
8.18783,73.145,0.044022,9.1431,0.041182,0.0016473,0.16473,25.041,73.145,9.1431,0.16473,4.184,1.98733333333333,8.31500266666667,8.79675003511725,-0.346349964882753,-3.78810211944257,"CF-PETG","Flat",80,4,"CF PETG 80%_4.txt"
8.21045,73.363,0.044156,9.1704,0.041317,0.0016527,0.16527,25.041,73.363,9.1704,0.16527,4.184,1.98733333333333,8.31500266666667,8.82296770560266,-0.34743229439734,-3.78862747968834,"CF-PETG","Flat",80,4,"CF PETG 80%_4.txt"
8.23307,73.582,0.044291,9.1978,0.041451,0.001658,0.1658,25.041,73.582,9.1978,0.1658,4.184,1.98733333333333,8.31500266666667,8.84930564063158,-0.348494359368416,-3.78888820553194,"CF-PETG","Flat",80,4,"CF PETG 80%_4.txt"
8.25569,73.801,0.044425,9.2251,0.041585,0.0016634,0.16634,25.041,73.801,9.2251,0.16634,4.184,1.98733333333333,8.31500266666667,8.87564357566051,-0.34945642433949,-3.78810445783232,"CF-PETG","Flat",80,4,"CF PETG 80%_4.txt"
8.27831,74.019,0.044559,9.2524,0.04172,0.0016688,0.16688,25.041,74.019,9.2524,0.16688,4.184,1.98733333333333,8.31500266666667,8.90186124614592,-0.350538753854076,-3.78862515513895,"CF-PETG","Flat",80,4,"CF PETG 80%_4.txt"
8.30092,74.238,0.044694,9.2798,0.041854,0.0016742,0.16742,25.041,74.238,9.2798,0.16742,4.184,1.98733333333333,8.31500266666667,8.92819918117485,-0.351600818825153,-3.78888358396898,"CF-PETG","Flat",80,4,"CF PETG 80%_4.txt"
8.32354,74.457,0.044828,9.3071,0.041989,0.0016795,0.16795,25.041,74.457,9.3071,0.16795,4.184,1.98733333333333,8.31500266666667,8.95453711620377,-0.35256288379623,-3.78810675501746,"CF-PETG","Flat",80,4,"CF PETG 80%_4.txt"
8.34616,74.676,0.044963,9.3344,0.042123,0.0016849,0.16849,25.041,74.676,9.3344,0.16849,4.184,1.98733333333333,8.31500266666667,8.9808750512327,-0.353524948767305,-3.78733446999598,"CF-PETG","Flat",80,4,"CF PETG 80%_4.txt"
8.36878,74.894,0.045097,9.3618,0.042257,0.0016903,0.16903,25.042,74.894,9.3618,0.16903,4.184,1.98733333333333,8.31500266666667,9.00709272171811,-0.354707278281891,-3.78887904336657,"CF-PETG","Flat",80,4,"CF PETG 80%_4.txt"
8.3914,75.113,0.045231,9.3891,0.042392,0.0016957,0.16957,25.042,75.113,9.3891,0.16957,4.184,1.98733333333333,8.31500266666667,9.03343065674703,-0.355669343252966,-3.78810901207748,"CF-PETG","Flat",80,4,"CF PETG 80%_4.txt"
8.41402,75.332,0.045366,9.4164,0.042526,0.001701,0.1701,25.042,75.332,9.4164,0.1701,4.184,1.98733333333333,8.31500266666667,9.05976859177596,-0.356631408224043,-3.78734344573343,"CF-PETG","Flat",80,4,"CF PETG 80%_4.txt"
8.43663,75.55,0.0455,9.4438,0.04266,0.0017064,0.17064,25.042,75.55,9.4438,0.17064,4.184,1.98733333333333,8.31500266666667,9.08598626226137,-0.357813737738629,-3.78887458161576,"CF-PETG","Flat",80,4,"CF PETG 80%_4.txt"
8.45925,75.769,0.045634,9.4711,0.042795,0.0017118,0.17118,25.042,75.769,9.4711,0.17118,4.184,1.98733333333333,8.31500266666667,9.1123241972903,-0.358775802709703,-3.78811123005462,"CF-PETG","Flat",80,4,"CF PETG 80%_4.txt"
8.48187,75.988,0.045769,9.4984,0.042929,0.0017172,0.17172,25.042,75.988,9.4984,0.17172,4.184,1.98733333333333,8.31500266666667,9.13866213231922,-0.35973786768078,-3.7873522664952,"CF-PETG","Flat",80,4,"CF PETG 80%_4.txt"
8.50449,76.206,0.045903,9.5258,0.043064,0.0017225,0.17225,25.042,76.206,9.5258,0.17225,4.184,1.98733333333333,8.31500266666667,9.16487980280463,-0.360920197195366,-3.78887019668024,"CF-PETG","Flat",80,4,"CF PETG 80%_4.txt"
8.52711,76.425,0.046038,9.5531,0.043198,0.0017279,0.17279,25.043,76.425,9.5531,0.17279,4.184,1.98733333333333,8.31500266666667,9.19121773783356,-0.361882262166443,-3.78811340995533,"CF-PETG","Flat",80,4,"CF PETG 80%_4.txt"
8.54973,76.644,0.046172,9.5804,0.043332,0.0017333,0.17333,25.043,76.644,9.5804,0.17333,4.184,1.98733333333333,8.31500266666667,9.21755567286248,-0.362844327137516,-3.78736093626066,"CF-PETG","Flat",80,4,"CF PETG 80%_4.txt"
8.57234,76.862,0.046306,9.6078,0.043467,0.0017387,0.17387,25.043,76.862,9.6078,0.17387,4.184,1.98733333333333,8.31500266666667,9.2437733433479,-0.364026656652104,-3.78886588659323,"CF-PETG","Flat",80,4,"CF PETG 80%_4.txt"
8.59496,77.081,0.046441,9.6351,0.043601,0.001744,0.1744,25.043,77.081,9.6351,0.1744,4.184,1.98733333333333,8.31500266666667,9.27011127837682,-0.364988721623179,-3.7881155527517,"CF-PETG","Flat",80,4,"CF PETG 80%_4.txt"
