Repository: VipulKohinkar/3D-Printing-Parameter-Optimisation

# 3D Printing Parameter Optimisation: Impact of K-Value on Carbon-Reinforced PETG

## MSc Mechanical Engineering with Management

**Author:** Vipul Kohinkar  
**Project:** MEE7012-SUM  
**Date:** 27 August 2026

---

## Project Overview

This project investigates the influence of flow-rate multiplier (K-value) and build orientation on the tensile behaviour of PETG and carbon-fibre-reinforced PETG (CF-PETG) manufactured using fused deposition modelling (FDM).

The study compares an unreinforced thermoplastic, PETG, with a carbon-fibre-reinforced PETG composite to investigate whether the two materials respond differently to changes in material flow and build orientation.

---

File: 3_Experimental_data/Modulus/Recalculated Stress Strain/Recalculated_Stress_Strain_All_Data.csv (part 71 of 212)
"Time (s)","Load (N)","Machine Extension (mm)","Stress (MPa)","Extension from Preload (mm)","Strain","Percentage Strain","Gauge Length (mm)","Load_N","NEXYGEN_Stress_MPa","Percentage_Strain","Measured_Width_mm","Measured_Thickness_mm","Measured_Area_mm2","Recalculated_Stress_MPa","Stress_Difference_MPa","Stress_Difference_Percent","Material","Orientation","K","Sample","File"
8.61758,77.3,0.046575,9.6624,0.043735,0.0017494,0.17494,25.043,77.3,9.6624,0.17494,4.184,1.98733333333333,8.31500266666667,9.29644921340574,-0.365950786594256,-3.78736945887415,"CF-PETG","Flat",80,4,"CF PETG 80%_4.txt"
8.6402,77.518,0.046709,9.6898,0.04387,0.0017548,0.17548,25.043,77.518,9.6898,0.17548,4.184,1.98733333333333,8.31500266666667,9.32266688389116,-0.367133116108842,-3.7888616494545,"CF-PETG","Flat",80,4,"CF PETG 80%_4.txt"
8.66282,77.737,0.046844,9.7171,0.044004,0.0017602,0.17602,25.043,77.737,9.7171,0.17602,4.184,1.98733333333333,8.31500266666667,9.34900481892008,-0.368095181079919,-3.78811765938314,"CF-PETG","Flat",80,4,"CF PETG 80%_4.txt"
8.68544,77.956,0.046978,9.7444,0.044139,0.0017655,0.17655,25.043,77.956,9.7444,0.17655,4.184,1.98733333333333,8.31500266666667,9.37534275394901,-0.369057246050994,-3.78737783805052,"CF-PETG","Flat",80,4,"CF PETG 80%_4.txt"
8.70805,78.174,0.047113,9.7718,0.044273,0.0017709,0.17709,25.044,78.174,9.7718,0.17709,4.184,1.98733333333333,8.31500266666667,9.40156042443442,-0.370239575565581,-3.78885748342763,"CF-PETG","Flat",80,4,"CF PETG 80%_4.txt"
8.73067,78.393,0.047247,9.7991,0.044407,0.0017763,0.17763,25.044,78.393,9.7991,0.17763,4.184,1.98733333333333,8.31500266666667,9.42789835946335,-0.371201640536654,-3.78811973075746,"CF-PETG","Flat",80,4,"CF PETG 80%_4.txt"
8.75329,78.617,0.047381,9.8271,0.044542,0.0017817,0.17817,25.044,78.617,9.8271,0.17817,4.184,1.98733333333333,8.31500266666667,9.45483761720982,-0.372262382790176,-3.78812043013886,"CF-PETG","Flat",80,4,"CF PETG 80%_4.txt"
8.77591,78.843,0.047516,9.8554,0.044676,0.001787,0.1787,25.044,78.843,9.8554,0.1787,4.184,1.98733333333333,8.31500266666667,9.48201740404333,-0.373382595956674,-3.78860924931179,"CF-PETG","Flat",80,4,"CF PETG 80%_4.txt"
8.79853,79.07,0.04765,9.8837,0.044811,0.0017924,0.17924,25.044,79.07,9.8837,0.17924,4.184,1.98733333333333,8.31500266666667,9.50931745542034,-0.37438254457966,-3.78787847243097,"CF-PETG","Flat",80,4,"CF PETG 80%_4.txt"
8.82115,79.296,0.047784,9.912,0.044945,0.0017978,0.17978,25.044,79.296,9.912,0.17978,4.184,1.98733333333333,8.31500266666667,9.53649724225384,-0.375502757746158,-3.78836519114365,"CF-PETG","Flat",80,4,"CF PETG 80%_4.txt"
8.84376,79.523,0.047919,9.9403,0.045079,0.0018032,0.18032,25.044,79.523,9.9403,0.18032,4.184,1.98733333333333,8.31500266666667,9.56379729363085,-0.376502706369147,-3.78763927013417,"CF-PETG","Flat",80,4,"CF PETG 80%_4.txt"
8.86638,79.749,0.048053,9.9686,0.045214,0.0018085,0.18085,25.045,79.749,9.9686,0.18085,4.184,1.98733333333333,8.31500266666667,9.59097708046436,-0.377622919535645,-3.78812390441631,"CF-PETG","Flat",80,4,"CF PETG 80%_4.txt"
8.889,79.976,0.048188,9.997,0.045348,0.0018139,0.18139,25.045,79.976,9.997,0.18139,4.184,1.98733333333333,8.31500266666667,9.61827713184137,-0.378722868158631,-3.78836519114365,"CF-PETG","Flat",80,4,"CF PETG 80%_4.txt"
8.91162,80.202,0.048322,10.025,0.045482,0.0018193,0.18193,25.045,80.202,10.025,0.18193,4.184,1.98733333333333,8.31500266666667,9.64545691867487,-0.37954308132513,-3.78596589850503,"CF-PETG","Flat",80,4,"CF PETG 80%_4.txt"
8.93424,80.426,0.048456,10.053,0.045617,0.0018247,0.18247,25.045,80.426,10.053,0.18247,4.184,1.98733333333333,8.31500266666667,9.67239617642135,-0.38060382357865,-3.78597258110663,"CF-PETG","Flat",80,4,"CF PETG 80%_4.txt"
8.95686,80.646,0.048591,10.081,0.045751,0.00183,0.183,25.045,80.646,10.081,0.183,4.184,1.98733333333333,8.31500266666667,9.69885437599379,-0.382145624006213,-3.79075115570096,"CF-PETG","Flat",80,4,"CF PETG 80%_4.txt"
8.97947,80.866,0.048725,10.108,0.045886,0.0018354,0.18354,25.045,80.866,10.108,0.18354,4.184,1.98733333333333,8.31500266666667,9.72531257556622,-0.382687424433779,-3.78598559985931,"CF-PETG","Flat",80,4,"CF PETG 80%_4.txt"
9.00209,81.086,0.04886,10.136,0.04602,0.0018408,0.18408,25.045,81.086,10.136,0.18408,4.184,1.98733333333333,8.31500266666667,9.75177077513866,-0.384229224861341,-3.7907382089714,"CF-PETG","Flat",80,4,"CF PETG 80%_4.txt"
9.02471,81.306,0.048994,10.163,0.046154,0.0018462,0.18462,25.045,81.306,10.163,0.18462,4.184,1.98733333333333,8.31500266666667,9.77822897471109,-0.384771025288908,-3.78599847770252,"CF-PETG","Flat",80,4,"CF PETG 80%_4.txt"
9.04733,81.526,0.049128,10.191,0.046289,0.0018515,0.18515,25.046,81.526,10.191,0.18515,4.184,1.98733333333333,8.31500266666667,9.80468717428353,-0.386312825716473,-3.79072540198678,"CF-PETG","Flat",80,4,"CF PETG 80%_4.txt"
9.06995,81.746,0.049263,10.218,0.046423,0.0018569,0.18569,25.046,81.746,10.218,0.18569,4.184,1.98733333333333,8.31500266666667,9.83114537385596,-0.386854626144038,-3.7860112169117,"CF-PETG","Flat",80,4,"CF PETG 80%_4.txt"
9.09257,81.966,0.049397,10.246,0.046557,0.0018623,0.18623,25.046,81.966,10.246,0.18623,4.184,1.98733333333333,8.31500266666667,9.8576035734284,-0.388396426571601,-3.7907127324966,"CF-PETG","Flat",80,4,"CF PETG 80%_4.txt"
9.11518,82.186,0.049531,10.273,0.046692,0.0018677,0.18677,25.046,82.186,10.273,0.18677,4.184,1.98733333333333,8.31500266666667,9.88406177300084,-0.388938226999164,-3.78602381971346,"CF-PETG","Flat",80,4,"CF PETG 80%_4.txt"
9.1378,82.406,0.049666,10.301,0.046826,0.001873,0.1873,25.046,82.406,10.301,0.1873,4.184,1.98733333333333,8.31500266666667,9.91051997257327,-0.390480027426729,-3.79070019829851,"CF-PETG","Flat",80,4,"CF PETG 80%_4.txt"
9.16042,82.626,0.0498,10.328,0.046961,0.0018784,0.18784,25.046,82.626,10.328,0.18784,4.184,1.98733333333333,8.31500266666667,9.93697817214571,-0.391021827854294,-3.78603628828712,"CF-PETG","Flat",80,4,"CF PETG 80%_4.txt"
9.18304,82.846,0.049935,10.356,0.047095,0.0018838,0.18838,25.046,82.846,10.356,0.18838,4.184,1.98733333333333,8.31500266666667,9.96343637171814,-0.392563628281858,-3.79068779723694,"CF-PETG","Flat",80,4,"CF PETG 80%_4.txt"
9.20566,83.066,0.050069,10.383,0.047229,0.0018892,0.18892,25.047,83.066,10.383,0.18892,4.184,1.98733333333333,8.31500266666667,9.98989457129058,-0.393105428709422,-3.78604862476569,"CF-PETG","Flat",80,4,"CF PETG 80%_4.txt"
9.22828,83.286,0.050203,10.411,0.047364,0.0018946,0.18946,25.047,83.286,10.411,0.18946,4.184,1.98733333333333,8.31500266666667,10.016352770863,-0.394647229136988,-3.79067552720188,"CF-PETG","Flat",80,4,"CF PETG 80%_4.txt"
9.25089,83.506,0.050338,10.438,0.047498,0.0018999,0.18999,25.047,83.506,10.438,0.18999,4.184,1.98733333333333,8.31500266666667,10.0428109704354,-0.395189029564554,-3.78606083123734,"CF-PETG","Flat",80,4,"CF PETG 80%_4.txt"
9.27351,83.726,0.050472,10.466,0.047633,0.0019053,0.19053,25.047,83.726,10.466,0.19053,4.184,1.98733333333333,8.31500266666667,10.0692691700079,-0.396730829992116,-3.79066338612761,"CF-PETG","Flat",80,4,"CF PETG 80%_4.txt"
9.29613,83.947,0.050606,10.493,0.047767,0.0019107,0.19107,25.047,83.947,10.493,0.19107,4.184,1.98733333333333,8.31500266666667,10.0958476341238,-0.39715236587617,-3.78492676904765,"CF-PETG","Flat",80,4,"CF PETG 80%_4.txt"
9.31875,84.167,0.050741,10.521,0.047901,0.0019161,0.19161,25.047,84.167,10.521,0.19161,4.184,1.98733333333333,8.31500266666667,10.1223058336963,-0.398694166303736,-3.78950828156768,"CF-PETG","Flat",80,4,"CF PETG 80%_4.txt"
9.34137,84.387,0.050875,10.548,0.048036,0.0019214,0.19214,25.047,84.387,10.548,0.19214,4.184,1.98733333333333,8.31500266666667,10.1487640332687,-0.399235966731299,-3.78494469786972,"CF-PETG","Flat",80,4,"CF PETG 80%_4.txt"
9.36399,84.607,0.05101,10.576,0.04817,0.0019268,0.19268,25.048,84.607,10.576,0.19268,4.184,1.98733333333333,8.31500266666667,10.1752222328411,-0.400777767158864,-3.78950233697867,"CF-PETG","Flat",80,4,"CF PETG 80%_4.txt"
9.3866,84.827,0.051144,10.603,0.048304,0.0019322,0.19322,25.048,84.827,10.603,0.19322,4.184,1.98733333333333,8.31500266666667,10.2016804324136,-0.401319567586429,-3.78496244069064,"CF-PETG","Flat",80,4,"CF PETG 80%_4.txt"
9.40922,85.047,0.051278,10.631,0.048439,0.0019376,0.19376,25.048,85.047,10.631,0.19376,4.184,1.98733333333333,8.31500266666667,10.228138631986,-0.402861368013994,-3.78949645389892,"CF-PETG","Flat",80,4,"CF PETG 80%_4.txt"
9.43184,85.267,0.051413,10.658,0.048573,0.0019429,0.19429,25.048,85.267,10.658,0.19429,4.184,1.98733333333333,8.31500266666667,10.2545968315584,-0.403403168441557,-3.78498000038991,"CF-PETG","Flat",80,4,"CF PETG 80%_4.txt"
9.45446,85.487,0.051547,10.686,0.048708,0.0019483,0.19483,25.048,85.487,10.686,0.19483,4.184,1.98733333333333,8.31500266666667,10.2810550311309,-0.404944968869122,-3.78949063137865,"CF-PETG","Flat",80,4,"CF PETG 80%_4.txt"
9.47708,85.707,0.051682,10.713,0.048842,0.0019537,0.19537,25.048,85.707,10.713,0.19537,4.184,1.98733333333333,8.31500266666667,10.3075132307033,-0.405486769296687,-3.78499737978798,"CF-PETG","Flat",80,4,"CF PETG 80%_4.txt"
9.4997,85.927,0.051816,10.741,0.048976,0.0019591,0.19591,25.048,85.927,10.741,0.19591,4.184,1.98733333333333,8.31500266666667,10.3339714302757,-0.40702856972425,-3.78948486848758,"CF-PETG","Flat",80,4,"CF PETG 80%_4.txt"
9.52231,86.147,0.05195,10.768,0.049111,0.0019644,0.19644,25.048,86.147,10.768,0.19644,4.184,1.98733333333333,8.31500266666667,10.3604296298482,-0.407570370151815,-3.78501458164761,"CF-PETG","Flat",80,4,"CF PETG 80%_4.txt"
9.54493,86.367,0.052085,10.796,0.049245,0.0019698,0.19698,25.049,86.367,10.796,0.19698,4.184,1.98733333333333,8.31500266666667,10.3868878294206,-0.409112170579379,-3.78947916431436,"CF-PETG","Flat",80,4,"CF PETG 80%_4.txt"
9.56755,86.587,0.052219,10.823,0.049379,0.0019752,0.19752,25.049,86.587,10.823,0.19752,4.184,1.98733333333333,8.31500266666667,10.4133460289931,-0.409653971006945,-3.78503160867546,"CF-PETG","Flat",80,4,"CF PETG 80%_4.txt"
9.59017,86.807,0.052353,10.851,0.049514,0.0019806,0.19806,25.049,86.807,10.851,0.19806,4.184,1.98733333333333,8.31500266666667,10.4398042285655,-0.41119577143451,-3.78947351796618,"CF-PETG","Flat",80,4,"CF PETG 80%_4.txt"
9.61279,87.027,0.052488,10.878,0.049648,0.0019859,0.19859,25.049,87.027,10.878,0.19859,4.184,1.98733333333333,8.31500266666667,10.4662624281379,-0.411737571862073,-3.78504846352338,"CF-PETG","Flat",80,4,"CF PETG 80%_4.txt"
9.6354,87.247,0.052622,10.906,0.049783,0.0019913,0.19913,25.049,87.247,10.906,0.19913,4.184,1.98733333333333,8.31500266666667,10.4927206277104,-0.413279372289638,-3.78946792856811,"CF-PETG","Flat",80,4,"CF PETG 80%_4.txt"
9.65802,87.467,0.052757,10.933,0.049917,0.0019967,0.19967,25.049,87.467,10.933,0.19967,4.184,1.98733333333333,8.31500266666667,10.5191788272828,-0.413821172717203,-3.78506514878993,"CF-PETG","Flat",80,4,"CF PETG 80%_4.txt"
9.68064,87.687,0.052891,10.961,0.050051,0.0020021,0.20021,25.049,87.687,10.961,0.20021,4.184,1.98733333333333,8.31500266666667,10.5456370268552,-0.415362973144768,-3.78946239526292,"CF-PETG","Flat",80,4,"CF PETG 80%_4.txt"
9.70326,87.908,0.053025,10.988,0.050186,0.0020074,0.20074,25.05,87.908,10.988,0.20074,4.184,1.98733333333333,8.31500266666667,10.5722154909712,-0.415784509028819,-3.78398715898088,"CF-PETG","Flat",80,4,"CF PETG 80%_4.txt"
9.72588,88.128,0.05316,11.016,0.05032,0.0020128,0.20128,25.05,88.128,11.016,0.20128,4.184,1.98733333333333,8.31500266666667,10.5986736905436,-0.417326309456385,-3.78836519114365,"CF-PETG","Flat",80,4,"CF PETG 80%_4.txt"
9.7485,88.348,0.053294,11.043,0.050454,0.0020182,0.20182,25.05,88.348,11.043,0.20182,4.184,1.98733333333333,8.31500266666667,10.625131890116,-0.417868109883949,-3.78400896390428,"CF-PETG","Flat",80,4,"CF PETG 80%_4.txt"
9.77111,88.568,0.053428,11.071,0.050589,0.0020236,0.20236,25.05,88.568,11.071,0.20236,4.184,1.98733333333333,8.31500266666667,10.6515900896885,-0.419409910311513,-3.78836519114365,"CF-PETG","Flat",80,4,"CF PETG 80%_4.txt"
9.79373,88.788,0.053563,11.098,0.050723,0.0020289,0.20289,25.05,88.788,11.098,0.20289,4.184,1.98733333333333,8.31500266666667,10.6780482892609,-0.419951710739079,-3.7840305527039,"CF-PETG","Flat",80,4,"CF PETG 80%_4.txt"
9.81635,89.008,0.053697,11.126,0.050858,0.0020343,0.20343,25.05,89.008,11.126,0.20343,4.184,1.98733333333333,8.31500266666667,10.7045064888334,-0.421493511166643,-3.78836519114366,"CF-PETG","Flat",80,4,"CF PETG 80%_4.txt"
9.83897,89.228,0.053832,11.153,0.050992,0.0020397,0.20397,25.05,89.228,11.153,0.20397,4.184,1.98733333333333,8.31500266666667,10.7309646884058,-0.422035311594209,-3.78405192857715,"CF-PETG","Flat",80,4,"CF PETG 80%_4.txt"
9.86159,89.448,0.053966,11.181,0.051126,0.0020451,0.20451,25.05,89.448,11.181,0.20451,4.184,1.98733333333333,8.31500266666667,10.7574228879782,-0.423577112021771,-3.78836519114365,"CF-PETG","Flat",80,4,"CF PETG 80%_4.txt"
9.88421,89.668,0.0541,11.208,0.051261,0.0020504,0.20504,25.051,89.668,11.208,0.20504,4.184,1.98733333333333,8.31500266666667,10.7838810875507,-0.424118912449336,-3.7840730946586,"CF-PETG","Flat",80,4,"CF PETG 80%_4.txt"
9.90682,89.888,0.054235,11.236,0.051395,0.0020558,0.20558,25.051,89.888,11.236,0.20558,4.184,1.98733333333333,8.31500266666667,10.8103392871231,-0.425660712876901,-3.78836519114366,"CF-PETG","Flat",80,4,"CF PETG 80%_4.txt"
9.92944,90.108,0.054369,11.264,0.05153,0.0020612,0.20612,25.051,90.108,11.264,0.20612,4.184,1.98733333333333,8.31500266666667,10.8367974866955,-0.427202513304465,-3.79263594908083,"CF-PETG","Flat",80,4,"CF PETG 80%_4.txt"
9.95206,90.328,0.054503,11.291,0.051664,0.0020666,0.20666,25.051,90.328,11.291,0.20666,4.184,1.98733333333333,8.31500266666667,10.863255686268,-0.427744313732029,-3.78836519114365,"CF-PETG","Flat",80,4,"CF PETG 80%_4.txt"
9.97468,90.548,0.054638,11.319,0.051798,0.0020719,0.20719,25.051,90.548,11.319,0.20719,4.184,1.98733333333333,8.31500266666667,10.8897138858404,-0.429286114159595,-3.79261519709864,"CF-PETG","Flat",80,4,"CF PETG 80%_4.txt"
9.9973,90.768,0.054772,11.346,0.051933,0.0020773,0.20773,25.051,90.768,11.346,0.20773,4.184,1.98733333333333,8.31500266666667,10.9161720854128,-0.429827914587159,-3.78836519114366,"CF-PETG","Flat",80,4,"CF PETG 80%_4.txt"
10.0199,90.988,0.054907,11.374,0.052067,0.0020827,0.20827,25.051,90.988,11.374,0.20827,4.184,1.98733333333333,8.31500266666667,10.9426302849853,-0.431369715014725,-3.7925946458126,"CF-PETG","Flat",80,4,"CF PETG 80%_4.txt"
10.0425,91.208,0.055041,11.401,0.052201,0.0020881,0.20881,25.052,91.208,11.401,0.20881,4.184,1.98733333333333,8.31500266666667,10.9690884845577,-0.431911515442287,-3.78836519114365,"CF-PETG","Flat",80,4,"CF PETG 80%_4.txt"
10.0652,91.428,0.055175,11.429,0.052336,0.0020934,0.20934,25.052,91.428,11.429,0.20934,4.184,1.98733333333333,8.31500266666667,10.9955466841301,-0.433453315869853,-3.79257429232525,"CF-PETG","Flat",80,4,"CF PETG 80%_4.txt"
10.0878,91.649,0.05531,11.456,0.05247,0.0020988,0.20988,25.052,91.649,11.456,0.20988,4.184,1.98733333333333,8.31500266666667,11.0221251482461,-0.433874851753906,-3.78731539589653,"CF-PETG","Flat",80,4,"CF PETG 80%_4.txt"
10.1104,91.869,0.055444,11.484,0.052605,0.0021042,0.21042,25.052,91.869,11.484,0.21042,4.184,1.98733333333333,8.31500266666667,11.0485833478185,-0.43541665218147,-3.79150689813192,"CF-PETG","Flat",80,4,"CF PETG 80%_4.txt"
10.133,92.089,0.055579,11.511,0.052739,0.0021096,0.21096,25.052,92.089,11.511,0.21096,4.184,1.98733333333333,8.31500266666667,11.075041547391,-0.435958452609034,-3.78732041185852,"CF-PETG","Flat",80,4,"CF PETG 80%_4.txt"
10.1556,92.309,0.055713,11.539,0.052873,0.0021149,0.21149,25.052,92.309,11.539,0.21149,4.184,1.98733333333333,8.31500266666667,11.1014997469634,-0.4375002530366,-3.79149192336077,"CF-PETG","Flat",80,4,"CF PETG 80%_4.txt"
10.1782,92.529,0.055847,11.566,0.053008,0.0021203,0.21203,25.052,92.529,11.566,0.21203,4.184,1.98733333333333,8.31500266666667,11.1279579465358,-0.438042053464166,-3.78732538011556,"CF-PETG","Flat",80,4,"CF PETG 80%_4.txt"
10.2009,92.749,0.055982,11.594,0.053142,0.0021257,0.21257,25.052,92.749,11.594,0.21257,4.184,1.98733333333333,8.31500266666667,11.1544161461083,-0.439583853891728,-3.79147709066524,"CF-PETG","Flat",80,4,"CF PETG 80%_4.txt"
10.2235,92.969,0.056116,11.621,0.053276,0.0021311,0.21311,25.053,92.969,11.621,0.21311,4.184,1.98733333333333,8.31500266666667,11.1808743456807,-0.440125654319294,-3.78733030134493,"CF-PETG","Flat",80,4,"CF PETG 80%_4.txt"
10.2461,93.189,0.05625,11.649,0.053411,0.0021364,0.21364,25.053,93.189,11.649,0.21364,4.184,1.98733333333333,8.31500266666667,11.2073325452531,-0.441667454746858,-3.79146239803294,"CF-PETG","Flat",80,4,"CF PETG 80%_4.txt"
10.2687,93.409,0.056385,11.676,0.053545,0.0021418,0.21418,25.053,93.409,11.676,0.21418,4.184,1.98733333333333,8.31500266666667,11.2337907448256,-0.442209255174422,-3.78733517621122,"CF-PETG","Flat",80,4,"CF PETG 80%_4.txt"
10.2913,93.629,0.056519,11.704,0.05368,0.0021472,0.21472,25.053,93.629,11.704,0.21472,4.184,1.98733333333333,8.31500266666667,11.260248944398,-0.443751055601986,-3.79144784348928,"CF-PETG","Flat",80,4,"CF PETG 80%_4.txt"
10.314,93.849,0.056654,11.731,0.053814,0.0021526,0.21526,25.053,93.849,11.731,0.21526,4.184,1.98733333333333,8.31500266666667,11.2867071439704,-0.44429285602955,-3.78734000536655,"CF-PETG","Flat",80,4,"CF PETG 80%_4.txt"
10.3366,94.069,0.056788,11.759,0.053948,0.0021579,0.21579,25.053,94.069,11.759,0.21579,4.184,1.98733333333333,8.31500266666667,11.3131653435429,-0.445834656457116,-3.79143342509666,"CF-PETG","Flat",80,4,"CF PETG 80%_4.txt"
10.3592,94.289,0.056922,11.786,0.054083,0.0021633,0.21633,25.053,94.289,11.786,0.21633,4.184,1.98733333333333,8.31500266666667,11.3396235431153,-0.44637645688468,-3.78734478945088,"CF-PETG","Flat",80,4,"CF PETG 80%_4.txt"
10.3818,94.509,0.057057,11.814,0.054217,0.0021687,0.21687,25.054,94.509,11.814,0.21687,4.184,1.98733333333333,8.31500266666667,11.3660817426878,-0.447918257312244,-3.79141914095348,"CF-PETG","Flat",80,4,"CF PETG 80%_4.txt"
10.4044,94.729,0.057191,11.841,0.054351,0.0021741,0.21741,25.054,94.729,11.841,0.21741,4.184,1.98733333333333,8.31500266666667,11.3925399422602,-0.448460057739808,-3.78734952909221,"CF-PETG","Flat",80,4,"CF PETG 80%_4.txt"
10.427,94.949,0.057325,11.869,0.054486,0.0021794,0.21794,25.054,94.949,11.869,0.21794,4.184,1.98733333333333,8.31500266666667,11.4189981418326,-0.450001858167374,-3.79140498919348,"CF-PETG","Flat",80,4,"CF PETG 80%_4.txt"
10.4497,95.169,0.05746,11.896,0.05462,0.0021848,0.21848,25.054,95.169,11.896,0.21848,4.184,1.98733333333333,8.31500266666667,11.4454563414051,-0.450543658594938,-3.78735422490701,"CF-PETG","Flat",80,4,"CF PETG 80%_4.txt"
10.4723,95.389,0.057594,11.924,0.054755,0.0021902,0.21902,25.054,95.389,11.924,0.21902,4.184,1.98733333333333,8.31500266666667,11.4719145409775,-0.452085459022502,-3.79139096798475,"CF-PETG","Flat",80,4,"CF PETG 80%_4.txt"
10.4949,95.61,0.057729,11.951,0.054889,0.0021956,0.21956,25.054,95.61,11.951,0.21956,4.184,1.98733333333333,8.31500266666667,11.4984930050934,-0.452506994906557,-3.78635256385706,"CF-PETG","Flat",80,4,"CF PETG 80%_4.txt"
10.5175,95.827,0.057863,11.978,0.055023,0.0022009,0.22009,25.054,95.827,11.978,0.22009,4.184,1.98733333333333,8.31500266666667,11.5245904110353,-0.453409588964654,-3.78535305530684,"CF-PETG","Flat",80,4,"CF PETG 80%_4.txt"
10.5401,96.039,0.057997,12.005,0.055158,0.0022063,0.22063,25.054,96.039,12.005,0.22063,4.184,1.98733333333333,8.31500266666667,11.5500864942597,-0.454913505740308,-3.78936697826162,"CF-PETG","Flat",80,4,"CF PETG 80%_4.txt"
10.5628,96.251,0.058132,12.031,0.055292,0.0022117,0.22117,25.055,96.251,12.031,0.22117,4.184,1.98733333333333,8.31500266666667,11.575582577484,-0.455417422515961,-3.78536632462772,"CF-PETG","Flat",80,4,"CF PETG 80%_4.txt"
10.5854,96.463,0.058266,12.058,0.055427,0.0022171,0.22171,25.055,96.463,12.058,0.22171,4.184,1.98733333333333,8.31500266666667,11.6010786607084,-0.456921339291613,-3.78936257498435,"CF-PETG","Flat",80,4,"CF PETG 80%_4.txt"
10.608,96.675,0.0584,12.084,0.055561,0.0022224,0.22224,25.055,96.675,12.084,0.22224,4.184,1.98733333333333,8.31500266666667,11.6265747439327,-0.457425256067266,-3.78537947755102,"CF-PETG","Flat",80,4,"CF PETG 80%_4.txt"
10.6306,96.886,0.058535,12.111,0.055695,0.0022278,0.22278,25.055,96.886,12.111,0.22278,4.184,1.98733333333333,8.31500266666667,11.6519505626136,-0.459049437386431,-3.79035122934878,"CF-PETG","Flat",80,4,"CF PETG 80%_4.txt"
10.6532,97.098,0.058669,12.137,0.05583,0.0022332,0.22332,25.055,97.098,12.137,0.22332,4.184,1.98733333333333,8.31500266666667,11.6774466458379,-0.459553354162084,-3.78638340744899,"CF-PETG","Flat",80,4,"CF PETG 80%_4.txt"
10.6758,97.31,0.058804,12.164,0.055964,0.0022386,0.22386,25.055,97.31,12.164,0.22386,4.184,1.98733333333333,8.31500266666667,11.7029427290623,-0.461057270937735,-3.79034257594323,"CF-PETG","Flat",80,4,"CF PETG 80%_4.txt"
10.6985,97.522,0.058938,12.19,0.056098,0.0022439,0.22439,25.055,97.522,12.19,0.22439,4.184,1.98733333333333,8.31500266666667,11.7284388122866,-0.461561187713388,-3.78639202389982,"CF-PETG","Flat",80,4,"CF PETG 80%_4.txt"
10.7211,97.734,0.059072,12.217,0.056233,0.0022493,0.22493,25.056,97.734,12.217,0.22493,4.184,1.98733333333333,8.31500266666667,11.753934895511,-0.463065104489043,-3.79033399761843,"CF-PETG","Flat",80,4,"CF PETG 80%_4.txt"
10.7437,97.945,0.059207,12.243,0.056367,0.0022547,0.22547,25.056,97.945,12.243,0.22547,4.184,1.98733333333333,8.31500266666667,11.7793107141918,-0.463689285808208,-3.78738287844652,"CF-PETG","Flat",80,4,"CF PETG 80%_4.txt"
10.7663,98.157,0.059341,12.27,0.056502,0.0022601,0.22601,25.056,98.157,12.27,0.22601,4.184,1.98733333333333,8.31500266666667,11.8048067974161,-0.46519320258386,-3.79130564453024,"CF-PETG","Flat",80,4,"CF PETG 80%_4.txt"
10.7889,98.369,0.059476,12.296,0.056636,0.0022654,0.22654,25.056,98.369,12.296,0.22654,4.184,1.98733333333333,8.31500266666667,11.8303028806405,-0.465697119359511,-3.78738711255295,"CF-PETG","Flat",80,4,"CF PETG 80%_4.txt"
10.8116,98.581,0.05961,12.323,0.05677,0.0022708,0.22708,25.056,98.581,12.323,0.22708,4.184,1.98733333333333,8.31500266666667,11.8557989638648,-0.467201036135165,-3.79129299793204,"CF-PETG","Flat",80,4,"CF PETG 80%_4.txt"
10.8342,98.792,0.059744,12.349,0.056905,0.0022762,0.22762,25.056,98.792,12.349,0.22762,4.184,1.98733333333333,8.31500266666667,11.8811747825457,-0.46782521745433,-3.78836519114365,"CF-PETG","Flat",80,4,"CF PETG 80%_4.txt"
10.8568,99.004,0.059879,12.376,0.057039,0.0022816,0.22816,25.056,99.004,12.376,0.22816,4.184,1.98733333333333,8.31500266666667,11.90667086577,-0.469329134229982,-3.7922522158208,"CF-PETG","Flat",80,4,"CF PETG 80%_4.txt"
10.8794,99.216,0.060013,12.402,0.057173,0.0022869,0.22869,25.057,99.216,12.402,0.22869,4.184,1.98733333333333,8.31500266666667,11.9321669489944,-0.469833051005637,-3.78836519114366,"CF-PETG","Flat",80,4,"CF PETG 80%_4.txt"
10.902,99.428,0.060147,12.428,0.057308,0.0022923,0.22923,25.057,99.428,12.428,0.22923,4.184,1.98733333333333,8.31500266666667,11.9576630322187,-0.470336967781289,-3.78449443016808,"CF-PETG","Flat",80,4,"CF PETG 80%_4.txt"
10.9246,99.64,0.060282,12.455,0.057442,0.0022977,0.22977,25.057,99.64,12.455,0.22977,4.184,1.98733333333333,8.31500266666667,11.9831591154431,-0.471840884556942,-3.78836519114365,"CF-PETG","Flat",80,4,"CF PETG 80%_4.txt"
10.9473,99.851,0.060416,12.481,0.057577,0.0023031,0.23031,25.057,99.851,12.481,0.23031,4.184,1.98733333333333,8.31500266666667,12.0085349341239,-0.472465065876106,-3.78547444817007,"CF-PETG","Flat",80,4,"CF PETG 80%_4.txt"
10.9699,100.06,0.060551,12.508,0.057711,0.0023084,0.23084,25.057,100.06,12.508,0.23084,4.184,1.98733333333333,8.31500266666667,12.0336702237177,-0.474329776282291,-3.79221119509347,"CF-PETG","Flat",80,4,"CF PETG 80%_4.txt"
10.9925,100.27,0.060685,12.534,0.057845,0.0023138,0.23138,25.057,100.27,12.534,0.23138,4.184,1.98733333333333,8.31500266666667,12.058925777855,-0.475074222144968,-3.79028420412453,"CF-PETG","Flat",80,4,"CF PETG 80%_4.txt"
11.0151,100.49,0.060819,12.561,0.05798,0.0023192,0.23192,25.057,100.49,12.561,0.23192,4.184,1.98733333333333,8.31500266666667,12.0853839774275,-0.475616022572533,-3.78645030310113,"CF-PETG","Flat",80,4,"CF PETG 80%_4.txt"
11.0377,100.7,0.060954,12.587,0.058114,0.0023246,0.23246,25.057,100.7,12.587,0.23246,4.184,1.98733333333333,8.31500266666667,12.1106395315648,-0.476360468435207,-3.78454332593316,"CF-PETG","Flat",80,4,"CF PETG 80%_4.txt"
11.0604,100.91,0.061088,12.614,0.058249,0.0023299,0.23299,25.058,100.91,12.614,0.23299,4.184,1.98733333333333,8.31500266666667,12.1358950857021,-0.478104914297884,-3.79027203343811,"CF-PETG","Flat",80,4,"CF PETG 80%_4.txt"
11.083,101.12,0.061222,12.64,0.058383,0.0023353,0.23353,25.058,101.12,12.64,0.23353,4.184,1.98733333333333,8.31500266666667,12.1611506398394,-0.478849360160558,-3.78836519114365,"CF-PETG","Flat",80,4,"CF PETG 80%_4.txt"
11.1056,101.33,0.061357,12.667,0.058517,0.0023407,0.23407,25.058,101.33,12.667,0.23407,4.184,1.98733333333333,8.31500266666667,12.1864061939768,-0.480593806023233,-3.79406178276808,"CF-PETG","Flat",80,4,"CF PETG 80%_4.txt"
11.1282,101.55,0.061491,12.693,0.058652,0.0023461,0.23461,25.058,101.55,12.693,0.23461,4.184,1.98733333333333,8.31500266666667,12.2128643935492,-0.480135606450798,-3.78268026826438,"CF-PETG","Flat",80,4,"CF PETG 80%_4.txt"
11.1508,101.76,0.061626,12.72,0.058786,0.0023514,0.23514,25.058,101.76,12.72,0.23514,4.184,1.98733333333333,8.31500266666667,12.2381199476865,-0.481880052313473,-3.78836519114366,"CF-PETG","Flat",80,4,"CF PETG 80%_4.txt"
11.1735,101.97,0.06176,12.746,0.05892,0.0023568,0.23568,25.058,101.97,12.746,0.23568,4.184,1.98733333333333,8.31500266666667,12.2633755018239,-0.482624498176149,-3.78647809647065,"CF-PETG","Flat",80,4,"CF PETG 80%_4.txt"
11.1961,102.18,0.061894,12.773,0.059055,0.0023622,0.23622,25.058,102.18,12.773,0.23622,4.184,1.98733333333333,8.31500266666667,12.2886310559612,-0.484368944038822,-3.79213140248041,"CF-PETG","Flat",80,4,"CF PETG 80%_4.txt"
11.2187,102.39,0.062029,12.799,0.059189,0.0023676,0.23676,25.059,102.39,12.799,0.23676,4.184,1.98733333333333,8.31500266666667,12.3138866100985,-0.485113389901498,-3.79024447145478,"CF-PETG","Flat",80,4,"CF PETG 80%_4.txt"
11.2413,102.6,0.062163,12.826,0.059324,0.0023729,0.23729,25.059,102.6,12.826,0.23729,4.184,1.98733333333333,8.31500266666667,12.3391421642358,-0.486857835764175,-3.79586648810366,"CF-PETG","Flat",80,4,"CF PETG 80%_4.txt"
11.2639,102.82,0.062298,12.852,0.059458,0.0023783,0.23783,25.059,102.82,12.852,0.23783,4.184,1.98733333333333,8.31500266666667,12.3656003638083,-0.48639963619174,-3.78462213034345,"CF-PETG","Flat",80,4,"CF PETG 80%_4.txt"
11.2865,103.03,0.062432,12.879,0.059592,0.0023837,0.23837,25.059,103.03,12.879,0.23837,4.184,1.98733333333333,8.31500266666667,12.3908559179456,-0.488144082054413,-3.79023279799995,"CF-PETG","Flat",80,4,"CF PETG 80%_4.txt"
11.3092,103.24,0.062566,12.905,0.059727,0.0023891,0.23891,25.059,103.24,12.905,0.23891,4.184,1.98733333333333,8.31500266666667,12.4161114720829,-0.488888527917089,-3.78836519114366,"CF-PETG","Flat",80,4,"CF PETG 80%_4.txt"
11.3318,103.45,0.062701,12.931,0.059861,0.0023944,0.23944,25.059,103.45,12.931,0.23944,4.184,1.98733333333333,8.31500266666667,12.4413670262202,-0.489632973779763,-3.78650509457709,"CF-PETG","Flat",80,4,"CF PETG 80%_4.txt"
11.3544,103.66,0.062835,12.958,0.059995,0.0023998,0.23998,25.059,103.66,12.958,0.23998,4.184,1.98733333333333,8.31500266666667,12.4666225803576,-0.49137741964244,-3.79207763267819,"CF-PETG","Flat",80,4,"CF PETG 80%_4.txt"
11.377,103.89,0.062969,12.987,0.06013,0.0024052,0.24052,25.059,103.89,12.987,0.24052,4.184,1.98733333333333,8.31500266666667,12.4942834253651,-0.492716574634892,-3.79392141861009,"CF-PETG","Flat",80,4,"CF PETG 80%_4.txt"
11.3996,104.12,0.063104,13.015,0.060264,0.0024106,0.24106,25.06,104.12,13.015,0.24106,4.184,1.98733333333333,8.31500266666667,12.5219442703727,-0.493055729627347,-3.78836519114366,"CF-PETG","Flat",80,4,"CF PETG 80%_4.txt"
11.4223,104.35,0.063238,13.044,0.060399,0.0024159,0.24159,25.06,104.35,13.044,0.24159,4.184,1.98733333333333,8.31500266666667,12.5496051153802,-0.494394884619801,-3.79020917371819,"CF-PETG","Flat",80,4,"CF PETG 80%_4.txt"
11.4449,104.59,0.063373,13.073,0.060533,0.0024213,0.24213,25.06,104.59,13.073,0.24213,4.184,1.98733333333333,8.31500266666667,12.5784686058229,-0.494531394177143,-3.78284551500912,"CF-PETG","Flat",80,4,"CF PETG 80%_4.txt"
11.4675,104.82,0.063507,13.102,0.060667,0.0024267,0.24267,25.06,104.82,13.102,0.24267,4.184,1.98733333333333,8.31500266666667,12.6061294508304,-0.495870549169599,-3.78469355189741,"CF-PETG","Flat",80,4,"CF PETG 80%_4.txt"
11.4901,105.05,0.063641,13.131,0.060802,0.0024321,0.24321,25.06,105.05,13.131,0.24321,4.184,1.98733333333333,8.31500266666667,12.6337902958379,-0.497209704162051,-3.78653342595424,"CF-PETG","Flat",80,4,"CF PETG 80%_4.txt"
11.5127,105.28,0.063776,13.16,0.060936,0.0024374,0.24374,25.06,105.28,13.16,0.24374,4.184,1.98733333333333,8.31500266666667,12.6614511408455,-0.498548859154505,-3.78836519114366,"CF-PETG","Flat",80,4,"CF PETG 80%_4.txt"
11.5353,105.51,0.06391,13.189,0.06107,0.0024428,0.24428,25.06,105.51,13.189,0.24428,4.184,1.98733333333333,8.31500266666667,12.689111985853,-0.499888014146958,-3.79018890095502,"CF-PETG","Flat",80,4,"CF PETG 80%_4.txt"
11.558,105.74,0.064044,13.218,0.061205,0.0024482,0.24482,25.061,105.74,13.218,0.24482,4.184,1.98733333333333,8.31500266666667,12.7167728308606,-0.501227169139414,-3.79200460840833,"CF-PETG","Flat",80,4,"CF PETG 80%_4.txt"
11.5806,105.97,0.064179,13.247,0.061339,0.0024536,0.24536,25.061,105.97,13.247,0.24536,4.184,1.98733333333333,8.31500266666667,12.7444336758681,-0.502566324131866,-3.79381236605923,"CF-PETG","Flat",80,4,"CF PETG 80%_4.txt"
11.6032,106.2,0.064313,13.275,0.061474,0.0024589,0.24589,25.061,106.2,13.275,0.24589,4.184,1.98733333333333,8.31500266666667,12.7720945208757,-0.502905479124321,-3.78836519114366,"CF-PETG","Flat",80,4,"CF PETG 80%_4.txt"
11.6258,106.43,0.064448,13.304,0.061608,0.0024643,0.24643,25.061,106.43,13.304,0.24643,4.184,1.98733333333333,8.31500266666667,12.7997553658832,-0.504244634116773,-3.79017313677671,"CF-PETG","Flat",80,4,"CF PETG 80%_4.txt"
11.6484,106.67,0.064582,13.333,0.061742,0.0024697,0.24697,25.061,106.67,13.333,0.24697,4.184,1.98733333333333,8.31500266666667,12.8286188563259,-0.504381143674117,-3.78295315138466,"CF-PETG","Flat",80,4,"CF PETG 80%_4.txt"
11.6711,106.9,0.064716,13.362,0.061877,0.0024751,0.24751,25.061,106.9,13.362,0.24751,4.184,1.98733333333333,8.31500266666667,12.8562797013334,-0.505720298666571,-3.78476499525947,"CF-PETG","Flat",80,4,"CF PETG 80%_4.txt"
11.6937,107.13,0.064851,13.391,0.062011,0.0024804,0.24804,25.061,107.13,13.391,0.24804,4.184,1.98733333333333,8.31500266666667,12.883940546341,-0.507059453659025,-3.78656899155422,"CF-PETG","Flat",80,4,"CF PETG 80%_4.txt"
11.7163,107.36,0.064985,13.42,0.062146,0.0024858,0.24858,25.061,107.36,13.42,0.24858,4.184,1.98733333333333,8.31500266666667,12.9116013913485,-0.508398608651479,-3.78836519114366,"CF-PETG","Flat",80,4,"CF PETG 80%_4.txt"
11.7389,107.59,0.065119,13.449,0.06228,0.0024912,0.24912,25.062,107.59,13.449,0.24912,4.184,1.98733333333333,8.31500266666667,12.9392622363561,-0.509737763643932,-3.79015364446376,"CF-PETG","Flat",80,4,"CF PETG 80%_4.txt"
11.7615,107.82,0.065254,13.478,0.062414,0.0024966,0.24966,25.062,107.82,13.478,0.24966,4.184,1.98733333333333,8.31500266666667,12.9669230813636,-0.511076918636386,-3.79193440151644,"CF-PETG","Flat",80,4,"CF PETG 80%_4.txt"
11.7841,108.05,0.065388,13.507,0.062549,0.0025019,0.25019,25.062,108.05,13.507,0.25019,4.184,1.98733333333333,8.31500266666667,12.9945839263712,-0.51241607362884,-3.79370751187414,"CF-PETG","Flat",80,4,"CF PETG 80%_4.txt"
11.8068,108.28,0.065523,13.535,0.062683,0.0025073,0.25073,25.062,108.28,13.535,0.25073,4.184,1.98733333333333,8.31500266666667,13.0222447713787,-0.512755228621293,-3.78836519114365,"CF-PETG","Flat",80,4,"CF PETG 80%_4.txt"
11.8294,108.51,0.065657,13.564,0.062817,0.0025127,0.25127,25.062,108.51,13.564,0.25127,4.184,1.98733333333333,8.31500266666667,13.0499056163863,-0.514094383613747,-3.79013848137531,"CF-PETG","Flat",80,4,"CF PETG 80%_4.txt"
11.852,108.75,0.065791,13.593,0.062952,0.0025181,0.25181,25.062,108.75,13.593,0.25181,4.184,1.98733333333333,8.31500266666667,13.0787691068289,-0.51423089317109,-3.78305667013235,"CF-PETG","Flat",80,4,"CF PETG 80%_4.txt"
11.8746,108.98,0.065926,13.622,0.063086,0.0025234,0.25234,25.062,108.98,13.622,0.25234,4.184,1.98733333333333,8.31500266666667,13.1064299518365,-0.515570048163543,-3.7848337113753,"CF-PETG","Flat",80,4,"CF PETG 80%_4.txt"
11.8972,109.21,0.06606,13.651,0.063221,0.0025288,0.25288,25.063,109.21,13.651,0.25288,4.184,1.98733333333333,8.31500266666667,13.134090796844,-0.516909203155999,-3.78660320237344,"CF-PETG","Flat",80,4,"CF PETG 80%_4.txt"
11.9199,109.44,0.066195,13.68,0.063355,0.0025342,0.25342,25.063,109.44,13.68,0.25342,4.184,1.98733333333333,8.31500266666667,13.1617516418515,-0.518248358148451,-3.78836519114365,"CF-PETG","Flat",80,4,"CF PETG 80%_4.txt"
11.9425,109.67,0.066329,13.709,0.063489,0.0025396,0.25396,25.063,109.67,13.709,0.25396,4.184,1.98733333333333,8.31500266666667,13.1894124868591,-0.519587513140905,-3.79011972529656,"CF-PETG","Flat",80,4,"CF PETG 80%_4.txt"
11.9651,109.9,0.066463,13.738,0.063624,0.0025449,0.25449,25.063,109.9,13.738,0.25449,4.184,1.98733333333333,8.31500266666667,13.2170733318666,-0.520926668133358,-3.79186685204075,"CF-PETG","Flat",80,4,"CF PETG 80%_4.txt"
11.9877,110.13,0.066598,13.767,0.063758,0.0025503,0.25503,25.063,110.13,13.767,0.25503,4.184,1.98733333333333,8.31500266666667,13.2447341768742,-0.522265823125814,-3.79360661818707,"CF-PETG","Flat",80,4,"CF PETG 80%_4.txt"
12.0103,110.36,0.066732,13.795,0.063892,0.0025557,0.25557,25.063,110.36,13.795,0.25557,4.184,1.98733333333333,8.31500266666667,13.2723950218817,-0.522604978118267,-3.78836519114365,"CF-PETG","Flat",80,4,"CF PETG 80%_4.txt"
12.0329,110.59,0.066866,13.824,0.064027,0.0025611,0.25611,25.063,110.59,13.824,0.25611,4.184,1.98733333333333,8.31500266666667,13.3000558668893,-0.523944133110721,-3.79010512956251,"CF-PETG","Flat",80,4,"CF PETG 80%_4.txt"
12.0556,110.83,0.067001,13.853,0.064161,0.0025664,0.25664,25.063,110.83,13.853,0.25664,4.184,1.98733333333333,8.31500266666667,13.3289193573319,-0.524080642668064,-3.78315630309727,"CF-PETG","Flat",80,4,"CF PETG 80%_4.txt"
12.0782,111.06,0.067135,13.882,0.064296,0.0025718,0.25718,25.064,111.06,13.882,0.25718,4.184,1.98733333333333,8.31500266666667,13.3565802023395,-0.525419797660517,-3.78489985348305,"CF-PETG","Flat",80,4,"CF PETG 80%_4.txt"
12.1008,111.29,0.06727,13.911,0.06443,0.0025772,0.25772,25.064,111.29,13.911,0.25772,4.184,1.98733333333333,8.31500266666667,13.384241047347,-0.526758952652971,-3.78663613437546,"CF-PETG","Flat",80,4,"CF PETG 80%_4.txt"
12.1234,111.51,0.067404,13.939,0.064564,0.0025826,0.25826,25.064,111.51,13.939,0.25826,4.184,1.98733333333333,8.31500266666667,13.4106992469195,-0.528300753080535,-3.79009077466486,"CF-PETG","Flat",80,4,"CF PETG 80%_4.txt"
12.146,111.74,0.067538,13.967,0.064699,0.0025879,0.25879,25.064,111.74,13.967,0.25879,4.184,1.98733333333333,8.31500266666667,13.438360091927,-0.528639908072991,-3.78492094274355,"CF-PETG","Flat",80,4,"CF PETG 80%_4.txt"
12.1687,111.96,0.067673,13.995,0.064833,0.0025933,0.25933,25.064,111.96,13.995,0.25933,4.184,1.98733333333333,8.31500266666667,13.4648182914994,-0.530181708500555,-3.78836519114366,"CF-PETG","Flat",80,4,"CF PETG 80%_4.txt"
12.1913,112.19,0.067807,14.024,0.064967,0.0025987,0.25987,25.064,112.19,14.024,0.25987,4.184,1.98733333333333,8.31500266666667,13.492479136507,-0.531520863493007,-3.79008031583719,"CF-PETG","Flat",80,4,"CF PETG 80%_4.txt"
12.2139,112.42,0.067941,14.052,0.065102,0.0026041,0.26041,25.064,112.42,14.052,0.26041,4.184,1.98733333333333,8.31500266666667,13.5201399815145,-0.531860018485462,-3.78494177686779,"CF-PETG","Flat",80,4,"CF PETG 80%_4.txt"
12.2365,112.64,0.068076,14.08,0.065236,0.0026095,0.26095,25.065,112.64,14.08,0.26095,4.184,1.98733333333333,8.31500266666667,13.546598181087,-0.533401818913026,-3.78836519114365,"CF-PETG","Flat",80,4,"CF PETG 80%_4.txt"
12.2591,112.87,0.06821,14.109,0.065371,0.0026148,0.26148,25.065,112.87,14.109,0.26148,4.184,1.98733333333333,8.31500266666667,13.5742590260945,-0.53474097390548,-3.79006998302842,"CF-PETG","Flat",80,4,"CF PETG 80%_4.txt"
12.2817,113.09,0.068345,14.137,0.065505,0.0026202,0.26202,25.065,113.09,14.137,0.26202,4.184,1.98733333333333,8.31500266666667,13.600717225667,-0.536282774333046,-3.79346943717228,"CF-PETG","Flat",80,4,"CF PETG 80%_4.txt"
12.3044,113.32,0.068479,14.165,0.065639,0.0026256,0.26256,25.065,113.32,14.165,0.26256,4.184,1.98733333333333,8.31500266666667,13.6283780706745,-0.536621929325499,-3.78836519114365,"CF-PETG","Flat",80,4,"CF PETG 80%_4.txt"
12.327,113.55,0.068613,14.193,0.065774,0.002631,0.2631,25.065,113.55,14.193,0.2631,4.184,1.98733333333333,8.31500266666667,13.656038915682,-0.536961084317952,-3.78328108446383,"CF-PETG","Flat",80,4,"CF PETG 80%_4.txt"
12.3496,113.77,0.068748,14.222,0.065908,0.0026363,0.26363,25.065,113.77,14.222,0.26363,4.184,1.98733333333333,8.31500266666667,13.6824971152545,-0.539502884745517,-3.79343893085021,"CF-PETG","Flat",80,4,"CF PETG 80%_4.txt"
12.3722,114,0.068882,14.25,0.066043,0.0026417,0.26417,25.065,114,14.25,0.26417,4.184,1.98733333333333,8.31500266666667,13.710157960262,-0.539842039737971,-3.78836519114366,"CF-PETG","Flat",80,4,"CF PETG 80%_4.txt"
12.3948,114.22,0.069016,14.278,0.066177,0.0026471,0.26471,25.066,114.22,14.278,0.26471,4.184,1.98733333333333,8.31500266666667,13.7366161598345,-0.541383840165535,-3.79173441774433,"CF-PETG","Flat",80,4,"CF PETG 80%_4.txt"
12.4175,114.45,0.069151,14.306,0.066311,0.0026525,0.26525,25.066,114.45,14.306,0.26525,4.184,1.98733333333333,8.31500266666667,13.764277004842,-0.541722995157988,-3.78668387500341,"CF-PETG","Flat",80,4,"CF PETG 80%_4.txt"
12.4401,114.68,0.069285,14.335,0.066446,0.0026578,0.26578,25.066,114.68,14.335,0.26578,4.184,1.98733333333333,8.31500266666667,13.7919378498496,-0.543062150150442,-3.78836519114365,"CF-PETG","Flat",80,4,"CF PETG 80%_4.txt"
12.4627,114.9,0.06942,14.363,0.06658,0.0026632,0.26632,25.066,114.9,14.363,0.26632,4.184,1.98733333333333,8.31500266666667,13.818396049422,-0.544603950578006,-3.79171447871619,"CF-PETG","Flat",80,4,"CF PETG 80%_4.txt"
12.4853,115.13,0.069554,14.391,0.066714,0.0026686,0.26686,25.066,115.13,14.391,0.26686,4.184,1.98733333333333,8.31500266666667,13.8460568944295,-0.544943105570461,-3.78669380564562,"CF-PETG","Flat",80,4,"CF PETG 80%_4.txt"
12.5079,115.36,0.069688,14.419,0.066849,0.002674,0.2674,25.066,115.36,14.419,0.2674,4.184,1.98733333333333,8.31500266666667,13.8737177394371,-0.545282260562916,-3.78169263168677,"CF-PETG","Flat",80,4,"CF PETG 80%_4.txt"
12.5306,115.58,0.069823,14.448,0.066983,0.0026793,0.26793,25.066,115.58,14.448,0.26793,4.184,1.98733333333333,8.31500266666667,13.9001759390095,-0.547824060990481,-3.79169477429735,"CF-PETG","Flat",80,4,"CF PETG 80%_4.txt"
12.5532,115.81,0.069957,14.476,0.067118,0.0026847,0.26847,25.066,115.81,14.476,0.26847,4.184,1.98733333333333,8.31500266666667,13.9278367840171,-0.548163215982933,-3.78670361966658,"CF-PETG","Flat",80,4,"CF PETG 80%_4.txt"
12.5758,116.03,0.070092,14.504,0.067252,0.0026901,0.26901,25.067,116.03,14.504,0.26901,4.184,1.98733333333333,8.31500266666667,13.9542949835895,-0.549705016410497,-3.79002355495379,"CF-PETG","Flat",80,4,"CF PETG 80%_4.txt"
12.5984,116.26,0.070226,14.532,0.067386,0.0026955,0.26955,25.067,116.26,14.532,0.26955,4.184,1.98733333333333,8.31500266666667,13.981955828597,-0.55004417140295,-3.78505485413536,"CF-PETG","Flat",80,4,"CF PETG 80%_4.txt"
12.621,116.49,0.07036,14.561,0.067521,0.0027008,0.27008,25.067,116.49,14.561,0.27008,4.184,1.98733333333333,8.31500266666667,14.0096166736046,-0.551383326395406,-3.78671331910862,"CF-PETG","Flat",80,4,"CF PETG 80%_4.txt"
12.6436,116.71,0.070495,14.589,0.067655,0.0027062,0.27062,25.067,116.71,14.589,0.27062,4.184,1.98733333333333,8.31500266666667,14.036074873177,-0.552925126822972,-3.79001389281631,"CF-PETG","Flat",80,4,"CF PETG 80%_4.txt"
12.6663,116.94,0.070629,14.617,0.067789,0.0027116,0.27116,25.067,116.94,14.617,0.27116,4.184,1.98733333333333,8.31500266666667,14.0637357181846,-0.553264281815425,-3.78507410423086,"CF-PETG","Flat",80,4,"CF PETG 80%_4.txt"
