Repository: VipulKohinkar/3D-Printing-Parameter-Optimisation

# 3D Printing Parameter Optimisation: Impact of K-Value on Carbon-Reinforced PETG

## MSc Mechanical Engineering with Management

**Author:** Vipul Kohinkar  
**Project:** MEE7012-SUM  
**Date:** 27 August 2026

---

## Project Overview

This project investigates the influence of flow-rate multiplier (K-value) and build orientation on the tensile behaviour of PETG and carbon-fibre-reinforced PETG (CF-PETG) manufactured using fused deposition modelling (FDM).

The study compares an unreinforced thermoplastic, PETG, with a carbon-fibre-reinforced PETG composite to investigate whether the two materials respond differently to changes in material flow and build orientation.

---

File: 3_Experimental_data/Modulus/Recalculated Stress Strain/Recalculated_Stress_Strain_All_Data.csv (part 72 of 212)
"Time (s)","Load (N)","Machine Extension (mm)","Stress (MPa)","Extension from Preload (mm)","Strain","Percentage Strain","Gauge Length (mm)","Load_N","NEXYGEN_Stress_MPa","Percentage_Strain","Measured_Width_mm","Measured_Thickness_mm","Measured_Area_mm2","Recalculated_Stress_MPa","Stress_Difference_MPa","Stress_Difference_Percent","Material","Orientation","K","Sample","File"
12.6889,117.16,0.070763,14.646,0.067924,0.002717,0.2717,25.067,117.16,14.646,0.2717,4.184,1.98733333333333,8.31500266666667,14.090193917757,-0.55580608224299,-3.79493433185163,"CF-PETG","Flat",80,4,"CF PETG 80%_4.txt"
12.7115,117.39,0.070898,14.674,0.068058,0.0027223,0.27223,25.067,117.39,14.674,0.27223,4.184,1.98733333333333,8.31500266666667,14.1178547627646,-0.556145237235441,-3.79000434261579,"CF-PETG","Flat",80,4,"CF PETG 80%_4.txt"
12.7341,117.62,0.071032,14.702,0.068193,0.0027277,0.27277,25.068,117.62,14.702,0.27277,4.184,1.98733333333333,8.31500266666667,14.1455156077721,-0.556484392227896,-3.78509313173647,"CF-PETG","Flat",80,4,"CF PETG 80%_4.txt"
12.7567,117.84,0.071167,14.73,0.068327,0.0027331,0.27331,25.068,117.84,14.73,0.27331,4.184,1.98733333333333,8.31500266666667,14.1719738073445,-0.558026192655459,-3.78836519114365,"CF-PETG","Flat",80,4,"CF PETG 80%_4.txt"
12.7794,118.07,0.071301,14.759,0.068461,0.0027385,0.27385,25.068,118.07,14.759,0.27385,4.184,1.98733333333333,8.31500266666667,14.1996346523521,-0.559365347647915,-3.78999490241829,"CF-PETG","Flat",80,4,"CF PETG 80%_4.txt"
12.802,118.29,0.071435,14.787,0.068596,0.0027438,0.27438,25.068,118.29,14.787,0.27438,4.184,1.98733333333333,8.31500266666667,14.2260928519245,-0.560907148075479,-3.79324506712301,"CF-PETG","Flat",80,4,"CF PETG 80%_4.txt"
12.8246,118.52,0.07157,14.815,0.06873,0.0027492,0.27492,25.068,118.52,14.815,0.27492,4.184,1.98733333333333,8.31500266666667,14.2537536969321,-0.561246303067932,-3.78836519114365,"CF-PETG","Flat",80,4,"CF PETG 80%_4.txt"
12.8472,118.75,0.071704,14.843,0.068865,0.0027546,0.27546,25.068,118.75,14.843,0.27546,4.184,1.98733333333333,8.31500266666667,14.2814145419396,-0.561585458060385,-3.78350372606875,"CF-PETG","Flat",80,4,"CF PETG 80%_4.txt"
12.8698,118.97,0.071838,14.872,0.068999,0.00276,0.276,25.068,118.97,14.872,0.276,4.184,1.98733333333333,8.31500266666667,14.307872741512,-0.56412725848795,-3.7932171764924,"CF-PETG","Flat",80,4,"CF PETG 80%_4.txt"
12.8924,119.2,0.071973,14.9,0.069133,0.0027653,0.27653,25.068,119.2,14.9,0.27653,4.184,1.98733333333333,8.31500266666667,14.3355335865196,-0.564466413480405,-3.78836519114366,"CF-PETG","Flat",80,4,"CF PETG 80%_4.txt"
12.9151,119.43,0.072107,14.928,0.069268,0.0027707,0.27707,25.069,119.43,14.928,0.27707,4.184,1.98733333333333,8.31500266666667,14.3631944315271,-0.564805568472858,-3.78353140724047,"CF-PETG","Flat",80,4,"CF PETG 80%_4.txt"
12.9377,119.65,0.072242,14.956,0.069402,0.0027761,0.27761,25.069,119.65,14.956,0.27761,4.184,1.98733333333333,8.31500266666667,14.3896526310996,-0.566347368900422,-3.78675694637886,"CF-PETG","Flat",80,4,"CF PETG 80%_4.txt"
12.9603,119.88,0.072376,14.985,0.069536,0.0027815,0.27815,25.069,119.88,14.985,0.27815,4.184,1.98733333333333,8.31500266666667,14.4173134761071,-0.567686523892876,-3.78836519114365,"CF-PETG","Flat",80,4,"CF PETG 80%_4.txt"
12.9829,120.1,0.07251,15.013,0.069671,0.0027868,0.27868,25.069,120.1,15.013,0.27868,4.184,1.98733333333333,8.31500266666667,14.4437716756796,-0.569228324320441,-3.79156946859683,"CF-PETG","Flat",80,4,"CF PETG 80%_4.txt"
13.0055,120.33,0.072645,15.041,0.069805,0.0027922,0.27922,25.069,120.33,15.041,0.27922,4.184,1.98733333333333,8.31500266666667,14.4714325206871,-0.569567479312896,-3.78676603492385,"CF-PETG","Flat",80,4,"CF PETG 80%_4.txt"
13.0282,120.56,0.072779,15.069,0.06994,0.0027976,0.27976,25.069,120.56,15.069,0.27976,4.184,1.98733333333333,8.31500266666667,14.4990933656947,-0.569906634305349,-3.78198045195666,"CF-PETG","Flat",80,4,"CF PETG 80%_4.txt"
13.0508,120.78,0.072914,15.098,0.070074,0.002803,0.2803,25.069,120.78,15.098,0.2803,4.184,1.98733333333333,8.31500266666667,14.5255515652671,-0.572448434732914,-3.79155142888405,"CF-PETG","Flat",80,4,"CF PETG 80%_4.txt"
13.0734,121.01,0.073048,15.126,0.070208,0.0028083,0.28083,25.07,121.01,15.126,0.28083,4.184,1.98733333333333,8.31500266666667,14.5532124102746,-0.572787589725365,-3.78677502132332,"CF-PETG","Flat",80,4,"CF PETG 80%_4.txt"
13.096,121.23,0.073182,15.154,0.070343,0.0028137,0.28137,25.07,121.23,15.154,0.28137,4.184,1.98733333333333,8.31500266666667,14.5796706098471,-0.574329390152931,-3.789952422812,"CF-PETG","Flat",80,4,"CF PETG 80%_4.txt"
13.1186,121.46,0.073317,15.183,0.070477,0.0028191,0.28191,25.07,121.46,15.183,0.28191,4.184,1.98733333333333,8.31500266666667,14.6073314548546,-0.575668545145385,-3.79153359115712,"CF-PETG","Flat",80,4,"CF PETG 80%_4.txt"
13.1412,121.69,0.073451,15.211,0.070611,0.0028245,0.28245,25.07,121.69,15.211,0.28245,4.184,1.98733333333333,8.31500266666667,14.6349922998622,-0.57600770013784,-3.78678390728972,"CF-PETG","Flat",80,4,"CF PETG 80%_4.txt"
13.1639,121.91,0.073585,15.239,0.070746,0.0028298,0.28298,25.07,121.91,15.239,0.28298,4.184,1.98733333333333,8.31500266666667,14.6614504994346,-0.577549500565405,-3.78994356956103,"CF-PETG","Flat",80,4,"CF PETG 80%_4.txt"
13.1865,122.14,0.07372,15.267,0.07088,0.0028352,0.28352,25.07,122.14,15.267,0.28352,4.184,1.98733333333333,8.31500266666667,14.6891113444421,-0.577888655557857,-3.78521422386754,"CF-PETG","Flat",80,4,"CF PETG 80%_4.txt"
13.2091,122.36,0.073854,15.296,0.071015,0.0028406,0.28406,25.07,122.36,15.296,0.28406,4.184,1.98733333333333,8.31500266666667,14.7155695440146,-0.580430455985422,-3.79465517772896,"CF-PETG","Flat",80,4,"CF PETG 80%_4.txt"
13.2317,122.59,0.073989,15.324,0.071149,0.002846,0.2846,25.07,122.59,15.324,0.2846,4.184,1.98733333333333,8.31500266666667,14.7432303890221,-0.580769610977875,-3.78993481452541,"CF-PETG","Flat",80,4,"CF PETG 80%_4.txt"
13.2543,122.82,0.074123,15.352,0.071283,0.0028513,0.28513,25.071,122.82,15.352,0.28513,4.184,1.98733333333333,8.31500266666667,14.7708912340297,-0.581108765970331,-3.78523166994744,"CF-PETG","Flat",80,4,"CF PETG 80%_4.txt"
13.277,123.04,0.074257,15.38,0.071418,0.0028567,0.28567,25.071,123.04,15.38,0.28567,4.184,1.98733333333333,8.31500266666667,14.7973494336021,-0.582650566397893,-3.78836519114365,"CF-PETG","Flat",80,4,"CF PETG 80%_4.txt"
13.2996,123.27,0.074392,15.409,0.071552,0.0028621,0.28621,25.071,123.27,15.409,0.28621,4.184,1.98733333333333,8.31500266666667,14.8250102786097,-0.583989721390349,-3.78992615607988,"CF-PETG","Flat",80,4,"CF PETG 80%_4.txt"
13.3222,123.5,0.074526,15.437,0.071686,0.0028675,0.28675,25.071,123.5,15.437,0.28675,4.184,1.98733333333333,8.31500266666667,14.8526711236172,-0.5843288763828,-3.78524892390231,"CF-PETG","Flat",80,4,"CF PETG 80%_4.txt"
13.3448,123.72,0.07466,15.465,0.071821,0.0028728,0.28728,25.071,123.72,15.465,0.28728,4.184,1.98733333333333,8.31500266666667,14.8791293231896,-0.585870676810366,-3.78836519114365,"CF-PETG","Flat",80,4,"CF PETG 80%_4.txt"
13.3674,123.95,0.074795,15.493,0.071955,0.0028782,0.28782,25.071,123.95,15.493,0.28782,4.184,1.98733333333333,8.31500266666667,14.9067901681972,-0.586209831802821,-3.78370768606997,"CF-PETG","Flat",80,4,"CF PETG 80%_4.txt"
13.39,124.17,0.074929,15.522,0.07209,0.0028836,0.28836,25.071,124.17,15.522,0.28836,4.184,1.98733333333333,8.31500266666667,14.9332483677696,-0.588751632230384,-3.79301399452637,"CF-PETG","Flat",80,4,"CF PETG 80%_4.txt"
13.4127,124.4,0.075064,15.55,0.072224,0.002889,0.2889,25.072,124.4,15.55,0.2889,4.184,1.98733333333333,8.31500266666667,14.9609092127772,-0.589090787222839,-3.78836519114366,"CF-PETG","Flat",80,4,"CF PETG 80%_4.txt"
13.4353,124.63,0.075198,15.578,0.072358,0.0028943,0.28943,25.072,124.63,15.578,0.28943,4.184,1.98733333333333,8.31500266666667,14.9885700577847,-0.589429942215292,-3.78373309934068,"CF-PETG","Flat",80,4,"CF PETG 80%_4.txt"
13.4579,124.85,0.075332,15.606,0.072493,0.0028997,0.28997,25.072,124.85,15.606,0.28997,4.184,1.98733333333333,8.31500266666667,15.0150282573571,-0.590971742642857,-3.78682393081416,"CF-PETG","Flat",80,4,"CF PETG 80%_4.txt"
13.4805,125.08,0.075467,15.635,0.072627,0.0029051,0.29051,25.072,125.08,15.635,0.29051,4.184,1.98733333333333,8.31500266666667,15.0426891023647,-0.59231089763531,-3.78836519114365,"CF-PETG","Flat",80,4,"CF PETG 80%_4.txt"
13.5031,125.3,0.075601,15.663,0.072762,0.0029105,0.29105,25.072,125.3,15.663,0.29105,4.184,1.98733333333333,8.31500266666667,15.0691473019371,-0.593852698062875,-3.79143649404887,"CF-PETG","Flat",80,4,"CF PETG 80%_4.txt"
13.5258,125.53,0.075735,15.691,0.072896,0.0029158,0.29158,25.072,125.53,15.691,0.29158,4.184,1.98733333333333,8.31500266666667,15.0968081469447,-0.59419185305533,-3.78683228000338,"CF-PETG","Flat",80,4,"CF PETG 80%_4.txt"
13.5484,125.76,0.07587,15.72,0.07303,0.0029212,0.29212,25.072,125.76,15.72,0.29212,4.184,1.98733333333333,8.31500266666667,15.1244689919522,-0.595531008047782,-3.78836519114365,"CF-PETG","Flat",80,4,"CF PETG 80%_4.txt"
13.571,125.98,0.076004,15.748,0.073165,0.0029266,0.29266,25.072,125.98,15.748,0.29266,4.184,1.98733333333333,8.31500266666667,15.1509271915247,-0.597072808475346,-3.79141991665828,"CF-PETG","Flat",80,4,"CF PETG 80%_4.txt"
13.5936,126.21,0.076139,15.776,0.073299,0.002932,0.2932,25.073,126.21,15.776,0.2932,4.184,1.98733333333333,8.31500266666667,15.1785880365322,-0.597411963467801,-3.78684053922288,"CF-PETG","Flat",80,4,"CF PETG 80%_4.txt"
13.6162,126.43,0.076273,15.804,0.073433,0.0029373,0.29373,25.073,126.43,15.804,0.29373,4.184,1.98733333333333,8.31500266666667,15.2050462361046,-0.598953763895365,-3.78988714183349,"CF-PETG","Flat",80,4,"CF PETG 80%_4.txt"
13.6388,126.66,0.076407,15.833,0.073568,0.0029427,0.29427,25.073,126.66,15.833,0.29427,4.184,1.98733333333333,8.31500266666667,15.2327070811122,-0.600292918887819,-3.79140351726027,"CF-PETG","Flat",80,4,"CF PETG 80%_4.txt"
13.6615,126.89,0.076542,15.861,0.073702,0.0029481,0.29481,25.073,126.89,15.861,0.29481,4.184,1.98733333333333,8.31500266666667,15.2603679261197,-0.600632073880274,-3.78684870991913,"CF-PETG","Flat",80,4,"CF PETG 80%_4.txt"
13.6841,127.11,0.076676,15.889,0.073837,0.0029535,0.29535,25.073,127.11,15.889,0.29535,4.184,1.98733333333333,8.31500266666667,15.2868261256922,-0.602173874307837,-3.78987899998639,"CF-PETG","Flat",80,4,"CF PETG 80%_4.txt"
13.7067,127.34,0.076811,15.917,0.073971,0.0029588,0.29588,25.073,127.34,15.917,0.29588,4.184,1.98733333333333,8.31500266666667,15.3144869706997,-0.60251302930029,-3.78534289941754,"CF-PETG","Flat",80,4,"CF PETG 80%_4.txt"
13.7293,127.56,0.076945,15.946,0.074105,0.0029642,0.29642,25.073,127.56,15.946,0.29642,4.184,1.98733333333333,8.31500266666667,15.3409451702721,-0.605054829727855,-3.79439878168729,"CF-PETG","Flat",80,4,"CF PETG 80%_4.txt"
13.7519,127.79,0.077079,15.974,0.07424,0.0029696,0.29696,25.074,127.79,15.974,0.29696,4.184,1.98733333333333,8.31500266666667,15.3686060152797,-0.605393984720308,-3.78987094478721,"CF-PETG","Flat",80,4,"CF PETG 80%_4.txt"
13.7746,128.02,0.077214,16.002,0.074374,0.002975,0.2975,25.074,128.02,16.002,0.2975,4.184,1.98733333333333,8.31500266666667,15.3962668602872,-0.605733139712761,-3.78535895333559,"CF-PETG","Flat",80,4,"CF PETG 80%_4.txt"
13.7972,128.22,0.077348,16.028,0.074508,0.0029803,0.29803,25.074,128.22,16.028,0.29803,4.184,1.98733333333333,8.31500266666667,15.4203197689895,-0.607680231010548,-3.79136655234931,"CF-PETG","Flat",80,4,"CF PETG 80%_4.txt"
13.8198,128.39,0.077482,16.049,0.074643,0.0029857,0.29857,25.074,128.39,16.049,0.29857,4.184,1.98733333333333,8.31500266666667,15.4407647413863,-0.608235258613668,-3.78986390811682,"CF-PETG","Flat",80,4,"CF PETG 80%_4.txt"
13.8424,128.55,0.077617,16.069,0.074777,0.0029911,0.29911,25.074,128.55,16.069,0.29911,4.184,1.98733333333333,8.31500266666667,15.4600070683481,-0.608992931651894,-3.78986204276491,"CF-PETG","Flat",80,4,"CF PETG 80%_4.txt"
13.865,128.72,0.077751,16.09,0.074912,0.0029965,0.29965,25.074,128.72,16.09,0.29965,4.184,1.98733333333333,8.31500266666667,15.480452040745,-0.609547959255014,-3.78836519114366,"CF-PETG","Flat",80,4,"CF PETG 80%_4.txt"
13.8876,128.89,0.077886,16.111,0.075046,0.0030018,0.30018,25.074,128.89,16.111,0.30018,4.184,1.98733333333333,8.31500266666667,15.5008970131419,-0.610102986858134,-3.78687224168664,"CF-PETG","Flat",80,4,"CF PETG 80%_4.txt"
13.9103,129.05,0.07802,16.132,0.07518,0.0030072,0.30072,25.075,129.05,16.132,0.30072,4.184,1.98733333333333,8.31500266666667,15.5201393401036,-0.61186065989636,-3.79283820912695,"CF-PETG","Flat",80,4,"CF PETG 80%_4.txt"
13.9329,129.22,0.078154,16.152,0.075315,0.0030126,0.30126,25.075,129.22,16.152,0.30126,4.184,1.98733333333333,8.31500266666667,15.5405843125005,-0.61141568749948,-3.78538687159163,"CF-PETG","Flat",80,4,"CF PETG 80%_4.txt"
13.9555,129.4,0.078289,16.175,0.075449,0.003018,0.3018,25.075,129.4,16.175,0.3018,4.184,1.98733333333333,8.31500266666667,15.5622319303325,-0.612768069667485,-3.78836519114365,"CF-PETG","Flat",80,4,"CF PETG 80%_4.txt"
13.9781,129.6,0.078423,16.201,0.075584,0.0030233,0.30233,25.075,129.6,16.201,0.30233,4.184,1.98733333333333,8.31500266666667,15.5862848390347,-0.614715160965273,-3.794303814365,"CF-PETG","Flat",80,4,"CF PETG 80%_4.txt"
14.0007,129.81,0.078557,16.227,0.075718,0.0030287,0.30287,25.075,129.81,16.227,0.30287,4.184,1.98733333333333,8.31500266666667,15.6115403931721,-0.615459606827947,-3.79281202211097,"CF-PETG","Flat",80,4,"CF PETG 80%_4.txt"
14.0234,130.02,0.078692,16.252,0.075852,0.0030341,0.30341,25.075,130.02,16.252,0.30341,4.184,1.98733333333333,8.31500266666667,15.6367959473094,-0.61520405269062,-3.78540519745644,"CF-PETG","Flat",80,4,"CF PETG 80%_4.txt"
14.046,130.23,0.078826,16.278,0.075987,0.0030395,0.30395,25.075,130.23,16.278,0.30395,4.184,1.98733333333333,8.31500266666667,15.6620515014467,-0.615948498553298,-3.78393229237804,"CF-PETG","Flat",80,4,"CF PETG 80%_4.txt"
14.0686,130.44,0.078961,16.304,0.076121,0.0030448,0.30448,25.075,130.44,16.304,0.30448,4.184,1.98733333333333,8.31500266666667,15.687307055584,-0.616692944415972,-3.78246408498511,"CF-PETG","Flat",80,4,"CF PETG 80%_4.txt"
14.0912,130.64,0.079095,16.33,0.076255,0.0030502,0.30502,25.076,130.64,16.33,0.30502,4.184,1.98733333333333,8.31500266666667,15.7113599642862,-0.618640035713758,-3.78836519114365,"CF-PETG","Flat",80,4,"CF PETG 80%_4.txt"
14.1138,130.85,0.079229,16.356,0.07639,0.0030556,0.30556,25.076,130.85,16.356,0.30556,4.184,1.98733333333333,8.31500266666667,15.7366155184236,-0.619384481576436,-3.78689460489384,"CF-PETG","Flat",80,4,"CF PETG 80%_4.txt"
14.1365,131.06,0.079364,16.382,0.076524,0.003061,0.3061,25.076,131.06,16.382,0.3061,4.184,1.98733333333333,8.31500266666667,15.7618710725609,-0.62012892743911,-3.78542868660182,"CF-PETG","Flat",80,4,"CF PETG 80%_4.txt"
14.1591,131.27,0.079498,16.408,0.076659,0.0030663,0.30663,25.076,131.27,16.408,0.30663,4.184,1.98733333333333,8.31500266666667,15.7871266266982,-0.620873373301784,-3.78396741407718,"CF-PETG","Flat",80,4,"CF PETG 80%_4.txt"
14.1817,131.47,0.079632,16.434,0.076793,0.0030717,0.30717,25.076,131.47,16.434,0.30717,4.184,1.98733333333333,8.31500266666667,15.8111795354004,-0.622820464599572,-3.7898287976121,"CF-PETG","Flat",80,4,"CF PETG 80%_4.txt"
14.2043,131.68,0.079767,16.46,0.076927,0.0030771,0.30771,25.076,131.68,16.46,0.30771,4.184,1.98733333333333,8.31500266666667,15.8364350895378,-0.623564910462246,-3.78836519114366,"CF-PETG","Flat",80,4,"CF PETG 80%_4.txt"
14.2269,131.89,0.079901,16.486,0.077062,0.0030825,0.30825,25.076,131.89,16.486,0.30825,4.184,1.98733333333333,8.31500266666667,15.8616906436751,-0.624309356324924,-3.78690620117023,"CF-PETG","Flat",80,4,"CF PETG 80%_4.txt"
14.2495,132.1,0.080036,16.512,0.077196,0.0030878,0.30878,25.077,132.1,16.512,0.30878,4.184,1.98733333333333,8.31500266666667,15.8869461978124,-0.625053802187598,-3.78545180588419,"CF-PETG","Flat",80,4,"CF PETG 80%_4.txt"
14.2722,132.3,0.08017,16.538,0.07733,0.0030932,0.30932,25.077,132.3,16.538,0.30932,4.184,1.98733333333333,8.31500266666667,15.9109991065146,-0.627000893485381,-3.79127399616266,"CF-PETG","Flat",80,4,"CF PETG 80%_4.txt"
14.2948,132.51,0.080304,16.564,0.077465,0.0030986,0.30986,25.077,132.51,16.564,0.30986,4.184,1.98733333333333,8.31500266666667,15.9362546606519,-0.627745339348058,-3.7898173107224,"CF-PETG","Flat",80,4,"CF PETG 80%_4.txt"
14.3174,132.72,0.080439,16.59,0.077599,0.003104,0.3104,25.077,132.72,16.59,0.3104,4.184,1.98733333333333,8.31500266666667,15.9615102147893,-0.628489785210732,-3.78836519114365,"CF-PETG","Flat",80,4,"CF PETG 80%_4.txt"
14.34,132.93,0.080573,16.616,0.077734,0.0031093,0.31093,25.077,132.93,16.616,0.31093,4.184,1.98733333333333,8.31500266666667,15.9867657689266,-0.629234231073406,-3.78691761599306,"CF-PETG","Flat",80,4,"CF PETG 80%_4.txt"
14.3626,133.13,0.080708,16.642,0.077868,0.0031147,0.31147,25.077,133.13,16.642,0.31147,4.184,1.98733333333333,8.31500266666667,16.0108186776288,-0.631181322371194,-3.79270113190238,"CF-PETG","Flat",80,4,"CF PETG 80%_4.txt"
14.3853,133.34,0.080842,16.668,0.078002,0.0031201,0.31201,25.077,133.34,16.668,0.31201,4.184,1.98733333333333,8.31500266666667,16.0360742317661,-0.631925768233867,-3.79125130929846,"CF-PETG","Flat",80,4,"CF PETG 80%_4.txt"
14.4079,133.55,0.080976,16.694,0.078137,0.0031255,0.31255,25.077,133.55,16.694,0.31255,4.184,1.98733333333333,8.31500266666667,16.0613297859035,-0.632670214096542,-3.78980600273477,"CF-PETG","Flat",80,4,"CF PETG 80%_4.txt"
14.4305,133.76,0.081111,16.72,0.078271,0.0031308,0.31308,25.078,133.76,16.72,0.31308,4.184,1.98733333333333,8.31500266666667,16.0865853400408,-0.633414659959218,-3.78836519114365,"CF-PETG","Flat",80,4,"CF PETG 80%_4.txt"
14.4531,133.96,0.081245,16.745,0.078405,0.0031362,0.31362,25.078,133.96,16.745,0.31362,4.184,1.98733333333333,8.31500266666667,16.110638248743,-0.634361751257003,-3.78836519114365,"CF-PETG","Flat",80,4,"CF PETG 80%_4.txt"
14.4757,134.17,0.081379,16.771,0.07854,0.0031416,0.31416,25.078,134.17,16.771,0.31416,4.184,1.98733333333333,8.31500266666667,16.1358938028803,-0.635106197119683,-3.78693099469133,"CF-PETG","Flat",80,4,"CF PETG 80%_4.txt"
14.4983,134.38,0.081514,16.797,0.078674,0.003147,0.3147,25.078,134.38,16.797,0.3147,4.184,1.98733333333333,8.31500266666667,16.1611493570176,-0.635850642982355,-3.78550123821132,"CF-PETG","Flat",80,4,"CF PETG 80%_4.txt"
14.521,134.59,0.081648,16.823,0.078809,0.0031523,0.31523,25.078,134.59,16.823,0.31523,4.184,1.98733333333333,8.31500266666667,16.186404911155,-0.636595088845031,-3.7840759011177,"CF-PETG","Flat",80,4,"CF PETG 80%_4.txt"
14.5436,134.79,0.081783,16.849,0.078943,0.0031577,0.31577,25.078,134.79,16.849,0.31577,4.184,1.98733333333333,8.31500266666667,16.2104578198572,-0.638542180142817,-3.78979274819169,"CF-PETG","Flat",80,4,"CF PETG 80%_4.txt"
14.5662,135,0.081917,16.875,0.079077,0.0031631,0.31631,25.078,135,16.875,0.31631,4.184,1.98733333333333,8.31500266666667,16.2357133739945,-0.639286626005493,-3.78836519114366,"CF-PETG","Flat",80,4,"CF PETG 80%_4.txt"
14.5888,135.21,0.082051,16.901,0.079212,0.0031685,0.31685,25.079,135.21,16.901,0.31685,4.184,1.98733333333333,8.31500266666667,16.2609689281318,-0.640031071868165,-3.78694202631895,"CF-PETG","Flat",80,4,"CF PETG 80%_4.txt"
14.6114,135.42,0.082186,16.927,0.079346,0.0031738,0.31738,25.079,135.42,16.927,0.31738,4.184,1.98733333333333,8.31500266666667,16.2862244822692,-0.640775517730845,-3.78552323347814,"CF-PETG","Flat",80,4,"CF PETG 80%_4.txt"
14.6341,135.62,0.08232,16.953,0.079481,0.0031792,0.31792,25.079,135.62,16.953,0.31792,4.184,1.98733333333333,8.31500266666667,16.3102773909714,-0.642722609028628,-3.79120279023552,"CF-PETG","Flat",80,4,"CF PETG 80%_4.txt"
14.6567,135.83,0.082454,16.979,0.079615,0.0031846,0.31846,25.079,135.83,16.979,0.31846,4.184,1.98733333333333,8.31500266666667,16.3355329451087,-0.6434670548913,-3.78978181807704,"CF-PETG","Flat",80,4,"CF PETG 80%_4.txt"
14.6793,136.04,0.082589,17.005,0.079749,0.00319,0.319,25.079,136.04,17.005,0.319,4.184,1.98733333333333,8.31500266666667,16.360788499246,-0.644211500753979,-3.78836519114366,"CF-PETG","Flat",80,4,"CF PETG 80%_4.txt"
14.7019,136.25,0.082723,17.031,0.079884,0.0031953,0.31953,25.079,136.25,17.031,0.31953,4.184,1.98733333333333,8.31500266666667,16.3860440533833,-0.644955946616651,-3.78695288953468,"CF-PETG","Flat",80,4,"CF PETG 80%_4.txt"
14.7245,136.45,0.082858,17.057,0.080018,0.0032007,0.32007,25.079,136.45,17.057,0.32007,4.184,1.98733333333333,8.31500266666667,16.4100969620856,-0.646903037914438,-3.7925956376528,"CF-PETG","Flat",80,4,"CF PETG 80%_4.txt"
14.7471,136.66,0.082992,17.083,0.080152,0.0032061,0.32061,25.079,136.66,17.083,0.32061,4.184,1.98733333333333,8.31500266666667,16.4353525162229,-0.647647483777114,-3.79118119637718,"CF-PETG","Flat",80,4,"CF PETG 80%_4.txt"
14.7698,136.87,0.083126,17.109,0.080287,0.0032115,0.32115,25.08,136.87,17.109,0.32115,4.184,1.98733333333333,8.31500266666667,16.4606080703602,-0.648391929639789,-3.78977105406388,"CF-PETG","Flat",80,4,"CF PETG 80%_4.txt"
14.7924,137.08,0.083261,17.135,0.080421,0.0032168,0.32168,25.08,137.08,17.135,0.32168,4.184,1.98733333333333,8.31500266666667,16.4858636244975,-0.649136375502465,-3.78836519114365,"CF-PETG","Flat",80,4,"CF PETG 80%_4.txt"
14.815,137.28,0.083395,17.161,0.080556,0.0032222,0.32222,25.08,137.28,17.161,0.32222,4.184,1.98733333333333,8.31500266666667,16.5099165331997,-0.651083466800252,-3.7939716030549,"CF-PETG","Flat",80,4,"CF PETG 80%_4.txt"
14.8376,137.49,0.08353,17.187,0.08069,0.0032276,0.32276,25.08,137.49,17.187,0.32276,4.184,1.98733333333333,8.31500266666667,16.5351720873371,-0.651827912662927,-3.7925636391629,"CF-PETG","Flat",80,4,"CF PETG 80%_4.txt"
14.8602,137.7,0.083664,17.212,0.080824,0.003233,0.3233,25.08,137.7,17.212,0.3233,4.184,1.98733333333333,8.31500266666667,16.5604276414744,-0.651572358525602,-3.78557029122474,"CF-PETG","Flat",80,4,"CF PETG 80%_4.txt"
14.8829,137.91,0.083798,17.238,0.080959,0.0032383,0.32383,25.08,137.91,17.238,0.32383,4.184,1.98733333333333,8.31500266666667,16.5856831956117,-0.652316804388278,-3.78417916456827,"CF-PETG","Flat",80,4,"CF PETG 80%_4.txt"
14.9055,138.11,0.083933,17.264,0.081093,0.0032437,0.32437,25.08,138.11,17.264,0.32437,4.184,1.98733333333333,8.31500266666667,16.6097361043139,-0.654263895686061,-3.78975843191648,"CF-PETG","Flat",80,4,"CF PETG 80%_4.txt"
14.9281,138.32,0.084067,17.29,0.081227,0.0032491,0.32491,25.081,138.32,17.29,0.32491,4.184,1.98733333333333,8.31500266666667,16.6349916584513,-0.655008341548736,-3.78836519114365,"CF-PETG","Flat",80,4,"CF PETG 80%_4.txt"
14.9507,138.53,0.084201,17.316,0.081362,0.0032545,0.32545,25.081,138.53,17.316,0.32545,4.184,1.98733333333333,8.31500266666667,16.6602472125886,-0.655752787411412,-3.78697613427704,"CF-PETG","Flat",80,4,"CF PETG 80%_4.txt"
14.9733,138.74,0.084336,17.342,0.081496,0.0032598,0.32598,25.081,138.74,17.342,0.32598,4.184,1.98733333333333,8.31500266666667,16.6855027667259,-0.656497233274084,-3.78559124249847,"CF-PETG","Flat",80,4,"CF PETG 80%_4.txt"
14.9959,138.95,0.08447,17.368,0.081631,0.0032652,0.32652,25.081,138.95,17.368,0.32652,4.184,1.98733333333333,8.31500266666667,16.7107583208632,-0.657241679136764,-3.78421049710251,"CF-PETG","Flat",80,4,"CF PETG 80%_4.txt"
15.0186,139.15,0.084605,17.394,0.081765,0.0032706,0.32706,25.081,139.15,17.394,0.32706,4.184,1.98733333333333,8.31500266666667,16.7348112295655,-0.659188770434547,-3.78974801905569,"CF-PETG","Flat",80,4,"CF PETG 80%_4.txt"
15.0412,139.36,0.084739,17.42,0.081899,0.003276,0.3276,25.081,139.36,17.42,0.3276,4.184,1.98733333333333,8.31500266666667,16.7600667837028,-0.659933216297226,-3.78836519114366,"CF-PETG","Flat",80,4,"CF PETG 80%_4.txt"
15.0638,139.57,0.084873,17.446,0.082034,0.0032813,0.32813,25.081,139.57,17.446,0.32813,4.184,1.98733333333333,8.31500266666667,16.7853223378401,-0.660677662159902,-3.78698648492435,"CF-PETG","Flat",80,4,"CF PETG 80%_4.txt"
15.0864,139.78,0.085008,17.472,0.082168,0.0032867,0.32867,25.082,139.78,17.472,0.32867,4.184,1.98733333333333,8.31500266666667,16.8105778919774,-0.661422108022578,-3.78561188199735,"CF-PETG","Flat",80,4,"CF PETG 80%_4.txt"
15.109,139.98,0.085142,17.498,0.082302,0.0032921,0.32921,25.082,139.98,17.498,0.32921,4.184,1.98733333333333,8.31500266666667,16.8346308006796,-0.663369199320364,-3.7911144091917,"CF-PETG","Flat",80,4,"CF PETG 80%_4.txt"
15.1317,140.19,0.085276,17.524,0.082437,0.0032975,0.32975,25.082,140.19,17.524,0.32975,4.184,1.98733333333333,8.31500266666667,16.859886354817,-0.664113645183036,-3.78973776068841,"CF-PETG","Flat",80,4,"CF PETG 80%_4.txt"
15.1543,140.4,0.085411,17.55,0.082571,0.0033028,0.33028,25.082,140.4,17.55,0.33028,4.184,1.98733333333333,8.31500266666667,16.8851419089543,-0.664858091045712,-3.78836519114366,"CF-PETG","Flat",80,4,"CF PETG 80%_4.txt"
15.1769,140.61,0.085545,17.576,0.082706,0.0033082,0.33082,25.082,140.61,17.576,0.33082,4.184,1.98733333333333,8.31500266666667,16.9103974630916,-0.665602536908384,-3.78699668245553,"CF-PETG","Flat",80,4,"CF PETG 80%_4.txt"
15.1995,140.81,0.08568,17.602,0.08284,0.0033136,0.33136,25.082,140.81,17.602,0.33136,4.184,1.98733333333333,8.31500266666667,16.9344503717938,-0.667549628206171,-3.79246465291541,"CF-PETG","Flat",80,4,"CF PETG 80%_4.txt"
15.2221,141.02,0.085814,17.628,0.082974,0.003319,0.3319,25.082,141.02,17.628,0.3319,4.184,1.98733333333333,8.31500266666667,16.9597059259312,-0.668294074068847,-3.7910941347223,"CF-PETG","Flat",80,4,"CF PETG 80%_4.txt"
15.2447,141.23,0.085948,17.654,0.083109,0.0033244,0.33244,25.082,141.23,17.654,0.33244,4.184,1.98733333333333,8.31500266666667,16.9849614800685,-0.669038519931522,-3.78972765340162,"CF-PETG","Flat",80,4,"CF PETG 80%_4.txt"
15.2674,141.44,0.086083,17.68,0.083243,0.0033297,0.33297,25.083,141.44,17.68,0.33297,4.184,1.98733333333333,8.31500266666667,17.0102170342058,-0.669782965794198,-3.78836519114365,"CF-PETG","Flat",80,4,"CF PETG 80%_4.txt"
15.29,141.66,0.086217,17.707,0.083378,0.0033351,0.33351,25.083,141.66,17.707,0.33351,4.184,1.98733333333333,8.31500266666667,17.0366752337782,-0.670324766221764,-3.78564842278062,"CF-PETG","Flat",80,4,"CF PETG 80%_4.txt"
15.3126,141.88,0.086351,17.734,0.083512,0.0033405,0.33405,25.083,141.88,17.734,0.33405,4.184,1.98733333333333,8.31500266666667,17.0631334333507,-0.67086656664933,-3.78293992697265,"CF-PETG","Flat",80,4,"CF PETG 80%_4.txt"
15.3352,142.09,0.086486,17.761,0.083646,0.0033459,0.33459,25.083,142.09,17.761,0.33459,4.184,1.98733333333333,8.31500266666667,17.088388987488,-0.672611012512,-3.78701093695175,"CF-PETG","Flat",80,4,"CF PETG 80%_4.txt"
15.3578,142.31,0.08662,17.788,0.083781,0.0033512,0.33512,25.083,142.31,17.788,0.33512,4.184,1.98733333333333,8.31500266666667,17.1148471870604,-0.673152812939566,-3.78430859534274,"CF-PETG","Flat",80,4,"CF PETG 80%_4.txt"
15.3805,142.52,0.086755,17.815,0.083915,0.0033566,0.33566,25.083,142.52,17.815,0.33566,4.184,1.98733333333333,8.31500266666667,17.1401027411978,-0.674897258802243,-3.78836519114366,"CF-PETG","Flat",80,4,"CF PETG 80%_4.txt"
15.4031,142.74,0.086889,17.842,0.084049,0.003362,0.3362,25.083,142.74,17.842,0.3362,4.184,1.98733333333333,8.31500266666667,17.1665609407702,-0.675439059229802,-3.78566897898107,"CF-PETG","Flat",80,4,"CF PETG 80%_4.txt"
15.4257,142.96,0.087023,17.869,0.084184,0.0033674,0.33674,25.084,142.96,17.869,0.33674,4.184,1.98733333333333,8.31500266666667,17.1930191403426,-0.675980859657368,-3.78298091475387,"CF-PETG","Flat",80,4,"CF PETG 80%_4.txt"
15.4483,143.17,0.087158,17.896,0.084318,0.0033727,0.33727,25.084,143.17,17.896,0.33727,4.184,1.98733333333333,8.31500266666667,17.21827469448,-0.677725305520049,-3.7870211528836,"CF-PETG","Flat",80,4,"CF PETG 80%_4.txt"
15.4709,143.39,0.087292,17.923,0.084453,0.0033781,0.33781,25.084,143.39,17.923,0.33781,4.184,1.98733333333333,8.31500266666667,17.2447328940524,-0.678267105947612,-3.78433915051951,"CF-PETG","Flat",80,4,"CF PETG 80%_4.txt"
15.4936,143.6,0.087427,17.95,0.084587,0.0033835,0.33835,25.084,143.6,17.95,0.33835,4.184,1.98733333333333,8.31500266666667,17.2699884481897,-0.680011551810285,-3.78836519114365,"CF-PETG","Flat",80,4,"CF PETG 80%_4.txt"
15.5162,143.82,0.087561,17.977,0.084721,0.0033889,0.33889,25.084,143.82,17.977,0.33889,4.184,1.98733333333333,8.31500266666667,17.2964466477621,-0.680553352237851,-3.78568922644407,"CF-PETG","Flat",80,4,"CF PETG 80%_4.txt"
15.5388,144.03,0.087695,18.004,0.084856,0.0033942,0.33942,25.084,144.03,18.004,0.33942,4.184,1.98733333333333,8.31500266666667,17.3217022018995,-0.682297798100528,-3.78970116696583,"CF-PETG","Flat",80,4,"CF PETG 80%_4.txt"
15.5614,144.25,0.08783,18.031,0.08499,0.0033996,0.33996,25.084,144.25,18.031,0.33996,4.184,1.98733333333333,8.31500266666667,17.3481604014719,-0.682839598528087,-3.78703121583987,"CF-PETG","Flat",80,4,"CF PETG 80%_4.txt"
15.584,144.47,0.087964,18.058,0.085124,0.003405,0.3405,25.084,144.47,18.058,0.3405,4.184,1.98733333333333,8.31500266666667,17.3746186010443,-0.683381398955653,-3.7843692488407,"CF-PETG","Flat",80,4,"CF PETG 80%_4.txt"
15.6066,144.68,0.088098,18.085,0.085259,0.0034104,0.34104,25.085,144.68,18.085,0.34104,4.184,1.98733333333333,8.31500266666667,17.3998741551817,-0.68512584481833,-3.78836519114366,"CF-PETG","Flat",80,4,"CF PETG 80%_4.txt"
15.6293,144.9,0.088233,18.112,0.085393,0.0034157,0.34157,25.085,144.9,18.112,0.34157,4.184,1.98733333333333,8.31500266666667,17.4263323547541,-0.685667645245893,-3.78570917207317,"CF-PETG","Flat",80,4,"CF PETG 80%_4.txt"
15.6519,145.11,0.088367,18.139,0.085528,0.0034211,0.34211,25.085,145.11,18.139,0.34211,4.184,1.98733333333333,8.31500266666667,17.4515879088914,-0.687412091108566,-3.78969122392947,"CF-PETG","Flat",80,4,"CF PETG 80%_4.txt"
15.6745,145.33,0.088502,18.166,0.085662,0.0034265,0.34265,25.085,145.33,18.166,0.34265,4.184,1.98733333333333,8.31500266666667,17.4780461084639,-0.687953891536132,-3.78704112923116,"CF-PETG","Flat",80,4,"CF PETG 80%_4.txt"
15.6971,145.55,0.088636,18.193,0.085796,0.0034319,0.34319,25.085,145.55,18.193,0.34319,4.184,1.98733333333333,8.31500266666667,17.5045043080363,-0.688495691963698,-3.78439890047655,"CF-PETG","Flat",80,4,"CF PETG 80%_4.txt"
15.7197,145.76,0.08877,18.22,0.085931,0.0034372,0.34372,25.085,145.76,18.22,0.34372,4.184,1.98733333333333,8.31500266666667,17.5297598621736,-0.690240137826375,-3.78836519114366,"CF-PETG","Flat",80,4,"CF PETG 80%_4.txt"
15.7424,145.98,0.088905,18.247,0.086065,0.0034426,0.34426,25.085,145.98,18.247,0.34426,4.184,1.98733333333333,8.31500266666667,17.5562180617461,-0.690781938253938,-3.78572882256775,"CF-PETG","Flat",80,4,"CF PETG 80%_4.txt"
15.765,146.19,0.089039,18.274,0.0862,0.003448,0.3448,25.086,146.19,18.274,0.3448,4.184,1.98733333333333,8.31500266666667,17.5814736158834,-0.692526384116615,-3.78968142780242,"CF-PETG","Flat",80,4,"CF PETG 80%_4.txt"
15.7876,146.41,0.089173,18.301,0.086334,0.0034534,0.34534,25.086,146.41,18.301,0.34534,4.184,1.98733333333333,8.31500266666667,17.6079318154558,-0.693068184544178,-3.78705089636729,"CF-PETG","Flat",80,4,"CF PETG 80%_4.txt"
15.8102,146.63,0.089308,18.328,0.086468,0.0034587,0.34587,25.086,146.63,18.328,0.34587,4.184,1.98733333333333,8.31500266666667,17.6343900150283,-0.693609984971744,-3.7844281152976,"CF-PETG","Flat",80,4,"CF PETG 80%_4.txt"
15.8328,146.84,0.089442,18.355,0.086603,0.0034641,0.34641,25.086,146.84,18.355,0.34641,4.184,1.98733333333333,8.31500266666667,17.6596455691656,-0.695354430834417,-3.78836519114365,"CF-PETG","Flat",80,4,"CF PETG 80%_4.txt"
15.8554,147.06,0.089577,18.382,0.086737,0.0034695,0.34695,25.086,147.06,18.382,0.34695,4.184,1.98733333333333,8.31500266666667,17.686103768738,-0.695896231261983,-3.78574818443033,"CF-PETG","Flat",80,4,"CF PETG 80%_4.txt"
15.8781,147.27,0.089711,18.409,0.086871,0.0034749,0.34749,25.086,147.27,18.409,0.34749,4.184,1.98733333333333,8.31500266666667,17.7113593228753,-0.697640677124657,-3.78967177535258,"CF-PETG","Flat",80,4,"CF PETG 80%_4.txt"
15.9007,147.49,0.089845,18.436,0.087006,0.0034802,0.34802,25.086,147.49,18.436,0.34802,4.184,1.98733333333333,8.31500266666667,17.7378175224478,-0.698182477552219,-3.78706052046116,"CF-PETG","Flat",80,4,"CF PETG 80%_4.txt"
15.9233,147.71,0.08998,18.463,0.08714,0.0034856,0.34856,25.086,147.71,18.463,0.34856,4.184,1.98733333333333,8.31500266666667,17.7642757220202,-0.698724277979785,-3.78445690288569,"CF-PETG","Flat",80,4,"CF PETG 80%_4.txt"
15.9459,147.92,0.090114,18.49,0.087275,0.003491,0.3491,25.087,147.92,18.49,0.3491,4.184,1.98733333333333,8.31500266666667,17.7895312761575,-0.700468723842462,-3.78836519114366,"CF-PETG","Flat",80,4,"CF PETG 80%_4.txt"
15.9685,148.14,0.090248,18.517,0.087409,0.0034964,0.34964,25.087,148.14,18.517,0.34964,4.184,1.98733333333333,8.31500266666667,17.81598947573,-0.701010524270028,-3.7857672639738,"CF-PETG","Flat",80,4,"CF PETG 80%_4.txt"
15.9912,148.35,0.090383,18.544,0.087543,0.0035017,0.35017,25.087,148.35,18.544,0.35017,4.184,1.98733333333333,8.31500266666667,17.8412450298673,-0.702754970132702,-3.78966226344209,"CF-PETG","Flat",80,4,"CF PETG 80%_4.txt"
16.0138,148.57,0.090517,18.571,0.087678,0.0035071,0.35071,25.087,148.57,18.571,0.35071,4.184,1.98733333333333,8.31500266666667,17.8677032294397,-0.703296770560268,-3.78707000463232,"CF-PETG","Flat",80,4,"CF PETG 80%_4.txt"
16.0364,148.79,0.090652,18.598,0.087812,0.0035125,0.35125,25.087,148.79,18.598,0.35125,4.184,1.98733333333333,8.31500266666667,17.8941614290122,-0.703838570987831,-3.78448527254452,"CF-PETG","Flat",80,4,"CF PETG 80%_4.txt"
16.059,149,0.090786,18.625,0.087946,0.0035179,0.35179,25.087,149,18.625,0.35179,4.184,1.98733333333333,8.31500266666667,17.9194169831495,-0.705583016850504,-3.78836519114365,"CF-PETG","Flat",80,4,"CF PETG 80%_4.txt"
16.0816,149.22,0.09092,18.652,0.088081,0.0035232,0.35232,25.087,149.22,18.652,0.35232,4.184,1.98733333333333,8.31500266666667,17.9458751827219,-0.70612481727807,-3.78578606732828,"CF-PETG","Flat",80,4,"CF PETG 80%_4.txt"
16.1042,149.43,0.091055,18.679,0.088215,0.0035286,0.35286,25.088,149.43,18.679,0.35286,4.184,1.98733333333333,8.31500266666667,17.9711307368593,-0.707869263140743,-3.78965288902374,"CF-PETG","Flat",80,4,"CF PETG 80%_4.txt"
16.1269,149.65,0.091189,18.706,0.08835,0.003534,0.3534,25.088,149.65,18.706,0.3534,4.184,1.98733333333333,8.31500266666667,17.9975889364317,-0.70841106356831,-3.78707935191013,"CF-PETG","Flat",80,4,"CF PETG 80%_4.txt"
16.1495,149.87,0.091324,18.733,0.088484,0.0035394,0.35394,25.088,149.87,18.733,0.35394,4.184,1.98733333333333,8.31500266666667,18.0240471360041,-0.708952863995876,-3.78451323330954,"CF-PETG","Flat",80,4,"CF PETG 80%_4.txt"
16.1721,150.08,0.091458,18.76,0.088618,0.0035447,0.35447,25.088,150.08,18.76,0.35447,4.184,1.98733333333333,8.31500266666667,18.0493026901415,-0.710697309858549,-3.78836519114365,"CF-PETG","Flat",80,4,"CF PETG 80%_4.txt"
16.1947,150.3,0.091592,18.787,0.088753,0.0035501,0.35501,25.088,150.3,18.787,0.35501,4.184,1.98733333333333,8.31500266666667,18.0757608897139,-0.711239110286112,-3.78580460044771,"CF-PETG","Flat",80,4,"CF PETG 80%_4.txt"
16.2173,150.52,0.091727,18.814,0.088887,0.0035555,0.35555,25.088,150.52,18.814,0.35555,4.184,1.98733333333333,8.31500266666667,18.1022190892863,-0.711780910713678,-3.78325135916699,"CF-PETG","Flat",80,4,"CF PETG 80%_4.txt"
16.24,150.73,0.091861,18.842,0.089021,0.0035609,0.35609,25.088,150.73,18.842,0.35609,4.184,1.98733333333333,8.31500266666667,18.1274746434236,-0.714525356576353,-3.7921948656,"CF-PETG","Flat",80,4,"CF PETG 80%_4.txt"
16.2626,150.95,0.091995,18.869,0.089156,0.0035662,0.35662,25.088,150.95,18.869,0.35662,4.184,1.98733333333333,8.31500266666667,18.1539328429961,-0.715067157003919,-3.78963992264518,"CF-PETG","Flat",80,4,"CF PETG 80%_4.txt"
16.2852,151.17,0.09213,18.896,0.08929,0.0035716,0.35716,25.089,151.17,18.896,0.35716,4.184,1.98733333333333,8.31500266666667,18.1803910425685,-0.715608957431485,-3.78709228107263,"CF-PETG","Flat",80,4,"CF PETG 80%_4.txt"
16.3078,151.38,0.092264,18.923,0.089425,0.003577,0.3577,25.089,151.38,18.923,0.3577,4.184,1.98733333333333,8.31500266666667,18.2056465967058,-0.717353403294158,-3.79090737882026,"CF-PETG","Flat",80,4,"CF PETG 80%_4.txt"
16.3304,151.6,0.092399,18.95,0.089559,0.0035824,0.35824,25.089,151.6,18.95,0.35824,4.184,1.98733333333333,8.31500266666667,18.2321047962783,-0.717895203721721,-3.78836519114365,"CF-PETG","Flat",80,4,"CF PETG 80%_4.txt"
16.353,151.82,0.092533,18.977,0.089693,0.0035877,0.35877,25.089,151.82,18.977,0.35877,4.184,1.98733333333333,8.31500266666667,18.2585629958507,-0.718437004149287,-3.78583023738888,"CF-PETG","Flat",80,4,"CF PETG 80%_4.txt"
16.3757,152.03,0.092667,19.004,0.089828,0.0035931,0.35931,25.089,152.03,19.004,0.35931,4.184,1.98733333333333,8.31500266666667,18.283818549988,-0.720181450011964,-3.78963086724881,"CF-PETG","Flat",80,4,"CF PETG 80%_4.txt"
16.3983,152.25,0.092802,19.031,0.089962,0.0035985,0.35985,25.089,152.25,19.031,0.35985,4.184,1.98733333333333,8.31500266666667,18.3102767495605,-0.720723250439526,-3.7871013107011,"CF-PETG","Flat",80,4,"CF PETG 80%_4.txt"
16.4209,152.46,0.092936,19.058,0.090097,0.0036039,0.36039,25.089,152.46,19.058,0.36039,4.184,1.98733333333333,8.31500266666667,18.3355323036978,-0.7224676963022,-3.79088937087942,"CF-PETG","Flat",80,4,"CF PETG 80%_4.txt"
16.4435,152.68,0.09307,19.085,0.090231,0.0036092,0.36092,25.09,152.68,19.085,0.36092,4.184,1.98733333333333,8.31500266666667,18.3619905032702,-0.723009496729766,-3.78836519114365,"CF-PETG","Flat",80,4,"CF PETG 80%_4.txt"
16.4661,152.9,0.093205,19.112,0.090365,0.0036146,0.36146,25.09,152.9,19.112,0.36146,4.184,1.98733333333333,8.31500266666667,18.3884487028427,-0.723551297157329,-3.78584814335145,"CF-PETG","Flat",80,4,"CF PETG 80%_4.txt"
16.4888,153.11,0.093339,19.139,0.0905,0.00362,0.362,25.09,153.11,19.139,0.362,4.184,1.98733333333333,8.31500266666667,18.41370425698,-0.725295743020002,-3.78962193959978,"CF-PETG","Flat",80,4,"CF PETG 80%_4.txt"
16.5114,153.33,0.093474,19.166,0.090634,0.0036254,0.36254,25.09,153.33,19.166,0.36254,4.184,1.98733333333333,8.31500266666667,18.4401624565524,-0.725837543447568,-3.78711021312516,"CF-PETG","Flat",80,4,"CF PETG 80%_4.txt"
16.534,153.55,0.093608,19.193,0.090768,0.0036307,0.36307,25.09,153.55,19.193,0.36307,4.184,1.98733333333333,8.31500266666667,18.4666206561249,-0.726379343875134,-3.78460555345769,"CF-PETG","Flat",80,4,"CF PETG 80%_4.txt"
16.5566,153.76,0.093742,19.221,0.090903,0.0036361,0.36361,25.09,153.76,19.221,0.36361,4.184,1.98733333333333,8.31500266666667,18.4918762102622,-0.729123789737812,-3.79337073897202,"CF-PETG","Flat",80,4,"CF PETG 80%_4.txt"
16.5792,153.98,0.093877,19.248,0.091037,0.0036415,0.36415,25.09,153.98,19.248,0.36415,4.184,1.98733333333333,8.31500266666667,18.5183344098346,-0.729665590165379,-3.79086445430891,"CF-PETG","Flat",80,4,"CF PETG 80%_4.txt"
16.6018,154.2,0.094011,19.275,0.091172,0.0036469,0.36469,25.091,154.2,19.275,0.36469,4.184,1.98733333333333,8.31500266666667,18.5447926094071,-0.730207390592938,-3.78836519114365,"CF-PETG","Flat",80,4,"CF PETG 80%_4.txt"
16.6245,154.41,0.094146,19.302,0.091306,0.0036522,0.36522,25.091,154.41,19.302,0.36522,4.184,1.98733333333333,8.31500266666667,18.5700481635444,-0.731951836455615,-3.79210359784279,"CF-PETG","Flat",80,4,"CF PETG 80%_4.txt"
16.6471,154.63,0.09428,19.329,0.09144,0.0036576,0.36576,25.091,154.63,19.329,0.36576,4.184,1.98733333333333,8.31500266666667,18.5965063631168,-0.732493636883181,-3.78960958602711,"CF-PETG","Flat",80,4,"CF PETG 80%_4.txt"
16.6697,154.85,0.094414,19.356,0.091575,0.003663,0.3663,25.091,154.85,19.356,0.3663,4.184,1.98733333333333,8.31500266666667,18.6229645626893,-0.733035437310747,-3.78712253208693,"CF-PETG","Flat",80,4,"CF PETG 80%_4.txt"
16.6923,155.06,0.094549,19.383,0.091709,0.0036684,0.36684,25.091,155.06,19.383,0.36684,4.184,1.98733333333333,8.31500266666667,18.6482201168266,-0.734779883173417,-3.79084704727553,"CF-PETG","Flat",80,4,"CF PETG 80%_4.txt"
16.7149,155.28,0.094683,19.41,0.091843,0.0036737,0.36737,25.091,155.28,19.41,0.36737,4.184,1.98733333333333,8.31500266666667,18.674678316399,-0.735321683600983,-3.78836519114365,"CF-PETG","Flat",80,4,"CF PETG 80%_4.txt"
16.7376,155.5,0.094817,19.437,0.091978,0.0036791,0.36791,25.091,155.5,19.437,0.36791,4.184,1.98733333333333,8.31500266666667,18.7011365159715,-0.735863484028549,-3.78589023012064,"CF-PETG","Flat",80,4,"CF PETG 80%_4.txt"
