Repository: VipulKohinkar/3D-Printing-Parameter-Optimisation

# 3D Printing Parameter Optimisation: Impact of K-Value on Carbon-Reinforced PETG

## MSc Mechanical Engineering with Management

**Author:** Vipul Kohinkar  
**Project:** MEE7012-SUM  
**Date:** 27 August 2026

---

## Project Overview

This project investigates the influence of flow-rate multiplier (K-value) and build orientation on the tensile behaviour of PETG and carbon-fibre-reinforced PETG (CF-PETG) manufactured using fused deposition modelling (FDM).

The study compares an unreinforced thermoplastic, PETG, with a carbon-fibre-reinforced PETG composite to investigate whether the two materials respond differently to changes in material flow and build orientation.

---

File: 3_Experimental_data/Modulus/Recalculated Stress Strain/Recalculated_Stress_Strain_All_Data.csv (part 73 of 212)
"Time (s)","Load (N)","Machine Extension (mm)","Stress (MPa)","Extension from Preload (mm)","Strain","Percentage Strain","Gauge Length (mm)","Load_N","NEXYGEN_Stress_MPa","Percentage_Strain","Measured_Width_mm","Measured_Thickness_mm","Measured_Area_mm2","Recalculated_Stress_MPa","Stress_Difference_MPa","Stress_Difference_Percent","Material","Orientation","K","Sample","File"
16.7602,155.71,0.094952,19.464,0.092112,0.0036845,0.36845,25.091,155.71,19.464,0.36845,4.184,1.98733333333333,8.31500266666667,18.7263920701088,-0.737607929891219,-3.78960095505147,"CF-PETG","Flat",80,4,"CF PETG 80%_4.txt"
16.7828,155.93,0.095086,19.491,0.092247,0.0036899,0.36899,25.092,155.93,19.491,0.36899,4.184,1.98733333333333,8.31500266666667,18.7528502696812,-0.738149730318785,-3.7871311390836,"CF-PETG","Flat",80,4,"CF PETG 80%_4.txt"
16.8054,156.15,0.095221,19.518,0.092381,0.0036952,0.36952,25.092,156.15,19.518,0.36952,4.184,1.98733333333333,8.31500266666667,18.7793084692536,-0.738691530746351,-3.78466815629855,"CF-PETG","Flat",80,4,"CF PETG 80%_4.txt"
16.828,156.36,0.095355,19.545,0.092515,0.0037006,0.37006,25.092,156.36,19.545,0.37006,4.184,1.98733333333333,8.31500266666667,18.804564023391,-0.740435976609028,-3.78836519114366,"CF-PETG","Flat",80,4,"CF PETG 80%_4.txt"
16.8506,156.58,0.095489,19.573,0.09265,0.003706,0.3706,25.092,156.58,19.573,0.3706,4.184,1.98733333333333,8.31500266666667,18.8310222229634,-0.741977777036592,-3.79082295527815,"CF-PETG","Flat",80,4,"CF PETG 80%_4.txt"
16.8733,156.8,0.095624,19.6,0.092784,0.0037114,0.37114,25.092,156.8,19.6,0.37114,4.184,1.98733333333333,8.31500266666667,18.8574804225358,-0.742519577464154,-3.78836519114364,"CF-PETG","Flat",80,4,"CF PETG 80%_4.txt"
16.8959,157.01,0.095758,19.627,0.092918,0.0037167,0.37167,25.092,157.01,19.627,0.37167,4.184,1.98733333333333,8.31500266666667,18.8827359766732,-0.744264023326831,-3.79204169423158,"CF-PETG","Flat",80,4,"CF PETG 80%_4.txt"
16.9185,157.23,0.095892,19.654,0.093053,0.0037221,0.37221,25.092,157.23,19.654,0.37221,4.184,1.98733333333333,8.31500266666667,18.9091941762456,-0.744805823754398,-3.78958900862113,"CF-PETG","Flat",80,4,"CF PETG 80%_4.txt"
16.9411,157.44,0.096027,19.68,0.093187,0.0037275,0.37275,25.093,157.44,19.68,0.37275,4.184,1.98733333333333,8.31500266666667,18.9344497303829,-0.74555026961707,-3.78836519114365,"CF-PETG","Flat",80,4,"CF PETG 80%_4.txt"
16.9637,157.64,0.096161,19.705,0.093322,0.0037329,0.37329,25.093,157.64,19.705,0.37329,4.184,1.98733333333333,8.31500266666667,18.9585026390851,-0.746497360914855,-3.78836519114364,"CF-PETG","Flat",80,4,"CF PETG 80%_4.txt"
16.9864,157.84,0.096296,19.73,0.093456,0.0037382,0.37382,25.093,157.84,19.73,0.37382,4.184,1.98733333333333,8.31500266666667,18.9825555477874,-0.747444452212644,-3.78836519114366,"CF-PETG","Flat",80,4,"CF PETG 80%_4.txt"
17.009,158.05,0.09643,19.756,0.09359,0.0037436,0.37436,25.093,158.05,19.756,0.37436,4.184,1.98733333333333,8.31500266666667,19.0078111019247,-0.748188898075316,-3.78714769222169,"CF-PETG","Flat",80,4,"CF PETG 80%_4.txt"
17.0316,158.25,0.096564,19.781,0.093725,0.003749,0.3749,25.093,158.25,19.781,0.3749,4.184,1.98733333333333,8.31500266666667,19.0318640106269,-0.749135989373102,-3.78714923094435,"CF-PETG","Flat",80,4,"CF PETG 80%_4.txt"
17.0542,158.45,0.096699,19.806,0.093859,0.0037544,0.37544,25.093,158.45,19.806,0.37544,4.184,1.98733333333333,8.31500266666667,19.0559169193291,-0.75008308067089,-3.78715076578254,"CF-PETG","Flat",80,4,"CF PETG 80%_4.txt"
17.0768,158.65,0.096833,19.832,0.093994,0.0037597,0.37597,25.093,158.65,19.832,0.37597,4.184,1.98733333333333,8.31500266666667,19.0799698280313,-0.752030171968677,-3.7920036908465,"CF-PETG","Flat",80,4,"CF PETG 80%_4.txt"
17.0995,158.85,0.096967,19.857,0.094128,0.0037651,0.37651,25.093,158.85,19.857,0.37651,4.184,1.98733333333333,8.31500266666667,19.1040227367335,-0.752977263266462,-3.79199910996859,"CF-PETG","Flat",80,4,"CF PETG 80%_4.txt"
17.1221,159.06,0.097102,19.882,0.094262,0.0037705,0.37705,25.094,159.06,19.882,0.37705,4.184,1.98733333333333,8.31500266666667,19.1292782908709,-0.752721709129137,-3.78594562483219,"CF-PETG","Flat",80,4,"CF PETG 80%_4.txt"
17.1447,159.26,0.097236,19.907,0.094397,0.0037759,0.37759,25.094,159.26,19.907,0.37759,4.184,1.98733333333333,8.31500266666667,19.1533311995731,-0.753668800426922,-3.78594866341951,"CF-PETG","Flat",80,4,"CF PETG 80%_4.txt"
17.1673,159.46,0.097371,19.933,0.094531,0.0037812,0.37812,25.094,159.46,19.933,0.37812,4.184,1.98733333333333,8.31500266666667,19.1773841082753,-0.755615891724709,-3.7907785668224,"CF-PETG","Flat",80,4,"CF PETG 80%_4.txt"
17.1899,159.66,0.097505,19.958,0.094665,0.0037866,0.37866,25.094,159.66,19.958,0.37866,4.184,1.98733333333333,8.31500266666667,19.2014370169775,-0.756562983022494,-3.79077554375436,"CF-PETG","Flat",80,4,"CF PETG 80%_4.txt"
17.2125,159.87,0.097639,19.983,0.0948,0.003792,0.3792,25.094,159.87,19.983,0.3792,4.184,1.98733333333333,8.31500266666667,19.2266925711148,-0.756307428885169,-3.7847541854835,"CF-PETG","Flat",80,4,"CF PETG 80%_4.txt"
17.2352,160.07,0.097774,20.008,0.094934,0.0037974,0.37974,25.094,160.07,20.008,0.37974,4.184,1.98733333333333,8.31500266666667,19.250745479817,-0.757254520182954,-3.7847586974358,"CF-PETG","Flat",80,4,"CF PETG 80%_4.txt"
17.2578,160.27,0.097908,20.034,0.095069,0.0038027,0.38027,25.094,160.27,20.034,0.38027,4.184,1.98733333333333,8.31500266666667,19.2747983885193,-0.759201611480741,-3.78956579555127,"CF-PETG","Flat",80,4,"CF PETG 80%_4.txt"
17.2804,160.47,0.098043,20.059,0.095203,0.0038081,0.38081,25.095,160.47,20.059,0.38081,4.184,1.98733333333333,8.31500266666667,19.2988512972215,-0.76014870277853,-3.78956429920998,"CF-PETG","Flat",80,4,"CF PETG 80%_4.txt"
17.303,160.67,0.098177,20.084,0.095337,0.0038135,0.38135,25.095,160.67,20.084,0.38135,4.184,1.98733333333333,8.31500266666667,19.3229042059237,-0.761095794076315,-3.78956280659388,"CF-PETG","Flat",80,4,"CF PETG 80%_4.txt"
17.3256,160.88,0.098311,20.11,0.095472,0.0038189,0.38189,25.095,160.88,20.11,0.38189,4.184,1.98733333333333,8.31500266666667,19.348159760061,-0.761840239938987,-3.78836519114365,"CF-PETG","Flat",80,4,"CF PETG 80%_4.txt"
17.3483,161.08,0.098446,20.135,0.095606,0.0038242,0.38242,25.095,161.08,20.135,0.38242,4.184,1.98733333333333,8.31500266666667,19.3722126687632,-0.762787331236776,-3.78836519114366,"CF-PETG","Flat",80,4,"CF PETG 80%_4.txt"
17.3709,161.28,0.09858,20.16,0.09574,0.0038296,0.38296,25.095,161.28,20.16,0.38296,4.184,1.98733333333333,8.31500266666667,19.3962655774654,-0.763734422534561,-3.78836519114366,"CF-PETG","Flat",80,4,"CF PETG 80%_4.txt"
17.3935,161.48,0.098714,20.185,0.095875,0.003835,0.3835,25.095,161.48,20.185,0.3835,4.184,1.98733333333333,8.31500266666667,19.4203184861677,-0.764681513832347,-3.78836519114366,"CF-PETG","Flat",80,4,"CF PETG 80%_4.txt"
17.4161,161.68,0.098849,20.211,0.096009,0.0038404,0.38404,25.095,161.68,20.211,0.38404,4.184,1.98733333333333,8.31500266666667,19.4443713948699,-0.76662860513013,-3.79312555108669,"CF-PETG","Flat",80,4,"CF PETG 80%_4.txt"
17.4387,161.89,0.098983,20.236,0.096144,0.0038457,0.38457,25.095,161.89,20.236,0.38457,4.184,1.98733333333333,8.31500266666667,19.4696269490072,-0.766373050992811,-3.78717657142129,"CF-PETG","Flat",80,4,"CF PETG 80%_4.txt"
17.4613,162.09,0.099118,20.261,0.096278,0.0038511,0.38511,25.096,162.09,20.261,0.38511,4.184,1.98733333333333,8.31500266666667,19.4936798577094,-0.767320142290593,-3.78717803805633,"CF-PETG","Flat",80,4,"CF PETG 80%_4.txt"
17.484,162.29,0.099252,20.286,0.096412,0.0038565,0.38565,25.096,162.29,20.286,0.38565,4.184,1.98733333333333,8.31500266666667,19.5177327664116,-0.768267233588382,-3.78717950107652,"CF-PETG","Flat",80,4,"CF PETG 80%_4.txt"
17.5066,162.49,0.099386,20.312,0.096547,0.0038619,0.38619,25.096,162.49,20.312,0.38619,4.184,1.98733333333333,8.31500266666667,19.5417856751138,-0.770214324886165,-3.79191770818317,"CF-PETG","Flat",80,4,"CF PETG 80%_4.txt"
17.5292,162.7,0.099521,20.337,0.096681,0.0038672,0.38672,25.096,162.7,20.337,0.38672,4.184,1.98733333333333,8.31500266666667,19.5670412292512,-0.769958770748843,-3.78599975782487,"CF-PETG","Flat",80,4,"CF PETG 80%_4.txt"
17.5518,162.9,0.099655,20.362,0.096816,0.0038726,0.38726,25.096,162.9,20.362,0.38726,4.184,1.98733333333333,8.31500266666667,19.5910941379534,-0.770905862046625,-3.78600266205002,"CF-PETG","Flat",80,4,"CF PETG 80%_4.txt"
17.5744,163.1,0.099789,20.388,0.09695,0.003878,0.3878,25.096,163.1,20.388,0.3878,4.184,1.98733333333333,8.31500266666667,19.6151470466556,-0.772852953344415,-3.79072470739854,"CF-PETG","Flat",80,4,"CF PETG 80%_4.txt"
17.5971,163.3,0.099924,20.413,0.097084,0.0038834,0.38834,25.096,163.3,20.413,0.38834,4.184,1.98733333333333,8.31500266666667,19.6391999553578,-0.773800044642197,-3.79072181767598,"CF-PETG","Flat",80,4,"CF PETG 80%_4.txt"
17.6197,163.5,0.10006,20.438,0.097219,0.0038887,0.38887,25.097,163.5,20.438,0.38887,4.184,1.98733333333333,8.31500266666667,19.66325286406,-0.774747135939982,-3.79071893502291,"CF-PETG","Flat",80,4,"CF PETG 80%_4.txt"
17.6423,163.71,0.10019,20.463,0.097353,0.0038941,0.38941,25.097,163.71,20.463,0.38941,4.184,1.98733333333333,8.31500266666667,19.6885084181973,-0.774491581802661,-3.78483888873899,"CF-PETG","Flat",80,4,"CF PETG 80%_4.txt"
17.6649,163.89,0.10033,20.486,0.097487,0.0038995,0.38995,25.097,163.89,20.486,0.38995,4.184,1.98733333333333,8.31500266666667,19.7101560360293,-0.775843963970669,-3.78719107668978,"CF-PETG","Flat",80,4,"CF PETG 80%_4.txt"
17.6875,164.07,0.10046,20.509,0.097622,0.0039049,0.39049,25.097,164.07,20.509,0.39049,4.184,1.98733333333333,8.31500266666667,19.7318036538613,-0.777196346138677,-3.78953798887648,"CF-PETG","Flat",80,4,"CF PETG 80%_4.txt"
17.7101,164.25,0.1006,20.531,0.097756,0.0039102,0.39102,25.097,164.25,20.531,0.39102,4.184,1.98733333333333,8.31500266666667,19.7534512716933,-0.77754872830668,-3.78719365012265,"CF-PETG","Flat",80,4,"CF PETG 80%_4.txt"
17.7328,164.43,0.10073,20.554,0.097891,0.0039156,0.39156,25.097,164.43,20.554,0.39156,4.184,1.98733333333333,8.31500266666667,19.7750988895253,-0.778901110474685,-3.78953542120602,"CF-PETG","Flat",80,4,"CF PETG 80%_4.txt"
17.7554,164.61,0.10086,20.577,0.098025,0.003921,0.3921,25.097,164.61,20.577,0.3921,4.184,1.98733333333333,8.31500266666667,19.7967465073573,-0.780253492642697,-3.79187195724691,"CF-PETG","Flat",80,4,"CF PETG 80%_4.txt"
17.778,164.8,0.101,20.6,0.098159,0.0039264,0.39264,25.097,164.8,20.6,0.39264,4.184,1.98733333333333,8.31500266666667,19.8195967706244,-0.780403229375594,-3.78836519114366,"CF-PETG","Flat",80,4,"CF PETG 80%_4.txt"
17.8006,164.98,0.10113,20.622,0.098294,0.0039317,0.39317,25.098,164.98,20.622,0.39317,4.184,1.98733333333333,8.31500266666667,19.8412443884564,-0.780755611543601,-3.78603244856755,"CF-PETG","Flat",80,4,"CF PETG 80%_4.txt"
17.8232,165.16,0.10127,20.645,0.098428,0.0039371,0.39371,25.098,165.16,20.645,0.39371,4.184,1.98733333333333,8.31500266666667,19.8628920062884,-0.782107993711609,-3.78836519114366,"CF-PETG","Flat",80,4,"CF PETG 80%_4.txt"
17.8459,165.35,0.1014,20.668,0.098562,0.0039425,0.39425,25.098,165.35,20.668,0.39425,4.184,1.98733333333333,8.31500266666667,19.8857422695555,-0.782257730444503,-3.78487386512726,"CF-PETG","Flat",80,4,"CF PETG 80%_4.txt"
17.8685,165.55,0.10154,20.694,0.098697,0.0039479,0.39479,25.098,165.55,20.694,0.39479,4.184,1.98733333333333,8.31500266666667,19.9097951782577,-0.784204821742289,-3.78952750431183,"CF-PETG","Flat",80,4,"CF PETG 80%_4.txt"
17.8911,165.75,0.10167,20.719,0.098831,0.0039532,0.39532,25.098,165.75,20.719,0.39532,4.184,1.98733333333333,8.31500266666667,19.9338480869599,-0.785151913040078,-3.78952610183927,"CF-PETG","Flat",80,4,"CF PETG 80%_4.txt"
17.9137,165.96,0.10181,20.744,0.098966,0.0039586,0.39586,25.098,165.96,20.744,0.39586,4.184,1.98733333333333,8.31500266666667,19.9591036410973,-0.784896358902749,-3.7837271447298,"CF-PETG","Flat",80,4,"CF PETG 80%_4.txt"
17.9363,166.16,0.10194,20.77,0.0991,0.003964,0.3964,25.098,166.16,20.77,0.3964,4.184,1.98733333333333,8.31500266666667,19.9831565497995,-0.786843450200536,-3.78836519114365,"CF-PETG","Flat",80,4,"CF PETG 80%_4.txt"
17.9589,166.36,0.10207,20.795,0.099234,0.0039694,0.39694,25.099,166.36,20.795,0.39694,4.184,1.98733333333333,8.31500266666667,20.0072094585017,-0.787790541498321,-3.78836519114365,"CF-PETG","Flat",80,4,"CF PETG 80%_4.txt"
17.9816,166.56,0.10221,20.821,0.099369,0.0039747,0.39747,25.099,166.56,20.821,0.39747,4.184,1.98733333333333,8.31500266666667,20.0312623672039,-0.789737632796111,-3.79298608518376,"CF-PETG","Flat",80,4,"CF PETG 80%_4.txt"
18.0042,166.77,0.10234,20.846,0.099503,0.0039801,0.39801,25.099,166.77,20.846,0.39801,4.184,1.98733333333333,8.31500266666667,20.0565179213412,-0.789482078658782,-3.78721135305949,"CF-PETG","Flat",80,4,"CF PETG 80%_4.txt"
18.0268,166.97,0.10248,20.871,0.099637,0.0039855,0.39855,25.099,166.97,20.871,0.39855,4.184,1.98733333333333,8.31500266666667,20.0805708300434,-0.790429169956568,-3.78721273516634,"CF-PETG","Flat",80,4,"CF PETG 80%_4.txt"
18.0494,167.17,0.10261,20.897,0.099772,0.0039909,0.39909,25.099,167.17,20.897,0.39909,4.184,1.98733333333333,8.31500266666667,20.1046237387456,-0.792376261254354,-3.79181825742621,"CF-PETG","Flat",80,4,"CF PETG 80%_4.txt"
18.072,167.38,0.10275,20.922,0.099906,0.0039962,0.39962,25.099,167.38,20.922,0.39962,4.184,1.98733333333333,8.31500266666667,20.129879292883,-0.792120707117032,-3.78606589770114,"CF-PETG","Flat",80,4,"CF PETG 80%_4.txt"
18.0947,167.58,0.10288,20.947,0.10004,0.0040016,0.40016,25.099,167.58,20.947,0.40016,4.184,1.98733333333333,8.31500266666667,20.1539322015852,-0.793067798414814,-3.786068641881,"CF-PETG","Flat",80,4,"CF PETG 80%_4.txt"
18.1173,167.78,0.10301,20.973,0.10017,0.004007,0.4007,25.1,167.78,20.973,0.4007,4.184,1.98733333333333,8.31500266666667,20.1779851102874,-0.795014889712601,-3.79065889339914,"CF-PETG","Flat",80,4,"CF PETG 80%_4.txt"
18.1399,167.98,0.10315,20.998,0.10031,0.0040124,0.40124,25.1,167.98,20.998,0.40124,4.184,1.98733333333333,8.31500266666667,20.2020380189896,-0.79596198101039,-3.79065616254114,"CF-PETG","Flat",80,4,"CF PETG 80%_4.txt"
18.1625,168.19,0.10328,21.023,0.10044,0.0040178,0.40178,25.1,168.19,21.023,0.40178,4.184,1.98733333333333,8.31500266666667,20.2272935731269,-0.795706426873064,-3.78493282059204,"CF-PETG","Flat",80,4,"CF PETG 80%_4.txt"
18.1851,168.39,0.10342,21.049,0.10058,0.0040231,0.40231,25.1,168.39,21.049,0.40231,4.184,1.98733333333333,8.31500266666667,20.2513464818291,-0.797653518170851,-3.78950790142454,"CF-PETG","Flat",80,4,"CF PETG 80%_4.txt"
18.2077,168.59,0.10355,21.074,0.10071,0.0040285,0.40285,25.1,168.59,21.074,0.40285,4.184,1.98733333333333,8.31500266666667,20.2753993905314,-0.798600609468636,-3.789506545832,"CF-PETG","Flat",80,4,"CF PETG 80%_4.txt"
18.2304,168.8,0.10369,21.099,0.10085,0.0040339,0.40339,25.1,168.8,21.099,0.40339,4.184,1.98733333333333,8.31500266666667,20.3006549446687,-0.798345055331311,-3.78380518191057,"CF-PETG","Flat",80,4,"CF PETG 80%_4.txt"
18.253,169,0.10382,21.125,0.10098,0.0040393,0.40393,25.1,169,21.125,0.40393,4.184,1.98733333333333,8.31500266666667,20.3247078533709,-0.800292146629097,-3.78836519114365,"CF-PETG","Flat",80,4,"CF PETG 80%_4.txt"
18.2756,169.2,0.10396,21.15,0.10112,0.0040446,0.40446,25.1,169.2,21.15,0.40446,4.184,1.98733333333333,8.31500266666667,20.3487607620731,-0.801239237926882,-3.78836519114365,"CF-PETG","Flat",80,4,"CF PETG 80%_4.txt"
18.2982,169.4,0.10409,21.176,0.10125,0.00405,0.405,25.101,169.4,21.176,0.405,4.184,1.98733333333333,8.31500266666667,20.3728136707753,-0.803186329224665,-3.79290861930802,"CF-PETG","Flat",80,4,"CF PETG 80%_4.txt"
18.3208,169.61,0.10422,21.201,0.10138,0.0040554,0.40554,25.101,169.61,21.201,0.40554,4.184,1.98733333333333,8.31500266666667,20.3980692249127,-0.802930775087344,-3.78723067349344,"CF-PETG","Flat",80,4,"CF PETG 80%_4.txt"
18.3435,169.81,0.10436,21.226,0.10152,0.0040608,0.40608,25.101,169.81,21.226,0.40608,4.184,1.98733333333333,8.31500266666667,20.4221221336149,-0.803877866385129,-3.78723200972924,"CF-PETG","Flat",80,4,"CF PETG 80%_4.txt"
18.3661,170.01,0.10449,21.252,0.10165,0.0040661,0.40661,25.101,170.01,21.252,0.40661,4.184,1.98733333333333,8.31500266666667,20.4461750423171,-0.805824957682916,-3.79176057633595,"CF-PETG","Flat",80,4,"CF PETG 80%_4.txt"
18.3887,170.22,0.10463,21.277,0.10179,0.0040715,0.40715,25.101,170.22,21.277,0.40715,4.184,1.98733333333333,8.31500266666667,20.4714305964544,-0.805569403545594,-3.78610426068334,"CF-PETG","Flat",80,4,"CF PETG 80%_4.txt"
18.4113,170.42,0.10476,21.302,0.10192,0.0040769,0.40769,25.101,170.42,21.302,0.40769,4.184,1.98733333333333,8.31500266666667,20.4954835051566,-0.806516494843379,-3.78610691410844,"CF-PETG","Flat",80,4,"CF PETG 80%_4.txt"
18.4339,170.64,0.1049,21.33,0.10206,0.0040823,0.40823,25.101,170.64,21.33,0.40823,4.184,1.98733333333333,8.31500266666667,20.5219417047291,-0.808058295270943,-3.78836519114366,"CF-PETG","Flat",80,4,"CF PETG 80%_4.txt"
18.4566,170.88,0.10503,21.36,0.10219,0.0040876,0.40876,25.102,170.88,21.36,0.40876,4.184,1.98733333333333,8.31500266666667,20.5508051951717,-0.809194804828284,-3.78836519114365,"CF-PETG","Flat",80,4,"CF PETG 80%_4.txt"
18.4792,171.12,0.10516,21.391,0.10233,0.004093,0.4093,25.102,171.12,21.391,0.4093,4.184,1.98733333333333,8.31500266666667,20.5796686856144,-0.811331314385626,-3.79286295351141,"CF-PETG","Flat",80,4,"CF PETG 80%_4.txt"
18.5018,171.37,0.1053,21.421,0.10246,0.0040984,0.40984,25.102,171.37,21.421,0.40984,4.184,1.98733333333333,8.31500266666667,20.6097348214921,-0.81126517850786,-3.78724232532496,"CF-PETG","Flat",80,4,"CF PETG 80%_4.txt"
18.5244,171.61,0.10543,21.451,0.10259,0.0041038,0.41038,25.102,171.61,21.451,0.41038,4.184,1.98733333333333,8.31500266666667,20.6385983119348,-0.812401688065201,-3.78724389569344,"CF-PETG","Flat",80,4,"CF PETG 80%_4.txt"
18.547,171.85,0.10557,21.481,0.10273,0.0041091,0.41091,25.102,171.85,21.481,0.41091,4.184,1.98733333333333,8.31500266666667,20.6674618023775,-0.813538197622549,-3.78724546167566,"CF-PETG","Flat",80,4,"CF PETG 80%_4.txt"
18.5696,172.09,0.1057,21.511,0.10286,0.0041145,0.41145,25.102,172.09,21.511,0.41145,4.184,1.98733333333333,8.31500266666667,20.6963252928201,-0.814674707179886,-3.78724702328988,"CF-PETG","Flat",80,4,"CF PETG 80%_4.txt"
18.5923,172.33,0.10584,21.541,0.103,0.0041199,0.41199,25.102,172.33,21.541,0.41199,4.184,1.98733333333333,8.31500266666667,20.7251887832628,-0.815811216737231,-3.78724858055444,"CF-PETG","Flat",80,4,"CF PETG 80%_4.txt"
18.6149,172.57,0.10597,21.572,0.10313,0.0041253,0.41253,25.102,172.57,21.572,0.41253,4.184,1.98733333333333,8.31500266666667,20.7540522737054,-0.817947726294577,-3.79171020904217,"CF-PETG","Flat",80,4,"CF PETG 80%_4.txt"
18.6375,172.81,0.10611,21.602,0.10327,0.0041306,0.41306,25.103,172.81,21.602,0.41306,4.184,1.98733333333333,8.31500266666667,20.7829157641481,-0.819084235851918,-3.7917055636141,"CF-PETG","Flat",80,4,"CF PETG 80%_4.txt"
18.6601,173.05,0.10624,21.632,0.1034,0.004136,0.4136,25.103,173.05,21.632,0.4136,4.184,1.98733333333333,8.31500266666667,20.8117792545907,-0.820220745409262,-3.79170093107092,"CF-PETG","Flat",80,4,"CF PETG 80%_4.txt"
18.6827,173.3,0.10637,21.662,0.10353,0.0041414,0.41414,25.103,173.3,21.662,0.41414,4.184,1.98733333333333,8.31500266666667,20.8418453904685,-0.820154609531492,-3.78614444433336,"CF-PETG","Flat",80,4,"CF PETG 80%_4.txt"
18.7054,173.54,0.10651,21.692,0.10367,0.0041468,0.41468,25.103,173.54,21.692,0.41468,4.184,1.98733333333333,8.31500266666667,20.8707088809112,-0.821291119088837,-3.78614751562252,"CF-PETG","Flat",80,4,"CF PETG 80%_4.txt"
18.728,173.78,0.10664,21.722,0.1038,0.0041521,0.41521,25.103,173.78,21.722,0.41521,4.184,1.98733333333333,8.31500266666667,20.8995723713538,-0.822427628646182,-3.78615057842824,"CF-PETG","Flat",80,4,"CF PETG 80%_4.txt"
18.7506,174.02,0.10678,21.752,0.10394,0.0041575,0.41575,25.103,174.02,21.752,0.41575,4.184,1.98733333333333,8.31500266666667,20.9284358617965,-0.823564138203523,-3.7861536327856,"CF-PETG","Flat",80,4,"CF PETG 80%_4.txt"
18.7732,174.26,0.10691,21.783,0.10407,0.0041629,0.41629,25.103,174.26,21.783,0.41629,4.184,1.98733333333333,8.31500266666667,20.9572993522391,-0.825700647760868,-3.79057360217081,"CF-PETG","Flat",80,4,"CF PETG 80%_4.txt"
18.7958,174.5,0.10705,21.813,0.10421,0.0041683,0.41683,25.104,174.5,21.813,0.41683,4.184,1.98733333333333,8.31500266666667,20.9861628426818,-0.826837157318209,-3.79057056488429,"CF-PETG","Flat",80,4,"CF PETG 80%_4.txt"
18.8184,174.74,0.10718,21.843,0.10434,0.0041736,0.41736,25.104,174.74,21.843,0.41736,4.184,1.98733333333333,8.31500266666667,21.0150263331244,-0.82797366687555,-3.79056753594081,"CF-PETG","Flat",80,4,"CF PETG 80%_4.txt"
18.8411,174.98,0.10731,21.873,0.10448,0.004179,0.4179,25.104,174.98,21.873,0.4179,4.184,1.98733333333333,8.31500266666667,21.0438898235671,-0.829110176432899,-3.79056451530608,"CF-PETG","Flat",80,4,"CF PETG 80%_4.txt"
18.8637,175.23,0.10745,21.903,0.10461,0.0041844,0.41844,25.104,175.23,21.903,0.41844,4.184,1.98733333333333,8.31500266666667,21.0739559594449,-0.829044040555129,-3.7850707234403,"CF-PETG","Flat",80,4,"CF PETG 80%_4.txt"
18.8863,175.47,0.10758,21.933,0.10474,0.0041898,0.41898,25.104,175.47,21.933,0.41898,4.184,1.98733333333333,8.31500266666667,21.1028194498875,-0.83018055011247,-3.78507522961961,"CF-PETG","Flat",80,4,"CF PETG 80%_4.txt"
18.9089,175.71,0.10772,21.964,0.10488,0.0041951,0.41951,25.104,175.71,21.964,0.41951,4.184,1.98733333333333,8.31500266666667,21.1316829403302,-0.832317059669812,-3.78946029716724,"CF-PETG","Flat",80,4,"CF PETG 80%_4.txt"
18.9315,175.95,0.10785,21.994,0.10501,0.0042005,0.42005,25.104,175.95,21.994,0.42005,4.184,1.98733333333333,8.31500266666667,21.1605464307728,-0.83345356922716,-3.78945880343348,"CF-PETG","Flat",80,4,"CF PETG 80%_4.txt"
18.9542,176.19,0.10799,22.024,0.10515,0.0042059,0.42059,25.104,176.19,22.024,0.42059,4.184,1.98733333333333,8.31500266666667,21.1894099212155,-0.834590078784501,-3.78945731376907,"CF-PETG","Flat",80,4,"CF PETG 80%_4.txt"
18.9768,176.43,0.10812,22.054,0.10528,0.0042113,0.42113,25.105,176.43,22.054,0.42113,4.184,1.98733333333333,8.31500266666667,21.2182734116582,-0.835726588341842,-3.78945582815744,"CF-PETG","Flat",80,4,"CF PETG 80%_4.txt"
18.9994,176.64,0.10826,22.08,0.10542,0.0042166,0.42166,25.105,176.64,22.08,0.42166,4.184,1.98733333333333,8.31500266666667,21.2435289657955,-0.836471034204518,-3.78836519114365,"CF-PETG","Flat",80,4,"CF PETG 80%_4.txt"
19.022,176.84,0.10839,22.104,0.10555,0.004222,0.4222,25.105,176.84,22.104,0.4222,4.184,1.98733333333333,8.31500266666667,21.2675818744977,-0.836418125502302,-3.78401251132058,"CF-PETG","Flat",80,4,"CF PETG 80%_4.txt"
19.0446,177.03,0.10852,22.129,0.10568,0.0042274,0.42274,25.105,177.03,22.129,0.42274,4.184,1.98733333333333,8.31500266666667,21.2904321377648,-0.838567862235202,-3.7894521317511,"CF-PETG","Flat",80,4,"CF PETG 80%_4.txt"
19.0672,177.22,0.10866,22.153,0.10582,0.0042328,0.42328,25.105,177.22,22.153,0.42328,4.184,1.98733333333333,8.31500266666667,21.3132824010319,-0.839717598968097,-3.79053671723061,"CF-PETG","Flat",80,4,"CF PETG 80%_4.txt"
19.0899,177.42,0.10879,22.177,0.10595,0.0042381,0.42381,25.105,177.42,22.177,0.42381,4.184,1.98733333333333,8.31500266666667,21.3373353097341,-0.839664690265884,-3.78619601508718,"CF-PETG","Flat",80,4,"CF PETG 80%_4.txt"
19.1125,177.61,0.10893,22.201,0.10609,0.0042435,0.42435,25.105,177.61,22.201,0.42435,4.184,1.98733333333333,8.31500266666667,21.3601855730012,-0.840814426998779,-3.7872817755902,"CF-PETG","Flat",80,4,"CF PETG 80%_4.txt"
19.1351,177.8,0.10906,22.226,0.10622,0.0042489,0.42489,25.106,177.8,22.226,0.42489,4.184,1.98733333333333,8.31500266666667,21.3830358362683,-0.842964163731676,-3.79269397881614,"CF-PETG","Flat",80,4,"CF PETG 80%_4.txt"
19.1577,178,0.1092,22.25,0.10636,0.0042543,0.42543,25.106,178,22.25,0.42543,4.184,1.98733333333333,8.31500266666667,21.4070887449705,-0.842911255029463,-3.78836519114366,"CF-PETG","Flat",80,4,"CF PETG 80%_4.txt"
19.1803,178.19,0.10933,22.274,0.10649,0.0042596,0.42596,25.106,178.19,22.274,0.42596,4.184,1.98733333333333,8.31500266666667,21.4299390082376,-0.844060991762362,-3.78944505595026,"CF-PETG","Flat",80,4,"CF PETG 80%_4.txt"
19.203,178.39,0.10946,22.298,0.10663,0.004265,0.4265,25.106,178.39,22.298,0.4265,4.184,1.98733333333333,8.31500266666667,21.4539919169399,-0.844008083060146,-3.7851290835956,"CF-PETG","Flat",80,4,"CF PETG 80%_4.txt"
19.2256,178.58,0.1096,22.323,0.10676,0.0042704,0.42704,25.106,178.58,22.323,0.42704,4.184,1.98733333333333,8.31500266666667,21.476842180207,-0.846157819793042,-3.79052018005215,"CF-PETG","Flat",80,4,"CF PETG 80%_4.txt"
19.2482,178.77,0.10973,22.347,0.10689,0.0042758,0.42758,25.106,178.77,22.347,0.42758,4.184,1.98733333333333,8.31500266666667,21.4996924434741,-0.847307556525937,-3.79159420291734,"CF-PETG","Flat",80,4,"CF PETG 80%_4.txt"
19.2708,178.97,0.10987,22.371,0.10703,0.0042811,0.42811,25.106,178.97,22.371,0.42811,4.184,1.98733333333333,8.31500266666667,21.5237453521763,-0.847254647823725,-3.78729000859919,"CF-PETG","Flat",80,4,"CF PETG 80%_4.txt"
19.2934,179.16,0.11,22.395,0.10716,0.0042865,0.42865,25.106,179.16,22.395,0.42865,4.184,1.98733333333333,8.31500266666667,21.5465956154434,-0.84840438455662,-3.78836519114365,"CF-PETG","Flat",80,4,"CF PETG 80%_4.txt"
19.316,179.36,0.11014,22.419,0.1073,0.0042919,0.42919,25.107,179.36,22.419,0.42919,4.184,1.98733333333333,8.31500266666667,21.5706485241456,-0.848351475854408,-3.78407366900579,"CF-PETG","Flat",80,4,"CF PETG 80%_4.txt"
19.3387,179.55,0.11027,22.444,0.10743,0.0042973,0.42973,25.107,179.55,22.444,0.42973,4.184,1.98733333333333,8.31500266666667,21.5934987874127,-0.8505012125873,-3.78943687661424,"CF-PETG","Flat",80,4,"CF PETG 80%_4.txt"
19.3613,179.74,0.11041,22.468,0.10757,0.0043026,0.43026,25.107,179.74,22.468,0.43026,4.184,1.98733333333333,8.31500266666667,21.6163490506798,-0.851650949320199,-3.79050627256631,"CF-PETG","Flat",80,4,"CF PETG 80%_4.txt"
19.3839,179.94,0.11054,22.492,0.1077,0.004308,0.4308,25.107,179.94,22.492,0.4308,4.184,1.98733333333333,8.31500266666667,21.640401959382,-0.851598040617986,-3.78622639435349,"CF-PETG","Flat",80,4,"CF PETG 80%_4.txt"
19.4065,180.13,0.11067,22.516,0.10783,0.0043134,0.43134,25.107,180.13,22.516,0.43134,4.184,1.98733333333333,8.31500266666667,21.6632522226491,-0.852747777350881,-3.7872969326296,"CF-PETG","Flat",80,4,"CF PETG 80%_4.txt"
19.4291,180.33,0.11081,22.541,0.10797,0.0043188,0.43188,25.107,180.33,22.541,0.43188,4.184,1.98733333333333,8.31500266666667,21.6873051313513,-0.853694868648667,-3.78729811742455,"CF-PETG","Flat",80,4,"CF PETG 80%_4.txt"
19.4518,180.52,0.11094,22.565,0.1081,0.0043241,0.43241,25.107,180.52,22.565,0.43241,4.184,1.98733333333333,8.31500266666667,21.7101553946184,-0.854844605381565,-3.78836519114365,"CF-PETG","Flat",80,4,"CF PETG 80%_4.txt"
19.4744,180.71,0.11108,22.589,0.10824,0.0043295,0.43295,25.108,180.71,22.589,0.43295,4.184,1.98733333333333,8.31500266666667,21.7330056578855,-0.85599434211446,-3.78942999740785,"CF-PETG","Flat",80,4,"CF PETG 80%_4.txt"
19.497,180.92,0.11121,22.615,0.10837,0.0043349,0.43349,25.108,180.92,22.615,0.43349,4.184,1.98733333333333,8.31500266666667,21.7582612120229,-0.856738787977136,-3.78836519114365,"CF-PETG","Flat",80,4,"CF PETG 80%_4.txt"
19.5196,181.12,0.11135,22.64,0.10851,0.0043403,0.43403,25.108,181.12,22.64,0.43403,4.184,1.98733333333333,8.31500266666667,21.7823141207251,-0.857685879274925,-3.78836519114366,"CF-PETG","Flat",80,4,"CF PETG 80%_4.txt"
19.5422,181.33,0.11148,22.666,0.10864,0.0043456,0.43456,25.108,181.33,22.666,0.43456,4.184,1.98733333333333,8.31500266666667,21.8075696748624,-0.858430325137597,-3.78730400219535,"CF-PETG","Flat",80,4,"CF PETG 80%_4.txt"
19.5648,181.53,0.11161,22.692,0.10878,0.004351,0.4351,25.108,181.53,22.692,0.4351,4.184,1.98733333333333,8.31500266666667,21.8316225835646,-0.860377416435384,-3.79154511032692,"CF-PETG","Flat",80,4,"CF PETG 80%_4.txt"
19.5875,181.74,0.11175,22.718,0.10891,0.0043564,0.43564,25.108,181.74,22.718,0.43564,4.184,1.98733333333333,8.31500266666667,21.8568781377019,-0.861121862298059,-3.79048271105757,"CF-PETG","Flat",80,4,"CF PETG 80%_4.txt"
19.6101,181.95,0.11188,22.743,0.10904,0.0043618,0.43618,25.108,181.95,22.743,0.43618,4.184,1.98733333333333,8.31500266666667,21.8821336918393,-0.860866308160734,-3.78519240276452,"CF-PETG","Flat",80,4,"CF PETG 80%_4.txt"
19.6327,182.15,0.11202,22.769,0.10918,0.0043671,0.43671,25.109,182.15,22.769,0.43671,4.184,1.98733333333333,8.31500266666667,21.9061866005415,-0.862813399458517,-3.78942157959733,"CF-PETG","Flat",80,4,"CF PETG 80%_4.txt"
19.6553,182.36,0.11215,22.795,0.10931,0.0043725,0.43725,25.109,182.36,22.795,0.43725,4.184,1.98733333333333,8.31500266666667,21.9314421546788,-0.863557845321196,-3.78836519114366,"CF-PETG","Flat",80,4,"CF PETG 80%_4.txt"
19.6779,182.56,0.11229,22.821,0.10945,0.0043779,0.43779,25.109,182.56,22.821,0.43779,4.184,1.98733333333333,8.31500266666667,21.955495063381,-0.865504936618983,-3.79258111659867,"CF-PETG","Flat",80,4,"CF PETG 80%_4.txt"
19.7006,182.77,0.11242,22.846,0.10958,0.0043833,0.43833,25.109,182.77,22.846,0.43833,4.184,1.98733333333333,8.31500266666667,21.9807506175183,-0.865249382481657,-3.78731236313428,"CF-PETG","Flat",80,4,"CF PETG 80%_4.txt"
19.7232,182.98,0.11256,22.872,0.10972,0.0043886,0.43886,25.109,182.98,22.872,0.43886,4.184,1.98733333333333,8.31500266666667,22.0060061716557,-0.865993828344333,-3.78626192875277,"CF-PETG","Flat",80,4,"CF PETG 80%_4.txt"
19.7458,183.18,0.11269,22.898,0.10985,0.004394,0.4394,25.109,183.18,22.898,0.4394,4.184,1.98733333333333,8.31500266666667,22.0300590803579,-0.867940919642116,-3.79046606534246,"CF-PETG","Flat",80,4,"CF PETG 80%_4.txt"
19.7684,183.39,0.11282,22.924,0.10998,0.0043994,0.43994,25.109,183.39,22.924,0.43994,4.184,1.98733333333333,8.31500266666667,22.0553146344952,-0.868685365504795,-3.78941443685568,"CF-PETG","Flat",80,4,"CF PETG 80%_4.txt"
19.791,183.6,0.11296,22.949,0.11012,0.0044048,0.44048,25.109,183.6,22.949,0.44048,4.184,1.98733333333333,8.31500266666667,22.0805701886325,-0.86842981136747,-3.78417278037156,"CF-PETG","Flat",80,4,"CF PETG 80%_4.txt"
19.8136,183.8,0.11309,22.975,0.11025,0.0044101,0.44101,25.11,183.8,22.975,0.44101,4.184,1.98733333333333,8.31500266666667,22.1046230973347,-0.870376902665253,-3.78836519114365,"CF-PETG","Flat",80,4,"CF PETG 80%_4.txt"
19.8363,184.01,0.11323,23.001,0.11039,0.0044155,0.44155,25.11,184.01,23.001,0.44155,4.184,1.98733333333333,8.31500266666667,22.1298786514721,-0.871121348527932,-3.7873194579711,"CF-PETG","Flat",80,4,"CF PETG 80%_4.txt"
19.8589,184.21,0.11336,23.027,0.11052,0.0044209,0.44209,25.11,184.21,23.027,0.44209,4.184,1.98733333333333,8.31500266666667,22.1539315601743,-0.873068439825715,-3.79149884842018,"CF-PETG","Flat",80,4,"CF PETG 80%_4.txt"
19.8815,184.42,0.1135,23.052,0.11066,0.0044263,0.44263,25.11,184.42,23.052,0.44263,4.184,1.98733333333333,8.31500266666667,22.1791871143116,-0.872812885688393,-3.78627835193646,"CF-PETG","Flat",80,4,"CF PETG 80%_4.txt"
19.9041,184.63,0.11363,23.078,0.11079,0.0044316,0.44316,25.11,184.63,23.078,0.44316,4.184,1.98733333333333,8.31500266666667,22.2044426684489,-0.873557331551066,-3.78523845892653,"CF-PETG","Flat",80,4,"CF PETG 80%_4.txt"
19.9267,184.83,0.11376,23.104,0.11093,0.004437,0.4437,25.11,184.83,23.104,0.4437,4.184,1.98733333333333,8.31500266666667,22.2284955771512,-0.875504422848849,-3.78940626233054,"CF-PETG","Flat",80,4,"CF PETG 80%_4.txt"
19.9494,185.04,0.1139,23.13,0.11106,0.0044424,0.44424,25.11,185.04,23.13,0.44424,4.184,1.98733333333333,8.31500266666667,22.2537511312885,-0.876248868711528,-3.78836519114366,"CF-PETG","Flat",80,4,"CF PETG 80%_4.txt"
19.972,185.24,0.11403,23.155,0.11119,0.0044478,0.44478,25.111,185.24,23.155,0.44478,4.184,1.98733333333333,8.31500266666667,22.2778040399907,-0.877195960009313,-3.78836519114365,"CF-PETG","Flat",80,4,"CF PETG 80%_4.txt"
19.9946,185.45,0.11417,23.181,0.11133,0.0044531,0.44531,25.111,185.45,23.181,0.44531,4.184,1.98733333333333,8.31500266666667,22.303059594128,-0.877940405871989,-3.7873275780682,"CF-PETG","Flat",80,4,"CF PETG 80%_4.txt"
20.0172,185.66,0.1143,23.207,0.11146,0.0044585,0.44585,25.111,185.66,23.207,0.44585,4.184,1.98733333333333,8.31500266666667,22.3283151482653,-0.878684851734665,-3.78629228997572,"CF-PETG","Flat",80,4,"CF PETG 80%_4.txt"
20.0398,185.86,0.11444,23.233,0.1116,0.0044639,0.44639,25.111,185.86,23.233,0.44639,4.184,1.98733333333333,8.31500266666667,22.3523680569676,-0.880631943032448,-3.79043577253238,"CF-PETG","Flat",80,4,"CF PETG 80%_4.txt"
20.0625,186.07,0.11457,23.258,0.11173,0.0044693,0.44693,25.111,186.07,23.258,0.44693,4.184,1.98733333333333,8.31500266666667,22.3776236111049,-0.880376388895126,-3.78526265755923,"CF-PETG","Flat",80,4,"CF PETG 80%_4.txt"
20.0851,186.27,0.11471,23.284,0.11187,0.0044746,0.44746,25.111,186.27,23.284,0.44746,4.184,1.98733333333333,8.31500266666667,22.4016765198071,-0.882323480192909,-3.78939821419391,"CF-PETG","Flat",80,4,"CF PETG 80%_4.txt"
20.1077,186.48,0.11484,23.31,0.112,0.00448,0.448,25.111,186.48,23.31,0.448,4.184,1.98733333333333,8.31500266666667,22.4269320739444,-0.883067926055585,-3.78836519114365,"CF-PETG","Flat",80,4,"CF PETG 80%_4.txt"
20.1303,186.69,0.11497,23.336,0.11213,0.0044854,0.44854,25.111,186.69,23.336,0.44854,4.184,1.98733333333333,8.31500266666667,22.4521876280817,-0.88381237191826,-3.78733446999597,"CF-PETG","Flat",80,4,"CF PETG 80%_4.txt"
20.1529,186.89,0.11511,23.361,0.11227,0.0044908,0.44908,25.112,186.89,23.361,0.44908,4.184,1.98733333333333,8.31500266666667,22.476240536784,-0.884759463216049,-3.78733557303219,"CF-PETG","Flat",80,4,"CF PETG 80%_4.txt"
20.1755,187.1,0.11524,23.387,0.1124,0.0044961,0.44961,25.112,187.1,23.387,0.44961,4.184,1.98733333333333,8.31500266666667,22.5014960909213,-0.885503909078722,-3.78630824423279,"CF-PETG","Flat",80,4,"CF PETG 80%_4.txt"
20.1982,187.3,0.11538,23.413,0.11254,0.0045015,0.45015,25.112,187.3,23.413,0.45015,4.184,1.98733333333333,8.31500266666667,22.5255489996235,-0.887451000376508,-3.79041985382697,"CF-PETG","Flat",80,4,"CF PETG 80%_4.txt"
20.2208,187.51,0.11551,23.439,0.11267,0.0045069,0.45069,25.112,187.51,23.439,0.45069,4.184,1.98733333333333,8.31500266666667,22.5508045537608,-0.888195446239184,-3.78939138290535,"CF-PETG","Flat",80,4,"CF PETG 80%_4.txt"
20.2434,187.72,0.11565,23.464,0.11281,0.0045123,0.45123,25.112,187.72,23.464,0.45123,4.184,1.98733333333333,8.31500266666667,22.5760601078981,-0.887939892101858,-3.78426479757014,"CF-PETG","Flat",80,4,"CF PETG 80%_4.txt"
20.266,187.92,0.11578,23.49,0.11294,0.0045176,0.45176,25.112,187.92,23.49,0.45176,4.184,1.98733333333333,8.31500266666667,22.6001130166004,-0.889886983399645,-3.78836519114366,"CF-PETG","Flat",80,4,"CF PETG 80%_4.txt"
20.2886,188.13,0.11592,23.516,0.11308,0.004523,0.4523,25.112,188.13,23.516,0.4523,4.184,1.98733333333333,8.31500266666667,22.6253685707377,-0.890631429262317,-3.78734235950977,"CF-PETG","Flat",80,4,"CF PETG 80%_4.txt"
20.3113,188.33,0.11605,23.542,0.11321,0.0045284,0.45284,25.113,188.33,23.542,0.45284,4.184,1.98733333333333,8.31500266666667,22.6494214794399,-0.892578520560104,-3.79143029717145,"CF-PETG","Flat",80,4,"CF PETG 80%_4.txt"
20.3339,188.54,0.11618,23.567,0.11334,0.0045338,0.45338,25.113,188.54,23.567,0.45338,4.184,1.98733333333333,8.31500266666667,22.6746770335772,-0.892322966422782,-3.78632395477906,"CF-PETG","Flat",80,4,"CF PETG 80%_4.txt"
20.3565,188.75,0.11632,23.593,0.11348,0.0045391,0.45391,25.113,188.75,23.593,0.45391,4.184,1.98733333333333,8.31500266666667,22.6999325877145,-0.893067412285454,-3.78530671082717,"CF-PETG","Flat",80,4,"CF PETG 80%_4.txt"
20.3791,188.95,0.11645,23.619,0.11361,0.0045445,0.45445,25.113,188.95,23.619,0.45445,4.184,1.98733333333333,8.31500266666667,22.7239854964168,-0.895014503583244,-3.78938356231527,"CF-PETG","Flat",80,4,"CF PETG 80%_4.txt"
20.4017,189.16,0.11659,23.645,0.11375,0.0045499,0.45499,25.113,189.16,23.645,0.45499,4.184,1.98733333333333,8.31500266666667,22.7492410505541,-0.895758949445916,-3.78836519114365,"CF-PETG","Flat",80,4,"CF PETG 80%_4.txt"
20.4243,189.36,0.11672,23.67,0.11388,0.0045553,0.45553,25.113,189.36,23.67,0.45553,4.184,1.98733333333333,8.31500266666667,22.7732939592563,-0.896706040743702,-3.78836519114365,"CF-PETG","Flat",80,4,"CF PETG 80%_4.txt"
20.447,189.57,0.11686,23.696,0.11402,0.0045606,0.45606,25.113,189.57,23.696,0.45606,4.184,1.98733333333333,8.31500266666667,22.7985495133936,-0.897450486606381,-3.78735012916265,"CF-PETG","Flat",80,4,"CF PETG 80%_4.txt"
20.4696,189.78,0.11699,23.722,0.11415,0.004566,0.4566,25.113,189.78,23.722,0.4566,4.184,1.98733333333333,8.31500266666667,22.8238050675309,-0.898194932469053,-3.78633729225636,"CF-PETG","Flat",80,4,"CF PETG 80%_4.txt"
20.4922,189.98,0.11712,23.748,0.11428,0.0045714,0.45714,25.114,189.98,23.748,0.45714,4.184,1.98733333333333,8.31500266666667,22.8478579762332,-0.90014202376684,-3.79039086982836,"CF-PETG","Flat",80,4,"CF PETG 80%_4.txt"
20.5148,190.19,0.11726,23.774,0.11442,0.0045768,0.45768,25.114,190.19,23.774,0.45768,4.184,1.98733333333333,8.31500266666667,22.8731135303705,-0.900886469629516,-3.7893769228128,"CF-PETG","Flat",80,4,"CF PETG 80%_4.txt"
20.5374,190.39,0.11739,23.799,0.11455,0.0045821,0.45821,25.114,190.39,23.799,0.45821,4.184,1.98733333333333,8.31500266666667,22.8971664390727,-0.901833560927301,-3.78937586002479,"CF-PETG","Flat",80,4,"CF PETG 80%_4.txt"
20.5601,190.6,0.11753,23.825,0.11469,0.0045875,0.45875,25.114,190.6,23.825,0.45875,4.184,1.98733333333333,8.31500266666667,22.92242199321,-0.902578006789977,-3.78836519114366,"CF-PETG","Flat",80,4,"CF PETG 80%_4.txt"
20.5827,190.81,0.11766,23.851,0.11482,0.0045929,0.45929,25.114,190.81,23.851,0.45929,4.184,1.98733333333333,8.31500266666667,22.9476775473474,-0.903322452652649,-3.78735672572491,"CF-PETG","Flat",80,4,"CF PETG 80%_4.txt"
20.6053,191.01,0.1178,23.877,0.11496,0.0045983,0.45983,25.114,191.01,23.877,0.45983,4.184,1.98733333333333,8.31500266666667,22.9717304560496,-0.905269543950435,-3.79138729300346,"CF-PETG","Flat",80,4,"CF PETG 80%_4.txt"
20.6279,191.22,0.11793,23.902,0.11509,0.0046036,0.46036,25.114,191.22,23.902,0.46036,4.184,1.98733333333333,8.31500266666667,22.9969860101869,-0.905013989813114,-3.78635256385706,"CF-PETG","Flat",80,4,"CF PETG 80%_4.txt"
20.6505,191.42,0.11807,23.928,0.11523,0.004609,0.4609,25.115,191.42,23.928,0.4609,4.184,1.98733333333333,8.31500266666667,23.0210389188891,-0.9069610811109,-3.79037563152332,"CF-PETG","Flat",80,4,"CF PETG 80%_4.txt"
20.6731,191.63,0.1182,23.954,0.11536,0.0046143,0.46143,25.115,191.63,23.954,0.46143,4.184,1.98733333333333,8.31500266666667,23.0462944730264,-0.907705526973572,-3.7893693202537,"CF-PETG","Flat",80,4,"CF PETG 80%_4.txt"
20.6958,191.84,0.11833,23.98,0.11549,0.0046195,0.46195,25.115,191.84,23.98,0.46195,4.184,1.98733333333333,8.31500266666667,23.0715500271638,-0.908449972836248,-3.78836519114365,"CF-PETG","Flat",80,4,"CF PETG 80%_4.txt"
20.7184,192.04,0.11846,24.005,0.11562,0.0046248,0.46248,25.115,192.04,24.005,0.46248,4.184,1.98733333333333,8.31500266666667,23.095602935866,-0.909397064134033,-3.78836519114365,"CF-PETG","Flat",80,4,"CF PETG 80%_4.txt"
20.741,192.25,0.11859,24.031,0.11575,0.00463,0.463,25.115,192.25,24.031,0.463,4.184,1.98733333333333,8.31500266666667,23.1208584900033,-0.910141509996709,-3.78736427945865,"CF-PETG","Flat",80,4,"CF PETG 80%_4.txt"
20.7636,192.45,0.11872,24.057,0.11588,0.0046352,0.46352,25.115,192.45,24.057,0.46352,4.184,1.98733333333333,8.31500266666667,23.1449113987055,-0.912088601294496,-3.79136468094316,"CF-PETG","Flat",80,4,"CF PETG 80%_4.txt"
20.7862,192.66,0.11885,24.083,0.11601,0.0046405,0.46405,25.115,192.66,24.083,0.46405,4.184,1.98733333333333,8.31500266666667,23.1701669528428,-0.912833047157168,-3.79036269217775,"CF-PETG","Flat",80,4,"CF PETG 80%_4.txt"
20.8089,192.87,0.11898,24.108,0.11614,0.0046457,0.46457,25.115,192.87,24.108,0.46457,4.184,1.98733333333333,8.31500266666667,23.1954225069802,-0.912577493019846,-3.78537204670585,"CF-PETG","Flat",80,4,"CF PETG 80%_4.txt"
20.8315,193.07,0.11911,24.134,0.11627,0.004651,0.4651,25.116,193.07,24.134,0.4651,4.184,1.98733333333333,8.31500266666667,23.2194754156824,-0.914524584317633,-3.78936183109983,"CF-PETG","Flat",80,4,"CF PETG 80%_4.txt"
