Repository: VipulKohinkar/3D-Printing-Parameter-Optimisation

# 3D Printing Parameter Optimisation: Impact of K-Value on Carbon-Reinforced PETG

## MSc Mechanical Engineering with Management

**Author:** Vipul Kohinkar  
**Project:** MEE7012-SUM  
**Date:** 27 August 2026

---

## Project Overview

This project investigates the influence of flow-rate multiplier (K-value) and build orientation on the tensile behaviour of PETG and carbon-fibre-reinforced PETG (CF-PETG) manufactured using fused deposition modelling (FDM).

The study compares an unreinforced thermoplastic, PETG, with a carbon-fibre-reinforced PETG composite to investigate whether the two materials respond differently to changes in material flow and build orientation.

---

File: 3_Experimental_data/Modulus/Recalculated Stress Strain/Recalculated_Stress_Strain_All_Data.csv (part 74 of 212)
"Time (s)","Load (N)","Machine Extension (mm)","Stress (MPa)","Extension from Preload (mm)","Strain","Percentage Strain","Gauge Length (mm)","Load_N","NEXYGEN_Stress_MPa","Percentage_Strain","Measured_Width_mm","Measured_Thickness_mm","Measured_Area_mm2","Recalculated_Stress_MPa","Stress_Difference_MPa","Stress_Difference_Percent","Material","Orientation","K","Sample","File"
20.8541,193.28,0.11924,24.16,0.11641,0.0046562,0.46562,25.116,193.28,24.16,0.46562,4.184,1.98733333333333,8.31500266666667,23.2447309698197,-0.915269030180308,-3.78836519114366,"CF-PETG","Flat",80,4,"CF PETG 80%_4.txt"
20.8767,193.48,0.11938,24.186,0.11654,0.0046615,0.46615,25.116,193.48,24.186,0.46615,4.184,1.98733333333333,8.31500266666667,23.2687838785219,-0.917216121478095,-3.79234317984824,"CF-PETG","Flat",80,4,"CF PETG 80%_4.txt"
20.8993,193.69,0.11951,24.211,0.11667,0.0046667,0.46667,25.116,193.69,24.211,0.46667,4.184,1.98733333333333,8.31500266666667,23.2940394326592,-0.916960567340766,-3.78737172087384,"CF-PETG","Flat",80,4,"CF PETG 80%_4.txt"
20.9219,193.9,0.11964,24.237,0.1168,0.0046719,0.46719,25.116,193.9,24.237,0.46719,4.184,1.98733333333333,8.31500266666667,23.3192949867966,-0.917705013203442,-3.78638038207469,"CF-PETG","Flat",80,4,"CF PETG 80%_4.txt"
20.9446,194.1,0.11977,24.263,0.11693,0.0046772,0.46772,25.116,194.1,24.263,0.46772,4.184,1.98733333333333,8.31500266666667,23.3433478954988,-0.919652104501232,-3.79034787331011,"CF-PETG","Flat",80,4,"CF PETG 80%_4.txt"
20.9672,194.31,0.1199,24.289,0.11706,0.0046824,0.46824,25.116,194.31,24.289,0.46824,4.184,1.98733333333333,8.31500266666667,23.3686034496361,-0.920396550363904,-3.78935547105234,"CF-PETG","Flat",80,4,"CF PETG 80%_4.txt"
20.9898,194.51,0.12003,24.314,0.11719,0.0046877,0.46877,25.117,194.51,24.314,0.46877,4.184,1.98733333333333,8.31500266666667,23.3926563583383,-0.921343641661693,-3.7893544528325,"CF-PETG","Flat",80,4,"CF PETG 80%_4.txt"
21.0124,194.72,0.12016,24.34,0.11732,0.0046929,0.46929,25.117,194.72,24.34,0.46929,4.184,1.98733333333333,8.31500266666667,23.4179119124756,-0.922088087524365,-3.78836519114365,"CF-PETG","Flat",80,4,"CF PETG 80%_4.txt"
21.035,194.93,0.12029,24.366,0.11745,0.0046981,0.46981,25.117,194.93,24.366,0.46981,4.184,1.98733333333333,8.31500266666667,23.443167466613,-0.922832533387041,-3.78737804065928,"CF-PETG","Flat",80,4,"CF PETG 80%_4.txt"
21.0577,195.13,0.12042,24.392,0.11758,0.0047034,0.47034,25.117,195.13,24.392,0.47034,4.184,1.98733333333333,8.31500266666667,23.4672203753152,-0.924779624684827,-3.79132348591681,"CF-PETG","Flat",80,4,"CF PETG 80%_4.txt"
21.0803,195.34,0.12056,24.417,0.11772,0.0047086,0.47086,25.117,195.34,24.417,0.47086,4.184,1.98733333333333,8.31500266666667,23.4924759294525,-0.924524070547502,-3.78639501391449,"CF-PETG","Flat",80,4,"CF PETG 80%_4.txt"
21.1029,195.54,0.12069,24.443,0.11785,0.0047139,0.47139,25.117,195.54,24.443,0.47139,4.184,1.98733333333333,8.31500266666667,23.5165288381547,-0.926471161845289,-3.79033327269684,"CF-PETG","Flat",80,4,"CF PETG 80%_4.txt"
21.1255,195.75,0.12082,24.469,0.11798,0.0047191,0.47191,25.117,195.75,24.469,0.47191,4.184,1.98733333333333,8.31500266666667,23.541784392292,-0.927215607707964,-3.78934818630906,"CF-PETG","Flat",80,4,"CF PETG 80%_4.txt"
21.1481,195.96,0.12095,24.495,0.11811,0.0047244,0.47244,25.117,195.96,24.495,0.47244,4.184,1.98733333333333,8.31500266666667,23.5670399464294,-0.927960053570636,-3.78836519114365,"CF-PETG","Flat",80,4,"CF PETG 80%_4.txt"
21.1707,196.16,0.12108,24.52,0.11824,0.0047296,0.47296,25.118,196.16,24.52,0.47296,4.184,1.98733333333333,8.31500266666667,23.5910928551316,-0.928907144868425,-3.78836519114366,"CF-PETG","Flat",80,4,"CF PETG 80%_4.txt"
21.1934,196.37,0.12121,24.546,0.11837,0.0047348,0.47348,25.118,196.37,24.546,0.47348,4.184,1.98733333333333,8.31500266666667,23.6163484092689,-0.929651590731098,-3.78738527960196,"CF-PETG","Flat",80,4,"CF PETG 80%_4.txt"
21.216,196.57,0.12134,24.572,0.1185,0.0047401,0.47401,25.118,196.57,24.572,0.47401,4.184,1.98733333333333,8.31500266666667,23.6404013179711,-0.931598682028884,-3.79130181519162,"CF-PETG","Flat",80,4,"CF PETG 80%_4.txt"
21.2386,196.78,0.12147,24.598,0.11863,0.0047453,0.47453,25.118,196.78,24.598,0.47453,4.184,1.98733333333333,8.31500266666667,23.6656568721084,-0.93234312789156,-3.79032087117473,"CF-PETG","Flat",80,4,"CF PETG 80%_4.txt"
21.2612,196.99,0.1216,24.623,0.11876,0.0047506,0.47506,25.118,196.99,24.623,0.47506,4.184,1.98733333333333,8.31500266666667,23.6909124262458,-0.932087573754234,-3.78543464953188,"CF-PETG","Flat",80,4,"CF PETG 80%_4.txt"
21.2838,197.19,0.12173,24.649,0.1189,0.0047558,0.47558,25.118,197.19,24.649,0.47558,4.184,1.98733333333333,8.31500266666667,23.714965334948,-0.934034665052021,-3.78934100795984,"CF-PETG","Flat",80,4,"CF PETG 80%_4.txt"
21.3065,197.4,0.12187,24.675,0.11903,0.0047611,0.47611,25.118,197.4,24.675,0.47611,4.184,1.98733333333333,8.31500266666667,23.7402208890853,-0.934779110914697,-3.78836519114365,"CF-PETG","Flat",80,4,"CF PETG 80%_4.txt"
21.3291,197.61,0.122,24.701,0.11916,0.0047663,0.47663,25.118,197.61,24.701,0.47663,4.184,1.98733333333333,8.31500266666667,23.7654764432226,-0.935523556777369,-3.78739142859548,"CF-PETG","Flat",80,4,"CF PETG 80%_4.txt"
21.3517,197.81,0.12213,24.726,0.11929,0.0047715,0.47715,25.119,197.81,24.726,0.47715,4.184,1.98733333333333,8.31500266666667,23.7895293519248,-0.936470648075158,-3.78739241314874,"CF-PETG","Flat",80,4,"CF PETG 80%_4.txt"
21.3743,198.02,0.12226,24.752,0.11942,0.0047768,0.47768,25.119,198.02,24.752,0.47768,4.184,1.98733333333333,8.31500266666667,23.8147849060622,-0.93721509393783,-3.78642167880507,"CF-PETG","Flat",80,4,"CF PETG 80%_4.txt"
21.3969,198.22,0.12239,24.778,0.11955,0.004782,0.4782,25.119,198.22,24.778,0.4782,4.184,1.98733333333333,8.31500266666667,23.8388378147644,-0.939162185235617,-3.79030666411985,"CF-PETG","Flat",80,4,"CF PETG 80%_4.txt"
21.4196,198.43,0.12252,24.804,0.11968,0.0047873,0.47873,25.119,198.43,24.804,0.47873,4.184,1.98733333333333,8.31500266666667,23.8640933689017,-0.939906631098292,-3.78933491008826,"CF-PETG","Flat",80,4,"CF PETG 80%_4.txt"
21.4422,198.64,0.12265,24.829,0.11981,0.0047925,0.47925,25.119,198.64,24.829,0.47925,4.184,1.98733333333333,8.31500266666667,23.889348923039,-0.93965107696097,-3.78449022095522,"CF-PETG","Flat",80,4,"CF PETG 80%_4.txt"
21.4648,198.84,0.12278,24.855,0.11994,0.0047978,0.47978,25.119,198.84,24.855,0.47978,4.184,1.98733333333333,8.31500266666667,23.9134018317412,-0.941598168258754,-3.78836519114365,"CF-PETG","Flat",80,4,"CF PETG 80%_4.txt"
21.4874,199.05,0.12291,24.881,0.12007,0.004803,0.4803,25.119,199.05,24.881,0.4803,4.184,1.98733333333333,8.31500266666667,23.9386573858786,-0.942342614121429,-3.78739847321824,"CF-PETG","Flat",80,4,"CF PETG 80%_4.txt"
21.51,199.25,0.12305,24.907,0.12021,0.0048082,0.48082,25.12,199.25,24.907,0.48082,4.184,1.98733333333333,8.31500266666667,23.9627102945808,-0.944289705419216,-3.79126231749796,"CF-PETG","Flat",80,4,"CF PETG 80%_4.txt"
21.5326,199.46,0.12318,24.932,0.12034,0.0048135,0.48135,25.12,199.46,24.932,0.48135,4.184,1.98733333333333,8.31500266666667,23.9879658487181,-0.94403415128189,-3.78643571025947,"CF-PETG","Flat",80,4,"CF PETG 80%_4.txt"
21.5553,199.67,0.12331,24.958,0.12047,0.0048187,0.48187,25.12,199.67,24.958,0.48187,4.184,1.98733333333333,8.31500266666667,24.0132214028554,-0.944778597144566,-3.78547398487285,"CF-PETG","Flat",80,4,"CF PETG 80%_4.txt"
21.5779,199.87,0.12344,24.984,0.1206,0.004824,0.4824,25.12,199.87,24.984,0.4824,4.184,1.98733333333333,8.31500266666667,24.0372743115576,-0.946725688442353,-3.78932792364054,"CF-PETG","Flat",80,4,"CF PETG 80%_4.txt"
21.6005,200.08,0.12357,25.01,0.12073,0.0048292,0.48292,25.12,200.08,25.01,0.48292,4.184,1.98733333333333,8.31500266666667,24.062529865695,-0.947470134305028,-3.78836519114366,"CF-PETG","Flat",80,4,"CF PETG 80%_4.txt"
21.6231,200.28,0.1237,25.035,0.12086,0.0048344,0.48344,25.12,200.28,25.035,0.48344,4.184,1.98733333333333,8.31500266666667,24.0865827743972,-0.948417225602814,-3.78836519114365,"CF-PETG","Flat",80,4,"CF PETG 80%_4.txt"
21.6457,200.49,0.12383,25.061,0.12099,0.0048397,0.48397,25.12,200.49,25.061,0.48397,4.184,1.98733333333333,8.31500266666667,24.1118383285345,-0.949161671465486,-3.78740541664533,"CF-PETG","Flat",80,4,"CF PETG 80%_4.txt"
21.6684,200.7,0.12396,25.087,0.12112,0.0048449,0.48449,25.12,200.7,25.087,0.48449,4.184,1.98733333333333,8.31500266666667,24.1370938826718,-0.949906117328165,-3.78644763155485,"CF-PETG","Flat",80,4,"CF PETG 80%_4.txt"
21.691,200.9,0.12409,25.113,0.12125,0.0048502,0.48502,25.121,200.9,25.113,0.48502,4.184,1.98733333333333,8.31500266666667,24.1611467913741,-0.951853208625948,-3.79028076544399,"CF-PETG","Flat",80,4,"CF PETG 80%_4.txt"
21.7136,201.11,0.12422,25.138,0.12139,0.0048554,0.48554,25.121,201.11,25.138,0.48554,4.184,1.98733333333333,8.31500266666667,24.1864023455114,-0.951597654488626,-3.78549468728072,"CF-PETG","Flat",80,4,"CF PETG 80%_4.txt"
21.7362,201.31,0.12436,25.164,0.12152,0.0048607,0.48607,25.121,201.31,25.164,0.48607,4.184,1.98733333333333,8.31500266666667,24.2104552542136,-0.953544745786413,-3.789321037142,"CF-PETG","Flat",80,4,"CF PETG 80%_4.txt"
21.7588,201.52,0.12449,25.19,0.12165,0.0048659,0.48659,25.121,201.52,25.19,0.48659,4.184,1.98733333333333,8.31500266666667,24.2357108083509,-0.954289191649085,-3.78836519114365,"CF-PETG","Flat",80,4,"CF PETG 80%_4.txt"
21.7814,201.73,0.12462,25.216,0.12178,0.0048711,0.48711,25.121,201.73,25.216,0.48711,4.184,1.98733333333333,8.31500266666667,24.2609663624882,-0.955033637511765,-3.78741131627445,"CF-PETG","Flat",80,4,"CF PETG 80%_4.txt"
21.8041,201.93,0.12475,25.241,0.12191,0.0048764,0.48764,25.121,201.93,25.241,0.48764,4.184,1.98733333333333,8.31500266666667,24.2850192711905,-0.955980728809546,-3.78741226104174,"CF-PETG","Flat",80,4,"CF PETG 80%_4.txt"
21.8267,202.14,0.12488,25.267,0.12204,0.0048816,0.48816,25.121,202.14,25.267,0.48816,4.184,1.98733333333333,8.31500266666667,24.3102748253278,-0.956725174672222,-3.78646129208937,"CF-PETG","Flat",80,4,"CF PETG 80%_4.txt"
21.8493,202.34,0.12501,25.293,0.12217,0.0048869,0.48869,25.122,202.34,25.293,0.48869,4.184,1.98733333333333,8.31500266666667,24.33432773403,-0.958672265970009,-3.79026713308033,"CF-PETG","Flat",80,4,"CF PETG 80%_4.txt"
21.8719,202.55,0.12514,25.319,0.1223,0.0048921,0.48921,25.122,202.55,25.319,0.48921,4.184,1.98733333333333,8.31500266666667,24.3595832881673,-0.959416711832681,-3.78931518556294,"CF-PETG","Flat",80,4,"CF PETG 80%_4.txt"
21.8945,202.76,0.12527,25.344,0.12243,0.0048974,0.48974,25.122,202.76,25.344,0.48974,4.184,1.98733333333333,8.31500266666667,24.3848388423046,-0.959161157695362,-3.78456896186617,"CF-PETG","Flat",80,4,"CF PETG 80%_4.txt"
21.9172,202.96,0.1254,25.37,0.12256,0.0049026,0.49026,25.122,202.96,25.37,0.49026,4.184,1.98733333333333,8.31500266666667,24.4088917510069,-0.961108248993146,-3.78836519114366,"CF-PETG","Flat",80,4,"CF PETG 80%_4.txt"
21.9398,203.17,0.12554,25.396,0.1227,0.0049078,0.49078,25.122,203.17,25.396,0.49078,4.184,1.98733333333333,8.31500266666667,24.4341473051442,-0.961852694855821,-3.7874180770823,"CF-PETG","Flat",80,4,"CF PETG 80%_4.txt"
21.9624,203.37,0.12567,25.422,0.12283,0.0049131,0.49131,25.122,203.37,25.422,0.49131,4.184,1.98733333333333,8.31500266666667,24.4582002138464,-0.963799786153604,-3.79120362738417,"CF-PETG","Flat",80,4,"CF PETG 80%_4.txt"
21.985,203.58,0.1258,25.448,0.12296,0.0049183,0.49183,25.122,203.58,25.448,0.49183,4.184,1.98733333333333,8.31500266666667,24.4834557679837,-0.96454423201628,-3.79025554863361,"CF-PETG","Flat",80,4,"CF PETG 80%_4.txt"
22.0076,203.79,0.12593,25.473,0.12309,0.0049236,0.49236,25.122,203.79,25.473,0.49236,4.184,1.98733333333333,8.31500266666667,24.508711322121,-0.964288677878958,-3.78553243779279,"CF-PETG","Flat",80,4,"CF PETG 80%_4.txt"
22.0302,203.99,0.12606,25.499,0.12322,0.0049288,0.49288,25.123,203.99,25.499,0.49288,4.184,1.98733333333333,8.31500266666667,24.5327642308233,-0.966235769176741,-3.789308479457,"CF-PETG","Flat",80,4,"CF PETG 80%_4.txt"
22.0529,204.2,0.12619,25.525,0.12335,0.004934,0.4934,25.123,204.2,25.525,0.4934,4.184,1.98733333333333,8.31500266666667,24.5580197849606,-0.966980215039417,-3.78836519114365,"CF-PETG","Flat",80,4,"CF PETG 80%_4.txt"
22.0755,204.4,0.12632,25.551,0.12348,0.0049393,0.49393,25.123,204.4,25.551,0.49393,4.184,1.98733333333333,8.31500266666667,24.5820726936628,-0.9689273063372,-3.79213066548159,"CF-PETG","Flat",80,4,"CF PETG 80%_4.txt"
22.0981,204.61,0.12645,25.576,0.12361,0.0049445,0.49445,25.123,204.61,25.576,0.49445,4.184,1.98733333333333,8.31500266666667,24.6073282478001,-0.968671752199878,-3.78742474272708,"CF-PETG","Flat",80,4,"CF PETG 80%_4.txt"
22.1207,204.82,0.12658,25.602,0.12374,0.0049498,0.49498,25.123,204.82,25.602,0.49498,4.184,1.98733333333333,8.31500266666667,24.6325838019374,-0.969416198062554,-3.78648620444713,"CF-PETG","Flat",80,4,"CF PETG 80%_4.txt"
22.1433,205.02,0.12672,25.628,0.12388,0.004955,0.4955,25.123,205.02,25.628,0.4955,4.184,1.98733333333333,8.31500266666667,24.6566367106397,-0.97136328936034,-3.79024227157929,"CF-PETG","Flat",80,4,"CF PETG 80%_4.txt"
22.166,205.23,0.12685,25.654,0.12401,0.0049603,0.49603,25.123,205.23,25.654,0.49603,4.184,1.98733333333333,8.31500266666667,24.681892264777,-0.972107735223016,-3.789302780163,"CF-PETG","Flat",80,4,"CF PETG 80%_4.txt"
22.1886,205.43,0.12698,25.679,0.12414,0.0049655,0.49655,25.123,205.43,25.679,0.49655,4.184,1.98733333333333,8.31500266666667,24.7059451734792,-0.973054826520798,-3.78930186736554,"CF-PETG","Flat",80,4,"CF PETG 80%_4.txt"
22.2112,205.64,0.12711,25.705,0.12427,0.0049707,0.49707,25.124,205.64,25.705,0.49707,4.184,1.98733333333333,8.31500266666667,24.7312007276165,-0.973799272383477,-3.78836519114366,"CF-PETG","Flat",80,4,"CF PETG 80%_4.txt"
22.2338,205.85,0.12724,25.731,0.1244,0.004976,0.4976,25.124,205.85,25.731,0.4976,4.184,1.98733333333333,8.31500266666667,24.7564562817538,-0.974543718246153,-3.78743040785882,"CF-PETG","Flat",80,4,"CF PETG 80%_4.txt"
22.2564,206.05,0.12737,25.757,0.12453,0.0049812,0.49812,25.124,206.05,25.757,0.49812,4.184,1.98733333333333,8.31500266666667,24.7805091904561,-0.976490809543936,-3.79116671019116,"CF-PETG","Flat",80,4,"CF PETG 80%_4.txt"
22.279,206.26,0.1275,25.782,0.12466,0.0049865,0.49865,25.124,206.26,25.782,0.49865,4.184,1.98733333333333,8.31500266666667,24.8057647445934,-0.976235255406614,-3.78649932280899,"CF-PETG","Flat",80,4,"CF PETG 80%_4.txt"
22.3017,206.46,0.12763,25.808,0.12479,0.0049917,0.49917,25.124,206.46,25.808,0.49917,4.184,1.98733333333333,8.31500266666667,24.8298176532956,-0.978182346704397,-3.79022917972876,"CF-PETG","Flat",80,4,"CF PETG 80%_4.txt"
22.3243,206.67,0.12776,25.834,0.12492,0.004997,0.4997,25.124,206.67,25.834,0.4997,4.184,1.98733333333333,8.31500266666667,24.8550732074329,-0.978926792567076,-3.78929624745326,"CF-PETG","Flat",80,4,"CF PETG 80%_4.txt"
22.3469,206.88,0.12789,25.86,0.12505,0.0050022,0.50022,25.124,206.88,25.86,0.50022,4.184,1.98733333333333,8.31500266666667,24.8803287615703,-0.979671238429749,-3.78836519114365,"CF-PETG","Flat",80,4,"CF PETG 80%_4.txt"
22.3695,207.08,0.12803,25.885,0.12519,0.0050074,0.50074,25.125,207.08,25.885,0.50074,4.184,1.98733333333333,8.31500266666667,24.9043816702725,-0.980618329727534,-3.78836519114365,"CF-PETG","Flat",80,4,"CF PETG 80%_4.txt"
22.3921,207.29,0.12816,25.911,0.12532,0.0050127,0.50127,25.125,207.29,25.911,0.50127,4.184,1.98733333333333,8.31500266666667,24.9296372244098,-0.981362775590213,-3.78743690166421,"CF-PETG","Flat",80,4,"CF PETG 80%_4.txt"
22.4148,207.44,0.12829,25.931,0.12545,0.0050179,0.50179,25.125,207.44,25.931,0.50179,4.184,1.98733333333333,8.31500266666667,24.9476769059365,-0.98332309406355,-3.79207548518588,"CF-PETG","Flat",80,4,"CF PETG 80%_4.txt"
22.4374,207.59,0.12842,25.948,0.12558,0.0050232,0.50232,25.125,207.59,25.948,0.50232,4.184,1.98733333333333,8.31500266666667,24.9657165874631,-0.982283412536887,-3.78558429372933,"CF-PETG","Flat",80,4,"CF PETG 80%_4.txt"
22.46,207.73,0.12855,25.966,0.12571,0.0050284,0.50284,25.125,207.73,25.966,0.50284,4.184,1.98733333333333,8.31500266666667,24.9825536235547,-0.98344637644534,-3.78743886792475,"CF-PETG","Flat",80,4,"CF PETG 80%_4.txt"
22.4826,207.88,0.12868,25.984,0.12584,0.0050337,0.50337,25.125,207.88,25.984,0.50337,4.184,1.98733333333333,8.31500266666667,25.0005933050813,-0.983406694918681,-3.78466246505034,"CF-PETG","Flat",80,4,"CF PETG 80%_4.txt"
22.5052,208.02,0.12881,26.002,0.12597,0.0050389,0.50389,25.125,208.02,26.002,0.50389,4.184,1.98733333333333,8.31500266666667,25.0174303411729,-0.984569658827127,-3.78651510971128,"CF-PETG","Flat",80,4,"CF PETG 80%_4.txt"
22.5278,208.16,0.12894,26.02,0.1261,0.0050441,0.50441,25.125,208.16,26.02,0.50441,4.184,1.98733333333333,8.31500266666667,25.0342673772644,-0.985732622735579,-3.78836519114366,"CF-PETG","Flat",80,4,"CF PETG 80%_4.txt"
22.5505,208.31,0.12907,26.038,0.12623,0.0050494,0.50494,25.126,208.31,26.038,0.50494,4.184,1.98733333333333,8.31500266666667,25.0523070587911,-0.985692941208917,-3.78559390586419,"CF-PETG","Flat",80,4,"CF PETG 80%_4.txt"
22.5731,208.45,0.12921,26.056,0.12637,0.0050546,0.50546,25.126,208.45,26.056,0.50546,4.184,1.98733333333333,8.31500266666667,25.0691440948826,-0.98685590511737,-3.78744206753673,"CF-PETG","Flat",80,4,"CF PETG 80%_4.txt"
0.120902,-0.047342,-0.00027546,-0.0059177,-0.0029404,-9.1873e-05,-0.0091873,24.998,-0.047342,-0.0059177,-0.0091873,4.19166666666667,1.99133333333333,8.34700555555555,-0.00567173457414203,0.000245965425857975,-4.1564362143734,"CF-PETG","Flat",80,5,"CF PETG 80%_5.txt"
0.145083,-0.057127,-0.00026066,-0.0071408,-0.0029256,-9.1281e-05,-0.0091281,24.998,-0.057127,-0.0071408,-0.0091281,4.19166666666667,1.99133333333333,8.34700555555555,-0.00684401125886129,0.000296788741138705,-4.15623937288126,"CF-PETG","Flat",80,5,"CF PETG 80%_5.txt"
0.169263,-0.066911,-0.00024586,-0.0083639,-0.0029108,-9.0689e-05,-0.0090689,24.998,-0.066911,-0.0083639,-0.0090689,4.19166666666667,1.99133333333333,8.34700555555555,-0.00801616814013808,0.00034773185986192,-4.15753248917275,"CF-PETG","Flat",80,5,"CF PETG 80%_5.txt"
0.193443,-0.076696,-0.00023107,-0.0095869,-0.002896,-9.0097e-05,-0.0090097,24.998,-0.076696,-0.0095869,-0.0090097,4.19166666666667,1.99133333333333,8.34700555555555,-0.00918844482485735,0.000398455175142649,-4.15624628547966,"CF-PETG","Flat",80,5,"CF PETG 80%_5.txt"
0.217624,-0.08648,-0.00021627,-0.01081,-0.0028812,-8.9505e-05,-0.0089505,24.998,-0.08648,-0.01081,-0.0089505,4.19166666666667,1.99133333333333,8.34700555555555,-0.0103606017061341,0.000449398293865862,-4.1572460117101,"CF-PETG","Flat",80,5,"CF PETG 80%_5.txt"
0.241804,-0.096265,-0.00020147,-0.012033,-0.0028665,-8.8914e-05,-0.0088914,24.998,-0.096265,-0.012033,-0.0088914,4.19166666666667,1.99133333333333,8.34700555555555,-0.0115328783908534,0.000500121609146592,-4.15625038765554,"CF-PETG","Flat",80,5,"CF PETG 80%_5.txt"
0.265985,-0.10605,-0.00018668,-0.013256,-0.0028517,-8.8322e-05,-0.0088322,24.998,-0.10605,-0.013256,-0.0088322,4.19166666666667,1.99133333333333,8.34700555555555,-0.0127051550755727,0.000550844924427321,-4.15543847636784,"CF-PETG","Flat",80,5,"CF PETG 80%_5.txt"
0.290165,-0.11583,-0.00017188,-0.014479,-0.0028369,-8.773e-05,-0.008773,24.998,-0.11583,-0.014479,-0.008773,4.19166666666667,1.99133333333333,8.34700555555555,-0.0138768327430795,0.000602167256920479,-4.15890086967662,"CF-PETG","Flat",80,5,"CF PETG 80%_5.txt"
0.314346,-0.12562,-0.00015708,-0.015702,-0.0028221,-8.7138e-05,-0.0087138,24.998,-0.12562,-0.015702,-0.0087138,4.19166666666667,1.99133333333333,8.34700555555555,-0.0150497084450112,0.00065229155498878,-4.15419408348478,"CF-PETG","Flat",80,5,"CF PETG 80%_5.txt"
0.338526,-0.1354,-0.00014229,-0.016925,-0.0028073,-8.6546e-05,-0.0086546,24.998,-0.1354,-0.016925,-0.0086546,4.19166666666667,1.99133333333333,8.34700555555555,-0.0162213861125181,0.000703613887481937,-4.15724601171012,"CF-PETG","Flat",80,5,"CF PETG 80%_5.txt"
0.362706,-0.14519,-0.00012749,-0.018148,-0.0027925,-8.5954e-05,-0.0085954,24.998,-0.14519,-0.018148,-0.0085954,4.19166666666667,1.99133333333333,8.34700555555555,-0.0173942618144498,0.000753738185550239,-4.15328513086973,"CF-PETG","Flat",80,5,"CF PETG 80%_5.txt"
0.386887,-0.15497,-0.00011269,-0.019371,-0.0027777,-8.5362e-05,-0.0085362,24.998,-0.15497,-0.019371,-0.0085362,4.19166666666667,1.99133333333333,8.34700555555555,-0.0185659394819566,0.000805060518043396,-4.15600907564605,"CF-PETG","Flat",80,5,"CF PETG 80%_5.txt"
0.411067,-0.16476,-9.7895e-05,-0.020595,-0.0027629,-8.477e-05,-0.008477,24.998,-0.16476,-0.020595,-0.008477,4.19166666666667,1.99133333333333,8.34700555555555,-0.0197388151838883,0.000856184816111698,-4.15724601171012,"CF-PETG","Flat",80,5,"CF PETG 80%_5.txt"
0.435248,-0.15673,-8.3099e-05,-0.019591,-0.0027481,-8.4179e-05,-0.0084179,24.998,-0.15673,-0.019591,-0.0084179,4.19166666666667,1.99133333333333,8.34700555555555,-0.0187767935407308,0.000814206459269155,-4.15602296600049,"CF-PETG","Flat",80,5,"CF PETG 80%_5.txt"
0.459428,-0.1288,-6.8302e-05,-0.0161,-0.0027333,-8.3587e-05,-0.0083587,24.998,-0.1288,-0.0161,-0.0083587,4.19166666666667,1.99133333333333,8.34700555555555,-0.0154306833921147,0.000669316607885329,-4.15724601171012,"CF-PETG","Flat",80,5,"CF PETG 80%_5.txt"
0.483609,-0.10087,-5.3505e-05,-0.012609,-0.0027185,-8.2995e-05,-0.0082995,24.998,-0.10087,-0.012609,-0.0082995,4.19166666666667,1.99133333333333,8.34700555555555,-0.0120845732434985,0.000524426756501498,-4.15914629630818,"CF-PETG","Flat",80,5,"CF PETG 80%_5.txt"
0.507789,-0.072938,-3.8708e-05,-0.0091173,-0.0027037,-8.2403e-05,-0.0082403,24.998,-0.072938,-0.0091173,-0.0082403,4.19166666666667,1.99133333333333,8.34700555555555,-0.00873822348799736,0.000379076512002639,-4.15777162101323,"CF-PETG","Flat",80,5,"CF PETG 80%_5.txt"
0.531969,-0.045008,-2.3912e-05,-0.005626,-0.0026889,-8.1811e-05,-0.0081811,24.998,-0.045008,-0.005626,-0.0081811,4.19166666666667,1.99133333333333,8.34700555555555,-0.00539211333938119,0.000233886660618811,-4.1572460117101,"CF-PETG","Flat",80,5,"CF PETG 80%_5.txt"
0.55615,-0.017077,-9.1149e-06,-0.0021346,-0.0026741,-8.1219e-05,-0.0081219,24.998,-0.017077,-0.0021346,-0.0081219,4.19166666666667,1.99133333333333,8.34700555555555,-0.00204588338732253,8.87166126774669e-05,-4.15612352091572,"CF-PETG","Flat",80,5,"CF PETG 80%_5.txt"
0.58033,0.010853,5.6818e-06,0.0013567,-0.0026593,-8.0627e-05,-0.0080627,24.998,0.010853,0.0013567,-0.0080627,4.19166666666667,1.99133333333333,8.34700555555555,0.00130022676129364,-5.64732387063622e-05,-4.16254431387648,"CF-PETG","Flat",80,5,"CF PETG 80%_5.txt"
0.604511,0.038784,2.0479e-05,0.004848,-0.0026445,-8.0035e-05,-0.0080035,24.998,0.038784,0.004848,-0.0080035,4.19166666666667,1.99133333333333,8.34700555555555,0.00464645671335229,-0.000201543286647706,-4.1572460117101,"CF-PETG","Flat",80,5,"CF PETG 80%_5.txt"
0.628691,0.066714,3.5275e-05,0.0083393,-0.0026297,-7.9444e-05,-0.0079444,24.998,0.066714,0.0083393,-0.0079444,4.19166666666667,1.99133333333333,8.34700555555555,0.00799256686196846,-0.000346733138031536,-4.15782065678817,"CF-PETG","Flat",80,5,"CF PETG 80%_5.txt"
0.652872,0.094645,5.0072e-05,0.011831,-0.0026149,-7.8852e-05,-0.0078852,24.998,0.094645,0.011831,-0.0078852,4.19166666666667,1.99133333333333,8.34700555555555,0.0113387968140271,-0.000492203185972878,-4.16028388109947,"CF-PETG","Flat",80,5,"CF PETG 80%_5.txt"
0.677052,0.12257,6.4869e-05,0.015322,-0.0026001,-7.826e-05,-0.007826,24.998,0.12257,0.015322,-0.007826,4.19166666666667,1.99133333333333,8.34700555555555,0.0146843079454309,-0.000637692054569136,-4.16193744008051,"CF-PETG","Flat",80,5,"CF PETG 80%_5.txt"
0.701232,0.15051,7.9665e-05,0.018813,-0.0025853,-7.7668e-05,-0.0077668,24.998,0.15051,0.018813,-0.0077668,4.19166666666667,1.99133333333333,8.34700555555555,0.0180316161284719,-0.00078138387152811,-4.15342513968059,"CF-PETG","Flat",80,5,"CF PETG 80%_5.txt"
0.725413,0.17844,9.4462e-05,0.022304,-0.0025705,-7.7076e-05,-0.0077076,24.998,0.17844,0.022304,-0.0077076,4.19166666666667,1.99133333333333,8.34700555555555,0.0213777262770881,-0.000926273722911944,-4.15294890114752,"CF-PETG","Flat",80,5,"CF PETG 80%_5.txt"
0.749593,0.20637,0.00010926,0.025796,-0.0025557,-7.6484e-05,-0.0076484,24.998,0.20637,0.025796,-0.0076484,4.19166666666667,1.99133333333333,8.34700555555555,0.0247238364257042,-0.00107216357429577,-4.15631715884543,"CF-PETG","Flat",80,5,"CF PETG 80%_5.txt"
0.773774,0.2343,0.00012406,0.029287,-0.0025409,-7.5892e-05,-0.0075892,24.998,0.2343,0.029287,-0.0075892,4.19166666666667,1.99133333333333,8.34700555555555,0.0280699465743204,-0.0012170534256796,-4.15560974384402,"CF-PETG","Flat",80,5,"CF PETG 80%_5.txt"
0.797954,0.26223,0.00013885,0.032778,-0.0025261,-7.5301e-05,-0.0075301,24.998,0.26223,0.032778,-0.0075301,4.19166666666667,1.99133333333333,8.34700555555555,0.0314160567229366,-0.00136194327706343,-4.15505301441035,"CF-PETG","Flat",80,5,"CF PETG 80%_5.txt"
0.822135,0.29016,0.00015365,0.03627,-0.0025113,-7.4709e-05,-0.0074709,24.998,0.29016,0.03627,-0.0074709,4.19166666666667,1.99133333333333,8.34700555555555,0.0347621668715527,-0.00150783312844726,-4.15724601171012,"CF-PETG","Flat",80,5,"CF PETG 80%_5.txt"
0.846315,0.31809,0.00016845,0.039761,-0.0024965,-7.4117e-05,-0.0074117,24.998,0.31809,0.039761,-0.0074117,4.19166666666667,1.99133333333333,8.34700555555555,0.0381082770201689,-0.00165272297983109,-4.15664339385601,"CF-PETG","Flat",80,5,"CF PETG 80%_5.txt"
0.870495,0.34602,0.00018324,0.043252,-0.0024817,-7.3525e-05,-0.0073525,24.998,0.34602,0.043252,-0.0073525,4.19166666666667,1.99133333333333,8.34700555555555,0.0414543871687851,-0.00179761283121491,-4.15613805422851,"CF-PETG","Flat",80,5,"CF PETG 80%_5.txt"
0.894676,0.37395,0.00019804,0.046744,-0.0024669,-7.2933e-05,-0.0072933,24.998,0.37395,0.046744,-0.0072933,4.19166666666667,1.99133333333333,8.34700555555555,0.0448004973174013,-0.00194350268259875,-4.15775860559376,"CF-PETG","Flat",80,5,"CF PETG 80%_5.txt"
0.918856,0.40188,0.00021284,0.050235,-0.0024521,-7.2341e-05,-0.0072341,24.998,0.40188,0.050235,-0.0072341,4.19166666666667,1.99133333333333,8.34700555555555,0.0481466074660174,-0.00208839253398257,-4.15724601171011,"CF-PETG","Flat",80,5,"CF PETG 80%_5.txt"
0.943037,0.42981,0.00022763,0.053726,-0.0024373,-7.1749e-05,-0.0071749,24.998,0.42981,0.053726,-0.0071749,4.19166666666667,1.99133333333333,8.34700555555555,0.0514927176146336,-0.0022332823853664,-4.15680003232402,"CF-PETG","Flat",80,5,"CF PETG 80%_5.txt"
0.967217,0.45774,0.00024243,0.057218,-0.0024226,-7.1157e-05,-0.0071157,24.999,0.45774,0.057218,-0.0071157,4.19166666666667,1.99133333333333,8.34700555555555,0.0548388277632498,-0.00237917223675024,-4.15808353446509,"CF-PETG","Flat",80,5,"CF PETG 80%_5.txt"
0.991398,0.48567,0.00025723,0.060709,-0.0024078,-7.0566e-05,-0.0070566,24.999,0.48567,0.060709,-0.0070566,4.19166666666667,1.99133333333333,8.34700555555555,0.0581849379118659,-0.00252406208813406,-4.15764069270464,"CF-PETG","Flat",80,5,"CF PETG 80%_5.txt"
1.01558,0.62213,0.00027202,0.077766,-0.002393,-6.9974e-05,-0.0069974,24.999,0.62213,0.077766,-0.0069974,4.19166666666667,1.99133333333333,8.34700555555555,0.0745333156734185,-0.00323268432658153,-4.1569378990581,"CF-PETG","Flat",80,5,"CF PETG 80%_5.txt"
1.03976,0.92008,0.00028682,0.11501,-0.0023782,-6.9382e-05,-0.0069382,24.999,0.92008,0.11501,-0.0069382,4.19166666666667,1.99133333333333,8.34700555555555,0.110228751361932,-0.00478124863806779,-4.15724601171011,"CF-PETG","Flat",80,5,"CF PETG 80%_5.txt"
1.06394,1.218,0.00030162,0.15225,-0.0023634,-6.879e-05,-0.006879,24.999,1.218,0.15225,-0.006879,4.19166666666667,1.99133333333333,8.34700555555555,0.145920592947171,-0.00632940705282864,-4.15724601171011,"CF-PETG","Flat",80,5,"CF PETG 80%_5.txt"
1.08812,1.516,0.00031641,0.1895,-0.0023486,-6.8198e-05,-0.0068198,24.999,1.516,0.1895,-0.0068198,4.19166666666667,1.99133333333333,8.34700555555555,0.181622018807809,-0.00787798119219066,-4.15724601171011,"CF-PETG","Flat",80,5,"CF PETG 80%_5.txt"
1.1123,1.8139,0.00033121,0.22674,-0.0023338,-6.7606e-05,-0.0067606,24.999,1.8139,0.22674,-0.0067606,4.19166666666667,1.99133333333333,8.34700555555555,0.217311464324199,-0.00942853567580121,-4.15830275901967,"CF-PETG","Flat",80,5,"CF PETG 80%_5.txt"
1.13648,2.1119,0.00035438,0.26398,-0.0023106,-6.6679e-05,-0.0066679,24.999,2.1119,0.26398,-0.0066679,4.19166666666667,1.99133333333333,8.34700555555555,0.253012890184837,-0.0109671098151632,-4.15452299991031,"CF-PETG","Flat",80,5,"CF PETG 80%_5.txt"
1.16066,2.4098,0.00042439,0.30123,-0.0022406,-6.3879e-05,-0.0063879,24.999,2.4098,0.30123,-0.0063879,4.19166666666667,1.99133333333333,8.34700555555555,0.288702335701226,-0.0125276642987738,-4.15883686843069,"CF-PETG","Flat",80,5,"CF PETG 80%_5.txt"
1.18484,2.7078,0.00049439,0.33847,-0.0021706,-6.1079e-05,-0.0061079,24.999,2.7078,0.33847,-0.0061079,4.19166666666667,1.99133333333333,8.34700555555555,0.324403761561864,-0.0140662384381358,-4.15583018823995,"CF-PETG","Flat",80,5,"CF PETG 80%_5.txt"
1.20902,3.0057,0.0005644,0.37571,-0.0021006,-5.8279e-05,-0.0058279,24.999,3.0057,0.37571,-0.0058279,4.19166666666667,1.99133333333333,8.34700555555555,0.360093207078254,-0.0156167929217463,-4.15660826747926,"CF-PETG","Flat",80,5,"CF PETG 80%_5.txt"
1.2332,3.3037,0.0006344,0.41296,-0.0020306,-5.5478e-05,-0.0055478,24.999,3.3037,0.41296,-0.0055478,4.19166666666667,1.99133333333333,8.34700555555555,0.395794632938892,-0.0171653670611083,-4.15666579356556,"CF-PETG","Flat",80,5,"CF PETG 80%_5.txt"
1.25738,3.6016,0.00070441,0.4502,-0.0019606,-5.2678e-05,-0.0052678,24.999,3.6016,0.4502,-0.0052678,4.19166666666667,1.99133333333333,8.34700555555555,0.431484078455281,-0.0187159215447189,-4.15724601171011,"CF-PETG","Flat",80,5,"CF PETG 80%_5.txt"
1.28156,3.8996,0.00077441,0.48745,-0.0018906,-4.9878e-05,-0.0049878,24.999,3.8996,0.48745,-0.0049878,4.19166666666667,1.99133333333333,8.34700555555555,0.467185504315919,-0.020264495684081,-4.15724601171011,"CF-PETG","Flat",80,5,"CF PETG 80%_5.txt"
1.30574,4.1975,0.00084442,0.52469,-0.0018206,-4.7078e-05,-0.0047078,24.999,4.1975,0.52469,-0.0047078,4.19166666666667,1.99133333333333,8.34700555555555,0.502874949832309,-0.0218150501676915,-4.15770267542577,"CF-PETG","Flat",80,5,"CF PETG 80%_5.txt"
1.32992,4.4955,0.00091443,0.56193,-0.0017506,-4.4278e-05,-0.0044278,24.999,4.4955,0.56193,-0.0044278,4.19166666666667,1.99133333333333,8.34700555555555,0.538576375692946,-0.0233536243070536,-4.15596681206797,"CF-PETG","Flat",80,5,"CF PETG 80%_5.txt"
1.3541,4.7934,0.00098443,0.59918,-0.0016806,-4.1477e-05,-0.0041477,24.999,4.7934,0.59918,-0.0041477,4.19166666666667,1.99133333333333,8.34700555555555,0.574265821209336,-0.024914178790664,-4.15804579436297,"CF-PETG","Flat",80,5,"CF PETG 80%_5.txt"
1.37828,5.0914,0.0010544,0.63642,-0.0016105,-3.8677e-05,-0.0038677,24.999,5.0914,0.63642,-0.0038677,4.19166666666667,1.99133333333333,8.34700555555555,0.609967247069974,-0.026452752930026,-4.15649302819302,"CF-PETG","Flat",80,5,"CF PETG 80%_5.txt"
1.40246,5.3893,0.0011244,0.67366,-0.0015405,-3.5877e-05,-0.0035877,24.999,5.3893,0.67366,-0.0035877,4.19166666666667,1.99133333333333,8.34700555555555,0.645656692586363,-0.0280033074136367,-4.15689033245801,"CF-PETG","Flat",80,5,"CF PETG 80%_5.txt"
1.42665,5.6873,0.0011944,0.71091,-0.0014705,-3.3077e-05,-0.0033077,24.999,5.6873,0.71091,-0.0033077,4.19166666666667,1.99133333333333,8.34700555555555,0.681358118447001,-0.0295518815529987,-4.1569089692083,"CF-PETG","Flat",80,5,"CF PETG 80%_5.txt"
1.45083,5.951,0.0012645,0.74387,-0.0014005,-3.0277e-05,-0.0030277,25,5.951,0.74387,-0.0030277,4.19166666666667,1.99133333333333,8.34700555555555,0.712950286230391,-0.0309197137696087,-4.15660179461582,"CF-PETG","Flat",80,5,"CF PETG 80%_5.txt"
1.47501,6.0166,0.0013345,0.75208,-0.0013305,-2.7476e-05,-0.0027476,25,6.0166,0.75208,-0.0027476,4.19166666666667,1.99133333333333,8.34700555555555,0.720809392057431,-0.0312706079425688,-4.15788319627816,"CF-PETG","Flat",80,5,"CF PETG 80%_5.txt"
1.49919,6.0822,0.0014045,0.76028,-0.0012605,-2.4676e-05,-0.0024676,25,6.0822,0.76028,-0.0024676,4.19166666666667,1.99133333333333,8.34700555555555,0.728668497884471,-0.031611502115529,-4.15787632392395,"CF-PETG","Flat",80,5,"CF PETG 80%_5.txt"
1.52337,6.1478,0.0014745,0.76848,-0.0011905,-2.1876e-05,-0.0021876,25,6.1478,0.76848,-0.0021876,4.19166666666667,1.99133333333333,8.34700555555555,0.736527603711511,-0.0319523962884893,-4.15786959823149,"CF-PETG","Flat",80,5,"CF PETG 80%_5.txt"
1.54755,6.2135,0.0015445,0.77668,-0.0011205,-1.9076e-05,-0.0019076,25,6.2135,0.77668,-0.0019076,4.19166666666667,1.99133333333333,8.34700555555555,0.744398689882799,-0.032281310117201,-4.15632050744207,"CF-PETG","Flat",80,5,"CF PETG 80%_5.txt"
1.57173,6.2791,0.0016145,0.78488,-0.0010505,-1.6275e-05,-0.0016275,25,6.2791,0.78488,-0.0016275,4.19166666666667,1.99133333333333,8.34700555555555,0.752257795709839,-0.0326222042901613,-4.15633017660805,"CF-PETG","Flat",80,5,"CF PETG 80%_5.txt"
1.59591,6.3447,0.0016845,0.79309,-0.0009805,-1.3475e-05,-0.0013475,25,6.3447,0.79309,-0.0013475,4.19166666666667,1.99133333333333,8.34700555555555,0.760116901536878,-0.0329730984631215,-4.15754812986186,"CF-PETG","Flat",80,5,"CF PETG 80%_5.txt"
1.62009,6.4103,0.0017545,0.80129,-0.00091049,-1.0675e-05,-0.0010675,25,6.4103,0.80129,-0.0010675,4.19166666666667,1.99133333333333,8.34700555555555,0.767976007363918,-0.0333139926360816,-4.1575450381362,"CF-PETG","Flat",80,5,"CF PETG 80%_5.txt"
1.64427,6.4759,0.0018245,0.80949,-0.00084048,-7.8748e-06,-0.00078748,25,6.4759,0.80949,-0.00078748,4.19166666666667,1.99133333333333,8.34700555555555,0.775835113190958,-0.0336548868090419,-4.15754200904791,"CF-PETG","Flat",80,5,"CF PETG 80%_5.txt"
1.66845,6.5415,0.0018945,0.81769,-0.00077048,-5.0745e-06,-0.00050745,25,6.5415,0.81769,-0.00050745,4.19166666666667,1.99133333333333,8.34700555555555,0.783694219017998,-0.0339957809820022,-4.15753904071252,"CF-PETG","Flat",80,5,"CF PETG 80%_5.txt"
1.69263,6.6072,0.0019645,0.8259,-0.00070047,-2.2743e-06,-0.00022743,25,6.6072,0.8259,-0.00022743,4.19166666666667,1.99133333333333,8.34700555555555,0.791565305189286,-0.0343346948107138,-4.15724601171011,"CF-PETG","Flat",80,5,"CF PETG 80%_5.txt"
1.71681,6.6728,0.0020345,0.8341,-0.00063047,5.2591e-07,5.2591e-05,25,6.6728,0.8341,5.2591e-05,4.19166666666667,1.99133333333333,8.34700555555555,0.799424411016326,-0.0346755889836741,-4.15724601171011,"CF-PETG","Flat",80,5,"CF PETG 80%_5.txt"
1.74099,6.7384,0.0021045,0.8423,-0.00056046,3.3261e-06,0.00033261,25,6.7384,0.8423,0.00033261,4.19166666666667,1.99133333333333,8.34700555555555,0.807283516843366,-0.0350164831566343,-4.15724601171012,"CF-PETG","Flat",80,5,"CF PETG 80%_5.txt"
1.76517,6.804,0.0021745,0.8505,-0.00049046,6.1264e-06,0.00061264,25,6.804,0.8505,0.00061264,4.19166666666667,1.99133333333333,8.34700555555555,0.815142622670405,-0.0353573773295945,-4.15724601171012,"CF-PETG","Flat",80,5,"CF PETG 80%_5.txt"
1.78935,6.8696,0.0022445,0.8587,-0.00042045,8.9266e-06,0.00089266,25.001,6.8696,0.8587,0.00089266,4.19166666666667,1.99133333333333,8.34700555555555,0.823001728497445,-0.0356982715025547,-4.1572460117101,"CF-PETG","Flat",80,5,"CF PETG 80%_5.txt"
1.81353,6.9352,0.0023145,0.86691,-0.00035045,1.1727e-05,0.0011727,25.001,6.9352,0.86691,0.0011727,4.19166666666667,1.99133333333333,8.34700555555555,0.830860834324485,-0.0360491656755149,-4.15835157923139,"CF-PETG","Flat",80,5,"CF PETG 80%_5.txt"
1.83771,7.0414,0.0023845,0.88018,-0.00028044,1.4527e-05,0.0014527,25.001,7.0414,0.88018,0.0014527,4.19166666666667,1.99133333333333,8.34700555555555,0.843583959916431,-0.0365960400835694,-4.15779046144759,"CF-PETG","Flat",80,5,"CF PETG 80%_5.txt"
1.86189,7.1798,0.0024545,0.89747,-0.00021043,1.7327e-05,0.0017327,25.001,7.1798,0.89747,0.0017327,4.19166666666667,1.99133333333333,8.34700555555555,0.860164756356405,-0.0373052436435953,-4.15671205094269,"CF-PETG","Flat",80,5,"CF PETG 80%_5.txt"
1.88607,7.3181,0.0025246,0.91476,-0.00014043,2.0127e-05,0.0020127,25.001,7.3181,0.91476,0.0020127,4.19166666666667,1.99133333333333,8.34700555555555,0.87673357245213,-0.0380264275478697,-4.15698407755801,"CF-PETG","Flat",80,5,"CF PETG 80%_5.txt"
1.91025,7.4564,0.0025946,0.93205,-7.0423e-05,2.2928e-05,0.0022928,25.001,7.4564,0.93205,0.0022928,4.19166666666667,1.99133333333333,8.34700555555555,0.893302388547856,-0.0387476114521441,-4.15724601171011,"CF-PETG","Flat",80,5,"CF PETG 80%_5.txt"
1.93443,7.5947,0.0026646,0.94934,-4.1796e-07,2.5728e-05,0.0025728,25.001,7.5947,0.94934,0.0025728,4.19166666666667,1.99133333333333,8.34700555555555,0.909871204643582,-0.0394687953564185,-4.15749840483056,"CF-PETG","Flat",80,5,"CF PETG 80%_5.txt"
1.95861,7.733,0.0027346,0.96663,6.9588e-05,2.8528e-05,0.0028528,25.001,7.733,0.96663,0.0028528,4.19166666666667,1.99133333333333,8.34700555555555,0.926440020739307,-0.0401899792606929,-4.1577417688974,"CF-PETG","Flat",80,5,"CF PETG 80%_5.txt"
1.9828,7.8714,0.0028046,0.98392,0.00013959,3.1328e-05,0.0031328,25.001,7.8714,0.98392,0.0031328,4.19166666666667,1.99133333333333,8.34700555555555,0.943020817179281,-0.0408991828207187,-4.15675896624916,"CF-PETG","Flat",80,5,"CF PETG 80%_5.txt"
2.00698,8.0097,0.0028746,1.0012,0.0002096,3.4129e-05,0.0034129,25.001,8.0097,1.0012,0.0034129,4.19166666666667,1.99133333333333,8.34700555555555,0.959589633275007,-0.0416103667249931,-4.15604941320346,"CF-PETG","Flat",80,5,"CF PETG 80%_5.txt"
2.03116,8.148,0.0029446,1.0185,0.0002796,3.6929e-05,0.0036929,25.001,8.148,1.0185,0.0036929,4.19166666666667,1.99133333333333,8.34700555555555,0.976158449370732,-0.0423415506292675,-4.15724601171011,"CF-PETG","Flat",80,5,"CF PETG 80%_5.txt"
2.05534,8.2863,0.0030146,1.0358,0.00034961,3.9729e-05,0.0039729,25.001,8.2863,1.0358,0.0039729,4.19166666666667,1.99133333333333,8.34700555555555,0.992727265466458,-0.0430727345335419,-4.1584026388822,"CF-PETG","Flat",80,5,"CF PETG 80%_5.txt"
2.07952,8.4247,0.0030846,1.0531,0.00041962,4.2529e-05,0.0042529,25.001,8.4247,1.0531,0.0042529,4.19166666666667,1.99133333333333,8.34700555555555,1.00930806190643,-0.0437919380935676,-4.15838363816994,"CF-PETG","Flat",80,5,"CF PETG 80%_5.txt"
2.1037,8.563,0.0031546,1.0704,0.00048962,4.5329e-05,0.0045329,25.001,8.563,1.0704,0.0045329,4.19166666666667,1.99133333333333,8.34700555555555,1.02587687800216,-0.0445231219978421,-4.15948449157718,"CF-PETG","Flat",80,5,"CF PETG 80%_5.txt"
2.12788,8.7013,0.0032246,1.0877,0.00055963,4.813e-05,0.004813,25.001,8.7013,1.0877,0.004813,4.19166666666667,1.99133333333333,8.34700555555555,1.04244569409788,-0.0452543059021164,-4.16055032657134,"CF-PETG","Flat",80,5,"CF PETG 80%_5.txt"
2.15206,8.8396,0.0032946,1.105,0.00062963,5.093e-05,0.005093,25.002,8.8396,1.105,0.005093,4.19166666666667,1.99133333333333,8.34700555555555,1.05901451019361,-0.0459854898063907,-4.16158278790866,"CF-PETG","Flat",80,5,"CF PETG 80%_5.txt"
2.17624,8.9711,0.0033646,1.1214,0.00069964,5.373e-05,0.005373,25.002,8.9711,1.1214,0.005373,4.19166666666667,1.99133333333333,8.34700555555555,1.07476866288043,-0.0466313371195657,-4.15831434988101,"CF-PETG","Flat",80,5,"CF PETG 80%_5.txt"
2.20042,9.1018,0.0034346,1.1377,0.00076964,5.653e-05,0.005653,25.002,9.1018,1.1377,0.005653,4.19166666666667,1.99133333333333,8.34700555555555,1.09042697281327,-0.0472730271867288,-4.15513994785346,"CF-PETG","Flat",80,5,"CF PETG 80%_5.txt"
2.2246,9.2325,0.0035046,1.1541,0.00083965,5.9331e-05,0.0059331,25.002,9.2325,1.1541,0.0059331,4.19166666666667,1.99133333333333,8.34700555555555,1.10608528274611,-0.0480147172538918,-4.16036021608975,"CF-PETG","Flat",80,5,"CF PETG 80%_5.txt"
2.24878,9.3633,0.0035746,1.1704,0.00090965,6.2131e-05,0.0062131,25.002,9.3633,1.1704,0.0062131,4.19166666666667,1.99133333333333,8.34700555555555,1.12175557302319,-0.0486444269768067,-4.15622240061575,"CF-PETG","Flat",80,5,"CF PETG 80%_5.txt"
2.27296,9.494,0.0036446,1.1867,0.00097966,6.4931e-05,0.0064931,25.002,9.494,1.1867,0.0064931,4.19166666666667,1.99133333333333,8.34700555555555,1.13741388295603,-0.0492861170439698,-4.15320780685681,"CF-PETG","Flat",80,5,"CF PETG 80%_5.txt"
2.29714,9.6247,0.0037146,1.2031,0.0010497,6.7731e-05,0.0067731,25.002,9.6247,1.2031,0.0067731,4.19166666666667,1.99133333333333,8.34700555555555,1.15307219288887,-0.0500278071111329,-4.15824180127445,"CF-PETG","Flat",80,5,"CF PETG 80%_5.txt"
