Repository: VipulKohinkar/3D-Printing-Parameter-Optimisation

# 3D Printing Parameter Optimisation: Impact of K-Value on Carbon-Reinforced PETG

## MSc Mechanical Engineering with Management

**Author:** Vipul Kohinkar  
**Project:** MEE7012-SUM  
**Date:** 27 August 2026

---

## Project Overview

This project investigates the influence of flow-rate multiplier (K-value) and build orientation on the tensile behaviour of PETG and carbon-fibre-reinforced PETG (CF-PETG) manufactured using fused deposition modelling (FDM).

The study compares an unreinforced thermoplastic, PETG, with a carbon-fibre-reinforced PETG composite to investigate whether the two materials respond differently to changes in material flow and build orientation.

---

File: 3_Experimental_data/Modulus/Recalculated Stress Strain/Recalculated_Stress_Strain_All_Data.csv (part 75 of 212)
"Time (s)","Load (N)","Machine Extension (mm)","Stress (MPa)","Extension from Preload (mm)","Strain","Percentage Strain","Gauge Length (mm)","Load_N","NEXYGEN_Stress_MPa","Percentage_Strain","Measured_Width_mm","Measured_Thickness_mm","Measured_Area_mm2","Recalculated_Stress_MPa","Stress_Difference_MPa","Stress_Difference_Percent","Material","Orientation","K","Sample","File"
2.32132,9.7555,0.0037847,1.2194,0.0011197,7.0531e-05,0.0070531,25.002,9.7555,1.2194,0.0070531,4.19166666666667,1.99133333333333,8.34700555555555,1.16874248316595,-0.0506575168340475,-4.15429857586088,"CF-PETG","Flat",80,5,"CF PETG 80%_5.txt"
2.3455,9.8862,0.0038547,1.2358,0.0011897,7.3332e-05,0.0073332,25.002,9.8862,1.2358,0.0073332,4.19166666666667,1.99133333333333,8.34700555555555,1.18440079309879,-0.0513992069012106,-4.15918489247537,"CF-PETG","Flat",80,5,"CF PETG 80%_5.txt"
2.36968,10.017,0.0039247,1.2521,0.0012597,7.6132e-05,0.0076132,25.002,10.017,1.2521,0.0076132,4.19166666666667,1.99133333333333,8.34700555555555,1.20007108337587,-0.0520289166241252,-4.15533237154582,"CF-PETG","Flat",80,5,"CF PETG 80%_5.txt"
2.39386,10.148,0.0039947,1.2685,0.0013297,7.8932e-05,0.0078932,25.002,10.148,1.2685,0.0078932,4.19166666666667,1.99133333333333,8.34700555555555,1.21576533434146,-0.0527346656585428,-4.15724601171011,"CF-PETG","Flat",80,5,"CF PETG 80%_5.txt"
2.41804,10.278,0.0042737,1.2848,0.0016087,9.0092e-05,0.0090092,25.003,10.278,1.2848,0.0090092,4.19166666666667,1.99133333333333,8.34700555555555,1.23133978186455,-0.0534602181354455,-4.16097588227316,"CF-PETG","Flat",80,5,"CF PETG 80%_5.txt"
2.44222,10.409,0.0056132,1.3011,0.0029482,0.00014367,0.014367,25.004,10.409,1.3011,0.014367,4.19166666666667,1.99133333333333,8.34700555555555,1.24703403283014,-0.0540659671698631,-4.15540444007863,"CF-PETG","Flat",80,5,"CF PETG 80%_5.txt"
2.4664,10.714,0.0060109,1.3392,0.0033459,0.00015958,0.015958,25.004,10.714,1.3392,0.015958,4.19166666666667,1.99133333333333,8.34700555555555,1.28357408278817,-0.0556259172118276,-4.15366765321294,"CF-PETG","Flat",80,5,"CF PETG 80%_5.txt"
2.49058,11.044,0.0061604,1.3805,0.0034954,0.00016556,0.016556,25.004,11.044,1.3805,0.016556,4.19166666666667,1.99133333333333,8.34700555555555,1.32310921880834,-0.0573907811916581,-4.15724601171011,"CF-PETG","Flat",80,5,"CF PETG 80%_5.txt"
2.51476,11.374,0.0063099,1.4218,0.003645,0.00017154,0.017154,25.005,11.374,1.4218,0.017154,4.19166666666667,1.99133333333333,8.34700555555555,1.36264435482851,-0.0591556451714883,-4.160616484139,"CF-PETG","Flat",80,5,"CF PETG 80%_5.txt"
2.53895,11.704,0.0064595,1.463,0.0037945,0.00017752,0.017752,25.005,11.704,1.463,0.017752,4.19166666666667,1.99133333333333,8.34700555555555,1.40217949084868,-0.060820509151319,-4.15724601171011,"CF-PETG","Flat",80,5,"CF PETG 80%_5.txt"
2.56313,12.034,0.006609,1.5043,0.0039441,0.00018351,0.018351,25.005,12.034,1.5043,0.018351,4.19166666666667,1.99133333333333,8.34700555555555,1.44171462686885,-0.0625853731311492,-4.16043163804754,"CF-PETG","Flat",80,5,"CF PETG 80%_5.txt"
2.58731,12.364,0.0067586,1.5456,0.0040936,0.00018949,0.018949,25.005,12.364,1.5456,0.018949,4.19166666666667,1.99133333333333,8.34700555555555,1.48124976288902,-0.0643502371109796,-4.16344701804993,"CF-PETG","Flat",80,5,"CF PETG 80%_5.txt"
2.61149,12.695,0.0069081,1.5868,0.0042431,0.00019547,0.019547,25.005,12.695,1.5868,0.019547,4.19166666666667,1.99133333333333,8.34700555555555,1.52090470235168,-0.0658952976483247,-4.15271601010365,"CF-PETG","Flat",80,5,"CF PETG 80%_5.txt"
2.63567,13.025,0.0070577,1.6281,0.0043927,0.00020145,0.020145,25.005,13.025,1.6281,0.020145,4.19166666666667,1.99133333333333,8.34700555555555,1.56043983837184,-0.0676601616281554,-4.15577431534644,"CF-PETG","Flat",80,5,"CF PETG 80%_5.txt"
2.65985,13.355,0.0072072,1.6694,0.0045422,0.00020743,0.020743,25.005,13.355,1.6694,0.020743,4.19166666666667,1.99133333333333,8.34700555555555,1.59997497439201,-0.0694250256079856,-4.15868129914853,"CF-PETG","Flat",80,5,"CF PETG 80%_5.txt"
2.68403,13.685,0.0073568,1.7106,0.0046918,0.00021342,0.021342,25.006,13.685,1.7106,0.021342,4.19166666666667,1.99133333333333,8.34700555555555,1.63951011041218,-0.0710898895878158,-4.1558452933366,"CF-PETG","Flat",80,5,"CF PETG 80%_5.txt"
2.70821,14.012,0.0075063,1.7516,0.0048413,0.0002194,0.02194,25.006,14.012,1.7516,0.02194,4.19166666666667,1.99133333333333,8.34700555555555,1.6786858361049,-0.0729141638951025,-4.16271773778845,"CF-PETG","Flat",80,5,"CF PETG 80%_5.txt"
2.73239,14.288,0.0076558,1.7859,0.0049909,0.00022538,0.022538,25.006,14.288,1.7859,0.022538,4.19166666666667,1.99133333333333,8.34700555555555,1.71175158623086,-0.0741484137691426,-4.15187937561692,"CF-PETG","Flat",80,5,"CF PETG 80%_5.txt"
2.75657,14.563,0.0078054,1.8203,0.0051404,0.00023136,0.023136,25.006,14.563,1.8203,0.023136,4.19166666666667,1.99133333333333,8.34700555555555,1.74469753291433,-0.0756024670856679,-4.15329709859187,"CF-PETG","Flat",80,5,"CF PETG 80%_5.txt"
2.78075,14.838,0.0079549,1.8547,0.0052899,0.00023734,0.023734,25.006,14.838,1.8547,0.023734,4.19166666666667,1.99133333333333,8.34700555555555,1.77764347959781,-0.0770565204021934,-4.15466223120684,"CF-PETG","Flat",80,5,"CF PETG 80%_5.txt"
2.80493,15.113,0.0081045,1.8891,0.0054395,0.00024332,0.024332,25.006,15.113,1.8891,0.024332,4.19166666666667,1.99133333333333,8.34700555555555,1.81058942628128,-0.0785105737187186,-4.1559776464305,"CF-PETG","Flat",80,5,"CF PETG 80%_5.txt"
2.82911,15.388,0.008254,1.9235,0.005589,0.00024931,0.024931,25.007,15.388,1.9235,0.024931,4.19166666666667,1.99133333333333,8.34700555555555,1.84353537296476,-0.0799646270352439,-4.1572460117101,"CF-PETG","Flat",80,5,"CF PETG 80%_5.txt"
2.85329,15.663,0.0084036,1.9579,0.0057386,0.00025529,0.025529,25.007,15.663,1.9579,0.025529,4.19166666666667,1.99133333333333,8.34700555555555,1.87648131964823,-0.0814186803517694,-4.15846980702637,"CF-PETG","Flat",80,5,"CF PETG 80%_5.txt"
2.87747,15.938,0.0085531,1.9923,0.0058881,0.00026127,0.026127,25.007,15.938,1.9923,0.026127,4.19166666666667,1.99133333333333,8.34700555555555,1.90942726633171,-0.0828727336682946,-4.15965134107788,"CF-PETG","Flat",80,5,"CF PETG 80%_5.txt"
2.90165,16.213,0.0087027,2.0267,0.0060377,0.00026725,0.026725,25.007,16.213,2.0267,0.026725,4.19166666666667,1.99133333333333,8.34700555555555,1.94237321301518,-0.0843267869848199,-4.16079276581733,"CF-PETG","Flat",80,5,"CF PETG 80%_5.txt"
2.92583,16.489,0.0088522,2.0611,0.0061872,0.00027323,0.027323,25.007,16.489,2.0611,0.027323,4.19166666666667,1.99133333333333,8.34700555555555,1.97543896314114,-0.0856610368588602,-4.15608349225463,"CF-PETG","Flat",80,5,"CF PETG 80%_5.txt"
2.95001,16.764,0.0090017,2.0955,0.0063368,0.00027922,0.027922,25.007,16.764,2.0955,0.027922,4.19166666666667,1.99133333333333,8.34700555555555,2.00838490982461,-0.0871150901753852,-4.1572460117101,"CF-PETG","Flat",80,5,"CF PETG 80%_5.txt"
2.97419,17.039,0.0091513,2.1299,0.0064863,0.0002852,0.02852,25.007,17.039,2.1299,0.02852,4.19166666666667,1.99133333333333,8.34700555555555,2.04133085650809,-0.0885691434919105,-4.1583709794784,"CF-PETG","Flat",80,5,"CF PETG 80%_5.txt"
2.99837,17.314,0.0093008,2.1642,0.0066358,0.00029118,0.029118,25.008,17.314,2.1642,0.029118,4.19166666666667,1.99133333333333,8.34700555555555,2.07427680319156,-0.0899231968084364,-4.15503173497997,"CF-PETG","Flat",80,5,"CF PETG 80%_5.txt"
3.02255,17.589,0.0094504,2.1986,0.0067854,0.00029716,0.029716,25.008,17.589,2.1986,0.029716,4.19166666666667,1.99133333333333,8.34700555555555,2.10722274987504,-0.0913772501249617,-4.15615619598661,"CF-PETG","Flat",80,5,"CF PETG 80%_5.txt"
3.04673,17.864,0.0095999,2.233,0.0069349,0.00030314,0.030314,25.008,17.864,2.233,0.030314,4.19166666666667,1.99133333333333,8.34700555555555,2.14016869655851,-0.0928313034414869,-4.15724601171012,"CF-PETG","Flat",80,5,"CF PETG 80%_5.txt"
3.07091,18.139,0.0097495,2.2674,0.0070845,0.00030912,0.030912,25.008,18.139,2.2674,0.030912,4.19166666666667,1.99133333333333,8.34700555555555,2.17311464324199,-0.0942853567580122,-4.15830275901968,"CF-PETG","Flat",80,5,"CF PETG 80%_5.txt"
3.0951,18.414,0.009899,2.3018,0.007234,0.00031511,0.031511,25.008,18.414,2.3018,0.031511,4.19166666666667,1.99133333333333,8.34700555555555,2.20606058992546,-0.0957394100745375,-4.15932792052035,"CF-PETG","Flat",80,5,"CF PETG 80%_5.txt"
3.11928,18.69,0.010049,2.3362,0.0073836,0.00032109,0.032109,25.008,18.69,2.3362,0.032109,4.19166666666667,1.99133333333333,8.34700555555555,2.23912634005142,-0.0970736599485771,-4.15519475852141,"CF-PETG","Flat",80,5,"CF PETG 80%_5.txt"
3.14346,18.965,0.010198,2.3706,0.0075331,0.00032707,0.032707,25.008,18.965,2.3706,0.032707,4.19166666666667,1.99133333333333,8.34700555555555,2.2720722867349,-0.0985277132651028,-4.15623526807993,"CF-PETG","Flat",80,5,"CF PETG 80%_5.txt"
3.16764,19.24,0.010348,2.405,0.0076827,0.00033305,0.033305,25.009,19.24,2.405,0.033305,4.19166666666667,1.99133333333333,8.34700555555555,2.30501823341837,-0.0999817665816281,-4.15724601171011,"CF-PETG","Flat",80,5,"CF PETG 80%_5.txt"
3.19182,19.515,0.010497,2.4394,0.0078322,0.00033903,0.033903,25.009,19.515,2.4394,0.033903,4.19166666666667,1.99133333333333,8.34700555555555,2.33796418010185,-0.101435819898153,-4.15822824867399,"CF-PETG","Flat",80,5,"CF PETG 80%_5.txt"
3.216,19.79,0.010647,2.4738,0.0079817,0.00034501,0.034501,25.009,19.79,2.4738,0.034501,4.19166666666667,1.99133333333333,8.34700555555555,2.37091012678532,-0.102889873214679,-4.15918316818979,"CF-PETG","Flat",80,5,"CF PETG 80%_5.txt"
3.24018,20.065,0.010796,2.5082,0.0081313,0.000351,0.0351,25.009,20.065,2.5082,0.0351,4.19166666666667,1.99133333333333,8.34700555555555,2.4038560734688,-0.104343926531204,-4.16011189423506,"CF-PETG","Flat",80,5,"CF PETG 80%_5.txt"
3.26436,20.34,0.010946,2.5425,0.0082808,0.00035698,0.035698,25.009,20.34,2.5425,0.035698,4.19166666666667,1.99133333333333,8.34700555555555,2.43680202015227,-0.10569797984773,-4.15724601171012,"CF-PETG","Flat",80,5,"CF PETG 80%_5.txt"
3.28854,20.615,0.011095,2.5769,0.0084304,0.00036296,0.036296,25.009,20.615,2.5769,0.036296,4.19166666666667,1.99133333333333,8.34700555555555,2.46974796683574,-0.107152033164255,-4.15817583779951,"CF-PETG","Flat",80,5,"CF PETG 80%_5.txt"
3.31272,20.891,0.011245,2.6113,0.0085799,0.00036894,0.036894,25.01,20.891,2.6113,0.036894,4.19166666666667,1.99133333333333,8.34700555555555,2.5028137169617,-0.108486283038295,-4.1544932806761,"CF-PETG","Flat",80,5,"CF PETG 80%_5.txt"
3.3369,21.166,0.011394,2.6457,0.0087295,0.00037492,0.037492,25.01,21.166,2.6457,0.037492,4.19166666666667,1.99133333333333,8.34700555555555,2.53575966364518,-0.10994033635482,-4.15543471878219,"CF-PETG","Flat",80,5,"CF PETG 80%_5.txt"
3.36108,21.441,0.011544,2.6801,0.008879,0.00038091,0.038091,25.01,21.441,2.6801,0.038091,4.19166666666667,1.99133333333333,8.34700555555555,2.56870561032865,-0.111394389671346,-4.15635198952821,"CF-PETG","Flat",80,5,"CF PETG 80%_5.txt"
3.38526,21.716,0.011694,2.7145,0.0090286,0.00038689,0.038689,25.01,21.716,2.7145,0.038689,4.19166666666667,1.99133333333333,8.34700555555555,2.60165155701213,-0.112848442987871,-4.15724601171011,"CF-PETG","Flat",80,5,"CF PETG 80%_5.txt"
3.40944,21.991,0.011843,2.7489,0.0091781,0.00039287,0.039287,25.01,21.991,2.7489,0.039287,4.19166666666667,1.99133333333333,8.34700555555555,2.6345975036956,-0.114302496304396,-4.1581176581322,"CF-PETG","Flat",80,5,"CF PETG 80%_5.txt"
3.43362,22.258,0.011993,2.7823,0.0093276,0.00039885,0.039885,25.01,22.258,2.7823,0.039885,4.19166666666667,1.99133333333333,8.34700555555555,2.6665850228392,-0.115714977160805,-4.15896837727078,"CF-PETG","Flat",80,5,"CF PETG 80%_5.txt"
3.4578,22.501,0.012142,2.8126,0.0094772,0.00040483,0.040483,25.01,22.501,2.8126,0.040483,4.19166666666667,1.99133333333333,8.34700555555555,2.69569725936314,-0.116902740636862,-4.15639410640908,"CF-PETG","Flat",80,5,"CF PETG 80%_5.txt"
3.48198,22.743,0.012292,2.8429,0.0096267,0.00041081,0.041081,25.011,22.743,2.8429,0.041081,4.19166666666667,1.99133333333333,8.34700555555555,2.7246896924446,-0.118210307555404,-4.15808883729305,"CF-PETG","Flat",80,5,"CF PETG 80%_5.txt"
3.50616,22.986,0.012441,2.8733,0.0097763,0.0004168,0.04168,25.011,22.986,2.8733,0.04168,4.19166666666667,1.99133333333333,8.34700555555555,2.75380192896854,-0.119498071031461,-4.15891382840152,"CF-PETG","Flat",80,5,"CF PETG 80%_5.txt"
3.53034,23.229,0.012591,2.9036,0.0099258,0.00042278,0.042278,25.011,23.229,2.9036,0.042278,4.19166666666667,1.99133333333333,8.34700555555555,2.78291416549248,-0.120685834507518,-4.15642080546624,"CF-PETG","Flat",80,5,"CF PETG 80%_5.txt"
3.55452,23.471,0.01274,2.9339,0.010075,0.00042876,0.042876,25.011,23.471,2.9339,0.042876,4.19166666666667,1.99133333333333,8.34700555555555,2.81190659857394,-0.12199340142606,-4.15806269559493,"CF-PETG","Flat",80,5,"CF PETG 80%_5.txt"
3.5787,23.714,0.01289,2.9642,0.010225,0.00043474,0.043474,25.011,23.714,2.9642,0.043474,4.19166666666667,1.99133333333333,8.34700555555555,2.84101883509788,-0.123181164902117,-4.15562934019692,"CF-PETG","Flat",80,5,"CF PETG 80%_5.txt"
3.60288,23.956,0.013039,2.9946,0.010374,0.00044072,0.044072,25.011,23.956,2.9946,0.044072,4.19166666666667,1.99133333333333,8.34700555555555,2.87001126817934,-0.124588731820659,-4.16044653111131,"CF-PETG","Flat",80,5,"CF PETG 80%_5.txt"
3.62706,24.199,0.013189,3.0249,0.010524,0.0004467,0.04467,25.011,24.199,3.0249,0.04467,4.19166666666667,1.99133333333333,8.34700555555555,2.89912350470328,-0.125776495296716,-4.15803812677167,"CF-PETG","Flat",80,5,"CF PETG 80%_5.txt"
3.65124,24.442,0.013339,3.0552,0.010674,0.00045269,0.045269,25.012,24.442,3.0552,0.045269,4.19166666666667,1.99133333333333,8.34700555555555,2.92823574122723,-0.126964258772773,-4.15567749321724,"CF-PETG","Flat",80,5,"CF PETG 80%_5.txt"
3.67543,24.684,0.013488,3.0855,0.010823,0.00045867,0.045867,25.012,24.684,3.0855,0.045867,4.19166666666667,1.99133333333333,8.34700555555555,2.95722817430868,-0.128271825691316,-4.15724601171011,"CF-PETG","Flat",80,5,"CF PETG 80%_5.txt"
3.69961,24.927,0.013638,3.1158,0.010973,0.00046465,0.046465,25.012,24.927,3.1158,0.046465,4.19166666666667,1.99133333333333,8.34700555555555,2.98634041083263,-0.129459589167372,-4.15493899375353,"CF-PETG","Flat",80,5,"CF PETG 80%_5.txt"
3.72379,25.169,0.013787,3.1462,0.011122,0.00047063,0.047063,25.012,25.169,3.1462,0.047063,4.19166666666667,1.99133333333333,8.34700555555555,3.01533284391409,-0.130867156085915,-4.15953073822118,"CF-PETG","Flat",80,5,"CF PETG 80%_5.txt"
3.74797,25.412,0.013937,3.1765,0.011272,0.00047661,0.047661,25.012,25.412,3.1765,0.047661,4.19166666666667,1.99133333333333,8.34700555555555,3.04444508043803,-0.132054919561972,-4.15724601171011,"CF-PETG","Flat",80,5,"CF PETG 80%_5.txt"
3.77215,25.654,0.014086,3.2068,0.011421,0.0004826,0.04826,25.012,25.654,3.2068,0.04826,4.19166666666667,1.99133333333333,8.34700555555555,3.07343751351949,-0.133362486480514,-4.15874037921024,"CF-PETG","Flat",80,5,"CF PETG 80%_5.txt"
3.79633,25.897,0.014236,3.2371,0.011571,0.00048858,0.048858,25.013,25.897,3.2371,0.048858,4.19166666666667,1.99133333333333,8.34700555555555,3.10254975004343,-0.134550249956571,-4.15650582177168,"CF-PETG","Flat",80,5,"CF PETG 80%_5.txt"
3.82051,26.14,0.014385,3.2675,0.01172,0.00049456,0.049456,25.013,26.14,3.2675,0.049456,4.19166666666667,1.99133333333333,8.34700555555555,3.13166198656737,-0.135838013432628,-4.15724601171012,"CF-PETG","Flat",80,5,"CF PETG 80%_5.txt"
3.84469,26.382,0.014535,3.2978,0.01187,0.00050054,0.050054,25.013,26.382,3.2978,0.050054,4.19166666666667,1.99133333333333,8.34700555555555,3.16065441964883,-0.13714558035117,-4.15869914340379,"CF-PETG","Flat",80,5,"CF PETG 80%_5.txt"
3.86887,26.625,0.014684,3.3281,0.012019,0.00050652,0.050652,25.013,26.625,3.3281,0.050652,4.19166666666667,1.99133333333333,8.34700555555555,3.18976665617277,-0.138333343827227,-4.15652606073217,"CF-PETG","Flat",80,5,"CF PETG 80%_5.txt"
3.89305,26.867,0.014834,3.3584,0.012169,0.0005125,0.05125,25.013,26.867,3.3584,0.05125,4.19166666666667,1.99133333333333,8.34700555555555,3.21875908925423,-0.139640910745769,-4.15795946717989,"CF-PETG","Flat",80,5,"CF PETG 80%_5.txt"
3.91723,27.11,0.014984,3.3887,0.012319,0.00051849,0.051849,25.013,27.11,3.3887,0.051849,4.19166666666667,1.99133333333333,8.34700555555555,3.24787132577817,-0.140828674221826,-4.15583185946901,"CF-PETG","Flat",80,5,"CF PETG 80%_5.txt"
3.94141,27.355,0.015133,3.4194,0.012468,0.00052447,0.052447,25.013,27.355,3.4194,0.052447,4.19166666666667,1.99133333333333,8.34700555555555,3.27722316918709,-0.142176830812913,-4.15794673957164,"CF-PETG","Flat",80,5,"CF PETG 80%_5.txt"
3.96559,27.608,0.015283,3.4509,0.012618,0.00053045,0.053045,25.014,27.608,3.4509,0.053045,4.19166666666667,1.99133333333333,8.34700555555555,3.30753344013588,-0.143366559864116,-4.15446868538978,"CF-PETG","Flat",80,5,"CF PETG 80%_5.txt"
3.98977,27.86,0.015432,3.4825,0.012767,0.00053643,0.053643,25.014,27.86,3.4825,0.053643,4.19166666666667,1.99133333333333,8.34700555555555,3.3377239076422,-0.144776092357805,-4.15724601171012,"CF-PETG","Flat",80,5,"CF PETG 80%_5.txt"
4.01395,28.113,0.015582,3.5141,0.012917,0.00054241,0.054241,25.014,28.113,3.5141,0.054241,4.19166666666667,1.99133333333333,8.34700555555555,3.36803417859099,-0.146065821409008,-4.15656416746843,"CF-PETG","Flat",80,5,"CF PETG 80%_5.txt"
4.03813,28.365,0.015731,3.5457,0.013066,0.00054839,0.054839,25.014,28.365,3.5457,0.054839,4.19166666666667,1.99133333333333,8.34700555555555,3.3982246460973,-0.147475353902697,-4.15927331423124,"CF-PETG","Flat",80,5,"CF PETG 80%_5.txt"
4.06231,28.618,0.015881,3.5772,0.013216,0.00055438,0.055438,25.014,28.618,3.5772,0.055438,4.19166666666667,1.99133333333333,8.34700555555555,3.4285349170461,-0.1486650829539,-4.15590637800235,"CF-PETG","Flat",80,5,"CF PETG 80%_5.txt"
4.08649,28.871,0.01603,3.6088,0.013365,0.00056036,0.056036,25.014,28.871,3.6088,0.056036,4.19166666666667,1.99133333333333,8.34700555555555,3.4588451879949,-0.149954812005103,-4.15525415664773,"CF-PETG","Flat",80,5,"CF PETG 80%_5.txt"
4.11067,29.123,0.01618,3.6404,0.013515,0.00056634,0.056634,25.014,29.123,3.6404,0.056634,4.19166666666667,1.99133333333333,8.34700555555555,3.48903565550121,-0.151364344498792,-4.15790420005471,"CF-PETG","Flat",80,5,"CF PETG 80%_5.txt"
4.13485,29.376,0.016329,3.672,0.013664,0.00057232,0.057232,25.015,29.376,3.672,0.057232,4.19166666666667,1.99133333333333,8.34700555555555,3.51934592645,-0.152654073549995,-4.15724601171012,"CF-PETG","Flat",80,5,"CF PETG 80%_5.txt"
4.15903,29.628,0.016479,3.7035,0.013814,0.0005783,0.05783,25.015,29.628,3.7035,0.05783,4.19166666666667,1.99133333333333,8.34700555555555,3.54953639395632,-0.153963606043684,-4.15724601171011,"CF-PETG","Flat",80,5,"CF PETG 80%_5.txt"
4.18321,29.881,0.016629,3.7351,0.013964,0.00058429,0.058429,25.015,29.881,3.7351,0.058429,4.19166666666667,1.99133333333333,8.34700555555555,3.57984666490511,-0.155253335094887,-4.15660451112119,"CF-PETG","Flat",80,5,"CF PETG 80%_5.txt"
4.20739,30.134,0.016778,3.7667,0.014113,0.00059027,0.059027,25.015,30.134,3.7667,0.059027,4.19166666666667,1.99133333333333,8.34700555555555,3.61015693585391,-0.156543064146091,-4.15597377402211,"CF-PETG","Flat",80,5,"CF PETG 80%_5.txt"
4.23158,30.386,0.016928,3.7983,0.014263,0.00059625,0.059625,25.015,30.386,3.7983,0.059625,4.19166666666667,1.99133333333333,8.34700555555555,3.64034740336022,-0.157952596639779,-4.15850766500222,"CF-PETG","Flat",80,5,"CF PETG 80%_5.txt"
4.25576,30.639,0.017077,3.8298,0.014412,0.00060223,0.060223,25.015,30.639,3.8298,0.060223,4.19166666666667,1.99133333333333,8.34700555555555,3.67065767430902,-0.159142325690983,-4.15536909736756,"CF-PETG","Flat",80,5,"CF PETG 80%_5.txt"
4.27994,30.891,0.017227,3.8614,0.014562,0.00060821,0.060821,25.015,30.891,3.8614,0.060821,4.19166666666667,1.99133333333333,8.34700555555555,3.70084814181533,-0.160551858184672,-4.15786652987703,"CF-PETG","Flat",80,5,"CF PETG 80%_5.txt"
4.30412,31.144,0.017376,3.893,0.014711,0.00061419,0.061419,25.016,31.144,3.893,0.061419,4.19166666666667,1.99133333333333,8.34700555555555,3.73115841276413,-0.161841587235874,-4.15724601171011,"CF-PETG","Flat",80,5,"CF PETG 80%_5.txt"
4.3283,31.397,0.017526,3.9246,0.014861,0.00062018,0.062018,25.016,31.397,3.9246,0.062018,4.19166666666667,1.99133333333333,8.34700555555555,3.76146868371292,-0.163131316287078,-4.15663548608974,"CF-PETG","Flat",80,5,"CF PETG 80%_5.txt"
4.35248,31.649,0.017675,3.9561,0.01501,0.00062616,0.062616,25.016,31.649,3.9561,0.062616,4.19166666666667,1.99133333333333,8.34700555555555,3.79165915121923,-0.164440848780766,-4.15664034733112,"CF-PETG","Flat",80,5,"CF PETG 80%_5.txt"
4.37666,31.902,0.017825,3.9877,0.01516,0.00063214,0.063214,25.016,31.902,3.9877,0.063214,4.19166666666667,1.99133333333333,8.34700555555555,3.82196942216803,-0.16573057783197,-4.15604428196629,"CF-PETG","Flat",80,5,"CF PETG 80%_5.txt"
4.40084,32.154,0.017974,4.0193,0.015309,0.00063812,0.063812,25.016,32.154,4.0193,0.063812,4.19166666666667,1.99133333333333,8.34700555555555,3.85215988967434,-0.167140110325659,-4.15843829337593,"CF-PETG","Flat",80,5,"CF PETG 80%_5.txt"
4.42502,32.407,0.018124,4.0509,0.015459,0.0006441,0.06441,25.016,32.407,4.0509,0.06441,4.19166666666667,1.99133333333333,8.34700555555555,3.88247016062314,-0.168429839376863,-4.157837502206,"CF-PETG","Flat",80,5,"CF PETG 80%_5.txt"
4.4492,32.66,0.018273,4.0824,0.015609,0.00065008,0.065008,25.017,32.66,4.0824,0.065008,4.19166666666667,1.99133333333333,8.34700555555555,3.91278043157193,-0.169619568428065,-4.15489830560615,"CF-PETG","Flat",80,5,"CF PETG 80%_5.txt"
4.47338,32.912,0.018423,4.114,0.015758,0.00065607,0.065607,25.017,32.912,4.114,0.065607,4.19166666666667,1.99133333333333,8.34700555555555,3.94297089907825,-0.171029100921754,-4.15724601171011,"CF-PETG","Flat",80,5,"CF PETG 80%_5.txt"
4.49756,33.165,0.018573,4.1456,0.015908,0.00066205,0.066205,25.017,33.165,4.1456,0.066205,4.19166666666667,1.99133333333333,8.34700555555555,3.97328117002704,-0.172318829972957,-4.15666803292544,"CF-PETG","Flat",80,5,"CF PETG 80%_5.txt"
4.52174,33.417,0.018722,4.1772,0.016057,0.00066803,0.066803,25.017,33.417,4.1772,0.066803,4.19166666666667,1.99133333333333,8.34700555555555,4.00347163753335,-0.173728362466646,-4.1589668310506,"CF-PETG","Flat",80,5,"CF PETG 80%_5.txt"
4.54592,33.67,0.018872,4.2087,0.016207,0.00067401,0.067401,25.017,33.67,4.2087,0.067401,4.19166666666667,1.99133333333333,8.34700555555555,4.03378190848215,-0.174918091517849,-4.15610738512722,"CF-PETG","Flat",80,5,"CF PETG 80%_5.txt"
4.5701,33.922,0.019021,4.2403,0.016356,0.00067999,0.067999,25.017,33.922,4.2403,0.067999,4.19166666666667,1.99133333333333,8.34700555555555,4.06397237598846,-0.176327624011539,-4.15837615290284,"CF-PETG","Flat",80,5,"CF PETG 80%_5.txt"
4.59428,34.175,0.019171,4.2719,0.016506,0.00068598,0.068598,25.017,34.175,4.2719,0.068598,4.19166666666667,1.99133333333333,8.34700555555555,4.09428264693726,-0.177617353062741,-4.1578069023793,"CF-PETG","Flat",80,5,"CF PETG 80%_5.txt"
4.61846,34.428,0.01932,4.3035,0.016655,0.00069196,0.069196,25.018,34.428,4.3035,0.069196,4.19166666666667,1.99133333333333,8.34700555555555,4.12459291788605,-0.178907082113945,-4.15724601171011,"CF-PETG","Flat",80,5,"CF PETG 80%_5.txt"
4.64264,34.633,0.01947,4.3291,0.016805,0.00069794,0.069794,25.018,34.633,4.3291,0.069794,4.19166666666667,1.99133333333333,8.34700555555555,4.14915262359555,-0.179947376404446,-4.15669253203774,"CF-PETG","Flat",80,5,"CF PETG 80%_5.txt"
4.66682,34.813,0.019619,4.3516,0.016954,0.00070392,0.070392,25.018,34.813,4.3516,0.070392,4.19166666666667,1.99133333333333,8.34700555555555,4.17071724324292,-0.180882756757081,-4.15669539381102,"CF-PETG","Flat",80,5,"CF PETG 80%_5.txt"
4.691,34.993,0.019769,4.3741,0.017104,0.0007099,0.07099,25.018,34.993,4.3741,0.07099,4.19166666666667,1.99133333333333,8.34700555555555,4.19228186289028,-0.181818137109715,-4.15669822614287,"CF-PETG","Flat",80,5,"CF PETG 80%_5.txt"
4.71518,35.173,0.019918,4.3966,0.017253,0.00071588,0.071588,25.018,35.173,4.3966,0.071588,4.19166666666667,1.99133333333333,8.34700555555555,4.21384648253765,-0.182753517462349,-4.15670102948527,"CF-PETG","Flat",80,5,"CF PETG 80%_5.txt"
4.73936,35.353,0.020068,4.4191,0.017403,0.00072187,0.072187,25.018,35.353,4.4191,0.072187,4.19166666666667,1.99133333333333,8.34700555555555,4.23541110218502,-0.183688897814984,-4.15670380428106,"CF-PETG","Flat",80,5,"CF PETG 80%_5.txt"
4.76354,35.532,0.020218,4.4416,0.017553,0.00072785,0.072785,25.018,35.532,4.4416,0.072785,4.19166666666667,1.99133333333333,8.34700555555555,4.25685591838989,-0.184744081610106,-4.15940385469438,"CF-PETG","Flat",80,5,"CF PETG 80%_5.txt"
4.78773,35.712,0.020367,4.464,0.017702,0.00073383,0.073383,25.019,35.712,4.464,0.073383,4.19166666666667,1.99133333333333,8.34700555555555,4.27842053803726,-0.18557946196274,-4.15724601171012,"CF-PETG","Flat",80,5,"CF PETG 80%_5.txt"
4.81191,35.892,0.020517,4.4865,0.017852,0.00073981,0.073981,25.019,35.892,4.4865,0.073981,4.19166666666667,1.99133333333333,8.34700555555555,4.29998515768463,-0.186514842315374,-4.1572460117101,"CF-PETG","Flat",80,5,"CF PETG 80%_5.txt"
4.83609,36.146,0.020666,4.5182,0.018001,0.00074579,0.074579,25.019,36.146,4.5182,0.074579,4.19166666666667,1.99133333333333,8.34700555555555,4.33041523207591,-0.187784767924092,-4.15618538187978,"CF-PETG","Flat",80,5,"CF PETG 80%_5.txt"
4.86027,36.438,0.020816,4.5548,0.018151,0.00075178,0.075178,25.019,36.438,4.5548,0.075178,4.19166666666667,1.99133333333333,8.34700555555555,4.36539783728163,-0.189402162718366,-4.15829811887166,"CF-PETG","Flat",80,5,"CF PETG 80%_5.txt"
4.88445,36.731,0.020965,4.5914,0.0183,0.00075776,0.075776,25.019,36.731,4.5914,0.075776,4.19166666666667,1.99133333333333,8.34700555555555,4.40050024592985,-0.190899754070155,-4.1577678718943,"CF-PETG","Flat",80,5,"CF PETG 80%_5.txt"
4.90863,37.024,0.021115,4.628,0.01845,0.00076374,0.076374,25.019,37.024,4.628,0.076374,4.19166666666667,1.99133333333333,8.34700555555555,4.43560265457806,-0.192397345421944,-4.15724601171011,"CF-PETG","Flat",80,5,"CF PETG 80%_5.txt"
4.93281,37.317,0.021264,4.6646,0.018599,0.00076972,0.076972,25.02,37.317,4.6646,0.076972,4.19166666666667,1.99133333333333,8.34700555555555,4.47070506322627,-0.193894936773733,-4.15673234090238,"CF-PETG","Flat",80,5,"CF PETG 80%_5.txt"
4.95699,37.61,0.021414,4.7012,0.018749,0.0007757,0.07757,25.02,37.61,4.7012,0.07757,4.19166666666667,1.99133333333333,8.34700555555555,4.50580747187448,-0.195392528125522,-4.1562266682022,"CF-PETG","Flat",80,5,"CF PETG 80%_5.txt"
4.98117,37.902,0.021563,4.7378,0.018898,0.00078168,0.078168,25.02,37.902,4.7378,0.078168,4.19166666666667,1.99133333333333,8.34700555555555,4.5407900770802,-0.197009922919795,-4.15825748068292,"CF-PETG","Flat",80,5,"CF PETG 80%_5.txt"
5.00535,38.195,0.021713,4.7744,0.019048,0.00078767,0.078767,25.02,38.195,4.7744,0.078767,4.19166666666667,1.99133333333333,8.34700555555555,4.57589248572842,-0.198507514271585,-4.15774786929425,"CF-PETG","Flat",80,5,"CF PETG 80%_5.txt"
5.02953,38.488,0.021863,4.811,0.019198,0.00079365,0.079365,25.02,38.488,4.811,0.079365,4.19166666666667,1.99133333333333,8.34700555555555,4.61099489437663,-0.200005105623373,-4.1572460117101,"CF-PETG","Flat",80,5,"CF PETG 80%_5.txt"
5.05371,38.781,0.022012,4.8476,0.019347,0.00079963,0.079963,25.02,38.781,4.8476,0.079963,4.19166666666667,1.99133333333333,8.34700555555555,4.64609730302484,-0.201502696975163,-4.15675173230387,"CF-PETG","Flat",80,5,"CF PETG 80%_5.txt"
5.07789,39.073,0.022162,4.8842,0.019497,0.00080561,0.080561,25.02,39.073,4.8842,0.080561,4.19166666666667,1.99133333333333,8.34700555555555,4.68107990823056,-0.203120091769437,-4.15871773820558,"CF-PETG","Flat",80,5,"CF PETG 80%_5.txt"
5.10207,39.366,0.022311,4.9208,0.019646,0.00081159,0.081159,25.021,39.366,4.9208,0.081159,4.19166666666667,1.99133333333333,8.34700555555555,4.71618231687877,-0.204617683121225,-4.15821986508749,"CF-PETG","Flat",80,5,"CF PETG 80%_5.txt"
5.12625,39.659,0.022461,4.9574,0.019796,0.00081757,0.081757,25.021,39.659,4.9574,0.081757,4.19166666666667,1.99133333333333,8.34700555555555,4.75128472552699,-0.206115274473014,-4.15772934346661,"CF-PETG","Flat",80,5,"CF PETG 80%_5.txt"
5.15043,39.952,0.02261,4.994,0.019945,0.00082356,0.082356,25.021,39.952,4.994,0.082356,4.19166666666667,1.99133333333333,8.34700555555555,4.7863871341752,-0.207612865824803,-4.15724601171011,"CF-PETG","Flat",80,5,"CF PETG 80%_5.txt"
5.17461,40.245,0.02276,5.0306,0.020095,0.00082954,0.082954,25.021,40.245,5.0306,0.082954,4.19166666666667,1.99133333333333,8.34700555555555,4.82148954282341,-0.209110457176592,-4.15676971288895,"CF-PETG","Flat",80,5,"CF PETG 80%_5.txt"
5.19879,40.537,0.022909,5.0672,0.020244,0.00083552,0.083552,25.021,40.537,5.0672,0.083552,4.19166666666667,1.99133333333333,8.34700555555555,4.85647214802913,-0.210727851970866,-4.15866458736315,"CF-PETG","Flat",80,5,"CF PETG 80%_5.txt"
5.22297,40.83,0.023059,5.1038,0.020394,0.0008415,0.08415,25.021,40.83,5.1038,0.08415,4.19166666666667,1.99133333333333,8.34700555555555,4.89157455667735,-0.212225443322654,-4.15818494695431,"CF-PETG","Flat",80,5,"CF PETG 80%_5.txt"
5.24715,41.123,0.023208,5.1404,0.020543,0.00084748,0.084748,25.021,41.123,5.1404,0.084748,4.19166666666667,1.99133333333333,8.34700555555555,4.92667696532556,-0.213723034674444,-4.1577121366906,"CF-PETG","Flat",80,5,"CF PETG 80%_5.txt"
5.27133,41.365,0.023358,5.1706,0.020693,0.00085347,0.085347,25.022,41.365,5.1706,0.085347,4.19166666666667,1.99133333333333,8.34700555555555,4.95566939840701,-0.214930601592986,-4.1567826092327,"CF-PETG","Flat",80,5,"CF PETG 80%_5.txt"
5.29551,41.595,0.023508,5.1994,0.020843,0.00085945,0.085945,25.022,41.595,5.1994,0.085945,4.19166666666667,1.99133333333333,8.34700555555555,4.98322419017865,-0.216175809821353,-4.15770684735456,"CF-PETG","Flat",80,5,"CF PETG 80%_5.txt"
5.31969,41.825,0.023657,5.2281,0.020992,0.00086543,0.086543,25.022,41.825,5.2281,0.086543,4.19166666666667,1.99133333333333,8.34700555555555,5.01077898195028,-0.217321018049719,-4.15678770585335,"CF-PETG","Flat",80,5,"CF PETG 80%_5.txt"
5.34388,42.054,0.023807,5.2568,0.021142,0.00087141,0.087141,25.022,42.054,5.2568,0.087141,4.19166666666667,1.99133333333333,8.34700555555555,5.03821397027943,-0.218586029720571,-4.15815761909472,"CF-PETG","Flat",80,5,"CF PETG 80%_5.txt"
5.36806,42.284,0.023956,5.2855,0.021291,0.00087739,0.087739,25.022,42.284,5.2855,0.087739,4.19166666666667,1.99133333333333,8.34700555555555,5.06576876205106,-0.219731237948938,-4.15724601171012,"CF-PETG","Flat",80,5,"CF PETG 80%_5.txt"
5.39224,42.514,0.024106,5.3142,0.021441,0.00088337,0.088337,25.022,42.514,5.3142,0.088337,4.19166666666667,1.99133333333333,8.34700555555555,5.0933235538227,-0.220876446177304,-4.15634425082427,"CF-PETG","Flat",80,5,"CF PETG 80%_5.txt"
5.41642,42.744,0.024255,5.343,0.02159,0.00088936,0.088936,25.023,42.744,5.343,0.088936,4.19166666666667,1.99133333333333,8.34700555555555,5.12087834559433,-0.222121654405671,-4.15724601171011,"CF-PETG","Flat",80,5,"CF PETG 80%_5.txt"
5.4406,42.973,0.024405,5.3717,0.02174,0.00089534,0.089534,25.023,42.973,5.3717,0.089534,4.19166666666667,1.99133333333333,8.34700555555555,5.14831333392348,-0.223386666076523,-4.15858417403286,"CF-PETG","Flat",80,5,"CF PETG 80%_5.txt"
5.46478,43.203,0.024554,5.4004,0.021889,0.00090132,0.090132,25.023,43.203,5.4004,0.090132,4.19166666666667,1.99133333333333,8.34700555555555,5.17586812569511,-0.22453187430489,-4.1576896952983,"CF-PETG","Flat",80,5,"CF PETG 80%_5.txt"
5.48896,43.433,0.024704,5.4291,0.022039,0.0009073,0.09073,25.023,43.433,5.4291,0.09073,4.19166666666667,1.99133333333333,8.34700555555555,5.20342291746674,-0.225677082533257,-4.15680467357862,"CF-PETG","Flat",80,5,"CF PETG 80%_5.txt"
5.51314,43.663,0.024853,5.4578,0.022188,0.00091328,0.091328,25.023,43.663,5.4578,0.091328,4.19166666666667,1.99133333333333,8.34700555555555,5.23097770923838,-0.226822290761623,-4.15592895968381,"CF-PETG","Flat",80,5,"CF PETG 80%_5.txt"
5.53732,43.892,0.025003,5.4866,0.022338,0.00091926,0.091926,25.023,43.892,5.4866,0.091926,4.19166666666667,1.99133333333333,8.34700555555555,5.25841269756753,-0.228187302432475,-4.15899286320262,"CF-PETG","Flat",80,5,"CF PETG 80%_5.txt"
5.5615,44.122,0.025153,5.5153,0.022488,0.00092525,0.092525,25.023,44.122,5.5153,0.092525,4.19166666666667,1.99133333333333,8.34700555555555,5.28596748933916,-0.229332510660842,-4.15811489240553,"CF-PETG","Flat",80,5,"CF PETG 80%_5.txt"
5.58568,44.352,0.025302,5.544,0.022637,0.00093123,0.093123,25.024,44.352,5.544,0.093123,4.19166666666667,1.99133333333333,8.34700555555555,5.31352228111079,-0.230477718889208,-4.1572460117101,"CF-PETG","Flat",80,5,"CF PETG 80%_5.txt"
5.60986,44.582,0.025452,5.5727,0.022787,0.00093721,0.093721,25.024,44.582,5.5727,0.093721,4.19166666666667,1.99133333333333,8.34700555555555,5.34107707288242,-0.231622927117575,-4.1563860806714,"CF-PETG","Flat",80,5,"CF PETG 80%_5.txt"
5.63404,44.811,0.025601,5.6014,0.022936,0.00094319,0.094319,25.024,44.811,5.6014,0.094319,4.19166666666667,1.99133333333333,8.34700555555555,5.36851206121157,-0.232887938788427,-4.15767377420693,"CF-PETG","Flat",80,5,"CF PETG 80%_5.txt"
5.65822,45.041,0.025751,5.6301,0.023086,0.00094917,0.094917,25.024,45.041,5.6301,0.094917,4.19166666666667,1.99133333333333,8.34700555555555,5.39606685298321,-0.234033147016794,-4.15682042977556,"CF-PETG","Flat",80,5,"CF PETG 80%_5.txt"
5.6824,45.271,0.0259,5.6589,0.023235,0.00095516,0.095516,25.024,45.271,5.6589,0.095516,4.19166666666667,1.99133333333333,8.34700555555555,5.42362164475484,-0.23527835524516,-4.15766942771847,"CF-PETG","Flat",80,5,"CF PETG 80%_5.txt"
5.70658,45.501,0.02605,5.6876,0.023385,0.00096114,0.096114,25.024,45.501,5.6876,0.096114,4.19166666666667,1.99133333333333,8.34700555555555,5.45117643652647,-0.236423563473528,-4.15682473228651,"CF-PETG","Flat",80,5,"CF PETG 80%_5.txt"
5.73076,45.73,0.026199,5.7163,0.023534,0.00096712,0.096712,25.024,45.73,5.7163,0.096712,4.19166666666667,1.99133333333333,8.34700555555555,5.47861142485562,-0.23768857514438,-4.15808434029669,"CF-PETG","Flat",80,5,"CF PETG 80%_5.txt"
5.75494,45.96,0.026349,5.745,0.023684,0.0009731,0.09731,25.025,45.96,5.745,0.09731,4.19166666666667,1.99133333333333,8.34700555555555,5.50616621662725,-0.238833783372746,-4.15724601171011,"CF-PETG","Flat",80,5,"CF PETG 80%_5.txt"
5.77912,46.19,0.026498,5.7737,0.023833,0.00097908,0.097908,25.025,46.19,5.7737,0.097908,4.19166666666667,1.99133333333333,8.34700555555555,5.53372100839889,-0.239978991601113,-4.15641601747775,"CF-PETG","Flat",80,5,"CF PETG 80%_5.txt"
5.8033,46.42,0.026648,5.8025,0.023983,0.00098506,0.098506,25.025,46.42,5.8025,0.098506,4.19166666666667,1.99133333333333,8.34700555555555,5.56127580017052,-0.241224199829479,-4.15724601171011,"CF-PETG","Flat",80,5,"CF PETG 80%_5.txt"
5.82748,46.649,0.026798,5.8312,0.024133,0.00099105,0.099105,25.025,46.649,5.8312,0.099105,4.19166666666667,1.99133333333333,8.34700555555555,5.58871078849967,-0.242489211500331,-4.15847872651137,"CF-PETG","Flat",80,5,"CF PETG 80%_5.txt"
5.85166,46.875,0.026947,5.8594,0.024282,0.00099703,0.099703,25.025,46.875,5.8594,0.099703,4.19166666666667,1.99133333333333,8.34700555555555,5.61578636650136,-0.243613633498639,-4.15765493904903,"CF-PETG","Flat",80,5,"CF PETG 80%_5.txt"
5.87584,47.1,0.027097,5.8875,0.024432,0.001003,0.1003,25.025,47.1,5.8875,0.1003,4.19166666666667,1.99133333333333,8.34700555555555,5.64274214106057,-0.244757858939432,-4.1572460117101,"CF-PETG","Flat",80,5,"CF PETG 80%_5.txt"
5.90003,47.324,0.027246,5.9155,0.024581,0.001009,0.1009,25.026,47.324,5.9155,0.1009,4.19166666666667,1.99133333333333,8.34700555555555,5.66957811217729,-0.245921887822711,-4.15724601171011,"CF-PETG","Flat",80,5,"CF PETG 80%_5.txt"
5.92421,47.549,0.027396,5.9436,0.024731,0.001015,0.1015,25.026,47.549,5.9436,0.1015,4.19166666666667,1.99133333333333,8.34700555555555,5.69653388673649,-0.247066113263505,-4.15684287743969,"CF-PETG","Flat",80,5,"CF PETG 80%_5.txt"
5.94839,47.774,0.027545,5.9717,0.02488,0.001021,0.1021,25.026,47.774,5.9717,0.1021,4.19166666666667,1.99133333333333,8.34700555555555,5.7234896612957,-0.248210338704299,-4.15644353708824,"CF-PETG","Flat",80,5,"CF PETG 80%_5.txt"
5.97257,47.998,0.027695,5.9998,0.02503,0.0010269,0.10269,25.026,47.998,5.9998,0.10269,4.19166666666667,1.99133333333333,8.34700555555555,5.75032563241242,-0.249474367587577,-4.15804472795056,"CF-PETG","Flat",80,5,"CF PETG 80%_5.txt"
5.99675,48.223,0.027844,6.0279,0.025179,0.0010329,0.10329,25.026,48.223,6.0279,0.10329,4.19166666666667,1.99133333333333,8.34700555555555,5.77728140697163,-0.250618593028371,-4.1576435081599,"CF-PETG","Flat",80,5,"CF PETG 80%_5.txt"
6.02093,48.448,0.027994,6.0559,0.025329,0.0010389,0.10389,25.026,48.448,6.0559,0.10389,4.19166666666667,1.99133333333333,8.34700555555555,5.80423718153084,-0.251662818469165,-4.15566337735374,"CF-PETG","Flat",80,5,"CF PETG 80%_5.txt"
6.04511,48.672,0.028143,6.084,0.025478,0.0010449,0.10449,25.026,48.672,6.084,0.10449,4.19166666666667,1.99133333333333,8.34700555555555,5.83107315264756,-0.252926847352443,-4.15724601171011,"CF-PETG","Flat",80,5,"CF PETG 80%_5.txt"
6.06929,48.897,0.028293,6.1121,0.025628,0.0010509,0.10509,25.027,48.897,6.1121,0.10509,4.19166666666667,1.99133333333333,8.34700555555555,5.85802892720676,-0.254071072793237,-4.15685399115258,"CF-PETG","Flat",80,5,"CF PETG 80%_5.txt"
6.09347,49.121,0.028443,6.1402,0.025778,0.0010568,0.10568,25.027,49.121,6.1402,0.10568,4.19166666666667,1.99133333333333,8.34700555555555,5.88486489832349,-0.255335101676515,-4.15841669125623,"CF-PETG","Flat",80,5,"CF PETG 80%_5.txt"
6.11765,49.346,0.028592,6.1683,0.025927,0.0010628,0.10628,25.027,49.346,6.1683,0.10628,4.19166666666667,1.99133333333333,8.34700555555555,5.91182067288269,-0.25647932711731,-4.15802290934795,"CF-PETG","Flat",80,5,"CF PETG 80%_5.txt"
6.14183,49.571,0.028742,6.1963,0.026077,0.0010688,0.10688,25.027,49.571,6.1963,0.10688,4.19166666666667,1.99133333333333,8.34700555555555,5.9387764474419,-0.257523552558102,-4.15608593125095,"CF-PETG","Flat",80,5,"CF PETG 80%_5.txt"
6.16601,49.795,0.028891,6.2244,0.026226,0.0010748,0.10748,25.027,49.795,6.2244,0.10748,4.19166666666667,1.99133333333333,8.34700555555555,5.96561241855862,-0.258787581441381,-4.1576309594721,"CF-PETG","Flat",80,5,"CF PETG 80%_5.txt"
6.19019,50.02,0.029041,6.2525,0.026376,0.0010808,0.10808,25.027,50.02,6.2525,0.10808,4.19166666666667,1.99133333333333,8.34700555555555,5.99256819311783,-0.259931806882174,-4.1572460117101,"CF-PETG","Flat",80,5,"CF PETG 80%_5.txt"
6.21437,50.245,0.02919,6.2806,0.026525,0.0010868,0.10868,25.027,50.245,6.2806,0.10868,4.19166666666667,1.99133333333333,8.34700555555555,6.01952396767703,-0.261076032322968,-4.15686450853371,"CF-PETG","Flat",80,5,"CF PETG 80%_5.txt"
6.23855,50.469,0.02934,6.3087,0.026675,0.0010927,0.10927,25.028,50.469,6.3087,0.10927,4.19166666666667,1.99133333333333,8.34700555555555,6.04635993879375,-0.262340061206247,-4.15838542340335,"CF-PETG","Flat",80,5,"CF PETG 80%_5.txt"
6.26273,50.694,0.029489,6.3367,0.026824,0.0010987,0.10987,25.028,50.694,6.3367,0.10987,4.19166666666667,1.99133333333333,8.34700555555555,6.07331571335296,-0.263384286647041,-4.15648976039643,"CF-PETG","Flat",80,5,"CF PETG 80%_5.txt"
6.28691,50.919,0.029639,6.3648,0.026974,0.0011047,0.11047,25.028,50.919,6.3648,0.11047,4.19166666666667,1.99133333333333,8.34700555555555,6.10027148791217,-0.264528512087834,-4.1561166429084,"CF-PETG","Flat",80,5,"CF PETG 80%_5.txt"
6.31109,51.143,0.029788,6.3929,0.027123,0.0011107,0.11107,25.028,51.143,6.3929,0.11107,4.19166666666667,1.99133333333333,8.34700555555555,6.12710745902889,-0.265792540971113,-4.15762081326335,"CF-PETG","Flat",80,5,"CF PETG 80%_5.txt"
6.33527,51.368,0.029938,6.421,0.027273,0.0011167,0.11167,25.028,51.368,6.421,0.11167,4.19166666666667,1.99133333333333,8.34700555555555,6.15406323358809,-0.266936766411907,-4.15724601171012,"CF-PETG","Flat",80,5,"CF PETG 80%_5.txt"
6.35945,51.592,0.030087,6.4491,0.027423,0.0011226,0.11226,25.028,51.592,6.4491,0.11226,4.19166666666667,1.99133333333333,8.34700555555555,6.18089920470482,-0.268200795295185,-4.15873215324905,"CF-PETG","Flat",80,5,"CF PETG 80%_5.txt"
6.38363,51.817,0.030237,6.4771,0.027572,0.0011286,0.11286,25.029,51.817,6.4771,0.11286,4.19166666666667,1.99133333333333,8.34700555555555,6.20785497926402,-0.269245020735979,-4.15687608244398,"CF-PETG","Flat",80,5,"CF PETG 80%_5.txt"
