Repository: VipulKohinkar/3D-Printing-Parameter-Optimisation

# 3D Printing Parameter Optimisation: Impact of K-Value on Carbon-Reinforced PETG

## MSc Mechanical Engineering with Management

**Author:** Vipul Kohinkar  
**Project:** MEE7012-SUM  
**Date:** 27 August 2026

---

## Project Overview

This project investigates the influence of flow-rate multiplier (K-value) and build orientation on the tensile behaviour of PETG and carbon-fibre-reinforced PETG (CF-PETG) manufactured using fused deposition modelling (FDM).

The study compares an unreinforced thermoplastic, PETG, with a carbon-fibre-reinforced PETG composite to investigate whether the two materials respond differently to changes in material flow and build orientation.

---

File: 3_Experimental_data/Modulus/Recalculated Stress Strain/Recalculated_Stress_Strain_All_Data.csv (part 76 of 212)
"Time (s)","Load (N)","Machine Extension (mm)","Stress (MPa)","Extension from Preload (mm)","Strain","Percentage Strain","Gauge Length (mm)","Load_N","NEXYGEN_Stress_MPa","Percentage_Strain","Measured_Width_mm","Measured_Thickness_mm","Measured_Area_mm2","Recalculated_Stress_MPa","Stress_Difference_MPa","Stress_Difference_Percent","Material","Orientation","K","Sample","File"
6.40781,52.042,0.030387,6.5052,0.027722,0.0011346,0.11346,25.029,52.042,6.5052,0.11346,4.19166666666667,1.99133333333333,8.34700555555555,6.23481075382323,-0.270389246176772,-4.15650934908645,"CF-PETG","Flat",80,5,"CF PETG 80%_5.txt"
6.43199,52.266,0.030536,6.5333,0.027871,0.0011406,0.11406,25.029,52.266,6.5333,0.11406,4.19166666666667,1.99133333333333,8.34700555555555,6.26164672493995,-0.271653275060051,-4.15797950591663,"CF-PETG","Flat",80,5,"CF PETG 80%_5.txt"
6.45617,52.491,0.030686,6.5614,0.028021,0.0011466,0.11466,25.029,52.491,6.5614,0.11466,4.19166666666667,1.99133333333333,8.34700555555555,6.28860249949916,-0.272797500500844,-4.15761118817393,"CF-PETG","Flat",80,5,"CF PETG 80%_5.txt"
6.48036,52.716,0.030835,6.5895,0.02817,0.0011526,0.11526,25.029,52.716,6.5895,0.11526,4.19166666666667,1.99133333333333,8.34700555555555,6.31555827405836,-0.273941725941638,-4.15724601171012,"CF-PETG","Flat",80,5,"CF PETG 80%_5.txt"
6.50454,52.94,0.030985,6.6175,0.02832,0.0011585,0.11585,25.029,52.94,6.6175,0.11585,4.19166666666667,1.99133333333333,8.34700555555555,6.34239424517508,-0.275105754824916,-4.15724601171011,"CF-PETG","Flat",80,5,"CF PETG 80%_5.txt"
6.52872,53.165,0.031134,6.6456,0.028469,0.0011645,0.11645,25.029,53.165,6.6456,0.11645,4.19166666666667,1.99133333333333,8.34700555555555,6.36935001973429,-0.27624998026571,-4.15688546204572,"CF-PETG","Flat",80,5,"CF PETG 80%_5.txt"
6.5529,53.39,0.031284,6.6737,0.028619,0.0011705,0.11705,25.03,53.39,6.6737,0.11705,4.19166666666667,1.99133333333333,8.34700555555555,6.3963057942935,-0.277394205706504,-4.15652794861177,"CF-PETG","Flat",80,5,"CF PETG 80%_5.txt"
6.57708,53.614,0.031433,6.7018,0.028768,0.0011765,0.11765,25.03,53.614,6.7018,0.11765,4.19166666666667,1.99133333333333,8.34700555555555,6.42314176541022,-0.278658234589783,-4.15796106403926,"CF-PETG","Flat",80,5,"CF PETG 80%_5.txt"
6.60126,53.839,0.031583,6.7299,0.028918,0.0011825,0.11825,25.03,53.839,6.7299,0.11825,4.19166666666667,1.99133333333333,8.34700555555555,6.45009753996942,-0.279802460030576,-4.15760204506123,"CF-PETG","Flat",80,5,"CF PETG 80%_5.txt"
6.62544,54.064,0.031732,6.7579,0.029067,0.0011884,0.11884,25.03,54.064,6.7579,0.11884,4.19166666666667,1.99133333333333,8.34700555555555,6.47705331452863,-0.28084668547137,-4.15582777891608,"CF-PETG","Flat",80,5,"CF PETG 80%_5.txt"
6.64962,54.288,0.031882,6.786,0.029217,0.0011944,0.11944,25.03,54.288,6.786,0.11944,4.19166666666667,1.99133333333333,8.34700555555555,6.50388928564535,-0.282110714354648,-4.15724601171011,"CF-PETG","Flat",80,5,"CF PETG 80%_5.txt"
6.6738,54.513,0.032032,6.8141,0.029367,0.0012004,0.12004,25.03,54.513,6.8141,0.12004,4.19166666666667,1.99133333333333,8.34700555555555,6.53084506020456,-0.283254939795442,-4.1568943777673,"CF-PETG","Flat",80,5,"CF PETG 80%_5.txt"
6.69798,54.737,0.032181,6.8422,0.029516,0.0012064,0.12064,25.03,54.737,6.8422,0.12064,4.19166666666667,1.99133333333333,8.34700555555555,6.55768103132128,-0.284518968678721,-4.15829658119787,"CF-PETG","Flat",80,5,"CF PETG 80%_5.txt"
6.72216,54.962,0.032331,6.8703,0.029666,0.0012124,0.12124,25.031,54.962,6.8703,0.12124,4.19166666666667,1.99133333333333,8.34700555555555,6.58463680588049,-0.285663194119514,-4.15794352676759,"CF-PETG","Flat",80,5,"CF PETG 80%_5.txt"
6.74634,55.191,0.03248,6.8988,0.029815,0.0012184,0.12184,25.031,55.191,6.8988,0.12184,4.19166666666667,1.99133333333333,8.34700555555555,6.61207179420963,-0.286728205790365,-4.15620406143627,"CF-PETG","Flat",80,5,"CF PETG 80%_5.txt"
6.77052,55.421,0.03263,6.9276,0.029965,0.0012243,0.12243,25.031,55.421,6.9276,0.12243,4.19166666666667,1.99133333333333,8.34700555555555,6.63962658598127,-0.287973414018732,-4.15690013884653,"CF-PETG","Flat",80,5,"CF PETG 80%_5.txt"
6.7947,55.65,0.032779,6.9563,0.030114,0.0012303,0.12303,25.031,55.65,6.9563,0.12303,4.19166666666667,1.99133333333333,8.34700555555555,6.66706157431042,-0.289238425689584,-4.15793490346282,"CF-PETG","Flat",80,5,"CF PETG 80%_5.txt"
6.81888,55.88,0.032929,6.985,0.030264,0.0012363,0.12363,25.031,55.88,6.985,0.12363,4.19166666666667,1.99133333333333,8.34700555555555,6.69461636608205,-0.290383633917951,-4.15724601171011,"CF-PETG","Flat",80,5,"CF PETG 80%_5.txt"
6.84306,56.11,0.033078,7.0138,0.030413,0.0012423,0.12423,25.031,56.11,7.0138,0.12423,4.19166666666667,1.99133333333333,8.34700555555555,6.72217115785368,-0.291628842146317,-4.15792925584301,"CF-PETG","Flat",80,5,"CF PETG 80%_5.txt"
6.86724,56.34,0.033228,7.0425,0.030563,0.0012483,0.12483,25.031,56.34,7.0425,0.12483,4.19166666666667,1.99133333333333,8.34700555555555,6.74972594962532,-0.292774050374685,-4.15724601171011,"CF-PETG","Flat",80,5,"CF PETG 80%_5.txt"
6.89142,56.57,0.033377,7.0713,0.030712,0.0012542,0.12542,25.032,56.57,7.0713,0.12542,4.19166666666667,1.99133333333333,8.34700555555555,6.77728074139695,-0.294019258603051,-4.15792370007002,"CF-PETG","Flat",80,5,"CF PETG 80%_5.txt"
6.9156,56.8,0.033527,7.1,0.030862,0.0012602,0.12602,25.032,56.8,7.1,0.12602,4.19166666666667,1.99133333333333,8.34700555555555,6.80483553316858,-0.295164466831418,-4.15724601171011,"CF-PETG","Flat",80,5,"CF PETG 80%_5.txt"
6.93978,57.03,0.033677,7.1287,0.031012,0.0012662,0.12662,25.032,57.03,7.1287,0.12662,4.19166666666667,1.99133333333333,8.34700555555555,6.83239032494022,-0.296309675059785,-4.15657378006909,"CF-PETG","Flat",80,5,"CF PETG 80%_5.txt"
6.96396,57.26,0.033826,7.1575,0.031161,0.0012722,0.12722,25.032,57.26,7.1575,0.12722,4.19166666666667,1.99133333333333,8.34700555555555,6.85994511671185,-0.297554883288151,-4.15724601171011,"CF-PETG","Flat",80,5,"CF PETG 80%_5.txt"
6.98814,57.49,0.033976,7.1862,0.031311,0.0012782,0.12782,25.032,57.49,7.1862,0.12782,4.19166666666667,1.99133333333333,8.34700555555555,6.88749990848348,-0.298700091516518,-4.15657915889508,"CF-PETG","Flat",80,5,"CF PETG 80%_5.txt"
7.01232,57.72,0.034125,7.2149,0.03146,0.0012842,0.12842,25.032,57.72,7.2149,0.12842,4.19166666666667,1.99133333333333,8.34700555555555,6.91505470025512,-0.299845299744884,-4.1559176113998,"CF-PETG","Flat",80,5,"CF PETG 80%_5.txt"
7.03651,57.949,0.034275,7.2437,0.03161,0.0012901,0.12901,25.033,57.949,7.2437,0.12901,4.19166666666667,1.99133333333333,8.34700555555555,6.94248968858426,-0.301210311415736,-4.15823835078394,"CF-PETG","Flat",80,5,"CF PETG 80%_5.txt"
7.06069,58.179,0.034424,7.2724,0.031759,0.0012961,0.12961,25.033,58.179,7.2724,0.12961,4.19166666666667,1.99133333333333,8.34700555555555,6.9700444803559,-0.302355519644103,-4.15757548600329,"CF-PETG","Flat",80,5,"CF PETG 80%_5.txt"
7.08487,58.409,0.034574,7.3012,0.031909,0.0013021,0.13021,25.033,58.409,7.3012,0.13021,4.19166666666667,1.99133333333333,8.34700555555555,6.99759927212753,-0.303600727872469,-4.15823053569919,"CF-PETG","Flat",80,5,"CF PETG 80%_5.txt"
7.10905,58.639,0.034723,7.3299,0.032058,0.0013081,0.13081,25.033,58.639,7.3299,0.13081,4.19166666666667,1.99133333333333,8.34700555555555,7.02515406389916,-0.304745936100836,-4.15757290141525,"CF-PETG","Flat",80,5,"CF PETG 80%_5.txt"
7.13323,58.869,0.034873,7.3586,0.032208,0.0013141,0.13141,25.033,58.869,7.3586,0.13141,4.19166666666667,1.99133333333333,8.34700555555555,7.0527088556708,-0.305891144329204,-4.15692039693969,"CF-PETG","Flat",80,5,"CF PETG 80%_5.txt"
7.15741,59.099,0.035022,7.3874,0.032357,0.00132,0.132,25.033,59.099,7.3874,0.132,4.19166666666667,1.99133333333333,8.34700555555555,7.08026364744243,-0.307136352557571,-4.15757035706163,"CF-PETG","Flat",80,5,"CF PETG 80%_5.txt"
7.18159,59.329,0.035172,7.4161,0.032507,0.001326,0.1326,25.033,59.329,7.4161,0.1326,4.19166666666667,1.99133333333333,8.34700555555555,7.10781843921406,-0.308281560785937,-4.15692292156169,"CF-PETG","Flat",80,5,"CF PETG 80%_5.txt"
7.20577,59.559,0.035322,7.4448,0.032657,0.001332,0.1332,25.034,59.559,7.4448,0.1332,4.19166666666667,1.99133333333333,8.34700555555555,7.1353732309857,-0.309426769014303,-4.15628047784095,"CF-PETG","Flat",80,5,"CF PETG 80%_5.txt"
7.22995,59.789,0.035471,7.4736,0.032806,0.001338,0.1338,25.034,59.789,7.4736,0.1338,4.19166666666667,1.99133333333333,8.34700555555555,7.16292802275733,-0.31067197724267,-4.15692540733609,"CF-PETG","Flat",80,5,"CF PETG 80%_5.txt"
7.25413,60.019,0.035621,7.5023,0.032956,0.001344,0.1344,25.034,60.019,7.5023,0.1344,4.19166666666667,1.99133333333333,8.34700555555555,7.19048281452896,-0.311817185471036,-4.1562878779979,"CF-PETG","Flat",80,5,"CF PETG 80%_5.txt"
7.27831,60.248,0.03577,7.5311,0.033105,0.00135,0.135,25.034,60.248,7.5311,0.135,4.19166666666667,1.99133333333333,8.34700555555555,7.21791780285811,-0.313182197141889,-4.15851863793986,"CF-PETG","Flat",80,5,"CF PETG 80%_5.txt"
7.30249,60.478,0.03592,7.5598,0.033255,0.0013559,0.13559,25.034,60.478,7.5598,0.13559,4.19166666666667,1.99133333333333,8.34700555555555,7.24547259462974,-0.314327405370255,-4.15787990912796,"CF-PETG","Flat",80,5,"CF PETG 80%_5.txt"
7.32667,60.708,0.036069,7.5885,0.033404,0.0013619,0.13619,25.034,60.708,7.5885,0.13619,4.19166666666667,1.99133333333333,8.34700555555555,7.27302738640138,-0.315472613598621,-4.15724601171011,"CF-PETG","Flat",80,5,"CF PETG 80%_5.txt"
7.35085,60.938,0.036219,7.6173,0.033554,0.0013679,0.13679,25.034,60.938,7.6173,0.13679,4.19166666666667,1.99133333333333,8.34700555555555,7.30058217817301,-0.316717821826988,-4.15787512408581,"CF-PETG","Flat",80,5,"CF PETG 80%_5.txt"
7.37503,61.168,0.036368,7.646,0.033703,0.0013739,0.13739,25.035,61.168,7.646,0.13739,4.19166666666667,1.99133333333333,8.34700555555555,7.32813696994465,-0.317863030055355,-4.15724601171011,"CF-PETG","Flat",80,5,"CF PETG 80%_5.txt"
7.39921,61.398,0.036518,7.6747,0.033853,0.0013799,0.13799,25.035,61.398,7.6747,0.13799,4.19166666666667,1.99133333333333,8.34700555555555,7.35569176171628,-0.319008238283721,-4.15662160454117,"CF-PETG","Flat",80,5,"CF PETG 80%_5.txt"
7.42339,61.628,0.036667,7.7035,0.034002,0.0013858,0.13858,25.035,61.628,7.7035,0.13858,4.19166666666667,1.99133333333333,8.34700555555555,7.38324655348791,-0.320253446512089,-4.15724601171012,"CF-PETG","Flat",80,5,"CF PETG 80%_5.txt"
7.44757,61.858,0.036817,7.7322,0.034152,0.0013918,0.13918,25.035,61.858,7.7322,0.13918,4.19166666666667,1.99133333333333,8.34700555555555,7.41080134525954,-0.321398654740455,-4.15662624790428,"CF-PETG","Flat",80,5,"CF PETG 80%_5.txt"
7.47175,62.088,0.036967,7.761,0.034302,0.0013978,0.13978,25.035,62.088,7.761,0.13978,4.19166666666667,1.99133333333333,8.34700555555555,7.43835613703118,-0.322643862968822,-4.15724601171011,"CF-PETG","Flat",80,5,"CF PETG 80%_5.txt"
7.49593,62.318,0.037116,7.7897,0.034451,0.0014038,0.14038,25.035,62.318,7.7897,0.14038,4.19166666666667,1.99133333333333,8.34700555555555,7.46591092880281,-0.323789071197188,-4.15663082271703,"CF-PETG","Flat",80,5,"CF PETG 80%_5.txt"
7.52011,62.547,0.037266,7.8184,0.034601,0.0014098,0.14098,25.036,62.547,7.8184,0.14098,4.19166666666667,1.99133333333333,8.34700555555555,7.49334591713196,-0.32505408286804,-4.15755247708022,"CF-PETG","Flat",80,5,"CF PETG 80%_5.txt"
7.54429,62.772,0.037415,7.8466,0.03475,0.0014158,0.14158,25.036,62.772,7.8466,0.14158,4.19166666666667,1.99133333333333,8.34700555555555,7.52030169169117,-0.326298308308834,-4.15846746755071,"CF-PETG","Flat",80,5,"CF PETG 80%_5.txt"
7.56847,62.914,0.037565,7.8642,0.0349,0.0014217,0.14217,25.036,62.914,7.8642,0.14217,4.19166666666667,1.99133333333333,8.34700555555555,7.53731378052409,-0.326886219475912,-4.15663665059271,"CF-PETG","Flat",80,5,"CF PETG 80%_5.txt"
7.59266,63.055,0.037714,7.8819,0.035049,0.0014277,0.14277,25.036,63.055,7.8819,0.14277,4.19166666666667,1.99133333333333,8.34700555555555,7.55420606591452,-0.327693934085477,-4.15755000806248,"CF-PETG","Flat",80,5,"CF PETG 80%_5.txt"
7.61684,63.196,0.037864,7.8995,0.035199,0.0014337,0.14337,25.036,63.196,7.8995,0.14337,4.19166666666667,1.99133333333333,8.34700555555555,7.57109835130496,-0.32840164869504,-4.15724601171011,"CF-PETG","Flat",80,5,"CF PETG 80%_5.txt"
7.64102,63.337,0.038013,7.9172,0.035348,0.0014397,0.14397,25.036,63.337,7.9172,0.14397,4.19166666666667,1.99133333333333,8.34700555555555,7.5879906366954,-0.329209363304604,-4.15815393452993,"CF-PETG","Flat",80,5,"CF PETG 80%_5.txt"
7.6652,63.479,0.038163,7.9348,0.035498,0.0014457,0.14457,25.036,63.479,7.9348,0.14457,4.19166666666667,1.99133333333333,8.34700555555555,7.60500272552832,-0.329797274471683,-4.15634010273331,"CF-PETG","Flat",80,5,"CF PETG 80%_5.txt"
7.68938,63.62,0.038312,7.9525,0.035647,0.0014516,0.14516,25.037,63.62,7.9525,0.14516,4.19166666666667,1.99133333333333,8.34700555555555,7.62189501091875,-0.330604989081246,-4.15724601171011,"CF-PETG","Flat",80,5,"CF PETG 80%_5.txt"
7.71356,63.761,0.038462,7.9701,0.035797,0.0014576,0.14576,25.037,63.761,7.9701,0.14576,4.19166666666667,1.99133333333333,8.34700555555555,7.63878729630919,-0.33131270369081,-4.15694537949097,"CF-PETG","Flat",80,5,"CF PETG 80%_5.txt"
7.73774,64.033,0.038612,8.0041,0.035947,0.0014636,0.14636,25.037,64.033,8.0041,0.14636,4.19166666666667,1.99133333333333,8.34700555555555,7.67137383266521,-0.332726167334791,-4.15694665652342,"CF-PETG","Flat",80,5,"CF PETG 80%_5.txt"
7.76192,64.325,0.038761,8.0407,0.036096,0.0014696,0.14696,25.037,64.325,8.0407,0.14696,4.19166666666667,1.99133333333333,8.34700555555555,7.70635643787093,-0.334343562129065,-4.15813998941715,"CF-PETG","Flat",80,5,"CF PETG 80%_5.txt"
7.7861,64.618,0.038911,8.0772,0.036246,0.0014756,0.14756,25.037,64.618,8.0772,0.14756,4.19166666666667,1.99133333333333,8.34700555555555,7.74145884651914,-0.335741153480855,-4.15665271976496,"CF-PETG","Flat",80,5,"CF PETG 80%_5.txt"
7.81028,64.91,0.03906,8.1137,0.036395,0.0014816,0.14816,25.037,64.91,8.1137,0.14816,4.19166666666667,1.99133333333333,8.34700555555555,7.77644145172487,-0.33725854827513,-4.15665538872684,"CF-PETG","Flat",80,5,"CF PETG 80%_5.txt"
7.83446,65.202,0.03921,8.1503,0.036545,0.0014875,0.14875,25.037,65.202,8.1503,0.14875,4.19166666666667,1.99133333333333,8.34700555555555,7.8114240569306,-0.338875943069403,-4.15783398242277,"CF-PETG","Flat",80,5,"CF PETG 80%_5.txt"
7.85864,65.494,0.039359,8.1868,0.036694,0.0014935,0.14935,25.038,65.494,8.1868,0.14935,4.19166666666667,1.99133333333333,8.34700555555555,7.84640666213632,-0.340393337863677,-4.15783136101624,"CF-PETG","Flat",80,5,"CF PETG 80%_5.txt"
7.88282,65.787,0.039509,8.2233,0.036844,0.0014995,0.14995,25.038,65.787,8.2233,0.14995,4.19166666666667,1.99133333333333,8.34700555555555,7.88150907078453,-0.341790929215466,-4.15637188495453,"CF-PETG","Flat",80,5,"CF PETG 80%_5.txt"
7.907,66.079,0.039651,8.2599,0.036986,0.0015052,0.15052,25.038,66.079,8.2599,0.15052,4.19166666666667,1.99133333333333,8.34700555555555,7.91649167599026,-0.343408324009741,-4.15753609619658,"CF-PETG","Flat",80,5,"CF PETG 80%_5.txt"
7.93118,66.371,0.039783,8.2964,0.037118,0.0015105,0.15105,25.038,66.371,8.2964,0.15105,4.19166666666667,1.99133333333333,8.34700555555555,7.95147428119598,-0.344925718804015,-4.15753481997029,"CF-PETG","Flat",80,5,"CF PETG 80%_5.txt"
7.95536,66.664,0.039915,8.333,0.03725,0.0015158,0.15158,25.038,66.664,8.333,0.15158,4.19166666666667,1.99133333333333,8.34700555555555,7.9865766898442,-0.346423310155804,-4.15724601171011,"CF-PETG","Flat",80,5,"CF PETG 80%_5.txt"
7.97954,66.945,0.040047,8.3682,0.037382,0.001521,0.1521,25.038,66.945,8.3682,0.1521,4.19166666666667,1.99133333333333,8.34700555555555,8.02024145718258,-0.347958542817418,-4.15810500247864,"CF-PETG","Flat",80,5,"CF PETG 80%_5.txt"
8.00372,67.152,0.04018,8.394,0.037515,0.0015263,0.15263,25.038,67.152,8.394,0.15263,4.19166666666667,1.99133333333333,8.34700555555555,8.04504076977705,-0.348959230222947,-4.15724601171012,"CF-PETG","Flat",80,5,"CF PETG 80%_5.txt"
8.0279,67.358,0.040312,8.4198,0.037647,0.0015316,0.15316,25.039,67.358,8.4198,0.15316,4.19166666666667,1.99133333333333,8.34700555555555,8.06972027892904,-0.350079721070962,-4.15781516272313,"CF-PETG","Flat",80,5,"CF PETG 80%_5.txt"
8.05208,67.565,0.040444,8.4456,0.037779,0.0015369,0.15369,25.039,67.565,8.4456,0.15369,4.19166666666667,1.99133333333333,8.34700555555555,8.09451959152351,-0.351080408476493,-4.15696230553771,"CF-PETG","Flat",80,5,"CF PETG 80%_5.txt"
8.07626,67.771,0.040576,8.4714,0.037911,0.0015422,0.15422,25.039,67.771,8.4714,0.15422,4.19166666666667,1.99133333333333,8.34700555555555,8.11919910067549,-0.352200899324506,-4.1575288538436,"CF-PETG","Flat",80,5,"CF PETG 80%_5.txt"
8.10044,67.977,0.040708,8.4972,0.038044,0.0015475,0.15475,25.039,67.977,8.4972,0.15475,4.19166666666667,1.99133333333333,8.34700555555555,8.14387860982748,-0.353321390172521,-4.1580919617347,"CF-PETG","Flat",80,5,"CF PETG 80%_5.txt"
8.12462,68.184,0.040841,8.523,0.038176,0.0015528,0.15528,25.039,68.184,8.523,0.15528,4.19166666666667,1.99133333333333,8.34700555555555,8.16867792242195,-0.354322077578052,-4.1572460117101,"CF-PETG","Flat",80,5,"CF PETG 80%_5.txt"
8.14881,68.39,0.040973,8.5488,0.038308,0.0015581,0.15581,25.039,68.39,8.5488,0.15581,4.19166666666667,1.99133333333333,8.34700555555555,8.19335743157393,-0.355442568426067,-4.15780657432701,"CF-PETG","Flat",80,5,"CF PETG 80%_5.txt"
8.17299,68.597,0.041105,8.5746,0.03844,0.0015634,0.15634,25.039,68.597,8.5746,0.15634,4.19166666666667,1.99133333333333,8.34700555555555,8.2181567441684,-0.356443255831598,-4.15696657373636,"CF-PETG","Flat",80,5,"CF PETG 80%_5.txt"
8.19717,68.803,0.041237,8.6004,0.038572,0.0015686,0.15686,25.04,68.803,8.6004,0.15686,4.19166666666667,1.99133333333333,8.34700555555555,8.24283625332039,-0.357563746679615,-4.15752461140894,"CF-PETG","Flat",80,5,"CF PETG 80%_5.txt"
8.22135,69.01,0.04137,8.6262,0.038705,0.0015739,0.15739,25.04,69.01,8.6262,0.15739,4.19166666666667,1.99133333333333,8.34700555555555,8.26763556591486,-0.358564434085144,-4.1566904788336,"CF-PETG","Flat",80,5,"CF PETG 80%_5.txt"
8.24553,69.216,0.041502,8.652,0.038837,0.0015792,0.15792,25.04,69.216,8.652,0.15792,4.19166666666667,1.99133333333333,8.34700555555555,8.29231507506684,-0.359684924933159,-4.15724601171011,"CF-PETG","Flat",80,5,"CF PETG 80%_5.txt"
8.26971,69.422,0.041634,8.6778,0.038969,0.0015845,0.15845,25.04,69.422,8.6778,0.15845,4.19166666666667,1.99133333333333,8.34700555555555,8.31699458421883,-0.360805415781174,-4.15779824127283,"CF-PETG","Flat",80,5,"CF PETG 80%_5.txt"
8.29389,69.633,0.041766,8.7042,0.039101,0.0015898,0.15898,25.04,69.633,8.7042,0.15898,4.19166666666667,1.99133333333333,8.34700555555555,8.34227311058324,-0.361926889416763,-4.15807184367044,"CF-PETG","Flat",80,5,"CF PETG 80%_5.txt"
8.31807,69.846,0.041898,8.7308,0.039233,0.0015951,0.15951,25.04,69.846,8.7308,0.15951,4.19166666666667,1.99133333333333,8.34700555555555,8.36779124383262,-0.36300875616738,-4.1577948889836,"CF-PETG","Flat",80,5,"CF PETG 80%_5.txt"
8.34225,70.06,0.042031,8.7574,0.039366,0.0016004,0.16004,25.04,70.06,8.7574,0.16004,4.19166666666667,1.99133333333333,8.34700555555555,8.39342918052449,-0.363970819475513,-4.15615159151704,"CF-PETG","Flat",80,5,"CF PETG 80%_5.txt"
8.36643,70.273,0.042163,8.7841,0.039498,0.0016057,0.16057,25.04,70.273,8.7841,0.16057,4.19166666666667,1.99133333333333,8.34700555555555,8.41894731377387,-0.365152686226132,-4.15697323830708,"CF-PETG","Flat",80,5,"CF PETG 80%_5.txt"
8.39061,70.486,0.042295,8.8107,0.03963,0.0016109,0.16109,25.041,70.486,8.8107,0.16109,4.19166666666667,1.99133333333333,8.34700555555555,8.44446544702325,-0.366234552976749,-4.15670211194059,"CF-PETG","Flat",80,5,"CF PETG 80%_5.txt"
8.41479,70.699,0.042427,8.8373,0.039762,0.0016162,0.16162,25.041,70.699,8.8373,0.16162,4.19166666666667,1.99133333333333,8.34700555555555,8.46998358027263,-0.367316419727368,-4.15643261773809,"CF-PETG","Flat",80,5,"CF PETG 80%_5.txt"
8.43897,70.912,0.042559,8.864,0.039894,0.0016215,0.16215,25.041,70.912,8.864,0.16215,4.19166666666667,1.99133333333333,8.34700555555555,8.49550171352202,-0.368498286477985,-4.15724601171012,"CF-PETG","Flat",80,5,"CF PETG 80%_5.txt"
8.46315,71.125,0.042692,8.8906,0.040027,0.0016268,0.16268,25.041,71.125,8.8906,0.16268,4.19166666666667,1.99133333333333,8.34700555555555,8.5210198467714,-0.3695801532286,-4.15697650584438,"CF-PETG","Flat",80,5,"CF PETG 80%_5.txt"
8.48733,71.338,0.042824,8.9172,0.040159,0.0016321,0.16321,25.041,71.338,8.9172,0.16321,4.19166666666667,1.99133333333333,8.34700555555555,8.54653798002078,-0.370662019979219,-4.15670860785022,"CF-PETG","Flat",80,5,"CF PETG 80%_5.txt"
8.51151,71.551,0.042956,8.9439,0.040291,0.0016374,0.16374,25.041,71.551,8.9439,0.16374,4.19166666666667,1.99133333333333,8.34700555555555,8.57205611327016,-0.371843886729836,-4.15751391149092,"CF-PETG","Flat",80,5,"CF PETG 80%_5.txt"
8.53569,71.764,0.043088,8.9705,0.040423,0.0016427,0.16427,25.041,71.764,8.9705,0.16427,4.19166666666667,1.99133333333333,8.34700555555555,8.59757424651954,-0.372925753480455,-4.15724601171011,"CF-PETG","Flat",80,5,"CF PETG 80%_5.txt"
8.55987,71.977,0.043221,8.9971,0.040556,0.001648,0.1648,25.041,71.977,8.9971,0.1648,4.19166666666667,1.99133333333333,8.34700555555555,8.62309237976893,-0.374007620231072,-4.15697969602508,"CF-PETG","Flat",80,5,"CF PETG 80%_5.txt"
8.58405,72.19,0.043353,9.0238,0.040688,0.0016533,0.16533,25.042,72.19,9.0238,0.16533,4.19166666666667,1.99133333333333,8.34700555555555,8.64861051301831,-0.375189486981691,-4.15777706710799,"CF-PETG","Flat",80,5,"CF PETG 80%_5.txt"
8.60823,72.403,0.043485,9.0504,0.04082,0.0016585,0.16585,25.042,72.403,9.0504,0.16585,4.19166666666667,1.99133333333333,8.34700555555555,8.67412864626769,-0.376271353732308,-4.15751075899748,"CF-PETG","Flat",80,5,"CF PETG 80%_5.txt"
8.63241,72.616,0.043617,9.077,0.040952,0.0016638,0.16638,25.042,72.616,9.077,0.16638,4.19166666666667,1.99133333333333,8.34700555555555,8.69964677951707,-0.377353220482927,-4.15724601171012,"CF-PETG","Flat",80,5,"CF PETG 80%_5.txt"
8.65659,72.829,0.043749,9.1037,0.041084,0.0016691,0.16691,25.042,72.829,9.1037,0.16691,4.19166666666667,1.99133333333333,8.34700555555555,8.72516491276645,-0.378535087233546,-4.15803560347492,"CF-PETG","Flat",80,5,"CF PETG 80%_5.txt"
8.68077,73.042,0.043882,9.1303,0.041217,0.0016744,0.16744,25.042,73.042,9.1303,0.16744,4.19166666666667,1.99133333333333,8.34700555555555,8.75068304601584,-0.379616953984163,-4.15777087263467,"CF-PETG","Flat",80,5,"CF PETG 80%_5.txt"
8.70495,73.255,0.044014,9.1569,0.041349,0.0016797,0.16797,25.042,73.255,9.1569,0.16797,4.19166666666667,1.99133333333333,8.34700555555555,8.77620117926522,-0.38069882073478,-4.15750767983466,"CF-PETG","Flat",80,5,"CF PETG 80%_5.txt"
8.72914,73.468,0.044146,9.1835,0.041481,0.001685,0.1685,25.042,73.468,9.1835,0.1685,4.19166666666667,1.99133333333333,8.34700555555555,8.8017193125146,-0.381780687485398,-4.1572460117101,"CF-PETG","Flat",80,5,"CF PETG 80%_5.txt"
8.75332,73.681,0.044278,9.2102,0.041613,0.0016903,0.16903,25.043,73.681,9.2102,0.16903,4.19166666666667,1.99133333333333,8.34700555555555,8.82723744576398,-0.382962554236016,-4.15802647321466,"CF-PETG","Flat",80,5,"CF PETG 80%_5.txt"
8.7775,73.894,0.04441,9.2368,0.041745,0.0016956,0.16956,25.043,73.894,9.2368,0.16956,4.19166666666667,1.99133333333333,8.34700555555555,8.85275557901337,-0.384044420986633,-4.15776482100547,"CF-PETG","Flat",80,5,"CF PETG 80%_5.txt"
8.80168,74.108,0.044543,9.2634,0.041878,0.0017009,0.17009,25.043,74.108,9.2634,0.17009,4.19166666666667,1.99133333333333,8.34700555555555,8.87839351570523,-0.385006484294767,-4.15621137265763,"CF-PETG","Flat",80,5,"CF PETG 80%_5.txt"
8.82586,74.321,0.044675,9.2901,0.04201,0.0017061,0.17061,25.043,74.321,9.2901,0.17061,4.19166666666667,1.99133333333333,8.34700555555555,8.90391164895462,-0.386188351045385,-4.1569880953422,"CF-PETG","Flat",80,5,"CF PETG 80%_5.txt"
8.85004,74.534,0.044807,9.3167,0.042142,0.0017114,0.17114,25.043,74.534,9.3167,0.17114,4.19166666666667,1.99133333333333,8.34700555555555,8.929429782204,-0.387270217796003,-4.1567316517222,"CF-PETG","Flat",80,5,"CF PETG 80%_5.txt"
8.87422,74.747,0.044939,9.3433,0.042274,0.0017167,0.17167,25.043,74.747,9.3433,0.17167,4.19166666666667,1.99133333333333,8.34700555555555,8.95494791545338,-0.38835208454662,-4.15647666827159,"CF-PETG","Flat",80,5,"CF PETG 80%_5.txt"
8.8984,74.96,0.045071,9.37,0.042406,0.001722,0.1722,25.043,74.96,9.37,0.1722,4.19166666666667,1.99133333333333,8.34700555555555,8.98046604870276,-0.389533951297237,-4.1572460117101,"CF-PETG","Flat",80,5,"CF PETG 80%_5.txt"
8.92258,75.173,0.045204,9.3966,0.042539,0.0017273,0.17273,25.043,75.173,9.3966,0.17273,4.19166666666667,1.99133333333333,8.34700555555555,9.00598418195215,-0.390615818047854,-4.15699101853706,"CF-PETG","Flat",80,5,"CF PETG 80%_5.txt"
8.94676,75.386,0.045336,9.4232,0.042671,0.0017326,0.17326,25.044,75.386,9.4232,0.17326,4.19166666666667,1.99133333333333,8.34700555555555,9.03150231520153,-0.391697684798473,-4.15673746496384,"CF-PETG","Flat",80,5,"CF PETG 80%_5.txt"
8.97094,75.599,0.045468,9.4499,0.042803,0.0017379,0.17379,25.044,75.599,9.4499,0.17379,4.19166666666667,1.99133333333333,8.34700555555555,9.05702044845091,-0.39287955154909,-4.15749956665245,"CF-PETG","Flat",80,5,"CF PETG 80%_5.txt"
8.99512,75.812,0.0456,9.4765,0.042935,0.0017432,0.17432,25.044,75.812,9.4765,0.17432,4.19166666666667,1.99133333333333,8.34700555555555,9.08253858170029,-0.393961418299709,-4.15724601171011,"CF-PETG","Flat",80,5,"CF PETG 80%_5.txt"
9.0193,76.025,0.045733,9.5031,0.043068,0.0017484,0.17484,25.044,76.025,9.5031,0.17484,4.19166666666667,1.99133333333333,8.34700555555555,9.10805671494967,-0.395043285050326,-4.15699387621224,"CF-PETG","Flat",80,5,"CF PETG 80%_5.txt"
9.04348,76.238,0.045865,9.5298,0.0432,0.0017537,0.17537,25.044,76.238,9.5298,0.17537,4.19166666666667,1.99133333333333,8.34700555555555,9.13357484819906,-0.396225151800945,-4.15774886987077,"CF-PETG","Flat",80,5,"CF PETG 80%_5.txt"
9.06766,76.451,0.045997,9.5564,0.043332,0.001759,0.1759,25.044,76.451,9.5564,0.1759,4.19166666666667,1.99133333333333,8.34700555555555,9.15909298144844,-0.397307018551563,-4.15749674094391,"CF-PETG","Flat",80,5,"CF PETG 80%_5.txt"
9.09184,76.664,0.046129,9.583,0.043464,0.0017643,0.17643,25.044,76.664,9.583,0.17643,4.19166666666667,1.99133333333333,8.34700555555555,9.18461111469782,-0.398388885302181,-4.15724601171012,"CF-PETG","Flat",80,5,"CF PETG 80%_5.txt"
9.11602,76.877,0.046261,9.6097,0.043596,0.0017696,0.17696,25.045,76.877,9.6097,0.17696,4.19166666666667,1.99133333333333,8.34700555555555,9.2101292479472,-0.399570752052798,-4.1579940274181,"CF-PETG","Flat",80,5,"CF PETG 80%_5.txt"
9.1402,77.09,0.046394,9.6363,0.043729,0.0017749,0.17749,25.045,77.09,9.6363,0.17749,4.19166666666667,1.99133333333333,8.34700555555555,9.23564738119659,-0.400652618803415,-4.15774331230259,"CF-PETG","Flat",80,5,"CF PETG 80%_5.txt"
9.16438,77.303,0.046526,9.6629,0.043861,0.0017802,0.17802,25.045,77.303,9.6629,0.17802,4.19166666666667,1.99133333333333,8.34700555555555,9.26116551444597,-0.401734485554034,-4.15749397752262,"CF-PETG","Flat",80,5,"CF PETG 80%_5.txt"
9.18856,77.516,0.046658,9.6895,0.043993,0.0017855,0.17855,25.045,77.516,9.6895,0.17855,4.19166666666667,1.99133333333333,8.34700555555555,9.28668364769535,-0.402816352304651,-4.15724601171011,"CF-PETG","Flat",80,5,"CF PETG 80%_5.txt"
9.21274,77.729,0.04679,9.7162,0.044125,0.0017908,0.17908,25.045,77.729,9.7162,0.17908,4.19166666666667,1.99133333333333,8.34700555555555,9.31220178094473,-0.40399821905527,-4.1579858283616,"CF-PETG","Flat",80,5,"CF PETG 80%_5.txt"
9.23692,77.942,0.046922,9.7428,0.044257,0.001796,0.1796,25.045,77.942,9.7428,0.1796,4.19166666666667,1.99133333333333,8.34700555555555,9.33771991419411,-0.405080085805889,-4.15773787623567,"CF-PETG","Flat",80,5,"CF PETG 80%_5.txt"
9.2611,78.156,0.047055,9.7694,0.04439,0.0018013,0.18013,25.045,78.156,9.7694,0.18013,4.19166666666667,1.99133333333333,8.34700555555555,9.36335785088598,-0.406042149114018,-4.15626496114417,"CF-PETG","Flat",80,5,"CF PETG 80%_5.txt"
9.28529,78.369,0.047187,9.7961,0.044522,0.0018066,0.18066,25.045,78.369,9.7961,0.18066,4.19166666666667,1.99133333333333,8.34700555555555,9.38887598413536,-0.407224015864637,-4.15700141755022,"CF-PETG","Flat",80,5,"CF PETG 80%_5.txt"
9.30947,78.582,0.047319,9.8227,0.044654,0.0018119,0.18119,25.046,78.582,9.8227,0.18119,4.19166666666667,1.99133333333333,8.34700555555555,9.41439411738475,-0.408305882615254,-4.15675814811869,"CF-PETG","Flat",80,5,"CF PETG 80%_5.txt"
9.33365,78.795,0.047451,9.8493,0.044786,0.0018172,0.18172,25.046,78.795,9.8493,0.18172,4.19166666666667,1.99133333333333,8.34700555555555,9.43991225063413,-0.409387749365871,-4.15651619268244,"CF-PETG","Flat",80,5,"CF PETG 80%_5.txt"
9.35783,79.008,0.047584,9.876,0.044919,0.0018225,0.18225,25.046,79.008,9.876,0.18225,4.19166666666667,1.99133333333333,8.34700555555555,9.46543038388351,-0.41056961611649,-4.15724601171011,"CF-PETG","Flat",80,5,"CF PETG 80%_5.txt"
9.38201,79.221,0.047716,9.9026,0.045051,0.0018278,0.18278,25.046,79.221,9.9026,0.18278,4.19166666666667,1.99133333333333,8.34700555555555,9.49094851713289,-0.411651482867107,-4.15700404809956,"CF-PETG","Flat",80,5,"CF PETG 80%_5.txt"
9.40619,79.467,0.047848,9.9334,0.045183,0.0018331,0.18331,25.046,79.467,9.9334,0.18331,4.19166666666667,1.99133333333333,8.34700555555555,9.52042016398429,-0.41297983601571,-4.15748722507611,"CF-PETG","Flat",80,5,"CF PETG 80%_5.txt"
9.43037,79.749,0.04798,9.9686,0.045315,0.0018384,0.18384,25.046,79.749,9.9686,0.18384,4.19166666666667,1.99133333333333,8.34700555555555,9.55420473476516,-0.414395265234837,-4.15700565008966,"CF-PETG","Flat",80,5,"CF PETG 80%_5.txt"
9.45455,80.03,0.048112,10.004,0.045447,0.0018436,0.18436,25.046,80.03,10.004,0.18436,4.19166666666667,1.99133333333333,8.34700555555555,9.58786950210355,-0.41613049789645,-4.1596411225155,"CF-PETG","Flat",80,5,"CF PETG 80%_5.txt"
9.47873,80.312,0.048245,10.039,0.04558,0.0018489,0.18489,25.047,80.312,10.039,0.18489,4.19166666666667,1.99133333333333,8.34700555555555,9.62165407288442,-0.417345927115578,-4.15724601171011,"CF-PETG","Flat",80,5,"CF PETG 80%_5.txt"
9.50291,80.594,0.048377,10.074,0.045712,0.0018542,0.18542,25.047,80.594,10.074,0.18542,4.19166666666667,1.99133333333333,8.34700555555555,9.65543864366529,-0.418561356334706,-4.15486754352498,"CF-PETG","Flat",80,5,"CF PETG 80%_5.txt"
9.52709,80.875,0.048509,10.109,0.045844,0.0018595,0.18595,25.047,80.875,10.109,0.18595,4.19166666666667,1.99133333333333,8.34700555555555,9.68910341100368,-0.41989658899632,-4.15369066175012,"CF-PETG","Flat",80,5,"CF PETG 80%_5.txt"
9.55127,81.122,0.048641,10.14,0.045976,0.0018648,0.18648,25.047,81.122,10.14,0.18648,4.19166666666667,1.99133333333333,8.34700555555555,9.71869486129757,-0.421305138702435,-4.15488302467884,"CF-PETG","Flat",80,5,"CF PETG 80%_5.txt"
9.57545,81.344,0.048773,10.168,0.046108,0.0018701,0.18701,25.047,81.344,10.168,0.18701,4.19166666666667,1.99133333333333,8.34700555555555,9.74529122552932,-0.422708774470683,-4.1572460117101,"CF-PETG","Flat",80,5,"CF PETG 80%_5.txt"
9.59963,81.565,0.048906,10.196,0.046241,0.0018754,0.18754,25.047,81.565,10.196,0.18754,4.19166666666667,1.99133333333333,8.34700555555555,9.77176778631858,-0.424232213681419,-4.16077102472949,"CF-PETG","Flat",80,5,"CF PETG 80%_5.txt"
9.62381,81.787,0.049038,10.223,0.046373,0.0018807,0.18807,25.047,81.787,10.223,0.18807,4.19166666666667,1.99133333333333,8.34700555555555,9.79836415055033,-0.424635849449668,-4.15373030861458,"CF-PETG","Flat",80,5,"CF PETG 80%_5.txt"
9.64799,82.008,0.04917,10.251,0.046505,0.0018859,0.18859,25.047,82.008,10.251,0.18859,4.19166666666667,1.99133333333333,8.34700555555555,9.8248407113396,-0.426159288660404,-4.15724601171012,"CF-PETG","Flat",80,5,"CF PETG 80%_5.txt"
9.67217,82.23,0.049302,10.279,0.046637,0.0018912,0.18912,25.048,82.23,10.279,0.18912,4.19166666666667,1.99133333333333,8.34700555555555,9.85143707557135,-0.427562924428653,-4.15957704473833,"CF-PETG","Flat",80,5,"CF PETG 80%_5.txt"
9.69635,82.452,0.049434,10.306,0.046769,0.0018965,0.18965,25.048,82.452,10.306,0.18965,4.19166666666667,1.99133333333333,8.34700555555555,9.8780334398031,-0.427966560196902,-4.15259615948867,"CF-PETG","Flat",80,5,"CF PETG 80%_5.txt"
9.72053,82.673,0.049567,10.334,0.046902,0.0019018,0.19018,25.048,82.673,10.334,0.19018,4.19166666666667,1.99133333333333,8.34700555555555,9.90451000059236,-0.429489999407638,-4.15608669835144,"CF-PETG","Flat",80,5,"CF PETG 80%_5.txt"
9.74471,82.895,0.049699,10.362,0.047034,0.0019071,0.19071,25.048,82.895,10.362,0.19071,4.19166666666667,1.99133333333333,8.34700555555555,9.93110636482411,-0.430893635175888,-4.15840219239421,"CF-PETG","Flat",80,5,"CF PETG 80%_5.txt"
9.76889,83.116,0.049831,10.39,0.047166,0.0019124,0.19124,25.048,83.116,10.39,0.19124,4.19166666666667,1.99133333333333,8.34700555555555,9.95758292561338,-0.432417074386622,-4.16185827128607,"CF-PETG","Flat",80,5,"CF PETG 80%_5.txt"
9.79307,83.338,0.049963,10.417,0.047298,0.0019177,0.19177,25.048,83.338,10.417,0.19177,4.19166666666667,1.99133333333333,8.34700555555555,9.98417928984513,-0.432820710154871,-4.15494585921927,"CF-PETG","Flat",80,5,"CF PETG 80%_5.txt"
9.81725,83.56,0.050096,10.445,0.047431,0.001923,0.1923,25.048,83.56,10.445,0.1923,4.19166666666667,1.99133333333333,8.34700555555555,10.0107756540769,-0.434224345923122,-4.15724601171012,"CF-PETG","Flat",80,5,"CF PETG 80%_5.txt"
9.84144,83.781,0.050228,10.473,0.047563,0.0019283,0.19283,25.048,83.781,10.473,0.19283,4.19166666666667,1.99133333333333,8.34700555555555,10.0372522148661,-0.435747785133856,-4.16067779178703,"CF-PETG","Flat",80,5,"CF PETG 80%_5.txt"
9.86562,84.003,0.05036,10.5,0.047695,0.0019335,0.19335,25.049,84.003,10.5,0.19335,4.19166666666667,1.99133333333333,8.34700555555555,10.0638485790979,-0.436151420902105,-4.15382305621052,"CF-PETG","Flat",80,5,"CF PETG 80%_5.txt"
9.8898,84.225,0.050492,10.528,0.047827,0.0019388,0.19388,25.049,84.225,10.528,0.19388,4.19166666666667,1.99133333333333,8.34700555555555,10.0904449433296,-0.437555056670357,-4.15610806107862,"CF-PETG","Flat",80,5,"CF PETG 80%_5.txt"
9.91398,84.446,0.050624,10.556,0.047959,0.0019441,0.19441,25.049,84.446,10.556,0.19441,4.19166666666667,1.99133333333333,8.34700555555555,10.1169215041189,-0.439078495881089,-4.15951587609975,"CF-PETG","Flat",80,5,"CF PETG 80%_5.txt"
9.93816,84.668,0.050757,10.583,0.048092,0.0019494,0.19494,25.049,84.668,10.583,0.19494,4.19166666666667,1.99133333333333,8.34700555555555,10.1435178683507,-0.439482131649338,-4.15271786496587,"CF-PETG","Flat",80,5,"CF PETG 80%_5.txt"
9.96234,84.889,0.050889,10.611,0.048224,0.0019547,0.19547,25.049,84.889,10.611,0.19547,4.19166666666667,1.99133333333333,8.34700555555555,10.1699944291399,-0.441005570860076,-4.15611696220975,"CF-PETG","Flat",80,5,"CF PETG 80%_5.txt"
9.98652,85.111,0.051021,10.639,0.048356,0.00196,0.196,25.049,85.111,10.639,0.196,4.19166666666667,1.99133333333333,8.34700555555555,10.1965907933717,-0.442409206628323,-4.15837208974831,"CF-PETG","Flat",80,5,"CF PETG 80%_5.txt"
10.0107,85.333,0.051153,10.667,0.048488,0.0019653,0.19653,25.049,85.333,10.667,0.19653,4.19166666666667,1.99133333333333,8.34700555555555,10.2231871576034,-0.443812842396573,-4.1606153782373,"CF-PETG","Flat",80,5,"CF PETG 80%_5.txt"
10.0349,85.554,0.051285,10.694,0.04862,0.0019706,0.19706,25.05,85.554,10.694,0.19706,4.19166666666667,1.99133333333333,8.34700555555555,10.2496637183927,-0.44433628160731,-4.15500543863203,"CF-PETG","Flat",80,5,"CF PETG 80%_5.txt"
10.0591,85.776,0.051418,10.722,0.048753,0.0019759,0.19759,25.05,85.776,10.722,0.19759,4.19166666666667,1.99133333333333,8.34700555555555,10.2762600826244,-0.445739917375558,-4.15724601171011,"CF-PETG","Flat",80,5,"CF PETG 80%_5.txt"
10.0832,85.997,0.05155,10.75,0.048885,0.0019811,0.19811,25.05,85.997,10.75,0.19811,4.19166666666667,1.99133333333333,8.34700555555555,10.3027366434137,-0.447263356586292,-4.16058936359342,"CF-PETG","Flat",80,5,"CF PETG 80%_5.txt"
10.1074,86.219,0.051682,10.777,0.049017,0.0019864,0.19864,25.05,86.219,10.777,0.19864,4.19166666666667,1.99133333333333,8.34700555555555,10.3293330076455,-0.447666992354543,-4.15391103604476,"CF-PETG","Flat",80,5,"CF PETG 80%_5.txt"
10.1316,86.441,0.051814,10.805,0.049149,0.0019917,0.19917,25.05,86.441,10.805,0.19917,4.19166666666667,1.99133333333333,8.34700555555555,10.3559293718772,-0.449070628122792,-4.15613723389905,"CF-PETG","Flat",80,5,"CF PETG 80%_5.txt"
10.1558,86.662,0.051946,10.833,0.049282,0.001997,0.1997,25.05,86.662,10.833,0.1997,4.19166666666667,1.99133333333333,8.34700555555555,10.3824059326665,-0.450594067333526,-4.15945783562749,"CF-PETG","Flat",80,5,"CF PETG 80%_5.txt"
10.18,86.884,0.052079,10.86,0.049414,0.0020023,0.20023,25.05,86.884,10.86,0.20023,4.19166666666667,1.99133333333333,8.34700555555555,10.4090022968982,-0.450997703101775,-4.1528333618948,"CF-PETG","Flat",80,5,"CF PETG 80%_5.txt"
10.2041,87.106,0.052211,10.888,0.049546,0.0020076,0.20076,25.05,87.106,10.888,0.20076,4.19166666666667,1.99133333333333,8.34700555555555,10.43559866113,-0.452401338870027,-4.15504536067255,"CF-PETG","Flat",80,5,"CF PETG 80%_5.txt"
10.2283,87.327,0.052343,10.916,0.049678,0.0020129,0.20129,25.051,87.327,10.916,0.20129,4.19166666666667,1.99133333333333,8.34700555555555,10.4620752219192,-0.453924778080761,-4.15834351484758,"CF-PETG","Flat",80,5,"CF PETG 80%_5.txt"
10.2525,87.549,0.052475,10.944,0.04981,0.0020182,0.20182,25.051,87.549,10.944,0.20182,4.19166666666667,1.99133333333333,8.34700555555555,10.488671586151,-0.45532841384901,-4.16053009730455,"CF-PETG","Flat",80,5,"CF PETG 80%_5.txt"
10.2767,87.77,0.052608,10.971,0.049943,0.0020234,0.20234,25.051,87.77,10.971,0.20234,4.19166666666667,1.99133333333333,8.34700555555555,10.5151481469403,-0.455851853059746,-4.15506200947723,"CF-PETG","Flat",80,5,"CF PETG 80%_5.txt"
10.3009,87.992,0.05274,10.999,0.050075,0.0020287,0.20287,25.051,87.992,10.999,0.20287,4.19166666666667,1.99133333333333,8.34700555555555,10.541744511172,-0.457255488827995,-4.15724601171011,"CF-PETG","Flat",80,5,"CF PETG 80%_5.txt"
10.325,88.214,0.052872,11.027,0.050207,0.002034,0.2034,25.051,88.214,11.027,0.2034,4.19166666666667,1.99133333333333,8.34700555555555,10.5683408754038,-0.458659124596243,-4.15941892261035,"CF-PETG","Flat",80,5,"CF PETG 80%_5.txt"
10.3492,88.435,0.053004,11.054,0.050339,0.0020393,0.20393,25.051,88.435,11.054,0.20393,4.19166666666667,1.99133333333333,8.34700555555555,10.594817436193,-0.45918256380698,-4.15399460654044,"CF-PETG","Flat",80,5,"CF PETG 80%_5.txt"
10.3734,88.657,0.053136,11.082,0.050471,0.0020446,0.20446,25.051,88.657,11.082,0.20446,4.19166666666667,1.99133333333333,8.34700555555555,10.6214138004248,-0.46058619957523,-4.15616494834173,"CF-PETG","Flat",80,5,"CF PETG 80%_5.txt"
10.3976,88.878,0.053269,11.11,0.050604,0.0020499,0.20499,25.052,88.878,11.11,0.20499,4.19166666666667,1.99133333333333,8.34700555555555,10.647890361214,-0.462109638785963,-4.1594026893426,"CF-PETG","Flat",80,5,"CF PETG 80%_5.txt"
10.4218,89.1,0.053401,11.138,0.050736,0.0020552,0.20552,25.052,89.1,11.138,0.20552,4.19166666666667,1.99133333333333,8.34700555555555,10.6744867254458,-0.463513274554215,-4.16154852356092,"CF-PETG","Flat",80,5,"CF PETG 80%_5.txt"
10.4459,89.322,0.053533,11.165,0.050868,0.0020605,0.20605,25.052,89.322,11.165,0.20605,4.19166666666667,1.99133333333333,8.34700555555555,10.7010830896775,-0.463916910322462,-4.15509995810535,"CF-PETG","Flat",80,5,"CF PETG 80%_5.txt"
10.4701,89.543,0.053665,11.193,0.051,0.0020658,0.20658,25.052,89.543,11.193,0.20658,4.19166666666667,1.99133333333333,8.34700555555555,10.7275596504668,-0.465440349533196,-4.15831635426781,"CF-PETG","Flat",80,5,"CF PETG 80%_5.txt"
10.4943,89.765,0.053797,11.221,0.051132,0.002071,0.2071,25.052,89.765,11.221,0.2071,4.19166666666667,1.99133333333333,8.34700555555555,10.7541560146986,-0.466843985301448,-4.16044902683761,"CF-PETG","Flat",80,5,"CF PETG 80%_5.txt"
10.5185,89.987,0.05393,11.248,0.051265,0.0020763,0.20763,25.052,89.987,11.248,0.20763,4.19166666666667,1.99133333333333,8.34700555555555,10.7807523789303,-0.467247621069697,-4.15405068518579,"CF-PETG","Flat",80,5,"CF PETG 80%_5.txt"
10.5427,90.208,0.054062,11.276,0.051397,0.0020816,0.20816,25.052,90.208,11.276,0.20816,4.19166666666667,1.99133333333333,8.34700555555555,10.8072289397196,-0.468771060280432,-4.15724601171011,"CF-PETG","Flat",80,5,"CF PETG 80%_5.txt"
