Repository: VipulKohinkar/3D-Printing-Parameter-Optimisation

# 3D Printing Parameter Optimisation: Impact of K-Value on Carbon-Reinforced PETG

## MSc Mechanical Engineering with Management

**Author:** Vipul Kohinkar  
**Project:** MEE7012-SUM  
**Date:** 27 August 2026

---

## Project Overview

This project investigates the influence of flow-rate multiplier (K-value) and build orientation on the tensile behaviour of PETG and carbon-fibre-reinforced PETG (CF-PETG) manufactured using fused deposition modelling (FDM).

The study compares an unreinforced thermoplastic, PETG, with a carbon-fibre-reinforced PETG composite to investigate whether the two materials respond differently to changes in material flow and build orientation.

---

File: 3_Experimental_data/Modulus/Recalculated Stress Strain/Recalculated_Stress_Strain_All_Data.csv (part 77 of 212)
"Time (s)","Load (N)","Machine Extension (mm)","Stress (MPa)","Extension from Preload (mm)","Strain","Percentage Strain","Gauge Length (mm)","Load_N","NEXYGEN_Stress_MPa","Percentage_Strain","Measured_Width_mm","Measured_Thickness_mm","Measured_Area_mm2","Recalculated_Stress_MPa","Stress_Difference_MPa","Stress_Difference_Percent","Material","Orientation","K","Sample","File"
10.5668,90.43,0.054194,11.304,0.051529,0.0020869,0.20869,25.052,90.43,11.304,0.20869,4.19166666666667,1.99133333333333,8.34700555555555,10.8338253039513,-0.470174696048682,-4.15936567629761,"CF-PETG","Flat",80,5,"CF PETG 80%_5.txt"
10.591,90.651,0.054326,11.331,0.051661,0.0020922,0.20922,25.053,90.651,11.331,0.20922,4.19166666666667,1.99133333333333,8.34700555555555,10.8603018647406,-0.470698135259417,-4.15407409107243,"CF-PETG","Flat",80,5,"CF PETG 80%_5.txt"
10.6152,90.873,0.054459,11.359,0.051794,0.0020975,0.20975,25.053,90.873,11.359,0.20975,4.19166666666667,1.99133333333333,8.34700555555555,10.8868982289723,-0.472101771027665,-4.15619131109838,"CF-PETG","Flat",80,5,"CF PETG 80%_5.txt"
10.6394,91.095,0.054591,11.387,0.051926,0.0021028,0.21028,25.053,91.095,11.387,0.21028,4.19166666666667,1.99133333333333,8.34700555555555,10.9134945932041,-0.473505406795915,-4.15829811887166,"CF-PETG","Flat",80,5,"CF PETG 80%_5.txt"
10.6636,91.316,0.054723,11.415,0.052058,0.0021081,0.21081,25.053,91.316,11.415,0.21081,4.19166666666667,1.99133333333333,8.34700555555555,10.9399711539933,-0.47502884600665,-4.16144411744765,"CF-PETG","Flat",80,5,"CF PETG 80%_5.txt"
10.6878,91.538,0.054855,11.442,0.05219,0.0021134,0.21134,25.053,91.538,11.442,0.21134,4.19166666666667,1.99133333333333,8.34700555555555,10.9665675182251,-0.4754324817749,-4.15515191203374,"CF-PETG","Flat",80,5,"CF PETG 80%_5.txt"
10.7119,91.759,0.054987,11.47,0.052322,0.0021186,0.21186,25.053,91.759,11.47,0.21186,4.19166666666667,1.99133333333333,8.34700555555555,10.9930440790144,-0.476955920985636,-4.15829050554173,"CF-PETG","Flat",80,5,"CF PETG 80%_5.txt"
10.7361,91.981,0.05512,11.498,0.052455,0.0021239,0.21239,25.053,91.981,11.498,0.21239,4.19166666666667,1.99133333333333,8.34700555555555,11.0196404432461,-0.478359556753885,-4.16037186253161,"CF-PETG","Flat",80,5,"CF PETG 80%_5.txt"
10.7603,92.203,0.055252,11.525,0.052587,0.0021292,0.21292,25.054,92.203,11.525,0.21292,4.19166666666667,1.99133333333333,8.34700555555555,11.0462368074779,-0.478763192522134,-4.15412748392307,"CF-PETG","Flat",80,5,"CF PETG 80%_5.txt"
10.7845,92.424,0.055384,11.553,0.052719,0.0021345,0.21345,25.054,92.424,11.553,0.21345,4.19166666666667,1.99133333333333,8.34700555555555,11.0727133682671,-0.48028663173287,-4.15724601171012,"CF-PETG","Flat",80,5,"CF PETG 80%_5.txt"
10.8087,92.646,0.055516,11.581,0.052851,0.0021398,0.21398,25.054,92.646,11.581,0.21398,4.19166666666667,1.99133333333333,8.34700555555555,11.0993097324989,-0.481690267501119,-4.15931497712735,"CF-PETG","Flat",80,5,"CF PETG 80%_5.txt"
10.8328,92.868,0.055648,11.608,0.052983,0.0021451,0.21451,25.054,92.868,11.608,0.21451,4.19166666666667,1.99133333333333,8.34700555555555,11.1259060967306,-0.482093903269369,-4.15311770562861,"CF-PETG","Flat",80,5,"CF PETG 80%_5.txt"
10.857,93.089,0.055781,11.636,0.053116,0.0021504,0.21504,25.054,93.089,11.636,0.21504,4.19166666666667,1.99133333333333,8.34700555555555,11.1523826575199,-0.483617342480102,-4.15621641870146,"CF-PETG","Flat",80,5,"CF PETG 80%_5.txt"
10.8812,93.311,0.055913,11.664,0.053248,0.0021557,0.21557,25.054,93.311,11.664,0.21557,4.19166666666667,1.99133333333333,8.34700555555555,11.1789790217516,-0.485020978248352,-4.15827313313059,"CF-PETG","Flat",80,5,"CF PETG 80%_5.txt"
10.9054,93.532,0.056045,11.692,0.05338,0.0021609,0.21609,25.054,93.532,11.692,0.21609,4.19166666666667,1.99133333333333,8.34700555555555,11.2054555825409,-0.486544417459088,-4.16134465839111,"CF-PETG","Flat",80,5,"CF PETG 80%_5.txt"
10.9296,93.754,0.056177,11.719,0.053512,0.0021662,0.21662,25.054,93.754,11.719,0.21662,4.19166666666667,1.99133333333333,8.34700555555555,11.2320519467727,-0.486948053227335,-4.15520140990985,"CF-PETG","Flat",80,5,"CF PETG 80%_5.txt"
10.9537,93.976,0.056309,11.747,0.053645,0.0021715,0.21715,25.055,93.976,11.747,0.21715,4.19166666666667,1.99133333333333,8.34700555555555,11.2586483110044,-0.488351688995587,-4.15724601171012,"CF-PETG","Flat",80,5,"CF PETG 80%_5.txt"
10.9779,94.197,0.056442,11.775,0.053777,0.0021768,0.21768,25.055,94.197,11.775,0.21768,4.19166666666667,1.99133333333333,8.34700555555555,11.2851248717937,-0.489875128206322,-4.16029832871611,"CF-PETG","Flat",80,5,"CF PETG 80%_5.txt"
11.0021,94.419,0.056574,11.802,0.053909,0.0021821,0.21821,25.055,94.419,11.802,0.21821,4.19166666666667,1.99133333333333,8.34700555555555,11.3117212360254,-0.490278763974571,-4.15420067763575,"CF-PETG","Flat",80,5,"CF PETG 80%_5.txt"
11.0263,94.64,0.056706,11.83,0.054041,0.0021874,0.21874,25.055,94.64,11.83,0.21874,4.19166666666667,1.99133333333333,8.34700555555555,11.3381977968147,-0.491802203185307,-4.15724601171012,"CF-PETG","Flat",80,5,"CF PETG 80%_5.txt"
11.0505,94.862,0.056838,11.858,0.054173,0.0021927,0.21927,25.055,94.862,11.858,0.21927,4.19166666666667,1.99133333333333,8.34700555555555,11.3647941610464,-0.493205838953557,-4.15926664659771,"CF-PETG","Flat",80,5,"CF PETG 80%_5.txt"
11.0746,95.084,0.056971,11.885,0.054306,0.002198,0.2198,25.055,95.084,11.885,0.2198,4.19166666666667,1.99133333333333,8.34700555555555,11.3913905252782,-0.493609474721804,-4.15321392277496,"CF-PETG","Flat",80,5,"CF PETG 80%_5.txt"
11.0988,95.305,0.057103,11.913,0.054438,0.0022033,0.22033,25.055,95.305,11.913,0.22033,4.19166666666667,1.99133333333333,8.34700555555555,11.4178670860675,-0.49513291393254,-4.15624035870511,"CF-PETG","Flat",80,5,"CF PETG 80%_5.txt"
11.123,95.527,0.057235,11.941,0.05457,0.0022085,0.22085,25.055,95.527,11.941,0.22085,4.19166666666667,1.99133333333333,8.34700555555555,11.4444634502992,-0.496536549700791,-4.15824930659736,"CF-PETG","Flat",80,5,"CF PETG 80%_5.txt"
11.1472,95.749,0.057367,11.969,0.054702,0.0022138,0.22138,25.056,95.749,11.969,0.22138,4.19166666666667,1.99133333333333,8.34700555555555,11.471059814531,-0.497940185469039,-4.16024885511771,"CF-PETG","Flat",80,5,"CF PETG 80%_5.txt"
11.1714,95.97,0.057499,11.996,0.054834,0.0022191,0.22191,25.056,95.97,11.996,0.22191,4.19166666666667,1.99133333333333,8.34700555555555,11.4975363753202,-0.498463624679776,-4.15524862187209,"CF-PETG","Flat",80,5,"CF PETG 80%_5.txt"
11.1955,96.192,0.057632,12.024,0.054967,0.0022244,0.22244,25.056,96.192,12.024,0.22244,4.19166666666667,1.99133333333333,8.34700555555555,11.524132739552,-0.499867260448024,-4.15724601171011,"CF-PETG","Flat",80,5,"CF PETG 80%_5.txt"
11.2197,96.413,0.057764,12.052,0.055099,0.0022297,0.22297,25.056,96.413,12.052,0.22297,4.19166666666667,1.99133333333333,8.34700555555555,11.5506093003412,-0.501390699658758,-4.16022817506437,"CF-PETG","Flat",80,5,"CF PETG 80%_5.txt"
11.2439,96.635,0.057896,12.079,0.055231,0.002235,0.2235,25.056,96.635,12.079,0.2235,4.19166666666667,1.99133333333333,8.34700555555555,11.577205664573,-0.501794335427007,-4.154270514339,"CF-PETG","Flat",80,5,"CF PETG 80%_5.txt"
11.2681,96.832,0.058028,12.104,0.055363,0.0022403,0.22403,25.056,96.832,12.104,0.22403,4.19166666666667,1.99133333333333,8.34700555555555,11.6008069427426,-0.503193057257391,-4.15724601171011,"CF-PETG","Flat",80,5,"CF PETG 80%_5.txt"
11.2923,96.997,0.05816,12.125,0.055495,0.0022456,0.22456,25.056,96.997,12.125,0.22456,4.19166666666667,1.99133333333333,8.34700555555555,11.6205745107527,-0.504425489247307,-4.16021022059635,"CF-PETG","Flat",80,5,"CF PETG 80%_5.txt"
11.3164,97.162,0.058293,12.145,0.055628,0.0022509,0.22509,25.057,97.162,12.145,0.22509,4.19166666666667,1.99133333333333,8.34700555555555,11.6403420787628,-0.504657921237222,-4.15527312669594,"CF-PETG","Flat",80,5,"CF PETG 80%_5.txt"
11.3406,97.326,0.058425,12.166,0.05576,0.0022561,0.22561,25.057,97.326,12.166,0.22561,4.19166666666667,1.99133333333333,8.34700555555555,11.6599898433304,-0.506010156669625,-4.15921549128411,"CF-PETG","Flat",80,5,"CF PETG 80%_5.txt"
11.3648,97.491,0.058557,12.186,0.055892,0.0022614,0.22614,25.057,97.491,12.186,0.22614,4.19166666666667,1.99133333333333,8.34700555555555,11.6797574113405,-0.506242588659537,-4.1542966408956,"CF-PETG","Flat",80,5,"CF PETG 80%_5.txt"
11.389,97.655,0.058689,12.207,0.056024,0.0022667,0.22667,25.057,97.655,12.207,0.22667,4.19166666666667,1.99133333333333,8.34700555555555,11.6994051759081,-0.507594824091939,-4.15822744402342,"CF-PETG","Flat",80,5,"CF PETG 80%_5.txt"
11.4132,97.82,0.058822,12.228,0.056157,0.002272,0.2272,25.057,97.82,12.228,0.2272,4.19166666666667,1.99133333333333,8.34700555555555,11.7191727439181,-0.508827256081855,-4.16116499903381,"CF-PETG","Flat",80,5,"CF PETG 80%_5.txt"
11.4373,97.998,0.058954,12.25,0.056289,0.0022773,0.22773,25.057,97.998,12.25,0.22773,4.19166666666667,1.99133333333333,8.34700555555555,11.7404977566805,-0.509502243319458,-4.15920198628129,"CF-PETG","Flat",80,5,"CF PETG 80%_5.txt"
11.4615,98.197,0.059086,12.275,0.056421,0.0022826,0.22826,25.057,98.197,12.275,0.22826,4.19166666666667,1.99133333333333,8.34700555555555,11.7643386417351,-0.510661358264873,-4.1601739980845,"CF-PETG","Flat",80,5,"CF PETG 80%_5.txt"
11.4857,98.396,0.059218,12.3,0.056553,0.0022879,0.22879,25.057,98.396,12.3,0.22879,4.19166666666667,1.99133333333333,8.34700555555555,11.7881795267897,-0.511820473210285,-4.16114205862021,"CF-PETG","Flat",80,5,"CF PETG 80%_5.txt"
11.5099,98.595,0.05935,12.324,0.056685,0.0022932,0.22932,25.058,98.595,12.324,0.22932,4.19166666666667,1.99133333333333,8.34700555555555,11.8120204118443,-0.511979588155699,-4.15432966695633,"CF-PETG","Flat",80,5,"CF PETG 80%_5.txt"
11.5341,98.794,0.059483,12.349,0.056818,0.0022984,0.22984,25.058,98.794,12.349,0.22984,4.19166666666667,1.99133333333333,8.34700555555555,11.8358612968989,-0.513138703101111,-4.15530571788089,"CF-PETG","Flat",80,5,"CF PETG 80%_5.txt"
11.5582,98.993,0.059615,12.374,0.05695,0.0023037,0.23037,25.058,98.993,12.374,0.23037,4.19166666666667,1.99133333333333,8.34700555555555,11.8597021819535,-0.514297818046526,-4.15627782484666,"CF-PETG","Flat",80,5,"CF PETG 80%_5.txt"
11.5824,99.191,0.059747,12.399,0.057082,0.002309,0.2309,25.058,99.191,12.399,0.2309,4.19166666666667,1.99133333333333,8.34700555555555,11.8834232635656,-0.51557673643442,-4.15821224642649,"CF-PETG","Flat",80,5,"CF PETG 80%_5.txt"
11.6066,99.39,0.059879,12.424,0.057214,0.0023143,0.23143,25.058,99.39,12.424,0.23143,4.19166666666667,1.99133333333333,8.34700555555555,11.9072641486202,-0.516735851379835,-4.15917459256145,"CF-PETG","Flat",80,5,"CF PETG 80%_5.txt"
11.6308,99.589,0.060011,12.449,0.057346,0.0023196,0.23196,25.058,99.589,12.449,0.23196,4.19166666666667,1.99133333333333,8.34700555555555,11.9311050336748,-0.517894966325247,-4.16013307354203,"CF-PETG","Flat",80,5,"CF PETG 80%_5.txt"
11.655,99.788,0.060144,12.474,0.057479,0.0023249,0.23249,25.058,99.788,12.474,0.23249,4.19166666666667,1.99133333333333,8.34700555555555,11.9549459187293,-0.519054081270662,-4.16108771260752,"CF-PETG","Flat",80,5,"CF PETG 80%_5.txt"
11.6791,99.987,0.060276,12.498,0.057611,0.0023302,0.23302,25.059,99.987,12.498,0.23302,4.19166666666667,1.99133333333333,8.34700555555555,11.9787868037839,-0.519213196216073,-4.15437026897162,"CF-PETG","Flat",80,5,"CF PETG 80%_5.txt"
11.7033,100.19,0.060408,12.523,0.057743,0.0023355,0.23355,25.059,100.19,12.523,0.23355,4.19166666666667,1.99133333333333,8.34700555555555,12.0031069026085,-0.519893097391545,-4.1515060080775,"CF-PETG","Flat",80,5,"CF PETG 80%_5.txt"
11.7275,100.38,0.06054,12.548,0.057875,0.0023408,0.23408,25.059,100.38,12.548,0.23408,4.19166666666667,1.99133333333333,8.34700555555555,12.0258695566807,-0.522130443319327,-4.16106505673674,"CF-PETG","Flat",80,5,"CF PETG 80%_5.txt"
11.7517,100.58,0.060672,12.573,0.058007,0.002346,0.2346,25.059,100.58,12.573,0.2346,4.19166666666667,1.99133333333333,8.34700555555555,12.0498302451777,-0.523169754822254,-4.16105746299414,"CF-PETG","Flat",80,5,"CF PETG 80%_5.txt"
11.7759,100.78,0.060805,12.598,0.05814,0.0023513,0.23513,25.059,100.78,12.598,0.23513,4.19166666666667,1.99133333333333,8.34700555555555,12.0737909336748,-0.524209066325183,-4.16104989939024,"CF-PETG","Flat",80,5,"CF PETG 80%_5.txt"
11.8001,101,0.060937,12.625,0.058272,0.0023566,0.23566,25.059,101,12.625,0.23566,4.19166666666667,1.99133333333333,8.34700555555555,12.1001476910216,-0.524852308978401,-4.15724601171011,"CF-PETG","Flat",80,5,"CF PETG 80%_5.txt"
11.8242,101.25,0.061069,12.657,0.058404,0.0023619,0.23619,25.059,101.25,12.657,0.23619,4.19166666666667,1.99133333333333,8.34700555555555,12.1300985516429,-0.52690144835706,-4.16292524576962,"CF-PETG","Flat",80,5,"CF PETG 80%_5.txt"
11.8484,101.51,0.061201,12.689,0.058536,0.0023672,0.23672,25.059,101.51,12.689,0.23672,4.19166666666667,1.99133333333333,8.34700555555555,12.1612474466891,-0.527752553310867,-4.15913431563454,"CF-PETG","Flat",80,5,"CF PETG 80%_5.txt"
11.8726,101.76,0.061334,12.72,0.058669,0.0023725,0.23725,25.06,101.76,12.72,0.23725,4.19166666666667,1.99133333333333,8.34700555555555,12.1911983073105,-0.528801692689527,-4.15724601171012,"CF-PETG","Flat",80,5,"CF PETG 80%_5.txt"
11.8968,102.01,0.061466,12.752,0.058801,0.0023778,0.23778,25.06,102.01,12.752,0.23778,4.19166666666667,1.99133333333333,8.34700555555555,12.2211491679318,-0.530850832068186,-4.16288293654475,"CF-PETG","Flat",80,5,"CF PETG 80%_5.txt"
11.921,102.27,0.061598,12.783,0.058933,0.0023831,0.23831,25.06,102.27,12.783,0.23831,4.19166666666667,1.99133333333333,8.34700555555555,12.252298062978,-0.530701937021991,-4.15162275695839,"CF-PETG","Flat",80,5,"CF PETG 80%_5.txt"
11.9451,102.52,0.06173,12.815,0.059065,0.0023884,0.23884,25.06,102.52,12.815,0.23884,4.19166666666667,1.99133333333333,8.34700555555555,12.2822489235993,-0.53275107640065,-4.15724601171011,"CF-PETG","Flat",80,5,"CF PETG 80%_5.txt"
11.9693,102.77,0.061862,12.847,0.059197,0.0023936,0.23936,25.06,102.77,12.847,0.23936,4.19166666666667,1.99133333333333,8.34700555555555,12.3121997842207,-0.53480021577931,-4.16284125304982,"CF-PETG","Flat",80,5,"CF PETG 80%_5.txt"
11.9935,103.03,0.061995,12.878,0.05933,0.0023989,0.23989,25.06,103.03,12.878,0.23989,4.19166666666667,1.99133333333333,8.34700555555555,12.3433486792669,-0.534651320733117,-4.15166423926943,"CF-PETG","Flat",80,5,"CF PETG 80%_5.txt"
12.0177,103.28,0.062127,12.91,0.059462,0.0024042,0.24042,25.06,103.28,12.91,0.24042,4.19166666666667,1.99133333333333,8.34700555555555,12.3732995398882,-0.536700460111776,-4.15724601171012,"CF-PETG","Flat",80,5,"CF PETG 80%_5.txt"
12.0419,103.53,0.062259,12.942,0.059594,0.0024095,0.24095,25.061,103.53,12.942,0.24095,4.19166666666667,1.99133333333333,8.34700555555555,12.4032504005096,-0.538749599490435,-4.16280018150545,"CF-PETG","Flat",80,5,"CF PETG 80%_5.txt"
12.066,103.79,0.062391,12.973,0.059726,0.0024148,0.24148,25.061,103.79,12.973,0.24148,4.19166666666667,1.99133333333333,8.34700555555555,12.4343992955558,-0.53860070444424,-4.1517051140387,"CF-PETG","Flat",80,5,"CF PETG 80%_5.txt"
12.0902,104.04,0.062523,13.005,0.059858,0.0024201,0.24201,25.061,104.04,13.005,0.24201,4.19166666666667,1.99133333333333,8.34700555555555,12.4643501561771,-0.5406498438229,-4.15724601171011,"CF-PETG","Flat",80,5,"CF PETG 80%_5.txt"
12.1144,104.29,0.062656,13.037,0.059991,0.0024254,0.24254,25.061,104.29,13.037,0.24254,4.19166666666667,1.99133333333333,8.34700555555555,12.4943010167984,-0.542698983201559,-4.16275970853386,"CF-PETG","Flat",80,5,"CF PETG 80%_5.txt"
12.1386,104.55,0.062788,13.068,0.060123,0.0024307,0.24307,25.061,104.55,13.068,0.24307,4.19166666666667,1.99133333333333,8.34700555555555,12.5254499118446,-0.542550088155364,-4.1517453945161,"CF-PETG","Flat",80,5,"CF PETG 80%_5.txt"
12.1628,104.79,0.06292,13.099,0.060255,0.0024359,0.24359,25.061,104.79,13.099,0.24359,4.19166666666667,1.99133333333333,8.34700555555555,12.5542027380411,-0.544797261958877,-4.15907521153429,"CF-PETG","Flat",80,5,"CF PETG 80%_5.txt"
12.1869,105.01,0.063052,13.127,0.060387,0.0024412,0.24412,25.061,105.01,13.127,0.24412,4.19166666666667,1.99133333333333,8.34700555555555,12.5805594953879,-0.546440504612098,-4.16272190608744,"CF-PETG","Flat",80,5,"CF PETG 80%_5.txt"
12.2111,105.23,0.063184,13.154,0.06052,0.0024465,0.24465,25.061,105.23,13.154,0.24465,4.19166666666667,1.99133333333333,8.34700555555555,12.6069162527347,-0.547083747265319,-4.15906756321513,"CF-PETG","Flat",80,5,"CF PETG 80%_5.txt"
12.2353,105.45,0.063317,13.182,0.060652,0.0024518,0.24518,25.062,105.45,13.182,0.24518,4.19166666666667,1.99133333333333,8.34700555555555,12.6332730100815,-0.548726989918539,-4.16269905870534,"CF-PETG","Flat",80,5,"CF PETG 80%_5.txt"
12.2595,105.67,0.063449,13.209,0.060784,0.0024571,0.24571,25.062,105.67,13.209,0.24571,4.19166666666667,1.99133333333333,8.34700555555555,12.6596297674282,-0.549370232571759,-4.15905997858853,"CF-PETG","Flat",80,5,"CF PETG 80%_5.txt"
12.2837,105.89,0.063581,13.237,0.060916,0.0024624,0.24624,25.062,105.89,13.237,0.24624,4.19166666666667,1.99133333333333,8.34700555555555,12.685986524775,-0.55101347522498,-4.16267640118592,"CF-PETG","Flat",80,5,"CF PETG 80%_5.txt"
12.3078,106.11,0.063713,13.264,0.061048,0.0024677,0.24677,25.062,106.11,13.264,0.24677,4.19166666666667,1.99133333333333,8.34700555555555,12.7123432821218,-0.551656717878199,-4.15905245686218,"CF-PETG","Flat",80,5,"CF PETG 80%_5.txt"
12.332,106.33,0.063846,13.292,0.061181,0.002473,0.2473,25.062,106.33,13.292,0.2473,4.19166666666667,1.99133333333333,8.34700555555555,12.7387000394686,-0.553299960531421,-4.16265393117229,"CF-PETG","Flat",80,5,"CF PETG 80%_5.txt"
12.3562,106.55,0.063978,13.319,0.061313,0.0024783,0.24783,25.062,106.55,13.319,0.24783,4.19166666666667,1.99133333333333,8.34700555555555,12.7650567968154,-0.553943203184641,-4.15904499725686,"CF-PETG","Flat",80,5,"CF PETG 80%_5.txt"
12.3804,106.77,0.06411,13.347,0.061445,0.0024835,0.24835,25.062,106.77,13.347,0.24835,4.19166666666667,1.99133333333333,8.34700555555555,12.7914135541621,-0.555586445837861,-4.16263164634645,"CF-PETG","Flat",80,5,"CF PETG 80%_5.txt"
12.4046,106.99,0.064242,13.374,0.061577,0.0024888,0.24888,25.063,106.99,13.374,0.24888,4.19166666666667,1.99133333333333,8.34700555555555,12.8177703115089,-0.556229688491083,-4.15903759900615,"CF-PETG","Flat",80,5,"CF PETG 80%_5.txt"
12.4287,107.22,0.064374,13.402,0.061709,0.0024941,0.24941,25.063,107.22,13.402,0.24941,4.19166666666667,1.99133333333333,8.34700555555555,12.8453251032806,-0.556674896719446,-4.15367032323121,"CF-PETG","Flat",80,5,"CF PETG 80%_5.txt"
12.4529,107.44,0.064507,13.429,0.061842,0.0024994,0.24994,25.063,107.44,13.429,0.24994,4.19166666666667,1.99133333333333,8.34700555555555,12.8716818606273,-0.557318139372668,-4.15010901312584,"CF-PETG","Flat",80,5,"CF PETG 80%_5.txt"
12.4771,107.66,0.064639,13.457,0.061974,0.0025047,0.25047,25.063,107.66,13.457,0.25047,4.19166666666667,1.99133333333333,8.34700555555555,12.8980386179741,-0.55896138202589,-4.15368493739979,"CF-PETG","Flat",80,5,"CF PETG 80%_5.txt"
12.5013,107.88,0.064771,13.485,0.062106,0.00251,0.251,25.063,107.88,13.485,0.251,4.19166666666667,1.99133333333333,8.34700555555555,12.9243953753209,-0.560604624679108,-4.15724601171011,"CF-PETG","Flat",80,5,"CF PETG 80%_5.txt"
12.5255,108.1,0.064903,13.512,0.062238,0.0025153,0.25153,25.063,108.1,13.512,0.25153,4.19166666666667,1.99133333333333,8.34700555555555,12.9507521326677,-0.56124786733233,-4.15369943259569,"CF-PETG","Flat",80,5,"CF PETG 80%_5.txt"
12.5496,108.32,0.065035,13.54,0.06237,0.0025206,0.25206,25.063,108.32,13.54,0.25206,4.19166666666667,1.99133333333333,8.34700555555555,12.9771088900145,-0.562891109985548,-4.15724601171011,"CF-PETG","Flat",80,5,"CF PETG 80%_5.txt"
12.5738,108.54,0.065168,13.567,0.062503,0.0025259,0.25259,25.063,108.54,13.567,0.25259,4.19166666666667,1.99133333333333,8.34700555555555,13.0034656473612,-0.563534352638769,-4.15371381026586,"CF-PETG","Flat",80,5,"CF PETG 80%_5.txt"
12.598,108.76,0.0653,13.595,0.062635,0.0025311,0.25311,25.064,108.76,13.595,0.25311,4.19166666666667,1.99133333333333,8.34700555555555,13.029822404708,-0.56517759529199,-4.15724601171012,"CF-PETG","Flat",80,5,"CF PETG 80%_5.txt"
12.6222,108.98,0.065432,13.622,0.062767,0.0025364,0.25364,25.064,108.98,13.622,0.25364,4.19166666666667,1.99133333333333,8.34700555555555,13.0561791620548,-0.565820837945209,-4.15372807183386,"CF-PETG","Flat",80,5,"CF PETG 80%_5.txt"
12.6464,109.2,0.065564,13.65,0.062899,0.0025417,0.25417,25.064,109.2,13.65,0.25417,4.19166666666667,1.99133333333333,8.34700555555555,13.0825359194016,-0.56746408059843,-4.15724601171011,"CF-PETG","Flat",80,5,"CF PETG 80%_5.txt"
12.6705,109.42,0.065697,13.677,0.063032,0.002547,0.2547,25.064,109.42,13.677,0.2547,4.19166666666667,1.99133333333333,8.34700555555555,13.1088926767483,-0.568107323251651,-4.15374221870038,"CF-PETG","Flat",80,5,"CF PETG 80%_5.txt"
12.6947,109.64,0.065829,13.705,0.063164,0.0025523,0.25523,25.064,109.64,13.705,0.25523,4.19166666666667,1.99133333333333,8.34700555555555,13.1352494340951,-0.56975056590487,-4.15724601171011,"CF-PETG","Flat",80,5,"CF PETG 80%_5.txt"
12.7189,109.86,0.065961,13.732,0.063296,0.0025576,0.25576,25.064,109.86,13.732,0.25576,4.19166666666667,1.99133333333333,8.34700555555555,13.1616061914419,-0.570393808558091,-4.1537562522436,"CF-PETG","Flat",80,5,"CF PETG 80%_5.txt"
12.7431,110.08,0.066093,13.76,0.063428,0.0025629,0.25629,25.064,110.08,13.76,0.25629,4.19166666666667,1.99133333333333,8.34700555555555,13.1879629487887,-0.572037051211311,-4.15724601171011,"CF-PETG","Flat",80,5,"CF PETG 80%_5.txt"
12.7673,110.3,0.066225,13.787,0.06356,0.0025682,0.25682,25.064,110.3,13.787,0.25682,4.19166666666667,1.99133333333333,8.34700555555555,13.2143197061355,-0.572680293864533,-4.15377017381978,"CF-PETG","Flat",80,5,"CF PETG 80%_5.txt"
12.7914,110.52,0.066358,13.815,0.063693,0.0025734,0.25734,25.065,110.52,13.815,0.25734,4.19166666666667,1.99133333333333,8.34700555555555,13.2406764634822,-0.574323536517753,-4.15724601171012,"CF-PETG","Flat",80,5,"CF PETG 80%_5.txt"
12.8156,110.74,0.06649,13.843,0.063825,0.0025787,0.25787,25.065,110.74,13.843,0.25787,4.19166666666667,1.99133333333333,8.34700555555555,13.267033220829,-0.575966779170972,-4.16070778856442,"CF-PETG","Flat",80,5,"CF PETG 80%_5.txt"
12.8398,110.96,0.066622,13.87,0.063957,0.002584,0.2584,25.065,110.96,13.87,0.2584,4.19166666666667,1.99133333333333,8.34700555555555,13.2933899781758,-0.576610021824193,-4.15724601171011,"CF-PETG","Flat",80,5,"CF PETG 80%_5.txt"
12.864,111.18,0.066754,13.898,0.064089,0.0025893,0.25893,25.065,111.18,13.898,0.25893,4.19166666666667,1.99133333333333,8.34700555555555,13.3197467355226,-0.578253264477411,-4.16069408891503,"CF-PETG","Flat",80,5,"CF PETG 80%_5.txt"
12.8882,111.4,0.066886,13.925,0.064221,0.0025946,0.25946,25.065,111.4,13.925,0.25946,4.19166666666667,1.99133333333333,8.34700555555555,13.3461034928694,-0.578896507130633,-4.15724601171011,"CF-PETG","Flat",80,5,"CF PETG 80%_5.txt"
12.9123,111.62,0.067019,13.953,0.064354,0.0025999,0.25999,25.065,111.62,13.953,0.25999,4.19166666666667,1.99133333333333,8.34700555555555,13.3724602502161,-0.580539749783853,-4.16068049726835,"CF-PETG","Flat",80,5,"CF PETG 80%_5.txt"
12.9365,111.84,0.067151,13.98,0.064486,0.0026052,0.26052,25.065,111.84,13.98,0.26052,4.19166666666667,1.99133333333333,8.34700555555555,13.3988170075629,-0.581182992437073,-4.15724601171011,"CF-PETG","Flat",80,5,"CF PETG 80%_5.txt"
12.9607,112.06,0.067283,14.008,0.064618,0.0026105,0.26105,25.066,112.06,14.008,0.26105,4.19166666666667,1.99133333333333,8.34700555555555,13.4251737649097,-0.582826235090293,-4.16066701235218,"CF-PETG","Flat",80,5,"CF PETG 80%_5.txt"
12.9849,112.28,0.067415,14.035,0.06475,0.0026158,0.26158,25.066,112.28,14.035,0.26158,4.19166666666667,1.99133333333333,8.34700555555555,13.4515305222565,-0.583469477743513,-4.1572460117101,"CF-PETG","Flat",80,5,"CF PETG 80%_5.txt"
13.0091,112.5,0.067547,14.063,0.064883,0.002621,0.2621,25.066,112.5,14.063,0.2621,4.19166666666667,1.99133333333333,8.34700555555555,13.4778872796033,-0.585112720396735,-4.16065363291428,"CF-PETG","Flat",80,5,"CF PETG 80%_5.txt"
13.0333,112.72,0.06768,14.09,0.065015,0.0026263,0.26263,25.066,112.72,14.09,0.26263,4.19166666666667,1.99133333333333,8.34700555555555,13.50424403695,-0.585755963049955,-4.15724601171011,"CF-PETG","Flat",80,5,"CF PETG 80%_5.txt"
13.0574,112.94,0.067812,14.118,0.065147,0.0026316,0.26316,25.066,112.94,14.118,0.26316,4.19166666666667,1.99133333333333,8.34700555555555,13.5306007942968,-0.587399205703175,-4.16064035772188,"CF-PETG","Flat",80,5,"CF PETG 80%_5.txt"
13.0816,113.16,0.067944,14.145,0.065279,0.0026369,0.26369,25.066,113.16,14.145,0.26369,4.19166666666667,1.99133333333333,8.34700555555555,13.5569575516436,-0.588042448356395,-4.15724601171011,"CF-PETG","Flat",80,5,"CF PETG 80%_5.txt"
13.1058,113.38,0.068076,14.173,0.065411,0.0026422,0.26422,25.066,113.38,14.173,0.26422,4.19166666666667,1.99133333333333,8.34700555555555,13.5833143089904,-0.589685691009617,-4.1606271855614,"CF-PETG","Flat",80,5,"CF PETG 80%_5.txt"
13.13,113.6,0.068209,14.201,0.065544,0.0026475,0.26475,25.066,113.6,14.201,0.26475,4.19166666666667,1.99133333333333,8.34700555555555,13.6096710663372,-0.591328933662837,-4.1639950261449,"CF-PETG","Flat",80,5,"CF PETG 80%_5.txt"
13.1542,113.82,0.068341,14.228,0.065676,0.0026528,0.26528,25.067,113.82,14.228,0.26528,4.19166666666667,1.99133333333333,8.34700555555555,13.6360278236839,-0.591972176316057,-4.16061411523796,"CF-PETG","Flat",80,5,"CF PETG 80%_5.txt"
13.1783,114.04,0.068473,14.256,0.065808,0.0026581,0.26581,25.067,114.04,14.256,0.26581,4.19166666666667,1.99133333333333,8.34700555555555,13.6623845810307,-0.593615418969275,-4.16396898828055,"CF-PETG","Flat",80,5,"CF PETG 80%_5.txt"
13.2025,114.27,0.068605,14.283,0.06594,0.0026634,0.26634,25.067,114.27,14.283,0.26634,4.19166666666667,1.99133333333333,8.34700555555555,13.6899393728024,-0.593060627197643,-4.15221331091257,"CF-PETG","Flat",80,5,"CF PETG 80%_5.txt"
13.2267,114.49,0.068737,14.311,0.066072,0.0026686,0.26686,25.067,114.49,14.311,0.26686,4.19166666666667,1.99133333333333,8.34700555555555,13.7162961301491,-0.594703869850864,-4.15557172699926,"CF-PETG","Flat",80,5,"CF PETG 80%_5.txt"
13.2509,114.71,0.06887,14.338,0.066205,0.0026739,0.26739,25.067,114.71,14.338,0.26739,4.19166666666667,1.99133333333333,8.34700555555555,13.7426528874959,-0.595347112504083,-4.15223261615346,"CF-PETG","Flat",80,5,"CF PETG 80%_5.txt"
13.2751,114.93,0.069002,14.366,0.066337,0.0026792,0.26792,25.067,114.93,14.366,0.26792,4.19166666666667,1.99133333333333,8.34700555555555,13.7690096448427,-0.596990355157303,-4.15557813697134,"CF-PETG","Flat",80,5,"CF PETG 80%_5.txt"
13.2992,115.15,0.069134,14.393,0.066469,0.0026845,0.26845,25.067,115.15,14.393,0.26845,4.19166666666667,1.99133333333333,8.34700555555555,13.7953664021895,-0.597633597810525,-4.15225177385204,"CF-PETG","Flat",80,5,"CF PETG 80%_5.txt"
13.3234,115.37,0.069266,14.421,0.066601,0.0026898,0.26898,25.068,115.37,14.421,0.26898,4.19166666666667,1.99133333333333,8.34700555555555,13.8217231595363,-0.599276840463743,-4.15558449804967,"CF-PETG","Flat",80,5,"CF PETG 80%_5.txt"
13.3476,115.59,0.069398,14.448,0.066733,0.0026951,0.26951,25.068,115.59,14.448,0.26951,4.19166666666667,1.99133333333333,8.34700555555555,13.848079916883,-0.599920083116965,-4.15227078569328,"CF-PETG","Flat",80,5,"CF PETG 80%_5.txt"
13.3718,115.81,0.069531,14.476,0.066866,0.0027004,0.27004,25.068,115.81,14.476,0.27004,4.19166666666667,1.99133333333333,8.34700555555555,13.8744366742298,-0.601563325770185,-4.15559081079155,"CF-PETG","Flat",80,5,"CF PETG 80%_5.txt"
13.396,116.03,0.069663,14.503,0.066998,0.0027057,0.27057,25.068,116.03,14.503,0.27057,4.19166666666667,1.99133333333333,8.34700555555555,13.9007934315766,-0.602206568423405,-4.15228965333659,"CF-PETG","Flat",80,5,"CF PETG 80%_5.txt"
13.4201,116.25,0.069795,14.531,0.06713,0.0027109,0.27109,25.068,116.25,14.531,0.27109,4.19166666666667,1.99133333333333,8.34700555555555,13.9271501889234,-0.603849811076627,-4.15559707574583,"CF-PETG","Flat",80,5,"CF PETG 80%_5.txt"
13.4443,116.47,0.069927,14.559,0.067262,0.0027162,0.27162,25.068,116.47,14.559,0.27162,4.19166666666667,1.99133333333333,8.34700555555555,13.9535069462702,-0.605493053729845,-4.15889177642589,"CF-PETG","Flat",80,5,"CF PETG 80%_5.txt"
13.4685,116.69,0.07006,14.586,0.067395,0.0027215,0.27215,25.068,116.69,14.586,0.27215,4.19166666666667,1.99133333333333,8.34700555555555,13.9798637036169,-0.606136296383067,-4.15560329345308,"CF-PETG","Flat",80,5,"CF PETG 80%_5.txt"
13.4927,116.91,0.070192,14.614,0.067527,0.0027268,0.27268,25.068,116.91,14.614,0.27268,4.19166666666667,1.99133333333333,8.34700555555555,14.0062204609637,-0.607779539036288,-4.15888558256664,"CF-PETG","Flat",80,5,"CF PETG 80%_5.txt"
13.5169,117.13,0.070324,14.641,0.067659,0.0027321,0.27321,25.069,117.13,14.641,0.27321,4.19166666666667,1.99133333333333,8.34700555555555,14.0325772183105,-0.608422781689507,-4.15560946444578,"CF-PETG","Flat",80,5,"CF PETG 80%_5.txt"
13.541,117.35,0.070456,14.669,0.067791,0.0027374,0.27374,25.069,117.35,14.669,0.27374,4.19166666666667,1.99133333333333,8.34700555555555,14.0589339756573,-0.610066024342728,-4.15887943515392,"CF-PETG","Flat",80,5,"CF PETG 80%_5.txt"
13.5652,117.57,0.070588,14.696,0.067923,0.0027427,0.27427,25.069,117.57,14.696,0.27427,4.19166666666667,1.99133333333333,8.34700555555555,14.0852907330041,-0.610709266995947,-4.15561558924842,"CF-PETG","Flat",80,5,"CF PETG 80%_5.txt"
13.5894,117.79,0.070721,14.724,0.068056,0.002748,0.2748,25.069,117.79,14.724,0.2748,4.19166666666667,1.99133333333333,8.34700555555555,14.1116474903508,-0.612352509649167,-4.15887333366726,"CF-PETG","Flat",80,5,"CF PETG 80%_5.txt"
13.6136,118.01,0.070853,14.751,0.068188,0.0027533,0.27533,25.069,118.01,14.751,0.27533,4.19166666666667,1.99133333333333,8.34700555555555,14.1380042476976,-0.612995752302387,-4.15562166837765,"CF-PETG","Flat",80,5,"CF PETG 80%_5.txt"
13.6378,118.23,0.070985,14.779,0.06832,0.0027585,0.27585,25.069,118.23,14.779,0.27585,4.19166666666667,1.99133333333333,8.34700555555555,14.1643610050444,-0.614638994955607,-4.15886727759393,"CF-PETG","Flat",80,5,"CF PETG 80%_5.txt"
13.6619,118.45,0.071117,14.806,0.068452,0.0027638,0.27638,25.069,118.45,14.806,0.27638,4.19166666666667,1.99133333333333,8.34700555555555,14.1907177623912,-0.615282237608827,-4.15562770234248,"CF-PETG","Flat",80,5,"CF PETG 80%_5.txt"
13.6861,118.67,0.071249,14.834,0.068584,0.0027691,0.27691,25.07,118.67,14.834,0.27691,4.19166666666667,1.99133333333333,8.34700555555555,14.217074519738,-0.616925480262047,-4.15886126642879,"CF-PETG","Flat",80,5,"CF PETG 80%_5.txt"
13.7103,118.89,0.071382,14.861,0.068717,0.0027744,0.27744,25.07,118.89,14.861,0.27744,4.19166666666667,1.99133333333333,8.34700555555555,14.2434312770847,-0.617568722915269,-4.15563369164437,"CF-PETG","Flat",80,5,"CF PETG 80%_5.txt"
13.7345,119.11,0.071514,14.889,0.068849,0.0027797,0.27797,25.07,119.11,14.889,0.27797,4.19166666666667,1.99133333333333,8.34700555555555,14.2697880344315,-0.619211965568489,-4.15885529967418,"CF-PETG","Flat",80,5,"CF PETG 80%_5.txt"
13.7587,119.33,0.071646,14.917,0.068981,0.002785,0.2785,25.07,119.33,14.917,0.2785,4.19166666666667,1.99133333333333,8.34700555555555,14.2961447917783,-0.620855208221709,-4.16206481344579,"CF-PETG","Flat",80,5,"CF PETG 80%_5.txt"
13.7828,119.55,0.071778,14.944,0.069113,0.0027903,0.27903,25.07,119.55,14.944,0.27903,4.19166666666667,1.99133333333333,8.34700555555555,14.3225015491251,-0.621498450874931,-4.15884937683974,"CF-PETG","Flat",80,5,"CF PETG 80%_5.txt"
13.807,119.77,0.07191,14.972,0.069245,0.0027956,0.27956,25.07,119.77,14.972,0.27956,4.19166666666667,1.99133333333333,8.34700555555555,14.3488583064718,-0.623141693528151,-4.1620471114624,"CF-PETG","Flat",80,5,"CF PETG 80%_5.txt"
13.8312,119.99,0.072043,14.999,0.069378,0.0028009,0.28009,25.07,119.99,14.999,0.28009,4.19166666666667,1.99133333333333,8.34700555555555,14.3752150638186,-0.623784936181371,-4.1588434974423,"CF-PETG","Flat",80,5,"CF PETG 80%_5.txt"
13.8554,120.21,0.072175,15.027,0.06951,0.0028061,0.28061,25.07,120.21,15.027,0.28061,4.19166666666667,1.99133333333333,8.34700555555555,14.4015718211654,-0.625428178834591,-4.1620295390603,"CF-PETG","Flat",80,5,"CF PETG 80%_5.txt"
13.8796,120.43,0.072307,15.054,0.069642,0.0028114,0.28114,25.071,120.43,15.054,0.28114,4.19166666666667,1.99133333333333,8.34700555555555,14.4279285785122,-0.62607142148781,-4.15883766100578,"CF-PETG","Flat",80,5,"CF PETG 80%_5.txt"
13.9037,120.65,0.072439,15.082,0.069774,0.0028167,0.28167,25.071,120.65,15.082,0.28167,4.19166666666667,1.99133333333333,8.34700555555555,14.454285335859,-0.627714664141031,-4.16201209482185,"CF-PETG","Flat",80,5,"CF PETG 80%_5.txt"
13.9279,120.87,0.072572,15.109,0.069907,0.002822,0.2822,25.071,120.87,15.109,0.2822,4.19166666666667,1.99133333333333,8.34700555555555,14.4806420932057,-0.628357906794252,-4.15883186706103,"CF-PETG","Flat",80,5,"CF PETG 80%_5.txt"
13.9521,121.1,0.072704,15.137,0.070039,0.0028273,0.28273,25.071,121.1,15.137,0.28273,4.19166666666667,1.99133333333333,8.34700555555555,14.5081968849774,-0.628803115022619,-4.15408016795018,"CF-PETG","Flat",80,5,"CF PETG 80%_5.txt"
13.9763,121.32,0.072836,15.164,0.070171,0.0028326,0.28326,25.071,121.32,15.164,0.28326,4.19166666666667,1.99133333333333,8.34700555555555,14.5345536423242,-0.629446357675839,-4.15092559796781,"CF-PETG","Flat",80,5,"CF PETG 80%_5.txt"
14.0005,121.54,0.072968,15.192,0.070303,0.0028379,0.28379,25.071,121.54,15.192,0.28379,4.19166666666667,1.99133333333333,8.34700555555555,14.5609103996709,-0.631089600329059,-4.1540916293382,"CF-PETG","Flat",80,5,"CF PETG 80%_5.txt"
14.0246,121.76,0.0731,15.22,0.070435,0.0028432,0.28432,25.071,121.76,15.22,0.28432,4.19166666666667,1.99133333333333,8.34700555555555,14.5872671570177,-0.632732842982278,-4.15724601171011,"CF-PETG","Flat",80,5,"CF PETG 80%_5.txt"
14.0488,121.98,0.073233,15.247,0.070568,0.0028484,0.28484,25.071,121.98,15.247,0.28484,4.19166666666667,1.99133333333333,8.34700555555555,14.6136239143645,-0.633376085635499,-4.15410300803764,"CF-PETG","Flat",80,5,"CF PETG 80%_5.txt"
14.073,122.2,0.073365,15.275,0.0707,0.0028537,0.28537,25.072,122.2,15.275,0.28537,4.19166666666667,1.99133333333333,8.34700555555555,14.6399806717113,-0.635019328288719,-4.15724601171011,"CF-PETG","Flat",80,5,"CF PETG 80%_5.txt"
14.0972,122.42,0.073497,15.302,0.070832,0.002859,0.2859,25.072,122.42,15.302,0.2859,4.19166666666667,1.99133333333333,8.34700555555555,14.6663374290581,-0.635662570941939,-4.15411430494013,"CF-PETG","Flat",80,5,"CF PETG 80%_5.txt"
14.1214,122.64,0.073629,15.33,0.070964,0.0028643,0.28643,25.072,122.64,15.33,0.28643,4.19166666666667,1.99133333333333,8.34700555555555,14.6926941864048,-0.637305813595161,-4.15724601171011,"CF-PETG","Flat",80,5,"CF PETG 80%_5.txt"
14.1456,122.86,0.073761,15.357,0.071096,0.0028696,0.28696,25.072,122.86,15.357,0.28696,4.19166666666667,1.99133333333333,8.34700555555555,14.7190509437516,-0.637949056248379,-4.15412552092452,"CF-PETG","Flat",80,5,"CF PETG 80%_5.txt"
14.1697,123.08,0.073894,15.385,0.071229,0.0028749,0.28749,25.072,123.08,15.385,0.28749,4.19166666666667,1.99133333333333,8.34700555555555,14.7454077010984,-0.639592298901601,-4.15724601171011,"CF-PETG","Flat",80,5,"CF PETG 80%_5.txt"
14.1939,123.3,0.074026,15.412,0.071361,0.0028802,0.28802,25.072,123.3,15.412,0.28802,4.19166666666667,1.99133333333333,8.34700555555555,14.7717644584452,-0.640235541554823,-4.15413665685714,"CF-PETG","Flat",80,5,"CF PETG 80%_5.txt"
14.2181,123.52,0.074158,15.44,0.071493,0.0028855,0.28855,25.072,123.52,15.44,0.28855,4.19166666666667,1.99133333333333,8.34700555555555,14.798121215792,-0.641878784208041,-4.15724601171011,"CF-PETG","Flat",80,5,"CF PETG 80%_5.txt"
14.2423,123.74,0.07429,15.467,0.071625,0.0028908,0.28908,25.073,123.74,15.467,0.28908,4.19166666666667,1.99133333333333,8.34700555555555,14.8244779731387,-0.642522026861263,-4.15414771359193,"CF-PETG","Flat",80,5,"CF PETG 80%_5.txt"
14.2665,123.96,0.074423,15.495,0.071758,0.002896,0.2896,25.073,123.96,15.495,0.2896,4.19166666666667,1.99133333333333,8.34700555555555,14.8508347304855,-0.644165269514481,-4.15724601171011,"CF-PETG","Flat",80,5,"CF PETG 80%_5.txt"
14.2906,124.18,0.074555,15.522,0.07189,0.0029013,0.29013,25.073,124.18,15.522,0.29013,4.19166666666667,1.99133333333333,8.34700555555555,14.8771914878323,-0.644808512167701,-4.15415869197076,"CF-PETG","Flat",80,5,"CF PETG 80%_5.txt"
14.3148,124.4,0.074687,15.55,0.072022,0.0029066,0.29066,25.073,124.4,15.55,0.29066,4.19166666666667,1.99133333333333,8.34700555555555,14.9035482451791,-0.646451754820923,-4.15724601171012,"CF-PETG","Flat",80,5,"CF PETG 80%_5.txt"
14.339,124.62,0.074819,15.578,0.072154,0.0029119,0.29119,25.073,124.62,15.578,0.29119,4.19166666666667,1.99133333333333,8.34700555555555,14.9299050025259,-0.648094997474141,-4.1603222331117,"CF-PETG","Flat",80,5,"CF PETG 80%_5.txt"
14.3632,124.84,0.074951,15.605,0.072286,0.0029172,0.29172,25.073,124.84,15.605,0.29172,4.19166666666667,1.99133333333333,8.34700555555555,14.9562617598726,-0.648738240127363,-4.15724601171011,"CF-PETG","Flat",80,5,"CF PETG 80%_5.txt"
14.3874,124.59,0.075084,15.574,0.072419,0.0029225,0.29225,25.073,124.59,15.574,0.29225,4.19166666666667,1.99133333333333,8.34700555555555,14.9263108992513,-0.647689100748703,-4.15878451745668,"CF-PETG","Flat",80,5,"CF PETG 80%_5.txt"
14.4115,124.76,0.075216,15.594,0.072551,0.0029278,0.29278,25.073,124.76,15.594,0.29278,4.19166666666667,1.99133333333333,8.34700555555555,14.9466774844738,-0.647322515526191,-4.15109988153259,"CF-PETG","Flat",80,5,"CF PETG 80%_5.txt"
14.4357,124.97,0.075348,15.622,0.072683,0.0029331,0.29331,25.074,124.97,15.622,0.29331,4.19166666666667,1.99133333333333,8.34700555555555,14.9718362073957,-0.650163792604266,-4.16184734735799,"CF-PETG","Flat",80,5,"CF PETG 80%_5.txt"
14.4599,125.19,0.07548,15.649,0.072815,0.0029384,0.29384,25.074,125.19,15.649,0.29384,4.19166666666667,1.99133333333333,8.34700555555555,14.9981929647425,-0.650807035257486,-4.1587771439548,"CF-PETG","Flat",80,5,"CF PETG 80%_5.txt"
14.4841,125.41,0.075612,15.676,0.072947,0.0029436,0.29436,25.074,125.41,15.676,0.29436,4.19166666666667,1.99133333333333,8.34700555555555,15.0245497220893,-0.651450277910707,-4.15571751665416,"CF-PETG","Flat",80,5,"CF PETG 80%_5.txt"
14.5083,125.63,0.075745,15.703,0.07308,0.0029489,0.29489,25.074,125.63,15.703,0.29489,4.19166666666667,1.99133333333333,8.34700555555555,15.0509064794361,-0.652093520563927,-4.15266841090191,"CF-PETG","Flat",80,5,"CF PETG 80%_5.txt"
14.5324,125.84,0.075877,15.73,0.073212,0.0029542,0.29542,25.074,125.84,15.73,0.29542,4.19166666666667,1.99133333333333,8.34700555555555,15.076065202358,-0.653934797642,-4.15724601171011,"CF-PETG","Flat",80,5,"CF PETG 80%_5.txt"
14.5566,126.06,0.076009,15.758,0.073344,0.0029595,0.29595,25.074,126.06,15.758,0.29595,4.19166666666667,1.99133333333333,8.34700555555555,15.1024219597048,-0.65557804029522,-4.16028709414405,"CF-PETG","Flat",80,5,"CF PETG 80%_5.txt"
14.5808,126.28,0.076141,15.785,0.073476,0.0029648,0.29648,25.074,126.28,15.785,0.29648,4.19166666666667,1.99133333333333,8.34700555555555,15.1287787170516,-0.65622128294844,-4.15724601171011,"CF-PETG","Flat",80,5,"CF PETG 80%_5.txt"
14.605,126.5,0.076273,15.812,0.073608,0.0029701,0.29701,25.075,126.5,15.812,0.29701,4.19166666666667,1.99133333333333,8.34700555555555,15.1551354743983,-0.656864525601661,-4.15421531496117,"CF-PETG","Flat",80,5,"CF PETG 80%_5.txt"
14.6292,126.71,0.076406,15.839,0.073741,0.0029754,0.29754,25.075,126.71,15.839,0.29754,4.19166666666667,1.99133333333333,8.34700555555555,15.1802941973203,-0.658705802679737,-4.15875877694133,"CF-PETG","Flat",80,5,"CF PETG 80%_5.txt"
14.6533,126.93,0.076538,15.866,0.073873,0.0029807,0.29807,25.075,126.93,15.866,0.29807,4.19166666666667,1.99133333333333,8.34700555555555,15.206650954667,-0.659349045332954,-4.15573582083042,"CF-PETG","Flat",80,5,"CF PETG 80%_5.txt"
14.6775,127.15,0.07667,15.893,0.074005,0.0029859,0.29859,25.075,127.15,15.893,0.29859,4.19166666666667,1.99133333333333,8.34700555555555,15.2330077120138,-0.659992287986176,-4.15272313588483,"CF-PETG","Flat",80,5,"CF PETG 80%_5.txt"
14.7017,127.37,0.076802,15.921,0.074137,0.0029912,0.29912,25.075,127.37,15.921,0.29912,4.19166666666667,1.99133333333333,8.34700555555555,15.2593644693606,-0.661635530639394,-4.1557410378707,"CF-PETG","Flat",80,5,"CF PETG 80%_5.txt"
