Repository: VipulKohinkar/3D-Printing-Parameter-Optimisation

# 3D Printing Parameter Optimisation: Impact of K-Value on Carbon-Reinforced PETG

## MSc Mechanical Engineering with Management

**Author:** Vipul Kohinkar  
**Project:** MEE7012-SUM  
**Date:** 27 August 2026

---

## Project Overview

This project investigates the influence of flow-rate multiplier (K-value) and build orientation on the tensile behaviour of PETG and carbon-fibre-reinforced PETG (CF-PETG) manufactured using fused deposition modelling (FDM).

The study compares an unreinforced thermoplastic, PETG, with a carbon-fibre-reinforced PETG composite to investigate whether the two materials respond differently to changes in material flow and build orientation.

---

File: 3_Experimental_data/Modulus/Recalculated Stress Strain/Recalculated_Stress_Strain_All_Data.csv (part 78 of 212)
"Time (s)","Load (N)","Machine Extension (mm)","Stress (MPa)","Extension from Preload (mm)","Strain","Percentage Strain","Gauge Length (mm)","Load_N","NEXYGEN_Stress_MPa","Percentage_Strain","Measured_Width_mm","Measured_Thickness_mm","Measured_Area_mm2","Recalculated_Stress_MPa","Stress_Difference_MPa","Stress_Difference_Percent","Material","Orientation","K","Sample","File"
14.7259,127.58,0.076935,15.948,0.07427,0.0029965,0.29965,25.075,127.58,15.948,0.29965,4.19166666666667,1.99133333333333,8.34700555555555,15.2845231922825,-0.663476807717471,-4.1602508635407,"CF-PETG","Flat",80,5,"CF PETG 80%_5.txt"
14.7501,127.8,0.077067,15.975,0.074402,0.0030018,0.30018,25.075,127.8,15.975,0.30018,4.19166666666667,1.99133333333333,8.34700555555555,15.3108799496293,-0.664120050370689,-4.15724601171011,"CF-PETG","Flat",80,5,"CF PETG 80%_5.txt"
14.7742,128.02,0.077199,16.002,0.074534,0.0030071,0.30071,25.075,128.02,16.002,0.30071,4.19166666666667,1.99133333333333,8.34700555555555,15.3372367069761,-0.664763293023908,-4.15425129998693,"CF-PETG","Flat",80,5,"CF PETG 80%_5.txt"
14.7984,128.24,0.077331,16.029,0.074666,0.0030124,0.30124,25.076,128.24,16.029,0.30124,4.19166666666667,1.99133333333333,8.34700555555555,15.3635934643229,-0.66540653567713,-4.15126667712977,"CF-PETG","Flat",80,5,"CF PETG 80%_5.txt"
14.8226,128.45,0.077463,16.057,0.074798,0.0030177,0.30177,25.076,128.45,16.057,0.30177,4.19166666666667,1.99133333333333,8.34700555555555,15.3887521872448,-0.668247812755205,-4.16172269262754,"CF-PETG","Flat",80,5,"CF PETG 80%_5.txt"
14.8468,128.67,0.077596,16.084,0.074931,0.003023,0.3023,25.076,128.67,16.084,0.3023,4.19166666666667,1.99133333333333,8.34700555555555,15.4151089445916,-0.668891055408427,-4.15873573370074,"CF-PETG","Flat",80,5,"CF PETG 80%_5.txt"
14.871,128.89,0.077728,16.111,0.075063,0.0030283,0.30283,25.076,128.89,16.111,0.30283,4.19166666666667,1.99133333333333,8.34700555555555,15.4414657019384,-0.669534298061647,-4.1557587863053,"CF-PETG","Flat",80,5,"CF PETG 80%_5.txt"
14.8951,129.1,0.07786,16.138,0.075195,0.0030335,0.30335,25.076,129.1,16.138,0.30335,4.19166666666667,1.99133333333333,8.34700555555555,15.4666244248603,-0.671375575139722,-4.16021548605603,"CF-PETG","Flat",80,5,"CF PETG 80%_5.txt"
14.9193,129.32,0.077992,16.165,0.075327,0.0030388,0.30388,25.076,129.32,16.165,0.30388,4.19166666666667,1.99133333333333,8.34700555555555,15.4929811822071,-0.672018817792939,-4.15724601171011,"CF-PETG","Flat",80,5,"CF PETG 80%_5.txt"
14.9435,129.54,0.078124,16.192,0.075459,0.0030441,0.30441,25.076,129.54,16.192,0.30441,4.19166666666667,1.99133333333333,8.34700555555555,15.5193379395538,-0.672662060446161,-4.15428644050248,"CF-PETG","Flat",80,5,"CF PETG 80%_5.txt"
14.9677,129.76,0.078257,16.22,0.075592,0.0030494,0.30494,25.077,129.76,16.22,0.30494,4.19166666666667,1.99133333333333,8.34700555555555,15.5456946969006,-0.674305303099381,-4.15724601171012,"CF-PETG","Flat",80,5,"CF PETG 80%_5.txt"
14.9919,129.97,0.078389,16.247,0.075724,0.0030547,0.30547,25.077,129.97,16.247,0.30547,4.19166666666667,1.99133333333333,8.34700555555555,15.5708534198225,-0.676146580177454,-4.16167034023176,"CF-PETG","Flat",80,5,"CF PETG 80%_5.txt"
15.016,130.19,0.078521,16.274,0.075856,0.00306,0.306,25.077,130.19,16.274,0.306,4.19166666666667,1.99133333333333,8.34700555555555,15.5972101771693,-0.676789822830676,-4.15871834110038,"CF-PETG","Flat",80,5,"CF PETG 80%_5.txt"
15.0402,130.41,0.078653,16.301,0.075988,0.0030653,0.30653,25.077,130.41,16.301,0.30653,4.19166666666667,1.99133333333333,8.34700555555555,15.6235669345161,-0.677433065483893,-4.15577612099805,"CF-PETG","Flat",80,5,"CF PETG 80%_5.txt"
15.0644,130.63,0.078785,16.328,0.076121,0.0030706,0.30706,25.077,130.63,16.328,0.30706,4.19166666666667,1.99133333333333,8.34700555555555,15.6499236918629,-0.678076308137115,-4.152843631413,"CF-PETG","Flat",80,5,"CF PETG 80%_5.txt"
15.0886,130.84,0.078918,16.356,0.076253,0.0030759,0.30759,25.077,130.84,16.356,0.30759,4.19166666666667,1.99133333333333,8.34700555555555,15.6750824147848,-0.680917585215189,-4.16310580346777,"CF-PETG","Flat",80,5,"CF PETG 80%_5.txt"
15.1128,131.06,0.07905,16.383,0.076385,0.0030811,0.30811,25.077,131.06,16.383,0.30811,4.19166666666667,1.99133333333333,8.34700555555555,15.7014391721316,-0.681560827868408,-4.16017107897459,"CF-PETG","Flat",80,5,"CF PETG 80%_5.txt"
15.1369,131.28,0.079182,16.41,0.076517,0.0030864,0.30864,25.077,131.28,16.41,0.30864,4.19166666666667,1.99133333333333,8.34700555555555,15.7277959294784,-0.68220407052163,-4.15724601171012,"CF-PETG","Flat",80,5,"CF PETG 80%_5.txt"
15.1611,131.5,0.079314,16.437,0.076649,0.0030917,0.30917,25.078,131.5,16.437,0.30917,4.19166666666667,1.99133333333333,8.34700555555555,15.7541526868252,-0.68284731317485,-4.15433055408438,"CF-PETG","Flat",80,5,"CF PETG 80%_5.txt"
15.1853,131.71,0.079447,16.464,0.076782,0.003097,0.3097,25.078,131.71,16.464,0.3097,4.19166666666667,1.99133333333333,8.34700555555555,15.7793114097471,-0.684688590252922,-4.15870134993271,"CF-PETG","Flat",80,5,"CF PETG 80%_5.txt"
15.2095,131.93,0.079579,16.491,0.076914,0.0031023,0.31023,25.078,131.93,16.491,0.31023,4.19166666666667,1.99133333333333,8.34700555555555,15.8056681670939,-0.685331832906142,-4.15579305624972,"CF-PETG","Flat",80,5,"CF PETG 80%_5.txt"
15.2337,132.15,0.079711,16.519,0.077046,0.0031076,0.31076,25.078,132.15,16.519,0.31076,4.19166666666667,1.99133333333333,8.34700555555555,15.8320249244406,-0.686975075559362,-4.15869650438502,"CF-PETG","Flat",80,5,"CF PETG 80%_5.txt"
15.2579,132.37,0.079843,16.546,0.077178,0.0031129,0.31129,25.078,132.37,16.546,0.31129,4.19166666666667,1.99133333333333,8.34700555555555,15.8583816817874,-0.687618318212584,-4.15579788596993,"CF-PETG","Flat",80,5,"CF PETG 80%_5.txt"
15.282,132.58,0.079975,16.573,0.07731,0.0031182,0.31182,25.078,132.58,16.573,0.31182,4.19166666666667,1.99133333333333,8.34700555555555,15.8835404047093,-0.689459595290657,-4.16013754474541,"CF-PETG","Flat",80,5,"CF PETG 80%_5.txt"
15.3062,132.8,0.080108,16.6,0.077443,0.0031234,0.31234,25.078,132.8,16.6,0.31234,4.19166666666667,1.99133333333333,8.34700555555555,15.9098971620561,-0.690102837943879,-4.15724601171012,"CF-PETG","Flat",80,5,"CF PETG 80%_5.txt"
15.3304,133.02,0.08024,16.627,0.077575,0.0031287,0.31287,25.079,133.02,16.627,0.31287,4.19166666666667,1.99133333333333,8.34700555555555,15.9362539194029,-0.690746080597096,-4.15436386959221,"CF-PETG","Flat",80,5,"CF PETG 80%_5.txt"
15.3546,133.24,0.080372,16.655,0.077707,0.003134,0.3134,25.079,133.24,16.655,0.3134,4.19166666666667,1.99133333333333,8.34700555555555,15.9626106767497,-0.692389323250319,-4.15724601171011,"CF-PETG","Flat",80,5,"CF PETG 80%_5.txt"
15.3788,133.45,0.080504,16.682,0.077839,0.0031393,0.31393,25.079,133.45,16.682,0.31393,4.19166666666667,1.99133333333333,8.34700555555555,15.9877693996716,-0.694230600328392,-4.16155497139667,"CF-PETG","Flat",80,5,"CF PETG 80%_5.txt"
15.4029,133.67,0.080636,16.709,0.077971,0.0031446,0.31446,25.079,133.67,16.709,0.31446,4.19166666666667,1.99133333333333,8.34700555555555,16.0141261570184,-0.694873842981615,-4.1586800106626,"CF-PETG","Flat",80,5,"CF PETG 80%_5.txt"
15.4271,133.89,0.080769,16.736,0.078104,0.0031499,0.31499,25.079,133.89,16.736,0.31499,4.19166666666667,1.99133333333333,8.34700555555555,16.0404829143652,-0.695517085634837,-4.15581432621198,"CF-PETG","Flat",80,5,"CF PETG 80%_5.txt"
15.4513,134.11,0.080901,16.763,0.078236,0.0031552,0.31552,25.079,134.11,16.763,0.31552,4.19166666666667,1.99133333333333,8.34700555555555,16.0668396717119,-0.696160328288055,-4.15295787322111,"CF-PETG","Flat",80,5,"CF PETG 80%_5.txt"
15.4755,134.32,0.081033,16.79,0.078368,0.0031605,0.31605,25.079,134.32,16.79,0.31605,4.19166666666667,1.99133333333333,8.34700555555555,16.0919983946339,-0.698001605366127,-4.15724601171011,"CF-PETG","Flat",80,5,"CF PETG 80%_5.txt"
15.4997,134.54,0.081165,16.818,0.0785,0.0031658,0.31658,25.079,134.54,16.818,0.31658,4.19166666666667,1.99133333333333,8.34700555555555,16.1183551519807,-0.69964484801935,-4.16009542168718,"CF-PETG","Flat",80,5,"CF PETG 80%_5.txt"
15.5238,134.76,0.081298,16.845,0.078633,0.003171,0.3171,25.08,134.76,16.845,0.3171,4.19166666666667,1.99133333333333,8.34700555555555,16.1447119093274,-0.700288090672569,-4.15724601171011,"CF-PETG","Flat",80,5,"CF PETG 80%_5.txt"
15.548,134.98,0.08143,16.872,0.078765,0.0031763,0.31763,25.08,134.98,16.872,0.31763,4.19166666666667,1.99133333333333,8.34700555555555,16.1710686666742,-0.700931333325791,-4.15440572146628,"CF-PETG","Flat",80,5,"CF PETG 80%_5.txt"
15.5722,135.19,0.081562,16.899,0.078897,0.0031816,0.31816,25.08,135.19,16.899,0.31816,4.19166666666667,1.99133333333333,8.34700555555555,16.1962273895961,-0.702772610403862,-4.15866388782687,"CF-PETG","Flat",80,5,"CF PETG 80%_5.txt"
15.5964,135.41,0.081694,16.926,0.079029,0.0031869,0.31869,25.08,135.41,16.926,0.31869,4.19166666666667,1.99133333333333,8.34700555555555,16.2225841469429,-0.703415853057081,-4.15583039735957,"CF-PETG","Flat",80,5,"CF PETG 80%_5.txt"
15.6206,135.63,0.081826,16.954,0.079161,0.0031922,0.31922,25.08,135.63,16.954,0.31922,4.19166666666667,1.99133333333333,8.34700555555555,16.2489409042897,-0.705059095710304,-4.15865928813439,"CF-PETG","Flat",80,5,"CF PETG 80%_5.txt"
15.6447,135.85,0.081959,16.981,0.079294,0.0031975,0.31975,25.08,135.85,16.981,0.31975,4.19166666666667,1.99133333333333,8.34700555555555,16.2752976616365,-0.705702338363526,-4.15583498241285,"CF-PETG","Flat",80,5,"CF PETG 80%_5.txt"
15.6689,136.06,0.082091,17.008,0.079426,0.0032028,0.32028,25.08,136.06,17.008,0.32028,4.19166666666667,1.99133333333333,8.34700555555555,16.3004563845584,-0.707543615441597,-4.16006359031983,"CF-PETG","Flat",80,5,"CF PETG 80%_5.txt"
15.6931,136.28,0.082223,17.035,0.079558,0.0032081,0.32081,25.08,136.28,17.035,0.32081,4.19166666666667,1.99133333333333,8.34700555555555,16.3268131419052,-0.708186858094816,-4.1572460117101,"CF-PETG","Flat",80,5,"CF PETG 80%_5.txt"
15.7173,136.5,0.082355,17.062,0.07969,0.0032134,0.32134,25.081,136.5,17.062,0.32134,4.19166666666667,1.99133333333333,8.34700555555555,16.353169899252,-0.708830100748038,-4.15443735053357,"CF-PETG","Flat",80,5,"CF PETG 80%_5.txt"
15.7415,136.72,0.082487,17.089,0.079822,0.0032186,0.32186,25.081,136.72,17.089,0.32186,4.19166666666667,1.99133333333333,8.34700555555555,16.3795266565987,-0.709473343401257,-4.15163756452254,"CF-PETG","Flat",80,5,"CF PETG 80%_5.txt"
15.7656,136.93,0.08262,17.117,0.079955,0.0032239,0.32239,25.081,136.93,17.117,0.32239,4.19166666666667,1.99133333333333,8.34700555555555,16.4046853795207,-0.712314620479333,-4.16144546637456,"CF-PETG","Flat",80,5,"CF PETG 80%_5.txt"
15.7898,137.15,0.082752,17.144,0.080087,0.0032292,0.32292,25.081,137.15,17.144,0.32292,4.19166666666667,1.99133333333333,8.34700555555555,16.4310421368674,-0.712957863132551,-4.15864362536486,"CF-PETG","Flat",80,5,"CF PETG 80%_5.txt"
15.814,137.36,0.082884,17.17,0.080219,0.0032345,0.32345,25.081,137.36,17.17,0.32345,4.19166666666667,1.99133333333333,8.34700555555555,16.4562008597894,-0.713799140210625,-4.15724601171011,"CF-PETG","Flat",80,5,"CF PETG 80%_5.txt"
15.8382,137.58,0.083016,17.197,0.080351,0.0032398,0.32398,25.081,137.58,17.197,0.32398,4.19166666666667,1.99133333333333,8.34700555555555,16.4825576171362,-0.714442382863844,-4.15445939910359,"CF-PETG","Flat",80,5,"CF PETG 80%_5.txt"
15.8624,137.79,0.083148,17.223,0.080484,0.0032451,0.32451,25.081,137.79,17.223,0.32451,4.19166666666667,1.99133333333333,8.34700555555555,16.5077163400581,-0.715283659941921,-4.15307240284457,"CF-PETG","Flat",80,5,"CF PETG 80%_5.txt"
15.8865,138,0.083281,17.25,0.080616,0.0032504,0.32504,25.082,138,17.25,0.32504,4.19166666666667,1.99133333333333,8.34700555555555,16.53287506298,-0.717124937019992,-4.1572460117101,"CF-PETG","Flat",80,5,"CF PETG 80%_5.txt"
15.9107,138.21,0.083413,17.277,0.080748,0.0032557,0.32557,25.082,138.21,17.277,0.32557,4.19166666666667,1.99133333333333,8.34700555555555,16.5580337859019,-0.718966214098067,-4.16140657578322,"CF-PETG","Flat",80,5,"CF PETG 80%_5.txt"
15.9349,138.42,0.083545,17.303,0.08088,0.003261,0.3261,25.082,138.42,17.303,0.3261,4.19166666666667,1.99133333333333,8.34700555555555,16.5831925088239,-0.719807491176145,-4.16001555323438,"CF-PETG","Flat",80,5,"CF PETG 80%_5.txt"
15.9591,138.64,0.083677,17.33,0.081012,0.0032662,0.32662,25.082,138.64,17.33,0.32662,4.19166666666667,1.99133333333333,8.34700555555555,16.6095492661706,-0.720450733829363,-4.15724601171012,"CF-PETG","Flat",80,5,"CF PETG 80%_5.txt"
15.9833,138.85,0.08381,17.356,0.081145,0.0032715,0.32715,25.082,138.85,17.356,0.32715,4.19166666666667,1.99133333333333,8.34700555555555,16.6347079890926,-0.721292010907437,-4.15586546962109,"CF-PETG","Flat",80,5,"CF PETG 80%_5.txt"
16.0074,139.06,0.083942,17.383,0.081277,0.0032768,0.32768,25.082,139.06,17.383,0.32768,4.19166666666667,1.99133333333333,8.34700555555555,16.6598667120145,-0.723133287985508,-4.16000280725714,"CF-PETG","Flat",80,5,"CF PETG 80%_5.txt"
16.0316,139.27,0.084074,17.409,0.081409,0.0032821,0.32821,25.082,139.27,17.409,0.32821,4.19166666666667,1.99133333333333,8.34700555555555,16.6850254349364,-0.723974565063582,-4.15862235087358,"CF-PETG","Flat",80,5,"CF PETG 80%_5.txt"
16.0558,139.49,0.084206,17.436,0.081541,0.0032874,0.32874,25.082,139.49,17.436,0.32874,4.19166666666667,1.99133333333333,8.34700555555555,16.7113821922832,-0.724617807716804,-4.15587180383576,"CF-PETG","Flat",80,5,"CF PETG 80%_5.txt"
16.08,139.7,0.084338,17.462,0.081673,0.0032927,0.32927,25.083,139.7,17.462,0.32927,4.19166666666667,1.99133333333333,8.34700555555555,16.7365409152051,-0.725459084794878,-4.15450168820798,"CF-PETG","Flat",80,5,"CF PETG 80%_5.txt"
16.1042,139.91,0.084471,17.489,0.081806,0.003298,0.3298,25.083,139.91,17.489,0.3298,4.19166666666667,1.99133333333333,8.34700555555555,16.761699638127,-0.727300361872953,-4.15861605508006,"CF-PETG","Flat",80,5,"CF PETG 80%_5.txt"
16.1283,140.12,0.084603,17.515,0.081938,0.0033033,0.33033,25.083,140.12,17.515,0.33033,4.19166666666667,1.99133333333333,8.34700555555555,16.786858361049,-0.728141638951026,-4.15724601171011,"CF-PETG","Flat",80,5,"CF PETG 80%_5.txt"
16.1525,140.34,0.084735,17.542,0.08207,0.0033085,0.33085,25.083,140.34,17.542,0.33085,4.19166666666667,1.99133333333333,8.34700555555555,16.8132151183958,-0.728784881604248,-4.1545142036498,"CF-PETG","Flat",80,5,"CF PETG 80%_5.txt"
16.1767,140.55,0.084867,17.568,0.082202,0.0033138,0.33138,25.083,140.55,17.568,0.33138,4.19166666666667,1.99133333333333,8.34700555555555,16.8383738413177,-0.729626158682319,-4.15315436408424,"CF-PETG","Flat",80,5,"CF PETG 80%_5.txt"
16.2009,140.76,0.084999,17.595,0.082334,0.0033191,0.33191,25.083,140.76,17.595,0.33191,4.19166666666667,1.99133333333333,8.34700555555555,16.8635325642396,-0.731467435760393,-4.15724601171011,"CF-PETG","Flat",80,5,"CF PETG 80%_5.txt"
16.2251,140.97,0.085132,17.622,0.082467,0.0033244,0.33244,25.083,140.97,17.622,0.33244,4.19166666666667,1.99133333333333,8.34700555555555,16.8886912871615,-0.733308712838468,-4.16132512108994,"CF-PETG","Flat",80,5,"CF PETG 80%_5.txt"
16.2492,141.18,0.085264,17.648,0.082599,0.0033297,0.33297,25.084,141.18,17.648,0.33297,4.19166666666667,1.99133333333333,8.34700555555555,16.9138500100835,-0.734149989916542,-4.15996141158512,"CF-PETG","Flat",80,5,"CF PETG 80%_5.txt"
16.2734,141.4,0.085396,17.675,0.082731,0.003335,0.3335,25.084,141.4,17.675,0.3335,4.19166666666667,1.99133333333333,8.34700555555555,16.9402067674302,-0.734793232569761,-4.1572460117101,"CF-PETG","Flat",80,5,"CF PETG 80%_5.txt"
16.2976,141.61,0.085528,17.701,0.082863,0.0033403,0.33403,25.084,141.61,17.701,0.33403,4.19166666666667,1.99133333333333,8.34700555555555,16.9653654903522,-0.735634509647834,-4.15589237697212,"CF-PETG","Flat",80,5,"CF PETG 80%_5.txt"
16.3218,141.82,0.085661,17.728,0.082996,0.0033456,0.33456,25.084,141.82,17.728,0.33456,4.19166666666667,1.99133333333333,8.34700555555555,16.9905242132741,-0.737475786725913,-4.15994915797559,"CF-PETG","Flat",80,5,"CF PETG 80%_5.txt"
16.346,142.03,0.085793,17.754,0.083128,0.0033509,0.33509,25.084,142.03,17.754,0.33509,4.19166666666667,1.99133333333333,8.34700555555555,17.015682936196,-0.738317063803986,-4.15859560551981,"CF-PETG","Flat",80,5,"CF PETG 80%_5.txt"
16.3702,142.23,0.085925,17.779,0.08326,0.0033561,0.33561,25.084,142.23,17.779,0.33561,4.19166666666667,1.99133333333333,8.34700555555555,17.0396436246931,-0.739356375306912,-4.15859370778397,"CF-PETG","Flat",80,5,"CF PETG 80%_5.txt"
16.3943,142.43,0.086057,17.804,0.083392,0.0033614,0.33614,25.084,142.43,17.804,0.33614,4.19166666666667,1.99133333333333,8.34700555555555,17.0636043131902,-0.740395686809837,-4.15859181537765,"CF-PETG","Flat",80,5,"CF PETG 80%_5.txt"
16.4185,142.63,0.086189,17.829,0.083524,0.0033667,0.33667,25.084,142.63,17.829,0.33667,4.19166666666667,1.99133333333333,8.34700555555555,17.0875650016872,-0.741434998312769,-4.15858992827847,"CF-PETG","Flat",80,5,"CF PETG 80%_5.txt"
16.4427,142.83,0.086322,17.854,0.083657,0.003372,0.3372,25.085,142.83,17.854,0.3372,4.19166666666667,1.99133333333333,8.34700555555555,17.1115256901843,-0.742474309815691,-4.15858804646405,"CF-PETG","Flat",80,5,"CF PETG 80%_5.txt"
16.4669,143.03,0.086454,17.879,0.083789,0.0033773,0.33773,25.085,143.03,17.879,0.33773,4.19166666666667,1.99133333333333,8.34700555555555,17.1354863786814,-0.743513621318623,-4.15858616991232,"CF-PETG","Flat",80,5,"CF PETG 80%_5.txt"
16.4911,143.23,0.086586,17.904,0.083921,0.0033826,0.33826,25.085,143.23,17.904,0.33826,4.19166666666667,1.99133333333333,8.34700555555555,17.1594470671785,-0.744552932821549,-4.15858429860114,"CF-PETG","Flat",80,5,"CF PETG 80%_5.txt"
16.5152,143.43,0.086718,17.929,0.084053,0.0033879,0.33879,25.085,143.43,17.929,0.33879,4.19166666666667,1.99133333333333,8.34700555555555,17.1834077556755,-0.745592244324474,-4.15858243250864,"CF-PETG","Flat",80,5,"CF PETG 80%_5.txt"
16.5394,143.63,0.08685,17.954,0.084185,0.0033932,0.33932,25.085,143.63,17.954,0.33932,4.19166666666667,1.99133333333333,8.34700555555555,17.2073684441726,-0.746631555827406,-4.15858057161304,"CF-PETG","Flat",80,5,"CF PETG 80%_5.txt"
16.5636,143.83,0.086983,17.979,0.084318,0.0033985,0.33985,25.085,143.83,17.979,0.33985,4.19166666666667,1.99133333333333,8.34700555555555,17.2313291326697,-0.747670867330328,-4.15857871589258,"CF-PETG","Flat",80,5,"CF PETG 80%_5.txt"
16.5878,144.03,0.087115,18.004,0.08445,0.0034037,0.34037,25.085,144.03,18.004,0.34037,4.19166666666667,1.99133333333333,8.34700555555555,17.2552898211667,-0.74871017883326,-4.15857686532582,"CF-PETG","Flat",80,5,"CF PETG 80%_5.txt"
16.612,144.23,0.087247,18.029,0.084582,0.003409,0.3409,25.086,144.23,18.029,0.3409,4.19166666666667,1.99133333333333,8.34700555555555,17.2792505096638,-0.749749490336189,-4.15857501989123,"CF-PETG","Flat",80,5,"CF PETG 80%_5.txt"
16.6361,144.44,0.087379,18.055,0.084714,0.0034143,0.34143,25.086,144.44,18.055,0.34143,4.19166666666667,1.99133333333333,8.34700555555555,17.3044092325857,-0.750590767414259,-4.1572460117101,"CF-PETG","Flat",80,5,"CF PETG 80%_5.txt"
16.6603,144.64,0.087511,18.08,0.084846,0.0034196,0.34196,25.086,144.64,18.08,0.34196,4.19166666666667,1.99133333333333,8.34700555555555,17.3283699210828,-0.751630078917188,-4.15724601171011,"CF-PETG","Flat",80,5,"CF PETG 80%_5.txt"
16.6845,144.85,0.087644,18.106,0.084979,0.0034249,0.34249,25.086,144.85,18.106,0.34249,4.19166666666667,1.99133333333333,8.34700555555555,17.3535286440047,-0.752471355995265,-4.15592265544717,"CF-PETG","Flat",80,5,"CF PETG 80%_5.txt"
16.7087,145.05,0.087776,18.131,0.085111,0.0034302,0.34302,25.086,145.05,18.131,0.34302,4.19166666666667,1.99133333333333,8.34700555555555,17.3774893325018,-0.753510667498187,-4.15592448016208,"CF-PETG","Flat",80,5,"CF PETG 80%_5.txt"
16.7329,145.26,0.087908,18.157,0.085243,0.0034355,0.34355,25.086,145.26,18.157,0.34355,4.19166666666667,1.99133333333333,8.34700555555555,17.4026480554237,-0.754351944576264,-4.15460673336049,"CF-PETG","Flat",80,5,"CF PETG 80%_5.txt"
16.757,145.46,0.08804,18.182,0.085375,0.0034408,0.34408,25.086,145.46,18.182,0.34408,4.19166666666667,1.99133333333333,8.34700555555555,17.4266087439208,-0.755391256079189,-4.15461036233192,"CF-PETG","Flat",80,5,"CF PETG 80%_5.txt"
16.7812,145.66,0.088173,18.208,0.085508,0.003446,0.3446,25.086,145.66,18.208,0.3446,4.19166666666667,1.99133333333333,8.34700555555555,17.4505694324179,-0.757430567582116,-4.1598778975292,"CF-PETG","Flat",80,5,"CF PETG 80%_5.txt"
16.8054,145.87,0.088305,18.234,0.08564,0.0034513,0.34513,25.087,145.87,18.234,0.34513,4.19166666666667,1.99133333333333,8.34700555555555,17.4757281553398,-0.758271844660193,-4.15856007820661,"CF-PETG","Flat",80,5,"CF PETG 80%_5.txt"
16.8296,146.07,0.088437,18.259,0.085772,0.0034566,0.34566,25.087,146.07,18.259,0.34566,4.19166666666667,1.99133333333333,8.34700555555555,17.4996888438369,-0.759311156163122,-4.1585582790028,"CF-PETG","Flat",80,5,"CF PETG 80%_5.txt"
16.8538,146.28,0.088569,18.285,0.085904,0.0034619,0.34619,25.087,146.28,18.285,0.34619,4.19166666666667,1.99133333333333,8.34700555555555,17.5248475667588,-0.760152433241196,-4.15724601171012,"CF-PETG","Flat",80,5,"CF PETG 80%_5.txt"
16.8779,146.48,0.088701,18.31,0.086036,0.0034672,0.34672,25.087,146.48,18.31,0.34672,4.19166666666667,1.99133333333333,8.34700555555555,17.5488082552559,-0.761191744744121,-4.15724601171011,"CF-PETG","Flat",80,5,"CF PETG 80%_5.txt"
16.9021,146.69,0.088834,18.336,0.086169,0.0034725,0.34725,25.087,146.69,18.336,0.34725,4.19166666666667,1.99133333333333,8.34700555555555,17.5739669781778,-0.762033021822194,-4.1559392551385,"CF-PETG","Flat",80,5,"CF PETG 80%_5.txt"
16.9263,146.89,0.088966,18.361,0.086301,0.0034778,0.34778,25.087,146.89,18.361,0.34778,4.19166666666667,1.99133333333333,8.34700555555555,17.5979276666749,-0.763072333325123,-4.15594103439422,"CF-PETG","Flat",80,5,"CF PETG 80%_5.txt"
16.9505,147.1,0.089098,18.387,0.086433,0.0034831,0.34831,25.087,147.1,18.387,0.34831,4.19166666666667,1.99133333333333,8.34700555555555,17.6230863895968,-0.763913610403197,-4.15463974766518,"CF-PETG","Flat",80,5,"CF PETG 80%_5.txt"
16.9747,147.3,0.08923,18.413,0.086565,0.0034884,0.34884,25.087,147.3,18.413,0.34884,4.19166666666667,1.99133333333333,8.34700555555555,17.6470470780939,-0.765952921906123,-4.15984859559074,"CF-PETG","Flat",80,5,"CF PETG 80%_5.txt"
16.9988,147.5,0.089362,18.438,0.086697,0.0034936,0.34936,25.088,147.5,18.438,0.34936,4.19166666666667,1.99133333333333,8.34700555555555,17.6710077665909,-0.766992233409052,-4.15984506675915,"CF-PETG","Flat",80,5,"CF PETG 80%_5.txt"
17.023,147.71,0.089495,18.464,0.08683,0.0034989,0.34989,25.088,147.71,18.464,0.34989,4.19166666666667,1.99133333333333,8.34700555555555,17.6961664895129,-0.767833510487122,-4.15854370931067,"CF-PETG","Flat",80,5,"CF PETG 80%_5.txt"
17.0472,147.91,0.089627,18.489,0.086962,0.0035042,0.35042,25.088,147.91,18.489,0.35042,4.19166666666667,1.99133333333333,8.34700555555555,17.7201271780099,-0.768872821990055,-4.15854195462196,"CF-PETG","Flat",80,5,"CF PETG 80%_5.txt"
17.0714,148.12,0.089759,18.515,0.087094,0.0035095,0.35095,25.088,148.12,18.515,0.35095,4.19166666666667,1.99133333333333,8.34700555555555,17.7452859009319,-0.769714099068128,-4.15724601171012,"CF-PETG","Flat",80,5,"CF PETG 80%_5.txt"
17.0956,148.32,0.089891,18.54,0.087226,0.0035148,0.35148,25.088,148.32,18.54,0.35148,4.19166666666667,1.99133333333333,8.34700555555555,17.7692465894289,-0.770753410571054,-4.15724601171011,"CF-PETG","Flat",80,5,"CF PETG 80%_5.txt"
17.1197,148.53,0.090024,18.566,0.087359,0.0035201,0.35201,25.088,148.53,18.566,0.35201,4.19166666666667,1.99133333333333,8.34700555555555,17.7944053123509,-0.771594687649127,-4.15595544354803,"CF-PETG","Flat",80,5,"CF PETG 80%_5.txt"
17.1439,148.73,0.090156,18.592,0.087491,0.0035254,0.35254,25.088,148.73,18.592,0.35254,4.19166666666667,1.99133333333333,8.34700555555555,17.8183660008479,-0.773633999152057,-4.16111230180754,"CF-PETG","Flat",80,5,"CF PETG 80%_5.txt"
17.1681,148.94,0.090288,18.617,0.087623,0.0035307,0.35307,25.089,148.94,18.617,0.35307,4.19166666666667,1.99133333333333,8.34700555555555,17.8435247237699,-0.77347527623013,-4.15467194623264,"CF-PETG","Flat",80,5,"CF PETG 80%_5.txt"
17.1923,149.14,0.09042,18.643,0.087755,0.003536,0.3536,25.089,149.14,18.643,0.3536,4.19166666666667,1.99133333333333,8.34700555555555,17.8674854122669,-0.77551458773306,-4.15981648733069,"CF-PETG","Flat",80,5,"CF PETG 80%_5.txt"
17.2165,149.35,0.090552,18.668,0.087887,0.0035412,0.35412,25.089,149.35,18.668,0.35412,4.19166666666667,1.99133333333333,8.34700555555555,17.8926441351889,-0.775355864811132,-4.15339546181236,"CF-PETG","Flat",80,5,"CF PETG 80%_5.txt"
17.2406,149.55,0.090685,18.694,0.08802,0.0035465,0.35465,25.089,149.55,18.694,0.35465,4.19166666666667,1.99133333333333,8.34700555555555,17.9166048236859,-0.777395176314055,-4.15852774320132,"CF-PETG","Flat",80,5,"CF PETG 80%_5.txt"
17.2648,149.75,0.090817,18.719,0.088152,0.0035518,0.35518,25.089,149.75,18.719,0.35518,4.19166666666667,1.99133333333333,8.34700555555555,17.940565512183,-0.778434487816988,-4.15852603139584,"CF-PETG","Flat",80,5,"CF PETG 80%_5.txt"
17.289,149.96,0.090949,18.745,0.088284,0.0035571,0.35571,25.089,149.96,18.745,0.35571,4.19166666666667,1.99133333333333,8.34700555555555,17.9657242351049,-0.779275764895061,-4.15724601171012,"CF-PETG","Flat",80,5,"CF PETG 80%_5.txt"
17.3132,150.16,0.091081,18.77,0.088416,0.0035624,0.35624,25.089,150.16,18.77,0.35624,4.19166666666667,1.99133333333333,8.34700555555555,17.989684923602,-0.780315076397986,-4.1572460117101,"CF-PETG","Flat",80,5,"CF PETG 80%_5.txt"
17.3374,150.37,0.091213,18.796,0.088548,0.0035677,0.35677,25.089,150.37,18.796,0.35677,4.19166666666667,1.99133333333333,8.34700555555555,18.0148436465239,-0.78115635347606,-4.15597123577389,"CF-PETG","Flat",80,5,"CF PETG 80%_5.txt"
17.3615,150.57,0.091346,18.822,0.088681,0.003573,0.3573,25.09,150.57,18.822,0.3573,4.19166666666667,1.99133333333333,8.34700555555555,18.038804335021,-0.78319566497899,-4.16106505673674,"CF-PETG","Flat",80,5,"CF PETG 80%_5.txt"
17.3857,150.78,0.091478,18.847,0.088813,0.0035783,0.35783,25.09,150.78,18.847,0.35783,4.19166666666667,1.99133333333333,8.34700555555555,18.0639630579429,-0.783036942057063,-4.15470335892748,"CF-PETG","Flat",80,5,"CF PETG 80%_5.txt"
17.4099,150.98,0.09161,18.873,0.088945,0.0035835,0.35835,25.09,150.98,18.873,0.35835,4.19166666666667,1.99133333333333,8.34700555555555,18.08792374644,-0.785076253559993,-4.15978516165947,"CF-PETG","Flat",80,5,"CF PETG 80%_5.txt"
17.4341,151.19,0.091742,18.898,0.089077,0.0035888,0.35888,25.09,151.19,18.898,0.35888,4.19166666666667,1.99133333333333,8.34700555555555,18.1130824693619,-0.784917530638065,-4.15344232531519,"CF-PETG","Flat",80,5,"CF PETG 80%_5.txt"
17.4583,151.39,0.091874,18.924,0.089209,0.0035941,0.35941,25.09,151.39,18.924,0.35941,4.19166666666667,1.99133333333333,8.34700555555555,18.137043157859,-0.786956842140992,-4.1585121651923,"CF-PETG","Flat",80,5,"CF PETG 80%_5.txt"
17.4825,151.6,0.092007,18.949,0.089342,0.0035994,0.35994,25.09,151.6,18.949,0.35994,4.19166666666667,1.99133333333333,8.34700555555555,18.1622018807809,-0.786798119219068,-4.15218807968266,"CF-PETG","Flat",80,5,"CF PETG 80%_5.txt"
17.5066,151.8,0.092139,18.975,0.089474,0.0036047,0.36047,25.09,151.8,18.975,0.36047,4.19166666666667,1.99133333333333,8.34700555555555,18.186162569278,-0.788837430721994,-4.15724601171011,"CF-PETG","Flat",80,5,"CF PETG 80%_5.txt"
17.5308,152,0.092271,19.001,0.089606,0.00361,0.361,25.091,152,19.001,0.361,4.19166666666667,1.99133333333333,8.34700555555555,18.2101232577751,-0.790876742224921,-4.16229010170475,"CF-PETG","Flat",80,5,"CF PETG 80%_5.txt"
17.555,152.21,0.092403,19.026,0.089738,0.0036153,0.36153,25.091,152.21,19.026,0.36153,4.19166666666667,1.99133333333333,8.34700555555555,18.235281980697,-0.790718019302993,-4.15598664618413,"CF-PETG","Flat",80,5,"CF PETG 80%_5.txt"
17.5792,152.41,0.092536,19.052,0.089871,0.0036206,0.36206,25.091,152.41,19.052,0.36206,4.19166666666667,1.99133333333333,8.34700555555555,18.2592426691941,-0.792757330805923,-4.16101895237205,"CF-PETG","Flat",80,5,"CF PETG 80%_5.txt"
17.6034,152.62,0.092668,19.077,0.090003,0.0036259,0.36259,25.091,152.62,19.077,0.36259,4.19166666666667,1.99133333333333,8.34700555555555,18.284401392116,-0.792598607883999,-4.15473401417413,"CF-PETG","Flat",80,5,"CF PETG 80%_5.txt"
17.6275,152.82,0.0928,19.103,0.090135,0.0036311,0.36311,25.091,152.82,19.103,0.36311,4.19166666666667,1.99133333333333,8.34700555555555,18.3083620806131,-0.794637919386926,-4.15975459031003,"CF-PETG","Flat",80,5,"CF PETG 80%_5.txt"
17.6517,153.03,0.092932,19.128,0.090267,0.0036364,0.36364,25.091,153.03,19.128,0.36364,4.19166666666667,1.99133333333333,8.34700555555555,18.333520803535,-0.794479196464998,-4.15348806182036,"CF-PETG","Flat",80,5,"CF PETG 80%_5.txt"
17.6759,153.23,0.093064,19.154,0.090399,0.0036417,0.36417,25.091,153.23,19.154,0.36417,4.19166666666667,1.99133333333333,8.34700555555555,18.3574814920321,-0.796518507967928,-4.15849696130275,"CF-PETG","Flat",80,5,"CF PETG 80%_5.txt"
17.7001,153.44,0.093197,19.18,0.090532,0.003647,0.3647,25.091,153.44,19.18,0.3647,4.19166666666667,1.99133333333333,8.34700555555555,18.382640214954,-0.797359785045998,-4.1572460117101,"CF-PETG","Flat",80,5,"CF PETG 80%_5.txt"
17.7243,153.64,0.093329,19.205,0.090664,0.0036523,0.36523,25.092,153.64,19.205,0.36523,4.19166666666667,1.99133333333333,8.34700555555555,18.4066009034511,-0.798399096548927,-4.15724601171011,"CF-PETG","Flat",80,5,"CF PETG 80%_5.txt"
17.7484,153.85,0.093461,19.231,0.090796,0.0036576,0.36576,25.092,153.85,19.231,0.36576,4.19166666666667,1.99133333333333,8.34700555555555,18.431759626373,-0.799240373627004,-4.15600007085957,"CF-PETG","Flat",80,5,"CF PETG 80%_5.txt"
17.7726,154.05,0.093593,19.256,0.090928,0.0036629,0.36629,25.092,154.05,19.256,0.36629,4.19166666666667,1.99133333333333,8.34700555555555,18.4557203148701,-0.800279685129926,-4.15600168846035,"CF-PETG","Flat",80,5,"CF PETG 80%_5.txt"
17.7968,154.25,0.093725,19.282,0.09106,0.0036682,0.36682,25.092,154.25,19.282,0.36682,4.19166666666667,1.99133333333333,8.34700555555555,18.4796810033671,-0.802318996632856,-4.16097394789366,"CF-PETG","Flat",80,5,"CF PETG 80%_5.txt"
17.821,154.46,0.093858,19.307,0.091193,0.0036735,0.36735,25.092,154.46,19.307,0.36735,4.19166666666667,1.99133333333333,8.34700555555555,18.5048397262891,-0.802160273710928,-4.15476393904246,"CF-PETG","Flat",80,5,"CF PETG 80%_5.txt"
17.8452,154.66,0.09399,19.333,0.091325,0.0036787,0.36787,25.092,154.66,19.333,0.36787,4.19166666666667,1.99133333333333,8.34700555555555,18.5288004147861,-0.804199585213855,-4.15972474636039,"CF-PETG","Flat",80,5,"CF PETG 80%_5.txt"
17.8693,154.87,0.094122,19.359,0.091457,0.003684,0.3684,25.092,154.87,19.359,0.3684,4.19166666666667,1.99133333333333,8.34700555555555,18.5539591377081,-0.805040862291932,-4.1584837145097,"CF-PETG","Flat",80,5,"CF PETG 80%_5.txt"
17.8935,155.07,0.094254,19.384,0.091589,0.0036893,0.36893,25.093,155.07,19.384,0.36893,4.19166666666667,1.99133333333333,8.34700555555555,18.5779198262051,-0.806080173794861,-4.15848211821534,"CF-PETG","Flat",80,5,"CF PETG 80%_5.txt"
17.9177,155.28,0.094386,19.41,0.091722,0.0036946,0.36946,25.093,155.28,19.41,0.36946,4.19166666666667,1.99133333333333,8.34700555555555,18.6030785491271,-0.806921450872931,-4.1572460117101,"CF-PETG","Flat",80,5,"CF PETG 80%_5.txt"
17.9419,155.48,0.094519,19.435,0.091854,0.0036999,0.36999,25.093,155.48,19.435,0.36999,4.19166666666667,1.99133333333333,8.34700555555555,18.6270392376241,-0.80796076237586,-4.15724601171011,"CF-PETG","Flat",80,5,"CF PETG 80%_5.txt"
17.9661,155.69,0.094651,19.461,0.091986,0.0037052,0.37052,25.093,155.69,19.461,0.37052,4.19166666666667,1.99133333333333,8.34700555555555,18.6521979605461,-0.808802039453933,-4.15601479602247,"CF-PETG","Flat",80,5,"CF PETG 80%_5.txt"
17.9902,155.89,0.094783,19.486,0.092118,0.0037105,0.37105,25.093,155.89,19.486,0.37105,4.19166666666667,1.99133333333333,8.34700555555555,18.6761586490431,-0.809841350956862,-4.15601637563821,"CF-PETG","Flat",80,5,"CF PETG 80%_5.txt"
18.0144,156.1,0.094915,19.512,0.09225,0.0037158,0.37158,25.093,156.1,19.512,0.37158,4.19166666666667,1.99133333333333,8.34700555555555,18.7013173719651,-0.810682628034936,-4.15479001657921,"CF-PETG","Flat",80,5,"CF PETG 80%_5.txt"
18.0386,156.3,0.095048,19.537,0.092383,0.003721,0.3721,25.093,156.3,19.537,0.3721,4.19166666666667,1.99133333333333,8.34700555555555,18.7252780604621,-0.811721939537861,-4.15479315932774,"CF-PETG","Flat",80,5,"CF PETG 80%_5.txt"
18.0628,156.5,0.09518,19.563,0.092515,0.0037263,0.37263,25.093,156.5,19.563,0.37263,4.19166666666667,1.99133333333333,8.34700555555555,18.7492387489592,-0.813761251040788,-4.15969560415472,"CF-PETG","Flat",80,5,"CF PETG 80%_5.txt"
18.087,156.71,0.095312,19.589,0.092647,0.0037316,0.37316,25.094,156.71,19.589,0.37316,4.19166666666667,1.99133333333333,8.34700555555555,18.7743974718811,-0.814602528118861,-4.15846918229037,"CF-PETG","Flat",80,5,"CF PETG 80%_5.txt"
18.1111,156.91,0.095444,19.614,0.092779,0.0037369,0.37369,25.094,156.91,19.614,0.37369,4.19166666666667,1.99133333333333,8.34700555555555,18.7983581603782,-0.815641839621794,-4.15846762323745,"CF-PETG","Flat",80,5,"CF PETG 80%_5.txt"
18.1353,157.12,0.095576,19.64,0.092911,0.0037422,0.37422,25.094,157.12,19.64,0.37422,4.19166666666667,1.99133333333333,8.34700555555555,18.8235168833001,-0.816483116699867,-4.15724601171012,"CF-PETG","Flat",80,5,"CF PETG 80%_5.txt"
18.1595,157.32,0.095709,19.665,0.093044,0.0037475,0.37475,25.094,157.32,19.665,0.37475,4.19166666666667,1.99133333333333,8.34700555555555,18.8474775717972,-0.817522428202793,-4.15724601171011,"CF-PETG","Flat",80,5,"CF PETG 80%_5.txt"
18.1837,157.53,0.095841,19.691,0.093176,0.0037528,0.37528,25.094,157.53,19.691,0.37528,4.19166666666667,1.99133333333333,8.34700555555555,18.8726362947191,-0.818363705280866,-4.15602917719195,"CF-PETG","Flat",80,5,"CF PETG 80%_5.txt"
18.2079,157.73,0.095973,19.716,0.093308,0.0037581,0.37581,25.094,157.73,19.716,0.37581,4.19166666666667,1.99133333333333,8.34700555555555,18.8965969832162,-0.819403016783799,-4.15603072014505,"CF-PETG","Flat",80,5,"CF PETG 80%_5.txt"
18.232,157.94,0.096105,19.742,0.09344,0.0037634,0.37634,25.094,157.94,19.742,0.37634,4.19166666666667,1.99133333333333,8.34700555555555,18.9217557061381,-0.820244293861869,-4.15481862963159,"CF-PETG","Flat",80,5,"CF PETG 80%_5.txt"
18.2562,158.14,0.096237,19.768,0.093572,0.0037686,0.37686,25.095,158.14,19.768,0.37686,4.19166666666667,1.99133333333333,8.34700555555555,18.9457163946352,-0.822283605364799,-4.15967020115742,"CF-PETG","Flat",80,5,"CF PETG 80%_5.txt"
18.2804,158.35,0.09637,19.793,0.093705,0.0037739,0.37739,25.095,158.35,19.793,0.37739,4.19166666666667,1.99133333333333,8.34700555555555,18.9708751175571,-0.822124882442871,-4.15361432043082,"CF-PETG","Flat",80,5,"CF PETG 80%_5.txt"
18.3046,158.55,0.096502,19.819,0.093837,0.0037792,0.37792,25.095,158.55,19.819,0.37792,4.19166666666667,1.99133333333333,8.34700555555555,18.9948358060542,-0.824164193945794,-4.15845498736462,"CF-PETG","Flat",80,5,"CF PETG 80%_5.txt"
18.3288,158.75,0.096634,19.844,0.093969,0.0037845,0.37845,25.095,158.75,19.844,0.37845,4.19166666666667,1.99133333333333,8.34700555555555,19.0187964945513,-0.825203505448727,-4.1584534642649,"CF-PETG","Flat",80,5,"CF PETG 80%_5.txt"
18.3529,158.96,0.096766,19.87,0.094101,0.0037898,0.37898,25.095,158.96,19.87,0.37898,4.19166666666667,1.99133333333333,8.34700555555555,19.0439552174732,-0.8260447825268,-4.15724601171012,"CF-PETG","Flat",80,5,"CF PETG 80%_5.txt"
18.3771,159.16,0.096899,19.895,0.094234,0.0037951,0.37951,25.095,159.16,19.895,0.37951,4.19166666666667,1.99133333333333,8.34700555555555,19.0679159059703,-0.827084094029725,-4.15724601171011,"CF-PETG","Flat",80,5,"CF PETG 80%_5.txt"
18.4013,159.37,0.097031,19.921,0.094366,0.0038004,0.38004,25.095,159.37,19.921,0.38004,4.19166666666667,1.99133333333333,8.34700555555555,19.0930746288922,-0.827925371107799,-4.15604322628281,"CF-PETG","Flat",80,5,"CF PETG 80%_5.txt"
18.4255,159.57,0.097163,19.947,0.094498,0.0038057,0.38057,25.095,159.57,19.947,0.38057,4.19166666666667,1.99133333333333,8.34700555555555,19.1170353173893,-0.829964682610729,-4.16084966466501,"CF-PETG","Flat",80,5,"CF PETG 80%_5.txt"
18.4497,159.78,0.097295,19.972,0.09463,0.003811,0.3811,25.096,159.78,19.972,0.3811,4.19166666666667,1.99133333333333,8.34700555555555,19.1421940403112,-0.829805959688802,-4.15484658366113,"CF-PETG","Flat",80,5,"CF PETG 80%_5.txt"
18.4738,159.98,0.097427,19.998,0.094762,0.0038162,0.38162,25.096,159.98,19.998,0.38162,4.19166666666667,1.99133333333333,8.34700555555555,19.1661547288083,-0.831845271191732,-4.15964232019068,"CF-PETG","Flat",80,5,"CF PETG 80%_5.txt"
18.498,160.19,0.09756,20.023,0.094895,0.0038215,0.38215,25.096,160.19,20.023,0.38215,4.19166666666667,1.99133333333333,8.34700555555555,19.1913134517302,-0.831686548269804,-4.15365603690658,"CF-PETG","Flat",80,5,"CF PETG 80%_5.txt"
18.5222,160.39,0.097692,20.049,0.095027,0.0038268,0.38268,25.096,160.39,20.049,0.38268,4.19166666666667,1.99133333333333,8.34700555555555,19.2152741402273,-0.833725859772731,-4.15844111812425,"CF-PETG","Flat",80,5,"CF PETG 80%_5.txt"
18.5464,160.6,0.097824,20.074,0.095159,0.0038321,0.38321,25.096,160.6,20.074,0.38321,4.19166666666667,1.99133333333333,8.34700555555555,19.2404328631492,-0.833567136850807,-4.15247153955767,"CF-PETG","Flat",80,5,"CF PETG 80%_5.txt"
18.5706,160.8,0.097956,20.1,0.095291,0.0038374,0.38374,25.096,160.8,20.1,0.38374,4.19166666666667,1.99133333333333,8.34700555555555,19.2643935516463,-0.835606448353733,-4.15724601171011,"CF-PETG","Flat",80,5,"CF PETG 80%_5.txt"
18.5948,161,0.098088,20.126,0.095423,0.0038427,0.38427,25.096,161,20.126,0.38427,4.19166666666667,1.99133333333333,8.34700555555555,19.2883542401433,-0.83764575985666,-4.16200814795121,"CF-PETG","Flat",80,5,"CF PETG 80%_5.txt"
18.6189,161.21,0.098221,20.151,0.095556,0.003848,0.3848,25.096,161.21,20.151,0.3848,4.19166666666667,1.99133333333333,8.34700555555555,19.3135129630653,-0.837487036934732,-4.15605695466593,"CF-PETG","Flat",80,5,"CF PETG 80%_5.txt"
18.6431,161.41,0.098353,20.177,0.095688,0.0038533,0.38533,25.097,161.41,20.177,0.38533,4.19166666666667,1.99133333333333,8.34700555555555,19.3374736515623,-0.839526348437662,-4.16080858620044,"CF-PETG","Flat",80,5,"CF PETG 80%_5.txt"
18.6673,161.62,0.098485,20.203,0.09582,0.0038585,0.38585,25.097,161.62,20.203,0.38585,4.19166666666667,1.99133333333333,8.34700555555555,19.3626323744843,-0.840367625515736,-4.15961800482966,"CF-PETG","Flat",80,5,"CF PETG 80%_5.txt"
18.6915,161.83,0.098617,20.229,0.095952,0.0038638,0.38638,25.097,161.83,20.229,0.38638,4.19166666666667,1.99133333333333,8.34700555555555,19.3877910974062,-0.841208902593806,-4.15843048392805,"CF-PETG","Flat",80,5,"CF PETG 80%_5.txt"
18.7157,162.04,0.098749,20.255,0.096085,0.0038691,0.38691,25.097,162.04,20.255,0.38691,4.19166666666667,1.99133333333333,8.34700555555555,19.4129498203281,-0.842050179671883,-4.15724601171011,"CF-PETG","Flat",80,5,"CF PETG 80%_5.txt"
18.7398,162.25,0.098882,20.282,0.096217,0.0038744,0.38744,25.097,162.25,20.282,0.38744,4.19166666666667,1.99133333333333,8.34700555555555,19.43810854325,-0.843891456749958,-4.1607901427372,"CF-PETG","Flat",80,5,"CF PETG 80%_5.txt"
18.764,162.46,0.099014,20.308,0.096349,0.0038797,0.38797,25.097,162.46,20.308,0.38797,4.19166666666667,1.99133333333333,8.34700555555555,19.463267266172,-0.844732733828028,-4.15960574073286,"CF-PETG","Flat",80,5,"CF PETG 80%_5.txt"
18.7882,162.67,0.099146,20.334,0.096481,0.003885,0.3885,25.097,162.67,20.334,0.3885,4.19166666666667,1.99133333333333,8.34700555555555,19.4884259890939,-0.845574010906105,-4.15842436759174,"CF-PETG","Flat",80,5,"CF PETG 80%_5.txt"
18.8124,162.89,0.099278,20.361,0.096613,0.0038903,0.38903,25.098,162.89,20.361,0.38903,4.19166666666667,1.99133333333333,8.34700555555555,19.5147827464407,-0.846217253559328,-4.15606921840444,"CF-PETG","Flat",80,5,"CF PETG 80%_5.txt"
18.8366,163.1,0.099411,20.387,0.096746,0.0038956,0.38956,25.098,163.1,20.387,0.38956,4.19166666666667,1.99133333333333,8.34700555555555,19.5399414693626,-0.847058530637401,-4.15489542668073,"CF-PETG","Flat",80,5,"CF PETG 80%_5.txt"
18.8607,163.31,0.099543,20.413,0.096878,0.0039009,0.39009,25.098,163.31,20.413,0.39009,4.19166666666667,1.99133333333333,8.34700555555555,19.5651001922845,-0.847899807715471,-4.15372462506967,"CF-PETG","Flat",80,5,"CF PETG 80%_5.txt"
