Repository: VipulKohinkar/3D-Printing-Parameter-Optimisation

# 3D Printing Parameter Optimisation: Impact of K-Value on Carbon-Reinforced PETG

## MSc Mechanical Engineering with Management

**Author:** Vipul Kohinkar  
**Project:** MEE7012-SUM  
**Date:** 27 August 2026

---

## Project Overview

This project investigates the influence of flow-rate multiplier (K-value) and build orientation on the tensile behaviour of PETG and carbon-fibre-reinforced PETG (CF-PETG) manufactured using fused deposition modelling (FDM).

The study compares an unreinforced thermoplastic, PETG, with a carbon-fibre-reinforced PETG composite to investigate whether the two materials respond differently to changes in material flow and build orientation.

---

File: 3_Experimental_data/Modulus/Recalculated Stress Strain/Recalculated_Stress_Strain_All_Data.csv (part 79 of 212)
"Time (s)","Load (N)","Machine Extension (mm)","Stress (MPa)","Extension from Preload (mm)","Strain","Percentage Strain","Gauge Length (mm)","Load_N","NEXYGEN_Stress_MPa","Percentage_Strain","Measured_Width_mm","Measured_Thickness_mm","Measured_Area_mm2","Recalculated_Stress_MPa","Stress_Difference_MPa","Stress_Difference_Percent","Material","Orientation","K","Sample","File"
18.8849,163.52,0.099675,20.44,0.09701,0.0039061,0.39061,25.098,163.52,20.44,0.39061,4.19166666666667,1.99133333333333,8.34700555555555,19.5902589152065,-0.849741084793546,-4.15724601171011,"CF-PETG","Flat",80,5,"CF PETG 80%_5.txt"
18.9091,163.73,0.099807,20.466,0.097142,0.0039114,0.39114,25.098,163.73,20.466,0.39114,4.19166666666667,1.99133333333333,8.34700555555555,19.6154176381284,-0.850582361871624,-4.15607525589575,"CF-PETG","Flat",80,5,"CF PETG 80%_5.txt"
18.9333,163.94,0.099939,20.492,0.097274,0.0039167,0.39167,25.098,163.94,20.492,0.39167,4.19166666666667,1.99133333333333,8.34700555555555,19.6405763610503,-0.851423638949697,-4.1549074709628,"CF-PETG","Flat",80,5,"CF PETG 80%_5.txt"
18.9575,164.15,0.10007,20.519,0.097407,0.003922,0.3922,25.098,164.15,20.519,0.3922,4.19166666666667,1.99133333333333,8.34700555555555,19.6657350839722,-0.853264916027765,-4.15841374349513,"CF-PETG","Flat",80,5,"CF PETG 80%_5.txt"
18.9816,164.36,0.1002,20.545,0.097539,0.0039273,0.39273,25.098,164.36,20.545,0.39273,4.19166666666667,1.99133333333333,8.34700555555555,19.6908938068942,-0.854106193105842,-4.15724601171011,"CF-PETG","Flat",80,5,"CF PETG 80%_5.txt"
19.0058,164.57,0.10034,20.571,0.097671,0.0039326,0.39326,25.099,164.57,20.571,0.39326,4.19166666666667,1.99133333333333,8.34700555555555,19.7160525298161,-0.854947470183919,-4.15608123175305,"CF-PETG","Flat",80,5,"CF PETG 80%_5.txt"
19.03,164.78,0.10047,20.598,0.097803,0.0039379,0.39379,25.099,164.78,20.598,0.39379,4.19166666666667,1.99133333333333,8.34700555555555,19.741211252738,-0.856788747261987,-4.15957251802111,"CF-PETG","Flat",80,5,"CF PETG 80%_5.txt"
19.0542,164.99,0.1006,20.624,0.097935,0.0039432,0.39432,25.099,164.99,20.624,0.39432,4.19166666666667,1.99133333333333,8.34700555555555,19.7663699756599,-0.857630024340061,-4.15840779839052,"CF-PETG","Flat",80,5,"CF PETG 80%_5.txt"
19.0784,165.2,0.10073,20.651,0.098068,0.0039485,0.39485,25.099,165.2,20.651,0.39485,4.19166666666667,1.99133333333333,8.34700555555555,19.7915286985819,-0.859471301418139,-4.16188708255358,"CF-PETG","Flat",80,5,"CF PETG 80%_5.txt"
19.1025,165.41,0.10086,20.677,0.0982,0.0039537,0.39537,25.099,165.41,20.677,0.39537,4.19166666666667,1.99133333333333,8.34700555555555,19.8166874215038,-0.860312578496213,-4.16072243795625,"CF-PETG","Flat",80,5,"CF PETG 80%_5.txt"
19.1267,165.63,0.101,20.703,0.098332,0.003959,0.3959,25.099,165.63,20.703,0.3959,4.19166666666667,1.99133333333333,8.34700555555555,19.8430441788506,-0.85995582114943,-4.15377395135696,"CF-PETG","Flat",80,5,"CF PETG 80%_5.txt"
19.1509,165.84,0.10113,20.73,0.098464,0.0039643,0.39643,25.099,165.84,20.73,0.39643,4.19166666666667,1.99133333333333,8.34700555555555,19.8682029017725,-0.861797098227505,-4.15724601171011,"CF-PETG","Flat",80,5,"CF PETG 80%_5.txt"
19.1751,166.05,0.10126,20.756,0.098597,0.0039696,0.39696,25.1,166.05,20.756,0.39696,4.19166666666667,1.99133333333333,8.34700555555555,19.8933616246944,-0.862638375305579,-4.15609161353623,"CF-PETG","Flat",80,5,"CF PETG 80%_5.txt"
19.1993,166.26,0.10139,20.782,0.098729,0.0039749,0.39749,25.1,166.26,20.782,0.39749,4.19166666666667,1.99133333333333,8.34700555555555,19.9185203476163,-0.863479652383656,-4.15494010385745,"CF-PETG","Flat",80,5,"CF PETG 80%_5.txt"
19.2234,166.47,0.10153,20.809,0.098861,0.0039802,0.39802,25.1,166.47,20.809,0.39802,4.19166666666667,1.99133333333333,8.34700555555555,19.9436790705383,-0.865320929461728,-4.15839746966086,"CF-PETG","Flat",80,5,"CF PETG 80%_5.txt"
19.2476,166.68,0.10166,20.835,0.098993,0.0039855,0.39855,25.1,166.68,20.835,0.39855,4.19166666666667,1.99133333333333,8.34700555555555,19.9688377934602,-0.866162206539801,-4.15724601171011,"CF-PETG","Flat",80,5,"CF PETG 80%_5.txt"
19.2718,166.89,0.10179,20.861,0.099125,0.0039908,0.39908,25.1,166.89,20.861,0.39908,4.19166666666667,1.99133333333333,8.34700555555555,19.9939965163821,-0.867003483617879,-4.15609742398676,"CF-PETG","Flat",80,5,"CF PETG 80%_5.txt"
19.296,167.06,0.10192,20.883,0.099258,0.003996,0.3996,25.1,167.06,20.883,0.3996,4.19166666666667,1.99133333333333,8.34700555555555,20.0143631016046,-0.868636898395362,-4.15954076710895,"CF-PETG","Flat",80,5,"CF PETG 80%_5.txt"
19.3202,167.16,0.10205,20.895,0.09939,0.0040013,0.40013,25.1,167.16,20.895,0.40013,4.19166666666667,1.99133333333333,8.34700555555555,20.0263434458532,-0.868656554146828,-4.15724601171011,"CF-PETG","Flat",80,5,"CF PETG 80%_5.txt"
19.3443,167.26,0.10219,20.907,0.099522,0.0040066,0.40066,25.1,167.26,20.907,0.40066,4.19166666666667,1.99133333333333,8.34700555555555,20.0383237901017,-0.868676209898293,-4.15495389055481,"CF-PETG","Flat",80,5,"CF PETG 80%_5.txt"
19.3685,167.36,0.10232,20.92,0.099654,0.0040119,0.40119,25.101,167.36,20.92,0.40119,4.19166666666667,1.99133333333333,8.34700555555555,20.0503041343502,-0.869695865649756,-4.15724601171012,"CF-PETG","Flat",80,5,"CF PETG 80%_5.txt"
19.3927,167.46,0.10245,20.932,0.099786,0.0040172,0.40172,25.101,167.46,20.932,0.40172,4.19166666666667,1.99133333333333,8.34700555555555,20.0622844785988,-0.869715521401215,-4.15495662813498,"CF-PETG","Flat",80,5,"CF PETG 80%_5.txt"
19.4169,167.58,0.10258,20.947,0.099919,0.0040225,0.40225,25.101,167.58,20.947,0.40225,4.19166666666667,1.99133333333333,8.34700555555555,20.076660891697,-0.870339108302971,-4.15495826754653,"CF-PETG","Flat",80,5,"CF PETG 80%_5.txt"
19.4411,167.8,0.10272,20.975,0.10005,0.0040278,0.40278,25.101,167.8,20.975,0.40278,4.19166666666667,1.99133333333333,8.34700555555555,20.1030176490438,-0.871982350956195,-4.15724601171011,"CF-PETG","Flat",80,5,"CF PETG 80%_5.txt"
19.4652,168.03,0.10285,21.003,0.10018,0.0040331,0.40331,25.101,168.03,21.003,0.40331,4.19166666666667,1.99133333333333,8.34700555555555,20.1305724408154,-0.872427559184562,-4.15382354513432,"CF-PETG","Flat",80,5,"CF PETG 80%_5.txt"
19.4894,168.25,0.10298,21.031,0.10032,0.0040384,0.40384,25.101,168.25,21.031,0.40384,4.19166666666667,1.99133333333333,8.34700555555555,20.1569291981622,-0.874070801837782,-4.15610670837232,"CF-PETG","Flat",80,5,"CF PETG 80%_5.txt"
19.5136,168.48,0.10311,21.059,0.10045,0.0040436,0.40436,25.101,168.48,21.059,0.40436,4.19166666666667,1.99133333333333,8.34700555555555,20.1844839899338,-0.874516010066152,-4.15269485761979,"CF-PETG","Flat",80,5,"CF PETG 80%_5.txt"
19.5378,168.7,0.10324,21.087,0.10058,0.0040489,0.40489,25.102,168.7,21.087,0.40489,4.19166666666667,1.99133333333333,8.34700555555555,20.2108407472806,-0.876159252719372,-4.15497345624969,"CF-PETG","Flat",80,5,"CF PETG 80%_5.txt"
19.562,168.92,0.10338,21.115,0.10071,0.0040542,0.40542,25.102,168.92,21.115,0.40542,4.19166666666667,1.99133333333333,8.34700555555555,20.2371975046274,-0.877802495372588,-4.1572460117101,"CF-PETG","Flat",80,5,"CF PETG 80%_5.txt"
19.5861,169.15,0.10351,21.143,0.10084,0.0040595,0.40595,25.102,169.15,21.143,0.40595,4.19166666666667,1.99133333333333,8.34700555555555,20.264752296399,-0.878247703600955,-4.15384620725987,"CF-PETG","Flat",80,5,"CF PETG 80%_5.txt"
19.6103,169.37,0.10364,21.171,0.10098,0.0040648,0.40648,25.102,169.37,21.171,0.40648,4.19166666666667,1.99133333333333,8.34700555555555,20.2911090537458,-0.879890946254175,-4.15611424237955,"CF-PETG","Flat",80,5,"CF PETG 80%_5.txt"
19.6345,169.59,0.10377,21.199,0.10111,0.0040701,0.40701,25.102,169.59,21.199,0.40701,4.19166666666667,1.99133333333333,8.34700555555555,20.3174658110926,-0.881534188907398,-4.15837628618047,"CF-PETG","Flat",80,5,"CF PETG 80%_5.txt"
19.6587,169.82,0.10391,21.227,0.10124,0.0040754,0.40754,25.102,169.82,21.227,0.40754,4.19166666666667,1.99133333333333,8.34700555555555,20.3450206028642,-0.881979397135765,-4.15498844460247,"CF-PETG","Flat",80,5,"CF PETG 80%_5.txt"
19.6829,170.04,0.10404,21.255,0.10137,0.0040807,0.40807,25.102,170.04,21.255,0.40807,4.19166666666667,1.99133333333333,8.34700555555555,20.371377360211,-0.883622639788985,-4.15724601171012,"CF-PETG","Flat",80,5,"CF PETG 80%_5.txt"
19.7071,170.27,0.10417,21.283,0.10151,0.004086,0.4086,25.102,170.27,21.283,0.4086,4.19166666666667,1.99133333333333,8.34700555555555,20.3989321519826,-0.884067848017352,-4.15386857124161,"CF-PETG","Flat",80,5,"CF PETG 80%_5.txt"
19.7312,170.49,0.1043,21.311,0.10164,0.0040912,0.40912,25.103,170.49,21.311,0.40912,4.19166666666667,1.99133333333333,8.34700555555555,20.4252889093294,-0.885711090670569,-4.15612167739932,"CF-PETG","Flat",80,5,"CF PETG 80%_5.txt"
19.7554,170.71,0.10443,21.339,0.10177,0.0040965,0.40965,25.103,170.71,21.339,0.40965,4.19166666666667,1.99133333333333,8.34700555555555,20.4516456666762,-0.887354333323788,-4.15836887072397,"CF-PETG","Flat",80,5,"CF PETG 80%_5.txt"
19.7796,170.94,0.10457,21.367,0.1019,0.0041018,0.41018,25.103,170.94,21.367,0.41018,4.19166666666667,1.99133333333333,8.34700555555555,20.4792004584478,-0.887799541552159,-4.15500323654307,"CF-PETG","Flat",80,5,"CF PETG 80%_5.txt"
19.8038,171.16,0.1047,21.395,0.10203,0.0041071,0.41071,25.103,171.16,21.395,0.41071,4.19166666666667,1.99133333333333,8.34700555555555,20.5055572157946,-0.889442784205379,-4.15724601171011,"CF-PETG","Flat",80,5,"CF PETG 80%_5.txt"
19.828,171.39,0.10483,21.423,0.10217,0.0041124,0.41124,25.103,171.39,21.423,0.41124,4.19166666666667,1.99133333333333,8.34700555555555,20.5331120075663,-0.889887992433746,-4.15389064292464,"CF-PETG","Flat",80,5,"CF PETG 80%_5.txt"
19.8521,171.61,0.10496,21.451,0.1023,0.0041177,0.41177,25.103,171.61,21.451,0.41177,4.19166666666667,1.99133333333333,8.34700555555555,20.559468764913,-0.891531235086966,-4.15612901536975,"CF-PETG","Flat",80,5,"CF PETG 80%_5.txt"
19.8763,171.83,0.1051,21.479,0.10243,0.004123,0.4123,25.103,171.83,21.479,0.4123,4.19166666666667,1.99133333333333,8.34700555555555,20.5858255222598,-0.893174477740182,-4.15836155193529,"CF-PETG","Flat",80,5,"CF PETG 80%_5.txt"
19.9005,172.06,0.10523,21.507,0.10256,0.0041283,0.41283,25.103,172.06,21.507,0.41283,4.19166666666667,1.99133333333333,8.34700555555555,20.6133803140314,-0.893619685968552,-4.15501783590716,"CF-PETG","Flat",80,5,"CF PETG 80%_5.txt"
19.9247,172.28,0.10536,21.535,0.1027,0.0041335,0.41335,25.104,172.28,21.535,0.41335,4.19166666666667,1.99133333333333,8.34700555555555,20.6397370713782,-0.895262928621772,-4.15724601171011,"CF-PETG","Flat",80,5,"CF PETG 80%_5.txt"
19.9489,172.51,0.10549,21.563,0.10283,0.0041388,0.41388,25.104,172.51,21.563,0.41388,4.19166666666667,1.99133333333333,8.34700555555555,20.6672918631499,-0.895708136850139,-4.15391242800232,"CF-PETG","Flat",80,5,"CF PETG 80%_5.txt"
19.973,172.73,0.10562,21.591,0.10296,0.0041441,0.41441,25.104,172.73,21.591,0.41441,4.19166666666667,1.99133333333333,8.34700555555555,20.6936486204966,-0.897351379503363,-4.1561362581787,"CF-PETG","Flat",80,5,"CF PETG 80%_5.txt"
19.9972,172.95,0.10576,21.619,0.10309,0.0041494,0.41494,25.104,172.95,21.619,0.41494,4.19166666666667,1.99133333333333,8.34700555555555,20.7200053778434,-0.898994622156582,-4.15835432793645,"CF-PETG","Flat",80,5,"CF PETG 80%_5.txt"
20.0214,173.18,0.10589,21.647,0.10322,0.0041547,0.41547,25.104,173.18,21.647,0.41547,4.19166666666667,1.99133333333333,8.34700555555555,20.7475601696151,-0.899439830384942,-4.15503224643111,"CF-PETG","Flat",80,5,"CF PETG 80%_5.txt"
20.0456,173.4,0.10602,21.675,0.10336,0.00416,0.416,25.104,173.4,21.675,0.416,4.19166666666667,1.99133333333333,8.34700555555555,20.7739169269618,-0.901083073038166,-4.15724601171011,"CF-PETG","Flat",80,5,"CF PETG 80%_5.txt"
20.0698,173.63,0.10615,21.703,0.10349,0.0041653,0.41653,25.104,173.63,21.703,0.41653,4.19166666666667,1.99133333333333,8.34700555555555,20.8014717187335,-0.901528281266533,-4.15393393202107,"CF-PETG","Flat",80,5,"CF PETG 80%_5.txt"
20.0939,173.83,0.10629,21.729,0.10362,0.0041706,0.41706,25.105,173.83,21.729,0.41706,4.19166666666667,1.99133333333333,8.34700555555555,20.8254324072305,-0.903567592769459,-4.15834871724175,"CF-PETG","Flat",80,5,"CF PETG 80%_5.txt"
20.1181,174.03,0.10642,21.754,0.10375,0.0041759,0.41759,25.105,174.03,21.754,0.41759,4.19166666666667,1.99133333333333,8.34700555555555,20.8493930957276,-0.904606904272388,-4.15834744999719,"CF-PETG","Flat",80,5,"CF PETG 80%_5.txt"
20.1423,174.22,0.10655,21.778,0.10389,0.0041811,0.41811,25.105,174.22,21.778,0.41811,4.19166666666667,1.99133333333333,8.34700555555555,20.8721557497998,-0.905844250200168,-4.15944646064913,"CF-PETG","Flat",80,5,"CF PETG 80%_5.txt"
20.1665,174.42,0.10668,21.802,0.10402,0.0041864,0.41864,25.105,174.42,21.802,0.41864,4.19166666666667,1.99133333333333,8.34700555555555,20.8961164382969,-0.905883561703099,-4.15504798506146,"CF-PETG","Flat",80,5,"CF PETG 80%_5.txt"
20.1907,174.61,0.10681,21.826,0.10415,0.0041917,0.41917,25.105,174.61,21.826,0.41917,4.19166666666667,1.99133333333333,8.34700555555555,20.9188790923691,-0.907120907630876,-4.15614820686739,"CF-PETG","Flat",80,5,"CF PETG 80%_5.txt"
20.2148,174.81,0.10695,21.851,0.10428,0.004197,0.4197,25.105,174.81,21.851,0.4197,4.19166666666667,1.99133333333333,8.34700555555555,20.9428397808662,-0.908160219133805,-4.15614946287953,"CF-PETG","Flat",80,5,"CF PETG 80%_5.txt"
20.239,175,0.10708,21.875,0.10441,0.0042023,0.42023,25.105,175,21.875,0.42023,4.19166666666667,1.99133333333333,8.34700555555555,20.9656024349384,-0.909397565061585,-4.1572460117101,"CF-PETG","Flat",80,5,"CF PETG 80%_5.txt"
20.2632,175.19,0.10721,21.899,0.10455,0.0042076,0.42076,25.105,175.19,21.899,0.42076,4.19166666666667,1.99133333333333,8.34700555555555,20.9883650890106,-0.910634910989369,-4.15834015703625,"CF-PETG","Flat",80,5,"CF PETG 80%_5.txt"
20.2874,175.39,0.10734,21.924,0.10468,0.0042129,0.42129,25.106,175.39,21.924,0.42129,4.19166666666667,1.99133333333333,8.34700555555555,21.0123257775077,-0.911674222492298,-4.15833890937921,"CF-PETG","Flat",80,5,"CF PETG 80%_5.txt"
20.3116,175.58,0.10748,21.948,0.10481,0.0042182,0.42182,25.106,175.58,21.948,0.42182,4.19166666666667,1.99133333333333,8.34700555555555,21.0350884315799,-0.912911568420075,-4.15942941689482,"CF-PETG","Flat",80,5,"CF PETG 80%_5.txt"
20.3357,175.78,0.10761,21.972,0.10494,0.0042235,0.42235,25.106,175.78,21.972,0.42235,4.19166666666667,1.99133333333333,8.34700555555555,21.059049120077,-0.912950879923006,-4.15506499145734,"CF-PETG","Flat",80,5,"CF PETG 80%_5.txt"
20.3599,175.97,0.10774,21.997,0.10507,0.0042287,0.42287,25.106,175.97,21.997,0.42287,4.19166666666667,1.99133333333333,8.34700555555555,21.0818117741492,-0.915188225850784,-4.1605138239341,"CF-PETG","Flat",80,5,"CF PETG 80%_5.txt"
20.3841,176.17,0.10787,22.021,0.10521,0.004234,0.4234,25.106,176.17,22.021,0.4234,4.19166666666667,1.99133333333333,8.34700555555555,21.1057724626463,-0.915227537353715,-4.15615792813094,"CF-PETG","Flat",80,5,"CF PETG 80%_5.txt"
20.4083,176.36,0.108,22.045,0.10534,0.0042393,0.42393,25.106,176.36,22.045,0.42393,4.19166666666667,1.99133333333333,8.34700555555555,21.1285351167185,-0.916464883281495,-4.15724601171012,"CF-PETG","Flat",80,5,"CF PETG 80%_5.txt"
20.4325,176.56,0.10814,22.069,0.10547,0.0042446,0.42446,25.106,176.56,22.069,0.42446,4.19166666666667,1.99133333333333,8.34700555555555,21.1524958052156,-0.916504194784419,-4.15290314370574,"CF-PETG","Flat",80,5,"CF PETG 80%_5.txt"
20.4566,176.75,0.10827,22.094,0.1056,0.0042499,0.42499,25.107,176.75,22.094,0.42499,4.19166666666667,1.99133333333333,8.34700555555555,21.1752584592878,-0.918741540712205,-4.15833050019102,"CF-PETG","Flat",80,5,"CF PETG 80%_5.txt"
20.4808,176.94,0.1084,22.118,0.10574,0.0042552,0.42552,25.107,176.94,22.118,0.42552,4.19166666666667,1.99133333333333,8.34700555555555,21.19802111336,-0.919978886639981,-4.15941263513872,"CF-PETG","Flat",80,5,"CF PETG 80%_5.txt"
20.505,177.14,0.10853,22.142,0.10587,0.0042605,0.42605,25.107,177.14,22.142,0.42605,4.19166666666667,1.99133333333333,8.34700555555555,21.2219818018571,-0.920018198142913,-4.15508173671264,"CF-PETG","Flat",80,5,"CF PETG 80%_5.txt"
20.5292,177.33,0.10867,22.167,0.106,0.0042658,0.42658,25.107,177.33,22.167,0.42658,4.19166666666667,1.99133333333333,8.34700555555555,21.2447444559293,-0.922255544070694,-4.16048876289391,"CF-PETG","Flat",80,5,"CF PETG 80%_5.txt"
20.5534,177.53,0.1088,22.191,0.10613,0.004271,0.4271,25.107,177.53,22.191,0.4271,4.19166666666667,1.99133333333333,8.34700555555555,21.2687051444264,-0.922294855573618,-4.15616626368176,"CF-PETG","Flat",80,5,"CF PETG 80%_5.txt"
20.5775,177.72,0.10893,22.215,0.10626,0.0042763,0.42763,25.107,177.72,22.215,0.42763,4.19166666666667,1.99133333333333,8.34700555555555,21.2914677984986,-0.923532201501402,-4.15724601171011,"CF-PETG","Flat",80,5,"CF PETG 80%_5.txt"
20.6017,177.92,0.10906,22.24,0.1064,0.0042816,0.42816,25.107,177.92,22.24,0.42816,4.19166666666667,1.99133333333333,8.34700555555555,21.3154284869957,-0.924571513004327,-4.1572460117101,"CF-PETG","Flat",80,5,"CF PETG 80%_5.txt"
20.6259,178.11,0.10919,22.264,0.10653,0.0042869,0.42869,25.107,178.11,22.264,0.42869,4.19166666666667,1.99133333333333,8.34700555555555,21.3381911410679,-0.925808858932108,-4.15832221942197,"CF-PETG","Flat",80,5,"CF PETG 80%_5.txt"
20.6501,178.31,0.10933,22.288,0.10666,0.0042922,0.42922,25.108,178.31,22.288,0.42922,4.19166666666667,1.99133333333333,8.34700555555555,21.362151829565,-0.925848170435039,-4.15402086519669,"CF-PETG","Flat",80,5,"CF PETG 80%_5.txt"
20.6743,178.5,0.10946,22.313,0.10679,0.0042975,0.42975,25.108,178.5,22.313,0.42975,4.19166666666667,1.99133333333333,8.34700555555555,21.3849144836372,-0.928085516362817,-4.15939370036668,"CF-PETG","Flat",80,5,"CF PETG 80%_5.txt"
20.6984,178.69,0.10959,22.337,0.10693,0.0043028,0.43028,25.108,178.69,22.337,0.43028,4.19166666666667,1.99133333333333,8.34700555555555,21.4076771377094,-0.929322862290601,-4.16046408331737,"CF-PETG","Flat",80,5,"CF PETG 80%_5.txt"
20.7226,178.89,0.10972,22.361,0.10706,0.0043081,0.43081,25.108,178.89,22.361,0.43081,4.19166666666667,1.99133333333333,8.34700555555555,21.4316378262065,-0.929362173793528,-4.15617447249018,"CF-PETG","Flat",80,5,"CF PETG 80%_5.txt"
20.7468,179.08,0.10986,22.385,0.10719,0.0043134,0.43134,25.108,179.08,22.385,0.43134,4.19166666666667,1.99133333333333,8.34700555555555,21.4544004802787,-0.930599519721309,-4.15724601171011,"CF-PETG","Flat",80,5,"CF PETG 80%_5.txt"
20.771,179.28,0.10999,22.41,0.10732,0.0043186,0.43186,25.108,179.28,22.41,0.43186,4.19166666666667,1.99133333333333,8.34700555555555,21.4783611687758,-0.931638831224237,-4.15724601171012,"CF-PETG","Flat",80,5,"CF PETG 80%_5.txt"
20.7952,179.47,0.11012,22.434,0.10745,0.0043239,0.43239,25.108,179.47,22.434,0.43239,4.19166666666667,1.99133333333333,8.34700555555555,21.501123822848,-0.932876177152018,-4.1583140641527,"CF-PETG","Flat",80,5,"CF PETG 80%_5.txt"
20.8194,179.67,0.11025,22.458,0.10759,0.0043292,0.43292,25.109,179.67,22.458,0.43292,4.19166666666667,1.99133333333333,8.34700555555555,21.5250845113451,-0.932915488654945,-4.15404527854192,"CF-PETG","Flat",80,5,"CF PETG 80%_5.txt"
20.8435,179.86,0.11038,22.483,0.10772,0.0043345,0.43345,25.109,179.86,22.483,0.43345,4.19166666666667,1.99133333333333,8.34700555555555,21.5478471654173,-0.935152834582723,-4.15937746111606,"CF-PETG","Flat",80,5,"CF PETG 80%_5.txt"
20.8677,180.06,0.11052,22.507,0.10785,0.0043398,0.43398,25.109,180.06,22.507,0.43398,4.19166666666667,1.99133333333333,8.34700555555555,21.5718078539143,-0.935192146085654,-4.15511683514309,"CF-PETG","Flat",80,5,"CF PETG 80%_5.txt"
20.8919,180.25,0.11065,22.531,0.10798,0.0043451,0.43451,25.109,180.25,22.531,0.43451,4.19166666666667,1.99133333333333,8.34700555555555,21.5945705079866,-0.936429492013435,-4.15618255742504,"CF-PETG","Flat",80,5,"CF PETG 80%_5.txt"
20.9161,180.44,0.11078,22.556,0.10812,0.0043504,0.43504,25.109,180.44,22.556,0.43504,4.19166666666667,1.99133333333333,8.34700555555555,21.6173331620588,-0.938666837941216,-4.16149511412137,"CF-PETG","Flat",80,5,"CF PETG 80%_5.txt"
20.9403,180.64,0.11091,22.58,0.10825,0.0043557,0.43557,25.109,180.64,22.58,0.43557,4.19166666666667,1.99133333333333,8.34700555555555,21.6412938505559,-0.938706149444144,-4.15724601171012,"CF-PETG","Flat",80,5,"CF PETG 80%_5.txt"
20.9644,180.83,0.11105,22.604,0.10838,0.004361,0.4361,25.109,180.83,22.604,0.4361,4.19166666666667,1.99133333333333,8.34700555555555,21.6640565046281,-0.939943495371921,-4.15830603155159,"CF-PETG","Flat",80,5,"CF PETG 80%_5.txt"
20.9886,181.03,0.11118,22.628,0.10851,0.0043662,0.43662,25.109,181.03,22.628,0.43662,4.19166666666667,1.99133333333333,8.34700555555555,21.6880171931251,-0.939982806874852,-4.15406932506122,"CF-PETG","Flat",80,5,"CF PETG 80%_5.txt"
21.0128,181.22,0.11131,22.653,0.10864,0.0043715,0.43715,25.11,181.22,22.653,0.43715,4.19166666666667,1.99133333333333,8.34700555555555,21.7107798471974,-0.94222015280263,-4.15936146560116,"CF-PETG","Flat",80,5,"CF PETG 80%_5.txt"
21.037,181.42,0.11144,22.677,0.10878,0.0043768,0.43768,25.11,181.42,22.677,0.43768,4.19166666666667,1.99133333333333,8.34700555555555,21.7347405356944,-0.942259464305561,-4.15513279669075,"CF-PETG","Flat",80,5,"CF PETG 80%_5.txt"
21.0612,181.61,0.11157,22.701,0.10891,0.0043821,0.43821,25.11,181.61,22.701,0.43821,4.19166666666667,1.99133333333333,8.34700555555555,21.7575031897667,-0.943496810233341,-4.15619052126929,"CF-PETG","Flat",80,5,"CF PETG 80%_5.txt"
21.0853,181.81,0.11171,22.726,0.10904,0.0043874,0.43874,25.11,181.81,22.726,0.43874,4.19166666666667,1.99133333333333,8.34700555555555,21.7814638782637,-0.944536121736267,-4.15619168237379,"CF-PETG","Flat",80,5,"CF PETG 80%_5.txt"
21.1095,182.01,0.11184,22.751,0.10917,0.0043927,0.43927,25.11,182.01,22.751,0.43927,4.19166666666667,1.99133333333333,8.34700555555555,21.8054245667608,-0.945575433239199,-4.15619284092655,"CF-PETG","Flat",80,5,"CF PETG 80%_5.txt"
21.1337,182.21,0.11197,22.776,0.10931,0.004398,0.4398,25.11,182.21,22.776,0.4398,4.19166666666667,1.99133333333333,8.34700555555555,21.8293852552579,-0.946614744742124,-4.15619399693592,"CF-PETG","Flat",80,5,"CF PETG 80%_5.txt"
21.1579,182.41,0.1121,22.801,0.10944,0.0044033,0.44033,25.11,182.41,22.801,0.44033,4.19166666666667,1.99133333333333,8.34700555555555,21.8533459437549,-0.94765405624505,-4.15619515041029,"CF-PETG","Flat",80,5,"CF PETG 80%_5.txt"
21.1821,182.61,0.11224,22.826,0.10957,0.0044085,0.44085,25.11,182.61,22.826,0.44085,4.19166666666667,1.99133333333333,8.34700555555555,21.877306632252,-0.948693367747978,-4.15619630135801,"CF-PETG","Flat",80,5,"CF PETG 80%_5.txt"
21.2062,182.81,0.11237,22.851,0.1097,0.0044138,0.44138,25.111,182.81,22.851,0.44138,4.19166666666667,1.99133333333333,8.34700555555555,21.9012673207491,-0.949732679250907,-4.15619744978735,"CF-PETG","Flat",80,5,"CF PETG 80%_5.txt"
21.2304,183.01,0.1125,22.876,0.10983,0.0044191,0.44191,25.111,183.01,22.876,0.44191,4.19166666666667,1.99133333333333,8.34700555555555,21.9252280092462,-0.950771990753836,-4.15619859570657,"CF-PETG","Flat",80,5,"CF PETG 80%_5.txt"
21.2546,183.21,0.11263,22.901,0.10997,0.0044244,0.44244,25.111,183.21,22.901,0.44244,4.19166666666667,1.99133333333333,8.34700555555555,21.9491886977432,-0.951811302256761,-4.15619973912389,"CF-PETG","Flat",80,5,"CF PETG 80%_5.txt"
21.2788,183.41,0.11276,22.926,0.1101,0.0044297,0.44297,25.111,183.41,22.926,0.44297,4.19166666666667,1.99133333333333,8.34700555555555,21.9731493862403,-0.952850613759686,-4.15620088004748,"CF-PETG","Flat",80,5,"CF PETG 80%_5.txt"
21.303,183.61,0.1129,22.951,0.11023,0.004435,0.4435,25.111,183.61,22.951,0.4435,4.19166666666667,1.99133333333333,8.34700555555555,21.9971100747374,-0.953889925262615,-4.15620201848554,"CF-PETG","Flat",80,5,"CF PETG 80%_5.txt"
21.3271,183.81,0.11303,22.976,0.11036,0.0044403,0.44403,25.111,183.81,22.976,0.44403,4.19166666666667,1.99133333333333,8.34700555555555,22.0210707632345,-0.954929236765544,-4.15620315444613,"CF-PETG","Flat",80,5,"CF PETG 80%_5.txt"
21.3513,184.01,0.11316,23.001,0.1105,0.0044456,0.44456,25.111,184.01,23.001,0.44456,4.19166666666667,1.99133333333333,8.34700555555555,22.0450314517315,-0.955968548268473,-4.15620428793736,"CF-PETG","Flat",80,5,"CF PETG 80%_5.txt"
21.3755,184.2,0.11329,23.026,0.11063,0.0044509,0.44509,25.112,184.2,23.026,0.44509,4.19166666666667,1.99133333333333,8.34700555555555,22.0677941058037,-0.958205894196254,-4.16140838268155,"CF-PETG","Flat",80,5,"CF PETG 80%_5.txt"
21.3997,184.4,0.11342,23.051,0.11076,0.0044561,0.44561,25.112,184.4,23.051,0.44561,4.19166666666667,1.99133333333333,8.34700555555555,22.0917547943008,-0.95924520569918,-4.16140386837525,"CF-PETG","Flat",80,5,"CF PETG 80%_5.txt"
21.4239,184.6,0.11356,23.076,0.11089,0.0044614,0.44614,25.112,184.6,23.076,0.44614,4.19166666666667,1.99133333333333,8.34700555555555,22.1157154827979,-0.960284517202108,-4.16139936385036,"CF-PETG","Flat",80,5,"CF PETG 80%_5.txt"
21.448,184.8,0.11369,23.101,0.11102,0.0044667,0.44667,25.112,184.8,23.101,0.44667,4.19166666666667,1.99133333333333,8.34700555555555,22.139676171295,-0.961323828705034,-4.16139486907508,"CF-PETG","Flat",80,5,"CF PETG 80%_5.txt"
21.4722,185,0.11382,23.126,0.11116,0.004472,0.4472,25.112,185,23.126,0.4472,4.19166666666667,1.99133333333333,8.34700555555555,22.163636859792,-0.962363140207966,-4.16139038401784,"CF-PETG","Flat",80,5,"CF PETG 80%_5.txt"
21.4964,185.2,0.11395,23.151,0.11129,0.0044773,0.44773,25.112,185.2,23.151,0.44773,4.19166666666667,1.99133333333333,8.34700555555555,22.1875975482891,-0.963402451710891,-4.16138590864711,"CF-PETG","Flat",80,5,"CF PETG 80%_5.txt"
21.5206,185.4,0.11409,23.176,0.11142,0.0044826,0.44826,25.112,185.4,23.176,0.44826,4.19166666666667,1.99133333333333,8.34700555555555,22.2115582367862,-0.964441763213816,-4.16138144293155,"CF-PETG","Flat",80,5,"CF PETG 80%_5.txt"
21.5448,185.6,0.11422,23.201,0.11155,0.0044879,0.44879,25.112,185.6,23.201,0.44879,4.19166666666667,1.99133333333333,8.34700555555555,22.2355189252833,-0.965481074716745,-4.16137698683999,"CF-PETG","Flat",80,5,"CF PETG 80%_5.txt"
21.5689,185.8,0.11435,23.226,0.11169,0.0044932,0.44932,25.113,185.8,23.226,0.44932,4.19166666666667,1.99133333333333,8.34700555555555,22.2594796137803,-0.966520386219671,-4.1613725403413,"CF-PETG","Flat",80,5,"CF PETG 80%_5.txt"
21.5931,186,0.11448,23.251,0.11182,0.0044985,0.44985,25.113,186,23.251,0.44985,4.19166666666667,1.99133333333333,8.34700555555555,22.2834403022774,-0.967559697722603,-4.1613681034046,"CF-PETG","Flat",80,5,"CF PETG 80%_5.txt"
21.6173,186.2,0.11461,23.276,0.11195,0.0045037,0.45037,25.113,186.2,23.276,0.45037,4.19166666666667,1.99133333333333,8.34700555555555,22.3074009907745,-0.968599009225528,-4.161363675999,"CF-PETG","Flat",80,5,"CF PETG 80%_5.txt"
21.6415,186.4,0.11475,23.301,0.11208,0.004509,0.4509,25.113,186.4,23.301,0.4509,4.19166666666667,1.99133333333333,8.34700555555555,22.3313616792715,-0.969638320728453,-4.16135925809387,"CF-PETG","Flat",80,5,"CF PETG 80%_5.txt"
21.6657,186.61,0.11488,23.326,0.11221,0.0045143,0.45143,25.113,186.61,23.326,0.45143,4.19166666666667,1.99133333333333,8.34700555555555,22.3565204021935,-0.969479597806529,-4.15621880222297,"CF-PETG","Flat",80,5,"CF PETG 80%_5.txt"
21.6898,186.81,0.11501,23.351,0.11235,0.0045196,0.45196,25.113,186.81,23.351,0.45196,4.19166666666667,1.99133333333333,8.34700555555555,22.3804810906905,-0.970518909309455,-4.15621990197188,"CF-PETG","Flat",80,5,"CF PETG 80%_5.txt"
21.714,187.01,0.11514,23.376,0.11248,0.0045249,0.45249,25.113,187.01,23.376,0.45249,4.19166666666667,1.99133333333333,8.34700555555555,22.4044417791876,-0.971558220812387,-4.15622099936853,"CF-PETG","Flat",80,5,"CF PETG 80%_5.txt"
21.7382,187.21,0.11528,23.401,0.11261,0.0045302,0.45302,25.114,187.21,23.401,0.45302,4.19166666666667,1.99133333333333,8.34700555555555,22.4284024676847,-0.972597532315312,-4.15622209442038,"CF-PETG","Flat",80,5,"CF PETG 80%_5.txt"
21.7624,187.41,0.11541,23.426,0.11274,0.0045355,0.45355,25.114,187.41,23.426,0.45355,4.19166666666667,1.99133333333333,8.34700555555555,22.4523631561818,-0.973636843818237,-4.15622318713497,"CF-PETG","Flat",80,5,"CF PETG 80%_5.txt"
21.7866,187.61,0.11554,23.452,0.11288,0.0045408,0.45408,25.114,187.61,23.452,0.45408,4.19166666666667,1.99133333333333,8.34700555555555,22.4763238446788,-0.975676155321167,-4.16031108357994,"CF-PETG","Flat",80,5,"CF PETG 80%_5.txt"
21.8107,187.81,0.11567,23.477,0.11301,0.004546,0.4546,25.114,187.81,23.477,0.4546,4.19166666666667,1.99133333333333,8.34700555555555,22.5002845331759,-0.976715466824096,-4.16030781967073,"CF-PETG","Flat",80,5,"CF PETG 80%_5.txt"
21.8349,188.02,0.1158,23.502,0.11314,0.0045513,0.45513,25.114,188.02,23.502,0.45513,4.19166666666667,1.99133333333333,8.34700555555555,22.5254432560978,-0.976556743902165,-4.15520697771324,"CF-PETG","Flat",80,5,"CF PETG 80%_5.txt"
21.8591,188.22,0.11594,23.527,0.11327,0.0045566,0.45566,25.114,188.22,23.527,0.45566,4.19166666666667,1.99133333333333,8.34700555555555,22.5494039445949,-0.977596055405098,-4.15520914440897,"CF-PETG","Flat",80,5,"CF PETG 80%_5.txt"
21.8833,188.42,0.11607,23.552,0.1134,0.0045619,0.45619,25.114,188.42,23.552,0.45619,4.19166666666667,1.99133333333333,8.34700555555555,22.573364633092,-0.978635366908026,-4.15521130650487,"CF-PETG","Flat",80,5,"CF PETG 80%_5.txt"
21.9075,188.62,0.1162,23.578,0.11354,0.0045672,0.45672,25.114,188.62,23.578,0.45672,4.19166666666667,1.99133333333333,8.34700555555555,22.5973253215891,-0.980674678410949,-4.15927847319938,"CF-PETG","Flat",80,5,"CF PETG 80%_5.txt"
21.9317,188.82,0.11633,23.603,0.11367,0.0045725,0.45725,25.115,188.82,23.603,0.45725,4.19166666666667,1.99133333333333,8.34700555555555,22.6212860100861,-0.981713989913882,-4.15927632044181,"CF-PETG","Flat",80,5,"CF PETG 80%_5.txt"
21.9558,189.02,0.11647,23.628,0.1138,0.0045778,0.45778,25.115,189.02,23.628,0.45778,4.19166666666667,1.99133333333333,8.34700555555555,22.6452466985832,-0.982753301416807,-4.15927417223974,"CF-PETG","Flat",80,5,"CF PETG 80%_5.txt"
21.98,189.23,0.1166,23.653,0.11393,0.004583,0.4583,25.115,189.23,23.653,0.4583,4.19166666666667,1.99133333333333,8.34700555555555,22.6704054215051,-0.982594578494879,-4.15420698640713,"CF-PETG","Flat",80,5,"CF PETG 80%_5.txt"
22.0042,189.43,0.11672,23.678,0.11406,0.0045881,0.45881,25.115,189.43,23.678,0.45881,4.19166666666667,1.99133333333333,8.34700555555555,22.6943661100022,-0.983633889997808,-4.15421019510857,"CF-PETG","Flat",80,5,"CF PETG 80%_5.txt"
22.0284,189.63,0.11685,23.704,0.11419,0.0045932,0.45932,25.115,189.63,23.704,0.45932,4.19166666666667,1.99133333333333,8.34700555555555,22.7183267984993,-0.985673201500738,-4.15825684062073,"CF-PETG","Flat",80,5,"CF PETG 80%_5.txt"
22.0526,189.83,0.11698,23.729,0.11431,0.0045983,0.45983,25.115,189.83,23.729,0.45983,4.19166666666667,1.99133333333333,8.34700555555555,22.7422874869963,-0.98671251300366,-4.15825577564862,"CF-PETG","Flat",80,5,"CF PETG 80%_5.txt"
22.0767,190.03,0.11711,23.754,0.11444,0.0046034,0.46034,25.115,190.03,23.754,0.46034,4.19166666666667,1.99133333333333,8.34700555555555,22.7662481754934,-0.987751824506592,-4.15825471291821,"CF-PETG","Flat",80,5,"CF PETG 80%_5.txt"
22.1009,190.23,0.11723,23.779,0.11457,0.0046084,0.46084,25.115,190.23,23.779,0.46084,4.19166666666667,1.99133333333333,8.34700555555555,22.7902088639905,-0.988791136009517,-4.15825365242238,"CF-PETG","Flat",80,5,"CF PETG 80%_5.txt"
22.1251,190.44,0.11736,23.804,0.11469,0.0046135,0.46135,25.116,190.44,23.804,0.46135,4.19166666666667,1.99133333333333,8.34700555555555,22.8153675869124,-0.98863241308759,-4.15321968193409,"CF-PETG","Flat",80,5,"CF PETG 80%_5.txt"
22.1493,190.64,0.11749,23.83,0.11482,0.0046186,0.46186,25.116,190.64,23.83,0.46186,4.19166666666667,1.99133333333333,8.34700555555555,22.8393282754095,-0.99067172459052,-4.15724601171011,"CF-PETG","Flat",80,5,"CF PETG 80%_5.txt"
22.1735,190.84,0.11761,23.855,0.11495,0.0046237,0.46237,25.116,190.84,23.855,0.46237,4.19166666666667,1.99133333333333,8.34700555555555,22.8632889639066,-0.991711036093449,-4.15724601171012,"CF-PETG","Flat",80,5,"CF PETG 80%_5.txt"
22.1976,191.04,0.11774,23.88,0.11508,0.0046288,0.46288,25.116,191.04,23.88,0.46288,4.19166666666667,1.99133333333333,8.34700555555555,22.8872496524036,-0.992750347596374,-4.15724601171011,"CF-PETG","Flat",80,5,"CF PETG 80%_5.txt"
22.2218,191.24,0.11787,23.905,0.1152,0.0046339,0.46339,25.116,191.24,23.905,0.46339,4.19166666666667,1.99133333333333,8.34700555555555,22.9112103409007,-0.993789659099303,-4.15724601171011,"CF-PETG","Flat",80,5,"CF PETG 80%_5.txt"
22.246,191.44,0.118,23.93,0.11533,0.004639,0.4639,25.116,191.44,23.93,0.4639,4.19166666666667,1.99133333333333,8.34700555555555,22.9351710293978,-0.994828970602228,-4.1572460117101,"CF-PETG","Flat",80,5,"CF PETG 80%_5.txt"
22.2702,191.65,0.11812,23.956,0.11546,0.0046441,0.46441,25.116,191.65,23.956,0.46441,4.19166666666667,1.99133333333333,8.34700555555555,22.9603297523197,-0.995670247680302,-4.15624581599725,"CF-PETG","Flat",80,5,"CF PETG 80%_5.txt"
22.2944,191.85,0.11825,23.981,0.11558,0.0046491,0.46491,25.117,191.85,23.981,0.46491,4.19166666666667,1.99133333333333,8.34700555555555,22.9842904408168,-0.996709559183234,-4.15624685869327,"CF-PETG","Flat",80,5,"CF PETG 80%_5.txt"
22.3185,192.05,0.11838,24.006,0.11571,0.0046542,0.46542,25.117,192.05,24.006,0.46542,4.19166666666667,1.99133333333333,8.34700555555555,23.0082511293138,-0.997748870686156,-4.15624789921751,"CF-PETG","Flat",80,5,"CF PETG 80%_5.txt"
22.3427,192.25,0.1185,24.031,0.11584,0.0046593,0.46593,25.117,192.25,24.031,0.46593,4.19166666666667,1.99133333333333,8.34700555555555,23.0322118178109,-0.998788182189084,-4.15624893757682,"CF-PETG","Flat",80,5,"CF PETG 80%_5.txt"
22.3669,192.45,0.11863,24.056,0.11597,0.0046644,0.46644,25.117,192.45,24.056,0.46644,4.19166666666667,1.99133333333333,8.34700555555555,23.056172506308,-0.999827493692017,-4.15624997377792,"CF-PETG","Flat",80,5,"CF PETG 80%_5.txt"
22.3911,192.65,0.11876,24.082,0.11609,0.0046695,0.46695,25.117,192.65,24.082,0.46695,4.19166666666667,1.99133333333333,8.34700555555555,23.0801331948051,-1.00186680519494,-4.16023089940594,"CF-PETG","Flat",80,5,"CF PETG 80%_5.txt"
22.4153,192.85,0.11889,24.107,0.11622,0.0046746,0.46746,25.117,192.85,24.107,0.46746,4.19166666666667,1.99133333333333,8.34700555555555,23.1040938833021,-1.00290611669787,-4.16022780394851,"CF-PETG","Flat",80,5,"CF PETG 80%_5.txt"
22.4394,193.06,0.11901,24.132,0.11635,0.0046797,0.46797,25.117,193.06,24.132,0.46797,4.19166666666667,1.99133333333333,8.34700555555555,23.1292526062241,-1.00274739377594,-4.15526020958041,"CF-PETG","Flat",80,5,"CF PETG 80%_5.txt"
22.4636,193.26,0.11914,24.157,0.11648,0.0046848,0.46848,25.117,193.26,24.157,0.46848,4.19166666666667,1.99133333333333,8.34700555555555,23.1532132947211,-1.00378670527887,-4.15526226468051,"CF-PETG","Flat",80,5,"CF PETG 80%_5.txt"
22.4878,193.46,0.11927,24.182,0.1166,0.0046898,0.46898,25.118,193.46,24.182,0.46898,4.19166666666667,1.99133333333333,8.34700555555555,23.1771739832182,-1.0048260167818,-4.15526431553137,"CF-PETG","Flat",80,5,"CF PETG 80%_5.txt"
22.512,193.66,0.11939,24.208,0.11673,0.0046949,0.46949,25.118,193.66,24.208,0.46949,4.19166666666667,1.99133333333333,8.34700555555555,23.2011346717153,-1.00686532828473,-4.15922557949738,"CF-PETG","Flat",80,5,"CF PETG 80%_5.txt"
22.5362,193.86,0.11952,24.233,0.11686,0.0047,0.47,25.118,193.86,24.233,0.47,4.19166666666667,1.99133333333333,8.34700555555555,23.2250953602124,-1.00790463978765,-4.15922353727417,"CF-PETG","Flat",80,5,"CF PETG 80%_5.txt"
22.5603,194.06,0.11965,24.258,0.11698,0.0047051,0.47051,25.118,194.06,24.258,0.47051,4.19166666666667,1.99133333333333,8.34700555555555,23.2490560487094,-1.00894395129058,-4.15922149926036,"CF-PETG","Flat",80,5,"CF PETG 80%_5.txt"
22.5845,194.27,0.11978,24.283,0.11711,0.0047102,0.47102,25.118,194.27,24.283,0.47102,4.19166666666667,1.99133333333333,8.34700555555555,23.2742147716313,-1.00878522836866,-4.15428583111088,"CF-PETG","Flat",80,5,"CF PETG 80%_5.txt"
22.6087,194.47,0.1199,24.308,0.11724,0.0047153,0.47153,25.118,194.47,24.308,0.47153,4.19166666666667,1.99133333333333,8.34700555555555,23.2981754601284,-1.00982453987158,-4.15428887556187,"CF-PETG","Flat",80,5,"CF PETG 80%_5.txt"
22.6329,194.67,0.12003,24.334,0.11737,0.0047204,0.47204,25.118,194.67,24.334,0.47204,4.19166666666667,1.99133333333333,8.34700555555555,23.3221361486255,-1.01186385137451,-4.15823067056181,"CF-PETG","Flat",80,5,"CF PETG 80%_5.txt"
22.6571,194.87,0.12016,24.359,0.11749,0.0047255,0.47255,25.118,194.87,24.359,0.47255,4.19166666666667,1.99133333333333,8.34700555555555,23.3460968371226,-1.01290316287744,-4.15822965999195,"CF-PETG","Flat",80,5,"CF PETG 80%_5.txt"
22.6812,195.07,0.12028,24.384,0.11762,0.0047305,0.47305,25.119,195.07,24.384,0.47305,4.19166666666667,1.99133333333333,8.34700555555555,23.3700575256196,-1.01394247438036,-4.15822865149428,"CF-PETG","Flat",80,5,"CF PETG 80%_5.txt"
22.7054,195.27,0.12041,24.409,0.11775,0.0047356,0.47356,25.119,195.27,24.409,0.47356,4.19166666666667,1.99133333333333,8.34700555555555,23.3940182141167,-1.01498178588329,-4.15822764506244,"CF-PETG","Flat",80,5,"CF PETG 80%_5.txt"
22.7296,195.48,0.12054,24.434,0.11787,0.0047407,0.47407,25.119,195.48,24.434,0.47407,4.19166666666667,1.99133333333333,8.34700555555555,23.4191769370386,-1.01482306296137,-4.15332349579017,"CF-PETG","Flat",80,5,"CF PETG 80%_5.txt"
22.7538,195.68,0.12067,24.46,0.118,0.0047458,0.47458,25.119,195.68,24.46,0.47458,4.19166666666667,1.99133333333333,8.34700555555555,23.4431376255357,-1.01686237446429,-4.15724601171011,"CF-PETG","Flat",80,5,"CF PETG 80%_5.txt"
22.778,195.88,0.12079,24.485,0.11813,0.0047509,0.47509,25.119,195.88,24.485,0.47509,4.19166666666667,1.99133333333333,8.34700555555555,23.4670983140328,-1.01790168596722,-4.15724601171011,"CF-PETG","Flat",80,5,"CF PETG 80%_5.txt"
22.8021,196.08,0.12092,24.51,0.11826,0.004756,0.4756,25.119,196.08,24.51,0.4756,4.19166666666667,1.99133333333333,8.34700555555555,23.4910590025299,-1.01894099747015,-4.15724601171012,"CF-PETG","Flat",80,5,"CF PETG 80%_5.txt"
22.8263,196.28,0.12105,24.535,0.11838,0.0047611,0.47611,25.119,196.28,24.535,0.47611,4.19166666666667,1.99133333333333,8.34700555555555,23.5150196910269,-1.01998030897308,-4.15724601171011,"CF-PETG","Flat",80,5,"CF PETG 80%_5.txt"
22.8505,196.48,0.12118,24.56,0.11851,0.0047662,0.47662,25.119,196.48,24.56,0.47662,4.19166666666667,1.99133333333333,8.34700555555555,23.538980379524,-1.021019620476,-4.15724601171011,"CF-PETG","Flat",80,5,"CF PETG 80%_5.txt"
22.8747,196.69,0.1213,24.586,0.11864,0.0047712,0.47712,25.12,196.69,24.586,0.47712,4.19166666666667,1.99133333333333,8.34700555555555,23.5641391024459,-1.02186089755408,-4.15627144535133,"CF-PETG","Flat",80,5,"CF PETG 80%_5.txt"
22.8989,196.89,0.12143,24.611,0.11876,0.0047763,0.47763,25.12,196.89,24.611,0.47763,4.19166666666667,1.99133333333333,8.34700555555555,23.588099790943,-1.02290020905701,-4.15627243532163,"CF-PETG","Flat",80,5,"CF PETG 80%_5.txt"
22.923,197.09,0.12156,24.636,0.11889,0.0047814,0.47814,25.12,197.09,24.636,0.47814,4.19166666666667,1.99133333333333,8.34700555555555,23.6120604794401,-1.02393952055993,-4.15627342328272,"CF-PETG","Flat",80,5,"CF PETG 80%_5.txt"
22.9472,197.29,0.12168,24.661,0.11902,0.0047865,0.47865,25.12,197.29,24.661,0.47865,4.19166666666667,1.99133333333333,8.34700555555555,23.6360211679371,-1.02497883206286,-4.15627440924075,"CF-PETG","Flat",80,5,"CF PETG 80%_5.txt"
22.9714,197.48,0.12181,24.685,0.11915,0.0047916,0.47916,25.12,197.48,24.685,0.47916,4.19166666666667,1.99133333333333,8.34700555555555,23.6587838220094,-1.02621617799064,-4.15724601171011,"CF-PETG","Flat",80,5,"CF PETG 80%_5.txt"
22.9956,197.4,0.12194,24.675,0.11927,0.0047967,0.47967,25.12,197.4,24.675,0.47967,4.19166666666667,1.99133333333333,8.34700555555555,23.6491995466105,-1.02580045338947,-4.1572460117101,"CF-PETG","Flat",80,5,"CF PETG 80%_5.txt"
23.0198,197.46,0.12207,24.682,0.1194,0.0048018,0.48018,25.12,197.46,24.682,0.48018,4.19166666666667,1.99133333333333,8.34700555555555,23.6563877531597,-1.02561224684035,-4.15530446009378,"CF-PETG","Flat",80,5,"CF PETG 80%_5.txt"
23.044,197.65,0.12219,24.706,0.11953,0.0048069,0.48069,25.12,197.65,24.706,0.48069,4.19166666666667,1.99133333333333,8.34700555555555,23.6791504072319,-1.02684959276813,-4.1562761789368,"CF-PETG","Flat",80,5,"CF PETG 80%_5.txt"
