Repository: VipulKohinkar/3D-Printing-Parameter-Optimisation

# 3D Printing Parameter Optimisation: Impact of K-Value on Carbon-Reinforced PETG

## MSc Mechanical Engineering with Management

**Author:** Vipul Kohinkar  
**Project:** MEE7012-SUM  
**Date:** 27 August 2026

---

## Project Overview

This project investigates the influence of flow-rate multiplier (K-value) and build orientation on the tensile behaviour of PETG and carbon-fibre-reinforced PETG (CF-PETG) manufactured using fused deposition modelling (FDM).

The study compares an unreinforced thermoplastic, PETG, with a carbon-fibre-reinforced PETG composite to investigate whether the two materials respond differently to changes in material flow and build orientation.

---

File: 3_Experimental_data/Modulus/Recalculated Stress Strain/Recalculated_Stress_Strain_All_Data.csv (part 80 of 212)
"Time (s)","Load (N)","Machine Extension (mm)","Stress (MPa)","Extension from Preload (mm)","Strain","Percentage Strain","Gauge Length (mm)","Load_N","NEXYGEN_Stress_MPa","Percentage_Strain","Measured_Width_mm","Measured_Thickness_mm","Measured_Area_mm2","Recalculated_Stress_MPa","Stress_Difference_MPa","Stress_Difference_Percent","Material","Orientation","K","Sample","File"
23.0681,197.84,0.12232,24.73,0.11965,0.0048119,0.48119,25.121,197.84,24.73,0.48119,4.19166666666667,1.99133333333333,8.34700555555555,23.7019130613041,-1.02808693869591,-4.15724601171011,"CF-PETG","Flat",80,5,"CF PETG 80%_5.txt"
23.0923,198.04,0.12245,24.755,0.11978,0.004817,0.4817,25.121,198.04,24.755,0.4817,4.19166666666667,1.99133333333333,8.34700555555555,23.7258737498012,-1.02912625019884,-4.15724601171012,"CF-PETG","Flat",80,5,"CF PETG 80%_5.txt"
23.1165,198.23,0.12257,24.779,0.11991,0.0048221,0.48221,25.121,198.23,24.779,0.48221,4.19166666666667,1.99133333333333,8.34700555555555,23.7486364038734,-1.03036359612662,-4.15821298731434,"CF-PETG","Flat",80,5,"CF PETG 80%_5.txt"
23.1407,198.42,0.1227,24.803,0.12004,0.0048272,0.48272,25.121,198.42,24.803,0.48272,4.19166666666667,1.99133333333333,8.34700555555555,23.7713990579456,-1.0316009420544,-4.15917809157926,"CF-PETG","Flat",80,5,"CF PETG 80%_5.txt"
23.1649,198.61,0.12283,24.827,0.12016,0.0048323,0.48323,25.121,198.61,24.827,0.48323,4.19166666666667,1.99133333333333,8.34700555555555,23.7941617120178,-1.03283828798218,-4.16014132993185,"CF-PETG","Flat",80,5,"CF PETG 80%_5.txt"
23.189,198.81,0.12296,24.851,0.12029,0.0048374,0.48374,25.121,198.81,24.851,0.48374,4.19166666666667,1.99133333333333,8.34700555555555,23.8181224005149,-1.03287759948511,-4.15628183769308,"CF-PETG","Flat",80,5,"CF PETG 80%_5.txt"
23.2132,199,0.12308,24.875,0.12042,0.0048425,0.48425,25.121,199,24.875,0.48425,4.19166666666667,1.99133333333333,8.34700555555555,23.8408850545871,-1.03411494541289,-4.15724601171012,"CF-PETG","Flat",80,5,"CF PETG 80%_5.txt"
23.2374,199.19,0.12321,24.899,0.12055,0.0048476,0.48476,25.121,199.19,24.899,0.48476,4.19166666666667,1.99133333333333,8.34700555555555,23.8636477086593,-1.03535229134067,-4.15820832700378,"CF-PETG","Flat",80,5,"CF PETG 80%_5.txt"
23.2616,199.38,0.12334,24.923,0.12067,0.0048526,0.48526,25.122,199.38,24.923,0.48526,4.19166666666667,1.99133333333333,8.34700555555555,23.8864103627315,-1.03658963726845,-4.15916878894376,"CF-PETG","Flat",80,5,"CF PETG 80%_5.txt"
23.2858,199.58,0.12346,24.947,0.1208,0.0048577,0.48577,25.122,199.58,24.947,0.48577,4.19166666666667,1.99133333333333,8.34700555555555,23.9103710512286,-1.03662894877138,-4.15532508426415,"CF-PETG","Flat",80,5,"CF PETG 80%_5.txt"
23.3099,199.77,0.12359,24.971,0.12093,0.0048628,0.48628,25.122,199.77,24.971,0.48628,4.19166666666667,1.99133333333333,8.34700555555555,23.9331337053008,-1.03786629469916,-4.15628647110312,"CF-PETG","Flat",80,5,"CF PETG 80%_5.txt"
23.3341,199.96,0.12372,24.995,0.12105,0.0048679,0.48679,25.122,199.96,24.995,0.48679,4.19166666666667,1.99133333333333,8.34700555555555,23.9558963593731,-1.03910364062694,-4.1572460117101,"CF-PETG","Flat",80,5,"CF PETG 80%_5.txt"
23.3583,200.15,0.12385,25.019,0.12118,0.004873,0.4873,25.122,200.15,25.019,0.4873,4.19166666666667,1.99133333333333,8.34700555555555,23.9786590134453,-1.04034098655472,-4.15820371139822,"CF-PETG","Flat",80,5,"CF PETG 80%_5.txt"
23.3825,200.35,0.12397,25.043,0.12131,0.0048781,0.48781,25.122,200.35,25.043,0.48781,4.19166666666667,1.99133333333333,8.34700555555555,24.0026197019423,-1.04038029805765,-4.15437566608494,"CF-PETG","Flat",80,5,"CF PETG 80%_5.txt"
23.4067,200.54,0.1241,25.067,0.12144,0.0048832,0.48832,25.122,200.54,25.067,0.48832,4.19166666666667,1.99133333333333,8.34700555555555,24.0253823560146,-1.04161764398543,-4.15533428007114,"CF-PETG","Flat",80,5,"CF PETG 80%_5.txt"
23.4308,200.73,0.12423,25.091,0.12156,0.0048883,0.48883,25.122,200.73,25.091,0.48883,4.19166666666667,1.99133333333333,8.34700555555555,24.0481450100868,-1.04285498991322,-4.15629106019376,"CF-PETG","Flat",80,5,"CF PETG 80%_5.txt"
23.455,200.92,0.12435,25.116,0.12169,0.0048933,0.48933,25.123,200.92,25.116,0.48933,4.19166666666667,1.99133333333333,8.34700555555555,24.070907664159,-1.04509233584099,-4.16106201561154,"CF-PETG","Flat",80,5,"CF PETG 80%_5.txt"
23.4792,201.12,0.12448,25.14,0.12182,0.0048984,0.48984,25.123,201.12,25.14,0.48984,4.19166666666667,1.99133333333333,8.34700555555555,24.0948683526561,-1.04513164734392,-4.15724601171011,"CF-PETG","Flat",80,5,"CF PETG 80%_5.txt"
23.5034,201.31,0.12461,25.164,0.12194,0.0049035,0.49035,25.123,201.31,25.164,0.49035,4.19166666666667,1.99133333333333,8.34700555555555,24.1176310067283,-1.04636899327171,-4.15819819294113,"CF-PETG","Flat",80,5,"CF PETG 80%_5.txt"
23.5276,201.5,0.12474,25.188,0.12207,0.0049086,0.49086,25.123,201.5,25.188,0.49086,4.19166666666667,1.99133333333333,8.34700555555555,24.1403936608005,-1.04760633919948,-4.15914855962952,"CF-PETG","Flat",80,5,"CF PETG 80%_5.txt"
23.5517,201.69,0.12486,25.212,0.1222,0.0049137,0.49137,25.123,201.69,25.212,0.49137,4.19166666666667,1.99133333333333,8.34700555555555,24.1631563148727,-1.04884368512727,-4.16009711695727,"CF-PETG","Flat",80,5,"CF PETG 80%_5.txt"
23.5759,201.89,0.12499,25.236,0.12233,0.0049188,0.49188,25.123,201.89,25.236,0.49188,4.19166666666667,1.99133333333333,8.34700555555555,24.1871170033698,-1.04888299663019,-4.156296547116,"CF-PETG","Flat",80,5,"CF PETG 80%_5.txt"
23.6001,202.08,0.12512,25.26,0.12245,0.0049239,0.49239,25.123,202.08,25.26,0.49239,4.19166666666667,1.99133333333333,8.34700555555555,24.209879657442,-1.05012034255797,-4.15724601171011,"CF-PETG","Flat",80,5,"CF PETG 80%_5.txt"
23.6243,202.27,0.12525,25.284,0.12258,0.004929,0.4929,25.124,202.27,25.284,0.4929,4.19166666666667,1.99133333333333,8.34700555555555,24.2326423115142,-1.05135768848575,-4.15819367380854,"CF-PETG","Flat",80,5,"CF PETG 80%_5.txt"
23.6485,202.46,0.12537,25.308,0.12271,0.004934,0.4934,25.124,202.46,25.308,0.4934,4.19166666666667,1.99133333333333,8.34700555555555,24.2554049655865,-1.05259503441354,-4.15913953853934,"CF-PETG","Flat",80,5,"CF PETG 80%_5.txt"
23.6726,202.66,0.1255,25.332,0.12283,0.0049391,0.49391,25.124,202.66,25.332,0.49391,4.19166666666667,1.99133333333333,8.34700555555555,24.2793656540835,-1.05263434591647,-4.15535427884283,"CF-PETG","Flat",80,5,"CF PETG 80%_5.txt"
23.6968,202.85,0.12563,25.356,0.12296,0.0049442,0.49442,25.124,202.85,25.356,0.49442,4.19166666666667,1.99133333333333,8.34700555555555,24.3021283081558,-1.05387169184425,-4.15630104055942,"CF-PETG","Flat",80,5,"CF PETG 80%_5.txt"
23.721,203.04,0.12575,25.38,0.12309,0.0049493,0.49493,25.124,203.04,25.38,0.49493,4.19166666666667,1.99133333333333,8.34700555555555,24.324890962228,-1.05510903777203,-4.15724601171011,"CF-PETG","Flat",80,5,"CF PETG 80%_5.txt"
23.7452,203.24,0.12588,25.404,0.12322,0.0049544,0.49544,25.124,203.24,25.404,0.49544,4.19166666666667,1.99133333333333,8.34700555555555,24.348851650725,-1.05514834927495,-4.15347326907161,"CF-PETG","Flat",80,5,"CF PETG 80%_5.txt"
23.7694,203.43,0.12601,25.428,0.12334,0.0049595,0.49595,25.124,203.43,25.428,0.49595,4.19166666666667,1.99133333333333,8.34700555555555,24.3716143047973,-1.05638569520274,-4.15441912538436,"CF-PETG","Flat",80,5,"CF PETG 80%_5.txt"
23.7935,203.62,0.12614,25.453,0.12347,0.0049646,0.49646,25.124,203.62,25.453,0.49646,4.19166666666667,1.99133333333333,8.34700555555555,24.3943769588695,-1.05862304113051,-4.15912875154407,"CF-PETG","Flat",80,5,"CF PETG 80%_5.txt"
23.8177,203.81,0.12626,25.477,0.1236,0.0049697,0.49697,25.125,203.81,25.477,0.49697,4.19166666666667,1.99133333333333,8.34700555555555,24.4171396129417,-1.0598603870583,-4.16006746107586,"CF-PETG","Flat",80,5,"CF PETG 80%_5.txt"
23.8419,204.01,0.12639,25.501,0.12372,0.0049747,0.49747,25.125,204.01,25.501,0.49747,4.19166666666667,1.99133333333333,8.34700555555555,24.4411003014388,-1.05989969856123,-4.15630641371408,"CF-PETG","Flat",80,5,"CF PETG 80%_5.txt"
23.8661,204.2,0.12652,25.525,0.12385,0.0049798,0.49798,25.125,204.2,25.525,0.49798,4.19166666666667,1.99133333333333,8.34700555555555,24.463862955511,-1.061137044489,-4.15724601171011,"CF-PETG","Flat",80,5,"CF PETG 80%_5.txt"
23.8903,204.39,0.12664,25.549,0.12398,0.0049849,0.49849,25.125,204.39,25.549,0.49849,4.19166666666667,1.99133333333333,8.34700555555555,24.4866256095832,-1.06237439041679,-4.15818384444318,"CF-PETG","Flat",80,5,"CF PETG 80%_5.txt"
23.9144,204.58,0.12677,25.573,0.12411,0.00499,0.499,25.125,204.58,25.573,0.499,4.19166666666667,1.99133333333333,8.34700555555555,24.5093882636554,-1.06361173634457,-4.1591199168833,"CF-PETG","Flat",80,5,"CF PETG 80%_5.txt"
23.9386,204.78,0.1269,25.597,0.12423,0.0049951,0.49951,25.125,204.78,25.597,0.49951,4.19166666666667,1.99133333333333,8.34700555555555,24.5333489521525,-1.0636510478475,-4.15537386352892,"CF-PETG","Flat",80,5,"CF PETG 80%_5.txt"
23.9628,204.97,0.12703,25.621,0.12436,0.0050002,0.50002,25.125,204.97,25.621,0.50002,4.19166666666667,1.99133333333333,8.34700555555555,24.5561116062247,-1.06488839377528,-4.15631081446968,"CF-PETG","Flat",80,5,"CF PETG 80%_5.txt"
23.987,205.16,0.12715,25.645,0.12449,0.0050053,0.50053,25.125,205.16,25.645,0.50053,4.19166666666667,1.99133333333333,8.34700555555555,24.5788742602969,-1.06612573970306,-4.15724601171011,"CF-PETG","Flat",80,5,"CF PETG 80%_5.txt"
24.0112,205.35,0.12728,25.669,0.12462,0.0050104,0.50104,25.126,205.35,25.669,0.50104,4.19166666666667,1.99133333333333,8.34700555555555,24.6016369143692,-1.06736308563084,-4.15817946016924,"CF-PETG","Flat",80,5,"CF PETG 80%_5.txt"
24.0353,205.55,0.12741,25.693,0.12474,0.0050154,0.50154,25.126,205.55,25.693,0.50154,4.19166666666667,1.99133333333333,8.34700555555555,24.6255976028662,-1.06740239713377,-4.15444828215376,"CF-PETG","Flat",80,5,"CF PETG 80%_5.txt"
24.0595,205.57,0.12753,25.696,0.12487,0.0050205,0.50205,25.126,205.57,25.696,0.50205,4.19166666666667,1.99133333333333,8.34700555555555,24.6279936717159,-1.06800632828406,-4.15631354406935,"CF-PETG","Flat",80,5,"CF PETG 80%_5.txt"
24.0837,205.57,0.12766,25.696,0.125,0.0050256,0.50256,25.126,205.57,25.696,0.50256,4.19166666666667,1.99133333333333,8.34700555555555,24.6279936717159,-1.06800632828406,-4.15631354406935,"CF-PETG","Flat",80,5,"CF PETG 80%_5.txt"
24.1079,205.56,0.12779,25.695,0.12512,0.0050307,0.50307,25.126,205.56,25.695,0.50307,4.19166666666667,1.99133333333333,8.34700555555555,24.6267956372911,-1.06820436270891,-4.1572460117101,"CF-PETG","Flat",80,5,"CF PETG 80%_5.txt"
24.1321,205.55,0.12792,25.694,0.12525,0.0050358,0.50358,25.126,205.55,25.694,0.50358,4.19166666666667,1.99133333333333,8.34700555555555,24.6255976028662,-1.06840239713376,-4.15817855193338,"CF-PETG","Flat",80,5,"CF PETG 80%_5.txt"
24.1563,205.55,0.12662,25.694,0.12396,0.004984,0.4984,25.125,205.55,25.694,0.4984,4.19166666666667,1.99133333333333,8.34700555555555,24.6255976028662,-1.06840239713376,-4.15817855193338,"CF-PETG","Flat",80,5,"CF PETG 80%_5.txt"
0.11793,-0.33086,-0.00056532,-0.041358,-0.0038759,-0.00013029,-0.013029,24.997,-0.33086,-0.041358,-0.013029,4.15633333333333,2.03066666666667,8.44012755555556,-0.0392008293502884,0.00215717064971161,-5.21584856548095,"CF-PETG","Flat",90,1,"CF PETG 90%_1.txt"
0.141517,-0.31053,-0.00054637,-0.038816,-0.003857,-0.00012953,-0.012953,24.997,-0.31053,-0.038816,-0.012953,4.15633333333333,2.03066666666667,8.44012755555556,-0.0367920979814576,0.00202390201854243,-5.21409217472803,"CF-PETG","Flat",90,1,"CF PETG 90%_1.txt"
0.165103,-0.2902,-0.00052743,-0.036275,-0.003838,-0.00012877,-0.012877,24.997,-0.2902,-0.036275,-0.012877,4.15633333333333,2.03066666666667,8.44012755555556,-0.0343833666126268,0.00189163338737324,-5.21470265299308,"CF-PETG","Flat",90,1,"CF PETG 90%_1.txt"
0.188689,-0.26987,-0.00050848,-0.033733,-0.0038191,-0.00012801,-0.012801,24.997,-0.26987,-0.033733,-0.012801,4.15633333333333,2.03066666666667,8.44012755555556,-0.0319746352437959,0.00175836475620406,-5.21259525154613,"CF-PETG","Flat",90,1,"CF PETG 90%_1.txt"
0.212275,-0.24954,-0.00048954,-0.031192,-0.0038002,-0.00012726,-0.012726,24.997,-0.24954,-0.031192,-0.012726,4.15633333333333,2.03066666666667,8.44012755555556,-0.0295659038749651,0.00162609612503487,-5.21318326825746,"CF-PETG","Flat",90,1,"CF PETG 90%_1.txt"
0.235861,-0.2292,-0.0004706,-0.02865,-0.0037812,-0.0001265,-0.01265,24.998,-0.2292,-0.02865,-0.01265,4.15633333333333,2.03066666666667,8.44012755555556,-0.0271559876899175,0.00149401231008252,-5.21470265299308,"CF-PETG","Flat",90,1,"CF PETG 90%_1.txt"
0.259447,-0.20887,-0.00045165,-0.026109,-0.0037623,-0.00012574,-0.012574,24.998,-0.20887,-0.026109,-0.012574,4.15633333333333,2.03066666666667,8.44012755555556,-0.0247472563210867,0.00136174367891333,-5.21561024517726,"CF-PETG","Flat",90,1,"CF PETG 90%_1.txt"
0.283033,-0.18854,-0.00043271,-0.023567,-0.0037433,-0.00012498,-0.012498,24.998,-0.18854,-0.023567,-0.012498,4.15633333333333,2.03066666666667,8.44012755555556,-0.0223385249522559,0.00122847504774415,-5.21269167795708,"CF-PETG","Flat",90,1,"CF PETG 90%_1.txt"
0.306619,-0.16821,-0.00041376,-0.021026,-0.0037244,-0.00012423,-0.012423,24.998,-0.16821,-0.021026,-0.012423,4.15633333333333,2.03066666666667,8.44012755555556,-0.019929793583425,0.00109620641657496,-5.21357565193074,"CF-PETG","Flat",90,1,"CF PETG 90%_1.txt"
0.330205,-0.14788,-0.00039482,-0.018485,-0.0037054,-0.00012347,-0.012347,24.998,-0.14788,-0.018485,-0.012347,4.15633333333333,2.03066666666667,8.44012755555556,-0.0175210622145942,0.00096393778540577,-5.21470265299307,"CF-PETG","Flat",90,1,"CF PETG 90%_1.txt"
0.353791,-0.12754,-0.00037587,-0.015943,-0.0036865,-0.00012271,-0.012271,24.998,-0.12754,-0.015943,-0.012271,4.15633333333333,2.03066666666667,8.44012755555556,-0.0151111460295466,0.000831853970453423,-5.21767528353147,"CF-PETG","Flat",90,1,"CF PETG 90%_1.txt"
0.377377,-0.10721,-0.00035693,-0.013402,-0.0036675,-0.00012195,-0.012195,24.998,-0.10721,-0.013402,-0.012195,4.15633333333333,2.03066666666667,8.44012755555556,-0.0127024146607158,0.000699585339284237,-5.22000700853781,"CF-PETG","Flat",90,1,"CF PETG 90%_1.txt"
0.400963,-0.086881,-0.00033798,-0.01086,-0.0036486,-0.00012119,-0.012119,24.998,-0.086881,-0.01086,-0.012119,4.15633333333333,2.03066666666667,8.44012755555556,-0.0102938017735066,0.000566198226493364,-5.21361166200151,"CF-PETG","Flat",90,1,"CF PETG 90%_1.txt"
0.42455,-0.066549,-0.00031904,-0.0083187,-0.0036297,-0.00012044,-0.012044,24.998,-0.066549,-0.0083187,-0.012044,4.15633333333333,2.03066666666667,8.44012755555556,-0.00788483344143245,0.000433866558567546,-5.21555722129114,"CF-PETG","Flat",90,1,"CF PETG 90%_1.txt"
0.448136,-0.046218,-0.00030009,-0.0057772,-0.0036107,-0.00011968,-0.011968,24.998,-0.046218,-0.0057772,-0.011968,4.15633333333333,2.03066666666667,8.44012755555556,-0.00547598359097996,0.000301216409020043,-5.21388231357825,"CF-PETG","Flat",90,1,"CF PETG 90%_1.txt"
0.471722,-0.025886,-0.00028115,-0.0032357,-0.0035918,-0.00011892,-0.011892,24.998,-0.025886,-0.0032357,-0.011892,4.15633333333333,2.03066666666667,8.44012755555556,-0.00306701525890578,0.000168684741094224,-5.21323797305757,"CF-PETG","Flat",90,1,"CF PETG 90%_1.txt"
0.495308,-0.0055541,-0.0002622,-0.00069426,-0.0035728,-0.00011816,-0.011816,24.998,-0.0055541,-0.00069426,-0.011816,4.15633333333333,2.03066666666667,8.44012755555556,-0.000658058774993764,3.62012250062361e-05,-5.21436133526865,"CF-PETG","Flat",90,1,"CF PETG 90%_1.txt"
0.518894,0.014778,-0.00024326,0.0018472,-0.0035539,-0.00011741,-0.011741,24.998,0.014778,0.0018472,-0.011741,4.15633333333333,2.03066666666667,8.44012755555556,0.00175092140524259,-9.62785947574147e-05,-5.2121370050571,"CF-PETG","Flat",90,1,"CF PETG 90%_1.txt"
0.54248,0.035109,-0.00022431,0.0043887,-0.0035349,-0.00011665,-0.011665,24.998,0.035109,0.0043887,-0.011665,4.15633333333333,2.03066666666667,8.44012755555556,0.00415977125569508,-0.000228928744304917,-5.2163224714589,"CF-PETG","Flat",90,1,"CF PETG 90%_1.txt"
0.566066,0.055441,-0.00020537,0.0069301,-0.003516,-0.00011589,-0.011589,24.998,0.055441,0.0069301,-0.011589,4.15633333333333,2.03066666666667,8.44012755555556,0.00656873958776926,-0.000361360412230737,-5.21436071962507,"CF-PETG","Flat",90,1,"CF PETG 90%_1.txt"
0.589652,0.075773,-0.00018642,0.0094716,-0.003497,-0.00011513,-0.011513,24.998,0.075773,0.0094716,-0.011513,4.15633333333333,2.03066666666667,8.44012755555556,0.00897770791984344,-0.000493892080156558,-5.21445247008486,"CF-PETG","Flat",90,1,"CF PETG 90%_1.txt"
0.613238,0.096105,-0.00016748,0.012013,-0.0034781,-0.00011437,-0.011437,24.998,0.096105,0.012013,-0.011437,4.15633333333333,2.03066666666667,8.44012755555556,0.0113866762519176,-0.000626323748082375,-5.21371637461396,"CF-PETG","Flat",90,1,"CF PETG 90%_1.txt"
0.636824,0.11644,-0.00014853,0.014555,-0.0034592,-0.00011362,-0.011362,24.998,0.11644,0.014555,-0.011362,4.15633333333333,2.03066666666667,8.44012755555556,0.0137960000288569,-0.000758999971143143,-5.21470265299308,"CF-PETG","Flat",90,1,"CF PETG 90%_1.txt"
0.66041,0.1281,-0.00012959,0.016012,-0.0034402,-0.00011286,-0.011286,24.998,0.1281,0.016012,-0.011286,4.15633333333333,2.03066666666667,8.44012755555556,0.0151774957376895,-0.000834504262310517,-5.21174283231649,"CF-PETG","Flat",90,1,"CF PETG 90%_1.txt"
0.683996,0.099273,-0.00011064,0.012409,-0.0034213,-0.0001121,-0.01121,24.998,0.099273,0.012409,-0.01121,4.15633333333333,2.03066666666667,8.44012755555556,0.0117620260294118,-0.000646973970588228,-5.21374784904689,"CF-PETG","Flat",90,1,"CF PETG 90%_1.txt"
0.707583,0.07045,-9.17e-05,0.0088062,-0.0034023,-0.00011134,-0.011134,24.998,0.07045,0.0088062,-0.011134,4.15633333333333,2.03066666666667,8.44012755555556,0.0083470302476208,-0.000459169752379203,-5.21416447933505,"CF-PETG","Flat",90,1,"CF PETG 90%_1.txt"
0.731169,0.041626,-7.2755e-05,0.0052032,-0.0033834,-0.00011058,-0.011058,24.998,0.041626,0.0052032,-0.011058,4.15633333333333,2.03066666666667,8.44012755555556,0.00493191598420814,-0.000271284015791862,-5.21379181641801,"CF-PETG","Flat",90,1,"CF PETG 90%_1.txt"
0.754755,0.012802,-5.381e-05,0.0016002,-0.0033644,-0.00010983,-0.010983,24.998,0.012802,0.0016002,-0.010983,4.15633333333333,2.03066666666667,8.44012755555556,0.00151680172079548,-8.33982792045219e-05,-5.21174098265978,"CF-PETG","Flat",90,1,"CF PETG 90%_1.txt"
0.778341,-0.016022,-3.4865e-05,-0.0020028,-0.0033455,-0.00010907,-0.010907,24.998,-0.016022,-0.0020028,-0.010907,4.15633333333333,2.03066666666667,8.44012755555556,-0.00189831254261718,0.000104487457382819,-5.21706897257932,"CF-PETG","Flat",90,1,"CF PETG 90%_1.txt"
0.801927,-0.044846,-1.5921e-05,-0.0056058,-0.0033265,-0.00010831,-0.010831,24.998,-0.044846,-0.0056058,-0.010831,4.15633333333333,2.03066666666667,8.44012755555556,-0.00531342680602984,0.000292373193970161,-5.21554807467552,"CF-PETG","Flat",90,1,"CF PETG 90%_1.txt"
0.825513,-0.07367,3.0241e-06,-0.0092087,-0.0033076,-0.00010755,-0.010755,24.998,-0.07367,-0.0092087,-0.010755,4.15633333333333,2.03066666666667,8.44012755555556,-0.0087285410694425,0.0004801589305575,-5.21418800218815,"CF-PETG","Flat",90,1,"CF PETG 90%_1.txt"
0.849099,-0.007986,2.1969e-05,-0.00099825,-0.0032886,-0.0001068,-0.01068,24.998,-0.007986,-0.00099825,-0.01068,4.15633333333333,2.03066666666667,8.44012755555556,-0.000946194230766497,5.20557692335035e-05,-5.21470265299308,"CF-PETG","Flat",90,1,"CF PETG 90%_1.txt"
0.872685,0.11067,4.0914e-05,0.013833,-0.0032697,-0.00010604,-0.010604,24.998,0.11067,0.013833,-0.010604,4.15633333333333,2.03066666666667,8.44012755555556,0.0131123610717416,-0.000720638928258429,-5.20956356725533,"CF-PETG","Flat",90,1,"CF PETG 90%_1.txt"
0.896271,0.22932,5.9858e-05,0.028665,-0.0032508,-0.00010528,-0.010528,24.998,0.22932,0.028665,-0.010528,4.15633333333333,2.03066666666667,8.44012755555556,0.0271702054845195,-0.00149479451548047,-5.21470265299309,"CF-PETG","Flat",90,1,"CF PETG 90%_1.txt"
0.919857,0.34797,7.8803e-05,0.043497,-0.0032318,-0.00010452,-0.010452,24.998,0.34797,0.043497,-0.010452,4.15633333333333,2.03066666666667,8.44012755555556,0.0412280498972975,-0.0022689501027025,-5.21633699497093,"CF-PETG","Flat",90,1,"CF PETG 90%_1.txt"
0.943443,0.46663,9.7748e-05,0.058328,-0.0032129,-0.00010376,-0.010376,24.998,0.46663,0.058328,-0.010376,4.15633333333333,2.03066666666667,8.44012755555556,0.0552870791262923,-0.0030409208737077,-5.21348387345306,"CF-PETG","Flat",90,1,"CF PETG 90%_1.txt"
0.96703,0.58528,0.00011669,0.07316,-0.0031939,-0.00010301,-0.010301,24.998,0.58528,0.07316,-0.010301,4.15633333333333,2.03066666666667,8.44012755555556,0.0693449235390703,-0.00381507646092974,-5.21470265299308,"CF-PETG","Flat",90,1,"CF PETG 90%_1.txt"
0.990616,0.70393,0.00013564,0.087991,-0.003175,-0.00010225,-0.010225,24.998,0.70393,0.087991,-0.010225,4.15633333333333,2.03066666666667,8.44012755555556,0.0834027679518482,-0.00458823204815179,-5.21443334903773,"CF-PETG","Flat",90,1,"CF PETG 90%_1.txt"
1.0142,0.82258,0.00015458,0.10282,-0.003156,-0.00010149,-0.010149,24.998,0.82258,0.10282,-0.010149,4.15633333333333,2.03066666666667,8.44012755555556,0.0974606123646262,-0.0053593876353738,-5.21239801145089,"CF-PETG","Flat",90,1,"CF PETG 90%_1.txt"
1.03779,0.94124,0.00017353,0.11765,-0.0031371,-0.00010073,-0.010073,24.998,0.94124,0.11765,-0.010073,4.15633333333333,2.03066666666667,8.44012755555556,0.111519641593621,-0.00613035840637902,-5.2106743785627,"CF-PETG","Flat",90,1,"CF PETG 90%_1.txt"
1.06137,1.0599,0.00019247,0.13249,-0.0031181,-9.9976e-05,-0.0099976,24.998,1.0599,0.13249,-0.0099976,4.15633333333333,2.03066666666667,8.44012755555556,0.125578670822616,-0.00691132917738421,-5.21649118981373,"CF-PETG","Flat",90,1,"CF PETG 90%_1.txt"
1.08496,1.1785,0.00021142,0.14732,-0.0030992,-9.9218e-05,-0.0099218,24.998,1.1785,0.14732,-0.0099218,4.15633333333333,2.03066666666667,8.44012755555556,0.13963059115431,-0.00768940884569042,-5.21952813310509,"CF-PETG","Flat",90,1,"CF PETG 90%_1.txt"
1.10855,1.2972,0.00023036,0.16215,-0.0030803,-9.846e-05,-0.009846,24.998,1.2972,0.16215,-0.009846,4.15633333333333,2.03066666666667,8.44012755555556,0.153694359648172,-0.00845564035182828,-5.21470265299308,"CF-PETG","Flat",90,1,"CF PETG 90%_1.txt"
1.13213,1.4158,0.00024931,0.17698,-0.0030613,-9.7703e-05,-0.0097703,24.998,1.4158,0.17698,-0.0097703,4.15633333333333,2.03066666666667,8.44012755555556,0.167746279979865,-0.00923372002013451,-5.2173805063479,"CF-PETG","Flat",90,1,"CF PETG 90%_1.txt"
1.15572,1.5345,0.00026825,0.19181,-0.0030424,-9.6945e-05,-0.0096945,24.998,1.5345,0.19181,-0.0096945,4.15633333333333,2.03066666666667,8.44012755555556,0.181810048473728,-0.00999995152627237,-5.2134672468966,"CF-PETG","Flat",90,1,"CF PETG 90%_1.txt"
1.1793,1.763,0.0002872,0.22037,-0.0030234,-9.6187e-05,-0.0096187,24.998,1.763,0.22037,-0.0096187,4.15633333333333,2.03066666666667,8.44012755555556,0.208883099028466,-0.0114869009715335,-5.2125520585985,"CF-PETG","Flat",90,1,"CF PETG 90%_1.txt"
1.20289,2.0044,0.00030614,0.25054,-0.0030045,-9.5429e-05,-0.0095429,24.998,2.0044,0.25054,-0.0095429,4.15633333333333,2.03066666666667,8.44012755555556,0.237484562502926,-0.0130554374970742,-5.21091941289781,"CF-PETG","Flat",90,1,"CF PETG 90%_1.txt"
1.22648,2.2458,0.00032509,0.28072,-0.0029855,-9.4671e-05,-0.0094671,24.998,2.2458,0.28072,-0.0094671,4.15633333333333,2.03066666666667,8.44012755555556,0.266086025977385,-0.0146339740226148,-5.21301439962056,"CF-PETG","Flat",90,1,"CF PETG 90%_1.txt"
1.25006,2.4871,0.00034403,0.31089,-0.0029666,-9.3914e-05,-0.0093914,24.998,2.4871,0.31089,-0.0093914,4.15633333333333,2.03066666666667,8.44012755555556,0.294675641289676,-0.0162143587103239,-5.21546486227408,"CF-PETG","Flat",90,1,"CF PETG 90%_1.txt"
1.27365,2.7285,0.00036463,0.34107,-0.002946,-9.309e-05,-0.009309,24.998,2.7285,0.34107,-0.009309,4.15633333333333,2.03066666666667,8.44012755555556,0.323277104764135,-0.0177928952358645,-5.21678694574853,"CF-PETG","Flat",90,1,"CF PETG 90%_1.txt"
1.29723,2.9699,0.00056844,0.37124,-0.0027422,-8.4937e-05,-0.0084937,24.999,2.9699,0.37124,-0.0084937,4.15633333333333,2.03066666666667,8.44012755555556,0.351878568238595,-0.0193614317614052,-5.21534095501702,"CF-PETG","Flat",90,1,"CF PETG 90%_1.txt"
1.32082,3.2113,0.00077225,0.40142,-0.0025384,-7.6785e-05,-0.0076785,24.999,3.2113,0.40142,-0.0076785,4.15633333333333,2.03066666666667,8.44012755555556,0.380480031713054,-0.0209399682869458,-5.21647359049022,"CF-PETG","Flat",90,1,"CF PETG 90%_1.txt"
1.34441,3.4527,0.00097606,0.43159,-0.0023346,-6.8632e-05,-0.0068632,24.999,3.4527,0.43159,-0.0068632,4.15633333333333,2.03066666666667,8.44012755555556,0.409081495187514,-0.0225085048124865,-5.21525170010576,"CF-PETG","Flat",90,1,"CF PETG 90%_1.txt"
1.36799,3.6941,0.0011799,0.46177,-0.0021307,-6.048e-05,-0.006048,24.999,3.6941,0.46177,-0.006048,4.15633333333333,2.03066666666667,8.44012755555556,0.437682958661973,-0.0240870413380272,-5.21624214176477,"CF-PETG","Flat",90,1,"CF PETG 90%_1.txt"
1.39158,3.9355,0.0013837,0.49194,-0.0019269,-5.2327e-05,-0.0052327,24.999,3.9355,0.49194,-0.0052327,4.15633333333333,2.03066666666667,8.44012755555556,0.466284422136432,-0.0256555778635678,-5.21518434434439,"CF-PETG","Flat",90,1,"CF PETG 90%_1.txt"
1.41517,4.1769,0.0015875,0.52211,-0.0017231,-4.4175e-05,-0.0044175,25,4.1769,0.52211,-0.0044175,4.15633333333333,2.03066666666667,8.44012755555556,0.494885885610891,-0.0272241143891085,-5.21424879605993,"CF-PETG","Flat",90,1,"CF PETG 90%_1.txt"
1.43875,4.4183,0.0017913,0.55229,-0.0015193,-3.6022e-05,-0.0036022,25,4.4183,0.55229,-0.0036022,4.15633333333333,2.03066666666667,8.44012755555556,0.523487349085351,-0.0288026509146491,-5.21513170882128,"CF-PETG","Flat",90,1,"CF PETG 90%_1.txt"
1.46234,4.6597,0.0019951,0.58246,-0.0013155,-2.787e-05,-0.002787,25,4.6597,0.58246,-0.002787,4.15633333333333,2.03066666666667,8.44012755555556,0.55208881255981,-0.0303711874401899,-5.21429582120486,"CF-PETG","Flat",90,1,"CF PETG 90%_1.txt"
1.48592,4.9011,0.0021989,0.61264,-0.0011117,-1.9718e-05,-0.0019718,25,4.9011,0.61264,-0.0019718,4.15633333333333,2.03066666666667,8.44012755555556,0.580690276034269,-0.0319497239657305,-5.21508944334854,"CF-PETG","Flat",90,1,"CF PETG 90%_1.txt"
1.50951,5.1425,0.0024027,0.64281,-0.00090788,-1.1565e-05,-0.0011565,25,5.1425,0.64281,-0.0011565,4.15633333333333,2.03066666666667,8.44012755555556,0.609291739508729,-0.0335182604912712,-5.21433401647005,"CF-PETG","Flat",90,1,"CF PETG 90%_1.txt"
1.5331,5.3839,0.0026066,0.67299,-0.00070407,-3.4126e-06,-0.00034126,25.001,5.3839,0.67299,-0.00034126,4.15633333333333,2.03066666666667,8.44012755555556,0.637893202983188,-0.0350967970168118,-5.2150547581408,"CF-PETG","Flat",90,1,"CF PETG 90%_1.txt"
1.55668,6.0265,0.0028104,0.75332,-0.00050025,4.7398e-06,0.00047398,25.001,6.0265,0.75332,0.00047398,4.15633333333333,2.03066666666667,8.44012755555556,0.714029493077172,-0.0392905069228284,-5.21564632862906,"CF-PETG","Flat",90,1,"CF PETG 90%_1.txt"
1.58027,6.1374,0.0030142,0.76717,-0.00029644,1.2892e-05,0.0012892,25.001,6.1374,0.76717,0.0012892,4.15633333333333,2.03066666666667,8.44012755555556,0.7271691049219,-0.0400008950780997,-5.21408489358287,"CF-PETG","Flat",90,1,"CF PETG 90%_1.txt"
1.60385,6.2482,0.0032,0.78103,-0.00011063,2.0325e-05,0.0020325,25.001,6.2482,0.78103,0.0020325,4.15633333333333,2.03066666666667,8.44012755555556,0.740296868604461,-0.0407331313955392,-5.21530944977008,"CF-PETG","Flat",90,1,"CF PETG 90%_1.txt"
1.62744,6.3591,0.0033353,0.79488,2.4693e-05,2.5738e-05,0.0025738,25.001,6.3591,0.79488,0.0025738,4.15633333333333,2.03066666666667,8.44012755555556,0.75343648044919,-0.0414435195508105,-5.21380831708063,"CF-PETG","Flat",90,1,"CF PETG 90%_1.txt"
1.65103,6.4699,0.0034706,0.80874,0.00016001,3.1151e-05,0.0031151,25.001,6.4699,0.80874,0.0031151,4.15633333333333,2.03066666666667,8.44012755555556,0.76656424413175,-0.04217575586825,-5.21499565598956,"CF-PETG","Flat",90,1,"CF PETG 90%_1.txt"
1.67461,6.5807,0.003606,0.82259,0.00029534,3.6563e-05,0.0036563,25.002,6.5807,0.82259,0.0036563,4.15633333333333,2.03066666666667,8.44012755555556,0.779692007814311,-0.0428979921856895,-5.21499072267952,"CF-PETG","Flat",90,1,"CF PETG 90%_1.txt"
1.6982,6.6916,0.0037413,0.83645,0.00043066,4.1976e-05,0.0041976,25.002,6.6916,0.83645,0.0041976,4.15633333333333,2.03066666666667,8.44012755555556,0.792831619659039,-0.0436183803409607,-5.21470265299308,"CF-PETG","Flat",90,1,"CF PETG 90%_1.txt"
1.72178,6.8024,0.0038766,0.8503,0.00056598,4.7389e-05,0.0047389,25.002,6.8024,0.8503,0.0047389,4.15633333333333,2.03066666666667,8.44012755555556,0.8059593833416,-0.0443406166584002,-5.21470265299308,"CF-PETG","Flat",90,1,"CF PETG 90%_1.txt"
1.74537,6.9132,0.0040119,0.86415,0.0007013,5.2802e-05,0.0052802,25.002,6.9132,0.86415,0.0052802,4.15633333333333,2.03066666666667,8.44012755555556,0.81908714702416,-0.0450628529758397,-5.21470265299308,"CF-PETG","Flat",90,1,"CF PETG 90%_1.txt"
1.76896,7.0241,0.0041472,0.87801,0.00083662,5.8215e-05,0.0058215,25.002,7.0241,0.87801,0.0058215,4.15633333333333,2.03066666666667,8.44012755555556,0.832226758868889,-0.0457832411311109,-5.21443276626814,"CF-PETG","Flat",90,1,"CF PETG 90%_1.txt"
1.79254,7.1349,0.0042826,0.89186,0.00097194,6.3628e-05,0.0063628,25.002,7.1349,0.89186,0.0063628,4.15633333333333,2.03066666666667,8.44012755555556,0.84535452255145,-0.0465054774485504,-5.2144369574317,"CF-PETG","Flat",90,1,"CF PETG 90%_1.txt"
1.81613,7.2457,0.0044179,0.90572,0.0011073,6.9041e-05,0.0069041,25.002,7.2457,0.90572,0.0069041,4.15633333333333,2.03066666666667,8.44012755555556,0.85848228623401,-0.04723771376599,-5.21548754206487,"CF-PETG","Flat",90,1,"CF PETG 90%_1.txt"
1.83971,7.3566,0.0045532,0.91957,0.0012426,7.4454e-05,0.0074454,25.003,7.3566,0.91957,0.0074454,4.15633333333333,2.03066666666667,8.44012755555556,0.871621898078739,-0.0479481019212611,-5.21418727462413,"CF-PETG","Flat",90,1,"CF PETG 90%_1.txt"
1.8633,7.4674,0.0046885,0.93343,0.0013779,7.9866e-05,0.0079866,25.003,7.4674,0.93343,0.0079866,4.15633333333333,2.03066666666667,8.44012755555556,0.884749661761299,-0.0486803382387007,-5.21521037878584,"CF-PETG","Flat",90,1,"CF PETG 90%_1.txt"
1.88689,7.6657,0.0048239,0.95821,0.0015132,8.5279e-05,0.0085279,25.003,7.6657,0.95821,0.0085279,4.15633333333333,2.03066666666667,8.44012755555556,0.908244567341189,-0.0499654326588114,-5.21445535517385,"CF-PETG","Flat",90,1,"CF PETG 90%_1.txt"
1.91047,7.907,0.0049592,0.98838,0.0016486,9.0692e-05,0.0090692,25.003,7.907,0.98838,0.0090692,4.15633333333333,2.03066666666667,8.44012755555556,0.93683418265348,-0.0515458173465204,-5.21518215124956,"CF-PETG","Flat",90,1,"CF PETG 90%_1.txt"
1.93406,8.1484,0.0050945,1.0186,0.0017839,9.6105e-05,0.0096105,25.003,8.1484,1.0186,0.0096105,4.15633333333333,2.03066666666667,8.44012755555556,0.965435646127939,-0.053164353872061,-5.21935537719036,"CF-PETG","Flat",90,1,"CF PETG 90%_1.txt"
1.95765,8.3898,0.0052298,1.0487,0.0019192,0.00010152,0.010152,25.003,8.3898,1.0487,0.010152,4.15633333333333,2.03066666666667,8.44012755555556,0.994037109602398,-0.0546628903976017,-5.21244306261102,"CF-PETG","Flat",90,1,"CF PETG 90%_1.txt"
1.98123,8.6312,0.0053651,1.0789,0.0020545,0.00010693,0.010693,25.003,8.6312,1.0789,0.010693,4.15633333333333,2.03066666666667,8.44012755555556,1.02263857307686,-0.0562614269231423,-5.21470265299308,"CF-PETG","Flat",90,1,"CF PETG 90%_1.txt"
2.00482,8.8726,0.0055005,1.1091,0.0021898,0.00011234,0.011234,25.003,8.8726,1.1091,0.011234,4.15633333333333,2.03066666666667,8.44012755555556,1.05124003655132,-0.0578599634486829,-5.21683918931412,"CF-PETG","Flat",90,1,"CF PETG 90%_1.txt"
2.0284,9.114,0.0056358,1.1392,0.0023252,0.00011776,0.011776,25.004,9.114,1.1392,0.011776,4.15633333333333,2.03066666666667,8.44012755555556,1.07984150002578,-0.0593584999742236,-5.21054248369238,"CF-PETG","Flat",90,1,"CF PETG 90%_1.txt"
2.05199,9.3554,0.0057711,1.1694,0.0024605,0.00012317,0.012317,25.004,9.3554,1.1694,0.012317,4.15633333333333,2.03066666666667,8.44012755555556,1.10844296350024,-0.0609570364997645,-5.21267628696464,"CF-PETG","Flat",90,1,"CF PETG 90%_1.txt"
2.07558,9.5968,0.0059064,1.1996,0.0025958,0.00012858,0.012858,25.004,9.5968,1.1996,0.012858,4.15633333333333,2.03066666666667,8.44012755555556,1.1370444269747,-0.0625555730253049,-5.21470265299307,"CF-PETG","Flat",90,1,"CF PETG 90%_1.txt"
2.09916,9.8382,0.0060417,1.2298,0.0027311,0.000134,0.0134,25.004,9.8382,1.2298,0.0134,4.15633333333333,2.03066666666667,8.44012755555556,1.16564589044915,-0.0641541095508456,-5.21662949673488,"CF-PETG","Flat",90,1,"CF PETG 90%_1.txt"
2.12275,10.08,0.0061771,1.2599,0.0028664,0.00013941,0.013941,25.004,10.08,1.2599,0.013941,4.15633333333333,2.03066666666667,8.44012755555556,1.19429474657229,-0.065605253427713,-5.20717941326399,"CF-PETG","Flat",90,1,"CF PETG 90%_1.txt"
2.14633,10.321,0.0063124,1.2901,0.0030018,0.00014482,0.014482,25.004,10.321,1.2901,0.014482,4.15633333333333,2.03066666666667,8.44012755555556,1.22284881739807,-0.0672511826019271,-5.2128658710121,"CF-PETG","Flat",90,1,"CF PETG 90%_1.txt"
2.16992,10.562,0.0064477,1.3203,0.0031371,0.00015023,0.015023,25.004,10.562,1.3203,0.015023,4.15633333333333,2.03066666666667,8.44012755555556,1.25140288822386,-0.0688971117761412,-5.2182921893616,"CF-PETG","Flat",90,1,"CF PETG 90%_1.txt"
2.19351,10.804,0.006583,1.3505,0.0032724,0.00015565,0.015565,25.005,10.804,1.3505,0.015565,4.15633333333333,2.03066666666667,8.44012755555556,1.28007544067133,-0.0704245593286716,-5.21470265299309,"CF-PETG","Flat",90,1,"CF PETG 90%_1.txt"
2.21709,11.045,0.0067184,1.3806,0.0034077,0.00016106,0.016106,25.005,11.045,1.3806,0.016106,4.15633333333333,2.03066666666667,8.44012755555556,1.30862951149711,-0.0719704885028858,-5.21298627429276,"CF-PETG","Flat",90,1,"CF PETG 90%_1.txt"
2.24068,11.286,0.0068537,1.4108,0.0035431,0.00016647,0.016647,25.005,11.286,1.4108,0.016647,4.15633333333333,2.03066666666667,8.44012755555556,1.3371835823229,-0.0736164176770999,-5.21806192777856,"CF-PETG","Flat",90,1,"CF PETG 90%_1.txt"
2.26426,11.528,0.006989,1.441,0.0036784,0.00017189,0.017189,25.005,11.528,1.441,0.017189,4.15633333333333,2.03066666666667,8.44012755555556,1.36585613477037,-0.0751438652296303,-5.21470265299308,"CF-PETG","Flat",90,1,"CF PETG 90%_1.txt"
2.28785,11.669,0.0071243,1.4586,0.0038137,0.0001773,0.01773,25.005,11.669,1.4586,0.01773,4.15633333333333,2.03066666666667,8.44012755555556,1.38256204342778,-0.0760379565722202,-5.21307805924998,"CF-PETG","Flat",90,1,"CF PETG 90%_1.txt"
2.31144,11.685,0.0072596,1.4606,0.003949,0.00018271,0.018271,25.005,11.685,1.4606,0.018271,4.15633333333333,2.03066666666667,8.44012755555556,1.38445774937472,-0.07614225062528,-5.21308028380666,"CF-PETG","Flat",90,1,"CF PETG 90%_1.txt"
2.33502,11.701,0.007395,1.4626,0.0040843,0.00018812,0.018812,25.005,11.701,1.4626,0.018812,4.15633333333333,2.03066666666667,8.44012755555556,1.38635345532166,-0.0762465446783398,-5.21308250227949,"CF-PETG","Flat",90,1,"CF PETG 90%_1.txt"
2.35861,11.716,0.0075303,1.4646,0.0042197,0.00019354,0.019354,25.006,11.716,1.4646,0.019354,4.15633333333333,2.03066666666667,8.44012755555556,1.38813067964692,-0.0764693203530837,-5.22117440619171,"CF-PETG","Flat",90,1,"CF PETG 90%_1.txt"
2.38219,11.732,0.0076656,1.4665,0.004355,0.00019895,0.019895,25.006,11.732,1.4665,0.019895,4.15633333333333,2.03066666666667,8.44012755555556,1.39002638559386,-0.0764736144061435,-5.21470265299308,"CF-PETG","Flat",90,1,"CF PETG 90%_1.txt"
2.40578,11.748,0.0078009,1.4685,0.0044903,0.00020436,0.020436,25.006,11.748,1.4685,0.020436,4.15633333333333,2.03066666666667,8.44012755555556,1.3919220915408,-0.0765779084592033,-5.21470265299308,"CF-PETG","Flat",90,1,"CF PETG 90%_1.txt"
2.42937,11.764,0.0079362,1.4705,0.0046256,0.00020978,0.020978,25.006,11.764,1.4705,0.020978,4.15633333333333,2.03066666666667,8.44012755555556,1.39381779748774,-0.0766822025122633,-5.21470265299309,"CF-PETG","Flat",90,1,"CF PETG 90%_1.txt"
2.45295,11.78,0.0080716,1.4725,0.004761,0.00021519,0.021519,25.006,11.78,1.4725,0.021519,4.15633333333333,2.03066666666667,8.44012755555556,1.39571350343468,-0.0767864965653231,-5.21470265299308,"CF-PETG","Flat",90,1,"CF PETG 90%_1.txt"
2.47654,11.796,0.0082069,1.4745,0.0048963,0.0002206,0.02206,25.006,11.796,1.4745,0.02206,4.15633333333333,2.03066666666667,8.44012755555556,1.39760920938162,-0.0768907906183829,-5.21470265299308,"CF-PETG","Flat",90,1,"CF PETG 90%_1.txt"
2.50013,11.812,0.0083422,1.4765,0.0050316,0.00022601,0.022601,25.006,11.812,1.4765,0.022601,4.15633333333333,2.03066666666667,8.44012755555556,1.39950491532856,-0.0769950846714429,-5.21470265299308,"CF-PETG","Flat",90,1,"CF PETG 90%_1.txt"
2.52371,11.828,0.0084775,1.4785,0.0051669,0.00023143,0.023143,25.006,11.828,1.4785,0.023143,4.15633333333333,2.03066666666667,8.44012755555556,1.4014006212755,-0.0770993787245027,-5.21470265299308,"CF-PETG","Flat",90,1,"CF PETG 90%_1.txt"
2.5473,11.844,0.0086129,1.4804,0.0053022,0.00023684,0.023684,25.007,11.844,1.4804,0.023684,4.15633333333333,2.03066666666667,8.44012755555556,1.40329632722244,-0.0771036727775627,-5.20829997146465,"CF-PETG","Flat",90,1,"CF PETG 90%_1.txt"
2.57088,11.993,0.0087482,1.4991,0.0054376,0.00024225,0.024225,25.007,11.993,1.4991,0.024225,4.15633333333333,2.03066666666667,8.44012755555556,1.42095008885332,-0.0781499111466826,-5.21312194961527,"CF-PETG","Flat",90,1,"CF PETG 90%_1.txt"
2.59447,12.264,0.0088835,1.533,0.0055729,0.00024767,0.024767,25.007,12.264,1.533,0.024767,4.15633333333333,2.03066666666667,8.44012755555556,1.45305860832962,-0.0799413916703839,-5.21470265299308,"CF-PETG","Flat",90,1,"CF PETG 90%_1.txt"
2.61806,12.536,0.0090188,1.567,0.0057082,0.00025308,0.025308,25.007,12.536,1.567,0.025308,4.15633333333333,2.03066666666667,8.44012755555556,1.4852856094276,-0.0817143905724016,-5.21470265299308,"CF-PETG","Flat",90,1,"CF PETG 90%_1.txt"
2.64164,12.808,0.0091541,1.601,0.0058435,0.00025849,0.025849,25.007,12.808,1.601,0.025849,4.15633333333333,2.03066666666667,8.44012755555556,1.51751261052558,-0.0834873894744192,-5.21470265299308,"CF-PETG","Flat",90,1,"CF PETG 90%_1.txt"
2.66523,13.079,0.0092895,1.6349,0.0059788,0.0002639,0.02639,25.007,13.079,1.6349,0.02639,4.15633333333333,2.03066666666667,8.44012755555556,1.54962113000188,-0.0852788699981206,-5.21615205811491,"CF-PETG","Flat",90,1,"CF PETG 90%_1.txt"
2.68881,13.351,0.0094248,1.6689,0.0061142,0.00026932,0.026932,25.007,13.351,1.6689,0.026932,4.15633333333333,2.03066666666667,8.44012755555556,1.58184813109986,-0.0870518689001383,-5.21612252981834,"CF-PETG","Flat",90,1,"CF PETG 90%_1.txt"
2.7124,13.623,0.0095601,1.7029,0.0062495,0.00027473,0.027473,25.008,13.623,1.7029,0.027473,4.15633333333333,2.03066666666667,8.44012755555556,1.61407513219784,-0.0888248678021561,-5.21609418064221,"CF-PETG","Flat",90,1,"CF PETG 90%_1.txt"
2.73599,13.895,0.0096954,1.7368,0.0063848,0.00028014,0.028014,25.008,13.895,1.7368,0.028014,4.15633333333333,2.03066666666667,8.44012755555556,1.64630213329583,-0.0904978667041736,-5.21060955229005,"CF-PETG","Flat",90,1,"CF PETG 90%_1.txt"
2.75957,14.166,0.0098308,1.7708,0.0065201,0.00028556,0.028556,25.008,14.166,1.7708,0.028556,4.15633333333333,2.03066666666667,8.44012755555556,1.67841065277212,-0.092389347227875,-5.21737899411989,"CF-PETG","Flat",90,1,"CF PETG 90%_1.txt"
2.78316,14.438,0.0099661,1.8047,0.0066555,0.00029097,0.029097,25.008,14.438,1.8047,0.029097,4.15633333333333,2.03066666666667,8.44012755555556,1.71063765387011,-0.0940623461298926,-5.21207658502203,"CF-PETG","Flat",90,1,"CF PETG 90%_1.txt"
2.80674,14.71,0.010101,1.8387,0.0067908,0.00029638,0.029638,25.008,14.71,1.8387,0.029638,4.15633333333333,2.03066666666667,8.44012755555556,1.74286465496809,-0.0958353450319103,-5.21212514449939,"CF-PETG","Flat",90,1,"CF PETG 90%_1.txt"
2.83033,14.981,0.010237,1.8727,0.0069261,0.00030179,0.030179,25.008,14.981,1.8727,0.030179,4.15633333333333,2.03066666666667,8.44012755555556,1.77497317444439,-0.0977268255556119,-5.21849872139755,"CF-PETG","Flat",90,1,"CF PETG 90%_1.txt"
2.85392,15.253,0.010372,1.9066,0.0070614,0.00030721,0.030721,25.008,15.253,1.9066,0.030721,4.15633333333333,2.03066666666667,8.44012755555556,1.80720017554237,-0.0993998244576295,-5.21345979532306,"CF-PETG","Flat",90,1,"CF PETG 90%_1.txt"
2.8775,15.525,0.010507,1.9406,0.0071967,0.00031262,0.031262,25.008,15.525,1.9406,0.031262,4.15633333333333,2.03066666666667,8.44012755555556,1.83942717664035,-0.101172823359647,-5.21348157063006,"CF-PETG","Flat",90,1,"CF PETG 90%_1.txt"
