Repository: VipulKohinkar/3D-Printing-Parameter-Optimisation

# 3D Printing Parameter Optimisation: Impact of K-Value on Carbon-Reinforced PETG

## MSc Mechanical Engineering with Management

**Author:** Vipul Kohinkar  
**Project:** MEE7012-SUM  
**Date:** 27 August 2026

---

## Project Overview

This project investigates the influence of flow-rate multiplier (K-value) and build orientation on the tensile behaviour of PETG and carbon-fibre-reinforced PETG (CF-PETG) manufactured using fused deposition modelling (FDM).

The study compares an unreinforced thermoplastic, PETG, with a carbon-fibre-reinforced PETG composite to investigate whether the two materials respond differently to changes in material flow and build orientation.

---

File: 3_Experimental_data/Modulus/Recalculated Stress Strain/Recalculated_Stress_Strain_All_Data.csv (part 81 of 212)
"Time (s)","Load (N)","Machine Extension (mm)","Stress (MPa)","Extension from Preload (mm)","Strain","Percentage Strain","Gauge Length (mm)","Load_N","NEXYGEN_Stress_MPa","Percentage_Strain","Measured_Width_mm","Measured_Thickness_mm","Measured_Area_mm2","Recalculated_Stress_MPa","Stress_Difference_MPa","Stress_Difference_Percent","Material","Orientation","K","Sample","File"
2.90109,15.796,0.010643,1.9746,0.0073321,0.00031803,0.031803,25.009,15.796,1.9746,0.031803,4.15633333333333,2.03066666666667,8.44012755555556,1.87153569611665,-0.103064303883348,-5.21950288075298,"CF-PETG","Flat",90,1,"CF PETG 90%_1.txt"
2.92467,16.068,0.010778,2.0085,0.0074674,0.00032345,0.032345,25.009,16.068,2.0085,0.032345,4.15633333333333,2.03066666666667,8.44012755555556,1.90376269721463,-0.104737302785366,-5.21470265299308,"CF-PETG","Flat",90,1,"CF PETG 90%_1.txt"
2.94826,16.34,0.010913,2.0425,0.0076027,0.00032886,0.032886,25.009,16.34,2.0425,0.032886,4.15633333333333,2.03066666666667,8.44012755555556,1.93598969831262,-0.106510301687384,-5.21470265299308,"CF-PETG","Flat",90,1,"CF PETG 90%_1.txt"
2.97185,16.611,0.011049,2.0764,0.007738,0.00033427,0.033427,25.009,16.611,2.0764,0.033427,4.15633333333333,2.03066666666667,8.44012755555556,1.96809821778892,-0.108301782211085,-5.21584387454657,"CF-PETG","Flat",90,1,"CF PETG 90%_1.txt"
2.99543,16.883,0.011184,2.1104,0.0078734,0.00033968,0.033968,25.009,16.883,2.1104,0.033968,4.15633333333333,2.03066666666667,8.44012755555556,2.0003252188869,-0.110074781113103,-5.21582548868,"CF-PETG","Flat",90,1,"CF PETG 90%_1.txt"
3.01902,17.155,0.011319,2.1444,0.0080087,0.0003451,0.03451,25.009,17.155,2.1444,0.03451,4.15633333333333,2.03066666666667,8.44012755555556,2.03255221998488,-0.111847780015121,-5.21580768583849,"CF-PETG","Flat",90,1,"CF PETG 90%_1.txt"
3.04261,17.427,0.011455,2.1783,0.008144,0.00035051,0.035051,25.009,17.427,2.1783,0.035051,4.15633333333333,2.03066666666667,8.44012755555556,2.06477922108286,-0.113520778917138,-5.21143914599174,"CF-PETG","Flat",90,1,"CF PETG 90%_1.txt"
3.06619,17.698,0.01159,2.2123,0.0082793,0.00035592,0.035592,25.01,17.698,2.2123,0.035592,4.15633333333333,2.03066666666667,8.44012755555556,2.09688774055916,-0.11541225944084,-5.21684488725939,"CF-PETG","Flat",90,1,"CF PETG 90%_1.txt"
3.08978,17.97,0.011725,2.2462,0.0084146,0.00036134,0.036134,25.01,17.97,2.2462,0.036134,4.15633333333333,2.03066666666667,8.44012755555556,2.12911474165714,-0.117085258342857,-5.21259274965975,"CF-PETG","Flat",90,1,"CF PETG 90%_1.txt"
3.11336,18.242,0.011861,2.2802,0.00855,0.00036675,0.036675,25.01,18.242,2.2802,0.036675,4.15633333333333,2.03066666666667,8.44012755555556,2.16134174275513,-0.118858257244875,-5.21262421037079,"CF-PETG","Flat",90,1,"CF PETG 90%_1.txt"
3.13695,18.513,0.011996,2.3142,0.0086853,0.00037216,0.037216,25.01,18.513,2.3142,0.037216,4.15633333333333,2.03066666666667,8.44012755555556,2.19345026223142,-0.120749737768576,-5.21777451251301,"CF-PETG","Flat",90,1,"CF PETG 90%_1.txt"
3.16054,18.785,0.012131,2.3481,0.0088206,0.00037757,0.037757,25.01,18.785,2.3481,0.037757,4.15633333333333,2.03066666666667,8.44012755555556,2.22567726332941,-0.122422736670594,-5.21369348284118,"CF-PETG","Flat",90,1,"CF PETG 90%_1.txt"
3.18412,19.057,0.012267,2.3821,0.0089559,0.00038299,0.038299,25.01,19.057,2.3821,0.038299,4.15633333333333,2.03066666666667,8.44012755555556,2.25790426442739,-0.124195735572612,-5.21370788684822,"CF-PETG","Flat",90,1,"CF PETG 90%_1.txt"
3.20771,19.328,0.012402,2.4161,0.0090912,0.0003884,0.03884,25.01,19.328,2.4161,0.03884,4.15633333333333,2.03066666666667,8.44012755555556,2.29001278390369,-0.126087216096313,-5.21862572312044,"CF-PETG","Flat",90,1,"CF PETG 90%_1.txt"
3.23129,19.6,0.012537,2.45,0.0092266,0.00039381,0.039381,25.011,19.6,2.45,0.039381,4.15633333333333,2.03066666666667,8.44012755555556,2.32223978500167,-0.127760214998331,-5.21470265299308,"CF-PETG","Flat",90,1,"CF PETG 90%_1.txt"
3.25488,19.872,0.012673,2.484,0.0093619,0.00039923,0.039923,25.011,19.872,2.484,0.039923,4.15633333333333,2.03066666666667,8.44012755555556,2.35446678609965,-0.129533213900348,-5.21470265299308,"CF-PETG","Flat",90,1,"CF PETG 90%_1.txt"
3.27847,20.143,0.012808,2.5179,0.0094972,0.00040464,0.040464,25.011,20.143,2.5179,0.040464,4.15633333333333,2.03066666666667,8.44012755555556,2.38657530557595,-0.13132469442405,-5.21564376758607,"CF-PETG","Flat",90,1,"CF PETG 90%_1.txt"
3.30205,20.415,0.012943,2.5519,0.0096325,0.00041005,0.041005,25.011,20.415,2.5519,0.041005,4.15633333333333,2.03066666666667,8.44012755555556,2.41880230667393,-0.133097693326067,-5.21563122873416,"CF-PETG","Flat",90,1,"CF PETG 90%_1.txt"
3.32564,20.687,0.013078,2.5859,0.0097679,0.00041546,0.041546,25.011,20.687,2.5859,0.041546,4.15633333333333,2.03066666666667,8.44012755555556,2.45102930777192,-0.134870692228085,-5.21561901960961,"CF-PETG","Flat",90,1,"CF PETG 90%_1.txt"
3.34922,20.959,0.013214,2.6198,0.0099032,0.00042088,0.042088,25.011,20.959,2.6198,0.042088,4.15633333333333,2.03066666666667,8.44012755555556,2.4832563088699,-0.136543691130103,-5.2119891262731,"CF-PETG","Flat",90,1,"CF PETG 90%_1.txt"
3.37281,21.23,0.013349,2.6538,0.010038,0.00042629,0.042629,25.011,21.23,2.6538,0.042629,4.15633333333333,2.03066666666667,8.44012755555556,2.5153648283462,-0.138435171653804,-5.2164884940012,"CF-PETG","Flat",90,1,"CF PETG 90%_1.txt"
3.3964,21.502,0.013484,2.6877,0.010174,0.0004317,0.04317,25.011,21.502,2.6877,0.04317,4.15633333333333,2.03066666666667,8.44012755555556,2.54759182944418,-0.140108170555822,-5.21293933682411,"CF-PETG","Flat",90,1,"CF PETG 90%_1.txt"
3.41998,21.774,0.01362,2.7217,0.010309,0.00043712,0.043712,25.012,21.774,2.7217,0.043712,4.15633333333333,2.03066666666667,8.44012755555556,2.57981883054216,-0.141881169457839,-5.21296136450891,"CF-PETG","Flat",90,1,"CF PETG 90%_1.txt"
3.44357,22.045,0.013755,2.7557,0.010444,0.00044253,0.044253,25.012,22.045,2.7557,0.044253,4.15633333333333,2.03066666666667,8.44012755555556,2.61192735001846,-0.14377264998154,-5.21728235952899,"CF-PETG","Flat",90,1,"CF PETG 90%_1.txt"
3.46715,22.317,0.01389,2.7896,0.01058,0.00044794,0.044794,25.012,22.317,2.7896,0.044794,4.15633333333333,2.03066666666667,8.44012755555556,2.64415435111644,-0.145445648883558,-5.21385320058641,"CF-PETG","Flat",90,1,"CF PETG 90%_1.txt"
3.49074,22.589,0.014026,2.8236,0.010715,0.00045335,0.045335,25.012,22.589,2.8236,0.045335,4.15633333333333,2.03066666666667,8.44012755555556,2.67638135221442,-0.147218647785576,-5.21386342915342,"CF-PETG","Flat",90,1,"CF PETG 90%_1.txt"
3.51433,22.86,0.014161,2.8576,0.01085,0.00045877,0.045877,25.012,22.86,2.8576,0.045877,4.15633333333333,2.03066666666667,8.44012755555556,2.70848987169072,-0.149110128309278,-5.21801960768749,"CF-PETG","Flat",90,1,"CF PETG 90%_1.txt"
3.53791,23.132,0.014296,2.8915,0.010986,0.00046418,0.046418,25.012,23.132,2.8915,0.046418,4.15633333333333,2.03066666666667,8.44012755555556,2.74071687278871,-0.150783127211295,-5.21470265299308,"CF-PETG","Flat",90,1,"CF PETG 90%_1.txt"
3.5615,23.404,0.014432,2.9255,0.011121,0.00046959,0.046959,25.012,23.404,2.9255,0.046959,4.15633333333333,2.03066666666667,8.44012755555556,2.77294387388669,-0.152556126113313,-5.21470265299309,"CF-PETG","Flat",90,1,"CF PETG 90%_1.txt"
3.58509,23.675,0.014567,2.9594,0.011256,0.00047501,0.047501,25.013,23.675,2.9594,0.047501,4.15633333333333,2.03066666666667,8.44012755555556,2.80505239336299,-0.154347606637014,-5.2155033667978,"CF-PETG","Flat",90,1,"CF PETG 90%_1.txt"
3.60867,23.947,0.014702,2.9934,0.011392,0.00048042,0.048042,25.013,23.947,2.9934,0.048042,4.15633333333333,2.03066666666667,8.44012755555556,2.83727939446097,-0.156120605539031,-5.21549427203285,"CF-PETG","Flat",90,1,"CF PETG 90%_1.txt"
3.63226,24.219,0.014838,3.0274,0.011527,0.00048583,0.048583,25.013,24.219,3.0274,0.048583,4.15633333333333,2.03066666666667,8.44012755555556,2.86950639555895,-0.157893604441049,-5.21548538155015,"CF-PETG","Flat",90,1,"CF PETG 90%_1.txt"
3.65584,24.491,0.014973,3.0613,0.011662,0.00049124,0.049124,25.013,24.491,3.0613,0.049124,4.15633333333333,2.03066666666667,8.44012755555556,2.90173339665693,-0.159566603343067,-5.21238047048858,"CF-PETG","Flat",90,1,"CF PETG 90%_1.txt"
3.67943,24.762,0.01511,3.0953,0.0118,0.00049673,0.049673,25.013,24.762,3.0953,0.049673,4.15633333333333,2.03066666666667,8.44012755555556,2.93384191613323,-0.161458083866768,-5.21623376948174,"CF-PETG","Flat",90,1,"CF PETG 90%_1.txt"
3.70302,25.034,0.015251,3.1292,0.011941,0.00050238,0.050238,25.013,25.034,3.1292,0.050238,4.15633333333333,2.03066666666667,8.44012755555556,2.96606891723121,-0.163131082768786,-5.21318812376281,"CF-PETG","Flat",90,1,"CF PETG 90%_1.txt"
3.7266,25.306,0.015393,3.1632,0.012082,0.00050803,0.050803,25.013,25.306,3.1632,0.050803,4.15633333333333,2.03066666666667,8.44012755555556,2.9982959183292,-0.164904081670803,-5.21320440284533,"CF-PETG","Flat",90,1,"CF PETG 90%_1.txt"
3.75019,25.577,0.015534,3.1972,0.012223,0.00051367,0.051367,25.014,25.577,3.1972,0.051367,4.15633333333333,2.03066666666667,8.44012755555556,3.0304044378055,-0.166795562194505,-5.2169261289411,"CF-PETG","Flat",90,1,"CF PETG 90%_1.txt"
3.77377,25.849,0.015675,3.2311,0.012364,0.00051932,0.051932,25.014,25.849,3.2311,0.051932,4.15633333333333,2.03066666666667,8.44012755555556,3.06263143890348,-0.168468561096523,-5.21396927041945,"CF-PETG","Flat",90,1,"CF PETG 90%_1.txt"
3.79736,26.121,0.015816,3.2651,0.012505,0.00052497,0.052497,25.014,26.121,3.2651,0.052497,4.15633333333333,2.03066666666667,8.44012755555556,3.09485844000146,-0.17024155999854,-5.21397690724757,"CF-PETG","Flat",90,1,"CF PETG 90%_1.txt"
3.82095,26.392,0.015957,3.2991,0.012647,0.00053061,0.053061,25.014,26.392,3.2991,0.053061,4.15633333333333,2.03066666666667,8.44012755555556,3.12696695947776,-0.172133040522242,-5.21757571829414,"CF-PETG","Flat",90,1,"CF PETG 90%_1.txt"
3.84453,26.664,0.016098,3.333,0.012788,0.00053626,0.053626,25.014,26.664,3.333,0.053626,4.15633333333333,2.03066666666667,8.44012755555556,3.15919396057574,-0.173806039424259,-5.21470265299308,"CF-PETG","Flat",90,1,"CF PETG 90%_1.txt"
3.86812,26.936,0.01624,3.367,0.012929,0.00054191,0.054191,25.014,26.936,3.367,0.054191,4.15633333333333,2.03066666666667,8.44012755555556,3.19142096167372,-0.175579038326277,-5.21470265299309,"CF-PETG","Flat",90,1,"CF PETG 90%_1.txt"
3.8917,27.207,0.016381,3.4009,0.01307,0.00054755,0.054755,25.014,27.207,3.4009,0.054755,4.15633333333333,2.03066666666667,8.44012755555556,3.22352948115002,-0.177370518849978,-5.21539941927073,"CF-PETG","Flat",90,1,"CF PETG 90%_1.txt"
3.91529,27.479,0.016522,3.4349,0.013211,0.0005532,0.05532,25.014,27.479,3.4349,0.05532,4.15633333333333,2.03066666666667,8.44012755555556,3.255756482248,-0.179143517751996,-5.21539252240229,"CF-PETG","Flat",90,1,"CF PETG 90%_1.txt"
3.93888,27.751,0.016663,3.4689,0.013352,0.00055885,0.055885,25.015,27.751,3.4689,0.055885,4.15633333333333,2.03066666666667,8.44012755555556,3.28798348334599,-0.180916516654014,-5.21538576073146,"CF-PETG","Flat",90,1,"CF PETG 90%_1.txt"
3.96246,28.023,0.016804,3.5028,0.013494,0.00056449,0.056449,25.015,28.023,3.5028,0.056449,4.15633333333333,2.03066666666667,8.44012755555556,3.32021048444397,-0.182589515556032,-5.21267316307045,"CF-PETG","Flat",90,1,"CF PETG 90%_1.txt"
3.98605,28.288,0.016945,3.536,0.013635,0.00057014,0.057014,25.015,28.288,3.536,0.057014,4.15633333333333,2.03066666666667,8.44012755555556,3.35160811419016,-0.184391885809835,-5.21470265299308,"CF-PETG","Flat",90,1,"CF PETG 90%_1.txt"
4.00963,28.547,0.017087,3.5684,0.013776,0.00057579,0.057579,25.015,28.547,3.5684,0.057579,4.15633333333333,2.03066666666667,8.44012755555556,3.38229485420626,-0.186105145793742,-5.21536671319757,"CF-PETG","Flat",90,1,"CF PETG 90%_1.txt"
4.03322,28.807,0.017228,3.6008,0.013917,0.00058143,0.058143,25.015,28.807,3.6008,0.058143,4.15633333333333,2.03066666666667,8.44012755555556,3.41310007584404,-0.187699924155965,-5.21272839802169,"CF-PETG","Flat",90,1,"CF PETG 90%_1.txt"
4.05681,29.066,0.017369,3.6332,0.014058,0.00058708,0.058708,25.015,29.066,3.6332,0.058708,4.15633333333333,2.03066666666667,8.44012755555556,3.44378681586013,-0.189413184139871,-5.21339822029812,"CF-PETG","Flat",90,1,"CF PETG 90%_1.txt"
4.08039,29.325,0.01751,3.6656,0.014199,0.00059273,0.059273,25.015,29.325,3.6656,0.059273,4.15633333333333,2.03066666666667,8.44012755555556,3.47447355587622,-0.191126444123778,-5.21405620154348,"CF-PETG","Flat",90,1,"CF PETG 90%_1.txt"
4.10398,29.584,0.017651,3.698,0.014341,0.00059837,0.059837,25.016,29.584,3.698,0.059837,4.15633333333333,2.03066666666667,8.44012755555556,3.50516029589232,-0.192839704107684,-5.21470265299309,"CF-PETG","Flat",90,1,"CF PETG 90%_1.txt"
4.12757,29.844,0.017792,3.7304,0.014482,0.00060402,0.060402,25.016,29.844,3.7304,0.060402,4.15633333333333,2.03066666666667,8.44012755555556,3.53596551753009,-0.194434482469907,-5.21216176468762,"CF-PETG","Flat",90,1,"CF PETG 90%_1.txt"
4.15115,30.103,0.017934,3.7628,0.014623,0.00060967,0.060967,25.016,30.103,3.7628,0.060967,4.15633333333333,2.03066666666667,8.44012755555556,3.56665225754619,-0.196147742453813,-5.212813395711,"CF-PETG","Flat",90,1,"CF PETG 90%_1.txt"
4.17474,30.362,0.018075,3.7952,0.014764,0.00061531,0.061531,25.016,30.362,3.7952,0.061531,4.15633333333333,2.03066666666667,8.44012755555556,3.59733899756228,-0.19786100243772,-5.21345390065662,"CF-PETG","Flat",90,1,"CF PETG 90%_1.txt"
4.19832,30.621,0.018216,3.8277,0.014905,0.00062096,0.062096,25.016,30.621,3.8277,0.062096,4.15633333333333,2.03066666666667,8.44012755555556,3.62802573757837,-0.199674262421627,-5.21655987725335,"CF-PETG","Flat",90,1,"CF PETG 90%_1.txt"
4.22191,30.88,0.018357,3.8601,0.015046,0.00062661,0.062661,25.016,30.88,3.8601,0.062661,4.15633333333333,2.03066666666667,8.44012755555556,3.65871247759447,-0.201387522405533,-5.21715816703021,"CF-PETG","Flat",90,1,"CF PETG 90%_1.txt"
4.2455,31.14,0.018498,3.8925,0.015188,0.00063225,0.063225,25.016,31.14,3.8925,0.063225,4.15633333333333,2.03066666666667,8.44012755555556,3.68951769923224,-0.202982300767756,-5.21470265299308,"CF-PETG","Flat",90,1,"CF PETG 90%_1.txt"
4.26908,31.399,0.018639,3.9249,0.015329,0.0006379,0.06379,25.017,31.399,3.9249,0.06379,4.15633333333333,2.03066666666667,8.44012755555556,3.72020443924834,-0.204695560751662,-5.21530639638365,"CF-PETG","Flat",90,1,"CF PETG 90%_1.txt"
4.29267,31.658,0.018781,3.9573,0.01547,0.00064355,0.064355,25.017,31.658,3.9573,0.064355,4.15633333333333,2.03066666666667,8.44012755555556,3.75089117926443,-0.206408820735569,-5.21590025359636,"CF-PETG","Flat",90,1,"CF PETG 90%_1.txt"
4.31625,31.917,0.018922,3.9897,0.015611,0.00064919,0.064919,25.017,31.917,3.9897,0.064919,4.15633333333333,2.03066666666667,8.44012755555556,3.78157791928053,-0.208122080719475,-5.2164844654855,"CF-PETG","Flat",90,1,"CF PETG 90%_1.txt"
4.33984,32.177,0.019063,4.0221,0.015752,0.00065484,0.065484,25.017,32.177,4.0221,0.065484,4.15633333333333,2.03066666666667,8.44012755555556,3.8123831409183,-0.209716859081698,-5.2141134999552,"CF-PETG","Flat",90,1,"CF PETG 90%_1.txt"
4.36343,32.436,0.019204,4.0545,0.015893,0.00066049,0.066049,25.017,32.436,4.0545,0.066049,4.15633333333333,2.03066666666667,8.44012755555556,3.8430698809344,-0.211430119065604,-5.21470265299308,"CF-PETG","Flat",90,1,"CF PETG 90%_1.txt"
4.38701,32.695,0.019345,4.0869,0.016035,0.00066613,0.066613,25.017,32.695,4.0869,0.066613,4.15633333333333,2.03066666666667,8.44012755555556,3.87375662095049,-0.213143379049511,-5.21528246469233,"CF-PETG","Flat",90,1,"CF PETG 90%_1.txt"
4.4106,32.954,0.019486,4.1193,0.016176,0.00067178,0.067178,25.017,32.954,4.1193,0.067178,4.15633333333333,2.03066666666667,8.44012755555556,3.90444336096658,-0.214856639033417,-5.21585315547344,"CF-PETG","Flat",90,1,"CF PETG 90%_1.txt"
4.43418,33.213,0.019628,4.1517,0.016317,0.00067743,0.067743,25.018,33.213,4.1517,0.067743,4.15633333333333,2.03066666666667,8.44012755555556,3.93513010098268,-0.216569899017324,-5.21641493887622,"CF-PETG","Flat",90,1,"CF PETG 90%_1.txt"
4.45777,33.473,0.019769,4.1841,0.016458,0.00068307,0.068307,25.018,33.473,4.1841,0.068307,4.15633333333333,2.03066666666667,8.44012755555556,3.96593532262045,-0.218164677379547,-5.2141363107848,"CF-PETG","Flat",90,1,"CF PETG 90%_1.txt"
4.48136,33.732,0.01991,4.2165,0.016599,0.00068872,0.068872,25.018,33.732,4.2165,0.068872,4.15633333333333,2.03066666666667,8.44012755555556,3.99662206263655,-0.219877937363453,-5.21470265299308,"CF-PETG","Flat",90,1,"CF PETG 90%_1.txt"
4.50494,33.991,0.020051,4.2489,0.01674,0.00069437,0.069437,25.018,33.991,4.2489,0.069437,4.15633333333333,2.03066666666667,8.44012755555556,4.02730880265264,-0.22159119734736,-5.21526035791287,"CF-PETG","Flat",90,1,"CF PETG 90%_1.txt"
4.52853,34.25,0.020192,4.2813,0.016882,0.00070001,0.070001,25.018,34.25,4.2813,0.070001,4.15633333333333,2.03066666666667,8.44012755555556,4.05799554266873,-0.223304457331266,-5.21580962163983,"CF-PETG","Flat",90,1,"CF PETG 90%_1.txt"
4.55211,34.51,0.020333,4.3137,0.017023,0.00070566,0.070566,25.018,34.51,4.3137,0.070566,4.15633333333333,2.03066666666667,8.44012755555556,4.08880076430651,-0.224899235693489,-5.21360399873634,"CF-PETG","Flat",90,1,"CF PETG 90%_1.txt"
4.5757,34.769,0.020475,4.3461,0.017164,0.00071131,0.071131,25.018,34.769,4.3461,0.071131,4.15633333333333,2.03066666666667,8.44012755555556,4.1194875043226,-0.226612495677395,-5.21415742107626,"CF-PETG","Flat",90,1,"CF PETG 90%_1.txt"
4.59929,35.028,0.020616,4.3785,0.017305,0.00071695,0.071695,25.019,35.028,4.3785,0.071695,4.15633333333333,2.03066666666667,8.44012755555556,4.1501742443387,-0.228325755661302,-5.21470265299309,"CF-PETG","Flat",90,1,"CF PETG 90%_1.txt"
4.62287,35.287,0.020757,4.4109,0.017446,0.0007226,0.07226,25.019,35.287,4.4109,0.07226,4.15633333333333,2.03066666666667,8.44012755555556,4.18086098435479,-0.230039015645208,-5.21523987497355,"CF-PETG","Flat",90,1,"CF PETG 90%_1.txt"
4.64646,35.546,0.020898,4.4433,0.017587,0.00072825,0.072825,25.019,35.546,4.4433,0.072825,4.15633333333333,2.03066666666667,8.44012755555556,4.21154772437088,-0.231752275629115,-5.21576926224012,"CF-PETG","Flat",90,1,"CF PETG 90%_1.txt"
4.67005,35.806,0.021039,4.4757,0.017729,0.00073389,0.073389,25.019,35.806,4.4757,0.073389,4.15633333333333,2.03066666666667,8.44012755555556,4.24235294600866,-0.233347053991338,-5.21364376502755,"CF-PETG","Flat",90,1,"CF PETG 90%_1.txt"
4.69363,36.065,0.02118,4.5081,0.01787,0.00073954,0.073954,25.019,36.065,4.5081,0.073954,4.15633333333333,2.03066666666667,8.44012755555556,4.27303968602476,-0.235060313975245,-5.21417701415773,"CF-PETG","Flat",90,1,"CF PETG 90%_1.txt"
4.71722,36.324,0.021322,4.5405,0.018011,0.00074519,0.074519,25.019,36.324,4.5405,0.074519,4.15633333333333,2.03066666666667,8.44012755555556,4.30372642604085,-0.236773573959151,-5.21470265299308,"CF-PETG","Flat",90,1,"CF PETG 90%_1.txt"
4.7408,36.583,0.021463,4.5729,0.018152,0.00075083,0.075083,25.019,36.583,4.5729,0.075083,4.15633333333333,2.03066666666667,8.44012755555556,4.33441316605694,-0.238486833943058,-5.21522084329545,"CF-PETG","Flat",90,1,"CF PETG 90%_1.txt"
4.76439,36.843,0.021604,4.6053,0.018293,0.00075648,0.075648,25.02,36.843,4.6053,0.075648,4.15633333333333,2.03066666666667,8.44012755555556,4.36521838769472,-0.240081612305279,-5.21315901907106,"CF-PETG","Flat",90,1,"CF PETG 90%_1.txt"
4.78798,36.986,0.021745,4.6233,0.018434,0.00076213,0.076213,25.02,36.986,4.6233,0.076213,4.15633333333333,2.03066666666667,8.44012755555556,4.3821612595955,-0.241138740404503,-5.21572773569752,"CF-PETG","Flat",90,1,"CF PETG 90%_1.txt"
4.81156,37.112,0.021886,4.639,0.018576,0.00076777,0.076777,25.02,37.112,4.639,0.076777,4.15633333333333,2.03066666666667,8.44012755555556,4.39708994392765,-0.241910056072349,-5.21470265299309,"CF-PETG","Flat",90,1,"CF PETG 90%_1.txt"
4.83515,37.237,0.022027,4.6547,0.018717,0.00077342,0.077342,25.02,37.237,4.6547,0.077342,4.15633333333333,2.03066666666667,8.44012755555556,4.41190014663812,-0.242799853361879,-5.21622990443807,"CF-PETG","Flat",90,1,"CF PETG 90%_1.txt"
4.85873,37.363,0.022169,4.6704,0.018858,0.00077907,0.077907,25.02,37.363,4.6704,0.077907,4.15633333333333,2.03066666666667,8.44012755555556,4.42682883097027,-0.243571169029726,-5.21521002547374,"CF-PETG","Flat",90,1,"CF PETG 90%_1.txt"
4.88232,37.489,0.02231,4.6861,0.018999,0.00078471,0.078471,25.02,37.489,4.6861,0.078471,4.15633333333333,2.03066666666667,8.44012755555556,4.44175751530243,-0.244342484697572,-5.21419698037968,"CF-PETG","Flat",90,1,"CF PETG 90%_1.txt"
4.90591,37.614,0.022451,4.7018,0.01914,0.00079036,0.079036,25.02,37.614,4.7018,0.079036,4.15633333333333,2.03066666666667,8.44012755555556,4.4565677180129,-0.245232281987103,-5.21571062118981,"CF-PETG","Flat",90,1,"CF PETG 90%_1.txt"
4.92949,37.74,0.022592,4.7175,0.019281,0.00079601,0.079601,25.021,37.74,4.7175,0.079601,4.15633333333333,2.03066666666667,8.44012755555556,4.47149640234505,-0.246003597654949,-5.21470265299308,"CF-PETG","Flat",90,1,"CF PETG 90%_1.txt"
4.95308,37.865,0.022733,4.7332,0.019423,0.00080165,0.080165,25.021,37.865,4.7332,0.080165,4.15633333333333,2.03066666666667,8.44012755555556,4.48630660505552,-0.246893394944479,-5.21620457501223,"CF-PETG","Flat",90,1,"CF PETG 90%_1.txt"
4.97666,37.991,0.022874,4.7489,0.019564,0.0008073,0.08073,25.021,37.991,4.7489,0.08073,4.15633333333333,2.03066666666667,8.44012755555556,4.50123528938768,-0.247664710612325,-5.21520163853366,"CF-PETG","Flat",90,1,"CF PETG 90%_1.txt"
5.00025,38.117,0.023016,4.7646,0.019705,0.00081295,0.081295,25.021,38.117,4.7646,0.081295,4.15633333333333,2.03066666666667,8.44012755555556,4.51616397371983,-0.248436026280172,-5.2142053116772,"CF-PETG","Flat",90,1,"CF PETG 90%_1.txt"
5.02384,38.242,0.023157,4.7803,0.019846,0.00081859,0.081859,25.021,38.242,4.7803,0.081859,4.15633333333333,2.03066666666667,8.44012755555556,4.5309741764303,-0.249325823569703,-5.21569406877608,"CF-PETG","Flat",90,1,"CF PETG 90%_1.txt"
5.04742,38.368,0.023298,4.796,0.019987,0.00082424,0.082424,25.021,38.368,4.796,0.082424,4.15633333333333,2.03066666666667,8.44012755555556,4.54590286076245,-0.250097139237548,-5.21470265299308,"CF-PETG","Flat",90,1,"CF PETG 90%_1.txt"
5.07101,38.493,0.023439,4.8117,0.020128,0.00082989,0.082989,25.021,38.493,4.8117,0.082989,4.15633333333333,2.03066666666667,8.44012755555556,4.56071306347292,-0.250986936527078,-5.21618007205516,"CF-PETG","Flat",90,1,"CF PETG 90%_1.txt"
5.09459,38.668,0.02358,4.8335,0.02027,0.00083553,0.083553,25.022,38.668,4.8335,0.083553,4.15633333333333,2.03066666666667,8.44012755555556,4.58144734726758,-0.252052652732421,-5.21470265299309,"CF-PETG","Flat",90,1,"CF PETG 90%_1.txt"
5.11818,38.902,0.023721,4.8628,0.020411,0.00084118,0.084118,25.022,38.902,4.8628,0.084118,4.15633333333333,2.03066666666667,8.44012755555556,4.60917204674158,-0.253627953258421,-5.21567724887763,"CF-PETG","Flat",90,1,"CF PETG 90%_1.txt"
5.14177,39.137,0.023863,4.8921,0.020552,0.00084683,0.084683,25.022,39.137,4.8921,0.084683,4.15633333333333,2.03066666666667,8.44012755555556,4.63701522783726,-0.255084772162738,-5.21421827359903,"CF-PETG","Flat",90,1,"CF PETG 90%_1.txt"
5.16535,39.371,0.024004,4.9214,0.020693,0.00085247,0.085247,25.022,39.371,4.9214,0.085247,4.15633333333333,2.03066666666667,8.44012755555556,4.66473992731126,-0.256660072688738,-5.2151841485906,"CF-PETG","Flat",90,1,"CF PETG 90%_1.txt"
5.18894,39.606,0.024145,4.9507,0.020834,0.00085812,0.085812,25.022,39.606,4.9507,0.085812,4.15633333333333,2.03066666666667,8.44012755555556,4.69258310840695,-0.258116891593055,-5.21374536112176,"CF-PETG","Flat",90,1,"CF PETG 90%_1.txt"
5.21253,39.84,0.024286,4.98,0.020975,0.00086377,0.086377,25.022,39.84,4.98,0.086377,4.15633333333333,2.03066666666667,8.44012755555556,4.72030780788095,-0.259692192119055,-5.21470265299307,"CF-PETG","Flat",90,1,"CF PETG 90%_1.txt"
5.23611,40.074,0.024427,5.0093,0.021117,0.00086941,0.086941,25.022,40.074,5.0093,0.086941,4.15633333333333,2.03066666666667,8.44012755555556,4.74803250735494,-0.261267492645056,-5.21564874623312,"CF-PETG","Flat",90,1,"CF PETG 90%_1.txt"
5.2597,40.309,0.024568,5.0386,0.021258,0.00087506,0.087506,25.023,40.309,5.0386,0.087506,4.15633333333333,2.03066666666667,8.44012755555556,4.77587568845063,-0.262724311549372,-5.21423235718994,"CF-PETG","Flat",90,1,"CF PETG 90%_1.txt"
5.28328,40.543,0.02471,5.0679,0.021399,0.00088071,0.088071,25.023,40.543,5.0679,0.088071,4.15633333333333,2.03066666666667,8.44012755555556,4.80360038792463,-0.264299612075373,-5.21517022978695,"CF-PETG","Flat",90,1,"CF PETG 90%_1.txt"
5.30687,40.778,0.024851,5.0972,0.02154,0.00088635,0.088635,25.023,40.778,5.0972,0.088635,4.15633333333333,2.03066666666667,8.44012755555556,4.83144356902031,-0.26575643097969,-5.21377287490563,"CF-PETG","Flat",90,1,"CF PETG 90%_1.txt"
5.33046,41.012,0.024992,5.1265,0.021681,0.000892,0.0892,25.023,41.012,5.1265,0.0892,4.15633333333333,2.03066666666667,8.44012755555556,4.85916826849431,-0.26733173150569,-5.21470265299308,"CF-PETG","Flat",90,1,"CF PETG 90%_1.txt"
5.35404,41.246,0.025133,5.1558,0.021822,0.00089765,0.089765,25.023,41.246,5.1558,0.089765,4.15633333333333,2.03066666666667,8.44012755555556,4.88689296796831,-0.268907032031691,-5.21562186337117,"CF-PETG","Flat",90,1,"CF PETG 90%_1.txt"
5.37763,41.481,0.025274,5.1851,0.021964,0.00090329,0.090329,25.023,41.481,5.1851,0.090329,4.15633333333333,2.03066666666667,8.44012755555556,4.91473614906399,-0.270363850936008,-5.21424564494431,"CF-PETG","Flat",90,1,"CF PETG 90%_1.txt"
5.40121,41.715,0.025415,5.2144,0.022105,0.00090894,0.090894,25.023,41.715,5.2144,0.090894,4.15633333333333,2.03066666666667,8.44012755555556,4.94246084853799,-0.271939151462008,-5.21515709308852,"CF-PETG","Flat",90,1,"CF PETG 90%_1.txt"
5.4248,41.95,0.025557,5.2437,0.022246,0.00091459,0.091459,25.024,41.95,5.2437,0.091459,4.15633333333333,2.03066666666667,8.44012755555556,4.97030402963368,-0.273395970366324,-5.21379885131346,"CF-PETG","Flat",90,1,"CF PETG 90%_1.txt"
5.44839,42.184,0.025698,5.273,0.022387,0.00092023,0.092023,25.024,42.184,5.273,0.092023,4.15633333333333,2.03066666666667,8.44012755555556,4.99802872910767,-0.274971270892325,-5.21470265299308,"CF-PETG","Flat",90,1,"CF PETG 90%_1.txt"
5.47197,42.418,0.025839,5.3023,0.022528,0.00092588,0.092588,25.024,42.418,5.3023,0.092588,4.15633333333333,2.03066666666667,8.44012755555556,5.02575342858167,-0.276546571418326,-5.21559646603032,"CF-PETG","Flat",90,1,"CF PETG 90%_1.txt"
5.49556,42.653,0.02598,5.3316,0.022669,0.00093153,0.093153,25.024,42.653,5.3316,0.093153,4.15633333333333,2.03066666666667,8.44012755555556,5.05359660967736,-0.278003390322643,-5.21425820246535,"CF-PETG","Flat",90,1,"CF PETG 90%_1.txt"
5.51914,42.887,0.026121,5.3609,0.022811,0.00093717,0.093717,25.024,42.887,5.3609,0.093717,4.15633333333333,2.03066666666667,8.44012755555556,5.08132130915136,-0.279578690848643,-5.21514467437637,"CF-PETG","Flat",90,1,"CF PETG 90%_1.txt"
5.54273,43.122,0.026262,5.3902,0.022952,0.00094282,0.094282,25.024,43.122,5.3902,0.094282,4.15633333333333,2.03066666666667,8.44012755555556,5.10916449024704,-0.28103550975296,-5.21382341569812,"CF-PETG","Flat",90,1,"CF PETG 90%_1.txt"
5.56632,43.356,0.026404,5.4195,0.023093,0.00094847,0.094847,25.024,43.356,5.4195,0.094847,4.15633333333333,2.03066666666667,8.44012755555556,5.13688918972104,-0.28261081027896,-5.21470265299309,"CF-PETG","Flat",90,1,"CF PETG 90%_1.txt"
5.5899,43.591,0.026545,5.4488,0.023234,0.00095411,0.095411,25.025,43.591,5.4488,0.095411,4.15633333333333,2.03066666666667,8.44012755555556,5.16473237081672,-0.284067629183277,-5.21339798089997,"CF-PETG","Flat",90,1,"CF PETG 90%_1.txt"
5.61349,43.825,0.026686,5.4781,0.023375,0.00095976,0.095976,25.025,43.825,5.4781,0.095976,4.15633333333333,2.03066666666667,8.44012755555556,5.19245707029072,-0.285642929709278,-5.21427008833862,"CF-PETG","Flat",90,1,"CF PETG 90%_1.txt"
5.63707,44.059,0.026827,5.5074,0.023516,0.00096541,0.096541,25.025,44.059,5.5074,0.096541,4.15633333333333,2.03066666666667,8.44012755555556,5.22018176976472,-0.287218230235277,-5.21513291635395,"CF-PETG","Flat",90,1,"CF PETG 90%_1.txt"
5.66066,44.294,0.026968,5.5367,0.023658,0.00097105,0.097105,25.025,44.294,5.5367,0.097105,4.15633333333333,2.03066666666667,8.44012755555556,5.24802495086041,-0.288675049139594,-5.21384668014511,"CF-PETG","Flat",90,1,"CF PETG 90%_1.txt"
5.68425,44.528,0.027109,5.566,0.023799,0.0009767,0.09767,25.025,44.528,5.566,0.09767,4.15633333333333,2.03066666666667,8.44012755555556,5.27574965033441,-0.290250349665595,-5.21470265299308,"CF-PETG","Flat",90,1,"CF PETG 90%_1.txt"
5.70783,44.763,0.027251,5.5953,0.02394,0.00098235,0.098235,25.025,44.763,5.5953,0.098235,4.15633333333333,2.03066666666667,8.44012755555556,5.30359283143009,-0.291707168569912,-5.21343214072367,"CF-PETG","Flat",90,1,"CF PETG 90%_1.txt"
5.73142,44.997,0.027392,5.6246,0.024081,0.00098799,0.098799,25.025,44.997,5.6246,0.098799,4.15633333333333,2.03066666666667,8.44012755555556,5.33131753090409,-0.293282469095912,-5.2142813550459,"CF-PETG","Flat",90,1,"CF PETG 90%_1.txt"
5.75501,45.231,0.027533,5.6539,0.024222,0.00099364,0.099364,25.026,45.231,5.6539,0.099364,4.15633333333333,2.03066666666667,8.44012755555556,5.35904223037809,-0.294857769621912,-5.21512176766325,"CF-PETG","Flat",90,1,"CF PETG 90%_1.txt"
5.77859,45.466,0.027674,5.6832,0.024363,0.00099929,0.099929,25.026,45.466,5.6832,0.099929,4.15633333333333,2.03066666666667,8.44012755555556,5.38688541147377,-0.296314588526229,-5.21386874518281,"CF-PETG","Flat",90,1,"CF PETG 90%_1.txt"
5.80218,45.7,0.027815,5.7125,0.024505,0.0010049,0.10049,25.026,45.7,5.7125,0.10049,4.15633333333333,2.03066666666667,8.44012755555556,5.41461011094777,-0.29788988905223,-5.21470265299308,"CF-PETG","Flat",90,1,"CF PETG 90%_1.txt"
5.82576,45.935,0.027956,5.7418,0.024646,0.0010106,0.10106,25.026,45.935,5.7418,0.10106,4.15633333333333,2.03066666666667,8.44012755555556,5.44245329204345,-0.299346707956546,-5.21346455739569,"CF-PETG","Flat",90,1,"CF PETG 90%_1.txt"
5.84935,46.169,0.028098,5.7711,0.024787,0.0010162,0.10162,25.026,46.169,5.7711,0.10162,4.15633333333333,2.03066666666667,8.44012755555556,5.47017799151745,-0.300922008482547,-5.21429204974003,"CF-PETG","Flat",90,1,"CF PETG 90%_1.txt"
5.87294,46.403,0.028239,5.8004,0.024928,0.0010219,0.10219,25.026,46.403,5.8004,0.10219,4.15633333333333,2.03066666666667,8.44012755555556,5.49790269099145,-0.302497309008547,-5.21511118213481,"CF-PETG","Flat",90,1,"CF PETG 90%_1.txt"
5.89652,46.638,0.02838,5.8297,0.025069,0.0010275,0.10275,25.026,46.638,5.8297,0.10275,4.15633333333333,2.03066666666667,8.44012755555556,5.52574587208714,-0.303954127912864,-5.21388970123444,"CF-PETG","Flat",90,1,"CF PETG 90%_1.txt"
5.92011,46.872,0.028521,5.859,0.02521,0.0010332,0.10332,25.026,46.872,5.859,0.10332,4.15633333333333,2.03066666666667,8.44012755555556,5.55347057156114,-0.305529428438865,-5.21470265299308,"CF-PETG","Flat",90,1,"CF PETG 90%_1.txt"
5.94369,47.107,0.028662,5.8883,0.025352,0.0010388,0.10388,25.027,47.107,5.8883,0.10388,4.15633333333333,2.03066666666667,8.44012755555556,5.58131375265682,-0.306986247343182,-5.21349536102409,"CF-PETG","Flat",90,1,"CF PETG 90%_1.txt"
5.96728,47.341,0.028803,5.9176,0.025493,0.0010445,0.10445,25.027,47.341,5.9176,0.10445,4.15633333333333,2.03066666666667,8.44012755555556,5.60903845213082,-0.308561547869182,-5.21430221490439,"CF-PETG","Flat",90,1,"CF PETG 90%_1.txt"
5.99087,47.575,0.028945,5.9469,0.025634,0.0010501,0.10501,25.027,47.575,5.9469,0.10501,4.15633333333333,2.03066666666667,8.44012755555556,5.63676315160482,-0.310136848395183,-5.21510111814866,"CF-PETG","Flat",90,1,"CF PETG 90%_1.txt"
6.01445,47.81,0.029086,5.9762,0.025775,0.0010558,0.10558,25.027,47.81,5.9762,0.10558,4.15633333333333,2.03066666666667,8.44012755555556,5.6646063327005,-0.311593667299499,-5.21390962985676,"CF-PETG","Flat",90,1,"CF PETG 90%_1.txt"
6.03804,48.044,0.029227,6.0055,0.025916,0.0010614,0.10614,25.027,48.044,6.0055,0.10614,4.15633333333333,2.03066666666667,8.44012755555556,5.6923310321745,-0.3131689678255,-5.21470265299309,"CF-PETG","Flat",90,1,"CF PETG 90%_1.txt"
6.06162,48.279,0.029368,6.0348,0.026057,0.001067,0.1067,25.027,48.279,6.0348,0.1067,4.15633333333333,2.03066666666667,8.44012755555556,5.72017421327018,-0.314625786729816,-5.21352466908292,"CF-PETG","Flat",90,1,"CF PETG 90%_1.txt"
6.08521,48.513,0.029509,6.0641,0.026199,0.0010727,0.10727,25.027,48.513,6.0641,0.10727,4.15633333333333,2.03066666666667,8.44012755555556,5.74789891274418,-0.316201087255817,-5.21431188891702,"CF-PETG","Flat",90,1,"CF PETG 90%_1.txt"
6.1088,48.748,0.02965,6.0934,0.02634,0.0010783,0.10783,25.028,48.748,6.0934,0.10783,4.15633333333333,2.03066666666667,8.44012755555556,5.77574209383987,-0.317657906160133,-5.21314711261583,"CF-PETG","Flat",90,1,"CF PETG 90%_1.txt"
6.13238,48.982,0.029792,6.1227,0.026481,0.001084,0.1084,25.028,48.982,6.1227,0.1084,4.15633333333333,2.03066666666667,8.44012755555556,5.80346679331387,-0.319233206686134,-5.21392860480072,"CF-PETG","Flat",90,1,"CF PETG 90%_1.txt"
6.15597,49.216,0.029933,6.152,0.026622,0.0010896,0.10896,25.028,49.216,6.152,0.10896,4.15633333333333,2.03066666666667,8.44012755555556,5.83119149278787,-0.320808507212134,-5.21470265299308,"CF-PETG","Flat",90,1,"CF PETG 90%_1.txt"
6.17955,49.451,0.030074,6.1813,0.026763,0.0010953,0.10953,25.028,49.451,6.1813,0.10953,4.15633333333333,2.03066666666667,8.44012755555556,5.85903467388355,-0.322265326116451,-5.21355258790952,"CF-PETG","Flat",90,1,"CF PETG 90%_1.txt"
6.20314,49.685,0.030215,6.2106,0.026904,0.0011009,0.11009,25.028,49.685,6.2106,0.11009,4.15633333333333,2.03066666666667,8.44012755555556,5.88675937335755,-0.323840626642451,-5.21432110653482,"CF-PETG","Flat",90,1,"CF PETG 90%_1.txt"
6.22673,49.92,0.030356,6.2399,0.027046,0.0011066,0.11066,25.028,49.92,6.2399,0.11066,4.15633333333333,2.03066666666667,8.44012755555556,5.91460255445323,-0.325297445546767,-5.21318363350002,"CF-PETG","Flat",90,1,"CF PETG 90%_1.txt"
6.25031,50.154,0.030497,6.2692,0.027187,0.0011122,0.11122,25.028,50.154,6.2692,0.11122,4.15633333333333,2.03066666666667,8.44012755555556,5.94232725392723,-0.326872746072768,-5.21394669292362,"CF-PETG","Flat",90,1,"CF PETG 90%_1.txt"
6.2739,50.388,0.030639,6.2985,0.027328,0.0011179,0.11179,25.029,50.388,6.2985,0.11179,4.15633333333333,2.03066666666667,8.44012755555556,5.97005195340123,-0.328448046598769,-5.21470265299308,"CF-PETG","Flat",90,1,"CF PETG 90%_1.txt"
6.29748,50.66,0.03078,6.3325,0.027469,0.0011235,0.11235,25.029,50.66,6.3325,0.11235,4.15633333333333,2.03066666666667,8.44012755555556,6.00227895449921,-0.330221045500787,-5.21470265299308,"CF-PETG","Flat",90,1,"CF PETG 90%_1.txt"
6.32107,50.948,0.030921,6.3684,0.02761,0.0011292,0.11292,25.029,50.948,6.3684,0.11292,4.15633333333333,2.03066666666667,8.44012755555556,6.03640166154414,-0.331998338455865,-5.21321428389964,"CF-PETG","Flat",90,1,"CF PETG 90%_1.txt"
6.34466,51.236,0.031062,6.4044,0.027751,0.0011348,0.11348,25.029,51.236,6.4044,0.11348,4.15633333333333,2.03066666666667,8.44012755555556,6.07052436858906,-0.333875631410942,-5.21322265022394,"CF-PETG","Flat",90,1,"CF PETG 90%_1.txt"
6.36824,51.523,0.031203,6.4404,0.027893,0.0011405,0.11405,25.029,51.523,6.4404,0.11405,4.15633333333333,2.03066666666667,8.44012755555556,6.1045285940123,-0.335871405987703,-5.21507058548697,"CF-PETG","Flat",90,1,"CF PETG 90%_1.txt"
6.39183,51.811,0.031344,6.4764,0.028034,0.0011461,0.11461,25.029,51.811,6.4764,0.11461,4.15633333333333,2.03066666666667,8.44012755555556,6.13865130105722,-0.33774869894278,-5.21506854028134,"CF-PETG","Flat",90,1,"CF PETG 90%_1.txt"
6.41542,52.099,0.031486,6.5124,0.028175,0.0011517,0.11517,25.029,52.099,6.5124,0.11517,4.15633333333333,2.03066666666667,8.44012755555556,6.17277400810214,-0.339625991897859,-5.21506651768716,"CF-PETG","Flat",90,1,"CF PETG 90%_1.txt"
6.439,52.387,0.031627,6.5484,0.028316,0.0011574,0.11574,25.03,52.387,6.5484,0.11574,4.15633333333333,2.03066666666667,8.44012755555556,6.20689671514706,-0.341503284852935,-5.21506451733149,"CF-PETG","Flat",90,1,"CF PETG 90%_1.txt"
6.46259,52.675,0.031768,6.5844,0.028457,0.001163,0.1163,25.03,52.675,6.5844,0.1163,4.15633333333333,2.03066666666667,8.44012755555556,6.24101942219199,-0.343380577808013,-5.2150625388496,"CF-PETG","Flat",90,1,"CF PETG 90%_1.txt"
6.48617,52.963,0.031909,6.6204,0.028598,0.0011687,0.11687,25.03,52.963,6.6204,0.11687,4.15633333333333,2.03066666666667,8.44012755555556,6.27514212923691,-0.345257870763091,-5.21506058188465,"CF-PETG","Flat",90,1,"CF PETG 90%_1.txt"
6.50976,53.251,0.03205,6.6564,0.02874,0.0011743,0.11743,25.03,53.251,6.6564,0.11743,4.15633333333333,2.03066666666667,8.44012755555556,6.30926483628183,-0.347135163718169,-5.2150586460875,"CF-PETG","Flat",90,1,"CF PETG 90%_1.txt"
6.53335,53.539,0.032191,6.6924,0.028881,0.00118,0.118,25.03,53.539,6.6924,0.118,4.15633333333333,2.03066666666667,8.44012755555556,6.34338754332675,-0.349012456673246,-5.21505673111658,"CF-PETG","Flat",90,1,"CF PETG 90%_1.txt"
6.55693,53.827,0.032333,6.7284,0.029022,0.0011856,0.11856,25.03,53.827,6.7284,0.11856,4.15633333333333,2.03066666666667,8.44012755555556,6.37751025037168,-0.350889749628323,-5.21505483663759,"CF-PETG","Flat",90,1,"CF PETG 90%_1.txt"
6.58052,54.115,0.032474,6.7644,0.029163,0.0011913,0.11913,25.03,54.115,6.7644,0.11913,4.15633333333333,2.03066666666667,8.44012755555556,6.4116329574166,-0.352767042583401,-5.21505296232335,"CF-PETG","Flat",90,1,"CF PETG 90%_1.txt"
6.6041,54.403,0.032615,6.8004,0.029304,0.0011969,0.11969,25.031,54.403,6.8004,0.11969,4.15633333333333,2.03066666666667,8.44012755555556,6.44575566446152,-0.354644335538478,-5.21505110785363,"CF-PETG","Flat",90,1,"CF PETG 90%_1.txt"
6.62769,54.691,0.032756,6.8364,0.029445,0.0012026,0.12026,25.031,54.691,6.8364,0.12026,4.15633333333333,2.03066666666667,8.44012755555556,6.47987837150644,-0.356521628493556,-5.21504927291492,"CF-PETG","Flat",90,1,"CF PETG 90%_1.txt"
6.65128,54.979,0.032897,6.8724,0.029587,0.0012082,0.12082,25.031,54.979,6.8724,0.12082,4.15633333333333,2.03066666666667,8.44012755555556,6.51400107855137,-0.358398921448633,-5.2150474572003,"CF-PETG","Flat",90,1,"CF PETG 90%_1.txt"
6.67486,55.267,0.033038,6.9084,0.029728,0.0012139,0.12139,25.031,55.267,6.9084,0.12139,4.15633333333333,2.03066666666667,8.44012755555556,6.54812378559629,-0.360276214403711,-5.21504566040922,"CF-PETG","Flat",90,1,"CF PETG 90%_1.txt"
6.69845,55.555,0.03318,6.9444,0.029869,0.0012195,0.12195,25.031,55.555,6.9444,0.12195,4.15633333333333,2.03066666666667,8.44012755555556,6.58224649264121,-0.362153507358788,-5.21504388224739,"CF-PETG","Flat",90,1,"CF PETG 90%_1.txt"
6.72203,55.831,0.033321,6.9789,0.03001,0.0012252,0.12252,25.031,55.831,6.9789,0.12252,4.15633333333333,2.03066666666667,8.44012755555556,6.61494742022593,-0.363952579774071,-5.21504219538997,"CF-PETG","Flat",90,1,"CF PETG 90%_1.txt"
6.74562,56.036,0.033462,7.0044,0.030151,0.0012308,0.12308,25.031,56.036,7.0044,0.12308,4.15633333333333,2.03066666666667,8.44012755555556,6.6392361526711,-0.3651638473289,-5.21334942791531,"CF-PETG","Flat",90,1,"CF PETG 90%_1.txt"
6.76921,56.24,0.033603,7.03,0.030292,0.0012364,0.12364,25.032,56.24,7.03,0.12364,4.15633333333333,2.03066666666667,8.44012755555556,6.66340640349459,-0.366593596505414,-5.21470265299308,"CF-PETG","Flat",90,1,"CF PETG 90%_1.txt"
6.79279,56.444,0.033744,7.0555,0.030434,0.0012421,0.12421,25.032,56.444,7.0555,0.12421,4.15633333333333,2.03066666666667,8.44012755555556,6.68757665431807,-0.367923345681927,-5.21470265299308,"CF-PETG","Flat",90,1,"CF PETG 90%_1.txt"
6.81638,56.649,0.033885,7.0811,0.030575,0.0012477,0.12477,25.032,56.649,7.0811,0.12477,4.15633333333333,2.03066666666667,8.44012755555556,6.71186538676324,-0.369234613236756,-5.21436801113889,"CF-PETG","Flat",90,1,"CF PETG 90%_1.txt"
6.83996,56.853,0.034027,7.1066,0.030716,0.0012534,0.12534,25.032,56.853,7.1066,0.12534,4.15633333333333,2.03066666666667,8.44012755555556,6.73603563758673,-0.37056436241327,-5.21436921190541,"CF-PETG","Flat",90,1,"CF PETG 90%_1.txt"
6.86355,57.057,0.034168,7.1322,0.030857,0.001259,0.1259,25.032,57.057,7.1322,0.1259,4.15633333333333,2.03066666666667,8.44012755555556,6.76020588841022,-0.371994111589783,-5.21569938574048,"CF-PETG","Flat",90,1,"CF PETG 90%_1.txt"
6.88714,57.262,0.034309,7.1577,0.030998,0.0012647,0.12647,25.032,57.262,7.1577,0.12647,4.15633333333333,2.03066666666667,8.44012755555556,6.78449462085539,-0.373205379144612,-5.21404053179949,"CF-PETG","Flat",90,1,"CF PETG 90%_1.txt"
