Repository: VipulKohinkar/3D-Printing-Parameter-Optimisation

# 3D Printing Parameter Optimisation: Impact of K-Value on Carbon-Reinforced PETG

## MSc Mechanical Engineering with Management

**Author:** Vipul Kohinkar  
**Project:** MEE7012-SUM  
**Date:** 27 August 2026

---

## Project Overview

This project investigates the influence of flow-rate multiplier (K-value) and build orientation on the tensile behaviour of PETG and carbon-fibre-reinforced PETG (CF-PETG) manufactured using fused deposition modelling (FDM).

The study compares an unreinforced thermoplastic, PETG, with a carbon-fibre-reinforced PETG composite to investigate whether the two materials respond differently to changes in material flow and build orientation.

---

File: 3_Experimental_data/Modulus/Recalculated Stress Strain/Recalculated_Stress_Strain_All_Data.csv (part 82 of 212)
"Time (s)","Load (N)","Machine Extension (mm)","Stress (MPa)","Extension from Preload (mm)","Strain","Percentage Strain","Gauge Length (mm)","Load_N","NEXYGEN_Stress_MPa","Percentage_Strain","Measured_Width_mm","Measured_Thickness_mm","Measured_Area_mm2","Recalculated_Stress_MPa","Stress_Difference_MPa","Stress_Difference_Percent","Material","Orientation","K","Sample","File"
6.91072,57.466,0.03445,7.1833,0.031139,0.0012703,0.12703,25.032,57.466,7.1833,0.12703,4.15633333333333,2.03066666666667,8.44012755555556,6.80866487167887,-0.374635128321126,-5.21536241450483,"CF-PETG","Flat",90,1,"CF PETG 90%_1.txt"
6.93431,57.671,0.034591,7.2088,0.031281,0.001276,0.1276,25.033,57.671,7.2088,0.1276,4.15633333333333,2.03066666666667,8.44012755555556,6.83295360412404,-0.375846395875955,-5.21371651142985,"CF-PETG","Flat",90,1,"CF PETG 90%_1.txt"
6.9579,57.875,0.034732,7.2344,0.031422,0.0012816,0.12816,25.033,57.875,7.2344,0.12816,4.15633333333333,2.03066666666667,8.44012755555556,6.85712385494753,-0.377276145052468,-5.21503020364464,"CF-PETG","Flat",90,1,"CF PETG 90%_1.txt"
6.98148,58.079,0.034874,7.2599,0.031563,0.0012873,0.12873,25.033,58.079,7.2599,0.12873,4.15633333333333,2.03066666666667,8.44012755555556,6.88129410577102,-0.378605894228982,-5.21502905314098,"CF-PETG","Flat",90,1,"CF PETG 90%_1.txt"
7.00507,58.284,0.035015,7.2855,0.031704,0.0012929,0.12929,25.033,58.284,7.2855,0.12929,4.15633333333333,2.03066666666667,8.44012755555556,6.90558283821619,-0.379917161783811,-5.21470265299308,"CF-PETG","Flat",90,1,"CF PETG 90%_1.txt"
7.02865,58.488,0.035156,7.311,0.031845,0.0012986,0.12986,25.033,58.488,7.311,0.12986,4.15633333333333,2.03066666666667,8.44012755555556,6.92975308903968,-0.381246910960324,-5.21470265299308,"CF-PETG","Flat",90,1,"CF PETG 90%_1.txt"
7.05224,58.692,0.035297,7.3366,0.031986,0.0013042,0.13042,25.033,58.692,7.3366,0.13042,4.15633333333333,2.03066666666667,8.44012755555556,6.95392333986316,-0.382676660136838,-5.21599460426952,"CF-PETG","Flat",90,1,"CF PETG 90%_1.txt"
7.07583,58.897,0.035438,7.3621,0.032128,0.0013099,0.13099,25.033,58.897,7.3621,0.13099,4.15633333333333,2.03066666666667,8.44012755555556,6.97821207230833,-0.383887927691667,-5.21438078390224,"CF-PETG","Flat",90,1,"CF PETG 90%_1.txt"
7.09941,59.101,0.035579,7.3877,0.032269,0.0013155,0.13155,25.034,59.101,7.3877,0.13155,4.15633333333333,2.03066666666667,8.44012755555556,7.00238232313182,-0.38531767686818,-5.21566491422472,"CF-PETG","Flat",90,1,"CF PETG 90%_1.txt"
7.123,59.306,0.035721,7.4132,0.03241,0.0013211,0.13211,25.034,59.306,7.4132,0.13211,4.15633333333333,2.03066666666667,8.44012755555556,7.02667105557699,-0.386528944423009,-5.21406335216923,"CF-PETG","Flat",90,1,"CF PETG 90%_1.txt"
7.14658,59.51,0.035862,7.4387,0.032551,0.0013268,0.13268,25.034,59.51,7.4387,0.13268,4.15633333333333,2.03066666666667,8.44012755555556,7.05084130640048,-0.387858693599523,-5.21406554370418,"CF-PETG","Flat",90,1,"CF PETG 90%_1.txt"
7.17017,59.714,0.036003,7.4643,0.032692,0.0013324,0.13324,25.034,59.714,7.4643,0.13324,4.15633333333333,2.03066666666667,8.44012755555556,7.07501155722396,-0.389288442776036,-5.21533757721469,"CF-PETG","Flat",90,1,"CF PETG 90%_1.txt"
7.19376,59.919,0.036144,7.4898,0.032833,0.0013381,0.13381,25.034,59.919,7.4898,0.13381,4.15633333333333,2.03066666666667,8.44012755555556,7.09930028966913,-0.390499710330865,-5.21375350918403,"CF-PETG","Flat",90,1,"CF PETG 90%_1.txt"
7.21734,60.123,0.036285,7.5154,0.032975,0.0013437,0.13437,25.034,60.123,7.5154,0.13437,4.15633333333333,2.03066666666667,8.44012755555556,7.12347054049262,-0.391929459507379,-5.21501795656092,"CF-PETG","Flat",90,1,"CF PETG 90%_1.txt"
7.24093,60.327,0.036426,7.5409,0.033116,0.0013494,0.13494,25.034,60.327,7.5409,0.13494,4.15633333333333,2.03066666666667,8.44012755555556,7.14764079131611,-0.393259208683892,-5.21501689034322,"CF-PETG","Flat",90,1,"CF PETG 90%_1.txt"
7.26451,60.532,0.036568,7.5665,0.033257,0.001355,0.1355,25.035,60.532,7.5665,0.1355,4.15633333333333,2.03066666666667,8.44012755555556,7.17192952376128,-0.394570476238721,-5.21470265299308,"CF-PETG","Flat",90,1,"CF PETG 90%_1.txt"
7.2881,60.736,0.036709,7.592,0.033398,0.0013607,0.13607,25.035,60.736,7.592,0.13607,4.15633333333333,2.03066666666667,8.44012755555556,7.19609977458476,-0.395900225415235,-5.21470265299309,"CF-PETG","Flat",90,1,"CF PETG 90%_1.txt"
7.31169,60.941,0.03685,7.6176,0.033539,0.0013663,0.13663,25.035,60.941,7.6176,0.13663,4.15633333333333,2.03066666666667,8.44012755555556,7.22038850702994,-0.397211492970064,-5.21439157963222,"CF-PETG","Flat",90,1,"CF PETG 90%_1.txt"
7.33527,61.145,0.036991,7.6431,0.033681,0.001372,0.1372,25.035,61.145,7.6431,0.1372,4.15633333333333,2.03066666666667,8.44012755555556,7.24455875785342,-0.398541242146576,-5.21439261747951,"CF-PETG","Flat",90,1,"CF PETG 90%_1.txt"
7.35886,61.349,0.037132,7.6687,0.033822,0.0013776,0.13776,25.035,61.349,7.6687,0.13776,4.15633333333333,2.03066666666667,8.44012755555556,7.26872900867691,-0.399970991323092,-5.21562965461019,"CF-PETG","Flat",90,1,"CF PETG 90%_1.txt"
7.38244,61.554,0.037273,7.6942,0.033963,0.0013833,0.13833,25.035,61.554,7.6942,0.13833,4.15633333333333,2.03066666666667,8.44012755555556,7.29301774112208,-0.40118225887792,-5.21408670008474,"CF-PETG","Flat",90,1,"CF PETG 90%_1.txt"
7.40603,61.758,0.037415,7.7198,0.034104,0.0013889,0.13889,25.035,61.758,7.7198,0.13889,4.15633333333333,2.03066666666667,8.44012755555556,7.31718799194557,-0.402612008054433,-5.21531656331036,"CF-PETG","Flat",90,1,"CF PETG 90%_1.txt"
7.42962,61.963,0.037556,7.7453,0.034245,0.0013946,0.13946,25.036,61.963,7.7453,0.13946,4.15633333333333,2.03066666666667,8.44012755555556,7.34147672439074,-0.403823275609263,-5.21378481930026,"CF-PETG","Flat",90,1,"CF PETG 90%_1.txt"
7.4532,62.167,0.037697,7.7709,0.034386,0.0014002,0.14002,25.036,62.167,7.7709,0.14002,4.15633333333333,2.03066666666667,8.44012755555556,7.36564697521422,-0.405253024785776,-5.21500758967142,"CF-PETG","Flat",90,1,"CF PETG 90%_1.txt"
7.47679,62.371,0.037838,7.7964,0.034528,0.0014059,0.14059,25.036,62.371,7.7964,0.14059,4.15633333333333,2.03066666666667,8.44012755555556,7.38981722603771,-0.406582773962289,-5.21500659230272,"CF-PETG","Flat",90,1,"CF PETG 90%_1.txt"
7.50038,62.576,0.037979,7.822,0.034669,0.0014115,0.14115,25.036,62.576,7.822,0.14115,4.15633333333333,2.03066666666667,8.44012755555556,7.41410595848288,-0.407894041517119,-5.21470265299309,"CF-PETG","Flat",90,1,"CF PETG 90%_1.txt"
7.52396,62.78,0.03812,7.8475,0.03481,0.0014171,0.14171,25.036,62.78,7.8475,0.14171,4.15633333333333,2.03066666666667,8.44012755555556,7.43827620930637,-0.409223790693632,-5.21470265299308,"CF-PETG","Flat",90,1,"CF PETG 90%_1.txt"
7.54755,62.984,0.038262,7.8731,0.034951,0.0014228,0.14228,25.036,62.984,7.8731,0.14228,4.15633333333333,2.03066666666667,8.44012755555556,7.46244646012986,-0.410653539870145,-5.2159065662845,"CF-PETG","Flat",90,1,"CF PETG 90%_1.txt"
7.57113,63.189,0.038403,7.8986,0.035092,0.0014284,0.14284,25.036,63.189,7.8986,0.14284,4.15633333333333,2.03066666666667,8.44012755555556,7.48673519257503,-0.411864807424974,-5.21440264635473,"CF-PETG","Flat",90,1,"CF PETG 90%_1.txt"
7.59472,63.393,0.038544,7.9241,0.035233,0.0014341,0.14341,25.037,63.393,7.9241,0.14341,4.15633333333333,2.03066666666667,8.44012755555556,7.51090544339851,-0.413194556601488,-5.21440361178542,"CF-PETG","Flat",90,1,"CF PETG 90%_1.txt"
7.61831,63.598,0.038685,7.9497,0.035375,0.0014397,0.14397,25.037,63.598,7.9497,0.14397,4.15633333333333,2.03066666666667,8.44012755555556,7.53519417584368,-0.414505824156318,-5.21410649655103,"CF-PETG","Flat",90,1,"CF PETG 90%_1.txt"
7.64189,63.802,0.038826,7.9752,0.035516,0.0014454,0.14454,25.037,63.802,7.9752,0.14454,4.15633333333333,2.03066666666667,8.44012755555556,7.55936442666717,-0.41583557333283,-5.21410840270878,"CF-PETG","Flat",90,1,"CF PETG 90%_1.txt"
7.66548,64.006,0.038967,8.0008,0.035657,0.001451,0.1451,25.037,64.006,8.0008,0.1451,4.15633333333333,2.03066666666667,8.44012755555556,7.58353467749066,-0.417265322509344,-5.21529500186661,"CF-PETG","Flat",90,1,"CF PETG 90%_1.txt"
7.68906,64.211,0.039109,8.0263,0.035798,0.0014567,0.14567,25.037,64.211,8.0263,0.14567,4.15633333333333,2.03066666666667,8.44012755555556,7.60782340993583,-0.418476590064174,-5.21381695257061,"CF-PETG","Flat",90,1,"CF PETG 90%_1.txt"
7.71265,64.415,0.03925,8.0519,0.035939,0.0014623,0.14623,25.037,64.415,8.0519,0.14623,4.15633333333333,2.03066666666667,8.44012755555556,7.63199366075931,-0.419906339240685,-5.21499694780965,"CF-PETG","Flat",90,1,"CF PETG 90%_1.txt"
7.73624,64.619,0.039391,8.0774,0.03608,0.001468,0.1468,25.037,64.619,8.0774,0.1468,4.15633333333333,2.03066666666667,8.44012755555556,7.6561639115828,-0.421236088417201,-5.21499601873376,"CF-PETG","Flat",90,1,"CF PETG 90%_1.txt"
7.75982,64.824,0.039532,8.103,0.036222,0.0014736,0.14736,25.038,64.824,8.103,0.14736,4.15633333333333,2.03066666666667,8.44012755555556,7.68045264402797,-0.422547355972029,-5.21470265299308,"CF-PETG","Flat",90,1,"CF PETG 90%_1.txt"
7.78341,65.028,0.039673,8.1285,0.036363,0.0014793,0.14793,25.038,65.028,8.1285,0.14793,4.15633333333333,2.03066666666667,8.44012755555556,7.70462289485146,-0.423877105148542,-5.21470265299308,"CF-PETG","Flat",90,1,"CF PETG 90%_1.txt"
7.80699,65.233,0.039814,8.1541,0.036504,0.0014849,0.14849,25.038,65.233,8.1541,0.14849,4.15633333333333,2.03066666666667,8.44012755555556,7.72891162729663,-0.425188372703372,-5.21441204674178,"CF-PETG","Flat",90,1,"CF PETG 90%_1.txt"
7.83058,65.437,0.039956,8.1796,0.036645,0.0014906,0.14906,25.038,65.437,8.1796,0.14906,4.15633333333333,2.03066666666667,8.44012755555556,7.75308187812011,-0.426518121879886,-5.21441295271023,"CF-PETG","Flat",90,1,"CF PETG 90%_1.txt"
7.85417,65.641,0.040097,8.2052,0.036786,0.0014962,0.14962,25.038,65.641,8.2052,0.14962,4.15633333333333,2.03066666666667,8.44012755555556,7.7772521289436,-0.427947871056397,-5.21556904227072,"CF-PETG","Flat",90,1,"CF PETG 90%_1.txt"
7.87775,65.846,0.040238,8.2307,0.036927,0.0015018,0.15018,25.038,65.846,8.2307,0.15018,4.15633333333333,2.03066666666667,8.44012755555556,7.80154086138877,-0.429159138611229,-5.2141268496146,"CF-PETG","Flat",90,1,"CF PETG 90%_1.txt"
7.90134,66.05,0.040379,8.2563,0.037069,0.0015075,0.15075,25.038,66.05,8.2563,0.15075,4.15633333333333,2.03066666666667,8.44012755555556,7.82571111221226,-0.430588887787741,-5.21527667099962,"CF-PETG","Flat",90,1,"CF PETG 90%_1.txt"
7.92492,66.254,0.04052,8.2818,0.03721,0.0015131,0.15131,25.038,66.254,8.2818,0.15131,4.15633333333333,2.03066666666667,8.44012755555556,7.84988136303575,-0.431918636964254,-5.21527490357476,"CF-PETG","Flat",90,1,"CF PETG 90%_1.txt"
7.94851,66.459,0.040661,8.3074,0.037351,0.0015188,0.15188,25.039,66.459,8.3074,0.15188,4.15633333333333,2.03066666666667,8.44012755555556,7.87417009548092,-0.433229904519083,-5.21498789656311,"CF-PETG","Flat",90,1,"CF PETG 90%_1.txt"
7.9721,66.663,0.040803,8.3329,0.037492,0.0015244,0.15244,25.039,66.663,8.3329,0.15244,4.15633333333333,2.03066666666667,8.44012755555556,7.8983403463044,-0.434559653695598,-5.21498702367241,"CF-PETG","Flat",90,1,"CF PETG 90%_1.txt"
7.99568,66.868,0.040944,8.3585,0.037633,0.0015301,0.15301,25.039,66.868,8.3585,0.15301,4.15633333333333,2.03066666666667,8.44012755555556,7.92262907874957,-0.435870921250427,-5.21470265299308,"CF-PETG","Flat",90,1,"CF PETG 90%_1.txt"
8.01927,67.072,0.041085,8.384,0.037774,0.0015357,0.15357,25.039,67.072,8.384,0.15357,4.15633333333333,2.03066666666667,8.44012755555556,7.94679932957306,-0.43720067042694,-5.21470265299309,"CF-PETG","Flat",90,1,"CF PETG 90%_1.txt"
8.04286,67.276,0.041226,8.4095,0.037916,0.0015414,0.15414,25.039,67.276,8.4095,0.15414,4.15633333333333,2.03066666666667,8.44012755555556,7.97096958039655,-0.438530419603453,-5.21470265299308,"CF-PETG","Flat",90,1,"CF PETG 90%_1.txt"
8.06644,67.481,0.041367,8.4351,0.038057,0.001547,0.1547,25.039,67.481,8.4351,0.1547,4.15633333333333,2.03066666666667,8.44012755555556,7.99525831284172,-0.439841687158284,-5.21442172776,"CF-PETG","Flat",90,1,"CF PETG 90%_1.txt"
8.09003,67.685,0.041508,8.4606,0.038198,0.0015527,0.15527,25.039,67.685,8.4606,0.15527,4.15633333333333,2.03066666666667,8.44012755555556,8.0194285636652,-0.441171436334795,-5.21442257446038,"CF-PETG","Flat",90,1,"CF PETG 90%_1.txt"
8.11361,67.89,0.04165,8.4862,0.038339,0.0015583,0.15583,25.04,67.89,8.4862,0.15583,4.15633333333333,2.03066666666667,8.44012755555556,8.04371729611037,-0.442482703889626,-5.21414418573243,"CF-PETG","Flat",90,1,"CF PETG 90%_1.txt"
8.1372,68.094,0.041791,8.5117,0.03848,0.001564,0.1564,25.04,68.094,8.5117,0.1564,4.15633333333333,2.03066666666667,8.44012755555556,8.06788754693386,-0.443812453066139,-5.21414585883124,"CF-PETG","Flat",90,1,"CF PETG 90%_1.txt"
8.16079,68.298,0.041932,8.5373,0.038621,0.0015696,0.15696,25.04,68.298,8.5373,0.15696,4.15633333333333,2.03066666666667,8.44012755555556,8.09205779775735,-0.445242202242651,-5.21525777754854,"CF-PETG","Flat",90,1,"CF PETG 90%_1.txt"
8.18437,68.503,0.042073,8.5628,0.038763,0.0015753,0.15753,25.04,68.503,8.5628,0.15753,4.15633333333333,2.03066666666667,8.44012755555556,8.11634653020252,-0.446453469797481,-5.21387244589948,"CF-PETG","Flat",90,1,"CF PETG 90%_1.txt"
8.20796,68.707,0.042214,8.5884,0.038904,0.0015809,0.15809,25.04,68.707,8.5884,0.15809,4.15633333333333,2.03066666666667,8.44012755555556,8.140516781026,-0.447883218973995,-5.21497856380694,"CF-PETG","Flat",90,1,"CF PETG 90%_1.txt"
8.23154,68.913,0.042355,8.6141,0.039045,0.0015865,0.15865,25.04,68.913,8.6141,0.15865,4.15633333333333,2.03066666666667,8.44012755555556,8.16492399509286,-0.449176004907141,-5.21442756535379,"CF-PETG","Flat",90,1,"CF PETG 90%_1.txt"
8.25513,69.123,0.042497,8.6404,0.039186,0.0015922,0.15922,25.04,69.123,8.6404,0.15922,4.15633333333333,2.03066666666667,8.44012755555556,8.18980513564645,-0.450594864353549,-5.21497690330945,"CF-PETG","Flat",90,1,"CF PETG 90%_1.txt"
8.27872,69.334,0.04263,8.6667,0.039319,0.0015975,0.15975,25.041,69.334,8.6667,0.15975,4.15633333333333,2.03066666666667,8.44012755555556,8.21480475782172,-0.451895242178278,-5.21415581684237,"CF-PETG","Flat",90,1,"CF PETG 90%_1.txt"
8.3023,69.544,0.042761,8.693,0.039451,0.0016028,0.16028,25.041,69.544,8.693,0.16028,4.15633333333333,2.03066666666667,8.44012755555556,8.23968589837531,-0.453314101624688,-5.21470265299308,"CF-PETG","Flat",90,1,"CF PETG 90%_1.txt"
8.32589,69.755,0.042892,8.7193,0.039582,0.001608,0.1608,25.041,69.755,8.7193,0.1608,4.15633333333333,2.03066666666667,8.44012755555556,8.26468552055058,-0.454614479449416,-5.21388734702805,"CF-PETG","Flat",90,1,"CF PETG 90%_1.txt"
8.34947,69.965,0.043024,8.7457,0.039713,0.0016133,0.16133,25.041,69.965,8.7457,0.16133,4.15633333333333,2.03066666666667,8.44012755555556,8.28956666110417,-0.456133338895825,-5.21551549785408,"CF-PETG","Flat",90,1,"CF PETG 90%_1.txt"
8.37306,70.176,0.043155,8.772,0.039844,0.0016185,0.16185,25.041,70.176,8.772,0.16185,4.15633333333333,2.03066666666667,8.44012755555556,8.31456628327945,-0.457433716720553,-5.21470265299308,"CF-PETG","Flat",90,1,"CF PETG 90%_1.txt"
8.39665,70.386,0.043286,8.7983,0.039976,0.0016238,0.16238,25.041,70.386,8.7983,0.16238,4.15633333333333,2.03066666666667,8.44012755555556,8.33944742383304,-0.458852576166963,-5.21524130987763,"CF-PETG","Flat",90,1,"CF PETG 90%_1.txt"
8.42023,70.597,0.043418,8.8246,0.040107,0.001629,0.1629,25.041,70.597,8.8246,0.1629,4.15633333333333,2.03066666666667,8.44012755555556,8.36444704600831,-0.460152953991692,-5.21443412723174,"CF-PETG","Flat",90,1,"CF PETG 90%_1.txt"
8.44382,70.807,0.043549,8.8509,0.040238,0.0016343,0.16343,25.042,70.807,8.8509,0.16343,4.15633333333333,2.03066666666667,8.44012755555556,8.3893281865619,-0.4615718134381,-5.21497038084376,"CF-PETG","Flat",90,1,"CF PETG 90%_1.txt"
8.4674,71.018,0.04368,8.8772,0.040369,0.0016395,0.16395,25.042,71.018,8.8772,0.16395,4.15633333333333,2.03066666666667,8.44012755555556,8.41432780873717,-0.462872191262829,-5.21416878365733,"CF-PETG","Flat",90,1,"CF PETG 90%_1.txt"
8.49099,71.228,0.043811,8.9035,0.040501,0.0016448,0.16448,25.042,71.228,8.9035,0.16448,4.15633333333333,2.03066666666667,8.44012755555556,8.43920894929076,-0.464291050709239,-5.21470265299308,"CF-PETG","Flat",90,1,"CF PETG 90%_1.txt"
8.51458,71.439,0.043943,8.9298,0.040632,0.00165,0.165,25.042,71.439,8.9298,0.165,4.15633333333333,2.03066666666667,8.44012755555556,8.46420857146603,-0.465591428533967,-5.21390656603695,"CF-PETG","Flat",90,1,"CF PETG 90%_1.txt"
8.53816,71.649,0.044074,8.9561,0.040763,0.0016553,0.16553,25.042,71.649,8.9561,0.16553,4.15633333333333,2.03066666666667,8.44012755555556,8.48908971201962,-0.467010287980376,-5.21443806992302,"CF-PETG","Flat",90,1,"CF PETG 90%_1.txt"
8.56175,71.86,0.044205,8.9825,0.040895,0.0016605,0.16605,25.042,71.86,8.9825,0.16605,4.15633333333333,2.03066666666667,8.44012755555556,8.5140893341949,-0.468410665805104,-5.21470265299309,"CF-PETG","Flat",90,1,"CF PETG 90%_1.txt"
8.58534,72.07,0.044337,9.0088,0.041026,0.0016658,0.16658,25.042,72.07,9.0088,0.16658,4.15633333333333,2.03066666666667,8.44012755555556,8.53897047474848,-0.469829525251516,-5.21522872359821,"CF-PETG","Flat",90,1,"CF PETG 90%_1.txt"
8.60892,72.281,0.044468,9.0351,0.041157,0.001671,0.1671,25.042,72.281,9.0351,0.1671,4.15633333333333,2.03066666666667,8.44012755555556,8.56397009692376,-0.471129903076241,-5.21444038335205,"CF-PETG","Flat",90,1,"CF PETG 90%_1.txt"
8.63251,72.491,0.044599,9.0614,0.041288,0.0016763,0.16763,25.043,72.491,9.0614,0.16763,4.15633333333333,2.03066666666667,8.44012755555556,8.58885123747735,-0.472548762522653,-5.21496416141714,"CF-PETG","Flat",90,1,"CF PETG 90%_1.txt"
8.65609,72.702,0.04473,9.0877,0.04142,0.0016815,0.16815,25.043,72.702,9.0877,0.16815,4.15633333333333,2.03066666666667,8.44012755555556,8.61385085965262,-0.473849140347379,-5.21418114976704,"CF-PETG","Flat",90,1,"CF PETG 90%_1.txt"
8.67968,72.912,0.044862,9.114,0.041551,0.0016868,0.16868,25.043,72.912,9.114,0.16868,4.15633333333333,2.03066666666667,8.44012755555556,8.63873200020621,-0.47526799979379,-5.21470265299308,"CF-PETG","Flat",90,1,"CF PETG 90%_1.txt"
8.70327,73.123,0.044993,9.1403,0.041682,0.001692,0.1692,25.043,73.123,9.1403,0.1692,4.15633333333333,2.03066666666667,8.44012755555556,8.66373162238148,-0.476568377618516,-5.21392489982294,"CF-PETG","Flat",90,1,"CF PETG 90%_1.txt"
8.72685,73.333,0.045124,9.1666,0.041814,0.0016973,0.16973,25.043,73.333,9.1666,0.16973,4.15633333333333,2.03066666666667,8.44012755555556,8.68861276293507,-0.477987237064928,-5.21444414575664,"CF-PETG","Flat",90,1,"CF PETG 90%_1.txt"
8.75044,73.544,0.045255,9.193,0.041945,0.0017025,0.17025,25.043,73.544,9.193,0.17025,4.15633333333333,2.03066666666667,8.44012755555556,8.71361238511034,-0.479387614889655,-5.21470265299309,"CF-PETG","Flat",90,1,"CF PETG 90%_1.txt"
8.77402,73.754,0.045387,9.2193,0.042076,0.0017078,0.17078,25.043,73.754,9.2193,0.17078,4.15633333333333,2.03066666666667,8.44012755555556,8.73849352566394,-0.480806474336065,-5.21521671207212,"CF-PETG","Flat",90,1,"CF PETG 90%_1.txt"
8.79761,73.965,0.045518,9.2456,0.042207,0.001713,0.1713,25.043,73.965,9.2456,0.1713,4.15633333333333,2.03066666666667,8.44012755555556,8.76349314783921,-0.482106852160792,-5.21444635459885,"CF-PETG","Flat",90,1,"CF PETG 90%_1.txt"
8.8212,74.175,0.045649,9.2719,0.042339,0.0017183,0.17183,25.044,74.175,9.2719,0.17183,4.15633333333333,2.03066666666667,8.44012755555556,8.7883742883928,-0.483525711607204,-5.21495822438986,"CF-PETG","Flat",90,1,"CF PETG 90%_1.txt"
8.84478,74.386,0.045781,9.2982,0.04247,0.0017235,0.17235,25.044,74.386,9.2982,0.17235,4.15633333333333,2.03066666666667,8.44012755555556,8.81337391056807,-0.484826089431929,-5.2141929559692,"CF-PETG","Flat",90,1,"CF PETG 90%_1.txt"
8.86837,74.596,0.045912,9.3245,0.042601,0.0017288,0.17288,25.044,74.596,9.3245,0.17288,4.15633333333333,2.03066666666667,8.44012755555556,8.83825505112166,-0.48624494887834,-5.21470265299309,"CF-PETG","Flat",90,1,"CF PETG 90%_1.txt"
8.89195,74.807,0.046043,9.3508,0.042733,0.0017341,0.17341,25.044,74.807,9.3508,0.17341,4.15633333333333,2.03066666666667,8.44012755555556,8.86325467329693,-0.487545326703065,-5.21394240816898,"CF-PETG","Flat",90,1,"CF PETG 90%_1.txt"
8.91554,75.017,0.046174,9.3771,0.042864,0.0017393,0.17393,25.044,75.017,9.3771,0.17393,4.15633333333333,2.03066666666667,8.44012755555556,8.88813581385052,-0.488964186149479,-5.21444994880591,"CF-PETG","Flat",90,1,"CF PETG 90%_1.txt"
8.93913,75.228,0.046306,9.4034,0.042995,0.0017446,0.17446,25.044,75.228,9.4034,0.17446,4.15633333333333,2.03066666666667,8.44012755555556,8.9131354360258,-0.490264563974204,-5.21369466335798,"CF-PETG","Flat",90,1,"CF PETG 90%_1.txt"
8.96271,75.438,0.046437,9.4298,0.043126,0.0017498,0.17498,25.044,75.438,9.4298,0.17498,4.15633333333333,2.03066666666667,8.44012755555556,8.93801657657938,-0.491783423420616,-5.21520523680901,"CF-PETG","Flat",90,1,"CF PETG 90%_1.txt"
8.9863,75.649,0.046568,9.4561,0.043258,0.0017551,0.17551,25.045,75.649,9.4561,0.17551,4.15633333333333,2.03066666666667,8.44012755555556,8.96301619875466,-0.493083801245341,-5.21445205999662,"CF-PETG","Flat",90,1,"CF PETG 90%_1.txt"
9.00988,75.859,0.0467,9.4824,0.043389,0.0017603,0.17603,25.045,75.859,9.4824,0.17603,4.15633333333333,2.03066666666667,8.44012755555556,8.98789733930825,-0.494502660691754,-5.21495255095497,"CF-PETG","Flat",90,1,"CF PETG 90%_1.txt"
9.03347,76.07,0.046831,9.5087,0.04352,0.0017656,0.17656,25.045,76.07,9.5087,0.17656,4.15633333333333,2.03066666666667,8.44012755555556,9.01289696148352,-0.495803038516479,-5.21420423944892,"CF-PETG","Flat",90,1,"CF PETG 90%_1.txt"
9.05706,76.28,0.046962,9.535,0.043652,0.0017708,0.17708,25.045,76.28,9.535,0.17708,4.15633333333333,2.03066666666667,8.44012755555556,9.03777810203711,-0.49722189796289,-5.21470265299307,"CF-PETG","Flat",90,1,"CF PETG 90%_1.txt"
9.08064,76.491,0.047093,9.5613,0.043783,0.0017761,0.17761,25.045,76.491,9.5613,0.17761,4.15633333333333,2.03066666666667,8.44012755555556,9.06277772421238,-0.498522275787616,-5.21395914559334,"CF-PETG","Flat",90,1,"CF PETG 90%_1.txt"
9.10423,76.701,0.047225,9.5876,0.043914,0.0017813,0.17813,25.045,76.701,9.5876,0.17813,4.15633333333333,2.03066666666667,8.44012755555556,9.08765886476597,-0.499941135234028,-5.21445549703813,"CF-PETG","Flat",90,1,"CF PETG 90%_1.txt"
9.12782,76.912,0.047356,9.6139,0.044045,0.0017866,0.17866,25.045,76.912,9.6139,0.17866,4.15633333333333,2.03066666666667,8.44012755555556,9.11265848694125,-0.501241513058753,-5.21371673367471,"CF-PETG","Flat",90,1,"CF PETG 90%_1.txt"
9.1514,77.122,0.047487,9.6403,0.044177,0.0017918,0.17918,25.045,77.122,9.6403,0.17918,4.15633333333333,2.03066666666667,8.44012755555556,9.13753962749484,-0.502760372505165,-5.21519426268026,"CF-PETG","Flat",90,1,"CF PETG 90%_1.txt"
9.17499,77.333,0.047619,9.6666,0.044308,0.0017971,0.17971,25.046,77.333,9.6666,0.17971,4.15633333333333,2.03066666666667,8.44012755555556,9.16253924967011,-0.504060750329893,-5.21445751691281,"CF-PETG","Flat",90,1,"CF PETG 90%_1.txt"
9.19857,77.543,0.04775,9.6929,0.044439,0.0018023,0.18023,25.046,77.543,9.6929,0.18023,4.15633333333333,2.03066666666667,8.44012755555556,9.1874203902237,-0.505479609776302,-5.21494712393919,"CF-PETG","Flat",90,1,"CF PETG 90%_1.txt"
9.22216,77.754,0.047881,9.7192,0.04457,0.0018076,0.18076,25.046,77.754,9.7192,0.18076,4.15633333333333,2.03066666666667,8.44012755555556,9.21242001239897,-0.50677998760103,-5.21421503416979,"CF-PETG","Flat",90,1,"CF PETG 90%_1.txt"
9.24575,77.964,0.048012,9.7455,0.044702,0.0018128,0.18128,25.046,77.964,9.7455,0.18128,4.15633333333333,2.03066666666667,8.44012755555556,9.23730115295256,-0.50819884704744,-5.21470265299308,"CF-PETG","Flat",90,1,"CF PETG 90%_1.txt"
9.26933,78.175,0.048144,9.7718,0.044833,0.0018181,0.18181,25.046,78.175,9.7718,0.18181,4.15633333333333,2.03066666666667,8.44012755555556,9.26230077512783,-0.509499224872169,-5.21397516191663,"CF-PETG","Flat",90,1,"CF PETG 90%_1.txt"
9.29292,78.385,0.048275,9.7981,0.044964,0.0018233,0.18233,25.046,78.385,9.7981,0.18233,4.15633333333333,2.03066666666667,8.44012755555556,9.28718191568142,-0.510918084318577,-5.21446080687661,"CF-PETG","Flat",90,1,"CF PETG 90%_1.txt"
9.3165,78.596,0.048406,9.8244,0.045096,0.0018286,0.18286,25.046,78.596,9.8244,0.18286,4.15633333333333,2.03066666666667,8.44012755555556,9.3121815378567,-0.512218462143306,-5.21373785822346,"CF-PETG","Flat",90,1,"CF PETG 90%_1.txt"
9.34009,78.806,0.048537,9.8508,0.045227,0.0018338,0.18338,25.047,78.806,9.8508,0.18338,4.15633333333333,2.03066666666667,8.44012755555556,9.33706267841028,-0.513737321589716,-5.21518375755995,"CF-PETG","Flat",90,1,"CF PETG 90%_1.txt"
9.36368,79.017,0.048669,9.8771,0.045358,0.0018391,0.18391,25.047,79.017,9.8771,0.18391,4.15633333333333,2.03066666666667,8.44012755555556,9.36206230058556,-0.515037699414444,-5.21446274123421,"CF-PETG","Flat",90,1,"CF PETG 90%_1.txt"
9.38726,79.227,0.0488,9.9034,0.045489,0.0018443,0.18443,25.047,79.227,9.9034,0.18443,4.15633333333333,2.03066666666667,8.44012755555556,9.38694344113915,-0.516456558860853,-5.21494192762943,"CF-PETG","Flat",90,1,"CF PETG 90%_1.txt"
9.41085,79.438,0.048931,9.9297,0.045621,0.0018496,0.18496,25.047,79.438,9.9297,0.18496,4.15633333333333,2.03066666666667,8.44012755555556,9.41194306331442,-0.517756936685581,-5.21422537121545,"CF-PETG","Flat",90,1,"CF PETG 90%_1.txt"
9.43443,79.648,0.049063,9.956,0.045752,0.0018548,0.18548,25.047,79.648,9.956,0.18548,4.15633333333333,2.03066666666667,8.44012755555556,9.43682420386801,-0.519175796131991,-5.21470265299308,"CF-PETG","Flat",90,1,"CF PETG 90%_1.txt"
9.45802,79.859,0.049194,9.9823,0.045883,0.0018601,0.18601,25.047,79.859,9.9823,0.18601,4.15633333333333,2.03066666666667,8.44012755555556,9.46182382604328,-0.52047617395672,-5.21399050275708,"CF-PETG","Flat",90,1,"CF PETG 90%_1.txt"
9.48161,80.069,0.049325,10.009,0.046015,0.0018653,0.18653,25.047,80.069,10.009,0.18653,4.15633333333333,2.03066666666667,8.44012755555556,9.48670496659687,-0.522295033403129,-5.21825390551632,"CF-PETG","Flat",90,1,"CF PETG 90%_1.txt"
9.50519,80.279,0.049456,10.035,0.046146,0.0018706,0.18706,25.047,80.279,10.035,0.18706,4.15633333333333,2.03066666666667,8.44012755555556,9.51158610715046,-0.52341389284954,-5.21588333681654,"CF-PETG","Flat",90,1,"CF PETG 90%_1.txt"
9.52878,80.49,0.049588,10.061,0.046277,0.0018758,0.18758,25.048,80.49,10.061,0.18758,4.15633333333333,2.03066666666667,8.44012755555556,9.53658572932573,-0.524414270674267,-5.21234738767784,"CF-PETG","Flat",90,1,"CF PETG 90%_1.txt"
9.55236,80.7,0.049719,10.088,0.046408,0.0018811,0.18811,25.048,80.7,10.088,0.18811,4.15633333333333,2.03066666666667,8.44012755555556,9.56146686987932,-0.526533130120676,-5.21940057613675,"CF-PETG","Flat",90,1,"CF PETG 90%_1.txt"
9.57595,80.911,0.04985,10.114,0.04654,0.0018863,0.18863,25.048,80.911,10.114,0.18863,4.15633333333333,2.03066666666667,8.44012755555556,9.5864664920546,-0.527533507945405,-5.2158741145482,"CF-PETG","Flat",90,1,"CF PETG 90%_1.txt"
9.59954,81.121,0.049982,10.14,0.046671,0.0018916,0.18916,25.048,81.121,10.14,0.18916,4.15633333333333,2.03066666666667,8.44012755555556,9.61134763260818,-0.528652367391816,-5.21353419518556,"CF-PETG","Flat",90,1,"CF PETG 90%_1.txt"
9.62312,81.331,0.050113,10.166,0.046802,0.0018968,0.18968,25.048,81.331,10.166,0.18968,4.15633333333333,2.03066666666667,8.44012755555556,9.63622877316178,-0.529771226838225,-5.2112062447199,"CF-PETG","Flat",90,1,"CF PETG 90%_1.txt"
9.64671,81.537,0.050244,10.192,0.046934,0.0019021,0.19021,25.048,81.537,10.192,0.19021,4.15633333333333,2.03066666666667,8.44012755555556,9.66063598722863,-0.531364012771371,-5.21354015670498,"CF-PETG","Flat",90,1,"CF PETG 90%_1.txt"
9.6703,81.743,0.050375,10.218,0.047065,0.0019073,0.19073,25.048,81.743,10.218,0.19073,4.15633333333333,2.03066666666667,8.44012755555556,9.68504320129548,-0.532956798704518,-5.21586219127538,"CF-PETG","Flat",90,1,"CF PETG 90%_1.txt"
9.69388,81.949,0.050507,10.244,0.047196,0.0019126,0.19126,25.048,81.949,10.244,0.19126,4.15633333333333,2.03066666666667,8.44012755555556,9.70945041536234,-0.534549584637663,-5.21817243886824,"CF-PETG","Flat",90,1,"CF PETG 90%_1.txt"
9.71747,82.155,0.050638,10.269,0.047327,0.0019178,0.19178,25.049,82.155,10.269,0.19178,4.15633333333333,2.03066666666667,8.44012755555556,9.73385762942919,-0.535142370570808,-5.21124131435201,"CF-PETG","Flat",90,1,"CF PETG 90%_1.txt"
9.74105,82.361,0.050769,10.295,0.047459,0.0019231,0.19231,25.049,82.361,10.295,0.19231,4.15633333333333,2.03066666666667,8.44012755555556,9.75826484349605,-0.536735156503953,-5.21355178731377,"CF-PETG","Flat",90,1,"CF PETG 90%_1.txt"
9.76464,82.567,0.050901,10.321,0.04759,0.0019283,0.19283,25.049,82.567,10.321,0.19283,4.15633333333333,2.03066666666667,8.44012755555556,9.7826720575629,-0.5383279424371,-5.21585061948551,"CF-PETG","Flat",90,1,"CF PETG 90%_1.txt"
9.78823,82.773,0.051032,10.347,0.047721,0.0019336,0.19336,25.049,82.773,10.347,0.19336,4.15633333333333,2.03066666666667,8.44012755555556,9.80707927162975,-0.539920728370246,-5.21813789862034,"CF-PETG","Flat",90,1,"CF PETG 90%_1.txt"
9.81181,82.979,0.051163,10.372,0.047852,0.0019388,0.19388,25.049,82.979,10.372,0.19388,4.15633333333333,2.03066666666667,8.44012755555556,9.83148648569661,-0.540513514303392,-5.21127568746039,"CF-PETG","Flat",90,1,"CF PETG 90%_1.txt"
9.8354,83.185,0.051294,10.398,0.047984,0.0019441,0.19441,25.049,83.185,10.398,0.19441,4.15633333333333,2.03066666666667,8.44012755555556,9.85589369976346,-0.542106300236536,-5.21356318750276,"CF-PETG","Flat",90,1,"CF PETG 90%_1.txt"
9.85898,83.391,0.051426,10.424,0.048115,0.0019494,0.19494,25.049,83.391,10.424,0.19494,4.15633333333333,2.03066666666667,8.44012755555556,9.88030091383032,-0.543699086169681,-5.21583927637837,"CF-PETG","Flat",90,1,"CF PETG 90%_1.txt"
9.88257,83.597,0.051557,10.45,0.048246,0.0019546,0.19546,25.05,83.597,10.45,0.19546,4.15633333333333,2.03066666666667,8.44012755555556,9.90470812789717,-0.545291872102828,-5.21810403926151,"CF-PETG","Flat",90,1,"CF PETG 90%_1.txt"
9.90616,83.804,0.051688,10.475,0.048378,0.0019599,0.19599,25.05,83.804,10.475,0.19599,4.15633333333333,2.03066666666667,8.44012755555556,9.92923382358571,-0.54576617641429,-5.21017829512449,"CF-PETG","Flat",90,1,"CF PETG 90%_1.txt"
9.92974,84.01,0.051819,10.501,0.048509,0.0019651,0.19651,25.05,84.01,10.501,0.19651,4.15633333333333,2.03066666666667,8.44012755555556,9.95364103765256,-0.547358962347435,-5.21244607511127,"CF-PETG","Flat",90,1,"CF PETG 90%_1.txt"
9.95333,84.216,0.051951,10.527,0.04864,0.0019704,0.19704,25.05,84.216,10.527,0.19704,4.15633333333333,2.03066666666667,8.44012755555556,9.97804825171942,-0.548951748280581,-5.21470265299308,"CF-PETG","Flat",90,1,"CF PETG 90%_1.txt"
9.97691,84.422,0.052082,10.553,0.048771,0.0019756,0.19756,25.05,84.422,10.553,0.19756,4.15633333333333,2.03066666666667,8.44012755555556,10.0024554657863,-0.550544534213728,-5.21694811156759,"CF-PETG","Flat",90,1,"CF PETG 90%_1.txt"
10.0005,84.628,0.052213,10.578,0.048903,0.0019809,0.19809,25.05,84.628,10.578,0.19809,4.15633333333333,2.03066666666667,8.44012755555556,10.0268626798531,-0.551137320146873,-5.21022234965847,"CF-PETG","Flat",90,1,"CF PETG 90%_1.txt"
10.0241,84.834,0.052345,10.604,0.049034,0.0019861,0.19861,25.05,84.834,10.604,0.19861,4.15633333333333,2.03066666666667,8.44012755555556,10.05126989392,-0.552730106080018,-5.21246799396471,"CF-PETG","Flat",90,1,"CF PETG 90%_1.txt"
10.0477,85.04,0.052476,10.63,0.049165,0.0019914,0.19914,25.05,85.04,10.63,0.19914,4.15633333333333,2.03066666666667,8.44012755555556,10.0756771079868,-0.554322892013165,-5.21470265299308,"CF-PETG","Flat",90,1,"CF PETG 90%_1.txt"
10.0713,85.246,0.052607,10.656,0.049297,0.0019966,0.19966,25.051,85.246,10.656,0.19966,4.15633333333333,2.03066666666667,8.44012755555556,10.1000843220537,-0.555915677946311,-5.21692640715382,"CF-PETG","Flat",90,1,"CF PETG 90%_1.txt"
10.0948,85.452,0.052738,10.681,0.049428,0.0020019,0.20019,25.051,85.452,10.681,0.20019,4.15633333333333,2.03066666666667,8.44012755555556,10.1244915361205,-0.556508463879455,-5.21026555453099,"CF-PETG","Flat",90,1,"CF PETG 90%_1.txt"
10.1184,85.658,0.05287,10.707,0.049559,0.0020071,0.20071,25.051,85.658,10.707,0.20071,4.15633333333333,2.03066666666667,8.44012755555556,10.1488987501874,-0.558101249812603,-5.21248949110491,"CF-PETG","Flat",90,1,"CF PETG 90%_1.txt"
10.142,85.864,0.053001,10.733,0.04969,0.0020124,0.20124,25.051,85.864,10.733,0.20124,4.15633333333333,2.03066666666667,8.44012755555556,10.1733059642543,-0.559694035745748,-5.21470265299309,"CF-PETG","Flat",90,1,"CF PETG 90%_1.txt"
10.1656,86.07,0.053132,10.759,0.049822,0.0020176,0.20176,25.051,86.07,10.759,0.20176,4.15633333333333,2.03066666666667,8.44012755555556,10.1977131783211,-0.561286821678895,-5.21690511830927,"CF-PETG","Flat",90,1,"CF PETG 90%_1.txt"
10.1892,86.276,0.053264,10.784,0.049953,0.0020229,0.20229,25.051,86.276,10.784,0.20229,4.15633333333333,2.03066666666667,8.44012755555556,10.222120392388,-0.56187960761204,-5.21030793408791,"CF-PETG","Flat",90,1,"CF PETG 90%_1.txt"
10.2128,86.482,0.053395,10.81,0.050084,0.0020281,0.20281,25.051,86.482,10.81,0.20281,4.15633333333333,2.03066666666667,8.44012755555556,10.2465276064548,-0.563472393545185,-5.21251057858635,"CF-PETG","Flat",90,1,"CF PETG 90%_1.txt"
10.2364,86.688,0.053526,10.836,0.050216,0.0020334,0.20334,25.052,86.688,10.836,0.20334,4.15633333333333,2.03066666666667,8.44012755555556,10.2709348205217,-0.56506517947833,-5.21470265299308,"CF-PETG","Flat",90,1,"CF PETG 90%_1.txt"
10.2599,86.894,0.053657,10.862,0.050347,0.0020386,0.20386,25.052,86.894,10.862,0.20386,4.15633333333333,2.03066666666667,8.44012755555556,10.2953420345885,-0.566657965411476,-5.2168842332119,"CF-PETG","Flat",90,1,"CF PETG 90%_1.txt"
10.2835,87.1,0.053789,10.887,0.050478,0.0020439,0.20439,25.052,87.1,10.887,0.20439,4.15633333333333,2.03066666666667,8.44012755555556,10.3197492486554,-0.567250751344623,-5.21034951175368,"CF-PETG","Flat",90,1,"CF PETG 90%_1.txt"
10.3071,87.306,0.05392,10.913,0.050609,0.0020491,0.20491,25.052,87.306,10.913,0.20491,4.15633333333333,2.03066666666667,8.44012755555556,10.3441564627222,-0.568843537277768,-5.21253126800851,"CF-PETG","Flat",90,1,"CF PETG 90%_1.txt"
10.3307,87.512,0.054051,10.939,0.050741,0.0020544,0.20544,25.052,87.512,10.939,0.20544,4.15633333333333,2.03066666666667,8.44012755555556,10.3685636767891,-0.570436323210913,-5.21470265299308,"CF-PETG","Flat",90,1,"CF PETG 90%_1.txt"
10.3543,87.718,0.054183,10.965,0.050872,0.0020596,0.20596,25.052,87.718,10.965,0.20596,4.15633333333333,2.03066666666667,8.44012755555556,10.3929708908559,-0.572029109144058,-5.21686374048388,"CF-PETG","Flat",90,1,"CF PETG 90%_1.txt"
10.3779,87.924,0.054314,10.99,0.051003,0.0020649,0.20649,25.052,87.924,10.99,0.20649,4.15633333333333,2.03066666666667,8.44012755555556,10.4173781049228,-0.572621895077203,-5.21039031007464,"CF-PETG","Flat",90,1,"CF PETG 90%_1.txt"
10.4015,88.13,0.054445,11.016,0.051134,0.0020701,0.20701,25.052,88.13,11.016,0.20701,4.15633333333333,2.03066666666667,8.44012755555556,10.4417853189896,-0.574214681010352,-5.21255157053696,"CF-PETG","Flat",90,1,"CF PETG 90%_1.txt"
10.4251,88.336,0.054576,11.042,0.051266,0.0020754,0.20754,25.053,88.336,11.042,0.20754,4.15633333333333,2.03066666666667,8.44012755555556,10.4661925330565,-0.575807466943496,-5.21470265299309,"CF-PETG","Flat",90,1,"CF PETG 90%_1.txt"
10.4486,88.542,0.054708,11.068,0.051397,0.0020806,0.20806,25.053,88.542,11.068,0.20806,4.15633333333333,2.03066666666667,8.44012755555556,10.4905997471234,-0.577400252876641,-5.21684362917096,"CF-PETG","Flat",90,1,"CF PETG 90%_1.txt"
10.4722,88.748,0.054839,11.094,0.051528,0.0020859,0.20859,25.053,88.748,11.094,0.20859,4.15633333333333,2.03066666666667,8.44012755555556,10.5150069611902,-0.578993038809786,-5.21897457012607,"CF-PETG","Flat",90,1,"CF PETG 90%_1.txt"
10.4958,88.954,0.05497,11.119,0.05166,0.0020911,0.20911,25.053,88.954,11.119,0.20911,4.15633333333333,2.03066666666667,8.44012755555556,10.5394141752571,-0.579585824742933,-5.21257149692358,"CF-PETG","Flat",90,1,"CF PETG 90%_1.txt"
10.5194,89.16,0.055101,11.145,0.051791,0.0020964,0.20964,25.053,89.16,11.145,0.20964,4.15633333333333,2.03066666666667,8.44012755555556,10.5638213893239,-0.581178610676078,-5.21470265299307,"CF-PETG","Flat",90,1,"CF PETG 90%_1.txt"
10.543,89.366,0.055233,11.171,0.051922,0.0021016,0.21016,25.053,89.366,11.171,0.21016,4.15633333333333,2.03066666666667,8.44012755555556,10.5882286033908,-0.582771396609225,-5.21682388872281,"CF-PETG","Flat",90,1,"CF PETG 90%_1.txt"
10.5666,89.572,0.055364,11.197,0.052053,0.0021069,0.21069,25.053,89.572,11.197,0.21069,4.15633333333333,2.03066666666667,8.44012755555556,10.6126358174576,-0.58436418254237,-5.21893527321934,"CF-PETG","Flat",90,1,"CF PETG 90%_1.txt"
10.5902,89.778,0.055495,11.222,0.052185,0.0021121,0.21121,25.053,89.778,11.222,0.21121,4.15633333333333,2.03066666666667,8.44012755555556,10.6370430315245,-0.584956968475515,-5.21259105752553,"CF-PETG","Flat",90,1,"CF PETG 90%_1.txt"
10.6137,89.99,0.055627,11.249,0.052316,0.0021174,0.21174,25.054,89.99,11.249,0.21174,4.15633333333333,2.03066666666667,8.44012755555556,10.6621611353214,-0.58683886467856,-5.21680918018099,"CF-PETG","Flat",90,1,"CF PETG 90%_1.txt"
10.6373,90.216,0.055758,11.277,0.052447,0.0021226,0.21226,25.054,90.216,11.277,0.21226,4.15633333333333,2.03066666666667,8.44012755555556,10.688937981822,-0.58806201817803,-5.21470265299309,"CF-PETG","Flat",90,1,"CF PETG 90%_1.txt"
10.6609,90.443,0.055889,11.305,0.052579,0.0021279,0.21279,25.054,90.443,11.305,0.21279,4.15633333333333,2.03066666666667,8.44012755555556,10.7158333099442,-0.589166690055817,-5.21155851442563,"CF-PETG","Flat",90,1,"CF PETG 90%_1.txt"
10.6845,90.669,0.05602,11.334,0.05271,0.0021331,0.21331,25.054,90.669,11.334,0.21331,4.15633333333333,2.03066666666667,8.44012755555556,10.7426101564447,-0.591389843555287,-5.21783874673802,"CF-PETG","Flat",90,1,"CF PETG 90%_1.txt"
10.7081,90.896,0.056152,11.362,0.052841,0.0021384,0.21384,25.054,90.896,11.362,0.21384,4.15633333333333,2.03066666666667,8.44012755555556,10.7695054845669,-0.592494515433074,-5.21470265299308,"CF-PETG","Flat",90,1,"CF PETG 90%_1.txt"
10.7317,91.122,0.056283,11.39,0.052972,0.0021436,0.21436,25.054,91.122,11.39,0.21436,4.15633333333333,2.03066666666667,8.44012755555556,10.7962823310675,-0.593717668932545,-5.21262220309521,"CF-PETG","Flat",90,1,"CF PETG 90%_1.txt"
10.7553,91.348,0.056414,11.419,0.053104,0.0021489,0.21489,25.054,91.348,11.419,0.21489,4.15633333333333,2.03066666666667,8.44012755555556,10.823059177568,-0.595940822432016,-5.21885298565563,"CF-PETG","Flat",90,1,"CF PETG 90%_1.txt"
10.7788,91.575,0.056546,11.447,0.053235,0.0021541,0.21541,25.055,91.575,11.447,0.21541,4.15633333333333,2.03066666666667,8.44012755555556,10.8499545056902,-0.5970454943098,-5.21573769817245,"CF-PETG","Flat",90,1,"CF PETG 90%_1.txt"
10.8024,91.801,0.056677,11.475,0.053366,0.0021594,0.21594,25.055,91.801,11.475,0.21594,4.15633333333333,2.03066666666667,8.44012755555556,10.8767313521907,-0.598268647809272,-5.21367013341414,"CF-PETG","Flat",90,1,"CF PETG 90%_1.txt"
10.826,92.028,0.056808,11.503,0.053498,0.0021647,0.21647,25.055,92.028,11.503,0.21647,4.15633333333333,2.03066666666667,8.44012755555556,10.9036266803129,-0.599373319687059,-5.21058262789758,"CF-PETG","Flat",90,1,"CF PETG 90%_1.txt"
10.8496,92.254,0.056939,11.532,0.053629,0.0021699,0.21699,25.055,92.254,11.532,0.21699,4.15633333333333,2.03066666666667,8.44012755555556,10.9304035268135,-0.601596473186529,-5.2167574851416,"CF-PETG","Flat",90,1,"CF PETG 90%_1.txt"
10.8732,92.481,0.057071,11.56,0.05376,0.0021752,0.21752,25.055,92.481,11.56,0.21752,4.15633333333333,2.03066666666667,8.44012755555556,10.9572988549357,-0.602701145064318,-5.21367772546987,"CF-PETG","Flat",90,1,"CF PETG 90%_1.txt"
10.8968,92.707,0.057202,11.588,0.053891,0.0021804,0.21804,25.055,92.707,11.588,0.21804,4.15633333333333,2.03066666666667,8.44012755555556,10.9840757014362,-0.603924298563786,-5.21163529999816,"CF-PETG","Flat",90,1,"CF PETG 90%_1.txt"
10.9204,92.934,0.057333,11.617,0.054023,0.0021857,0.21857,25.055,92.934,11.617,0.21857,4.15633333333333,2.03066666666667,8.44012755555556,11.0109710295584,-0.606028970441574,-5.21674245021584,"CF-PETG","Flat",90,1,"CF PETG 90%_1.txt"
