Repository: VipulKohinkar/3D-Printing-Parameter-Optimisation

# 3D Printing Parameter Optimisation: Impact of K-Value on Carbon-Reinforced PETG

## MSc Mechanical Engineering with Management

**Author:** Vipul Kohinkar  
**Project:** MEE7012-SUM  
**Date:** 27 August 2026

---

## Project Overview

This project investigates the influence of flow-rate multiplier (K-value) and build orientation on the tensile behaviour of PETG and carbon-fibre-reinforced PETG (CF-PETG) manufactured using fused deposition modelling (FDM).

The study compares an unreinforced thermoplastic, PETG, with a carbon-fibre-reinforced PETG composite to investigate whether the two materials respond differently to changes in material flow and build orientation.

---

File: 3_Experimental_data/Modulus/Recalculated Stress Strain/Recalculated_Stress_Strain_All_Data.csv (part 83 of 212)
"Time (s)","Load (N)","Machine Extension (mm)","Stress (MPa)","Extension from Preload (mm)","Strain","Percentage Strain","Gauge Length (mm)","Load_N","NEXYGEN_Stress_MPa","Percentage_Strain","Measured_Width_mm","Measured_Thickness_mm","Measured_Area_mm2","Recalculated_Stress_MPa","Stress_Difference_MPa","Stress_Difference_Percent","Material","Orientation","K","Sample","File"
10.9439,93.16,0.057465,11.645,0.054154,0.0021909,0.21909,25.055,93.16,11.645,0.21909,4.15633333333333,2.03066666666667,8.44012755555556,11.037747876059,-0.607252123941045,-5.21470265299309,"CF-PETG","Flat",90,1,"CF PETG 90%_1.txt"
10.9675,93.386,0.057596,11.673,0.054285,0.0021962,0.21962,25.056,93.386,11.673,0.21962,4.15633333333333,2.03066666666667,8.44012755555556,11.0645247225595,-0.608475277440515,-5.21267264148475,"CF-PETG","Flat",90,1,"CF PETG 90%_1.txt"
10.9911,93.613,0.057727,11.702,0.054416,0.0022014,0.22014,25.056,93.613,11.702,0.22014,4.15633333333333,2.03066666666667,8.44012755555556,11.0914200506817,-0.610579949318302,-5.21774012406684,"CF-PETG","Flat",90,1,"CF PETG 90%_1.txt"
11.0147,93.839,0.057858,11.73,0.054548,0.0022067,0.22067,25.056,93.839,11.73,0.22067,4.15633333333333,2.03066666666667,8.44012755555556,11.1181968971822,-0.611803102817772,-5.21571272649422,"CF-PETG","Flat",90,1,"CF PETG 90%_1.txt"
11.0383,94.066,0.05799,11.758,0.054679,0.0022119,0.22119,25.056,94.066,11.758,0.22119,4.15633333333333,2.03066666666667,8.44012755555556,11.1450922253044,-0.612907774695557,-5.21268731668275,"CF-PETG","Flat",90,1,"CF PETG 90%_1.txt"
11.0619,94.292,0.058121,11.787,0.05481,0.0022172,0.22172,25.056,94.292,11.787,0.22172,4.15633333333333,2.03066666666667,8.44012755555556,11.171869071805,-0.615130928195031,-5.21872340879809,"CF-PETG","Flat",90,1,"CF PETG 90%_1.txt"
11.0855,94.518,0.058252,11.815,0.054942,0.0022224,0.22224,25.056,94.518,11.815,0.22224,4.15633333333333,2.03066666666667,8.44012755555556,11.1986459183055,-0.616354081694499,-5.21670826656369,"CF-PETG","Flat",90,1,"CF PETG 90%_1.txt"
11.109,94.742,0.058383,11.843,0.055073,0.0022277,0.22277,25.056,94.742,11.843,0.22277,4.15633333333333,2.03066666666667,8.44012755555556,11.2251858015627,-0.617814198437337,-5.21670352476009,"CF-PETG","Flat",90,1,"CF PETG 90%_1.txt"
11.1326,94.965,0.058515,11.871,0.055204,0.0022329,0.22329,25.056,94.965,11.871,0.22329,4.15633333333333,2.03066666666667,8.44012755555556,11.2516072031981,-0.61939279680186,-5.21769688149153,"CF-PETG","Flat",90,1,"CF PETG 90%_1.txt"
11.1562,95.189,0.058646,11.899,0.055335,0.0022382,0.22382,25.057,95.189,11.899,0.22382,4.15633333333333,2.03066666666667,8.44012755555556,11.2781470864553,-0.620852913544699,-5.21768983565593,"CF-PETG","Flat",90,1,"CF PETG 90%_1.txt"
11.1798,95.412,0.058777,11.927,0.055467,0.0022434,0.22434,25.057,95.412,11.927,0.22434,4.15633333333333,2.03066666666667,8.44012755555556,11.3045684880908,-0.62243151190922,-5.2186762128718,"CF-PETG","Flat",90,1,"CF PETG 90%_1.txt"
11.2034,95.636,0.058909,11.954,0.055598,0.0022487,0.22487,25.057,95.636,11.954,0.22487,4.15633333333333,2.03066666666667,8.44012755555556,11.3311083713479,-0.622891628652059,-5.21073806802793,"CF-PETG","Flat",90,1,"CF PETG 90%_1.txt"
11.227,95.859,0.05904,11.982,0.055729,0.0022539,0.22539,25.057,95.859,11.982,0.22539,4.15633333333333,2.03066666666667,8.44012755555556,11.3575297729834,-0.62447022701658,-5.21173616271558,"CF-PETG","Flat",90,1,"CF PETG 90%_1.txt"
11.2506,96.083,0.059171,12.01,0.055861,0.0022592,0.22592,25.057,96.083,12.01,0.22592,4.15633333333333,2.03066666666667,8.44012755555556,11.3840696562406,-0.625930343759418,-5.21174307876285,"CF-PETG","Flat",90,1,"CF PETG 90%_1.txt"
11.2741,96.307,0.059302,12.038,0.055992,0.0022644,0.22644,25.057,96.307,12.038,0.22644,4.15633333333333,2.03066666666667,8.44012755555556,11.4106095394977,-0.627390460502255,-5.21174996263711,"CF-PETG","Flat",90,1,"CF PETG 90%_1.txt"
11.2977,96.53,0.059434,12.066,0.056123,0.0022697,0.22697,25.057,96.53,12.066,0.22697,4.15633333333333,2.03066666666667,8.44012755555556,11.4370309411332,-0.628969058866778,-5.21273876070593,"CF-PETG","Flat",90,1,"CF PETG 90%_1.txt"
11.3213,96.754,0.059565,12.094,0.056254,0.0022749,0.22749,25.058,96.754,12.094,0.22749,4.15633333333333,2.03066666666667,8.44012755555556,11.4635708243904,-0.630429175609615,-5.21274330750467,"CF-PETG","Flat",90,1,"CF PETG 90%_1.txt"
11.3449,96.977,0.059696,12.122,0.056386,0.0022802,0.22802,25.058,96.977,12.122,0.22802,4.15633333333333,2.03066666666667,8.44012755555556,11.4899922260259,-0.632007773974138,-5.21372524314583,"CF-PETG","Flat",90,1,"CF PETG 90%_1.txt"
11.3685,97.201,0.059828,12.15,0.056517,0.0022854,0.22854,25.058,97.201,12.15,0.22854,4.15633333333333,2.03066666666667,8.44012755555556,11.516532109283,-0.633467890716977,-5.21372749561298,"CF-PETG","Flat",90,1,"CF PETG 90%_1.txt"
11.3921,97.424,0.059959,12.178,0.056648,0.0022907,0.22907,25.058,97.424,12.178,0.22907,4.15633333333333,2.03066666666667,8.44012755555556,11.5429535109185,-0.635046489081498,-5.21470265299309,"CF-PETG","Flat",90,1,"CF PETG 90%_1.txt"
11.4157,97.648,0.06009,12.206,0.05678,0.0022959,0.22959,25.058,97.648,12.206,0.22959,4.15633333333333,2.03066666666667,8.44012755555556,11.5694933941757,-0.636506605824335,-5.21470265299308,"CF-PETG","Flat",90,1,"CF PETG 90%_1.txt"
11.4393,97.871,0.060221,12.234,0.056911,0.0023012,0.23012,25.058,97.871,12.234,0.23012,4.15633333333333,2.03066666666667,8.44012755555556,11.5959147958111,-0.638085204188858,-5.21567111483454,"CF-PETG","Flat",90,1,"CF PETG 90%_1.txt"
11.4628,98.095,0.060353,12.262,0.057042,0.0023064,0.23064,25.058,98.095,12.262,0.23064,4.15633333333333,2.03066666666667,8.44012755555556,11.6224546790683,-0.639545320931695,-5.2156689033738,"CF-PETG","Flat",90,1,"CF PETG 90%_1.txt"
11.4864,98.319,0.060484,12.29,0.057173,0.0023117,0.23117,25.058,98.319,12.29,0.23117,4.15633333333333,2.03066666666667,8.44012755555556,11.6489945623255,-0.641005437674533,-5.21566670198969,"CF-PETG","Flat",90,1,"CF PETG 90%_1.txt"
11.51,98.542,0.060615,12.318,0.057305,0.0023169,0.23169,25.059,98.542,12.318,0.23169,4.15633333333333,2.03066666666667,8.44012755555556,11.6754159639609,-0.642584036039056,-5.21662636823393,"CF-PETG","Flat",90,1,"CF PETG 90%_1.txt"
11.5336,98.766,0.060747,12.346,0.057436,0.0023222,0.23222,25.059,98.766,12.346,0.23222,4.15633333333333,2.03066666666667,8.44012755555556,11.7019558472181,-0.644044152781893,-5.21662200536119,"CF-PETG","Flat",90,1,"CF PETG 90%_1.txt"
11.5572,98.989,0.060878,12.374,0.057567,0.0023274,0.23274,25.059,98.989,12.374,0.23274,4.15633333333333,2.03066666666667,8.44012755555556,11.7283772488536,-0.645622751146416,-5.21757516685321,"CF-PETG","Flat",90,1,"CF PETG 90%_1.txt"
11.5808,99.213,0.061009,12.402,0.057698,0.0023327,0.23327,25.059,99.213,12.402,0.23327,4.15633333333333,2.03066666666667,8.44012755555556,11.7549171321107,-0.647082867889253,-5.21756868157759,"CF-PETG","Flat",90,1,"CF PETG 90%_1.txt"
11.6044,99.436,0.06114,12.43,0.05783,0.0023379,0.23379,25.059,99.436,12.43,0.23379,4.15633333333333,2.03066666666667,8.44012755555556,11.7813385337462,-0.648661466253774,-5.21851541636182,"CF-PETG","Flat",90,1,"CF PETG 90%_1.txt"
11.6279,99.66,0.061272,12.457,0.057961,0.0023432,0.23432,25.059,99.66,12.457,0.23432,4.15633333333333,2.03066666666667,8.44012755555556,11.8078784170034,-0.649121582996614,-5.21089815362137,"CF-PETG","Flat",90,1,"CF PETG 90%_1.txt"
11.6515,99.883,0.061403,12.485,0.058092,0.0023484,0.23484,25.059,99.883,12.485,0.23484,4.15633333333333,2.03066666666667,8.44012755555556,11.8342998186389,-0.650700181361135,-5.21185567770232,"CF-PETG","Flat",90,1,"CF PETG 90%_1.txt"
11.6751,100.11,0.061534,12.513,0.058224,0.0023537,0.23537,25.06,100.11,12.513,0.23537,4.15633333333333,2.03066666666667,8.44012755555556,11.8611951467611,-0.651804853238922,-5.20902144361002,"CF-PETG","Flat",90,1,"CF PETG 90%_1.txt"
11.6987,100.33,0.061666,12.541,0.058355,0.0023589,0.23589,25.06,100.33,12.541,0.23589,4.15633333333333,2.03066666666667,8.44012755555556,11.8872611035315,-0.653738896468495,-5.21281314463356,"CF-PETG","Flat",90,1,"CF PETG 90%_1.txt"
11.7223,100.55,0.061797,12.569,0.058486,0.0023642,0.23642,25.06,100.55,12.569,0.23642,4.15633333333333,2.03066666666667,8.44012755555556,11.9133270603019,-0.65567293969807,-5.21658795208903,"CF-PETG","Flat",90,1,"CF PETG 90%_1.txt"
11.7459,100.78,0.061928,12.597,0.058617,0.0023694,0.23694,25.06,100.78,12.597,0.23694,4.15633333333333,2.03066666666667,8.44012755555556,11.9405778332892,-0.656422166710803,-5.21094043590381,"CF-PETG","Flat",90,1,"CF PETG 90%_1.txt"
11.7695,101,0.062059,12.625,0.058749,0.0023747,0.23747,25.06,101,12.625,0.23747,4.15633333333333,2.03066666666667,8.44012755555556,11.9666437900596,-0.658356209940377,-5.21470265299309,"CF-PETG","Flat",90,1,"CF PETG 90%_1.txt"
11.793,101.22,0.062191,12.652,0.05888,0.00238,0.238,25.06,101.22,12.652,0.238,4.15633333333333,2.03066666666667,8.44012755555556,11.99270974683,-0.659290253169949,-5.21095679078367,"CF-PETG","Flat",90,1,"CF PETG 90%_1.txt"
11.8166,101.43,0.062322,12.679,0.059011,0.0023852,0.23852,25.06,101.43,12.679,0.23852,4.15633333333333,2.03066666666667,8.44012755555556,12.0175908873836,-0.66140911261636,-5.21657159568073,"CF-PETG","Flat",90,1,"CF PETG 90%_1.txt"
11.8402,101.65,0.062453,12.706,0.059143,0.0023905,0.23905,25.06,101.65,12.706,0.23905,4.15633333333333,2.03066666666667,8.44012755555556,12.0436568441541,-0.662343155845932,-5.21283768177185,"CF-PETG","Flat",90,1,"CF PETG 90%_1.txt"
11.8638,101.86,0.062584,12.733,0.059274,0.0023957,0.23957,25.061,101.86,12.733,0.23957,4.15633333333333,2.03066666666667,8.44012755555556,12.0685379847077,-0.664462015292345,-5.21842468618822,"CF-PETG","Flat",90,1,"CF PETG 90%_1.txt"
11.8874,102.08,0.062716,12.76,0.059405,0.002401,0.2401,25.061,102.08,12.76,0.2401,4.15633333333333,2.03066666666667,8.44012755555556,12.0946039414781,-0.665396058521917,-5.21470265299308,"CF-PETG","Flat",90,1,"CF PETG 90%_1.txt"
11.911,102.29,0.062847,12.786,0.059536,0.0024062,0.24062,25.061,102.29,12.786,0.24062,4.15633333333333,2.03066666666667,8.44012755555556,12.1194850820317,-0.666514917968327,-5.21284935060477,"CF-PETG","Flat",90,1,"CF PETG 90%_1.txt"
11.9346,102.51,0.062978,12.813,0.059668,0.0024115,0.24115,25.061,102.51,12.813,0.24115,4.15633333333333,2.03066666666667,8.44012755555556,12.1455510388021,-0.6674489611979,-5.20915446185827,"CF-PETG","Flat",90,1,"CF PETG 90%_1.txt"
11.9581,102.72,0.06311,12.84,0.059799,0.0024167,0.24167,25.061,102.72,12.84,0.24167,4.15633333333333,2.03066666666667,8.44012755555556,12.1704321793557,-0.669567820644312,-5.21470265299309,"CF-PETG","Flat",90,1,"CF PETG 90%_1.txt"
11.9817,102.93,0.063241,12.867,0.05993,0.002422,0.2422,25.061,102.93,12.867,0.2422,4.15633333333333,2.03066666666667,8.44012755555556,12.1953133199093,-0.671686680090723,-5.22022755957661,"CF-PETG","Flat",90,1,"CF PETG 90%_1.txt"
12.0053,103.15,0.063372,12.894,0.060062,0.0024272,0.24272,25.061,103.15,12.894,0.24272,4.15633333333333,2.03066666666667,8.44012755555556,12.2213792766797,-0.672620723320295,-5.21654043214126,"CF-PETG","Flat",90,1,"CF PETG 90%_1.txt"
12.0289,103.36,0.063503,12.921,0.060193,0.0024325,0.24325,25.061,103.36,12.921,0.24325,4.15633333333333,2.03066666666667,8.44012755555556,12.2462604172333,-0.674739582766705,-5.22203840853421,"CF-PETG","Flat",90,1,"CF PETG 90%_1.txt"
12.0525,103.58,0.063635,12.947,0.060324,0.0024377,0.24377,25.062,103.58,12.947,0.24377,4.15633333333333,2.03066666666667,8.44012755555556,12.2723263740037,-0.674673625996279,-5.21104214100779,"CF-PETG","Flat",90,1,"CF PETG 90%_1.txt"
12.0761,103.79,0.063766,12.974,0.060455,0.002443,0.2443,25.062,103.79,12.974,0.2443,4.15633333333333,2.03066666666667,8.44012755555556,12.2972075145573,-0.676792485442689,-5.21652910006698,"CF-PETG","Flat",90,1,"CF PETG 90%_1.txt"
12.0997,104.01,0.063897,13.001,0.060587,0.0024482,0.24482,25.062,104.01,13.001,0.24482,4.15633333333333,2.03066666666667,8.44012755555556,12.3232734713277,-0.677726528672261,-5.21287999901747,"CF-PETG","Flat",90,1,"CF PETG 90%_1.txt"
12.1232,104.22,0.064029,13.028,0.060718,0.0024535,0.24535,25.062,104.22,13.028,0.24535,4.15633333333333,2.03066666666667,8.44012755555556,12.3481546118813,-0.679845388118675,-5.21834040619186,"CF-PETG","Flat",90,1,"CF PETG 90%_1.txt"
12.1468,104.44,0.06416,13.055,0.060849,0.0024587,0.24587,25.062,104.44,13.055,0.24587,4.15633333333333,2.03066666666667,8.44012755555556,12.3742205686518,-0.680779431348247,-5.21470265299308,"CF-PETG","Flat",90,1,"CF PETG 90%_1.txt"
12.1704,104.65,0.064291,13.082,0.06098,0.002464,0.2464,25.062,104.65,13.082,0.2464,4.15633333333333,2.03066666666667,8.44012755555556,12.3991017092053,-0.682898290794657,-5.22013675886453,"CF-PETG","Flat",90,1,"CF PETG 90%_1.txt"
12.194,104.87,0.064422,13.108,0.061112,0.0024692,0.24692,25.062,104.87,13.108,0.24692,4.15633333333333,2.03066666666667,8.44012755555556,12.4251676659758,-0.68283233402423,-5.20927932578753,"CF-PETG","Flat",90,1,"CF PETG 90%_1.txt"
12.2176,105.08,0.064554,13.135,0.061243,0.0024745,0.24745,25.063,105.08,13.135,0.24745,4.15633333333333,2.03066666666667,8.44012755555556,12.4500488065294,-0.684951193470642,-5.21470265299309,"CF-PETG","Flat",90,1,"CF PETG 90%_1.txt"
12.2412,105.3,0.064685,13.162,0.061374,0.0024797,0.24797,25.063,105.3,13.162,0.24797,4.15633333333333,2.03066666666667,8.44012755555556,12.4761147632998,-0.685885236700216,-5.21110193511788,"CF-PETG","Flat",90,1,"CF PETG 90%_1.txt"
12.2648,105.51,0.064816,13.189,0.061506,0.002485,0.2485,25.063,105.51,13.189,0.2485,4.15633333333333,2.03066666666667,8.44012755555556,12.5009959038534,-0.688004096146624,-5.21649932630695,"CF-PETG","Flat",90,1,"CF PETG 90%_1.txt"
12.2884,105.73,0.064948,13.216,0.061637,0.0024902,0.24902,25.063,105.73,13.216,0.24902,4.15633333333333,2.03066666666667,8.44012755555556,12.5270618606238,-0.688938139376196,-5.21290965024362,"CF-PETG","Flat",90,1,"CF PETG 90%_1.txt"
12.3119,105.94,0.065079,13.243,0.061768,0.0024955,0.24955,25.063,105.94,13.243,0.24955,4.15633333333333,2.03066666666667,8.44012755555556,12.5519430011774,-0.69105699882261,-5.21828134729752,"CF-PETG","Flat",90,1,"CF PETG 90%_1.txt"
12.3355,106.15,0.06521,13.269,0.061899,0.0025007,0.25007,25.063,106.15,13.269,0.25007,4.15633333333333,2.03066666666667,8.44012755555556,12.576824141731,-0.692175858269019,-5.2164884940012,"CF-PETG","Flat",90,1,"CF PETG 90%_1.txt"
12.3591,106.37,0.065341,13.296,0.062031,0.002506,0.2506,25.063,106.37,13.296,0.2506,4.15633333333333,2.03066666666667,8.44012755555556,12.6028900985014,-0.693109901498591,-5.21292043846714,"CF-PETG","Flat",90,1,"CF PETG 90%_1.txt"
12.3827,106.58,0.065473,13.323,0.062162,0.0025112,0.25112,25.063,106.58,13.323,0.25112,4.15633333333333,2.03066666666667,8.44012755555556,12.627771239055,-0.695228760945003,-5.21825985847784,"CF-PETG","Flat",90,1,"CF PETG 90%_1.txt"
12.4063,106.8,0.065604,13.35,0.062293,0.0025165,0.25165,25.064,106.8,13.35,0.25165,4.15633333333333,2.03066666666667,8.44012755555556,12.6538371958254,-0.696162804174577,-5.21470265299309,"CF-PETG","Flat",90,1,"CF PETG 90%_1.txt"
12.4299,107.01,0.065735,13.377,0.062425,0.0025217,0.25217,25.064,107.01,13.377,0.25217,4.15633333333333,2.03066666666667,8.44012755555556,12.678718336379,-0.698281663620987,-5.22001692173871,"CF-PETG","Flat",90,1,"CF PETG 90%_1.txt"
12.4535,107.23,0.065866,13.403,0.062556,0.002527,0.2527,25.064,107.23,13.403,0.2527,4.15633333333333,2.03066666666667,8.44012755555556,12.7047842931494,-0.69821570685056,-5.20939869320719,"CF-PETG","Flat",90,1,"CF PETG 90%_1.txt"
12.477,107.44,0.065998,13.43,0.062687,0.0025322,0.25322,25.064,107.44,13.43,0.25322,4.15633333333333,2.03066666666667,8.44012755555556,12.729665433703,-0.700334566296972,-5.21470265299309,"CF-PETG","Flat",90,1,"CF PETG 90%_1.txt"
12.5006,107.66,0.066129,13.457,0.062818,0.0025375,0.25375,25.064,107.66,13.457,0.25375,4.15633333333333,2.03066666666667,8.44012755555556,12.7557313904735,-0.701268609526545,-5.21118086889013,"CF-PETG","Flat",90,1,"CF PETG 90%_1.txt"
12.5242,107.87,0.06626,13.484,0.06295,0.0025427,0.25427,25.064,107.87,13.484,0.25427,4.15633333333333,2.03066666666667,8.44012755555556,12.780612531027,-0.703387468972954,-5.21646001908153,"CF-PETG","Flat",90,1,"CF PETG 90%_1.txt"
12.5478,108.09,0.066392,13.511,0.063081,0.002548,0.2548,25.064,108.09,13.511,0.2548,4.15633333333333,2.03066666666667,8.44012755555556,12.8066784877975,-0.704321512202526,-5.21294879877526,"CF-PETG","Flat",90,1,"CF PETG 90%_1.txt"
12.5714,108.3,0.066523,13.538,0.063212,0.0025532,0.25532,25.064,108.3,13.538,0.25532,4.15633333333333,2.03066666666667,8.44012755555556,12.8315596283511,-0.70644037164894,-5.2182033657035,"CF-PETG","Flat",90,1,"CF PETG 90%_1.txt"
12.595,108.52,0.066654,13.564,0.063344,0.0025585,0.25585,25.065,108.52,13.564,0.25585,4.15633333333333,2.03066666666667,8.44012755555556,12.8576255851215,-0.706374414878512,-5.20771464817541,"CF-PETG","Flat",90,1,"CF PETG 90%_1.txt"
12.6186,108.73,0.066785,13.591,0.063475,0.0025637,0.25637,25.065,108.73,13.591,0.25637,4.15633333333333,2.03066666666667,8.44012755555556,12.8825067256751,-0.708493274324921,-5.21295912239659,"CF-PETG","Flat",90,1,"CF PETG 90%_1.txt"
12.6421,108.95,0.066917,13.618,0.063606,0.002569,0.2569,25.065,108.95,13.618,0.2569,4.15633333333333,2.03066666666667,8.44012755555556,12.9085726824455,-0.709427317554495,-5.20948243174104,"CF-PETG","Flat",90,1,"CF PETG 90%_1.txt"
12.6657,109.16,0.067048,13.645,0.063737,0.0025742,0.25742,25.065,109.16,13.645,0.25742,4.15633333333333,2.03066666666667,8.44012755555556,12.9334538229991,-0.711546177000907,-5.21470265299309,"CF-PETG","Flat",90,1,"CF PETG 90%_1.txt"
12.6893,109.37,0.067179,13.672,0.063869,0.0025795,0.25795,25.065,109.37,13.672,0.25795,4.15633333333333,2.03066666666667,8.44012755555556,12.9583349635527,-0.713665036447317,-5.21990225605118,"CF-PETG","Flat",90,1,"CF PETG 90%_1.txt"
12.7129,109.59,0.067311,13.699,0.064,0.0025847,0.25847,25.065,109.59,13.699,0.25847,4.15633333333333,2.03066666666667,8.44012755555556,12.9844009203231,-0.714599079676889,-5.21643243796546,"CF-PETG","Flat",90,1,"CF PETG 90%_1.txt"
12.7365,109.8,0.067442,13.725,0.064131,0.00259,0.259,25.065,109.8,13.725,0.259,4.15633333333333,2.03066666666667,8.44012755555556,13.0092820608767,-0.7157179391233,-5.21470265299308,"CF-PETG","Flat",90,1,"CF PETG 90%_1.txt"
12.7601,110.02,0.067573,13.752,0.064262,0.0025952,0.25952,25.066,110.02,13.752,0.25952,4.15633333333333,2.03066666666667,8.44012755555556,13.0353480176471,-0.716651982352875,-5.21125641617856,"CF-PETG","Flat",90,1,"CF PETG 90%_1.txt"
12.7837,110.23,0.067704,13.779,0.064394,0.0026005,0.26005,25.066,110.23,13.779,0.26005,4.15633333333333,2.03066666666667,8.44012755555556,13.0602291582007,-0.718770841799284,-5.21642239494364,"CF-PETG","Flat",90,1,"CF PETG 90%_1.txt"
12.8072,110.45,0.067836,13.806,0.064525,0.0026058,0.26058,25.066,110.45,13.806,0.26058,4.15633333333333,2.03066666666667,8.44012755555556,13.0862951149711,-0.719704885028856,-5.21298627429274,"CF-PETG","Flat",90,1,"CF PETG 90%_1.txt"
12.8308,110.66,0.067967,13.833,0.064656,0.002611,0.2611,25.066,110.66,13.833,0.2611,4.15633333333333,2.03066666666667,8.44012755555556,13.1111762555247,-0.721823744475268,-5.21812871015158,"CF-PETG","Flat",90,1,"CF PETG 90%_1.txt"
12.8544,110.88,0.068098,13.86,0.064788,0.0026163,0.26163,25.066,110.88,13.86,0.26163,4.15633333333333,2.03066666666667,8.44012755555556,13.1372422122952,-0.722757787704841,-5.21470265299308,"CF-PETG","Flat",90,1,"CF PETG 90%_1.txt"
12.878,111.09,0.06823,13.886,0.064919,0.0026215,0.26215,25.066,111.09,13.886,0.26215,4.15633333333333,2.03066666666667,8.44012755555556,13.1621233528487,-0.723876647151251,-5.21299616269084,"CF-PETG","Flat",90,1,"CF PETG 90%_1.txt"
12.9016,111.31,0.068361,13.913,0.06505,0.0026268,0.26268,25.066,111.31,13.913,0.26268,4.15633333333333,2.03066666666667,8.44012755555556,13.1881893096192,-0.724810690380824,-5.20959311709067,"CF-PETG","Flat",90,1,"CF PETG 90%_1.txt"
12.9252,111.52,0.068492,13.94,0.065181,0.002632,0.2632,25.066,111.52,13.94,0.2632,4.15633333333333,2.03066666666667,8.44012755555556,13.2130704501728,-0.726929549827236,-5.21470265299309,"CF-PETG","Flat",90,1,"CF PETG 90%_1.txt"
12.9488,111.74,0.068623,13.967,0.065313,0.0026373,0.26373,25.067,111.74,13.967,0.26373,4.15633333333333,2.03066666666667,8.44012755555556,13.2391364069432,-0.72786359305681,-5.21130946557464,"CF-PETG","Flat",90,1,"CF PETG 90%_1.txt"
12.9723,111.95,0.068755,13.994,0.065444,0.0026425,0.26425,25.067,111.95,13.994,0.26425,4.15633333333333,2.03066666666667,8.44012755555556,13.2640175474968,-0.729982452503219,-5.21639597329726,"CF-PETG","Flat",90,1,"CF PETG 90%_1.txt"
12.9959,112.17,0.068886,14.021,0.065575,0.0026478,0.26478,25.067,112.17,14.021,0.26478,4.15633333333333,2.03066666666667,8.44012755555556,13.2900835042672,-0.730916495732792,-5.21301259348686,"CF-PETG","Flat",90,1,"CF PETG 90%_1.txt"
13.0195,112.38,0.069017,14.047,0.065707,0.002653,0.2653,25.067,112.38,14.047,0.2653,4.15633333333333,2.03066666666667,8.44012755555556,13.3149646448208,-0.732035355179205,-5.21132879034103,"CF-PETG","Flat",90,1,"CF PETG 90%_1.txt"
13.0431,112.59,0.069148,14.074,0.065838,0.0026583,0.26583,25.067,112.59,14.074,0.26583,4.15633333333333,2.03066666666667,8.44012755555556,13.3398457853744,-0.734154214625613,-5.21638634805751,"CF-PETG","Flat",90,1,"CF PETG 90%_1.txt"
13.0667,112.81,0.06928,14.101,0.065969,0.0026635,0.26635,25.067,112.81,14.101,0.26635,4.15633333333333,2.03066666666667,8.44012755555556,13.3659117421448,-0.735088257855187,-5.21302218179694,"CF-PETG","Flat",90,1,"CF PETG 90%_1.txt"
13.0903,113.02,0.069411,14.128,0.0661,0.0026688,0.26688,25.067,113.02,14.128,0.26688,4.15633333333333,2.03066666666667,8.44012755555556,13.3907928826984,-0.737207117301597,-5.2180571722933,"CF-PETG","Flat",90,1,"CF PETG 90%_1.txt"
13.1139,113.24,0.069542,14.155,0.066232,0.002674,0.2674,25.068,113.24,14.155,0.2674,4.15633333333333,2.03066666666667,8.44012755555556,13.4168588394688,-0.738141160531171,-5.21470265299309,"CF-PETG","Flat",90,1,"CF PETG 90%_1.txt"
13.1374,113.45,0.069674,14.182,0.066363,0.0026793,0.26793,25.068,113.45,14.182,0.26793,4.15633333333333,2.03066666666667,8.44012755555556,13.4417399800224,-0.740260019977582,-5.21971527272304,"CF-PETG","Flat",90,1,"CF PETG 90%_1.txt"
13.161,113.67,0.069805,14.208,0.066494,0.0026845,0.26845,25.068,113.67,14.208,0.26845,4.15633333333333,2.03066666666667,8.44012755555556,13.4678059367928,-0.740194063207154,-5.20969920613143,"CF-PETG","Flat",90,1,"CF PETG 90%_1.txt"
13.1846,113.88,0.069936,14.235,0.066626,0.0026898,0.26898,25.068,113.88,14.235,0.26898,4.15633333333333,2.03066666666667,8.44012755555556,13.4926870773464,-0.742312922653564,-5.21470265299308,"CF-PETG","Flat",90,1,"CF PETG 90%_1.txt"
13.2082,114.1,0.070067,14.262,0.066757,0.002695,0.2695,25.068,114.1,14.262,0.2695,4.15633333333333,2.03066666666667,8.44012755555556,13.5187530341169,-0.74324696588314,-5.21137965140331,"CF-PETG","Flat",90,1,"CF PETG 90%_1.txt"
13.2318,114.31,0.070199,14.289,0.066888,0.0027003,0.27003,25.068,114.31,14.289,0.27003,4.15633333333333,2.03066666666667,8.44012755555556,13.5436341746705,-0.745365825329548,-5.21636101427355,"CF-PETG","Flat",90,1,"CF PETG 90%_1.txt"
13.2554,114.53,0.07033,14.316,0.067019,0.0027055,0.27055,25.068,114.53,14.316,0.27055,4.15633333333333,2.03066666666667,8.44012755555556,13.5697001314409,-0.746299868559122,-5.21304741938476,"CF-PETG","Flat",90,1,"CF PETG 90%_1.txt"
13.279,114.74,0.070461,14.343,0.067151,0.0027108,0.27108,25.068,114.74,14.343,0.27108,4.15633333333333,2.03066666666667,8.44012755555556,13.5945812719945,-0.748418728005534,-5.21800688841619,"CF-PETG","Flat",90,1,"CF PETG 90%_1.txt"
13.3026,114.96,0.070593,14.37,0.067282,0.002716,0.2716,25.069,114.96,14.37,0.2716,4.15633333333333,2.03066666666667,8.44012755555556,13.6206472287649,-0.749352771235106,-5.21470265299308,"CF-PETG","Flat",90,1,"CF PETG 90%_1.txt"
13.3261,115.17,0.070724,14.397,0.067413,0.0027213,0.27213,25.069,115.17,14.397,0.27213,4.15633333333333,2.03066666666667,8.44012755555556,13.6455283693185,-0.751471630681516,-5.21964041593051,"CF-PETG","Flat",90,1,"CF PETG 90%_1.txt"
13.3497,115.39,0.070855,14.424,0.067544,0.0027265,0.27265,25.069,115.39,14.424,0.27265,4.15633333333333,2.03066666666667,8.44012755555556,13.6715943260889,-0.752405673911088,-5.21634549300533,"CF-PETG","Flat",90,1,"CF PETG 90%_1.txt"
13.3733,115.6,0.070986,14.451,0.067676,0.0027318,0.27318,25.069,115.6,14.451,0.27318,4.15633333333333,2.03066666666667,8.44012755555556,13.6964754666425,-0.754524533357502,-5.22126173522595,"CF-PETG","Flat",90,1,"CF PETG 90%_1.txt"
13.3969,115.82,0.071118,14.477,0.067807,0.002737,0.2737,25.069,115.82,14.477,0.2737,4.15633333333333,2.03066666666667,8.44012755555556,13.7225414234129,-0.754458576587075,-5.21142900177574,"CF-PETG","Flat",90,1,"CF PETG 90%_1.txt"
13.4205,116.04,0.071249,14.504,0.067938,0.0027423,0.27423,25.069,116.04,14.504,0.27423,4.15633333333333,2.03066666666667,8.44012755555556,13.7486073801834,-0.755392619816645,-5.2081675387248,"CF-PETG","Flat",90,1,"CF PETG 90%_1.txt"
13.4441,116.25,0.07138,14.531,0.06807,0.0027475,0.27475,25.069,116.25,14.531,0.27475,4.15633333333333,2.03066666666667,8.44012755555556,13.7734885207369,-0.757511479263059,-5.21307191014423,"CF-PETG","Flat",90,1,"CF PETG 90%_1.txt"
13.4677,116.47,0.071512,14.558,0.068201,0.0027528,0.27528,25.069,116.47,14.558,0.27528,4.15633333333333,2.03066666666667,8.44012755555556,13.7995544775074,-0.758445522492631,-5.20981949781997,"CF-PETG","Flat",90,1,"CF PETG 90%_1.txt"
13.4912,116.68,0.071643,14.585,0.068332,0.002758,0.2758,25.07,116.68,14.585,0.2758,4.15633333333333,2.03066666666667,8.44012755555556,13.824435618061,-0.760564381939041,-5.21470265299308,"CF-PETG","Flat",90,1,"CF PETG 90%_1.txt"
13.5148,116.9,0.071774,14.612,0.068463,0.0027633,0.27633,25.07,116.9,14.612,0.27633,4.15633333333333,2.03066666666667,8.44012755555556,13.8505015748314,-0.761498425168613,-5.21145924697928,"CF-PETG","Flat",90,1,"CF PETG 90%_1.txt"
13.5384,117.11,0.071905,14.639,0.068595,0.0027685,0.27685,25.07,117.11,14.639,0.27685,4.15633333333333,2.03066666666667,8.44012755555556,13.875382715385,-0.763617284615025,-5.21632136494996,"CF-PETG","Flat",90,1,"CF PETG 90%_1.txt"
13.562,117.33,0.072037,14.666,0.068726,0.0027738,0.27738,25.07,117.33,14.666,0.27738,4.15633333333333,2.03066666666667,8.44012755555556,13.9014486721554,-0.764551327844599,-5.21308692107322,"CF-PETG","Flat",90,1,"CF PETG 90%_1.txt"
13.5856,117.55,0.072168,14.693,0.068857,0.002779,0.2779,25.07,117.55,14.693,0.2779,4.15633333333333,2.03066666666667,8.44012755555556,13.9275146289258,-0.76548537107417,-5.20986436448765,"CF-PETG","Flat",90,1,"CF PETG 90%_1.txt"
13.6092,117.76,0.072299,14.72,0.068989,0.0027843,0.27843,25.07,117.76,14.72,0.27843,4.15633333333333,2.03066666666667,8.44012755555556,13.9523957694794,-0.767604230520583,-5.21470265299309,"CF-PETG","Flat",90,1,"CF PETG 90%_1.txt"
13.6328,117.98,0.07243,14.747,0.06912,0.0027895,0.27895,25.07,117.98,14.747,0.27895,4.15633333333333,2.03066666666667,8.44012755555556,13.9784617262498,-0.768538273750154,-5.2114889384292,"CF-PETG","Flat",90,1,"CF PETG 90%_1.txt"
13.6563,118.19,0.072562,14.774,0.069251,0.0027948,0.27948,25.071,118.19,14.774,0.27948,4.15633333333333,2.03066666666667,8.44012755555556,14.0033428668034,-0.770657133196565,-5.21630657368732,"CF-PETG","Flat",90,1,"CF PETG 90%_1.txt"
13.6799,118.41,0.072693,14.801,0.069382,0.0028,0.28,25.071,118.41,14.801,0.28,4.15633333333333,2.03066666666667,8.44012755555556,14.0294088235739,-0.771591176426139,-5.21310165817268,"CF-PETG","Flat",90,1,"CF PETG 90%_1.txt"
13.7035,118.62,0.072824,14.828,0.069514,0.0028053,0.28053,25.071,118.62,14.828,0.28053,4.15633333333333,2.03066666666667,8.44012755555556,14.0542899641275,-0.773710035872549,-5.21789881219685,"CF-PETG","Flat",90,1,"CF PETG 90%_1.txt"
13.7271,118.84,0.072956,14.855,0.069645,0.0028105,0.28105,25.071,118.84,14.855,0.28105,4.15633333333333,2.03066666666667,8.44012755555556,14.0803559208979,-0.774644079102123,-5.21470265299308,"CF-PETG","Flat",90,1,"CF PETG 90%_1.txt"
13.7507,119.06,0.073087,14.882,0.069776,0.0028158,0.28158,25.071,119.06,14.882,0.28158,4.15633333333333,2.03066666666667,8.44012755555556,14.1064218776683,-0.775578122331694,-5.21151809119537,"CF-PETG","Flat",90,1,"CF PETG 90%_1.txt"
13.7743,119.27,0.073218,14.909,0.069908,0.0028211,0.28211,25.071,119.27,14.909,0.28211,4.15633333333333,2.03066666666667,8.44012755555556,14.1313030182219,-0.777696981778107,-5.21629205029248,"CF-PETG","Flat",90,1,"CF PETG 90%_1.txt"
13.7979,119.49,0.073349,14.936,0.070039,0.0028263,0.28263,25.071,119.49,14.936,0.28263,4.15633333333333,2.03066666666667,8.44012755555556,14.1573689749923,-0.77863102500768,-5.2131161288677,"CF-PETG","Flat",90,1,"CF PETG 90%_1.txt"
13.8214,119.7,0.073481,14.963,0.07017,0.0028316,0.28316,25.071,119.7,14.963,0.28316,4.15633333333333,2.03066666666667,8.44012755555556,14.1822501155459,-0.780749884454089,-5.21786997563382,"CF-PETG","Flat",90,1,"CF PETG 90%_1.txt"
13.845,119.92,0.073612,14.99,0.070301,0.0028368,0.28368,25.072,119.92,14.99,0.28368,4.15633333333333,2.03066666666667,8.44012755555556,14.2083160723163,-0.781683927683662,-5.21470265299308,"CF-PETG","Flat",90,1,"CF PETG 90%_1.txt"
13.8686,120.13,0.073743,15.017,0.070433,0.0028421,0.28421,25.072,120.13,15.017,0.28421,4.15633333333333,2.03066666666667,8.44012755555556,14.2331972128699,-0.783802787130073,-5.21943655277401,"CF-PETG","Flat",90,1,"CF PETG 90%_1.txt"
13.8922,120.35,0.073875,15.044,0.070564,0.0028473,0.28473,25.072,120.35,15.044,0.28473,4.15633333333333,2.03066666666667,8.44012755555556,14.2592631696404,-0.784736830359648,-5.21627778755416,"CF-PETG","Flat",90,1,"CF PETG 90%_1.txt"
13.9158,120.57,0.074006,15.071,0.070695,0.0028526,0.28526,25.072,120.57,15.071,0.28526,4.15633333333333,2.03066666666667,8.44012755555556,14.2853291264108,-0.78567087358922,-5.2131303403173,"CF-PETG","Flat",90,1,"CF PETG 90%_1.txt"
13.9394,120.78,0.074137,15.098,0.070827,0.0028578,0.28578,25.072,120.78,15.098,0.28578,4.15633333333333,2.03066666666667,8.44012755555556,14.3102102669644,-0.78778973303563,-5.21784165475977,"CF-PETG","Flat",90,1,"CF PETG 90%_1.txt"
13.963,121,0.074268,15.125,0.070958,0.0028631,0.28631,25.072,121,15.125,0.28631,4.15633333333333,2.03066666666667,8.44012755555556,14.3362762237348,-0.788723776265204,-5.21470265299309,"CF-PETG","Flat",90,1,"CF PETG 90%_1.txt"
13.9865,121.21,0.0744,15.152,0.071089,0.0028683,0.28683,25.072,121.21,15.152,0.28683,4.15633333333333,2.03066666666667,8.44012755555556,14.3611573642884,-0.790842635711615,-5.21939437507665,"CF-PETG","Flat",90,1,"CF PETG 90%_1.txt"
14.0101,121.43,0.074531,15.179,0.07122,0.0028736,0.28736,25.073,121.43,15.179,0.28736,4.15633333333333,2.03066666666667,8.44012755555556,14.3872233210588,-0.791776678941186,-5.2162637785176,"CF-PETG","Flat",90,1,"CF PETG 90%_1.txt"
14.0337,121.65,0.074662,15.206,0.071352,0.0028788,0.28788,25.073,121.65,15.206,0.28788,4.15633333333333,2.03066666666667,8.44012755555556,14.4132892778292,-0.79271072217076,-5.21314429942628,"CF-PETG","Flat",90,1,"CF PETG 90%_1.txt"
14.0573,121.87,0.074794,15.233,0.071483,0.0028841,0.28841,25.073,121.87,15.233,0.28841,4.15633333333333,2.03066666666667,8.44012755555556,14.4393552345997,-0.793644765400334,-5.21003587868663,"CF-PETG","Flat",90,1,"CF PETG 90%_1.txt"
14.0809,122.08,0.074925,15.26,0.071614,0.0028893,0.28893,25.073,122.08,15.26,0.28893,4.15633333333333,2.03066666666667,8.44012755555556,14.4642363751533,-0.795763624846744,-5.21470265299308,"CF-PETG","Flat",90,1,"CF PETG 90%_1.txt"
14.1045,122.3,0.075056,15.288,0.071745,0.0028946,0.28946,25.073,122.3,15.288,0.28946,4.15633333333333,2.03066666666667,8.44012755555556,14.4903023319237,-0.797697668076317,-5.2178026430947,"CF-PETG","Flat",90,1,"CF PETG 90%_1.txt"
14.1281,122.52,0.075187,15.315,0.071877,0.0028998,0.28998,25.073,122.52,15.315,0.28998,4.15633333333333,2.03066666666667,8.44012755555556,14.5163682886941,-0.798631711305891,-5.21470265299308,"CF-PETG","Flat",90,1,"CF PETG 90%_1.txt"
14.1517,122.74,0.075319,15.342,0.072008,0.0029051,0.29051,25.073,122.74,15.342,0.29051,4.15633333333333,2.03066666666667,8.44012755555556,14.5424342454645,-0.799565754535465,-5.21161357408072,"CF-PETG","Flat",90,1,"CF PETG 90%_1.txt"
14.1752,122.96,0.07545,15.369,0.072139,0.0029103,0.29103,25.073,122.96,15.369,0.29103,4.15633333333333,2.03066666666667,8.44012755555556,14.568500202235,-0.800499797765037,-5.20853534885182,"CF-PETG","Flat",90,1,"CF PETG 90%_1.txt"
14.1988,123.17,0.075581,15.397,0.072271,0.0029156,0.29156,25.074,123.17,15.397,0.29156,4.15633333333333,2.03066666666667,8.44012755555556,14.5933813427886,-0.803618657211448,-5.21931971950021,"CF-PETG","Flat",90,1,"CF PETG 90%_1.txt"
14.2224,123.39,0.075712,15.424,0.072402,0.0029208,0.29208,25.074,123.39,15.424,0.29208,4.15633333333333,2.03066666666667,8.44012755555556,14.619447299559,-0.80455270044102,-5.21623898107508,"CF-PETG","Flat",90,1,"CF PETG 90%_1.txt"
14.246,123.61,0.075844,15.451,0.072533,0.0029261,0.29261,25.074,123.61,15.451,0.29261,4.15633333333333,2.03066666666667,8.44012755555556,14.6455132563294,-0.805486743670594,-5.21316900958251,"CF-PETG","Flat",90,1,"CF PETG 90%_1.txt"
14.2696,123.83,0.075975,15.478,0.072664,0.0029313,0.29313,25.074,123.83,15.478,0.29313,4.15633333333333,2.03066666666667,8.44012755555556,14.6715792130998,-0.806420786900167,-5.21010974867662,"CF-PETG","Flat",90,1,"CF PETG 90%_1.txt"
14.2932,124.05,0.076106,15.506,0.072796,0.0029366,0.29366,25.074,124.05,15.506,0.29366,4.15633333333333,2.03066666666667,8.44012755555556,14.6976451698703,-0.808354830129741,-5.21317444943725,"CF-PETG","Flat",90,1,"CF PETG 90%_1.txt"
14.3168,124.26,0.076238,15.533,0.072927,0.0029418,0.29418,25.074,124.26,15.533,0.29418,4.15633333333333,2.03066666666667,8.44012755555556,14.7225263104239,-0.810473689576149,-5.21775374735176,"CF-PETG","Flat",90,1,"CF PETG 90%_1.txt"
14.3403,124.48,0.076369,15.56,0.073058,0.0029471,0.29471,25.074,124.48,15.56,0.29471,4.15633333333333,2.03066666666667,8.44012755555556,14.7485922671943,-0.811407732805723,-5.21470265299308,"CF-PETG","Flat",90,1,"CF PETG 90%_1.txt"
14.3639,124.7,0.0765,15.587,0.07319,0.0029523,0.29523,25.074,124.7,15.587,0.29523,4.15633333333333,2.03066666666667,8.44012755555556,14.7746582239647,-0.812341776035296,-5.21166212892344,"CF-PETG","Flat",90,1,"CF PETG 90%_1.txt"
14.3875,124.92,0.076631,15.615,0.073321,0.0029576,0.29576,25.075,124.92,15.615,0.29576,4.15633333333333,2.03066666666667,8.44012755555556,14.8007241807351,-0.81427581926487,-5.21470265299308,"CF-PETG","Flat",90,1,"CF PETG 90%_1.txt"
14.4111,125.14,0.076763,15.642,0.073452,0.0029628,0.29628,25.075,125.14,15.642,0.29628,4.15633333333333,2.03066666666667,8.44012755555556,14.8267901375056,-0.815209862494441,-5.21167281993633,"CF-PETG","Flat",90,1,"CF PETG 90%_1.txt"
14.4347,125.35,0.076894,15.669,0.073583,0.0029681,0.29681,25.075,125.35,15.669,0.29681,4.15633333333333,2.03066666666667,8.44012755555556,14.8516712780591,-0.817328721940855,-5.21621495909666,"CF-PETG","Flat",90,1,"CF PETG 90%_1.txt"
14.4583,125.57,0.077025,15.697,0.073715,0.0029733,0.29733,25.075,125.57,15.697,0.29733,4.15633333333333,2.03066666666667,8.44012755555556,14.8777372348296,-0.819262765170427,-5.21923147843809,"CF-PETG","Flat",90,1,"CF PETG 90%_1.txt"
14.4819,125.79,0.077157,15.724,0.073846,0.0029786,0.29786,25.075,125.79,15.724,0.29786,4.15633333333333,2.03066666666667,8.44012755555556,14.9038031916,-0.820196808399999,-5.21620966929534,"CF-PETG","Flat",90,1,"CF PETG 90%_1.txt"
14.5054,126.01,0.077288,15.751,0.073977,0.0029838,0.29838,25.075,126.01,15.751,0.29838,4.15633333333333,2.03066666666667,8.44012755555556,14.9298691483704,-0.821130851629572,-5.21319821998332,"CF-PETG","Flat",90,1,"CF PETG 90%_1.txt"
14.529,126.23,0.077419,15.778,0.074109,0.0029891,0.29891,25.075,126.23,15.778,0.29891,4.15633333333333,2.03066666666667,8.44012755555556,14.9559351051409,-0.822064894859146,-5.21019707731744,"CF-PETG","Flat",90,1,"CF PETG 90%_1.txt"
14.5526,126.44,0.07755,15.806,0.07424,0.0029943,0.29943,25.076,126.44,15.806,0.29943,4.15633333333333,2.03066666666667,8.44012755555556,14.9808162456944,-0.825183754305556,-5.22069944518256,"CF-PETG","Flat",90,1,"CF PETG 90%_1.txt"
14.5762,126.66,0.077682,15.833,0.074371,0.0029996,0.29996,25.076,126.66,15.833,0.29996,4.15633333333333,2.03066666666667,8.44012755555556,15.0068822024649,-0.826117797535129,-5.21769593592578,"CF-PETG","Flat",90,1,"CF PETG 90%_1.txt"
14.5998,126.88,0.077813,15.86,0.074502,0.0030048,0.30048,25.076,126.88,15.86,0.30048,4.15633333333333,2.03066666666667,8.44012755555556,15.0329481592353,-0.827051840764703,-5.21470265299308,"CF-PETG","Flat",90,1,"CF PETG 90%_1.txt"
14.6234,127.1,0.077944,15.887,0.074634,0.0030101,0.30101,25.076,127.1,15.887,0.30101,4.15633333333333,2.03066666666667,8.44012755555556,15.0590141160057,-0.827985883994277,-5.21171954424546,"CF-PETG","Flat",90,1,"CF PETG 90%_1.txt"
14.647,127.32,0.078076,15.915,0.074765,0.0030153,0.30153,25.076,127.32,15.915,0.30153,4.15633333333333,2.03066666666667,8.44012755555556,15.0850800727762,-0.829919927223848,-5.21470265299308,"CF-PETG","Flat",90,1,"CF PETG 90%_1.txt"
14.6705,127.53,0.078207,15.942,0.074896,0.0030206,0.30206,25.076,127.53,15.942,0.30206,4.15633333333333,2.03066666666667,8.44012755555556,15.1099612133297,-0.83203878667026,-5.21916187849869,"CF-PETG","Flat",90,1,"CF PETG 90%_1.txt"
14.6941,127.75,0.078338,15.969,0.075027,0.0030258,0.30258,25.076,127.75,15.969,0.30258,4.15633333333333,2.03066666666667,8.44012755555556,15.1360271701002,-0.832972829899832,-5.21618654831131,"CF-PETG","Flat",90,1,"CF PETG 90%_1.txt"
14.7177,127.97,0.078469,15.996,0.075159,0.0030311,0.30311,25.076,127.97,15.996,0.30311,4.15633333333333,2.03066666666667,8.44012755555556,15.1620931268706,-0.833906873129406,-5.21322126237438,"CF-PETG","Flat",90,1,"CF PETG 90%_1.txt"
14.7413,128.19,0.078601,16.024,0.07529,0.0030364,0.30364,25.077,128.19,16.024,0.30364,4.15633333333333,2.03066666666667,8.44012755555556,15.188159083641,-0.835840916358981,-5.21618145506104,"CF-PETG","Flat",90,1,"CF PETG 90%_1.txt"
14.7649,128.41,0.078732,16.051,0.075421,0.0030416,0.30416,25.077,128.41,16.051,0.30416,4.15633333333333,2.03066666666667,8.44012755555556,15.2142250404114,-0.836774959588551,-5.21322633847456,"CF-PETG","Flat",90,1,"CF PETG 90%_1.txt"
14.7885,128.62,0.078863,16.078,0.075553,0.0030469,0.30469,25.077,128.62,16.078,0.30469,4.15633333333333,2.03066666666667,8.44012755555556,15.239106180965,-0.838893819034961,-5.21765032364076,"CF-PETG","Flat",90,1,"CF PETG 90%_1.txt"
14.8121,128.83,0.078994,16.104,0.075684,0.0030521,0.30521,25.077,128.83,16.104,0.30521,4.15633333333333,2.03066666666667,8.44012755555556,15.2639873215186,-0.84001267848137,-5.21617410880136,"CF-PETG","Flat",90,1,"CF PETG 90%_1.txt"
14.8356,129.04,0.079126,16.129,0.075815,0.0030574,0.30574,25.077,129.04,16.129,0.30574,4.15633333333333,2.03066666666667,8.44012755555556,15.2888684620722,-0.840131537927787,-5.20882595280419,"CF-PETG","Flat",90,1,"CF PETG 90%_1.txt"
14.8592,129.24,0.079257,16.155,0.075946,0.0030626,0.30626,25.077,129.24,16.155,0.30626,4.15633333333333,2.03066666666667,8.44012755555556,15.312564786409,-0.842435213591033,-5.21470265299308,"CF-PETG","Flat",90,1,"CF PETG 90%_1.txt"
14.8828,129.44,0.079388,16.181,0.076078,0.0030679,0.30679,25.077,129.44,16.181,0.30679,4.15633333333333,2.03066666666667,8.44012755555556,15.3362611107457,-0.844738889254282,-5.2205604675501,"CF-PETG","Flat",90,1,"CF PETG 90%_1.txt"
14.9064,129.65,0.07952,16.206,0.076209,0.0030731,0.30731,25.077,129.65,16.206,0.30731,4.15633333333333,2.03066666666667,8.44012755555556,15.3611422512993,-0.84485774870069,-5.21324045847643,"CF-PETG","Flat",90,1,"CF PETG 90%_1.txt"
14.93,129.85,0.079651,16.232,0.07634,0.0030784,0.30784,25.078,129.85,16.232,0.30784,4.15633333333333,2.03066666666667,8.44012755555556,15.3848385756361,-0.847161424363939,-5.21908221022634,"CF-PETG","Flat",90,1,"CF PETG 90%_1.txt"
14.9536,130.06,0.079782,16.257,0.076472,0.0030836,0.30836,25.078,130.06,16.257,0.30836,4.15633333333333,2.03066666666667,8.44012755555556,15.4097197161897,-0.847280283810351,-5.21178743809037,"CF-PETG","Flat",90,1,"CF PETG 90%_1.txt"
14.9772,130.26,0.079913,16.283,0.076603,0.0030889,0.30889,25.078,130.26,16.283,0.30889,4.15633333333333,2.03066666666667,8.44012755555556,15.4334160405264,-0.8495839594736,-5.21761321300497,"CF-PETG","Flat",90,1,"CF PETG 90%_1.txt"
