Repository: VipulKohinkar/3D-Printing-Parameter-Optimisation

# 3D Printing Parameter Optimisation: Impact of K-Value on Carbon-Reinforced PETG

## MSc Mechanical Engineering with Management

**Author:** Vipul Kohinkar  
**Project:** MEE7012-SUM  
**Date:** 27 August 2026

---

## Project Overview

This project investigates the influence of flow-rate multiplier (K-value) and build orientation on the tensile behaviour of PETG and carbon-fibre-reinforced PETG (CF-PETG) manufactured using fused deposition modelling (FDM).

The study compares an unreinforced thermoplastic, PETG, with a carbon-fibre-reinforced PETG composite to investigate whether the two materials respond differently to changes in material flow and build orientation.

---

File: 3_Experimental_data/Modulus/Recalculated Stress Strain/Recalculated_Stress_Strain_All_Data.csv (part 84 of 212)
"Time (s)","Load (N)","Machine Extension (mm)","Stress (MPa)","Extension from Preload (mm)","Strain","Percentage Strain","Gauge Length (mm)","Load_N","NEXYGEN_Stress_MPa","Percentage_Strain","Measured_Width_mm","Measured_Thickness_mm","Measured_Area_mm2","Recalculated_Stress_MPa","Stress_Difference_MPa","Stress_Difference_Percent","Material","Orientation","K","Sample","File"
15.0008,130.47,0.080045,16.309,0.076734,0.0030941,0.30941,25.078,130.47,16.309,0.30941,4.15633333333333,2.03066666666667,8.44012755555556,15.45829718108,-0.850702818920011,-5.2161556129745,"CF-PETG","Flat",90,1,"CF PETG 90%_1.txt"
15.0243,130.67,0.080176,16.334,0.076865,0.0030994,0.30994,25.078,130.67,16.334,0.30994,4.15633333333333,2.03066666666667,8.44012755555556,15.4819935054167,-0.852006494583259,-5.21615338914693,"CF-PETG","Flat",90,1,"CF PETG 90%_1.txt"
15.0479,130.88,0.080307,16.36,0.076997,0.0031046,0.31046,25.078,130.88,16.36,0.31046,4.15633333333333,2.03066666666667,8.44012755555556,15.5068746459703,-0.853125354029668,-5.21470265299308,"CF-PETG","Flat",90,1,"CF PETG 90%_1.txt"
15.0715,131.08,0.080439,16.385,0.077128,0.0031099,0.31099,25.078,131.08,16.385,0.31099,4.15633333333333,2.03066666666667,8.44012755555556,15.5305709703071,-0.854429029692916,-5.21470265299308,"CF-PETG","Flat",90,1,"CF PETG 90%_1.txt"
15.0951,131.29,0.08057,16.411,0.077259,0.0031151,0.31151,25.079,131.29,16.411,0.31151,4.15633333333333,2.03066666666667,8.44012755555556,15.5554521108607,-0.855547889139329,-5.21325872365687,"CF-PETG","Flat",90,1,"CF PETG 90%_1.txt"
15.1187,131.49,0.080701,16.436,0.077391,0.0031204,0.31204,25.079,131.49,16.436,0.31204,4.15633333333333,2.03066666666667,8.44012755555556,15.5791484351974,-0.856851564802573,-5.21326091994751,"CF-PETG","Flat",90,1,"CF PETG 90%_1.txt"
15.1423,131.7,0.080832,16.462,0.077522,0.0031256,0.31256,25.079,131.7,16.462,0.31256,4.15633333333333,2.03066666666667,8.44012755555556,15.604029575751,-0.857970424248988,-5.21182374103382,"CF-PETG","Flat",90,1,"CF PETG 90%_1.txt"
15.1659,131.9,0.080964,16.488,0.077653,0.0031309,0.31309,25.079,131.9,16.488,0.31309,4.15633333333333,2.03066666666667,8.44012755555556,15.6277259000878,-0.860274099912234,-5.21757702518337,"CF-PETG","Flat",90,1,"CF PETG 90%_1.txt"
15.1894,132.11,0.081095,16.513,0.077784,0.0031361,0.31361,25.079,132.11,16.513,0.31361,4.15633333333333,2.03066666666667,8.44012755555556,15.6526070406414,-0.860392959358645,-5.21039762222882,"CF-PETG","Flat",90,1,"CF PETG 90%_1.txt"
15.213,132.31,0.081226,16.539,0.077916,0.0031414,0.31414,25.079,132.31,16.539,0.31414,4.15633333333333,2.03066666666667,8.44012755555556,15.6763033649781,-0.862696635021894,-5.21613540735168,"CF-PETG","Flat",90,1,"CF PETG 90%_1.txt"
15.2366,132.52,0.081358,16.564,0.078047,0.0031466,0.31466,25.079,132.52,16.564,0.31466,4.15633333333333,2.03066666666667,8.44012755555556,15.7011845055317,-0.862815494468302,-5.20898028536768,"CF-PETG","Flat",90,1,"CF PETG 90%_1.txt"
15.2602,132.72,0.081489,16.59,0.078178,0.0031519,0.31519,25.079,132.72,16.59,0.31519,4.15633333333333,2.03066666666667,8.44012755555556,15.7248808298684,-0.865119170131551,-5.21470265299308,"CF-PETG","Flat",90,1,"CF PETG 90%_1.txt"
15.2838,132.93,0.08162,16.616,0.078309,0.0031571,0.31571,25.08,132.93,16.616,0.31571,4.15633333333333,2.03066666666667,8.44012755555556,15.749761970422,-0.866238029577962,-5.21327653814373,"CF-PETG","Flat",90,1,"CF PETG 90%_1.txt"
15.3074,133.13,0.081751,16.641,0.078441,0.0031624,0.31624,25.08,133.13,16.641,0.31624,4.15633333333333,2.03066666666667,8.44012755555556,15.7734582947588,-0.86754170524121,-5.21327868061541,"CF-PETG","Flat",90,1,"CF PETG 90%_1.txt"
15.331,133.34,0.081883,16.667,0.078572,0.0031676,0.31676,25.08,133.34,16.667,0.31676,4.15633333333333,2.03066666666667,8.44012755555556,15.7983394353124,-0.868660564687623,-5.21185915094272,"CF-PETG","Flat",90,1,"CF PETG 90%_1.txt"
15.3545,133.54,0.082014,16.693,0.078703,0.0031729,0.31729,25.08,133.54,16.693,0.31729,4.15633333333333,2.03066666666667,8.44012755555556,15.8220357596491,-0.870964240350872,-5.21754172617787,"CF-PETG","Flat",90,1,"CF PETG 90%_1.txt"
15.3781,133.75,0.082145,16.719,0.078835,0.0031781,0.31781,25.08,133.75,16.719,0.31781,4.15633333333333,2.03066666666667,8.44012755555556,15.8469169002027,-0.872083099797281,-5.21611998204008,"CF-PETG","Flat",90,1,"CF PETG 90%_1.txt"
15.4017,133.96,0.082276,16.745,0.078966,0.0031834,0.31834,25.08,133.96,16.745,0.31834,4.15633333333333,2.03066666666667,8.44012755555556,15.8717980407563,-0.873201959243692,-5.21470265299309,"CF-PETG","Flat",90,1,"CF PETG 90%_1.txt"
15.4253,134.17,0.082408,16.771,0.079097,0.0031886,0.31886,25.08,134.17,16.771,0.31886,4.15633333333333,2.03066666666667,8.44012755555556,15.8966791813099,-0.874320818690105,-5.2132897185028,"CF-PETG","Flat",90,1,"CF PETG 90%_1.txt"
15.4489,134.37,0.082539,16.797,0.079228,0.0031939,0.31939,25.081,134.37,16.797,0.31939,4.15633333333333,2.03066666666667,8.44012755555556,15.9203755056466,-0.876624494353351,-5.21893489523933,"CF-PETG","Flat",90,1,"CF PETG 90%_1.txt"
15.4725,134.58,0.08267,16.822,0.07936,0.0031991,0.31991,25.081,134.58,16.822,0.31991,4.15633333333333,2.03066666666667,8.44012755555556,15.9452566462002,-0.876743353799759,-5.21188535132421,"CF-PETG","Flat",90,1,"CF PETG 90%_1.txt"
15.4961,134.79,0.082802,16.848,0.079491,0.0032044,0.32044,25.081,134.79,16.848,0.32044,4.15633333333333,2.03066666666667,8.44012755555556,15.9701377867538,-0.877862213246171,-5.21048322202143,"CF-PETG","Flat",90,1,"CF PETG 90%_1.txt"
15.5196,134.99,0.082933,16.874,0.079622,0.0032096,0.32096,25.081,134.99,16.874,0.32096,4.15633333333333,2.03066666666667,8.44012755555556,15.9938341110906,-0.880165888909417,-5.21610696283879,"CF-PETG","Flat",90,1,"CF PETG 90%_1.txt"
15.5432,135.2,0.082945,16.9,0.079634,0.0032101,0.32101,25.081,135.2,16.9,0.32101,4.15633333333333,2.03066666666667,8.44012755555556,16.0187152516442,-0.881284748355831,-5.21470265299309,"CF-PETG","Flat",90,1,"CF PETG 90%_1.txt"
15.5668,135.41,0.083038,16.926,0.079727,0.0032138,0.32138,25.081,135.41,16.926,0.32138,4.15633333333333,2.03066666666667,8.44012755555556,16.0435963921978,-0.882403607802239,-5.2133026574633,"CF-PETG","Flat",90,1,"CF PETG 90%_1.txt"
15.5904,135.61,0.084342,16.952,0.081031,0.003266,0.3266,25.082,135.61,16.952,0.3266,4.15633333333333,2.03066666666667,8.44012755555556,16.0672927165345,-0.884707283465492,-5.21889619788516,"CF-PETG","Flat",90,1,"CF PETG 90%_1.txt"
15.614,135.82,0.085338,16.978,0.082027,0.0033058,0.33058,25.083,135.82,16.978,0.33058,4.15633333333333,2.03066666666667,8.44012755555556,16.0921738570881,-0.885826142911903,-5.21749406827602,"CF-PETG","Flat",90,1,"CF PETG 90%_1.txt"
15.6376,136.03,0.084033,17.004,0.080722,0.0032536,0.32536,25.082,136.03,17.004,0.32536,4.15633333333333,2.03066666666667,8.44012755555556,16.1170549976417,-0.886945002358313,-5.21609622652501,"CF-PETG","Flat",90,1,"CF PETG 90%_1.txt"
15.6612,136.24,0.083815,17.029,0.080504,0.0032449,0.32449,25.082,136.24,17.029,0.32449,4.15633333333333,2.03066666666667,8.44012755555556,16.1419361381953,-0.88706386180472,-5.20913654239661,"CF-PETG","Flat",90,1,"CF PETG 90%_1.txt"
15.6847,136.44,0.083944,17.055,0.080633,0.0032501,0.32501,25.082,136.44,17.055,0.32501,4.15633333333333,2.03066666666667,8.44012755555556,16.165632462532,-0.889367537467969,-5.21470265299307,"CF-PETG","Flat",90,1,"CF PETG 90%_1.txt"
15.7083,136.65,0.084072,17.081,0.080762,0.0032552,0.32552,25.082,136.65,17.081,0.32552,4.15633333333333,2.03066666666667,8.44012755555556,16.1905136030856,-0.89048639691438,-5.21331536159698,"CF-PETG","Flat",90,1,"CF PETG 90%_1.txt"
15.7319,136.86,0.084201,17.107,0.08089,0.0032604,0.32604,25.082,136.86,17.107,0.32604,4.15633333333333,2.03066666666667,8.44012755555556,16.2153947436392,-0.891605256360791,-5.21193228713854,"CF-PETG","Flat",90,1,"CF PETG 90%_1.txt"
15.7555,137.06,0.084329,17.133,0.081019,0.0032655,0.32655,25.082,137.06,17.133,0.32655,4.15633333333333,2.03066666666667,8.44012755555556,16.239091067976,-0.89390893202404,-5.21746881470869,"CF-PETG","Flat",90,1,"CF PETG 90%_1.txt"
15.7791,137.27,0.084458,17.159,0.081147,0.0032706,0.32706,25.082,137.27,17.159,0.32706,4.15633333333333,2.03066666666667,8.44012755555556,16.2639722085296,-0.895027791470447,-5.21608363815168,"CF-PETG","Flat",90,1,"CF PETG 90%_1.txt"
15.8027,137.48,0.084587,17.185,0.081276,0.0032758,0.32758,25.083,137.48,17.185,0.32758,4.15633333333333,2.03066666666667,8.44012755555556,16.2888533490831,-0.896146650916862,-5.21470265299309,"CF-PETG","Flat",90,1,"CF PETG 90%_1.txt"
15.8263,137.69,0.084715,17.211,0.081405,0.0032809,0.32809,25.083,137.69,17.211,0.32809,4.15633333333333,2.03066666666667,8.44012755555556,16.3137344896367,-0.897265510363269,-5.21332584023746,"CF-PETG","Flat",90,1,"CF PETG 90%_1.txt"
15.8498,137.89,0.084844,17.237,0.081533,0.0032861,0.32861,25.083,137.89,17.237,0.32861,4.15633333333333,2.03066666666667,8.44012755555556,16.3374308139735,-0.899569186026518,-5.21882686097649,"CF-PETG","Flat",90,1,"CF PETG 90%_1.txt"
15.8734,138.1,0.084973,17.262,0.081662,0.0032912,0.32912,25.083,138.1,17.262,0.32912,4.15633333333333,2.03066666666667,8.44012755555556,16.3623119545271,-0.899688045472931,-5.21195716297608,"CF-PETG","Flat",90,1,"CF PETG 90%_1.txt"
15.897,138.31,0.085101,17.288,0.081791,0.0032964,0.32964,25.083,138.31,17.288,0.32964,4.15633333333333,2.03066666666667,8.44012755555556,16.3871930950807,-0.900806904919342,-5.21059061151864,"CF-PETG","Flat",90,1,"CF PETG 90%_1.txt"
15.9206,138.51,0.08523,17.314,0.081919,0.0033015,0.33015,25.083,138.51,17.314,0.33015,4.15633333333333,2.03066666666667,8.44012755555556,16.4108894194174,-0.903110580582592,-5.21607127516802,"CF-PETG","Flat",90,1,"CF PETG 90%_1.txt"
15.9442,138.72,0.085358,17.34,0.082048,0.0033067,0.33067,25.083,138.72,17.34,0.33067,4.15633333333333,2.03066666666667,8.44012755555556,16.435770559971,-0.904229440028999,-5.21470265299307,"CF-PETG","Flat",90,1,"CF PETG 90%_1.txt"
15.9678,138.93,0.085487,17.366,0.082176,0.0033118,0.33118,25.083,138.93,17.366,0.33118,4.15633333333333,2.03066666666667,8.44012755555556,16.4606517005246,-0.90534829947541,-5.21333812896125,"CF-PETG","Flat",90,1,"CF PETG 90%_1.txt"
15.9914,139.13,0.085616,17.392,0.082305,0.003317,0.3317,25.084,139.13,17.392,0.3317,4.15633333333333,2.03066666666667,8.44012755555556,16.4843480248613,-0.907651975138659,-5.21879010544307,"CF-PETG","Flat",90,1,"CF PETG 90%_1.txt"
16.015,139.34,0.085744,17.418,0.082434,0.0033221,0.33221,25.084,139.34,17.418,0.33221,4.15633333333333,2.03066666666667,8.44012755555556,16.5092291654149,-0.90877083458507,-5.21742355370921,"CF-PETG","Flat",90,1,"CF PETG 90%_1.txt"
16.0385,139.55,0.085873,17.444,0.082562,0.0033272,0.33272,25.084,139.55,17.444,0.33272,4.15633333333333,2.03066666666667,8.44012755555556,16.5341103059685,-0.909889694031477,-5.21606107562186,"CF-PETG","Flat",90,1,"CF PETG 90%_1.txt"
16.0621,139.76,0.086002,17.469,0.082691,0.0033324,0.33324,25.084,139.76,17.469,0.33324,4.15633333333333,2.03066666666667,8.44012755555556,16.5589914465221,-0.910008553477894,-5.20927673866789,"CF-PETG","Flat",90,1,"CF PETG 90%_1.txt"
16.0857,139.96,0.08613,17.495,0.08282,0.0033375,0.33375,25.084,139.96,17.495,0.33375,4.15633333333333,2.03066666666667,8.44012755555556,16.5826877708589,-0.91231222914114,-5.21470265299308,"CF-PETG","Flat",90,1,"CF PETG 90%_1.txt"
16.1093,140.17,0.086259,17.521,0.082948,0.0033427,0.33427,25.084,140.17,17.521,0.33427,4.15633333333333,2.03066666666667,8.44012755555556,16.6075689114124,-0.913431088587554,-5.21335020026,"CF-PETG","Flat",90,1,"CF PETG 90%_1.txt"
16.1329,140.38,0.086387,17.547,0.083077,0.0033478,0.33478,25.084,140.38,17.547,0.33478,4.15633333333333,2.03066666666667,8.44012755555556,16.632450051966,-0.914549948033962,-5.21200175547935,"CF-PETG","Flat",90,1,"CF PETG 90%_1.txt"
16.1565,140.58,0.086516,17.573,0.083205,0.003353,0.3353,25.084,140.58,17.573,0.3353,4.15633333333333,2.03066666666667,8.44012755555556,16.6561463763028,-0.916853623697207,-5.2173995544142,"CF-PETG","Flat",90,1,"CF PETG 90%_1.txt"
16.1801,140.79,0.086645,17.599,0.083334,0.0033581,0.33581,25.085,140.79,17.599,0.33581,4.15633333333333,2.03066666666667,8.44012755555556,16.6810275168564,-0.917972483143622,-5.21604911156101,"CF-PETG","Flat",90,1,"CF PETG 90%_1.txt"
16.2036,141,0.086773,17.625,0.083463,0.0033633,0.33633,25.085,141,17.625,0.33633,4.15633333333333,2.03066666666667,8.44012755555556,16.70590865741,-0.919091342590029,-5.21470265299307,"CF-PETG","Flat",90,1,"CF PETG 90%_1.txt"
16.2272,141.21,0.086902,17.651,0.083591,0.0033684,0.33684,25.085,141.21,17.651,0.33684,4.15633333333333,2.03066666666667,8.44012755555556,16.7307897979636,-0.92021020203644,-5.21336016110385,"CF-PETG","Flat",90,1,"CF PETG 90%_1.txt"
16.2508,141.41,0.087031,17.677,0.08372,0.0033736,0.33736,25.085,141.41,17.677,0.33736,4.15633333333333,2.03066666666667,8.44012755555556,16.7544861223003,-0.922513877699689,-5.21872420489726,"CF-PETG","Flat",90,1,"CF PETG 90%_1.txt"
16.2744,141.62,0.087159,17.702,0.083849,0.0033787,0.33787,25.085,141.62,17.702,0.33787,4.15633333333333,2.03066666666667,8.44012755555556,16.7793672628539,-0.922632737146102,-5.21202540473451,"CF-PETG","Flat",90,1,"CF PETG 90%_1.txt"
16.298,141.83,0.087288,17.728,0.083977,0.0033838,0.33838,25.085,141.83,17.728,0.33838,4.15633333333333,2.03066666666667,8.44012755555556,16.8042484034075,-0.92375159659251,-5.21069267030973,"CF-PETG","Flat",90,1,"CF PETG 90%_1.txt"
16.3216,142.03,0.087417,17.754,0.084106,0.003389,0.3389,25.085,142.03,17.754,0.3389,4.15633333333333,2.03066666666667,8.44012755555556,16.8279447277442,-0.926055272255759,-5.21603735640283,"CF-PETG","Flat",90,1,"CF PETG 90%_1.txt"
16.3452,142.24,0.087545,17.78,0.084235,0.0033941,0.33941,25.086,142.24,17.78,0.33941,4.15633333333333,2.03066666666667,8.44012755555556,16.8528258682978,-0.92717413170217,-5.21470265299308,"CF-PETG","Flat",90,1,"CF PETG 90%_1.txt"
16.3687,142.45,0.087674,17.806,0.084363,0.0033993,0.33993,25.086,142.45,17.806,0.33993,4.15633333333333,2.03066666666667,8.44012755555556,16.8777070088514,-0.928292991148584,-5.21337184740303,"CF-PETG","Flat",90,1,"CF PETG 90%_1.txt"
16.3923,142.65,0.087802,17.832,0.084492,0.0034044,0.34044,25.086,142.65,17.832,0.34044,4.15633333333333,2.03066666666667,8.44012755555556,16.9014033331882,-0.93059666681183,-5.21868924860829,"CF-PETG","Flat",90,1,"CF PETG 90%_1.txt"
16.4159,142.86,0.087931,17.858,0.08462,0.0034096,0.34096,25.086,142.86,17.858,0.34096,4.15633333333333,2.03066666666667,8.44012755555556,16.9262844737418,-0.931715526258238,-5.21735651393346,"CF-PETG","Flat",90,1,"CF PETG 90%_1.txt"
16.4395,143.07,0.08806,17.884,0.084749,0.0034147,0.34147,25.086,143.07,17.884,0.34147,4.15633333333333,2.03066666666667,8.44012755555556,16.9511656142953,-0.932834385704652,-5.2160276543539,"CF-PETG","Flat",90,1,"CF PETG 90%_1.txt"
16.4631,143.28,0.088188,17.91,0.084878,0.0034199,0.34199,25.086,143.28,17.91,0.34199,4.15633333333333,2.03066666666667,8.44012755555556,16.9760467548489,-0.933953245151059,-5.21470265299307,"CF-PETG","Flat",90,1,"CF PETG 90%_1.txt"
16.4867,143.48,0.088317,17.935,0.085006,0.003425,0.3425,25.086,143.48,17.935,0.3425,4.15633333333333,2.03066666666667,8.44012755555556,16.9997430791857,-0.935256920814311,-5.21470265299309,"CF-PETG","Flat",90,1,"CF PETG 90%_1.txt"
16.5103,143.71,0.088446,17.963,0.085135,0.0034301,0.34301,25.086,143.71,17.963,0.34301,4.15633333333333,2.03066666666667,8.44012755555556,17.026993852173,-0.936006147827044,-5.21074513069667,"CF-PETG","Flat",90,1,"CF PETG 90%_1.txt"
16.5338,143.95,0.088574,17.993,0.085264,0.0034353,0.34353,25.087,143.95,17.993,0.34353,4.15633333333333,2.03066666666667,8.44012755555556,17.0554294413771,-0.937570558622941,-5.21075172913322,"CF-PETG","Flat",90,1,"CF PETG 90%_1.txt"
16.5574,144.19,0.088703,18.024,0.085392,0.0034404,0.34404,25.087,144.19,18.024,0.34404,4.15633333333333,2.03066666666667,8.44012755555556,17.0838650305812,-0.940134969418843,-5.21601736251022,"CF-PETG","Flat",90,1,"CF PETG 90%_1.txt"
16.581,144.43,0.088831,18.054,0.085521,0.0034456,0.34456,25.087,144.43,18.054,0.34456,4.15633333333333,2.03066666666667,8.44012755555556,17.1123006197853,-0.941699380214736,-5.21601517788156,"CF-PETG","Flat",90,1,"CF PETG 90%_1.txt"
16.6046,144.68,0.08896,18.084,0.085649,0.0034507,0.34507,25.087,144.68,18.084,0.34507,4.15633333333333,2.03066666666667,8.44012755555556,17.1419210252062,-0.942078974793798,-5.20946126296062,"CF-PETG","Flat",90,1,"CF PETG 90%_1.txt"
16.6282,144.92,0.089089,18.115,0.085778,0.0034559,0.34559,25.087,144.92,18.115,0.34559,4.15633333333333,2.03066666666667,8.44012755555556,17.1703566144103,-0.944643385589696,-5.21470265299308,"CF-PETG","Flat",90,1,"CF PETG 90%_1.txt"
16.6518,145.16,0.089217,18.145,0.085907,0.003461,0.3461,25.087,145.16,18.145,0.3461,4.15633333333333,2.03066666666667,8.44012755555556,17.1987922036144,-0.946207796385593,-5.21470265299307,"CF-PETG","Flat",90,1,"CF PETG 90%_1.txt"
16.6754,145.4,0.089346,18.175,0.086035,0.0034662,0.34662,25.087,145.4,18.175,0.34662,4.15633333333333,2.03066666666667,8.44012755555556,17.2272277928185,-0.947772207181494,-5.21470265299309,"CF-PETG","Flat",90,1,"CF PETG 90%_1.txt"
16.6989,145.64,0.089475,18.206,0.086164,0.0034713,0.34713,25.087,145.64,18.206,0.34713,4.15633333333333,2.03066666666667,8.44012755555556,17.2556633820226,-0.950336617977392,-5.21990892001204,"CF-PETG","Flat",90,1,"CF PETG 90%_1.txt"
16.7225,145.89,0.089603,18.236,0.086293,0.0034765,0.34765,25.088,145.89,18.236,0.34765,4.15633333333333,2.03066666666667,8.44012755555556,17.2852837874435,-0.950716212556454,-5.21340322744272,"CF-PETG","Flat",90,1,"CF PETG 90%_1.txt"
16.7461,146.13,0.089732,18.266,0.086421,0.0034816,0.34816,25.088,146.13,18.266,0.34816,4.15633333333333,2.03066666666667,8.44012755555556,17.3137193766477,-0.952280623352348,-5.21340536161364,"CF-PETG","Flat",90,1,"CF PETG 90%_1.txt"
16.7697,146.35,0.08986,18.294,0.08655,0.0034867,0.34867,25.088,146.35,18.294,0.34867,4.15633333333333,2.03066666666667,8.44012755555556,17.3397853334181,-0.954214666581922,-5.21599795879481,"CF-PETG","Flat",90,1,"CF PETG 90%_1.txt"
16.7933,146.55,0.089989,18.319,0.086678,0.0034919,0.34919,25.088,146.55,18.319,0.34919,4.15633333333333,2.03066666666667,8.44012755555556,17.3634816577548,-0.955518342245167,-5.21599619108667,"CF-PETG","Flat",90,1,"CF PETG 90%_1.txt"
16.8169,146.75,0.090118,18.343,0.086807,0.003497,0.3497,25.088,146.75,18.343,0.3497,4.15633333333333,2.03066666666667,8.44012755555556,17.3871779820916,-0.955822017908417,-5.21082711611196,"CF-PETG","Flat",90,1,"CF PETG 90%_1.txt"
16.8405,146.95,0.090246,18.368,0.086936,0.0035022,0.35022,25.088,146.95,18.368,0.35022,4.15633333333333,2.03066666666667,8.44012755555556,17.4108743064283,-0.957125693571665,-5.21083239096072,"CF-PETG","Flat",90,1,"CF PETG 90%_1.txt"
16.8641,147.14,0.090375,18.393,0.087064,0.0035073,0.35073,25.088,147.14,18.393,0.35073,4.15633333333333,2.03066666666667,8.44012755555556,17.4333858145482,-0.959614185451755,-5.21727932067501,"CF-PETG","Flat",90,1,"CF PETG 90%_1.txt"
16.8876,147.34,0.090504,18.418,0.087193,0.0035125,0.35125,25.088,147.34,18.418,0.35125,4.15633333333333,2.03066666666667,8.44012755555556,17.457082138885,-0.960917861115,-5.21727582318927,"CF-PETG","Flat",90,1,"CF PETG 90%_1.txt"
16.9112,147.54,0.090632,18.443,0.087322,0.0035176,0.35176,25.089,147.54,18.443,0.35176,4.15633333333333,2.03066666666667,8.44012755555556,17.4807784632217,-0.962221536778252,-5.21727233518544,"CF-PETG","Flat",90,1,"CF PETG 90%_1.txt"
16.9348,147.74,0.090761,18.468,0.08745,0.0035228,0.35228,25.089,147.74,18.468,0.35228,4.15633333333333,2.03066666666667,8.44012755555556,17.5044747875585,-0.963525212441496,-5.21726885662495,"CF-PETG","Flat",90,1,"CF PETG 90%_1.txt"
16.9584,147.94,0.090889,18.492,0.087579,0.0035279,0.35279,25.089,147.94,18.492,0.35279,4.15633333333333,2.03066666666667,8.44012755555556,17.5281711118953,-0.963828888104747,-5.21213977993049,"CF-PETG","Flat",90,1,"CF PETG 90%_1.txt"
16.982,148.14,0.091018,18.517,0.087707,0.003533,0.3533,25.089,148.14,18.517,0.3533,4.15633333333333,2.03066666666667,8.44012755555556,17.551867436232,-0.965132563767995,-5.21214324009286,"CF-PETG","Flat",90,1,"CF PETG 90%_1.txt"
17.0056,148.34,0.091147,18.542,0.087836,0.0035382,0.35382,25.089,148.34,18.542,0.35382,4.15633333333333,2.03066666666667,8.44012755555556,17.5755637605688,-0.966436239431243,-5.21214669092462,"CF-PETG","Flat",90,1,"CF PETG 90%_1.txt"
17.0292,148.53,0.091275,18.567,0.087965,0.0035433,0.35433,25.089,148.53,18.567,0.35433,4.15633333333333,2.03066666666667,8.44012755555556,17.5980752686887,-0.968924731311329,-5.21853143378752,"CF-PETG","Flat",90,1,"CF PETG 90%_1.txt"
17.0527,148.73,0.091404,18.592,0.088093,0.0035485,0.35485,25.089,148.73,18.592,0.35485,4.15633333333333,2.03066666666667,8.44012755555556,17.6217715930254,-0.970228406974577,-5.2185262853624,"CF-PETG","Flat",90,1,"CF PETG 90%_1.txt"
17.0763,148.93,0.091533,18.617,0.088222,0.0035536,0.35536,25.09,148.93,18.617,0.35536,4.15633333333333,2.03066666666667,8.44012755555556,17.6454679173622,-0.971532082637825,-5.21852115076449,"CF-PETG","Flat",90,1,"CF PETG 90%_1.txt"
17.0999,149.13,0.091661,18.641,0.088351,0.0035588,0.35588,25.09,149.13,18.641,0.35588,4.15633333333333,2.03066666666667,8.44012755555556,17.6691642416989,-0.971835758301072,-5.21343145915494,"CF-PETG","Flat",90,1,"CF PETG 90%_1.txt"
17.1235,149.33,0.09179,18.666,0.088479,0.0035639,0.35639,25.09,149.33,18.666,0.35639,4.15633333333333,2.03066666666667,8.44012755555556,17.6928605660357,-0.97313943396432,-5.21343316170749,"CF-PETG","Flat",90,1,"CF PETG 90%_1.txt"
17.1471,149.53,0.091918,18.691,0.088608,0.0035691,0.35691,25.09,149.53,18.691,0.35691,4.15633333333333,2.03066666666667,8.44012755555556,17.7165568903724,-0.974443109627568,-5.21343485970557,"CF-PETG","Flat",90,1,"CF PETG 90%_1.txt"
17.1707,149.73,0.092047,18.716,0.088736,0.0035742,0.35742,25.09,149.73,18.716,0.35742,4.15633333333333,2.03066666666667,8.44012755555556,17.7402532147092,-0.97574678529082,-5.21343655316745,"CF-PETG","Flat",90,1,"CF PETG 90%_1.txt"
17.1943,149.93,0.092176,18.741,0.088865,0.0035794,0.35794,25.09,149.93,18.741,0.35794,4.15633333333333,2.03066666666667,8.44012755555556,17.7639495390459,-0.977050460954064,-5.21343824211122,"CF-PETG","Flat",90,1,"CF PETG 90%_1.txt"
17.2178,150.12,0.092304,18.766,0.088994,0.0035845,0.35845,25.09,150.12,18.766,0.35845,4.15633333333333,2.03066666666667,8.44012755555556,17.7864610471658,-0.979538952834151,-5.21975355874534,"CF-PETG","Flat",90,1,"CF PETG 90%_1.txt"
17.2414,150.32,0.092433,18.79,0.089122,0.0035896,0.35896,25.09,150.32,18.79,0.35896,4.15633333333333,2.03066666666667,8.44012755555556,17.8101573715026,-0.979842628497401,-5.21470265299309,"CF-PETG","Flat",90,1,"CF PETG 90%_1.txt"
17.265,150.52,0.092562,18.815,0.089251,0.0035948,0.35948,25.091,150.52,18.815,0.35948,4.15633333333333,2.03066666666667,8.44012755555556,17.8338536958394,-0.981146304160649,-5.21470265299309,"CF-PETG","Flat",90,1,"CF PETG 90%_1.txt"
17.2886,150.72,0.09269,18.84,0.08938,0.0035999,0.35999,25.091,150.72,18.84,0.35999,4.15633333333333,2.03066666666667,8.44012755555556,17.8575500201761,-0.982449979823897,-5.21470265299309,"CF-PETG","Flat",90,1,"CF PETG 90%_1.txt"
17.3122,150.92,0.092819,18.865,0.089508,0.0036051,0.36051,25.091,150.92,18.865,0.36051,4.15633333333333,2.03066666666667,8.44012755555556,17.8812463445129,-0.983753655487146,-5.21470265299309,"CF-PETG","Flat",90,1,"CF PETG 90%_1.txt"
17.3358,151.12,0.092947,18.89,0.089637,0.0036102,0.36102,25.091,151.12,18.89,0.36102,4.15633333333333,2.03066666666667,8.44012755555556,17.9049426688496,-0.985057331150394,-5.21470265299308,"CF-PETG","Flat",90,1,"CF PETG 90%_1.txt"
17.3594,151.32,0.093076,18.914,0.089765,0.0036154,0.36154,25.091,151.32,18.914,0.36154,4.15633333333333,2.03066666666667,8.44012755555556,17.9286389931864,-0.985361006813644,-5.2096912700309,"CF-PETG","Flat",90,1,"CF PETG 90%_1.txt"
17.3829,151.51,0.093205,18.939,0.089894,0.0036205,0.36205,25.091,151.51,18.939,0.36205,4.15633333333333,2.03066666666667,8.44012755555556,17.9511505013063,-0.987849498693727,-5.21595384494285,"CF-PETG","Flat",90,1,"CF PETG 90%_1.txt"
17.4065,151.73,0.093333,18.966,0.090023,0.0036257,0.36257,25.091,151.73,18.966,0.36257,4.15633333333333,2.03066666666667,8.44012755555556,17.9772164580767,-0.988783541923304,-5.21345324224035,"CF-PETG","Flat",90,1,"CF PETG 90%_1.txt"
17.4301,151.95,0.093462,18.994,0.090151,0.0036308,0.36308,25.091,151.95,18.994,0.36308,4.15633333333333,2.03066666666667,8.44012755555556,18.0032824148471,-0.990717585152876,-5.21595022192732,"CF-PETG","Flat",90,1,"CF PETG 90%_1.txt"
17.4537,152.18,0.093591,19.022,0.09028,0.0036359,0.36359,25.092,152.18,19.022,0.36359,4.15633333333333,2.03066666666667,8.44012755555556,18.0305331878344,-0.991466812165605,-5.21221118791718,"CF-PETG","Flat",90,1,"CF PETG 90%_1.txt"
17.4773,152.4,0.093719,19.05,0.090409,0.0036411,0.36411,25.092,152.4,19.05,0.36411,4.15633333333333,2.03066666666667,8.44012755555556,18.0565991446048,-0.993400855395183,-5.21470265299309,"CF-PETG","Flat",90,1,"CF PETG 90%_1.txt"
17.5009,152.62,0.093848,19.078,0.090537,0.0036462,0.36462,25.092,152.62,19.078,0.36462,4.15633333333333,2.03066666666667,8.44012755555556,18.0826651013752,-0.995334898624755,-5.21718680482627,"CF-PETG","Flat",90,1,"CF PETG 90%_1.txt"
17.5245,152.85,0.093976,19.106,0.090666,0.0036514,0.36514,25.092,152.85,19.106,0.36514,4.15633333333333,2.03066666666667,8.44012755555556,18.1099158743625,-0.996084125637491,-5.21346239734895,"CF-PETG","Flat",90,1,"CF PETG 90%_1.txt"
17.548,153.07,0.094105,19.134,0.090794,0.0036565,0.36565,25.092,153.07,19.134,0.36565,4.15633333333333,2.03066666666667,8.44012755555556,18.1359818311329,-0.998018168867066,-5.2159410936922,"CF-PETG","Flat",90,1,"CF PETG 90%_1.txt"
17.5716,153.3,0.094234,19.162,0.090923,0.0036617,0.36617,25.092,153.3,19.162,0.36617,4.15633333333333,2.03066666666667,8.44012755555556,18.1632326041202,-0.998767395879796,-5.21222939087671,"CF-PETG","Flat",90,1,"CF PETG 90%_1.txt"
17.5952,153.52,0.094362,19.19,0.091052,0.0036668,0.36668,25.092,153.52,19.19,0.36668,4.15633333333333,2.03066666666667,8.44012755555556,18.1892985608906,-1.00070143910937,-5.21470265299309,"CF-PETG","Flat",90,1,"CF PETG 90%_1.txt"
17.6188,153.75,0.094491,19.218,0.09118,0.003672,0.3672,25.092,153.75,19.218,0.3672,4.15633333333333,2.03066666666667,8.44012755555556,18.2165493338779,-1.00145066612211,-5.21100357020557,"CF-PETG","Flat",90,1,"CF PETG 90%_1.txt"
17.6424,153.97,0.09462,19.246,0.091309,0.0036771,0.36771,25.093,153.97,19.246,0.36771,4.15633333333333,2.03066666666667,8.44012755555556,18.2426152906483,-1.00338470935168,-5.21347141926467,"CF-PETG","Flat",90,1,"CF PETG 90%_1.txt"
17.666,154.19,0.094748,19.274,0.091438,0.0036823,0.36823,25.093,154.19,19.274,0.36823,4.15633333333333,2.03066666666667,8.44012755555556,18.2686812474187,-1.00531875258126,-5.21593209806608,"CF-PETG","Flat",90,1,"CF PETG 90%_1.txt"
17.6896,154.42,0.094877,19.302,0.091566,0.0036874,0.36874,25.093,154.42,19.302,0.36874,4.15633333333333,2.03066666666667,8.44012755555556,18.295932020406,-1.00606797959399,-5.21224732977924,"CF-PETG","Flat",90,1,"CF PETG 90%_1.txt"
17.7132,154.64,0.095005,19.33,0.091695,0.0036925,0.36925,25.093,154.64,19.33,0.36925,4.15633333333333,2.03066666666667,8.44012755555556,18.3219979771764,-1.00800202282356,-5.21470265299307,"CF-PETG","Flat",90,1,"CF PETG 90%_1.txt"
17.7367,154.87,0.095134,19.358,0.091823,0.0036977,0.36977,25.093,154.87,19.358,0.36977,4.15633333333333,2.03066666666667,8.44012755555556,18.3492487501637,-1.0087512498363,-5.21103032253486,"CF-PETG","Flat",90,1,"CF PETG 90%_1.txt"
17.7603,155.09,0.095263,19.386,0.091952,0.0037028,0.37028,25.093,155.09,19.386,0.37028,4.15633333333333,2.03066666666667,8.44012755555556,18.3753147069341,-1.01068529306587,-5.21348031087315,"CF-PETG","Flat",90,1,"CF PETG 90%_1.txt"
17.7839,155.31,0.095391,19.414,0.092081,0.003708,0.3708,25.093,155.31,19.414,0.3708,4.15633333333333,2.03066666666667,8.44012755555556,18.4013806637046,-1.01261933629544,-5.2159232321801,"CF-PETG","Flat",90,1,"CF PETG 90%_1.txt"
17.8075,155.54,0.09552,19.442,0.092209,0.0037131,0.37131,25.093,155.54,19.442,0.37131,4.15633333333333,2.03066666666667,8.44012755555556,18.4286314366918,-1.01336856330818,-5.21226501032908,"CF-PETG","Flat",90,1,"CF PETG 90%_1.txt"
17.8311,155.76,0.095649,19.47,0.092338,0.0037183,0.37183,25.094,155.76,19.47,0.37183,4.15633333333333,2.03066666666667,8.44012755555556,18.4546973934622,-1.01530260653775,-5.21470265299308,"CF-PETG","Flat",90,1,"CF PETG 90%_1.txt"
17.8547,155.99,0.095777,19.498,0.092467,0.0037234,0.37234,25.094,155.99,19.498,0.37234,4.15633333333333,2.03066666666667,8.44012755555556,18.4819481664495,-1.01605183355049,-5.21105669068873,"CF-PETG","Flat",90,1,"CF PETG 90%_1.txt"
17.8783,156.21,0.095906,19.526,0.092595,0.0037286,0.37286,25.094,156.21,19.526,0.37286,4.15633333333333,2.03066666666667,8.44012755555556,18.5080141232199,-1.01798587678006,-5.21348907497726,"CF-PETG","Flat",90,1,"CF PETG 90%_1.txt"
17.9018,156.43,0.096034,19.554,0.092724,0.0037337,0.37337,25.094,156.43,19.554,0.37337,4.15633333333333,2.03066666666667,8.44012755555556,18.5340800799904,-1.01991992000963,-5.21591449324758,"CF-PETG","Flat",90,1,"CF PETG 90%_1.txt"
17.9254,156.66,0.096163,19.582,0.092853,0.0037389,0.37389,25.094,156.66,19.582,0.37389,4.15633333333333,2.03066666666667,8.44012755555556,18.5613308529776,-1.02066914702237,-5.21228243806747,"CF-PETG","Flat",90,1,"CF PETG 90%_1.txt"
17.949,156.88,0.096292,19.61,0.092981,0.003744,0.3744,25.094,156.88,19.61,0.3744,4.15633333333333,2.03066666666667,8.44012755555556,18.5873968097481,-1.02260319025194,-5.21470265299308,"CF-PETG","Flat",90,1,"CF PETG 90%_1.txt"
17.9726,157.11,0.09642,19.638,0.09311,0.0037491,0.37491,25.094,157.11,19.638,0.37491,4.15633333333333,2.03066666666667,8.44012755555556,18.6146475827353,-1.02335241726468,-5.21108268288359,"CF-PETG","Flat",90,1,"CF PETG 90%_1.txt"
17.9962,157.33,0.096549,19.666,0.093238,0.0037543,0.37543,25.095,157.33,19.666,0.37543,4.15633333333333,2.03066666666667,8.44012755555556,18.6407135395058,-1.02528646049425,-5.21349771430006,"CF-PETG","Flat",90,1,"CF PETG 90%_1.txt"
18.0198,157.49,0.096678,19.687,0.093367,0.0037594,0.37594,25.095,157.49,19.687,0.37594,4.15633333333333,2.03066666666667,8.44012755555556,18.6596705989752,-1.02732940102485,-5.21831361317037,"CF-PETG","Flat",90,1,"CF PETG 90%_1.txt"
18.0434,157.65,0.096806,19.707,0.093496,0.0037646,0.37646,25.095,157.65,19.707,0.37646,4.15633333333333,2.03066666666667,8.44012755555556,18.6786276584446,-1.02837234155545,-5.21830994852311,"CF-PETG","Flat",90,1,"CF PETG 90%_1.txt"
18.0669,157.81,0.096935,19.726,0.093624,0.0037697,0.37697,25.095,157.81,19.726,0.37697,4.15633333333333,2.03066666666667,8.44012755555556,18.697584717914,-1.02841528208605,-5.21350137932702,"CF-PETG","Flat",90,1,"CF PETG 90%_1.txt"
18.0905,157.97,0.097064,19.746,0.093753,0.0037749,0.37749,25.095,157.97,19.746,0.37749,4.15633333333333,2.03066666666667,8.44012755555556,18.7165417773834,-1.02945822261665,-5.21350259605311,"CF-PETG","Flat",90,1,"CF PETG 90%_1.txt"
18.1141,158.13,0.097192,19.766,0.093882,0.00378,0.378,25.095,158.13,19.766,0.378,4.15633333333333,2.03066666666667,8.44012755555556,18.7354988368528,-1.03050116314724,-5.21350381031692,"CF-PETG","Flat",90,1,"CF PETG 90%_1.txt"
18.1377,158.29,0.097321,19.786,0.09401,0.0037852,0.37852,25.095,158.29,19.786,0.37852,4.15633333333333,2.03066666666667,8.44012755555556,18.7544558963222,-1.03154410367785,-5.21350502212597,"CF-PETG","Flat",90,1,"CF PETG 90%_1.txt"
18.1613,158.44,0.097449,19.805,0.094139,0.0037903,0.37903,25.095,158.44,19.805,0.37903,4.15633333333333,2.03066666666667,8.44012755555556,18.7722281395747,-1.03277186042528,-5.21470265299309,"CF-PETG","Flat",90,1,"CF PETG 90%_1.txt"
18.1849,158.6,0.097578,19.825,0.094267,0.0037954,0.37954,25.096,158.6,19.825,0.37954,4.15633333333333,2.03066666666667,8.44012755555556,18.7911851990441,-1.03381480095588,-5.21470265299308,"CF-PETG","Flat",90,1,"CF PETG 90%_1.txt"
18.2085,158.76,0.097707,19.845,0.094396,0.0038006,0.38006,25.096,158.76,19.845,0.38006,4.15633333333333,2.03066666666667,8.44012755555556,18.8101422585135,-1.03485774148648,-5.21470265299308,"CF-PETG","Flat",90,1,"CF PETG 90%_1.txt"
18.232,158.94,0.097835,19.868,0.094525,0.0038057,0.38057,25.096,158.94,19.868,0.38057,4.15633333333333,2.03066666666667,8.44012755555556,18.8314689504166,-1.0365310495834,-5.21708802890779,"CF-PETG","Flat",90,1,"CF PETG 90%_1.txt"
18.2556,159.13,0.097964,19.892,0.094653,0.0038109,0.38109,25.096,159.13,19.892,0.38109,4.15633333333333,2.03066666666667,8.44012755555556,18.8539804585365,-1.03801954146349,-5.21827639987677,"CF-PETG","Flat",90,1,"CF PETG 90%_1.txt"
18.2792,159.32,0.098093,19.916,0.094782,0.003816,0.3816,25.096,159.32,19.916,0.3816,4.15633333333333,2.03066666666667,8.44012755555556,18.8764919666564,-1.03950803334357,-5.21946190672611,"CF-PETG","Flat",90,1,"CF PETG 90%_1.txt"
18.3028,159.52,0.098221,19.94,0.094911,0.0038212,0.38212,25.096,159.52,19.94,0.38212,4.15633333333333,2.03066666666667,8.44012755555556,18.9001882909932,-1.03981170900682,-5.21470265299308,"CF-PETG","Flat",90,1,"CF PETG 90%_1.txt"
18.3264,159.71,0.09835,19.963,0.095039,0.0038263,0.38263,25.096,159.71,19.963,0.38263,4.15633333333333,2.03066666666667,8.44012755555556,18.9226997991131,-1.04030020088691,-5.21114161642492,"CF-PETG","Flat",90,1,"CF PETG 90%_1.txt"
18.35,159.9,0.098478,19.987,0.095168,0.0038315,0.38315,25.096,159.9,19.987,0.38315,4.15633333333333,2.03066666666667,8.44012755555556,18.945211307233,-1.04178869276699,-5.21233147929649,"CF-PETG","Flat",90,1,"CF PETG 90%_1.txt"
18.3736,160.09,0.098607,20.011,0.095296,0.0038366,0.38366,25.097,160.09,20.011,0.38366,4.15633333333333,2.03066666666667,8.44012755555556,18.9677228153529,-1.04327718464708,-5.21351848806695,"CF-PETG","Flat",90,1,"CF PETG 90%_1.txt"
18.3971,160.28,0.098736,20.035,0.095425,0.0038418,0.38418,25.097,160.28,20.035,0.38418,4.15633333333333,2.03066666666667,8.44012755555556,18.9902343234728,-1.04476567652716,-5.21470265299308,"CF-PETG","Flat",90,1,"CF PETG 90%_1.txt"
18.4207,160.48,0.098864,20.059,0.095554,0.0038469,0.38469,25.097,160.48,20.059,0.38469,4.15633333333333,2.03066666666667,8.44012755555556,19.0139306478096,-1.04506935219041,-5.20997732783495,"CF-PETG","Flat",90,1,"CF PETG 90%_1.txt"
18.4443,160.67,0.098993,20.083,0.095682,0.003852,0.3852,25.097,160.67,20.083,0.3852,4.15633333333333,2.03066666666667,8.44012755555556,19.0364421559295,-1.0465578440705,-5.21116289434098,"CF-PETG","Flat",90,1,"CF PETG 90%_1.txt"
18.4679,160.86,0.099122,20.107,0.095811,0.0038572,0.38572,25.097,160.86,20.107,0.38572,4.15633333333333,2.03066666666667,8.44012755555556,19.0589536640494,-1.04804633595058,-5.21234563062904,"CF-PETG","Flat",90,1,"CF PETG 90%_1.txt"
18.4915,161.05,0.09925,20.131,0.09594,0.0038623,0.38623,25.097,161.05,20.131,0.38623,4.15633333333333,2.03066666666667,8.44012755555556,19.0814651721693,-1.04953482783067,-5.21352554682166,"CF-PETG","Flat",90,1,"CF PETG 90%_1.txt"
18.5151,161.24,0.099379,20.155,0.096068,0.0038675,0.38675,25.097,161.24,20.155,0.38675,4.15633333333333,2.03066666666667,8.44012755555556,19.1039766802892,-1.05102331971075,-5.21470265299308,"CF-PETG","Flat",90,1,"CF PETG 90%_1.txt"
18.5387,161.44,0.099507,20.179,0.096197,0.0038726,0.38726,25.097,161.44,20.179,0.38726,4.15633333333333,2.03066666666667,8.44012755555556,19.127673004626,-1.051326995374,-5.21000542828684,"CF-PETG","Flat",90,1,"CF PETG 90%_1.txt"
18.5622,161.63,0.099636,20.203,0.096325,0.0038778,0.38778,25.098,161.63,20.203,0.38778,4.15633333333333,2.03066666666667,8.44012755555556,19.1501845127459,-1.05281548725409,-5.21118391948765,"CF-PETG","Flat",90,1,"CF PETG 90%_1.txt"
18.5858,161.82,0.099765,20.227,0.096454,0.0038829,0.38829,25.098,161.82,20.227,0.38829,4.15633333333333,2.03066666666667,8.44012755555556,19.1726960208658,-1.05430397913418,-5.21235961405139,"CF-PETG","Flat",90,1,"CF PETG 90%_1.txt"
18.6094,162.01,0.099893,20.251,0.096583,0.0038881,0.38881,25.098,162.01,20.251,0.38881,4.15633333333333,2.03066666666667,8.44012755555556,19.1952075289857,-1.05579247101426,-5.21353252192121,"CF-PETG","Flat",90,1,"CF PETG 90%_1.txt"
18.633,162.2,0.10002,20.275,0.096711,0.0038932,0.38932,25.098,162.2,20.275,0.38932,4.15633333333333,2.03066666666667,8.44012755555556,19.2177190371057,-1.05728096289435,-5.21470265299308,"CF-PETG","Flat",90,1,"CF PETG 90%_1.txt"
18.6566,162.39,0.10015,20.299,0.09684,0.0038983,0.38983,25.098,162.39,20.299,0.38983,4.15633333333333,2.03066666666667,8.44012755555556,19.2402305452256,-1.05876945477443,-5.21587001711629,"CF-PETG","Flat",90,1,"CF PETG 90%_1.txt"
18.6802,162.59,0.10028,20.323,0.096969,0.0039035,0.39035,25.098,162.59,20.323,0.39035,4.15633333333333,2.03066666666667,8.44012755555556,19.2639268695623,-1.05907313043768,-5.21120469634248,"CF-PETG","Flat",90,1,"CF PETG 90%_1.txt"
18.7038,162.78,0.10041,20.347,0.097097,0.0039086,0.39086,25.098,162.78,20.347,0.39086,4.15633333333333,2.03066666666667,8.44012755555556,19.2864383776822,-1.06056162231777,-5.21237343253436,"CF-PETG","Flat",90,1,"CF PETG 90%_1.txt"
18.7274,162.97,0.10054,20.371,0.097226,0.0039138,0.39138,25.099,162.97,20.371,0.39138,4.15633333333333,2.03066666666667,8.44012755555556,19.3089498858021,-1.06205011419785,-5.21353941484391,"CF-PETG","Flat",90,1,"CF PETG 90%_1.txt"
18.7509,163.16,0.10067,20.395,0.097354,0.0039189,0.39189,25.099,163.16,20.395,0.39189,4.15633333333333,2.03066666666667,8.44012755555556,19.3314613939221,-1.06353860607794,-5.21470265299307,"CF-PETG","Flat",90,1,"CF PETG 90%_1.txt"
18.7745,163.35,0.10079,20.419,0.097483,0.0039241,0.39241,25.099,163.35,20.419,0.39241,4.15633333333333,2.03066666666667,8.44012755555556,19.353972902042,-1.06502709795803,-5.21586315665814,"CF-PETG","Flat",90,1,"CF PETG 90%_1.txt"
18.7981,163.55,0.10092,20.443,0.097612,0.0039292,0.39292,25.099,163.55,20.443,0.39292,4.15633333333333,2.03066666666667,8.44012755555556,19.3776692263787,-1.06533077362127,-5.21122522927786,"CF-PETG","Flat",90,1,"CF PETG 90%_1.txt"
18.8217,163.74,0.10105,20.467,0.09774,0.0039344,0.39344,25.099,163.74,20.467,0.39344,4.15633333333333,2.03066666666667,8.44012755555556,19.4001807344986,-1.06681926550136,-5.21238708897913,"CF-PETG","Flat",90,1,"CF PETG 90%_1.txt"
18.8453,163.93,0.10118,20.491,0.097869,0.0039395,0.39395,25.099,163.93,20.491,0.39395,4.15633333333333,2.03066666666667,8.44012755555556,19.4226922426186,-1.06830775738144,-5.21354622703354,"CF-PETG","Flat",90,1,"CF PETG 90%_1.txt"
18.8689,164.12,0.10131,20.515,0.097998,0.0039447,0.39447,25.099,164.12,20.515,0.39447,4.15633333333333,2.03066666666667,8.44012755555556,19.4452037507385,-1.06979624926153,-5.21470265299309,"CF-PETG","Flat",90,1,"CF PETG 90%_1.txt"
18.8925,164.31,0.10144,20.539,0.098126,0.0039498,0.39498,25.099,164.31,20.539,0.39498,4.15633333333333,2.03066666666667,8.44012755555556,19.4677152588584,-1.07128474114162,-5.21585637636505,"CF-PETG","Flat",90,1,"CF PETG 90%_1.txt"
18.916,164.51,0.10157,20.563,0.098255,0.0039549,0.39549,25.1,164.51,20.563,0.39549,4.15633333333333,2.03066666666667,8.44012755555556,19.4914115831951,-1.07158841680486,-5.21124552256414,"CF-PETG","Flat",90,1,"CF PETG 90%_1.txt"
18.9396,164.7,0.10169,20.587,0.098383,0.0039601,0.39601,25.1,164.7,20.587,0.39601,4.15633333333333,2.03066666666667,8.44012755555556,19.513923091315,-1.07307690868495,-5.21240058621923,"CF-PETG","Flat",90,1,"CF PETG 90%_1.txt"
18.9632,164.89,0.10182,20.611,0.098512,0.0039652,0.39652,25.1,164.89,20.611,0.39652,4.15633333333333,2.03066666666667,8.44012755555556,19.536434599435,-1.07456540056504,-5.21355295990024,"CF-PETG","Flat",90,1,"CF PETG 90%_1.txt"
18.9868,165.08,0.10195,20.635,0.098641,0.0039704,0.39704,25.1,165.08,20.635,0.39704,4.15633333333333,2.03066666666667,8.44012755555556,19.5589461075549,-1.07605389244512,-5.21470265299309,"CF-PETG","Flat",90,1,"CF PETG 90%_1.txt"
19.0104,165.27,0.10208,20.659,0.098769,0.0039755,0.39755,25.1,165.27,20.659,0.39755,4.15633333333333,2.03066666666667,8.44012755555556,19.5814576156748,-1.07754238432521,-5.21584967484005,"CF-PETG","Flat",90,1,"CF PETG 90%_1.txt"
19.034,165.46,0.10221,20.683,0.098898,0.0039807,0.39807,25.1,165.46,20.683,0.39807,4.15633333333333,2.03066666666667,8.44012755555556,19.6039691237947,-1.07903087620529,-5.2169940347401,"CF-PETG","Flat",90,1,"CF PETG 90%_1.txt"
