Repository: VipulKohinkar/3D-Printing-Parameter-Optimisation

# 3D Printing Parameter Optimisation: Impact of K-Value on Carbon-Reinforced PETG

## MSc Mechanical Engineering with Management

**Author:** Vipul Kohinkar  
**Project:** MEE7012-SUM  
**Date:** 27 August 2026

---

## Project Overview

This project investigates the influence of flow-rate multiplier (K-value) and build orientation on the tensile behaviour of PETG and carbon-fibre-reinforced PETG (CF-PETG) manufactured using fused deposition modelling (FDM).

The study compares an unreinforced thermoplastic, PETG, with a carbon-fibre-reinforced PETG composite to investigate whether the two materials respond differently to changes in material flow and build orientation.

---

File: 3_Experimental_data/Modulus/Recalculated Stress Strain/Recalculated_Stress_Strain_All_Data.csv (part 85 of 212)
"Time (s)","Load (N)","Machine Extension (mm)","Stress (MPa)","Extension from Preload (mm)","Strain","Percentage Strain","Gauge Length (mm)","Load_N","NEXYGEN_Stress_MPa","Percentage_Strain","Measured_Width_mm","Measured_Thickness_mm","Measured_Area_mm2","Recalculated_Stress_MPa","Stress_Difference_MPa","Stress_Difference_Percent","Material","Orientation","K","Sample","File"
19.0576,165.66,0.10234,20.707,0.099027,0.0039858,0.39858,25.1,165.66,20.707,0.39858,4.15633333333333,2.03066666666667,8.44012755555556,19.6276654481315,-1.07933455186854,-5.21241392702248,"CF-PETG","Flat",90,1,"CF PETG 90%_1.txt"
19.0811,165.85,0.10247,20.731,0.099155,0.003991,0.3991,25.1,165.85,20.731,0.3991,4.15633333333333,2.03066666666667,8.44012755555556,19.6501769562514,-1.08082304374863,-5.21355961482143,"CF-PETG","Flat",90,1,"CF PETG 90%_1.txt"
19.1047,166.04,0.10259,20.756,0.099284,0.0039961,0.39961,25.101,166.04,20.756,0.39961,4.15633333333333,2.03066666666667,8.44012755555556,19.6726884643713,-1.08331153562872,-5.21926929865444,"CF-PETG","Flat",90,1,"CF PETG 90%_1.txt"
19.1283,166.24,0.10272,20.78,0.099412,0.0040012,0.40012,25.101,166.24,20.78,0.40012,4.15633333333333,2.03066666666667,8.44012755555556,19.696384788708,-1.08361521129196,-5.21470265299309,"CF-PETG","Flat",90,1,"CF PETG 90%_1.txt"
19.1519,166.43,0.10285,20.804,0.099541,0.0040064,0.40064,25.101,166.43,20.804,0.40064,4.15633333333333,2.03066666666667,8.44012755555556,19.718896296828,-1.08510370317205,-5.2158416803117,"CF-PETG","Flat",90,1,"CF PETG 90%_1.txt"
19.1755,166.63,0.10298,20.829,0.09967,0.0040115,0.40115,25.101,166.63,20.829,0.40115,4.15633333333333,2.03066666666667,8.44012755555556,19.7425926211647,-1.0864073788353,-5.21584031319457,"CF-PETG","Flat",90,1,"CF PETG 90%_1.txt"
19.1991,166.82,0.10311,20.853,0.099798,0.0040167,0.40167,25.101,166.82,20.853,0.40167,4.15633333333333,2.03066666666667,8.44012755555556,19.7651041292846,-1.08789587071539,-5.21697535469901,"CF-PETG","Flat",90,1,"CF PETG 90%_1.txt"
19.2227,167.02,0.10324,20.877,0.099927,0.0040218,0.40218,25.101,167.02,20.877,0.40218,4.15633333333333,2.03066666666667,8.44012755555556,19.7888004536214,-1.08819954637863,-5.21243256396335,"CF-PETG","Flat",90,1,"CF PETG 90%_1.txt"
19.2462,167.21,0.10337,20.901,0.10006,0.004027,0.4027,25.101,167.21,20.901,0.4027,4.15633333333333,2.03066666666667,8.44012755555556,19.8113119617413,-1.08968803825871,-5.21356891181625,"CF-PETG","Flat",90,1,"CF PETG 90%_1.txt"
19.2698,167.41,0.10349,20.926,0.10018,0.0040321,0.40321,25.101,167.41,20.926,0.40321,4.15633333333333,2.03066666666667,8.44012755555556,19.835008286078,-1.09099171392196,-5.213570266281,"CF-PETG","Flat",90,1,"CF PETG 90%_1.txt"
19.2934,167.6,0.10362,20.95,0.10031,0.0040373,0.40373,25.102,167.6,20.95,0.40373,4.15633333333333,2.03066666666667,8.44012755555556,19.8575197941979,-1.09248020580205,-5.21470265299308,"CF-PETG","Flat",90,1,"CF PETG 90%_1.txt"
19.317,167.79,0.10375,20.974,0.10044,0.0040424,0.40424,25.102,167.79,20.974,0.40424,4.15633333333333,2.03066666666667,8.44012755555556,19.8800313023179,-1.09396869768214,-5.21583244818411,"CF-PETG","Flat",90,1,"CF PETG 90%_1.txt"
19.3406,167.99,0.10388,20.999,0.10057,0.0040476,0.40476,25.102,167.99,20.999,0.40476,4.15633333333333,2.03066666666667,8.44012755555556,19.9037276266546,-1.09527237334538,-5.21583110312577,"CF-PETG","Flat",90,1,"CF PETG 90%_1.txt"
19.3642,168.18,0.10401,21.023,0.1007,0.0040527,0.40527,25.102,168.18,21.023,0.40527,4.15633333333333,2.03066666666667,8.44012755555556,19.9262391347745,-1.09676086522547,-5.21695697676578,"CF-PETG","Flat",90,1,"CF PETG 90%_1.txt"
19.3878,168.38,0.10414,21.047,0.10083,0.0040578,0.40578,25.102,168.38,21.047,0.40578,4.15633333333333,2.03066666666667,8.44012755555556,19.9499354591113,-1.09706454088872,-5.21245089983713,"CF-PETG","Flat",90,1,"CF PETG 90%_1.txt"
19.4113,168.57,0.10427,21.072,0.10096,0.004063,0.4063,25.102,168.57,21.072,0.4063,4.15633333333333,2.03066666666667,8.44012755555556,19.9724469672312,-1.0995530327688,-5.21807627547837,"CF-PETG","Flat",90,1,"CF PETG 90%_1.txt"
19.4349,168.77,0.1044,21.096,0.10108,0.0040681,0.40681,25.102,168.77,21.096,0.40681,4.15633333333333,2.03066666666667,8.44012755555556,19.9961432915679,-1.09985670843205,-5.21357939150575,"CF-PETG","Flat",90,1,"CF PETG 90%_1.txt"
19.4585,168.96,0.10452,21.12,0.10121,0.0040733,0.40733,25.102,168.96,21.12,0.40733,4.15633333333333,2.03066666666667,8.44012755555556,20.0186547996879,-1.10134520031214,-5.21470265299308,"CF-PETG","Flat",90,1,"CF PETG 90%_1.txt"
19.4821,169.16,0.10465,21.144,0.10134,0.0040784,0.40784,25.103,169.16,21.144,0.40784,4.15633333333333,2.03066666666667,8.44012755555556,20.0423511240246,-1.10164887597539,-5.21021980692104,"CF-PETG","Flat",90,1,"CF PETG 90%_1.txt"
19.5057,169.35,0.10478,21.169,0.10147,0.0040836,0.40836,25.103,169.35,21.169,0.40836,4.15633333333333,2.03066666666667,8.44012755555556,20.0648626321445,-1.10413736785548,-5.21582204098198,"CF-PETG","Flat",90,1,"CF PETG 90%_1.txt"
19.5293,169.54,0.10491,21.193,0.1016,0.0040887,0.40887,25.103,169.54,21.193,0.40887,4.15633333333333,2.03066666666667,8.44012755555556,20.0873741402644,-1.10562585973556,-5.21693889367037,"CF-PETG","Flat",90,1,"CF PETG 90%_1.txt"
19.5529,169.74,0.10504,21.217,0.10173,0.0040939,0.40939,25.103,169.74,21.217,0.40939,4.15633333333333,2.03066666666667,8.44012755555556,20.1110704646012,-1.1059295353988,-5.21246894188059,"CF-PETG","Flat",90,1,"CF PETG 90%_1.txt"
19.5765,169.93,0.10517,21.242,0.10186,0.004099,0.4099,25.103,169.93,21.242,0.4099,4.15633333333333,2.03066666666667,8.44012755555556,20.1335819727211,-1.10841802727889,-5.21804927633412,"CF-PETG","Flat",90,1,"CF PETG 90%_1.txt"
19.6,170.13,0.1053,21.266,0.10198,0.0041041,0.41041,25.103,170.13,21.266,0.41041,4.15633333333333,2.03066666666667,8.44012755555556,20.1572782970579,-1.10872170294214,-5.21358837083674,"CF-PETG","Flat",90,1,"CF PETG 90%_1.txt"
19.6236,170.32,0.10542,21.29,0.10211,0.0041093,0.41093,25.103,170.32,21.29,0.41093,4.15633333333333,2.03066666666667,8.44012755555556,20.1797898051778,-1.11021019482223,-5.21470265299308,"CF-PETG","Flat",90,1,"CF PETG 90%_1.txt"
19.6472,170.52,0.10555,21.315,0.10224,0.0041144,0.41144,25.104,170.52,21.315,0.41144,4.15633333333333,2.03066666666667,8.44012755555556,20.2034861295145,-1.11151387048547,-5.21470265299308,"CF-PETG","Flat",90,1,"CF PETG 90%_1.txt"
19.6708,170.71,0.10568,21.339,0.10237,0.0041196,0.41196,25.104,170.71,21.339,0.41196,4.15633333333333,2.03066666666667,8.44012755555556,20.2259976376344,-1.11300236236556,-5.2158131232277,"CF-PETG","Flat",90,1,"CF PETG 90%_1.txt"
19.6944,170.91,0.10581,21.363,0.1025,0.0041247,0.41247,25.104,170.91,21.363,0.41247,4.15633333333333,2.03066666666667,8.44012755555556,20.2496939619712,-1.11330603802881,-5.21137498492164,"CF-PETG","Flat",90,1,"CF PETG 90%_1.txt"
19.718,171.1,0.10594,21.388,0.10263,0.0041299,0.41299,25.104,171.1,21.388,0.41299,4.15633333333333,2.03066666666667,8.44012755555556,20.2722054700911,-1.1157945299089,-5.21691850527818,"CF-PETG","Flat",90,1,"CF PETG 90%_1.txt"
19.7416,171.29,0.10607,21.412,0.10276,0.004135,0.4135,25.104,171.29,21.412,0.4135,4.15633333333333,2.03066666666667,8.44012755555556,20.294716978211,-1.11728302178898,-5.21802270590782,"CF-PETG","Flat",90,1,"CF PETG 90%_1.txt"
19.7651,171.49,0.1062,21.436,0.10289,0.0041402,0.41402,25.104,171.49,21.436,0.41402,4.15633333333333,2.03066666666667,8.44012755555556,20.3184133025478,-1.11758669745223,-5.21359720774505,"CF-PETG","Flat",90,1,"CF PETG 90%_1.txt"
19.7887,171.68,0.10632,21.46,0.10301,0.0041453,0.41453,25.104,171.68,21.46,0.41453,4.15633333333333,2.03066666666667,8.44012755555556,20.3409248106677,-1.11907518933231,-5.21470265299307,"CF-PETG","Flat",90,1,"CF PETG 90%_1.txt"
19.8123,171.89,0.10645,21.486,0.10314,0.0041505,0.41505,25.104,171.89,21.486,0.41505,4.15633333333333,2.03066666666667,8.44012755555556,20.3658059512213,-1.12019404877873,-5.21359978022307,"CF-PETG","Flat",90,1,"CF PETG 90%_1.txt"
19.8359,172.1,0.10658,21.513,0.10327,0.0041556,0.41556,25.105,172.1,21.513,0.41556,4.15633333333333,2.03066666666667,8.44012755555556,20.3906870917749,-1.12231290822514,-5.216905630201,"CF-PETG","Flat",90,1,"CF PETG 90%_1.txt"
19.8595,172.32,0.10671,21.54,0.1034,0.0041607,0.41607,25.105,172.32,21.54,0.41607,4.15633333333333,2.03066666666667,8.44012755555556,20.4167530485453,-1.12324695145471,-5.21470265299309,"CF-PETG","Flat",90,1,"CF PETG 90%_1.txt"
19.8831,172.53,0.10684,21.566,0.10353,0.0041659,0.41659,25.105,172.53,21.566,0.41659,4.15633333333333,2.03066666666667,8.44012755555556,20.4416341890989,-1.12436581090112,-5.21360387137679,"CF-PETG","Flat",90,1,"CF PETG 90%_1.txt"
19.9067,172.74,0.10697,21.593,0.10366,0.004171,0.4171,25.105,172.74,21.593,0.4171,4.15633333333333,2.03066666666667,8.44012755555556,20.4665153296525,-1.12648467034753,-5.2168974683811,"CF-PETG","Flat",90,1,"CF PETG 90%_1.txt"
19.9302,172.95,0.1071,21.619,0.10379,0.0041762,0.41762,25.105,172.95,21.619,0.41762,4.15633333333333,2.03066666666667,8.44012755555556,20.4913964702061,-1.12760352979394,-5.21579874089433,"CF-PETG","Flat",90,1,"CF PETG 90%_1.txt"
19.9538,173.17,0.10723,21.646,0.10391,0.0041813,0.41813,25.105,173.17,21.646,0.41813,4.15633333333333,2.03066666666667,8.44012755555556,20.5174624269765,-1.12853757302352,-5.21360793229011,"CF-PETG","Flat",90,1,"CF PETG 90%_1.txt"
19.9774,173.38,0.10735,21.672,0.10404,0.0041865,0.41865,25.105,173.38,21.672,0.41865,4.15633333333333,2.03066666666667,8.44012755555556,20.5423435675301,-1.12965643246993,-5.21251583827024,"CF-PETG","Flat",90,1,"CF PETG 90%_1.txt"
20.001,173.59,0.10748,21.699,0.10417,0.0041916,0.41916,25.105,173.59,21.699,0.41916,4.15633333333333,2.03066666666667,8.44012755555556,20.5672247080837,-1.13177529191634,-5.21579469983104,"CF-PETG","Flat",90,1,"CF PETG 90%_1.txt"
20.0246,173.8,0.10761,21.726,0.1043,0.0041968,0.41968,25.106,173.8,21.726,0.41968,4.15633333333333,2.03066666666667,8.44012755555556,20.5921058486373,-1.13389415136275,-5.21906541177735,"CF-PETG","Flat",90,1,"CF PETG 90%_1.txt"
20.0482,174.02,0.10774,21.752,0.10443,0.0042019,0.42019,25.106,174.02,21.752,0.42019,4.15633333333333,2.03066666666667,8.44012755555556,20.6181718054077,-1.13382819459232,-5.21252388098712,"CF-PETG","Flat",90,1,"CF PETG 90%_1.txt"
20.0718,174.23,0.10787,21.779,0.10456,0.0042071,0.42071,25.106,174.23,21.779,0.42071,4.15633333333333,2.03066666666667,8.44012755555556,20.6430529459613,-1.13594705403873,-5.21579068845553,"CF-PETG","Flat",90,1,"CF PETG 90%_1.txt"
20.0953,174.44,0.108,21.805,0.10469,0.0042122,0.42122,25.106,174.44,21.805,0.42122,4.15633333333333,2.03066666666667,8.44012755555556,20.6679340865149,-1.13706591348514,-5.21470265299308,"CF-PETG","Flat",90,1,"CF PETG 90%_1.txt"
20.1189,174.65,0.10813,21.832,0.10482,0.0042175,0.42175,25.106,174.65,21.832,0.42175,4.15633333333333,2.03066666666667,8.44012755555556,20.6928152270684,-1.13918477293155,-5.21795883534057,"CF-PETG","Flat",90,1,"CF PETG 90%_1.txt"
20.1425,174.87,0.10826,21.858,0.10495,0.0042228,0.42228,25.106,174.87,21.858,0.42228,4.15633333333333,2.03066666666667,8.44012755555556,20.7188811838389,-1.13911881616113,-5.21145034386095,"CF-PETG","Flat",90,1,"CF PETG 90%_1.txt"
20.1661,175.08,0.1084,21.885,0.10508,0.0042281,0.42281,25.106,175.08,21.885,0.42281,4.15633333333333,2.03066666666667,8.44012755555556,20.7437623243925,-1.14123767560753,-5.21470265299308,"CF-PETG","Flat",90,1,"CF PETG 90%_1.txt"
20.1897,175.29,0.10853,21.912,0.10522,0.0042335,0.42335,25.107,175.29,21.912,0.42335,4.15633333333333,2.03066666666667,8.44012755555556,20.7686434649461,-1.14335653505395,-5.21794694712462,"CF-PETG","Flat",90,1,"CF PETG 90%_1.txt"
20.2133,175.51,0.10866,21.938,0.10535,0.0042388,0.42388,25.107,175.51,21.938,0.42388,4.15633333333333,2.03066666666667,8.44012755555556,20.7947094217165,-1.14329057828352,-5.21146220386325,"CF-PETG","Flat",90,1,"CF PETG 90%_1.txt"
20.2369,175.72,0.1088,21.965,0.10548,0.0042441,0.42441,25.107,175.72,21.965,0.42441,4.15633333333333,2.03066666666667,8.44012755555556,20.8195905622701,-1.14540943772993,-5.21470265299309,"CF-PETG","Flat",90,1,"CF PETG 90%_1.txt"
20.2604,175.93,0.10893,21.991,0.10562,0.0042495,0.42495,25.107,175.93,21.991,0.42495,4.15633333333333,2.03066666666667,8.44012755555556,20.8444717028237,-1.14652829717634,-5.21362510652694,"CF-PETG","Flat",90,1,"CF PETG 90%_1.txt"
20.284,176.14,0.10906,22.018,0.10575,0.0042548,0.42548,25.107,176.14,22.018,0.42548,4.15633333333333,2.03066666666667,8.44012755555556,20.8693528433772,-1.14864715662275,-5.21685510320081,"CF-PETG","Flat",90,1,"CF PETG 90%_1.txt"
20.3076,176.36,0.1092,22.044,0.10589,0.0042602,0.42602,25.107,176.36,22.044,0.42602,4.15633333333333,2.03066666666667,8.44012755555556,20.8954188001477,-1.14858119985232,-5.21040283003231,"CF-PETG","Flat",90,1,"CF PETG 90%_1.txt"
20.3312,176.57,0.10933,22.071,0.10602,0.0042655,0.42655,25.107,176.57,22.071,0.42655,4.15633333333333,2.03066666666667,8.44012755555556,20.9202999407013,-1.15070005929874,-5.21362901227284,"CF-PETG","Flat",90,1,"CF PETG 90%_1.txt"
20.3548,176.78,0.10946,22.098,0.10615,0.0042708,0.42708,25.107,176.78,22.098,0.42708,4.15633333333333,2.03066666666667,8.44012755555556,20.9451810812549,-1.15281891874514,-5.21684731082063,"CF-PETG","Flat",90,1,"CF PETG 90%_1.txt"
20.3784,176.99,0.1096,22.124,0.10629,0.0042762,0.42762,25.108,176.99,22.124,0.42762,4.15633333333333,2.03066666666667,8.44012755555556,20.9700622218084,-1.15393777819155,-5.21577372171196,"CF-PETG","Flat",90,1,"CF PETG 90%_1.txt"
20.402,177.21,0.10973,22.151,0.10642,0.0042815,0.42815,25.108,177.21,22.151,0.42815,4.15633333333333,2.03066666666667,8.44012755555556,20.9961281785789,-1.15487182142113,-5.21363288980691,"CF-PETG","Flat",90,1,"CF PETG 90%_1.txt"
20.4256,177.42,0.10986,22.177,0.10655,0.0042868,0.42868,25.108,177.42,22.177,0.42868,4.15633333333333,2.03066666666667,8.44012755555556,21.0210093191325,-1.15599068086754,-5.21256563497111,"CF-PETG","Flat",90,1,"CF PETG 90%_1.txt"
20.4491,177.63,0.11,22.204,0.10669,0.0042922,0.42922,25.108,177.63,22.204,0.42922,4.15633333333333,2.03066666666667,8.44012755555556,21.045890459686,-1.15810954031395,-5.2157698627002,"CF-PETG","Flat",90,1,"CF PETG 90%_1.txt"
20.4727,177.84,0.11013,22.23,0.10682,0.0042975,0.42975,25.108,177.84,22.23,0.42975,4.15633333333333,2.03066666666667,8.44012755555556,21.0707716002396,-1.15922839976036,-5.21470265299308,"CF-PETG","Flat",90,1,"CF PETG 90%_1.txt"
20.4963,178.06,0.11026,22.257,0.10695,0.0043028,0.43028,25.108,178.06,22.257,0.43028,4.15633333333333,2.03066666666667,8.44012755555556,21.0968375570101,-1.16016244298994,-5.21257331621483,"CF-PETG","Flat",90,1,"CF PETG 90%_1.txt"
20.5199,178.27,0.1104,22.284,0.10709,0.0043082,0.43082,25.108,178.27,22.284,0.43082,4.15633333333333,2.03066666666667,8.44012755555556,21.1217186975637,-1.16228130243634,-5.21576603139627,"CF-PETG","Flat",90,1,"CF PETG 90%_1.txt"
20.5435,178.48,0.11053,22.31,0.10722,0.0043135,0.43135,25.109,178.48,22.31,0.43135,4.15633333333333,2.03066666666667,8.44012755555556,21.1465998381172,-1.16340016188276,-5.21470265299308,"CF-PETG","Flat",90,1,"CF PETG 90%_1.txt"
20.5671,178.68,0.11066,22.335,0.10735,0.0043188,0.43188,25.109,178.68,22.335,0.43188,4.15633333333333,2.03066666666667,8.44012755555556,21.170296162454,-1.164703837546,-5.21470265299308,"CF-PETG","Flat",90,1,"CF PETG 90%_1.txt"
20.5907,178.87,0.1108,22.358,0.10749,0.0043242,0.43242,25.109,178.87,22.358,0.43242,4.15633333333333,2.03066666666667,8.44012755555556,21.1928076705739,-1.16519232942609,-5.21152307642048,"CF-PETG","Flat",90,1,"CF PETG 90%_1.txt"
20.6142,179.05,0.11093,22.382,0.10762,0.0043295,0.43295,25.109,179.05,22.382,0.43295,4.15633333333333,2.03066666666667,8.44012755555556,21.214134362477,-1.16786563752301,-5.21787882013678,"CF-PETG","Flat",90,1,"CF PETG 90%_1.txt"
20.6378,179.24,0.11106,22.405,0.10775,0.0043349,0.43349,25.109,179.24,22.405,0.43349,4.15633333333333,2.03066666666667,8.44012755555556,21.2366458705969,-1.1683541294031,-5.21470265299308,"CF-PETG","Flat",90,1,"CF PETG 90%_1.txt"
20.6614,179.43,0.1112,22.428,0.10789,0.0043402,0.43402,25.109,179.43,22.428,0.43402,4.15633333333333,2.03066666666667,8.44012755555556,21.2591573787168,-1.16884262128319,-5.21153300019256,"CF-PETG","Flat",90,1,"CF PETG 90%_1.txt"
20.685,179.61,0.11133,22.452,0.10802,0.0043455,0.43455,25.109,179.61,22.452,0.43455,4.15633333333333,2.03066666666667,8.44012755555556,21.2804840706199,-1.17151592938011,-5.21786891760249,"CF-PETG","Flat",90,1,"CF PETG 90%_1.txt"
20.7086,179.8,0.11146,22.475,0.10815,0.0043509,0.43509,25.109,179.8,22.475,0.43509,4.15633333333333,2.03066666666667,8.44012755555556,21.3029955787398,-1.17200442126019,-5.21470265299308,"CF-PETG","Flat",90,1,"CF PETG 90%_1.txt"
20.7322,179.99,0.1116,22.499,0.10829,0.0043562,0.43562,25.11,179.99,22.499,0.43562,4.15633333333333,2.03066666666667,8.44012755555556,21.3255070868597,-1.17349291314028,-5.21575586977323,"CF-PETG","Flat",90,1,"CF PETG 90%_1.txt"
20.7558,180.18,0.11173,22.522,0.10842,0.0043615,0.43615,25.11,180.18,22.522,0.43615,4.15633333333333,2.03066666666667,8.44012755555556,21.3480185949796,-1.17398140502036,-5.21259837057261,"CF-PETG","Flat",90,1,"CF PETG 90%_1.txt"
20.7793,180.36,0.11186,22.545,0.10855,0.0043669,0.43669,25.11,180.36,22.545,0.43669,4.15633333333333,2.03066666666667,8.44012755555556,21.3693452868827,-1.17565471311729,-5.21470265299308,"CF-PETG","Flat",90,1,"CF PETG 90%_1.txt"
20.8029,180.55,0.112,22.569,0.10869,0.0043722,0.43722,25.11,180.55,22.569,0.43722,4.15633333333333,2.03066666666667,8.44012755555556,21.3918567950026,-1.17714320499737,-5.21575260311655,"CF-PETG","Flat",90,1,"CF PETG 90%_1.txt"
20.8265,180.74,0.11213,22.592,0.10882,0.0043775,0.43775,25.11,180.74,22.592,0.43775,4.15633333333333,2.03066666666667,8.44012755555556,21.4143683031225,-1.17763169687746,-5.21260489056949,"CF-PETG","Flat",90,1,"CF PETG 90%_1.txt"
20.8501,180.93,0.11226,22.616,0.10895,0.0043829,0.43829,25.11,180.93,22.616,0.43829,4.15633333333333,2.03066666666667,8.44012755555556,21.4368798112425,-1.17912018875755,-5.21365488484943,"CF-PETG","Flat",90,1,"CF PETG 90%_1.txt"
20.8737,181.11,0.1124,22.639,0.10909,0.0043882,0.43882,25.11,181.11,22.639,0.43882,4.15633333333333,2.03066666666667,8.44012755555556,21.4582065031455,-1.18079349685447,-5.21574935666094,"CF-PETG","Flat",90,1,"CF PETG 90%_1.txt"
20.8973,181.3,0.11253,22.663,0.10922,0.0043936,0.43936,25.111,181.3,22.663,0.43936,4.15633333333333,2.03066666666667,8.44012755555556,21.4807180112654,-1.18228198873456,-5.21679384342124,"CF-PETG","Flat",90,1,"CF PETG 90%_1.txt"
20.9209,181.49,0.11266,22.686,0.10935,0.0043989,0.43989,25.111,181.49,22.686,0.43989,4.15633333333333,2.03066666666667,8.44012755555556,21.5032295193854,-1.18277048061464,-5.21365811784644,"CF-PETG","Flat",90,1,"CF PETG 90%_1.txt"
20.9444,181.67,0.1128,22.709,0.10949,0.0044042,0.44042,25.111,181.67,22.709,0.44042,4.15633333333333,2.03066666666667,8.44012755555556,21.5245562112884,-1.18444378871157,-5.2157461302196,"CF-PETG","Flat",90,1,"CF PETG 90%_1.txt"
20.968,181.86,0.11293,22.733,0.10962,0.0044096,0.44096,25.111,181.86,22.733,0.44096,4.15633333333333,2.03066666666667,8.44012755555556,21.5470677194083,-1.18593228059165,-5.21678740417741,"CF-PETG","Flat",90,1,"CF PETG 90%_1.txt"
20.9916,182.05,0.11306,22.756,0.10975,0.0044149,0.44149,25.111,182.05,22.756,0.44149,4.15633333333333,2.03066666666667,8.44012755555556,21.5695792275283,-1.18642077247174,-5.21366133095332,"CF-PETG","Flat",90,1,"CF PETG 90%_1.txt"
21.0152,182.24,0.1132,22.78,0.10989,0.0044202,0.44202,25.111,182.24,22.78,0.44202,4.15633333333333,2.03066666666667,8.44012755555556,21.5920907356482,-1.18790926435182,-5.21470265299308,"CF-PETG","Flat",90,1,"CF PETG 90%_1.txt"
21.0388,182.42,0.11333,22.803,0.11002,0.0044256,0.44256,25.111,182.42,22.803,0.44256,4.15633333333333,2.03066666666667,8.44012755555556,21.6134174275513,-1.18958257244875,-5.21678100446761,"CF-PETG","Flat",90,1,"CF PETG 90%_1.txt"
21.0624,182.61,0.11346,22.826,0.11015,0.0044309,0.44309,25.111,182.61,22.826,0.44309,4.15633333333333,2.03066666666667,8.44012755555556,21.6359289356712,-1.19007106432883,-5.21366452435308,"CF-PETG","Flat",90,1,"CF PETG 90%_1.txt"
21.086,182.8,0.1136,22.85,0.11029,0.0044362,0.44362,25.112,182.8,22.85,0.44362,4.15633333333333,2.03066666666667,8.44012755555556,21.6584404437911,-1.19155955620892,-5.21470265299308,"CF-PETG","Flat",90,1,"CF PETG 90%_1.txt"
21.1095,182.99,0.11373,22.873,0.11042,0.0044416,0.44416,25.112,182.99,22.873,0.44416,4.15633333333333,2.03066666666667,8.44012755555556,21.680951951911,-1.19204804808901,-5.21159466658946,"CF-PETG","Flat",90,1,"CF PETG 90%_1.txt"
21.1331,183.17,0.11386,22.897,0.11055,0.0044469,0.44469,25.112,183.17,22.897,0.44469,4.15633333333333,2.03066666666667,8.44012755555556,21.7022786438141,-1.19472135618593,-5.21780738169162,"CF-PETG","Flat",90,1,"CF PETG 90%_1.txt"
21.1567,183.36,0.114,22.92,0.11069,0.0044522,0.44522,25.112,183.36,22.92,0.44522,4.15633333333333,2.03066666666667,8.44012755555556,21.724790151934,-1.19520984806601,-5.21470265299308,"CF-PETG","Flat",90,1,"CF PETG 90%_1.txt"
21.1803,183.55,0.11413,22.943,0.11082,0.0044576,0.44576,25.112,183.55,22.943,0.44576,4.15633333333333,2.03066666666667,8.44012755555556,21.7473016600539,-1.1956983399461,-5.21160414917884,"CF-PETG","Flat",90,1,"CF PETG 90%_1.txt"
21.2039,183.73,0.11426,22.967,0.11095,0.0044629,0.44629,25.112,183.73,22.967,0.44629,4.15633333333333,2.03066666666667,8.44012755555556,21.768628351957,-1.19837164804303,-5.21779791894033,"CF-PETG","Flat",90,1,"CF PETG 90%_1.txt"
21.2275,183.93,0.1144,22.991,0.11109,0.0044683,0.44683,25.112,183.93,22.991,0.44683,4.15633333333333,2.03066666666667,8.44012755555556,21.7923246762937,-1.19867532370627,-5.21367197471303,"CF-PETG","Flat",90,1,"CF PETG 90%_1.txt"
21.2511,184.13,0.11453,23.016,0.11122,0.0044736,0.44736,25.113,184.13,23.016,0.44736,4.15633333333333,2.03066666666667,8.44012755555556,21.8160210006305,-1.19997899936952,-5.21367309423671,"CF-PETG","Flat",90,1,"CF PETG 90%_1.txt"
21.2746,184.33,0.11467,23.041,0.11135,0.0044789,0.44789,25.113,184.33,23.041,0.44789,4.15633333333333,2.03066666666667,8.44012755555556,21.8397173249672,-1.20128267503277,-5.21367421133097,"CF-PETG","Flat",90,1,"CF PETG 90%_1.txt"
21.2982,184.53,0.1148,23.066,0.11149,0.0044843,0.44843,25.113,184.53,23.066,0.44843,4.15633333333333,2.03066666666667,8.44012755555556,21.863413649304,-1.20258635069602,-5.21367532600371,"CF-PETG","Flat",90,1,"CF PETG 90%_1.txt"
21.3218,184.73,0.11493,23.091,0.11162,0.0044896,0.44896,25.113,184.73,23.091,0.44896,4.15633333333333,2.03066666666667,8.44012755555556,21.8871099736407,-1.20389002635927,-5.21367643826282,"CF-PETG","Flat",90,1,"CF PETG 90%_1.txt"
21.3454,184.93,0.11507,23.116,0.11175,0.0044949,0.44949,25.113,184.93,23.116,0.44949,4.15633333333333,2.03066666666667,8.44012755555556,21.9108062979775,-1.20519370202251,-5.21367754811608,"CF-PETG","Flat",90,1,"CF PETG 90%_1.txt"
21.369,185.13,0.1152,23.141,0.11189,0.0045003,0.45003,25.113,185.13,23.141,0.45003,4.15633333333333,2.03066666666667,8.44012755555556,21.9345026223142,-1.20649737768576,-5.21367865557133,"CF-PETG","Flat",90,1,"CF PETG 90%_1.txt"
21.3926,185.33,0.11533,23.166,0.11202,0.0045056,0.45056,25.113,185.33,23.166,0.45056,4.15633333333333,2.03066666666667,8.44012755555556,21.958198946651,-1.20780105334901,-5.21367976063631,"CF-PETG","Flat",90,1,"CF PETG 90%_1.txt"
21.4162,185.53,0.11547,23.191,0.11215,0.0045109,0.45109,25.113,185.53,23.191,0.45109,4.15633333333333,2.03066666666667,8.44012755555556,21.9818952709877,-1.20910472901226,-5.21368086331877,"CF-PETG","Flat",90,1,"CF PETG 90%_1.txt"
21.4398,185.73,0.1156,23.216,0.11229,0.0045163,0.45163,25.114,185.73,23.216,0.45163,4.15633333333333,2.03066666666667,8.44012755555556,22.0055915953245,-1.21040840467551,-5.21368196362641,"CF-PETG","Flat",90,1,"CF PETG 90%_1.txt"
21.4633,185.93,0.11573,23.241,0.11242,0.0045216,0.45216,25.114,185.93,23.241,0.45216,4.15633333333333,2.03066666666667,8.44012755555556,22.0292879196612,-1.21171208033875,-5.21368306156686,"CF-PETG","Flat",90,1,"CF PETG 90%_1.txt"
21.4869,186.13,0.11587,23.266,0.11256,0.004527,0.4527,25.114,186.13,23.266,0.4527,4.15633333333333,2.03066666666667,8.44012755555556,22.052984243998,-1.213015756002,-5.21368415714777,"CF-PETG","Flat",90,1,"CF PETG 90%_1.txt"
21.5105,186.33,0.116,23.291,0.11269,0.0045323,0.45323,25.114,186.33,23.291,0.45323,4.15633333333333,2.03066666666667,8.44012755555556,22.0766805683348,-1.21431943166525,-5.21368525037675,"CF-PETG","Flat",90,1,"CF PETG 90%_1.txt"
21.5341,186.53,0.11613,23.316,0.11282,0.0045376,0.45376,25.114,186.53,23.316,0.45376,4.15633333333333,2.03066666666667,8.44012755555556,22.1003768926715,-1.2156231073285,-5.21368634126135,"CF-PETG","Flat",90,1,"CF PETG 90%_1.txt"
21.5577,186.73,0.11627,23.341,0.11296,0.004543,0.4543,25.114,186.73,23.341,0.4543,4.15633333333333,2.03066666666667,8.44012755555556,22.1240732170083,-1.21692678299175,-5.21368742980913,"CF-PETG","Flat",90,1,"CF PETG 90%_1.txt"
21.5813,186.93,0.1164,23.366,0.11309,0.0045483,0.45483,25.114,186.93,23.366,0.45483,4.15633333333333,2.03066666666667,8.44012755555556,22.147769541345,-1.21823045865499,-5.21368851602753,"CF-PETG","Flat",90,1,"CF PETG 90%_1.txt"
21.6049,187.13,0.11653,23.391,0.11322,0.0045536,0.45536,25.115,187.13,23.391,0.45536,4.15633333333333,2.03066666666667,8.44012755555556,22.1714658656818,-1.21953413431824,-5.21368959992408,"CF-PETG","Flat",90,1,"CF PETG 90%_1.txt"
21.6284,187.33,0.11667,23.416,0.11336,0.004559,0.4559,25.115,187.33,23.416,0.4559,4.15633333333333,2.03066666666667,8.44012755555556,22.1951621900185,-1.22083780998149,-5.2136906815062,"CF-PETG","Flat",90,1,"CF PETG 90%_1.txt"
21.652,187.53,0.1168,23.441,0.11349,0.0045643,0.45643,25.115,187.53,23.441,0.45643,4.15633333333333,2.03066666666667,8.44012755555556,22.2188585143553,-1.22214148564474,-5.21369176078128,"CF-PETG","Flat",90,1,"CF PETG 90%_1.txt"
21.6756,187.73,0.11693,23.466,0.11362,0.0045696,0.45696,25.115,187.73,23.466,0.45696,4.15633333333333,2.03066666666667,8.44012755555556,22.242554838692,-1.22344516130799,-5.21369283775672,"CF-PETG","Flat",90,1,"CF PETG 90%_1.txt"
21.6992,187.93,0.11707,23.491,0.11376,0.004575,0.4575,25.115,187.93,23.491,0.4575,4.15633333333333,2.03066666666667,8.44012755555556,22.2662511630288,-1.22474883697124,-5.21369391243982,"CF-PETG","Flat",90,1,"CF PETG 90%_1.txt"
21.7228,188.13,0.1172,23.516,0.11389,0.0045803,0.45803,25.115,188.13,23.516,0.45803,4.15633333333333,2.03066666666667,8.44012755555556,22.2899474873655,-1.22605251263449,-5.21369498483792,"CF-PETG","Flat",90,1,"CF PETG 90%_1.txt"
21.7464,188.33,0.11733,23.541,0.11402,0.0045856,0.45856,25.115,188.33,23.541,0.45856,4.15633333333333,2.03066666666667,8.44012755555556,22.3136438117023,-1.22735618829773,-5.2136960549583,"CF-PETG","Flat",90,1,"CF PETG 90%_1.txt"
21.77,188.53,0.11747,23.566,0.11416,0.004591,0.4591,25.115,188.53,23.566,0.4591,4.15633333333333,2.03066666666667,8.44012755555556,22.337340136039,-1.22865986396098,-5.2136971228082,"CF-PETG","Flat",90,1,"CF PETG 90%_1.txt"
21.7935,188.73,0.1176,23.591,0.11429,0.0045963,0.45963,25.116,188.73,23.591,0.45963,4.15633333333333,2.03066666666667,8.44012755555556,22.3610364603758,-1.22996353962423,-5.21369818839487,"CF-PETG","Flat",90,1,"CF PETG 90%_1.txt"
21.8171,188.93,0.11773,23.616,0.11442,0.0046017,0.46017,25.116,188.93,23.616,0.46017,4.15633333333333,2.03066666666667,8.44012755555556,22.3847327847125,-1.23126721528748,-5.21369925172543,"CF-PETG","Flat",90,1,"CF PETG 90%_1.txt"
21.8407,189.13,0.11787,23.641,0.11456,0.004607,0.4607,25.116,189.13,23.641,0.4607,4.15633333333333,2.03066666666667,8.44012755555556,22.4084291090493,-1.23257089095073,-5.2137003128071,"CF-PETG","Flat",90,1,"CF PETG 90%_1.txt"
21.8643,189.33,0.118,23.666,0.11469,0.0046123,0.46123,25.116,189.33,23.666,0.46123,4.15633333333333,2.03066666666667,8.44012755555556,22.432125433386,-1.23387456661397,-5.21370137164698,"CF-PETG","Flat",90,1,"CF PETG 90%_1.txt"
21.8879,189.53,0.11813,23.691,0.11482,0.0046177,0.46177,25.116,189.53,23.691,0.46177,4.15633333333333,2.03066666666667,8.44012755555556,22.4558217577228,-1.23517824227722,-5.21370242825217,"CF-PETG","Flat",90,1,"CF PETG 90%_1.txt"
21.9115,189.73,0.11827,23.716,0.11496,0.004623,0.4623,25.116,189.73,23.716,0.4623,4.15633333333333,2.03066666666667,8.44012755555556,22.4795180820595,-1.23648191794047,-5.21370348262976,"CF-PETG","Flat",90,1,"CF PETG 90%_1.txt"
21.9351,189.93,0.1184,23.741,0.11509,0.0046283,0.46283,25.116,189.93,23.741,0.46283,4.15633333333333,2.03066666666667,8.44012755555556,22.5032144063963,-1.23778559360372,-5.21370453478673,"CF-PETG","Flat",90,1,"CF PETG 90%_1.txt"
21.9586,190.13,0.11853,23.766,0.11522,0.0046337,0.46337,25.117,190.13,23.766,0.46337,4.15633333333333,2.03066666666667,8.44012755555556,22.526910730733,-1.23908926926697,-5.21370558473014,"CF-PETG","Flat",90,1,"CF PETG 90%_1.txt"
21.9822,190.33,0.11867,23.791,0.11536,0.004639,0.4639,25.117,190.33,23.791,0.4639,4.15633333333333,2.03066666666667,8.44012755555556,22.5506070550698,-1.24039294493021,-5.21370663246696,"CF-PETG","Flat",90,1,"CF PETG 90%_1.txt"
22.0058,190.53,0.1188,23.816,0.11549,0.0046443,0.46443,25.117,190.53,23.816,0.46443,4.15633333333333,2.03066666666667,8.44012755555556,22.5743033794065,-1.24169662059346,-5.21370767800412,"CF-PETG","Flat",90,1,"CF PETG 90%_1.txt"
22.0294,190.73,0.11893,23.841,0.11562,0.0046497,0.46497,25.117,190.73,23.841,0.46497,4.15633333333333,2.03066666666667,8.44012755555556,22.5979997037433,-1.24300029625671,-5.21370872134858,"CF-PETG","Flat",90,1,"CF PETG 90%_1.txt"
22.053,190.93,0.11907,23.866,0.11576,0.004655,0.4655,25.117,190.93,23.866,0.4655,4.15633333333333,2.03066666666667,8.44012755555556,22.62169602808,-1.24430397191996,-5.21370976250717,"CF-PETG","Flat",90,1,"CF PETG 90%_1.txt"
22.0766,191.13,0.1192,23.891,0.11589,0.0046604,0.46604,25.117,191.13,23.891,0.46604,4.15633333333333,2.03066666666667,8.44012755555556,22.6453923524168,-1.24560764758321,-5.21371080148679,"CF-PETG","Flat",90,1,"CF PETG 90%_1.txt"
22.1002,191.33,0.11933,23.916,0.11602,0.0046657,0.46657,25.117,191.33,23.916,0.46657,4.15633333333333,2.03066666666667,8.44012755555556,22.6690886767535,-1.24691132324646,-5.21371183829427,"CF-PETG","Flat",90,1,"CF PETG 90%_1.txt"
22.1237,191.53,0.11947,23.941,0.11616,0.004671,0.4671,25.117,191.53,23.941,0.4671,4.15633333333333,2.03066666666667,8.44012755555556,22.6927850010903,-1.24821499890971,-5.21371287293641,"CF-PETG","Flat",90,1,"CF PETG 90%_1.txt"
22.1473,191.73,0.1196,23.966,0.11629,0.0046764,0.46764,25.118,191.73,23.966,0.46764,4.15633333333333,2.03066666666667,8.44012755555556,22.716481325427,-1.24951867457296,-5.21371390542,"CF-PETG","Flat",90,1,"CF PETG 90%_1.txt"
22.1709,191.93,0.11973,23.991,0.11642,0.0046817,0.46817,25.118,191.93,23.991,0.46817,4.15633333333333,2.03066666666667,8.44012755555556,22.7401776497638,-1.2508223502362,-5.21371493575175,"CF-PETG","Flat",90,1,"CF PETG 90%_1.txt"
22.1945,192.13,0.11987,24.016,0.11656,0.004687,0.4687,25.118,192.13,24.016,0.4687,4.15633333333333,2.03066666666667,8.44012755555556,22.7638739741005,-1.25212602589945,-5.21371596393842,"CF-PETG","Flat",90,1,"CF PETG 90%_1.txt"
22.2181,192.33,0.12,24.041,0.11669,0.0046924,0.46924,25.118,192.33,24.041,0.46924,4.15633333333333,2.03066666666667,8.44012755555556,22.7875702984373,-1.2534297015627,-5.21371698998668,"CF-PETG","Flat",90,1,"CF PETG 90%_1.txt"
22.2417,192.53,0.12013,24.066,0.11682,0.0046977,0.46977,25.118,192.53,24.066,0.46977,4.15633333333333,2.03066666666667,8.44012755555556,22.8112666227741,-1.25473337722595,-5.21371801390321,"CF-PETG","Flat",90,1,"CF PETG 90%_1.txt"
22.2653,192.73,0.12027,24.091,0.11696,0.004703,0.4703,25.118,192.73,24.091,0.4703,4.15633333333333,2.03066666666667,8.44012755555556,22.8349629471108,-1.2560370528892,-5.21371903569465,"CF-PETG","Flat",90,1,"CF PETG 90%_1.txt"
22.2889,192.93,0.1204,24.116,0.11709,0.0047084,0.47084,25.118,192.93,24.116,0.47084,4.15633333333333,2.03066666666667,8.44012755555556,22.8586592714476,-1.25734072855244,-5.21372005536757,"CF-PETG","Flat",90,1,"CF PETG 90%_1.txt"
22.3124,193.13,0.12053,24.141,0.11722,0.0047137,0.47137,25.119,193.13,24.141,0.47137,4.15633333333333,2.03066666666667,8.44012755555556,22.8823555957843,-1.25864440421569,-5.21372107292859,"CF-PETG","Flat",90,1,"CF PETG 90%_1.txt"
22.336,193.33,0.12067,24.166,0.11736,0.004719,0.4719,25.119,193.33,24.166,0.4719,4.15633333333333,2.03066666666667,8.44012755555556,22.9060519201211,-1.25994807987894,-5.21372208838425,"CF-PETG","Flat",90,1,"CF PETG 90%_1.txt"
22.3596,193.53,0.1208,24.191,0.11749,0.0047244,0.47244,25.119,193.53,24.191,0.47244,4.15633333333333,2.03066666666667,8.44012755555556,22.9297482444578,-1.26125175554219,-5.21372310174109,"CF-PETG","Flat",90,1,"CF PETG 90%_1.txt"
22.3832,193.73,0.12093,24.216,0.11762,0.0047297,0.47297,25.119,193.73,24.216,0.47297,4.15633333333333,2.03066666666667,8.44012755555556,22.9534445687946,-1.26255543120544,-5.21372411300561,"CF-PETG","Flat",90,1,"CF PETG 90%_1.txt"
22.4068,193.93,0.12107,24.241,0.11776,0.0047351,0.47351,25.119,193.93,24.241,0.47351,4.15633333333333,2.03066666666667,8.44012755555556,22.9771408931313,-1.26385910686868,-5.21372512218425,"CF-PETG","Flat",90,1,"CF PETG 90%_1.txt"
22.4304,194.13,0.1212,24.266,0.11789,0.0047404,0.47404,25.119,194.13,24.266,0.47404,4.15633333333333,2.03066666666667,8.44012755555556,23.0008372174681,-1.26516278253193,-5.21372612928349,"CF-PETG","Flat",90,1,"CF PETG 90%_1.txt"
22.454,194.33,0.12134,24.291,0.11802,0.0047457,0.47457,25.119,194.33,24.291,0.47457,4.15633333333333,2.03066666666667,8.44012755555556,23.0245335418048,-1.26646645819518,-5.21372713430975,"CF-PETG","Flat",90,1,"CF PETG 90%_1.txt"
22.4775,194.53,0.12147,24.316,0.11816,0.0047511,0.47511,25.119,194.53,24.316,0.47511,4.15633333333333,2.03066666666667,8.44012755555556,23.0482298661416,-1.26777013385843,-5.21372813726941,"CF-PETG","Flat",90,1,"CF PETG 90%_1.txt"
22.5011,194.73,0.1216,24.341,0.11829,0.0047564,0.47564,25.12,194.73,24.341,0.47564,4.15633333333333,2.03066666666667,8.44012755555556,23.0719261904783,-1.26907380952168,-5.21372913816886,"CF-PETG","Flat",90,1,"CF PETG 90%_1.txt"
22.5247,194.93,0.12174,24.366,0.11842,0.0047617,0.47617,25.12,194.93,24.366,0.47617,4.15633333333333,2.03066666666667,8.44012755555556,23.0956225148151,-1.27037748518493,-5.21373013701439,"CF-PETG","Flat",90,1,"CF PETG 90%_1.txt"
22.5483,195.13,0.12187,24.391,0.11856,0.0047671,0.47671,25.12,195.13,24.391,0.47671,4.15633333333333,2.03066666666667,8.44012755555556,23.1193188391518,-1.27168116084817,-5.21373113381237,"CF-PETG","Flat",90,1,"CF PETG 90%_1.txt"
22.5719,195.33,0.122,24.416,0.11869,0.0047724,0.47724,25.12,195.33,24.416,0.47724,4.15633333333333,2.03066666666667,8.44012755555556,23.1430151634886,-1.27298483651142,-5.21373212856906,"CF-PETG","Flat",90,1,"CF PETG 90%_1.txt"
22.5955,195.53,0.12214,24.441,0.11882,0.0047777,0.47777,25.12,195.53,24.441,0.47777,4.15633333333333,2.03066666666667,8.44012755555556,23.1667114878253,-1.27428851217467,-5.21373312129074,"CF-PETG","Flat",90,1,"CF PETG 90%_1.txt"
22.6191,195.73,0.12227,24.467,0.11896,0.0047831,0.47831,25.12,195.73,24.467,0.47831,4.15633333333333,2.03066666666667,8.44012755555556,23.1904078121621,-1.27659218783792,-5.21760815726456,"CF-PETG","Flat",90,1,"CF PETG 90%_1.txt"
22.6426,195.93,0.1224,24.492,0.11909,0.0047884,0.47884,25.12,195.93,24.492,0.47884,4.15633333333333,2.03066666666667,8.44012755555556,23.2141041364988,-1.27789586350117,-5.21760519149587,"CF-PETG","Flat",90,1,"CF PETG 90%_1.txt"
22.6662,196.13,0.12254,24.517,0.11922,0.0047937,0.47937,25.121,196.13,24.517,0.47937,4.15633333333333,2.03066666666667,8.44012755555556,23.2378004608356,-1.27919953916442,-5.21760223177557,"CF-PETG","Flat",90,1,"CF PETG 90%_1.txt"
22.6898,196.33,0.12267,24.542,0.11936,0.0047991,0.47991,25.121,196.33,24.542,0.47991,4.15633333333333,2.03066666666667,8.44012755555556,23.2614967851723,-1.28050321482766,-5.21759927808518,"CF-PETG","Flat",90,1,"CF PETG 90%_1.txt"
22.7134,196.53,0.1228,24.567,0.11949,0.0048044,0.48044,25.121,196.53,24.567,0.48044,4.15633333333333,2.03066666666667,8.44012755555556,23.2851931095091,-1.28180689049091,-5.21759633040629,"CF-PETG","Flat",90,1,"CF PETG 90%_1.txt"
22.737,196.73,0.12294,24.592,0.11963,0.0048098,0.48098,25.121,196.73,24.592,0.48098,4.15633333333333,2.03066666666667,8.44012755555556,23.3088894338458,-1.28311056615416,-5.21759338872056,"CF-PETG","Flat",90,1,"CF PETG 90%_1.txt"
22.7606,196.93,0.12307,24.617,0.11976,0.0048151,0.48151,25.121,196.93,24.617,0.48151,4.15633333333333,2.03066666666667,8.44012755555556,23.3325857581826,-1.28441424181741,-5.21759045300974,"CF-PETG","Flat",90,1,"CF PETG 90%_1.txt"
22.7842,197.13,0.1232,24.642,0.11989,0.0048204,0.48204,25.121,197.13,24.642,0.48204,4.15633333333333,2.03066666666667,8.44012755555556,23.3562820825193,-1.28571791748066,-5.21758752325565,"CF-PETG","Flat",90,1,"CF PETG 90%_1.txt"
22.8077,197.33,0.12334,24.667,0.12003,0.0048258,0.48258,25.121,197.33,24.667,0.48258,4.15633333333333,2.03066666666667,8.44012755555556,23.3799784068561,-1.2870215931439,-5.21758459944016,"CF-PETG","Flat",90,1,"CF PETG 90%_1.txt"
22.8313,197.53,0.12347,24.692,0.12016,0.0048311,0.48311,25.121,197.53,24.692,0.48311,4.15633333333333,2.03066666666667,8.44012755555556,23.4036747311928,-1.28832526880715,-5.21758168154525,"CF-PETG","Flat",90,1,"CF PETG 90%_1.txt"
22.8549,197.73,0.1236,24.717,0.12029,0.0048364,0.48364,25.122,197.73,24.717,0.48364,4.15633333333333,2.03066666666667,8.44012755555556,23.4273710555296,-1.2896289444704,-5.21757876955294,"CF-PETG","Flat",90,1,"CF PETG 90%_1.txt"
22.8785,197.93,0.12374,24.742,0.12043,0.0048418,0.48418,25.122,197.93,24.742,0.48418,4.15633333333333,2.03066666666667,8.44012755555556,23.4510673798663,-1.29093262013365,-5.21757586344537,"CF-PETG","Flat",90,1,"CF PETG 90%_1.txt"
22.9021,198.13,0.12387,24.767,0.12056,0.0048471,0.48471,25.122,198.13,24.767,0.48471,4.15633333333333,2.03066666666667,8.44012755555556,23.4747637042031,-1.2922362957969,-5.21757296320467,"CF-PETG","Flat",90,1,"CF PETG 90%_1.txt"
22.9257,198.33,0.124,24.792,0.12069,0.0048524,0.48524,25.122,198.33,24.792,0.48524,4.15633333333333,2.03066666666667,8.44012755555556,23.4984600285399,-1.29353997146015,-5.21757006881312,"CF-PETG","Flat",90,1,"CF PETG 90%_1.txt"
22.9493,198.54,0.12414,24.817,0.12083,0.0048578,0.48578,25.122,198.54,24.817,0.48578,4.15633333333333,2.03066666666667,8.44012755555556,23.5233411690934,-1.29365883090656,-5.21279296815311,"CF-PETG","Flat",90,1,"CF PETG 90%_1.txt"
22.9728,198.74,0.12427,24.842,0.12096,0.0048631,0.48631,25.122,198.74,24.842,0.48631,4.15633333333333,2.03066666666667,8.44012755555556,23.5470374934302,-1.2949625065698,-5.21279488998391,"CF-PETG","Flat",90,1,"CF PETG 90%_1.txt"
22.9964,198.94,0.1244,24.867,0.12109,0.0048685,0.48685,25.122,198.94,24.867,0.48685,4.15633333333333,2.03066666666667,8.44012755555556,23.5707338177669,-1.29626618223305,-5.21279680795051,"CF-PETG","Flat",90,1,"CF PETG 90%_1.txt"
23.02,199.14,0.12454,24.892,0.12123,0.0048738,0.48738,25.123,199.14,24.892,0.48738,4.15633333333333,2.03066666666667,8.44012755555556,23.5944301421037,-1.2975698578963,-5.21279872206453,"CF-PETG","Flat",90,1,"CF PETG 90%_1.txt"
23.0436,199.34,0.12467,24.917,0.12136,0.0048791,0.48791,25.123,199.34,24.917,0.48791,4.15633333333333,2.03066666666667,8.44012755555556,23.6181264664405,-1.29887353355955,-5.21280063233756,"CF-PETG","Flat",90,1,"CF PETG 90%_1.txt"
23.0672,199.54,0.1248,24.942,0.12149,0.0048845,0.48845,25.123,199.54,24.942,0.48845,4.15633333333333,2.03066666666667,8.44012755555556,23.6418227907772,-1.3001772092228,-5.21280253878118,"CF-PETG","Flat",90,1,"CF PETG 90%_1.txt"
23.0908,199.73,0.12494,24.967,0.12163,0.0048898,0.48898,25.123,199.73,24.967,0.48898,4.15633333333333,2.03066666666667,8.44012755555556,23.6643342988971,-1.30266570110289,-5.21754997037243,"CF-PETG","Flat",90,1,"CF PETG 90%_1.txt"
23.1144,199.92,0.12507,24.99,0.12176,0.0048951,0.48951,25.123,199.92,24.99,0.48951,4.15633333333333,2.03066666666667,8.44012755555556,23.686845807017,-1.30315419298297,-5.21470265299309,"CF-PETG","Flat",90,1,"CF PETG 90%_1.txt"
23.138,200.11,0.1252,25.014,0.12189,0.0049005,0.49005,25.123,200.11,25.014,0.49005,4.15633333333333,2.03066666666667,8.44012755555556,23.7093573151369,-1.30464268486305,-5.21564997546596,"CF-PETG","Flat",90,1,"CF PETG 90%_1.txt"
