Repository: VipulKohinkar/3D-Printing-Parameter-Optimisation

# 3D Printing Parameter Optimisation: Impact of K-Value on Carbon-Reinforced PETG

## MSc Mechanical Engineering with Management

**Author:** Vipul Kohinkar  
**Project:** MEE7012-SUM  
**Date:** 27 August 2026

---

## Project Overview

This project investigates the influence of flow-rate multiplier (K-value) and build orientation on the tensile behaviour of PETG and carbon-fibre-reinforced PETG (CF-PETG) manufactured using fused deposition modelling (FDM).

The study compares an unreinforced thermoplastic, PETG, with a carbon-fibre-reinforced PETG composite to investigate whether the two materials respond differently to changes in material flow and build orientation.

---

File: 3_Experimental_data/Modulus/Recalculated Stress Strain/Recalculated_Stress_Strain_All_Data.csv (part 86 of 212)
"Time (s)","Load (N)","Machine Extension (mm)","Stress (MPa)","Extension from Preload (mm)","Strain","Percentage Strain","Gauge Length (mm)","Load_N","NEXYGEN_Stress_MPa","Percentage_Strain","Measured_Width_mm","Measured_Thickness_mm","Measured_Area_mm2","Recalculated_Stress_MPa","Stress_Difference_MPa","Stress_Difference_Percent","Material","Orientation","K","Sample","File"
23.1615,200.3,0.12534,25.037,0.12203,0.0049058,0.49058,25.123,200.3,25.037,0.49058,4.15633333333333,2.03066666666667,8.44012755555556,23.7318688232569,-1.30513117674314,-5.21280974854472,"CF-PETG","Flat",90,1,"CF PETG 90%_1.txt"
23.1851,200.48,0.12547,25.06,0.12216,0.0049111,0.49111,25.123,200.48,25.06,0.49111,4.15633333333333,2.03066666666667,8.44012755555556,23.7531955151599,-1.30680448484006,-5.21470265299308,"CF-PETG","Flat",90,1,"CF PETG 90%_1.txt"
23.2087,200.67,0.1256,25.084,0.12229,0.0049165,0.49165,25.124,200.67,25.084,0.49165,4.15633333333333,2.03066666666667,8.44012755555556,23.7757070232798,-1.30829297672015,-5.21564733184561,"CF-PETG","Flat",90,1,"CF PETG 90%_1.txt"
23.2323,200.86,0.12574,25.107,0.12243,0.0049218,0.49218,25.124,200.86,25.107,0.49218,4.15633333333333,2.03066666666667,8.44012755555556,23.7982185313998,-1.30878146860024,-5.21281502608929,"CF-PETG","Flat",90,1,"CF PETG 90%_1.txt"
23.2559,201.05,0.12587,25.131,0.12256,0.0049271,0.49271,25.124,201.05,25.131,0.49271,4.15633333333333,2.03066666666667,8.44012755555556,23.8207300395197,-1.31026996048032,-5.21375974087908,"CF-PETG","Flat",90,1,"CF PETG 90%_1.txt"
23.2795,201.23,0.126,25.154,0.12269,0.0049325,0.49325,25.124,201.23,25.154,0.49325,4.15633333333333,2.03066666666667,8.44012755555556,23.8420567314228,-1.31194326857725,-5.21564470293889,"CF-PETG","Flat",90,1,"CF PETG 90%_1.txt"
23.3031,201.42,0.12614,25.178,0.12283,0.0049378,0.49378,25.124,201.42,25.178,0.49378,4.15633333333333,2.03066666666667,8.44012755555556,23.8645682395427,-1.31343176045733,-5.21658495693595,"CF-PETG","Flat",90,1,"CF PETG 90%_1.txt"
23.3266,201.61,0.12627,25.201,0.12296,0.0049432,0.49432,25.124,201.61,25.201,0.49432,4.15633333333333,2.03066666666667,8.44012755555556,23.8870797476626,-1.31392025233742,-5.21376235997547,"CF-PETG","Flat",90,1,"CF PETG 90%_1.txt"
23.3502,201.8,0.1264,25.225,0.12309,0.0049485,0.49485,25.124,201.8,25.225,0.49485,4.15633333333333,2.03066666666667,8.44012755555556,23.9095912557825,-1.3154087442175,-5.21470265299308,"CF-PETG","Flat",90,1,"CF PETG 90%_1.txt"
23.3738,201.99,0.12654,25.248,0.12323,0.0049538,0.49538,25.125,201.99,25.248,0.49538,4.15633333333333,2.03066666666667,8.44012755555556,23.9321027639024,-1.31589723609759,-5.21188702510136,"CF-PETG","Flat",90,1,"CF PETG 90%_1.txt"
23.3974,202.17,0.12667,25.272,0.12336,0.0049592,0.49592,25.125,202.17,25.272,0.49592,4.15633333333333,2.03066666666667,8.44012755555556,23.9534294558055,-1.31857054419451,-5.21751560697418,"CF-PETG","Flat",90,1,"CF PETG 90%_1.txt"
23.421,202.36,0.1268,25.295,0.12349,0.0049645,0.49645,25.125,202.36,25.295,0.49645,4.15633333333333,2.03066666666667,8.44012755555556,23.9759409639254,-1.3190590360746,-5.21470265299308,"CF-PETG","Flat",90,1,"CF PETG 90%_1.txt"
23.4446,202.55,0.12694,25.319,0.12363,0.0049698,0.49698,25.125,202.55,25.319,0.49698,4.15633333333333,2.03066666666667,8.44012755555556,23.9984524720453,-1.32054752795468,-5.21563856374534,"CF-PETG","Flat",90,1,"CF PETG 90%_1.txt"
23.4682,202.74,0.12707,25.342,0.12376,0.0049752,0.49752,25.125,202.74,25.342,0.49752,4.15633333333333,2.03066666666667,8.44012755555556,24.0209639801652,-1.32103601983477,-5.21283253032424,"CF-PETG","Flat",90,1,"CF PETG 90%_1.txt"
23.4917,202.45,0.1272,25.307,0.12389,0.0049805,0.49805,25.125,202.45,25.307,0.49805,4.15633333333333,2.03066666666667,8.44012755555556,23.9866043098769,-1.32039569012306,-5.21751171661224,"CF-PETG","Flat",90,1,"CF PETG 90%_1.txt"
0.10879,-0.014472,-0.0002801,-0.001809,-0.0029636,-9.3697e-05,-0.0093697,24.998,-0.014472,-0.001809,-0.0093697,4.17133333333333,2.04266666666667,8.52064355555555,-0.00169846325640087,0.000110536743599127,-6.11037830840944,"CF-PETG","Flat",90,2,"CF PETG 90%_2.txt"
0.130549,-0.017474,-0.00026204,-0.0021843,-0.0029455,-9.2975e-05,-0.0092975,24.998,-0.017474,-0.0021843,-0.0092975,4.17133333333333,2.04266666666667,8.52064355555555,-0.00205078406179857,0.000133515938201433,-6.1125275008668,"CF-PETG","Flat",90,2,"CF PETG 90%_2.txt"
0.152307,-0.020476,-0.00024399,-0.0025596,-0.0029275,-9.2252e-05,-0.0092252,24.998,-0.020476,-0.0025596,-0.0092252,4.17133333333333,2.04266666666667,8.52064355555555,-0.00240310486719626,0.000156495132803739,-6.11404644490308,"CF-PETG","Flat",90,2,"CF PETG 90%_2.txt"
0.174065,-0.023479,-0.00022593,-0.0029348,-0.0029094,-9.153e-05,-0.009153,24.998,-0.023479,-0.0029348,-0.009153,4.17133333333333,2.04266666666667,8.52064355555555,-0.00275554303462107,0.000179256965378931,-6.10797892118479,"CF-PETG","Flat",90,2,"CF PETG 90%_2.txt"
0.195823,-0.026481,-0.00020788,-0.0033101,-0.0028914,-9.0808e-05,-0.0090808,24.998,-0.026481,-0.0033101,-0.0090808,4.17133333333333,2.04266666666667,8.52064355555555,-0.00310786384001876,0.000202236159981238,-6.10966919371734,"CF-PETG","Flat",90,2,"CF PETG 90%_2.txt"
0.217581,-0.029483,-0.00018982,-0.0036854,-0.0028733,-9.0086e-05,-0.0090086,24.998,-0.029483,-0.0036854,-0.0090086,4.17133333333333,2.04266666666667,8.52064355555555,-0.00346018464541646,0.000225215354583545,-6.11101521092812,"CF-PETG","Flat",90,2,"CF PETG 90%_2.txt"
0.239339,-0.032485,-0.00017177,-0.0040607,-0.0028552,-8.9364e-05,-0.0089364,24.998,-0.032485,-0.0040607,-0.0089364,4.17133333333333,2.04266666666667,8.52064355555555,-0.00381250545081415,0.000248194549185851,-6.11211242361787,"CF-PETG","Flat",90,2,"CF PETG 90%_2.txt"
0.261097,-0.035487,-0.00015371,-0.0044359,-0.0028372,-8.8641e-05,-0.0088641,24.998,-0.035487,-0.0044359,-0.0088641,4.17133333333333,2.04266666666667,8.52064355555555,-0.00416482625621184,0.000271073743788158,-6.11090745481544,"CF-PETG","Flat",90,2,"CF PETG 90%_2.txt"
0.282855,-0.03849,-0.00013566,-0.0048112,-0.0028191,-8.7919e-05,-0.0087919,24.998,-0.03849,-0.0048112,-0.0087919,4.17133333333333,2.04266666666667,8.52064355555555,-0.00451726442363665,0.000293935576363349,-6.10940256824387,"CF-PETG","Flat",90,2,"CF PETG 90%_2.txt"
0.304613,-0.041492,-0.0001176,-0.0051865,-0.0028011,-8.7197e-05,-0.0087197,24.998,-0.041492,-0.0051865,-0.0087197,4.17133333333333,2.04266666666667,8.52064355555555,-0.00486958522903434,0.000316914770965656,-6.11037830840944,"CF-PETG","Flat",90,2,"CF PETG 90%_2.txt"
0.326371,-0.044494,-9.9548e-05,-0.0055618,-0.002783,-8.6475e-05,-0.0086475,24.998,-0.044494,-0.0055618,-0.0086475,4.17133333333333,2.04266666666667,8.52064355555555,-0.00522190603443204,0.000339893965567962,-6.11122236628362,"CF-PETG","Flat",90,2,"CF PETG 90%_2.txt"
0.348129,-0.047496,-8.1493e-05,-0.005937,-0.002765,-8.5753e-05,-0.0085753,24.998,-0.047496,-0.005937,-0.0085753,4.17133333333333,2.04266666666667,8.52064355555555,-0.00557422683982973,0.000362773160170269,-6.11037830840945,"CF-PETG","Flat",90,2,"CF PETG 90%_2.txt"
0.369887,-0.050498,-6.3437e-05,-0.0063123,-0.0027469,-8.503e-05,-0.008503,24.998,-0.050498,-0.0063123,-0.008503,4.17133333333333,2.04266666666667,8.52064355555555,-0.00592654764522743,0.000385752354772575,-6.11112201214414,"CF-PETG","Flat",90,2,"CF PETG 90%_2.txt"
0.391646,-0.053501,-4.5382e-05,-0.0066876,-0.0027289,-8.4308e-05,-0.0084308,24.998,-0.053501,-0.0066876,-0.0084308,4.17133333333333,2.04266666666667,8.52064355555555,-0.00627898581265223,0.000408614187347766,-6.11002732441782,"CF-PETG","Flat",90,2,"CF PETG 90%_2.txt"
0.413404,-0.056503,-2.7327e-05,-0.0070629,-0.0027108,-8.3586e-05,-0.0083586,24.998,-0.056503,-0.0070629,-0.0083586,4.17133333333333,2.04266666666667,8.52064355555555,-0.00663130661804993,0.000431593381950074,-6.11071064223016,"CF-PETG","Flat",90,2,"CF PETG 90%_2.txt"
0.435162,-0.059505,-9.2724e-06,-0.0074381,-0.0026928,-8.2864e-05,-0.0082864,24.998,-0.059505,-0.0074381,-0.0082864,4.17133333333333,2.04266666666667,8.52064355555555,-0.00698362742344762,0.000454472576552379,-6.11006273850014,"CF-PETG","Flat",90,2,"CF PETG 90%_2.txt"
0.45692,-0.062507,8.7826e-06,-0.0078134,-0.0026747,-8.2142e-05,-0.0082142,24.998,-0.062507,-0.0078134,-0.0082142,4.17133333333333,2.04266666666667,8.52064355555555,-0.00733594822884531,0.000477451771154686,-6.11067872059137,"CF-PETG","Flat",90,2,"CF PETG 90%_2.txt"
0.478678,-0.065509,2.6838e-05,-0.0081887,-0.0026566,-8.1419e-05,-0.0081419,24.998,-0.065509,-0.0081887,-0.0081419,4.17133333333333,2.04266666666667,8.52064355555555,-0.00768826903424301,0.000500430965756993,-6.11123823997696,"CF-PETG","Flat",90,2,"CF PETG 90%_2.txt"
0.500436,-0.068512,4.4893e-05,-0.008564,-0.0026386,-8.0697e-05,-0.0080697,24.998,-0.068512,-0.008564,-0.0080697,4.17133333333333,2.04266666666667,8.52064355555555,-0.00804070720166782,0.000523292798332185,-6.11037830840945,"CF-PETG","Flat",90,2,"CF PETG 90%_2.txt"
0.522194,-0.071514,6.2948e-05,-0.0089392,-0.0026205,-7.9975e-05,-0.0079975,24.998,-0.071514,-0.0089392,-0.0079975,4.17133333333333,2.04266666666667,8.52064355555555,-0.00839302800706551,0.000546171992934491,-6.10985315167455,"CF-PETG","Flat",90,2,"CF PETG 90%_2.txt"
0.543952,-0.074516,8.1003e-05,-0.0093145,-0.0026025,-7.9253e-05,-0.0079253,24.998,-0.074516,-0.0093145,-0.0079253,4.17133333333333,2.04266666666667,8.52064355555555,-0.0087453488124632,0.000569151187536797,-6.11037830840944,"CF-PETG","Flat",90,2,"CF PETG 90%_2.txt"
0.56571,-0.077518,9.9058e-05,-0.0096898,-0.0025844,-7.8531e-05,-0.0078531,24.998,-0.077518,-0.0096898,-0.0078531,4.17133333333333,2.04266666666667,8.52064355555555,-0.0090976696178609,0.000592130382139103,-6.11086278498115,"CF-PETG","Flat",90,2,"CF PETG 90%_2.txt"
0.587468,-0.08052,0.00011711,-0.010065,-0.0025664,-7.7808e-05,-0.0077808,24.998,-0.08052,-0.010065,-0.0077808,4.17133333333333,2.04266666666667,8.52064355555555,-0.00944999042325859,0.00061500957674141,-6.11037830840943,"CF-PETG","Flat",90,2,"CF PETG 90%_2.txt"
0.609226,-0.083523,0.00013517,-0.01044,-0.0025483,-7.7086e-05,-0.0077086,24.998,-0.083523,-0.01044,-0.0077086,4.17133333333333,2.04266666666667,8.52064355555555,-0.0098024285906834,0.000637571409316601,-6.10700583636591,"CF-PETG","Flat",90,2,"CF PETG 90%_2.txt"
0.630985,-0.086525,0.00015322,-0.010816,-0.0025303,-7.6364e-05,-0.0076364,24.998,-0.086525,-0.010816,-0.0076364,4.17133333333333,2.04266666666667,8.52064355555555,-0.0101547493960811,0.000661250603918907,-6.11363354214966,"CF-PETG","Flat",90,2,"CF PETG 90%_2.txt"
0.652743,-0.089527,0.00017128,-0.011191,-0.0025122,-7.5642e-05,-0.0075642,24.998,-0.089527,-0.011191,-0.0075642,4.17133333333333,2.04266666666667,8.52064355555555,-0.0105070702014788,0.000683929798521214,-6.11142702637132,"CF-PETG","Flat",90,2,"CF PETG 90%_2.txt"
0.674501,-0.092529,0.00018933,-0.011566,-0.0024941,-7.492e-05,-0.007492,24.998,-0.092529,-0.011566,-0.007492,4.17133333333333,2.04266666666667,8.52064355555555,-0.0108593910068765,0.000706608993123522,-6.10936359262945,"CF-PETG","Flat",90,2,"CF PETG 90%_2.txt"
0.696259,-0.095531,0.00020739,-0.011941,-0.0024761,-7.4197e-05,-0.0074197,24.998,-0.095531,-0.011941,-0.0074197,4.17133333333333,2.04266666666667,8.52064355555555,-0.0112117118122742,0.000729288187725828,-6.10742976070537,"CF-PETG","Flat",90,2,"CF PETG 90%_2.txt"
0.718017,-0.098534,0.00022544,-0.012317,-0.002458,-7.3475e-05,-0.0073475,24.998,-0.098534,-0.012317,-0.0073475,4.17133333333333,2.04266666666667,8.52064355555555,-0.011564149979699,0.000752850020301021,-6.11228400017066,"CF-PETG","Flat",90,2,"CF PETG 90%_2.txt"
0.739775,-0.10154,0.0002435,-0.012692,-0.00244,-7.2753e-05,-0.0072753,24.998,-0.10154,-0.012692,-0.0072753,4.17133333333333,2.04266666666667,8.52064355555555,-0.0119169402332051,0.000775059766794867,-6.1066795366756,"CF-PETG","Flat",90,2,"CF PETG 90%_2.txt"
0.761533,-0.10454,0.00026155,-0.013067,-0.0024219,-7.2031e-05,-0.0072031,24.998,-0.10454,-0.013067,-0.0072031,4.17133333333333,2.04266666666667,8.52064355555555,-0.0122690263145486,0.000797973685451404,-6.10678568494225,"CF-PETG","Flat",90,2,"CF PETG 90%_2.txt"
0.783291,-0.10754,0.00027961,-0.013443,-0.0024039,-7.1309e-05,-0.0071309,24.998,-0.10754,-0.013443,-0.0071309,4.17133333333333,2.04266666666667,8.52064355555555,-0.0126211123958921,0.000821887604107939,-6.113870446388,"CF-PETG","Flat",90,2,"CF PETG 90%_2.txt"
0.805049,-0.095425,0.00029766,-0.011928,-0.0023858,-7.0586e-05,-0.0070586,24.998,-0.095425,-0.011928,-0.0070586,4.17133333333333,2.04266666666667,8.52064355555555,-0.0111992714374,0.000728728562599963,-6.10939438799432,"CF-PETG","Flat",90,2,"CF PETG 90%_2.txt"
0.826807,-0.021355,0.00031572,-0.0026693,-0.0023678,-6.9864e-05,-0.0069864,24.998,-0.021355,-0.0026693,-0.0069864,4.17133333333333,2.04266666666667,8.52064355555555,-0.0025062660890299,0.000163033910970104,-6.1077402678644,"CF-PETG","Flat",90,2,"CF PETG 90%_2.txt"
0.848565,0.052715,0.00033377,0.0065894,-0.0023497,-6.9142e-05,-0.0069142,24.998,0.052715,0.0065894,-0.0069142,4.17133333333333,2.04266666666667,8.52064355555555,0.00618673925934025,-0.000402660740659754,-6.11073452301809,"CF-PETG","Flat",90,2,"CF PETG 90%_2.txt"
0.870323,0.12678,0.00035183,0.015848,-0.0023317,-6.842e-05,-0.006842,24.998,0.12678,0.015848,-0.006842,4.17133333333333,2.04266666666667,8.52064355555555,0.0148791577975748,-0.000968842202425187,-6.11334049990653,"CF-PETG","Flat",90,2,"CF PETG 90%_2.txt"
0.892082,0.20085,0.00036988,0.025107,-0.0023136,-6.7698e-05,-0.0067698,24.998,0.20085,0.025107,-0.0067698,4.17133333333333,2.04266666666667,8.52064355555555,0.023572163145945,-0.00153483685405505,-6.1131829930101,"CF-PETG","Flat",90,2,"CF PETG 90%_2.txt"
0.91384,0.27492,0.00038794,0.034366,-0.0022955,-6.6975e-05,-0.0066975,24.999,0.27492,0.034366,-0.0066975,4.17133333333333,2.04266666666667,8.52064355555555,0.0322651684943151,-0.00210083150568491,-6.11311035815896,"CF-PETG","Flat",90,2,"CF PETG 90%_2.txt"
0.935598,0.34899,0.00040599,0.043624,-0.0022775,-6.6253e-05,-0.0066253,24.999,0.34899,0.043624,-0.0066253,4.17133333333333,2.04266666666667,8.52064355555555,0.0409581738426852,-0.00266582615731476,-6.1109163701512,"CF-PETG","Flat",90,2,"CF PETG 90%_2.txt"
0.957356,0.42306,0.00042405,0.052883,-0.0022594,-6.5531e-05,-0.0065531,24.999,0.42306,0.052883,-0.0065531,4.17133333333333,2.04266666666667,8.52064355555555,0.0496511791910554,-0.00323182080894462,-6.11126601922096,"CF-PETG","Flat",90,2,"CF PETG 90%_2.txt"
0.979114,0.49713,0.0004421,0.062142,-0.0022414,-6.4809e-05,-0.0064809,24.999,0.49713,0.062142,-0.0064809,4.17133333333333,2.04266666666667,8.52064355555555,0.0583441845394255,-0.00379781546057448,-6.11151147464595,"CF-PETG","Flat",90,2,"CF PETG 90%_2.txt"
1.00087,0.5712,0.00046016,0.0714,-0.0022233,-6.4086e-05,-0.0064086,24.999,0.5712,0.0714,-0.0064086,4.17133333333333,2.04266666666667,8.52064355555555,0.0670371898877957,-0.00436281011220434,-6.11037830840944,"CF-PETG","Flat",90,2,"CF PETG 90%_2.txt"
1.02263,0.64527,0.00047821,0.080659,-0.0022053,-6.3364e-05,-0.0063364,24.999,0.64527,0.080659,-0.0063364,4.17133333333333,2.04266666666667,8.52064355555555,0.0757301952361658,-0.00492880476383419,-6.11066931629971,"CF-PETG","Flat",90,2,"CF PETG 90%_2.txt"
1.04439,0.71934,0.00049627,0.089918,-0.0021872,-6.2642e-05,-0.0062642,24.999,0.71934,0.089918,-0.0062642,4.17133333333333,2.04266666666667,8.52064355555555,0.0844232005845359,-0.00549479941546406,-6.110900393096,"CF-PETG","Flat",90,2,"CF PETG 90%_2.txt"
1.06615,0.79341,0.00051432,0.099177,-0.0021692,-6.192e-05,-0.006192,24.999,0.79341,0.099177,-0.006192,4.17133333333333,2.04266666666667,8.52064355555555,0.0931162059329061,-0.00606079406709392,-6.11108832400045,"CF-PETG","Flat",90,2,"CF PETG 90%_2.txt"
1.0879,0.86748,0.00053238,0.10844,-0.0021511,-6.1198e-05,-0.0061198,24.999,0.86748,0.10844,-0.0061198,4.17133333333333,2.04266666666667,8.52064355555555,0.101809211281276,-0.00663078871872377,-6.11470741306139,"CF-PETG","Flat",90,2,"CF PETG 90%_2.txt"
1.10966,0.94155,0.00055043,0.11769,-0.002133,-6.0475e-05,-0.0060475,24.999,0.94155,0.11769,-0.0060475,4.17133333333333,2.04266666666667,8.52064355555555,0.110502216629646,-0.00718778337035364,-6.10738666866653,"CF-PETG","Flat",90,2,"CF PETG 90%_2.txt"
1.13142,1.1467,0.00056849,0.14333,-0.002115,-5.9753e-05,-0.0059753,24.999,1.1467,0.14333,-0.0059753,4.17133333333333,2.04266666666667,8.52064355555555,0.134579036492184,-0.00875096350781637,-6.10546536511294,"CF-PETG","Flat",90,2,"CF PETG 90%_2.txt"
1.15318,1.3969,0.00058654,0.17461,-0.0020969,-5.9031e-05,-0.0059031,24.999,1.3969,0.17461,-0.0059031,4.17133333333333,2.04266666666667,8.52064355555555,0.163943015676229,-0.0106669843237714,-6.10903403228419,"CF-PETG","Flat",90,2,"CF PETG 90%_2.txt"
1.17494,1.6471,0.0006046,0.20588,-0.0020789,-5.8309e-05,-0.0058309,24.999,1.6471,0.20588,-0.0058309,4.17133333333333,2.04266666666667,8.52064355555555,0.193306994860274,-0.0125730051397265,-6.10695800453006,"CF-PETG","Flat",90,2,"CF PETG 90%_2.txt"
1.19669,1.8973,0.00062265,0.23716,-0.0020608,-5.7587e-05,-0.0057587,24.999,1.8973,0.23716,-0.0057587,4.17133333333333,2.04266666666667,8.52064355555555,0.222670974044318,-0.0144890259556816,-6.10938857972742,"CF-PETG","Flat",90,2,"CF PETG 90%_2.txt"
1.21845,2.1475,0.00064071,0.26844,-0.0020428,-5.6864e-05,-0.0056864,24.999,2.1475,0.26844,-0.0056864,4.17133333333333,2.04266666666667,8.52064355555555,0.252034953228363,-0.0164050467716366,-6.11125270884988,"CF-PETG","Flat",90,2,"CF PETG 90%_2.txt"
1.24021,2.3977,0.00065876,0.29971,-0.0020247,-5.6142e-05,-0.0056142,24.999,2.3977,0.29971,-0.0056142,4.17133333333333,2.04266666666667,8.52064355555555,0.281398932412408,-0.0183110675875916,-6.10959513783044,"CF-PETG","Flat",90,2,"CF PETG 90%_2.txt"
1.26197,2.6479,0.00067682,0.33099,-0.0020067,-5.542e-05,-0.005542,24.999,2.6479,0.33099,-0.005542,4.17133333333333,2.04266666666667,8.52064355555555,0.310762911596453,-0.0202270884035467,-6.11108746594964,"CF-PETG","Flat",90,2,"CF PETG 90%_2.txt"
1.28373,2.8981,0.00069487,0.36227,-0.0019886,-5.4698e-05,-0.0054698,24.999,2.8981,0.36227,-0.0054698,4.17133333333333,2.04266666666667,8.52064355555555,0.340126890780498,-0.0221431092195017,-6.11232208559962,"CF-PETG","Flat",90,2,"CF PETG 90%_2.txt"
1.30549,3.1484,0.00071293,0.39354,-0.0019706,-5.3976e-05,-0.0053976,24.999,3.1484,0.39354,-0.0053976,4.17133333333333,2.04266666666667,8.52064355555555,0.369502606167255,-0.0240373938327453,-6.1079925376697,"CF-PETG","Flat",90,2,"CF PETG 90%_2.txt"
1.32724,3.3986,0.00077007,0.42482,-0.0019134,-5.169e-05,-0.005169,24.999,3.3986,0.42482,-0.005169,4.17133333333333,2.04266666666667,8.52064355555555,0.3988665853513,-0.0259534146487004,-6.10927325660289,"CF-PETG","Flat",90,2,"CF PETG 90%_2.txt"
1.349,3.6488,0.00091083,0.4561,-0.0017726,-4.606e-05,-0.004606,24.999,3.6488,0.4561,-0.004606,4.17133333333333,2.04266666666667,8.52064355555555,0.428230564535345,-0.0278694354646555,-6.11037830840944,"CF-PETG","Flat",90,2,"CF PETG 90%_2.txt"
1.37076,3.899,0.0010516,0.48737,-0.0016319,-4.0429e-05,-0.0040429,24.999,3.899,0.48737,-0.0040429,4.17133333333333,2.04266666666667,8.52064355555555,0.45759454371939,-0.0297754562806105,-6.10941508106993,"CF-PETG","Flat",90,2,"CF PETG 90%_2.txt"
1.39252,4.1492,0.0011924,0.51865,-0.0014911,-3.4799e-05,-0.0034799,24.999,4.1492,0.51865,-0.0034799,4.17133333333333,2.04266666666667,8.52064355555555,0.486958522903434,-0.0316914770965656,-6.11037830840944,"CF-PETG","Flat",90,2,"CF PETG 90%_2.txt"
1.41428,4.3994,0.0013331,0.54993,-0.0013504,-2.9168e-05,-0.0029168,24.999,4.3994,0.54993,-0.0029168,4.17133333333333,2.04266666666667,8.52064355555555,0.516322502087479,-0.0336074979125206,-6.11123195907126,"CF-PETG","Flat",90,2,"CF PETG 90%_2.txt"
1.43603,4.6496,0.0014739,0.5812,-0.0012096,-2.3538e-05,-0.0023538,25,4.6496,0.5812,-0.0023538,4.17133333333333,2.04266666666667,8.52064355555555,0.545686481271524,-0.0355135187284756,-6.11037830840943,"CF-PETG","Flat",90,2,"CF PETG 90%_2.txt"
1.45779,4.8998,0.0016146,0.61248,-0.0010688,-1.7907e-05,-0.0017907,25,4.8998,0.61248,-0.0017907,4.17133333333333,2.04266666666667,8.52064355555555,0.575050460455569,-0.0374295395444307,-6.11114477932842,"CF-PETG","Flat",90,2,"CF PETG 90%_2.txt"
1.47955,5.4552,0.0017554,0.6819,-0.00092808,-1.2277e-05,-0.0012277,25,5.4552,0.6819,-0.0012277,4.17133333333333,2.04266666666667,8.52064355555555,0.640233330314956,-0.041666669685044,-6.11037830840944,"CF-PETG","Flat",90,2,"CF PETG 90%_2.txt"
1.50131,5.5129,0.0018962,0.68911,-0.00078732,-6.6464e-06,-0.00066464,25,5.5129,0.68911,-0.00066464,4.17133333333333,2.04266666666667,8.52064355555555,0.647005119279462,-0.042104880720538,-6.11003768927138,"CF-PETG","Flat",90,2,"CF PETG 90%_2.txt"
1.52307,5.5705,0.0020369,0.69632,-0.00064656,-1.0159e-06,-0.00010159,25,5.5705,0.69632,-0.00010159,4.17133333333333,2.04266666666667,8.52064355555555,0.653765172041257,-0.0425548279587435,-6.11138958506772,"CF-PETG","Flat",90,2,"CF PETG 90%_2.txt"
1.54482,5.6282,0.0021777,0.70352,-0.00050579,4.6145e-06,0.00046145,25,5.6282,0.70352,0.00046145,4.17133333333333,2.04266666666667,8.52064355555555,0.660536961005762,-0.0429830389942376,-6.10971102374312,"CF-PETG","Flat",90,2,"CF PETG 90%_2.txt"
1.56658,5.6858,0.0023184,0.71073,-0.00036503,1.0245e-05,0.0010245,25,5.6858,0.71073,0.0010245,4.17133333333333,2.04266666666667,8.52064355555555,0.667297013767557,-0.043432986232443,-6.11103882380693,"CF-PETG","Flat",90,2,"CF PETG 90%_2.txt"
1.58834,5.7435,0.0024592,0.71794,-0.00022427,1.5875e-05,0.0015875,25.001,5.7435,0.71794,0.0015875,4.17133333333333,2.04266666666667,8.52064355555555,0.674068802732063,-0.043871197267937,-6.11070524945497,"CF-PETG","Flat",90,2,"CF PETG 90%_2.txt"
1.6101,5.8012,0.0025892,0.72515,-9.4255e-05,2.1076e-05,0.0021076,25.001,5.8012,0.72515,0.0021076,4.17133333333333,2.04266666666667,8.52064355555555,0.680840591696569,-0.044309408303431,-6.11037830840943,"CF-PETG","Flat",90,2,"CF PETG 90%_2.txt"
1.63186,5.8588,0.0026795,0.73235,-3.9882e-06,2.4687e-05,0.0024687,25.001,5.8588,0.73235,0.0024687,4.17133333333333,2.04266666666667,8.52064355555555,0.687600644458363,-0.0447493555416365,-6.11037830840944,"CF-PETG","Flat",90,2,"CF PETG 90%_2.txt"
1.65361,5.9165,0.0027698,0.73956,8.6278e-05,2.8297e-05,0.0028297,25.001,5.9165,0.73956,0.0028297,4.17133333333333,2.04266666666667,8.52064355555555,0.694372433422869,-0.0451875665771305,-6.11006092502711,"CF-PETG","Flat",90,2,"CF PETG 90%_2.txt"
1.67537,5.9741,0.00286,0.74677,0.00017655,3.1908e-05,0.0031908,25.001,5.9741,0.74677,0.0031908,4.17133333333333,2.04266666666667,8.52064355555555,0.701132486184664,-0.0456375138153361,-6.11132126562879,"CF-PETG","Flat",90,2,"CF PETG 90%_2.txt"
1.69713,6.0318,0.0029503,0.75398,0.00026681,3.5519e-05,0.0035519,25.001,6.0318,0.75398,0.0035519,4.17133333333333,2.04266666666667,8.52064355555555,0.70790427514917,-0.0460757248508301,-6.11100093514816,"CF-PETG","Flat",90,2,"CF PETG 90%_2.txt"
1.71889,6.0895,0.0030406,0.76118,0.00035708,3.9129e-05,0.0039129,25.001,6.0895,0.76118,0.0039129,4.17133333333333,2.04266666666667,8.52064355555555,0.714676064113676,-0.0465039358863241,-6.10945320243885,"CF-PETG","Flat",90,2,"CF PETG 90%_2.txt"
1.74065,6.1471,0.0031308,0.76839,0.00044735,4.274e-05,0.004274,25.001,6.1471,0.76839,0.004274,4.17133333333333,2.04266666666667,8.52064355555555,0.72143611687547,-0.0469538831245296,-6.11068378356429,"CF-PETG","Flat",90,2,"CF PETG 90%_2.txt"
1.7624,6.2048,0.0032211,0.7756,0.00053761,4.6351e-05,0.0046351,25.001,6.2048,0.7756,0.0046351,4.17133333333333,2.04266666666667,8.52064355555555,0.728207905839976,-0.0473920941600237,-6.11037830840945,"CF-PETG","Flat",90,2,"CF PETG 90%_2.txt"
1.78416,6.2624,0.0033114,0.78281,0.00062788,4.9961e-05,0.0049961,25.001,6.2624,0.78281,0.0049961,4.17133333333333,2.04266666666667,8.52064355555555,0.734967958601771,-0.047842041398229,-6.11157770062071,"CF-PETG","Flat",90,2,"CF PETG 90%_2.txt"
1.80592,6.3201,0.0034016,0.79001,0.00071815,5.3572e-05,0.0053572,25.002,6.3201,0.79001,0.0053572,4.17133333333333,2.04266666666667,8.52064355555555,0.741739747566277,-0.0482702524337231,-6.1100811931144,"CF-PETG","Flat",90,2,"CF PETG 90%_2.txt"
1.82768,6.3778,0.0034919,0.79722,0.00080841,5.7183e-05,0.0057183,25.002,6.3778,0.79722,0.0057183,4.17133333333333,2.04266666666667,8.52064355555555,0.748511536530783,-0.0487084634692172,-6.10978945199784,"CF-PETG","Flat",90,2,"CF PETG 90%_2.txt"
1.84944,6.4354,0.0035822,0.80443,0.00089868,6.0793e-05,0.0060793,25.002,6.4354,0.80443,0.0060793,4.17133333333333,2.04266666666667,8.52064355555555,0.755271589292577,-0.0491584107074227,-6.11096188697869,"CF-PETG","Flat",90,2,"CF PETG 90%_2.txt"
1.8712,6.4931,0.0036724,0.81164,0.00098895,6.4404e-05,0.0064404,25.002,6.4931,0.81164,0.0064404,4.17133333333333,2.04266666666667,8.52064355555555,0.762043378257083,-0.0495966217429167,-6.11066750565727,"CF-PETG","Flat",90,2,"CF PETG 90%_2.txt"
1.89295,6.5507,0.0037627,0.81884,0.0010792,6.8015e-05,0.0068015,25.002,6.5507,0.81884,0.0068015,4.17133333333333,2.04266666666667,8.52064355555555,0.768803431018878,-0.0500365689811222,-6.11066496276711,"CF-PETG","Flat",90,2,"CF PETG 90%_2.txt"
1.91471,6.7534,0.003853,0.84417,0.0011695,7.1625e-05,0.0071625,25.002,6.7534,0.84417,0.0071625,4.17133333333333,2.04266666666667,8.52064355555555,0.792592713914985,-0.0515772860850153,-6.10982220228335,"CF-PETG","Flat",90,2,"CF PETG 90%_2.txt"
1.93647,7.0313,0.0039432,0.87891,0.0012597,7.5236e-05,0.0075236,25.002,7.0313,0.87891,0.0075236,4.17133333333333,2.04266666666667,8.52064355555555,0.825207621250101,-0.0537023787498991,-6.1101112457361,"CF-PETG","Flat",90,2,"CF PETG 90%_2.txt"
1.95823,7.3092,0.0040335,0.91364,0.00135,7.8847e-05,0.0078847,25.002,7.3092,0.91364,0.0078847,4.17133333333333,2.04266666666667,8.52064355555555,0.857822528585217,-0.0558174714147829,-6.10935066489896,"CF-PETG","Flat",90,2,"CF PETG 90%_2.txt"
1.97999,7.587,0.0041238,0.94838,0.0014403,8.2457e-05,0.0082457,25.002,7.587,0.94838,0.0082457,4.17133333333333,2.04266666666667,8.52064355555555,0.890425699717622,-0.057954300282378,-6.11087330841836,"CF-PETG","Flat",90,2,"CF PETG 90%_2.txt"
2.00174,7.8649,0.004214,0.98312,0.0015305,8.6068e-05,0.0086068,25.002,7.8649,0.98312,0.0086068,4.17133333333333,2.04266666666667,8.52064355555555,0.923040607052738,-0.0600793929472618,-6.11109457108612,"CF-PETG","Flat",90,2,"CF PETG 90%_2.txt"
2.0235,8.1428,0.0043043,1.0179,0.0016208,8.9679e-05,0.0089679,25.002,8.1428,1.0179,0.0089679,4.17133333333333,2.04266666666667,8.52064355555555,0.955655514387854,-0.0622444856121456,-6.11499023599033,"CF-PETG","Flat",90,2,"CF PETG 90%_2.txt"
2.04526,8.4207,0.0043946,1.0526,0.0017111,9.3289e-05,0.0093289,25.003,8.4207,1.0526,0.0093289,4.17133333333333,2.04266666666667,8.52064355555555,0.988270421722971,-0.0643295782770292,-6.11149328111621,"CF-PETG","Flat",90,2,"CF PETG 90%_2.txt"
2.06702,8.6986,0.0044848,1.0873,0.0018013,9.69e-05,0.00969,25.003,8.6986,1.0873,0.00969,4.17133333333333,2.04266666666667,8.52064355555555,1.02088532905809,-0.0664146709419127,-6.10821952928471,"CF-PETG","Flat",90,2,"CF PETG 90%_2.txt"
2.08878,8.9765,0.0045751,1.1221,0.0018916,0.00010051,0.010051,25.003,8.9765,1.1221,0.010051,4.17133333333333,2.04266666666667,8.52064355555555,1.0535002363932,-0.0685997636067968,-6.11351605086862,"CF-PETG","Flat",90,2,"CF PETG 90%_2.txt"
2.11053,9.245,0.0046654,1.1556,0.0019819,0.00010412,0.010412,25.003,9.245,1.1556,0.010412,4.17133333333333,2.04266666666667,8.52064355555555,1.08501194067344,-0.0705880593265567,-6.10834712067815,"CF-PETG","Flat",90,2,"CF PETG 90%_2.txt"
2.13229,9.3468,0.0047556,1.1684,0.0020721,0.00010773,0.010773,25.003,9.3468,1.1684,0.010773,4.17133333333333,2.04266666666667,8.52064355555555,1.0969593950337,-0.0714406049663019,-6.11439617992998,"CF-PETG","Flat",90,2,"CF PETG 90%_2.txt"
2.15405,9.4486,0.0048459,1.1811,0.0021624,0.00011134,0.011134,25.003,9.4486,1.1811,0.011134,4.17133333333333,2.04266666666667,8.52064355555555,1.10890684939395,-0.0721931506060467,-6.11236564270991,"CF-PETG","Flat",90,2,"CF PETG 90%_2.txt"
2.17581,9.5504,0.0049362,1.1938,0.0022527,0.00011495,0.011495,25.003,9.5504,1.1938,0.011495,4.17133333333333,2.04266666666667,8.52064355555555,1.12085430375421,-0.0729456962457919,-6.11037830840944,"CF-PETG","Flat",90,2,"CF PETG 90%_2.txt"
2.19757,9.6522,0.0050264,1.2065,0.0023429,0.00011856,0.011856,25.003,9.6522,1.2065,0.011856,4.17133333333333,2.04266666666667,8.52064355555555,1.13280175811446,-0.0736982418855368,-6.1084328127258,"CF-PETG","Flat",90,2,"CF PETG 90%_2.txt"
2.21932,9.754,0.0051167,1.2192,0.0024332,0.00012217,0.012217,25.003,9.754,1.2192,0.012217,4.17133333333333,2.04266666666667,8.52064355555555,1.14474921247472,-0.0744507875252822,-6.10652784820228,"CF-PETG","Flat",90,2,"CF PETG 90%_2.txt"
2.24108,9.8558,0.005207,1.232,0.0025235,0.00012579,0.012579,25.003,9.8558,1.232,0.012579,4.17133333333333,2.04266666666667,8.52064355555555,1.15669666683497,-0.0753033331650272,-6.11228353612234,"CF-PETG","Flat",90,2,"CF PETG 90%_2.txt"
2.26284,9.9576,0.0052972,1.2447,0.0026137,0.0001294,0.01294,25.003,9.9576,1.2447,0.01294,4.17133333333333,2.04266666666667,8.52064355555555,1.16864412119523,-0.0760558788047723,-6.11037830840944,"CF-PETG","Flat",90,2,"CF PETG 90%_2.txt"
2.2846,10.059,0.0053875,1.2574,0.002704,0.00013301,0.013301,25.004,10.059,1.2574,0.013301,4.17133333333333,2.04266666666667,8.52064355555555,1.18054463074464,-0.0768553692553633,-6.11224504973463,"CF-PETG","Flat",90,2,"CF PETG 90%_2.txt"
2.30636,10.161,0.0054778,1.2701,0.0027943,0.00013662,0.013662,25.004,10.161,1.2701,0.013662,4.17133333333333,2.04266666666667,8.52064355555555,1.19251555751031,-0.0775844424896854,-6.10853023302775,"CF-PETG","Flat",90,2,"CF PETG 90%_2.txt"
2.32812,10.263,0.005568,1.2829,0.0028845,0.00014023,0.014023,25.004,10.263,1.2829,0.014023,4.17133333333333,2.04266666666667,8.52064355555555,1.20448648427599,-0.0784135157240076,-6.11220794481312,"CF-PETG","Flat",90,2,"CF PETG 90%_2.txt"
2.34987,10.365,0.0056583,1.2956,0.0029748,0.00014384,0.014384,25.004,10.365,1.2956,0.014384,4.17133333333333,2.04266666666667,8.52064355555555,1.21645741104167,-0.0791425889583299,-6.10856660684856,"CF-PETG","Flat",90,2,"CF PETG 90%_2.txt"
2.37163,10.467,0.0057486,1.3083,0.0030651,0.00014745,0.014745,25.004,10.467,1.3083,0.014745,4.17133333333333,2.04266666666667,8.52064355555555,1.22842833780735,-0.0798716621926518,-6.10499596366673,"CF-PETG","Flat",90,2,"CF PETG 90%_2.txt"
2.39339,10.568,0.0058388,1.321,0.0031553,0.00015106,0.015106,25.004,10.568,1.321,0.015106,4.17133333333333,2.04266666666667,8.52064355555555,1.24028190254591,-0.0807180974540886,-6.11037830840944,"CF-PETG","Flat",90,2,"CF PETG 90%_2.txt"
2.41515,10.67,0.0059291,1.3338,0.0032456,0.00015467,0.015467,25.004,10.67,1.3338,0.015467,4.17133333333333,2.04266666666667,8.52064355555555,1.25225282931159,-0.081547170688411,-6.11389793735275,"CF-PETG","Flat",90,2,"CF PETG 90%_2.txt"
2.43691,10.772,0.0060194,1.3465,0.0033359,0.00015828,0.015828,25.004,10.772,1.3465,0.015828,4.17133333333333,2.04266666666667,8.52064355555555,1.26422375607727,-0.0822762439227331,-6.11037830840944,"CF-PETG","Flat",90,2,"CF PETG 90%_2.txt"
2.45866,10.874,0.0061096,1.3592,0.0034261,0.00016189,0.016189,25.004,10.874,1.3592,0.016189,4.17133333333333,2.04266666666667,8.52064355555555,1.27619468284294,-0.0830053171570553,-6.10692445240254,"CF-PETG","Flat",90,2,"CF PETG 90%_2.txt"
2.48042,10.975,0.0061999,1.3719,0.0035164,0.0001655,0.01655,25.004,10.975,1.3719,0.01655,4.17133333333333,2.04266666666667,8.52064355555555,1.28804824758151,-0.0838517524184919,-6.1120892498354,"CF-PETG","Flat",90,2,"CF PETG 90%_2.txt"
2.50218,11.077,0.0062902,1.3847,0.0036067,0.00016911,0.016911,25.004,11.077,1.3847,0.016911,4.17133333333333,2.04266666666667,8.52064355555555,1.30001917434719,-0.0846808256528142,-6.11546368547802,"CF-PETG","Flat",90,2,"CF PETG 90%_2.txt"
2.52394,11.179,0.0063804,1.3974,0.0036969,0.00017272,0.017272,25.005,11.179,1.3974,0.017272,4.17133333333333,2.04266666666667,8.52064355555555,1.31199010111286,-0.0854098988871363,-6.11205802827654,"CF-PETG","Flat",90,2,"CF PETG 90%_2.txt"
2.5457,11.426,0.0064707,1.4282,0.0037872,0.00017633,0.017633,25.005,11.426,1.4282,0.017633,4.17133333333333,2.04266666666667,8.52064355555555,1.34097852181014,-0.0872214781898577,-6.10709131703247,"CF-PETG","Flat",90,2,"CF PETG 90%_2.txt"
2.56745,11.683,0.006561,1.4603,0.0038775,0.00017995,0.017995,25.005,11.683,1.4603,0.017995,4.17133333333333,2.04266666666667,8.52064355555555,1.37114056277857,-0.0891594372214344,-6.10555620224847,"CF-PETG","Flat",90,2,"CF PETG 90%_2.txt"
2.58921,11.94,0.0066512,1.4925,0.0039677,0.00018356,0.018356,25.005,11.94,1.4925,0.018356,4.17133333333333,2.04266666666667,8.52064355555555,1.40130260374699,-0.0911973962530108,-6.11037830840943,"CF-PETG","Flat",90,2,"CF PETG 90%_2.txt"
2.61097,12.197,0.0067415,1.5246,0.004058,0.00018717,0.018717,25.005,12.197,1.5246,0.018717,4.17133333333333,2.04266666666667,8.52064355555555,1.43146464471541,-0.0931353552845875,-6.10883873045963,"CF-PETG","Flat",90,2,"CF PETG 90%_2.txt"
2.63273,12.454,0.0068318,1.5567,0.0041483,0.00019078,0.019078,25.005,12.454,1.5567,0.019078,4.17133333333333,2.04266666666667,8.52064355555555,1.46162668568384,-0.0950733143161639,-6.10736264637785,"CF-PETG","Flat",90,2,"CF PETG 90%_2.txt"
2.65449,12.711,0.006922,1.5889,0.0042385,0.00019439,0.019439,25.005,12.711,1.5889,0.019439,4.17133333333333,2.04266666666667,8.52064355555555,1.49178872665226,-0.0971112733477404,-6.11185558233623,"CF-PETG","Flat",90,2,"CF PETG 90%_2.txt"
2.67624,12.968,0.0070123,1.621,0.0043288,0.000198,0.0198,25.005,12.968,1.621,0.0198,4.17133333333333,2.04266666666667,8.52064355555555,1.52195076762068,-0.0990492323793171,-6.11037830840944,"CF-PETG","Flat",90,2,"CF PETG 90%_2.txt"
2.698,13.225,0.0071026,1.6531,0.0044191,0.00020161,0.020161,25.005,13.225,1.6531,0.020161,4.17133333333333,2.04266666666667,8.52064355555555,1.55211280858911,-0.100987191410894,-6.1089584060791,"CF-PETG","Flat",90,2,"CF PETG 90%_2.txt"
2.71976,13.482,0.0071928,1.6852,0.0045093,0.00020522,0.020522,25.005,13.482,1.6852,0.020522,4.17133333333333,2.04266666666667,8.52064355555555,1.58227484955753,-0.10292515044247,-6.10759259687101,"CF-PETG","Flat",90,2,"CF PETG 90%_2.txt"
2.74152,13.739,0.0072831,1.7174,0.0045996,0.00020883,0.020883,25.005,13.739,1.7174,0.020883,4.17133333333333,2.04266666666667,8.52064355555555,1.61243689052595,-0.104963109474047,-6.11174504914677,"CF-PETG","Flat",90,2,"CF PETG 90%_2.txt"
2.76328,13.996,0.0073734,1.7495,0.0046899,0.00021244,0.021244,25.006,13.996,1.7495,0.021244,4.17133333333333,2.04266666666667,8.52064355555555,1.64259893149438,-0.106901068505623,-6.11037830840944,"CF-PETG","Flat",90,2,"CF PETG 90%_2.txt"
2.78504,14.253,0.0074636,1.7816,0.0047801,0.00021605,0.021605,25.006,14.253,1.7816,0.021605,4.17133333333333,2.04266666666667,8.52064355555555,1.6727609724628,-0.1088390275372,-6.10906081820834,"CF-PETG","Flat",90,2,"CF PETG 90%_2.txt"
2.80679,14.51,0.0075539,1.8137,0.0048704,0.00021966,0.021966,25.006,14.51,1.8137,0.021966,4.17133333333333,2.04266666666667,8.52064355555555,1.70292301343122,-0.110776986568776,-6.10778996354282,"CF-PETG","Flat",90,2,"CF PETG 90%_2.txt"
2.82855,14.767,0.0076442,1.8459,0.0049607,0.00022327,0.022327,25.006,14.767,1.8459,0.022327,4.17133333333333,2.04266666666667,8.52064355555555,1.73308505439965,-0.112814945600353,-6.11164990521441,"CF-PETG","Flat",90,2,"CF PETG 90%_2.txt"
2.85031,15.024,0.0077344,1.878,0.0050509,0.00022688,0.022688,25.006,15.024,1.878,0.022688,4.17133333333333,2.04266666666667,8.52064355555555,1.76324709536807,-0.114752904631929,-6.11037830840944,"CF-PETG","Flat",90,2,"CF PETG 90%_2.txt"
2.87207,15.281,0.0078247,1.9101,0.0051412,0.00023049,0.023049,25.006,15.281,1.9101,0.023049,4.17133333333333,2.04266666666667,8.52064355555555,1.79340913633649,-0.116690863663506,-6.10914945099762,"CF-PETG","Flat",90,2,"CF PETG 90%_2.txt"
2.89383,15.538,0.007915,1.9423,0.0052315,0.00023411,0.023411,25.006,15.538,1.9423,0.023411,4.17133333333333,2.04266666666667,8.52064355555555,1.82357117730492,-0.118728822695082,-6.11279527853999,"CF-PETG","Flat",90,2,"CF PETG 90%_2.txt"
2.91558,15.795,0.0080052,1.9744,0.0053217,0.00023772,0.023772,25.006,15.795,1.9744,0.023772,4.17133333333333,2.04266666666667,8.52064355555555,1.85373321827334,-0.120666781726659,-6.11156714579917,"CF-PETG","Flat",90,2,"CF PETG 90%_2.txt"
2.93734,16.052,0.0081069,2.0065,0.0054234,0.00024178,0.024178,25.006,16.052,2.0065,0.024178,4.17133333333333,2.04266666666667,8.52064355555555,1.88389525924176,-0.122604740758235,-6.11037830840944,"CF-PETG","Flat",90,2,"CF PETG 90%_2.txt"
2.9591,16.309,0.0082631,2.0386,0.0055796,0.00024803,0.024803,25.006,16.309,2.0386,0.024803,4.17133333333333,2.04266666666667,8.52064355555555,1.91405730021019,-0.124542699789812,-6.10922691012518,"CF-PETG","Flat",90,2,"CF PETG 90%_2.txt"
2.98086,16.566,0.0084193,2.0708,0.0057359,0.00025428,0.025428,25.007,16.566,2.0708,0.025428,4.17133333333333,2.04266666666667,8.52064355555555,1.94421934117861,-0.126580658821389,-6.11264529753664,"CF-PETG","Flat",90,2,"CF PETG 90%_2.txt"
3.00262,16.823,0.0085756,2.1029,0.0058921,0.00026053,0.026053,25.007,16.823,2.1029,0.026053,4.17133333333333,2.04266666666667,8.52064355555555,1.97438138214704,-0.128518617852965,-6.11149450059275,"CF-PETG","Flat",90,2,"CF PETG 90%_2.txt"
3.02437,17.08,0.0087318,2.135,0.0060484,0.00026678,0.026678,25.007,17.08,2.135,0.026678,4.17133333333333,2.04266666666667,8.52064355555555,2.00454342311546,-0.130456576884542,-6.11037830840944,"CF-PETG","Flat",90,2,"CF PETG 90%_2.txt"
3.04613,17.337,0.0088881,2.1672,0.0062046,0.00027303,0.027303,25.007,17.337,2.1672,0.027303,4.17133333333333,2.04266666666667,8.52064355555555,2.03470546408388,-0.132494535916118,-6.11362753396632,"CF-PETG","Flat",90,2,"CF PETG 90%_2.txt"
3.06789,17.594,0.0090443,2.1993,0.0063608,0.00027928,0.027928,25.007,17.594,2.1993,0.027928,4.17133333333333,2.04266666666667,8.52064355555555,2.06486750505231,-0.134432494947694,-6.11251284261785,"CF-PETG","Flat",90,2,"CF PETG 90%_2.txt"
3.08965,17.851,0.0092006,2.2314,0.0065171,0.00028553,0.028553,25.007,17.851,2.2314,0.028553,4.17133333333333,2.04266666666667,8.52064355555555,2.09502954602073,-0.136370453979271,-6.1114302222493,"CF-PETG","Flat",90,2,"CF PETG 90%_2.txt"
3.11141,18.108,0.0093568,2.2635,0.0066733,0.00029178,0.029178,25.007,18.108,2.2635,0.029178,4.17133333333333,2.04266666666667,8.52064355555555,2.12519158698915,-0.138308413010848,-6.11037830840944,"CF-PETG","Flat",90,2,"CF PETG 90%_2.txt"
3.13316,18.365,0.0095131,2.2957,0.0068296,0.00029803,0.029803,25.008,18.365,2.2957,0.029803,4.17133333333333,2.04266666666667,8.52064355555555,2.15535362795758,-0.140346372042425,-6.11344566112404,"CF-PETG","Flat",90,2,"CF PETG 90%_2.txt"
3.15492,18.622,0.0096693,2.3278,0.0069858,0.00030428,0.030428,25.008,18.622,2.3278,0.030428,4.17133333333333,2.04266666666667,8.52064355555555,2.185515668926,-0.142284331074001,-6.11239501134121,"CF-PETG","Flat",90,2,"CF PETG 90%_2.txt"
3.17668,18.879,0.0098255,2.3599,0.0071421,0.00031053,0.031053,25.008,18.879,2.3599,0.031053,4.17133333333333,2.04266666666667,8.52064355555555,2.21567770989442,-0.144222290105577,-6.11137294400514,"CF-PETG","Flat",90,2,"CF PETG 90%_2.txt"
3.19844,19.136,0.0099818,2.3921,0.0072983,0.00031678,0.031678,25.008,19.136,2.3921,0.031678,4.17133333333333,2.04266666666667,8.52064355555555,2.24583975086285,-0.146260249137154,-6.11430329572985,"CF-PETG","Flat",90,2,"CF PETG 90%_2.txt"
3.2202,19.393,0.010138,2.4242,0.0074546,0.00032303,0.032303,25.008,19.393,2.4242,0.032303,4.17133333333333,2.04266666666667,8.52064355555555,2.27600179183127,-0.14819820816873,-6.11328306941383,"CF-PETG","Flat",90,2,"CF PETG 90%_2.txt"
3.24195,19.65,0.010294,2.4563,0.0076108,0.00032928,0.032928,25.008,19.65,2.4563,0.032928,4.17133333333333,2.04266666666667,8.52064355555555,2.30616383279969,-0.150136167200307,-6.11228950862302,"CF-PETG","Flat",90,2,"CF PETG 90%_2.txt"
3.26371,19.907,0.010451,2.4884,0.007767,0.00033553,0.033553,25.009,19.907,2.4884,0.033553,4.17133333333333,2.04266666666667,8.52064355555555,2.33632587376812,-0.152074126231883,-6.11132158141309,"CF-PETG","Flat",90,2,"CF PETG 90%_2.txt"
3.28547,20.165,0.010607,2.5206,0.0079233,0.00034178,0.034178,25.009,20.165,2.5206,0.034178,4.17133333333333,2.04266666666667,8.52064355555555,2.36660527676365,-0.153994723236345,-6.10944708546955,"CF-PETG","Flat",90,2,"CF PETG 90%_2.txt"
