Repository: VipulKohinkar/3D-Printing-Parameter-Optimisation

# 3D Printing Parameter Optimisation: Impact of K-Value on Carbon-Reinforced PETG

## MSc Mechanical Engineering with Management

**Author:** Vipul Kohinkar  
**Project:** MEE7012-SUM  
**Date:** 27 August 2026

---

## Project Overview

This project investigates the influence of flow-rate multiplier (K-value) and build orientation on the tensile behaviour of PETG and carbon-fibre-reinforced PETG (CF-PETG) manufactured using fused deposition modelling (FDM).

The study compares an unreinforced thermoplastic, PETG, with a carbon-fibre-reinforced PETG composite to investigate whether the two materials respond differently to changes in material flow and build orientation.

---

File: 3_Experimental_data/Modulus/Recalculated Stress Strain/Recalculated_Stress_Strain_All_Data.csv (part 87 of 212)
"Time (s)","Load (N)","Machine Extension (mm)","Stress (MPa)","Extension from Preload (mm)","Strain","Percentage Strain","Gauge Length (mm)","Load_N","NEXYGEN_Stress_MPa","Percentage_Strain","Measured_Width_mm","Measured_Thickness_mm","Measured_Area_mm2","Recalculated_Stress_MPa","Stress_Difference_MPa","Stress_Difference_Percent","Material","Orientation","K","Sample","File"
3.30723,20.422,0.010763,2.5527,0.0080795,0.00034803,0.034803,25.009,20.422,2.5527,0.034803,4.17133333333333,2.04266666666667,8.52064355555555,2.39676731773208,-0.155932682267922,-6.10853928263886,"CF-PETG","Flat",90,2,"CF PETG 90%_2.txt"
3.32899,20.679,0.010919,2.5848,0.0082358,0.00035428,0.035428,25.009,20.679,2.5848,0.035428,4.17133333333333,2.04266666666667,8.52064355555555,2.4269293587005,-0.157870641299499,-6.10765402737151,"CF-PETG","Flat",90,2,"CF PETG 90%_2.txt"
3.35075,20.936,0.011075,2.6169,0.008392,0.00036053,0.036053,25.009,20.936,2.6169,0.036053,4.17133333333333,2.04266666666667,8.52064355555555,2.45709139966892,-0.159808600331075,-6.1067904899337,"CF-PETG","Flat",90,2,"CF PETG 90%_2.txt"
3.3725,21.193,0.011232,2.6491,0.0085483,0.00036678,0.036678,25.009,21.193,2.6491,0.036678,4.17133333333333,2.04266666666667,8.52064355555555,2.48725344063735,-0.161846559362651,-6.10949225633804,"CF-PETG","Flat",90,2,"CF PETG 90%_2.txt"
3.39426,21.45,0.011388,2.6812,0.0087045,0.00037303,0.037303,25.01,21.45,2.6812,0.037303,4.17133333333333,2.04266666666667,8.52064355555555,2.51741548160577,-0.163784518394228,-6.10862742034269,"CF-PETG","Flat",90,2,"CF PETG 90%_2.txt"
3.41602,21.707,0.011544,2.7133,0.0088608,0.00037928,0.037928,25.01,21.707,2.7133,0.037928,4.17133333333333,2.04266666666667,8.52064355555555,2.5475775225742,-0.165722477425804,-6.10778304742581,"CF-PETG","Flat",90,2,"CF PETG 90%_2.txt"
3.43778,21.964,0.0117,2.7455,0.009017,0.00038553,0.038553,25.01,21.964,2.7455,0.038553,4.17133333333333,2.04266666666667,8.52064355555555,2.57773956354262,-0.167760436457381,-6.11037830840944,"CF-PETG","Flat",90,2,"CF PETG 90%_2.txt"
3.45954,22.221,0.011857,2.7776,0.0091732,0.00039178,0.039178,25.01,22.221,2.7776,0.039178,4.17133333333333,2.04266666666667,8.52064355555555,2.60790160451104,-0.169698395488958,-6.10953324773034,"CF-PETG","Flat",90,2,"CF PETG 90%_2.txt"
3.48129,22.478,0.012013,2.8097,0.0093295,0.00039803,0.039803,25.01,22.478,2.8097,0.039803,4.17133333333333,2.04266666666667,8.52064355555555,2.63806364547947,-0.171636354520534,-6.10870749619296,"CF-PETG","Flat",90,2,"CF PETG 90%_2.txt"
3.50305,22.735,0.012169,2.8418,0.0094857,0.00040428,0.040428,25.01,22.735,2.8418,0.040428,4.17133333333333,2.04266666666667,8.52064355555555,2.66822568644789,-0.173574313552111,-6.10790039946903,"CF-PETG","Flat",90,2,"CF PETG 90%_2.txt"
3.52481,22.992,0.012325,2.874,0.009642,0.00041053,0.041053,25.01,22.992,2.874,0.041053,4.17133333333333,2.04266666666667,8.52064355555555,2.69838772741631,-0.175612272583687,-6.11037830840944,"CF-PETG","Flat",90,2,"CF PETG 90%_2.txt"
3.54657,23.249,0.012482,2.9061,0.0097982,0.00041678,0.041678,25.011,23.249,2.9061,0.041678,4.17133333333333,2.04266666666667,8.52064355555555,2.72854976838474,-0.177550231615264,-6.10957061406228,"CF-PETG","Flat",90,2,"CF PETG 90%_2.txt"
3.56833,23.506,0.012638,2.9382,0.0099545,0.00042302,0.042302,25.011,23.506,2.9382,0.042302,4.17133333333333,2.04266666666667,8.52064355555555,2.75871180935316,-0.179488190646841,-6.10878056792732,"CF-PETG","Flat",90,2,"CF PETG 90%_2.txt"
3.59008,23.763,0.012794,2.9704,0.010111,0.00042927,0.042927,25.011,23.763,2.9704,0.042927,4.17133333333333,2.04266666666667,8.52064355555555,2.78887385032158,-0.181526149678417,-6.11116851866471,"CF-PETG","Flat",90,2,"CF PETG 90%_2.txt"
3.61184,24.02,0.01295,3.0025,0.010267,0.00043552,0.043552,25.011,24.02,3.0025,0.043552,4.17133333333333,2.04266666666667,8.52064355555555,2.81903589129001,-0.183464108709993,-6.11037830840944,"CF-PETG","Flat",90,2,"CF PETG 90%_2.txt"
3.6336,24.277,0.013107,3.0346,0.010423,0.00044177,0.044177,25.011,24.277,3.0346,0.044177,4.17133333333333,2.04266666666667,8.52064355555555,2.84919793225843,-0.18540206774157,-6.10960481584294,"CF-PETG","Flat",90,2,"CF PETG 90%_2.txt"
3.65536,24.534,0.013263,3.0667,0.010579,0.00044802,0.044802,25.011,24.534,3.0667,0.044802,4.17133333333333,2.04266666666667,8.52064355555555,2.87935997322685,-0.187340026773147,-6.10884751599917,"CF-PETG","Flat",90,2,"CF PETG 90%_2.txt"
3.67712,24.791,0.013419,3.0989,0.010736,0.00045427,0.045427,25.012,24.791,3.0989,0.045427,4.17133333333333,2.04266666666667,8.52064355555555,2.90952201419528,-0.189377985804723,-6.11113575154807,"CF-PETG","Flat",90,2,"CF PETG 90%_2.txt"
3.69887,25.048,0.013575,3.131,0.010892,0.00046052,0.046052,25.012,25.048,3.131,0.046052,4.17133333333333,2.04266666666667,8.52064355555555,2.9396840551637,-0.191315944836299,-6.11037830840943,"CF-PETG","Flat",90,2,"CF PETG 90%_2.txt"
3.72063,25.305,0.013732,3.1631,0.011048,0.00046677,0.046677,25.012,25.305,3.1631,0.046677,4.17133333333333,2.04266666666667,8.52064355555555,2.96984609613212,-0.193253903867876,-6.1096362387492,"CF-PETG","Flat",90,2,"CF PETG 90%_2.txt"
3.74239,25.562,0.013888,3.1953,0.011204,0.00047302,0.047302,25.012,25.562,3.1953,0.047302,4.17133333333333,2.04266666666667,8.52064355555555,3.00000813710055,-0.195291862899452,-6.11184749161119,"CF-PETG","Flat",90,2,"CF PETG 90%_2.txt"
3.76415,25.819,0.014044,3.2274,0.011361,0.00047927,0.047927,25.012,25.819,3.2274,0.047927,4.17133333333333,2.04266666666667,8.52064355555555,3.03017017806897,-0.197229821931029,-6.11110559369862,"CF-PETG","Flat",90,2,"CF PETG 90%_2.txt"
3.78591,26.076,0.0142,3.2595,0.011517,0.00048552,0.048552,25.012,26.076,3.2595,0.048552,4.17133333333333,2.04266666666667,8.52064355555555,3.06033221903739,-0.199167780962606,-6.11037830840944,"CF-PETG","Flat",90,2,"CF PETG 90%_2.txt"
3.80767,26.333,0.014357,3.2916,0.011673,0.00049177,0.049177,25.012,26.333,3.2916,0.049177,4.17133333333333,2.04266666666667,8.52064355555555,3.09049426000582,-0.201105739994182,-6.10966520823255,"CF-PETG","Flat",90,2,"CF PETG 90%_2.txt"
3.82942,26.573,0.014513,3.3217,0.011829,0.00049802,0.049802,25.013,26.573,3.3217,0.049802,4.17133333333333,2.04266666666667,8.52064355555555,3.1186611465133,-0.203038853486705,-6.11249822340081,"CF-PETG","Flat",90,2,"CF PETG 90%_2.txt"
3.85118,26.813,0.014669,3.3516,0.011986,0.00050427,0.050427,25.013,26.813,3.3516,0.050427,4.17133333333333,2.04266666666667,8.52064355555555,3.14682803302077,-0.204771966979228,-6.10967797407888,"CF-PETG","Flat",90,2,"CF PETG 90%_2.txt"
3.87294,27.052,0.014825,3.3815,0.012142,0.00051052,0.051052,25.013,27.052,3.3815,0.051052,4.17133333333333,2.04266666666667,8.52064355555555,3.17487755750113,-0.206622442498865,-6.11037830840943,"CF-PETG","Flat",90,2,"CF PETG 90%_2.txt"
3.8947,27.292,0.014982,3.4115,0.012298,0.00051677,0.051677,25.013,27.292,3.4115,0.051677,4.17133333333333,2.04266666666667,8.52064355555555,3.20304444400861,-0.208455555991388,-6.11037830840943,"CF-PETG","Flat",90,2,"CF PETG 90%_2.txt"
3.91646,27.531,0.015138,3.4414,0.012454,0.00052302,0.052302,25.013,27.531,3.4414,0.052302,4.17133333333333,2.04266666666667,8.52064355555555,3.23109396848897,-0.210306031511025,-6.11106036819392,"CF-PETG","Flat",90,2,"CF PETG 90%_2.txt"
3.93821,27.771,0.015294,3.4714,0.012611,0.00052927,0.052927,25.013,27.771,3.4714,0.052927,4.17133333333333,2.04266666666667,8.52064355555555,3.25926085499645,-0.212139145003548,-6.11105447380158,"CF-PETG","Flat",90,2,"CF PETG 90%_2.txt"
3.95997,28.01,0.01545,3.5013,0.012767,0.00053552,0.053552,25.014,28.01,3.5013,0.053552,4.17133333333333,2.04266666666667,8.52064355555555,3.28731037947681,-0.213989620523185,-6.11171909071446,"CF-PETG","Flat",90,2,"CF PETG 90%_2.txt"
3.98173,28.25,0.015607,3.5312,0.012923,0.00054177,0.054177,25.014,28.25,3.5312,0.054177,4.17133333333333,2.04266666666667,8.52064355555555,3.31547726598429,-0.215722734015709,-6.10904887901304,"CF-PETG","Flat",90,2,"CF PETG 90%_2.txt"
4.00349,28.489,0.015763,3.5612,0.013079,0.00054802,0.054802,25.014,28.489,3.5612,0.054802,4.17133333333333,2.04266666666667,8.52064355555555,3.34352679046465,-0.217673209535346,-6.11235565358153,"CF-PETG","Flat",90,2,"CF PETG 90%_2.txt"
4.02525,28.729,0.015919,3.5911,0.013236,0.00055427,0.055427,25.014,28.729,3.5911,0.055427,4.17133333333333,2.04266666666667,8.52064355555555,3.37169367697213,-0.219406323027869,-6.10972468123607,"CF-PETG","Flat",90,2,"CF PETG 90%_2.txt"
4.047,28.968,0.016075,3.621,0.013392,0.00056052,0.056052,25.014,28.968,3.621,0.056052,4.17133333333333,2.04266666666667,8.52064355555555,3.39974320145249,-0.221256798547506,-6.11037830840944,"CF-PETG","Flat",90,2,"CF PETG 90%_2.txt"
4.06876,29.208,0.016232,3.651,0.013548,0.00056677,0.056677,25.014,29.208,3.651,0.056677,4.17133333333333,2.04266666666667,8.52064355555555,3.42791008795997,-0.223089912040029,-6.11037830840944,"CF-PETG","Flat",90,2,"CF PETG 90%_2.txt"
4.09052,29.447,0.016388,3.6809,0.013704,0.00057302,0.057302,25.015,29.447,3.6809,0.057302,4.17133333333333,2.04266666666667,8.52064355555555,3.45595961244033,-0.224940387559666,-6.11101598955869,"CF-PETG","Flat",90,2,"CF PETG 90%_2.txt"
4.11228,29.687,0.016544,3.7109,0.013861,0.00057927,0.057927,25.015,29.687,3.7109,0.057927,4.17133333333333,2.04266666666667,8.52064355555555,3.48412649894781,-0.226773501052189,-6.11101083435794,"CF-PETG","Flat",90,2,"CF PETG 90%_2.txt"
4.13404,29.926,0.0167,3.7408,0.014017,0.00058552,0.058552,25.015,29.926,3.7408,0.058552,4.17133333333333,2.04266666666667,8.52064355555555,3.51217602342817,-0.228623976571826,-6.11163324881914,"CF-PETG","Flat",90,2,"CF PETG 90%_2.txt"
4.15579,30.166,0.016857,3.7707,0.014173,0.00059177,0.059177,25.015,30.166,3.7707,0.059177,4.17133333333333,2.04266666666667,8.52064355555555,3.54034290993565,-0.230357090064349,-6.10913331912772,"CF-PETG","Flat",90,2,"CF PETG 90%_2.txt"
4.17755,30.405,0.017013,3.8007,0.014329,0.00059802,0.059802,25.015,30.405,3.8007,0.059802,4.17133333333333,2.04266666666667,8.52064355555555,3.56839243441601,-0.232307565583986,-6.11223105175325,"CF-PETG","Flat",90,2,"CF PETG 90%_2.txt"
4.19931,30.645,0.017169,3.8306,0.014486,0.00060427,0.060427,25.015,30.645,3.8306,0.060427,4.17133333333333,2.04266666666667,8.52064355555555,3.59655932092349,-0.234040679076509,-6.1097655478648,"CF-PETG","Flat",90,2,"CF PETG 90%_2.txt"
4.22107,30.884,0.017325,3.8605,0.014642,0.00061052,0.061052,25.015,30.884,3.8605,0.061052,4.17133333333333,2.04266666666667,8.52064355555555,3.62460884540385,-0.235891154596146,-6.11037830840943,"CF-PETG","Flat",90,2,"CF PETG 90%_2.txt"
4.24283,31.124,0.017482,3.8905,0.014798,0.00061677,0.061677,25.016,31.124,3.8905,0.061677,4.17133333333333,2.04266666666667,8.52064355555555,3.65277573191133,-0.237724268088669,-6.11037830840944,"CF-PETG","Flat",90,2,"CF PETG 90%_2.txt"
4.26458,31.363,0.017638,3.9204,0.014954,0.00062302,0.062302,25.016,31.363,3.9204,0.062302,4.17133333333333,2.04266666666667,8.52064355555555,3.68082525639169,-0.239574743608307,-6.1109770331677,"CF-PETG","Flat",90,2,"CF PETG 90%_2.txt"
4.28634,31.603,0.017794,3.9503,0.015111,0.00062927,0.062927,25.016,31.603,3.9503,0.062927,4.17133333333333,2.04266666666667,8.52064355555555,3.70899214289917,-0.241307857100829,-6.10859572945925,"CF-PETG","Flat",90,2,"CF PETG 90%_2.txt"
4.3081,31.842,0.01795,3.9803,0.015267,0.00063552,0.063552,25.016,31.842,3.9803,0.063552,4.17133333333333,2.04266666666667,8.52064355555555,3.73704166737953,-0.243258332620467,-6.11155773736822,"CF-PETG","Flat",90,2,"CF PETG 90%_2.txt"
4.32986,32.082,0.018106,4.0102,0.015423,0.00064177,0.064177,25.016,32.082,4.0102,0.064177,4.17133333333333,2.04266666666667,8.52064355555555,3.76520855388701,-0.24499144611299,-6.10920767325794,"CF-PETG","Flat",90,2,"CF PETG 90%_2.txt"
4.35162,32.321,0.018263,4.0402,0.015579,0.00064802,0.064802,25.016,32.321,4.0402,0.064802,4.17133333333333,2.04266666666667,8.52064355555555,3.79325807836737,-0.246941921632627,-6.11212122252925,"CF-PETG","Flat",90,2,"CF PETG 90%_2.txt"
4.37338,32.561,0.018419,4.0701,0.015736,0.00065427,0.065427,25.017,32.561,4.0701,0.065427,4.17133333333333,2.04266666666667,8.52064355555555,3.82142496487485,-0.24867503512515,-6.1098016050011,"CF-PETG","Flat",90,2,"CF PETG 90%_2.txt"
4.39513,32.8,0.018575,4.1,0.015892,0.00066052,0.066052,25.017,32.8,4.1,0.066052,4.17133333333333,2.04266666666667,8.52064355555555,3.84947448935521,-0.250525510644787,-6.11037830840944,"CF-PETG","Flat",90,2,"CF PETG 90%_2.txt"
4.41689,33.04,0.018731,4.13,0.016048,0.00066677,0.066677,25.017,33.04,4.13,0.066677,4.17133333333333,2.04266666666667,8.52064355555555,3.87764137586269,-0.25235862413731,-6.11037830840944,"CF-PETG","Flat",90,2,"CF PETG 90%_2.txt"
4.43865,33.265,0.018888,4.1581,0.016204,0.00067302,0.067302,25.017,33.265,4.1581,0.067302,4.17133333333333,2.04266666666667,8.52064355555555,3.90404783196345,-0.25405216803655,-6.10981381007071,"CF-PETG","Flat",90,2,"CF PETG 90%_2.txt"
4.46041,33.475,0.019044,4.1844,0.01636,0.00067927,0.067927,25.017,33.475,4.1844,0.067927,4.17133333333333,2.04266666666667,8.52064355555555,3.92869385765749,-0.255706142342508,-6.11093925873501,"CF-PETG","Flat",90,2,"CF PETG 90%_2.txt"
4.48217,33.686,0.0192,4.2107,0.016517,0.00068552,0.068552,25.017,33.686,4.2107,0.068552,4.17133333333333,2.04266666666667,8.52064355555555,3.95345724537865,-0.25724275462135,-6.1092634151412,"CF-PETG","Flat",90,2,"CF PETG 90%_2.txt"
4.50392,33.896,0.019356,4.237,0.016673,0.00069177,0.069177,25.017,33.896,4.237,0.069177,4.17133333333333,2.04266666666667,8.52064355555555,3.97810327107269,-0.258896728927308,-6.11037830840944,"CF-PETG","Flat",90,2,"CF PETG 90%_2.txt"
4.52568,34.107,0.019513,4.2634,0.016829,0.00069802,0.069802,25.018,34.107,4.2634,0.069802,4.17133333333333,2.04266666666667,8.52064355555555,4.00286665879385,-0.260533341206151,-6.11092886443099,"CF-PETG","Flat",90,2,"CF PETG 90%_2.txt"
4.54744,34.317,0.019669,4.2897,0.016985,0.00070426,0.070426,25.018,34.317,4.2897,0.070426,4.17133333333333,2.04266666666667,8.52064355555555,4.02751268448789,-0.262187315512108,-6.11201985015521,"CF-PETG","Flat",90,2,"CF PETG 90%_2.txt"
4.5692,34.528,0.019825,4.316,0.017142,0.00071051,0.071051,25.018,34.528,4.316,0.071051,4.17133333333333,2.04266666666667,8.52064355555555,4.05227607220905,-0.263723927790951,-6.11037830840944,"CF-PETG","Flat",90,2,"CF PETG 90%_2.txt"
4.59096,34.738,0.019981,4.3423,0.017298,0.00071676,0.071676,25.018,34.738,4.3423,0.071676,4.17133333333333,2.04266666666667,8.52064355555555,4.07692209790309,-0.265377902096909,-6.11145941314301,"CF-PETG","Flat",90,2,"CF PETG 90%_2.txt"
4.61271,34.949,0.020138,4.3686,0.017454,0.00072301,0.072301,25.018,34.949,4.3686,0.072301,4.17133333333333,2.04266666666667,8.52064355555555,4.10168548562425,-0.266914514375752,-6.1098410102951,"CF-PETG","Flat",90,2,"CF PETG 90%_2.txt"
4.63447,35.159,0.020294,4.3949,0.01761,0.00072926,0.072926,25.018,35.159,4.3949,0.072926,4.17133333333333,2.04266666666667,8.52064355555555,4.12633151131829,-0.268568488681709,-6.11091239121958,"CF-PETG","Flat",90,2,"CF PETG 90%_2.txt"
4.65623,35.37,0.02045,4.4213,0.017767,0.00073551,0.073551,25.019,35.37,4.4213,0.073551,4.17133333333333,2.04266666666667,8.52064355555555,4.15109489903945,-0.270205100960553,-6.1114400959119,"CF-PETG","Flat",90,2,"CF PETG 90%_2.txt"
4.67799,35.581,0.020606,4.4476,0.017923,0.00074176,0.074176,25.019,35.581,4.4476,0.074176,4.17133333333333,2.04266666666667,8.52064355555555,4.17585828676061,-0.271741713239395,-6.10985055399305,"CF-PETG","Flat",90,2,"CF PETG 90%_2.txt"
4.69975,35.791,0.020763,4.4739,0.018079,0.00074801,0.074801,25.019,35.791,4.4739,0.074801,4.17133333333333,2.04266666666667,8.52064355555555,4.20050431245465,-0.273395687545354,-6.11090296040041,"CF-PETG","Flat",90,2,"CF PETG 90%_2.txt"
4.7215,36.002,0.020919,4.5002,0.018235,0.00075426,0.075426,25.019,36.002,4.5002,0.075426,4.17133333333333,2.04266666666667,8.52064355555555,4.2252677001758,-0.274932299824196,-6.10933513675384,"CF-PETG","Flat",90,2,"CF PETG 90%_2.txt"
4.74326,36.212,0.021075,4.5265,0.018392,0.00076051,0.076051,25.019,36.212,4.5265,0.076051,4.17133333333333,2.04266666666667,8.52064355555555,4.24991372586985,-0.276586274130153,-6.11037830840944,"CF-PETG","Flat",90,2,"CF PETG 90%_2.txt"
4.76502,36.423,0.021231,4.5528,0.018548,0.00076676,0.076676,25.019,36.423,4.5528,0.076676,4.17133333333333,2.04266666666667,8.52064355555555,4.274677113591,-0.278122886408997,-6.10883162908532,"CF-PETG","Flat",90,2,"CF PETG 90%_2.txt"
4.78678,36.633,0.021388,4.5791,0.018704,0.00077301,0.077301,25.02,36.633,4.5791,0.077301,4.17133333333333,2.04266666666667,8.52064355555555,4.29932313928505,-0.279776860714954,-6.10986570974544,"CF-PETG","Flat",90,2,"CF PETG 90%_2.txt"
4.80854,36.844,0.021544,4.6055,0.01886,0.00077926,0.077926,25.02,36.844,4.6055,0.077926,4.17133333333333,2.04266666666667,8.52064355555555,4.3240865270062,-0.281413472993797,-6.11037830840944,"CF-PETG","Flat",90,2,"CF PETG 90%_2.txt"
4.8303,37.054,0.0217,4.6318,0.019017,0.00078551,0.078551,25.02,37.054,4.6318,0.078551,4.17133333333333,2.04266666666667,8.52064355555555,4.34873255270025,-0.283067447299755,-6.11139184117955,"CF-PETG","Flat",90,2,"CF PETG 90%_2.txt"
4.85205,37.265,0.021856,4.6581,0.019173,0.00079176,0.079176,25.02,37.265,4.6581,0.079176,4.17133333333333,2.04266666666667,8.52064355555555,4.3734959404214,-0.284604059578597,-6.10987440326736,"CF-PETG","Flat",90,2,"CF PETG 90%_2.txt"
4.87381,37.475,0.022013,4.6844,0.019329,0.00079801,0.079801,25.02,37.475,4.6844,0.079801,4.17133333333333,2.04266666666667,8.52064355555555,4.39814196611545,-0.286258033884555,-6.11087938443674,"CF-PETG","Flat",90,2,"CF PETG 90%_2.txt"
4.89557,37.686,0.022169,4.7107,0.019485,0.00080426,0.080426,25.02,37.686,4.7107,0.080426,4.17133333333333,2.04266666666667,8.52064355555555,4.4229053538366,-0.287794646163397,-6.10938175140419,"CF-PETG","Flat",90,2,"CF PETG 90%_2.txt"
4.91733,37.896,0.022325,4.737,0.019642,0.00081051,0.081051,25.02,37.896,4.737,0.081051,4.17133333333333,2.04266666666667,8.52064355555555,4.44755137953064,-0.289448620469355,-6.11037830840944,"CF-PETG","Flat",90,2,"CF PETG 90%_2.txt"
4.93909,38.107,0.022481,4.7634,0.019798,0.00081676,0.081676,25.021,38.107,4.7634,0.081676,4.17133333333333,2.04266666666667,8.52064355555555,4.4723147672518,-0.291085232748198,-6.11087107419487,"CF-PETG","Flat",90,2,"CF PETG 90%_2.txt"
4.96084,38.317,0.022638,4.7897,0.019954,0.00082301,0.082301,25.021,38.317,4.7897,0.082301,4.17133333333333,2.04266666666667,8.52064355555555,4.49696079294584,-0.292739207054155,-6.11184848850983,"CF-PETG","Flat",90,2,"CF PETG 90%_2.txt"
4.9826,38.528,0.022794,4.816,0.02011,0.00082926,0.082926,25.021,38.528,4.816,0.082926,4.17133333333333,2.04266666666667,8.52064355555555,4.521724180667,-0.294275819332999,-6.11037830840944,"CF-PETG","Flat",90,2,"CF PETG 90%_2.txt"
5.00436,38.738,0.02295,4.8423,0.020267,0.00083551,0.083551,25.021,38.738,4.8423,0.083551,4.17133333333333,2.04266666666667,8.52064355555555,4.54637020636104,-0.295929793638956,-6.11134778181764,"CF-PETG","Flat",90,2,"CF PETG 90%_2.txt"
5.02612,38.949,0.023106,4.8686,0.020423,0.00084176,0.084176,25.021,38.949,4.8686,0.084176,4.17133333333333,2.04266666666667,8.52064355555555,4.5711335940822,-0.297466405917799,-6.10989619023536,"CF-PETG","Flat",90,2,"CF PETG 90%_2.txt"
5.04788,39.16,0.023263,4.8949,0.020579,0.00084801,0.084801,25.021,39.16,4.8949,0.084801,4.17133333333333,2.04266666666667,8.52064355555555,4.59589698180336,-0.299003018196642,-6.10846019727967,"CF-PETG","Flat",90,2,"CF PETG 90%_2.txt"
5.06963,39.37,0.023419,4.9213,0.020735,0.00085426,0.085426,25.022,39.37,4.9213,0.085426,4.17133333333333,2.04266666666667,8.52064355555555,4.6205430074974,-0.300756992502599,-6.1113322191819,"CF-PETG","Flat",90,2,"CF PETG 90%_2.txt"
5.09139,39.581,0.023575,4.9476,0.020892,0.00086051,0.086051,25.022,39.581,4.9476,0.086051,4.17133333333333,2.04266666666667,8.52064355555555,4.64530639521856,-0.302293604781442,-6.10990388837906,"CF-PETG","Flat",90,2,"CF PETG 90%_2.txt"
5.11315,39.791,0.023731,4.9739,0.021048,0.00086676,0.086676,25.022,39.791,4.9739,0.086676,4.17133333333333,2.04266666666667,8.52064355555555,4.6699524209126,-0.303947579087401,-6.11085021989588,"CF-PETG","Flat",90,2,"CF PETG 90%_2.txt"
5.13491,40.002,0.023888,5.0002,0.021204,0.00087301,0.087301,25.022,40.002,5.0002,0.087301,4.17133333333333,2.04266666666667,8.52064355555555,4.69471580863376,-0.305484191366243,-6.10943944974686,"CF-PETG","Flat",90,2,"CF PETG 90%_2.txt"
5.15667,40.212,0.024044,5.0265,0.02136,0.00087926,0.087926,25.022,40.212,5.0265,0.087926,4.17133333333333,2.04266666666667,8.52064355555555,4.7193618343278,-0.307138165672201,-6.11037830840944,"CF-PETG","Flat",90,2,"CF PETG 90%_2.txt"
5.17842,40.423,0.0242,5.0528,0.021517,0.00088551,0.088551,25.022,40.423,5.0528,0.088551,4.17133333333333,2.04266666666667,8.52064355555555,4.74412522204896,-0.308674777951044,-6.10898468079172,"CF-PETG","Flat",90,2,"CF PETG 90%_2.txt"
5.20018,40.633,0.024356,5.0792,0.021673,0.00089176,0.089176,25.022,40.633,5.0792,0.089176,4.17133333333333,2.04266666666667,8.52064355555555,4.768771247743,-0.310428752257001,-6.1117646924122,"CF-PETG","Flat",90,2,"CF PETG 90%_2.txt"
5.22194,40.844,0.024513,5.1055,0.021829,0.00089801,0.089801,25.023,40.844,5.1055,0.089801,4.17133333333333,2.04266666666667,8.52064355555555,4.79353463546416,-0.311965364535844,-6.11037830840944,"CF-PETG","Flat",90,2,"CF PETG 90%_2.txt"
5.2437,41.054,0.024669,5.1318,0.021985,0.00090426,0.090426,25.023,41.054,5.1318,0.090426,4.17133333333333,2.04266666666667,8.52064355555555,4.8181806611582,-0.313619338841801,-6.11129309095836,"CF-PETG","Flat",90,2,"CF PETG 90%_2.txt"
5.26546,41.265,0.024825,5.1581,0.022142,0.00091051,0.091051,25.023,41.265,5.1581,0.091051,4.17133333333333,2.04266666666667,8.52064355555555,4.84294404887936,-0.315155951120644,-6.10992324927094,"CF-PETG","Flat",90,2,"CF PETG 90%_2.txt"
5.28721,41.475,0.024981,5.1844,0.022298,0.00091676,0.091676,25.023,41.475,5.1844,0.091676,4.17133333333333,2.04266666666667,8.52064355555555,4.8675900745734,-0.316809925426602,-6.11083105907341,"CF-PETG","Flat",90,2,"CF PETG 90%_2.txt"
5.30897,41.686,0.025137,5.2107,0.022454,0.00092301,0.092301,25.023,41.686,5.2107,0.092301,4.17133333333333,2.04266666666667,8.52064355555555,4.89235346229456,-0.318346537705445,-6.10947737742424,"CF-PETG","Flat",90,2,"CF PETG 90%_2.txt"
5.33073,41.896,0.025294,5.237,0.02261,0.00092926,0.092926,25.023,41.896,5.237,0.092926,4.17133333333333,2.04266666666667,8.52064355555555,4.9169994879886,-0.320000512011402,-6.11037830840944,"CF-PETG","Flat",90,2,"CF PETG 90%_2.txt"
5.35249,42.107,0.02545,5.2634,0.022767,0.00093551,0.093551,25.024,42.107,5.2634,0.093551,4.17133333333333,2.04266666666667,8.52064355555555,4.94176287570975,-0.321637124290246,-6.11082426359854,"CF-PETG","Flat",90,2,"CF PETG 90%_2.txt"
5.37425,42.317,0.025606,5.2897,0.022923,0.00094176,0.094176,25.024,42.317,5.2897,0.094176,4.17133333333333,2.04266666666667,8.52064355555555,4.9664089014038,-0.323291098596203,-6.11170952220736,"CF-PETG","Flat",90,2,"CF PETG 90%_2.txt"
5.39601,42.528,0.025762,5.316,0.023079,0.00094801,0.094801,25.024,42.528,5.316,0.094801,4.17133333333333,2.04266666666667,8.52064355555555,4.99117228912495,-0.324827710875046,-6.11037830840944,"CF-PETG","Flat",90,2,"CF PETG 90%_2.txt"
5.41776,42.738,0.025919,5.3423,0.023235,0.00095426,0.095426,25.024,42.738,5.3423,0.095426,4.17133333333333,2.04266666666667,8.52064355555555,5.015818314819,-0.326481685181003,-6.11125704623482,"CF-PETG","Flat",90,2,"CF PETG 90%_2.txt"
5.43952,42.949,0.026075,5.3686,0.023391,0.00096051,0.096051,25.024,42.949,5.3686,0.096051,4.17133333333333,2.04266666666667,8.52064355555555,5.04058170254015,-0.328018297459846,-6.10994109190192,"CF-PETG","Flat",90,2,"CF PETG 90%_2.txt"
5.46128,43.16,0.026231,5.3949,0.023548,0.00096676,0.096676,25.024,43.16,5.3949,0.096676,4.17133333333333,2.04266666666667,8.52064355555555,5.06534509026131,-0.32955490973869,-6.10863796805668,"CF-PETG","Flat",90,2,"CF PETG 90%_2.txt"
5.48304,43.37,0.026387,5.4213,0.023704,0.00097301,0.097301,25.025,43.37,5.4213,0.097301,4.17133333333333,2.04266666666667,8.52064355555555,5.08999111595535,-0.331308884044646,-6.1112442411349,"CF-PETG","Flat",90,2,"CF PETG 90%_2.txt"
5.5048,43.581,0.026544,5.4476,0.02386,0.00097925,0.097925,25.025,43.581,5.4476,0.097925,4.17133333333333,2.04266666666667,8.52064355555555,5.11475450367651,-0.33284549632349,-6.10994743232781,"CF-PETG","Flat",90,2,"CF PETG 90%_2.txt"
5.52655,43.791,0.0267,5.4739,0.024016,0.0009855,0.09855,25.025,43.791,5.4739,0.09855,4.17133333333333,2.04266666666667,8.52064355555555,5.13940052937055,-0.334499470629448,-6.11080711429599,"CF-PETG","Flat",90,2,"CF PETG 90%_2.txt"
5.54831,44.018,0.026856,5.5023,0.024173,0.00099175,0.099175,25.025,44.018,5.5023,0.099175,4.17133333333333,2.04266666666667,8.52064355555555,5.16604170952554,-0.336258290474459,-6.11123149363827,"CF-PETG","Flat",90,2,"CF PETG 90%_2.txt"
5.57007,44.25,0.027012,5.5312,0.024329,0.000998,0.0998,25.025,44.25,5.5312,0.0998,4.17133333333333,2.04266666666667,8.52064355555555,5.1932696998161,-0.337930300183897,-6.10952958099323,"CF-PETG","Flat",90,2,"CF PETG 90%_2.txt"
5.59183,44.482,0.027169,5.5602,0.024485,0.0010043,0.10043,25.025,44.482,5.5602,0.10043,4.17133333333333,2.04266666666667,8.52064355555555,5.22049769010666,-0.339702309893336,-6.10953400764965,"CF-PETG","Flat",90,2,"CF PETG 90%_2.txt"
5.61359,44.713,0.027325,5.5891,0.024641,0.0010105,0.10105,25.025,44.713,5.5891,0.10105,4.17133333333333,2.04266666666667,8.52064355555555,5.24760831837011,-0.341491681629889,-6.10995834087579,"CF-PETG","Flat",90,2,"CF PETG 90%_2.txt"
5.63534,44.945,0.027481,5.6181,0.024798,0.0010168,0.10168,25.026,44.945,5.6181,0.10168,4.17133333333333,2.04266666666667,8.52064355555555,5.27483630866067,-0.343263691339327,-6.10996050870094,"CF-PETG","Flat",90,2,"CF PETG 90%_2.txt"
5.6571,45.177,0.027637,5.6471,0.024954,0.001023,0.1023,25.026,45.177,5.6471,0.1023,4.17133333333333,2.04266666666667,8.52064355555555,5.30206429895123,-0.345035701048767,-6.10996265426089,"CF-PETG","Flat",90,2,"CF PETG 90%_2.txt"
5.67886,45.408,0.027794,5.676,0.02511,0.0010293,0.10293,25.026,45.408,5.676,0.10293,4.17133333333333,2.04266666666667,8.52064355555555,5.32917492721468,-0.34682507278532,-6.11037830840944,"CF-PETG","Flat",90,2,"CF PETG 90%_2.txt"
5.70062,45.64,0.02795,5.705,0.025266,0.0010355,0.10355,25.026,45.64,5.705,0.10355,4.17133333333333,2.04266666666667,8.52064355555555,5.35640291750524,-0.348597082494758,-6.11037830840944,"CF-PETG","Flat",90,2,"CF PETG 90%_2.txt"
5.72238,45.871,0.028106,5.7339,0.025423,0.0010418,0.10418,25.026,45.871,5.7339,0.10418,4.17133333333333,2.04266666666667,8.52064355555555,5.38351354576869,-0.350386454231312,-6.11078767036941,"CF-PETG","Flat",90,2,"CF PETG 90%_2.txt"
5.74413,46.103,0.028262,5.7629,0.025579,0.001048,0.1048,25.026,46.103,5.7629,0.1048,4.17133333333333,2.04266666666667,8.52064355555555,5.41074153605925,-0.35215846394075,-6.11078561038279,"CF-PETG","Flat",90,2,"CF PETG 90%_2.txt"
5.76589,46.335,0.028419,5.7918,0.025735,0.0010543,0.10543,25.027,46.335,5.7918,0.10543,4.17133333333333,2.04266666666667,8.52064355555555,5.43796952634981,-0.35383047365019,-6.10916249957163,"CF-PETG","Flat",90,2,"CF PETG 90%_2.txt"
5.78765,46.566,0.028575,5.8208,0.025891,0.0010605,0.10605,25.027,46.566,5.8208,0.10605,4.17133333333333,2.04266666666667,8.52064355555555,5.46508015461326,-0.355719845386743,-6.1111848094204,"CF-PETG","Flat",90,2,"CF PETG 90%_2.txt"
5.80941,46.798,0.028731,5.8498,0.026048,0.0010668,0.10668,25.027,46.798,5.8498,0.10668,4.17133333333333,2.04266666666667,8.52064355555555,5.49230814490382,-0.357491855096181,-6.1111808112445,"CF-PETG","Flat",90,2,"CF PETG 90%_2.txt"
5.83117,47.03,0.028887,5.8787,0.026204,0.001073,0.1073,25.027,47.03,5.8787,0.1073,4.17133333333333,2.04266666666667,8.52064355555555,5.51953613519438,-0.35916386480562,-6.10957975072073,"CF-PETG","Flat",90,2,"CF PETG 90%_2.txt"
5.85293,47.261,0.029044,5.9077,0.02636,0.0010793,0.10793,25.027,47.261,5.9077,0.10793,4.17133333333333,2.04266666666667,8.52064355555555,5.54664676345783,-0.361053236542173,-6.11157026494528,"CF-PETG","Flat",90,2,"CF PETG 90%_2.txt"
5.87468,47.493,0.0292,5.9366,0.026516,0.0010855,0.10855,25.027,47.493,5.9366,0.10855,4.17133333333333,2.04266666666667,8.52064355555555,5.57387475374839,-0.362725246251612,-6.10998292375454,"CF-PETG","Flat",90,2,"CF PETG 90%_2.txt"
5.89644,47.725,0.029356,5.9656,0.026673,0.0010918,0.10918,25.027,47.725,5.9656,0.10918,4.17133333333333,2.04266666666667,8.52064355555555,5.60110274403895,-0.364497255961051,-6.1099848458001,"CF-PETG","Flat",90,2,"CF PETG 90%_2.txt"
5.9182,47.956,0.029512,5.9945,0.026829,0.001098,0.1098,25.028,47.956,5.9945,0.1098,4.17133333333333,2.04266666666667,8.52064355555555,5.6282133723024,-0.366286627697604,-6.11037830840944,"CF-PETG","Flat",90,2,"CF PETG 90%_2.txt"
5.93996,48.188,0.029669,6.0235,0.026985,0.0011043,0.11043,25.028,48.188,6.0235,0.11043,4.17133333333333,2.04266666666667,8.52064355555555,5.65544136259296,-0.368058637407042,-6.11037830840943,"CF-PETG","Flat",90,2,"CF PETG 90%_2.txt"
5.96172,48.42,0.029825,6.0525,0.027141,0.0011105,0.11105,25.028,48.42,6.0525,0.11105,4.17133333333333,2.04266666666667,8.52064355555555,5.68266935288352,-0.369830647116482,-6.11037830840944,"CF-PETG","Flat",90,2,"CF PETG 90%_2.txt"
5.98347,48.651,0.029981,6.0814,0.027298,0.0011168,0.11168,25.028,48.651,6.0814,0.11168,4.17133333333333,2.04266666666667,8.52064355555555,5.70977998114697,-0.371620018853035,-6.11076427883439,"CF-PETG","Flat",90,2,"CF PETG 90%_2.txt"
6.00523,48.883,0.030137,6.1104,0.027454,0.001123,0.1123,25.028,48.883,6.1104,0.1123,4.17133333333333,2.04266666666667,8.52064355555555,5.73700797143753,-0.373392028562473,-6.11076244701612,"CF-PETG","Flat",90,2,"CF PETG 90%_2.txt"
6.02699,49.115,0.030294,6.1393,0.02761,0.0011292,0.11292,25.028,49.115,6.1393,0.11292,4.17133333333333,2.04266666666667,8.52064355555555,5.76423596172809,-0.375064038271912,-6.10923131744518,"CF-PETG","Flat",90,2,"CF PETG 90%_2.txt"
6.04875,49.346,0.03045,6.1683,0.027766,0.0011355,0.11355,25.029,49.346,6.1683,0.11355,4.17133333333333,2.04266666666667,8.52064355555555,5.79134658999153,-0.376953410008466,-6.11113937403281,"CF-PETG","Flat",90,2,"CF PETG 90%_2.txt"
6.07051,49.578,0.030606,6.1972,0.027923,0.0011417,0.11417,25.029,49.578,6.1972,0.11417,4.17133333333333,2.04266666666667,8.52064355555555,5.8185745802821,-0.378625419717904,-6.10962079193674,"CF-PETG","Flat",90,2,"CF PETG 90%_2.txt"
6.09226,49.81,0.030762,6.2262,0.028079,0.001148,0.1148,25.029,49.81,6.2262,0.1148,4.17133333333333,2.04266666666667,8.52064355555555,5.84580257057266,-0.380397429427343,-6.10962432024899,"CF-PETG","Flat",90,2,"CF PETG 90%_2.txt"
6.11402,50.041,0.030919,6.2552,0.028235,0.0011542,0.11542,25.029,50.041,6.2552,0.11542,4.17133333333333,2.04266666666667,8.52064355555555,5.8729131988361,-0.382286801163897,-6.11150404725503,"CF-PETG","Flat",90,2,"CF PETG 90%_2.txt"
6.13578,50.273,0.031075,6.2841,0.028391,0.0011605,0.11605,25.029,50.273,6.2841,0.11605,4.17133333333333,2.04266666666667,8.52064355555555,5.90014118912667,-0.383958810873334,-6.11000478785082,"CF-PETG","Flat",90,2,"CF PETG 90%_2.txt"
6.15754,50.505,0.031231,6.3131,0.028548,0.0011667,0.11667,25.029,50.505,6.3131,0.11667,4.17133333333333,2.04266666666667,8.52064355555555,5.92736917941723,-0.385730820582774,-6.1100065036634,"CF-PETG","Flat",90,2,"CF PETG 90%_2.txt"
6.1793,50.736,0.031387,6.342,0.028704,0.001173,0.1173,25.03,50.736,6.342,0.1173,4.17133333333333,2.04266666666667,8.52064355555555,5.95447980768067,-0.387520192319327,-6.11037830840945,"CF-PETG","Flat",90,2,"CF PETG 90%_2.txt"
6.20105,50.968,0.031544,6.371,0.02886,0.0011792,0.11792,25.03,50.968,6.371,0.11792,4.17133333333333,2.04266666666667,8.52064355555555,5.98170779797123,-0.389292202028765,-6.11037830840944,"CF-PETG","Flat",90,2,"CF PETG 90%_2.txt"
6.22281,51.2,0.0317,6.3999,0.029016,0.0011855,0.11855,25.03,51.2,6.3999,0.11855,4.17133333333333,2.04266666666667,8.52064355555555,6.0089357882618,-0.390964211738203,-6.10891126014787,"CF-PETG","Flat",90,2,"CF PETG 90%_2.txt"
6.24457,51.431,0.031856,6.4289,0.029173,0.0011917,0.11917,25.03,51.431,6.4289,0.11917,4.17133333333333,2.04266666666667,8.52064355555555,6.03604641652524,-0.392853583474757,-6.11074341605496,"CF-PETG","Flat",90,2,"CF PETG 90%_2.txt"
6.26633,51.663,0.032012,6.4579,0.029329,0.001198,0.1198,25.03,51.663,6.4579,0.1198,4.17133333333333,2.04266666666667,8.52064355555555,6.0632744068158,-0.394625593184196,-6.11074177649385,"CF-PETG","Flat",90,2,"CF PETG 90%_2.txt"
6.28809,51.894,0.032168,6.4868,0.029485,0.0012042,0.12042,25.03,51.894,6.4868,0.12042,4.17133333333333,2.04266666666667,8.52064355555555,6.09038503507925,-0.39641496492075,-6.11110200593127,"CF-PETG","Flat",90,2,"CF PETG 90%_2.txt"
6.30985,52.126,0.032325,6.5158,0.029641,0.0012105,0.12105,25.03,52.126,6.5158,0.12105,4.17133333333333,2.04266666666667,8.52064355555555,6.11761302536981,-0.398186974630188,-6.11109878495638,"CF-PETG","Flat",90,2,"CF PETG 90%_2.txt"
6.3316,52.358,0.032481,6.5447,0.029798,0.0012167,0.12167,25.031,52.358,6.5447,0.12167,4.17133333333333,2.04266666666667,8.52064355555555,6.14484101566037,-0.399858984339627,-6.10966101333333,"CF-PETG","Flat",90,2,"CF PETG 90%_2.txt"
6.35336,52.589,0.032632,6.5737,0.029949,0.0012228,0.12228,25.031,52.589,6.5737,0.12228,4.17133333333333,2.04266666666667,8.52064355555555,6.17195164392382,-0.40174835607618,-6.11144950448271,"CF-PETG","Flat",90,2,"CF PETG 90%_2.txt"
6.37512,52.821,0.032758,6.6026,0.030075,0.0012278,0.12278,25.031,52.821,6.6026,0.12278,4.17133333333333,2.04266666666667,8.52064355555555,6.19917963421438,-0.403420365785618,-6.11002280594945,"CF-PETG","Flat",90,2,"CF PETG 90%_2.txt"
6.39688,53.053,0.032885,6.6316,0.030201,0.0012329,0.12329,25.031,53.053,6.6316,0.12329,4.17133333333333,2.04266666666667,8.52064355555555,6.22640762450494,-0.405192375495058,-6.11002436056242,"CF-PETG","Flat",90,2,"CF PETG 90%_2.txt"
6.41864,53.284,0.033011,6.6606,0.030328,0.0012379,0.12379,25.031,53.284,6.6606,0.12379,4.17133333333333,2.04266666666667,8.52064355555555,6.25351825276839,-0.407081747231611,-6.11178793549546,"CF-PETG","Flat",90,2,"CF PETG 90%_2.txt"
6.44039,53.516,0.033137,6.6895,0.030454,0.001243,0.1243,25.031,53.516,6.6895,0.1243,4.17133333333333,2.04266666666667,8.52064355555555,6.28074624305895,-0.408753756941049,-6.11037830840944,"CF-PETG","Flat",90,2,"CF PETG 90%_2.txt"
6.46215,53.748,0.033264,6.7185,0.03058,0.0012481,0.12481,25.031,53.748,6.7185,0.12481,4.17133333333333,2.04266666666667,8.52064355555555,6.30797423334951,-0.410525766650488,-6.11037830840943,"CF-PETG","Flat",90,2,"CF PETG 90%_2.txt"
6.48391,53.979,0.03339,6.7474,0.030707,0.0012531,0.12531,25.032,53.979,6.7474,0.12531,4.17133333333333,2.04266666666667,8.52064355555555,6.33508486161296,-0.412315138387041,-6.11072618174469,"CF-PETG","Flat",90,2,"CF PETG 90%_2.txt"
6.50567,54.211,0.033516,6.7764,0.030833,0.0012582,0.12582,25.032,54.211,6.7764,0.12582,4.17133333333333,2.04266666666667,8.52064355555555,6.36231285190352,-0.41408714809648,-6.11072469300042,"CF-PETG","Flat",90,2,"CF PETG 90%_2.txt"
6.52743,54.441,0.033643,6.8051,0.030959,0.0012632,0.12632,25.032,54.441,6.8051,0.12632,4.17133333333333,2.04266666666667,8.52064355555555,6.38930611813985,-0.415793881860148,-6.11003338466956,"CF-PETG","Flat",90,2,"CF PETG 90%_2.txt"
6.54918,54.655,0.033769,6.8319,0.031085,0.0012683,0.12683,25.032,54.655,6.8319,0.12683,4.17133333333333,2.04266666666667,8.52064355555555,6.41442159194235,-0.417478408057647,-6.11072187909143,"CF-PETG","Flat",90,2,"CF PETG 90%_2.txt"
6.57094,54.869,0.033895,6.8587,0.031212,0.0012733,0.12733,25.032,54.869,6.8587,0.12733,4.17133333333333,2.04266666666667,8.52064355555555,6.43953706574485,-0.419162934255147,-6.11140499300373,"CF-PETG","Flat",90,2,"CF PETG 90%_2.txt"
6.5927,55.083,0.034022,6.8854,0.031338,0.0012784,0.12784,25.032,55.083,6.8854,0.12784,4.17133333333333,2.04266666666667,8.52064355555555,6.46465253954735,-0.420747460452646,-6.11071920952517,"CF-PETG","Flat",90,2,"CF PETG 90%_2.txt"
6.61446,55.298,0.034148,6.9122,0.031464,0.0012834,0.12834,25.032,55.298,6.9122,0.12834,4.17133333333333,2.04266666666667,8.52064355555555,6.48988537537697,-0.422314624623032,-6.10969914966337,"CF-PETG","Flat",90,2,"CF PETG 90%_2.txt"
6.63622,55.512,0.034274,6.939,0.031591,0.0012885,0.12885,25.032,55.512,6.939,0.12885,4.17133333333333,2.04266666666667,8.52064355555555,6.51500084917947,-0.423999150820531,-6.11037830840945,"CF-PETG","Flat",90,2,"CF PETG 90%_2.txt"
6.65797,55.726,0.034401,6.9657,0.031717,0.0012935,0.12935,25.033,55.726,6.9657,0.12935,4.17133333333333,2.04266666666667,8.52064355555555,6.54011632298197,-0.425583677018031,-6.10970436593638,"CF-PETG","Flat",90,2,"CF PETG 90%_2.txt"
6.67973,55.94,0.034527,6.9925,0.031843,0.0012986,0.12986,25.033,55.94,6.9925,0.12986,4.17133333333333,2.04266666666667,8.52064355555555,6.56523179678447,-0.42726820321553,-6.11037830840944,"CF-PETG","Flat",90,2,"CF PETG 90%_2.txt"
6.70149,56.154,0.034653,7.0193,0.03197,0.0013036,0.13036,25.033,56.154,7.0193,0.13036,4.17133333333333,2.04266666666667,8.52064355555555,6.59034727058697,-0.428952729413029,-6.11104710459774,"CF-PETG","Flat",90,2,"CF PETG 90%_2.txt"
6.72325,56.368,0.03478,7.046,0.032096,0.0013087,0.13087,25.033,56.368,7.046,0.13087,4.17133333333333,2.04266666666667,8.52064355555555,6.61546274438947,-0.430537255610529,-6.11037830840944,"CF-PETG","Flat",90,2,"CF PETG 90%_2.txt"
6.74501,56.582,0.034906,7.0728,0.032222,0.0013137,0.13137,25.033,56.582,7.0728,0.13137,4.17133333333333,2.04266666666667,8.52064355555555,6.64057821819197,-0.432221781808028,-6.11104204569659,"CF-PETG","Flat",90,2,"CF PETG 90%_2.txt"
6.76676,56.796,0.035032,7.0996,0.032349,0.0013188,0.13188,25.033,56.796,7.0996,0.13188,4.17133333333333,2.04266666666667,8.52064355555555,6.66569369199447,-0.433906308005528,-6.11170077195234,"CF-PETG","Flat",90,2,"CF PETG 90%_2.txt"
6.78852,57.011,0.035158,7.1263,0.032475,0.0013238,0.13238,25.033,57.011,7.1263,0.13238,4.17133333333333,2.04266666666667,8.52064355555555,6.69092652782409,-0.435373472175913,-6.10939017689282,"CF-PETG","Flat",90,2,"CF PETG 90%_2.txt"
6.81028,57.225,0.035285,7.1531,0.032601,0.0013289,0.13289,25.033,57.225,7.1531,0.13289,4.17133333333333,2.04266666666667,8.52064355555555,6.71604200162659,-0.437057998373413,-6.11005016529075,"CF-PETG","Flat",90,2,"CF PETG 90%_2.txt"
6.83204,57.439,0.035411,7.1799,0.032728,0.001334,0.1334,25.034,57.439,7.1799,0.1334,4.17133333333333,2.04266666666667,8.52064355555555,6.74115747542909,-0.438742524570912,-6.11070522668718,"CF-PETG","Flat",90,2,"CF PETG 90%_2.txt"
6.8538,57.653,0.035537,7.2066,0.032854,0.001339,0.1339,25.034,57.653,7.2066,0.1339,4.17133333333333,2.04266666666667,8.52064355555555,6.76627294923159,-0.440327050768412,-6.11005260134337,"CF-PETG","Flat",90,2,"CF PETG 90%_2.txt"
6.87556,57.867,0.035664,7.2334,0.03298,0.0013441,0.13441,25.034,57.867,7.2334,0.13441,4.17133333333333,2.04266666666667,8.52064355555555,6.79138842303409,-0.442011576965911,-6.11070280871943,"CF-PETG","Flat",90,2,"CF PETG 90%_2.txt"
6.89731,58.081,0.03579,7.2602,0.033107,0.0013491,0.13491,25.034,58.081,7.2602,0.13491,4.17133333333333,2.04266666666667,8.52064355555555,6.81650389683659,-0.44369610316341,-6.11134821579861,"CF-PETG","Flat",90,2,"CF PETG 90%_2.txt"
6.91907,58.295,0.035916,7.2869,0.033233,0.0013542,0.13542,25.034,58.295,7.2869,0.13542,4.17133333333333,2.04266666666667,8.52064355555555,6.84161937063909,-0.44528062936091,-6.11070042625685,"CF-PETG","Flat",90,2,"CF PETG 90%_2.txt"
6.94083,58.51,0.036043,7.3137,0.033359,0.0013592,0.13592,25.034,58.51,7.3137,0.13592,4.17133333333333,2.04266666666667,8.52064355555555,6.8668522064687,-0.446847793531296,-6.10973643342352,"CF-PETG","Flat",90,2,"CF PETG 90%_2.txt"
6.96259,58.724,0.036169,7.3405,0.033486,0.0013643,0.13643,25.034,58.724,7.3405,0.13643,4.17133333333333,2.04266666666667,8.52064355555555,6.8919676802712,-0.448532319728795,-6.11037830840944,"CF-PETG","Flat",90,2,"CF PETG 90%_2.txt"
6.98435,58.938,0.036295,7.3672,0.033612,0.0013693,0.13693,25.034,58.938,7.3672,0.13693,4.17133333333333,2.04266666666667,8.52064355555555,6.91708315407371,-0.450116845926295,-6.10974109466683,"CF-PETG","Flat",90,2,"CF PETG 90%_2.txt"
