Repository: VipulKohinkar/3D-Printing-Parameter-Optimisation

# 3D Printing Parameter Optimisation: Impact of K-Value on Carbon-Reinforced PETG

## MSc Mechanical Engineering with Management

**Author:** Vipul Kohinkar  
**Project:** MEE7012-SUM  
**Date:** 27 August 2026

---

## Project Overview

This project investigates the influence of flow-rate multiplier (K-value) and build orientation on the tensile behaviour of PETG and carbon-fibre-reinforced PETG (CF-PETG) manufactured using fused deposition modelling (FDM).

The study compares an unreinforced thermoplastic, PETG, with a carbon-fibre-reinforced PETG composite to investigate whether the two materials respond differently to changes in material flow and build orientation.

---

File: 3_Experimental_data/Modulus/Recalculated Stress Strain/Recalculated_Stress_Strain_All_Data.csv (part 88 of 212)
"Time (s)","Load (N)","Machine Extension (mm)","Stress (MPa)","Extension from Preload (mm)","Strain","Percentage Strain","Gauge Length (mm)","Load_N","NEXYGEN_Stress_MPa","Percentage_Strain","Measured_Width_mm","Measured_Thickness_mm","Measured_Area_mm2","Recalculated_Stress_MPa","Stress_Difference_MPa","Stress_Difference_Percent","Material","Orientation","K","Sample","File"
7.0061,59.152,0.036422,7.394,0.033738,0.0013744,0.13744,25.035,59.152,7.394,0.13744,4.17133333333333,2.04266666666667,8.52064355555555,6.94219862787621,-0.451801372123794,-6.11037830840944,"CF-PETG","Flat",90,2,"CF PETG 90%_2.txt"
7.02786,59.366,0.036548,7.4208,0.033865,0.0013794,0.13794,25.035,59.366,7.4208,0.13794,4.17133333333333,2.04266666666667,8.52064355555555,6.96731410167871,-0.453485898321293,-6.11101091959484,"CF-PETG","Flat",90,2,"CF PETG 90%_2.txt"
7.04962,59.58,0.036674,7.4475,0.033991,0.0013845,0.13845,25.035,59.58,7.4475,0.13845,4.17133333333333,2.04266666666667,8.52064355555555,6.99242957548121,-0.455070424518793,-6.11037830840943,"CF-PETG","Flat",90,2,"CF PETG 90%_2.txt"
7.07138,59.794,0.036801,7.4743,0.034117,0.0013895,0.13895,25.035,59.794,7.4743,0.13895,4.17133333333333,2.04266666666667,8.52064355555555,7.01754504928371,-0.456754950716293,-6.11100639145195,"CF-PETG","Flat",90,2,"CF PETG 90%_2.txt"
7.09314,60.008,0.036927,7.5011,0.034243,0.0013946,0.13946,25.035,60.008,7.5011,0.13946,4.17133333333333,2.04266666666667,8.52064355555555,7.04266052308621,-0.458439476913791,-6.11162998645254,"CF-PETG","Flat",90,2,"CF PETG 90%_2.txt"
7.11489,60.223,0.037053,7.5278,0.03437,0.0013996,0.13996,25.035,60.223,7.5278,0.13996,4.17133333333333,2.04266666666667,8.52064355555555,7.06789335891582,-0.459906641084177,-6.10944287951562,"CF-PETG","Flat",90,2,"CF PETG 90%_2.txt"
7.13665,60.437,0.03718,7.5546,0.034496,0.0014047,0.14047,25.035,60.437,7.5546,0.14047,4.17133333333333,2.04266666666667,8.52064355555555,7.09300883271832,-0.461591167281677,-6.11006760492517,"CF-PETG","Flat",90,2,"CF PETG 90%_2.txt"
7.15841,60.651,0.037306,7.5814,0.034622,0.0014097,0.14097,25.035,60.651,7.5814,0.14097,4.17133333333333,2.04266666666667,8.52064355555555,7.11812430652082,-0.463275693479176,-6.1106879135671,"CF-PETG","Flat",90,2,"CF PETG 90%_2.txt"
7.18017,60.865,0.037432,7.6081,0.034749,0.0014148,0.14148,25.036,60.865,7.6081,0.14148,4.17133333333333,2.04266666666667,8.52064355555555,7.14323978032332,-0.464860219676676,-6.11006978978557,"CF-PETG","Flat",90,2,"CF PETG 90%_2.txt"
7.20193,61.079,0.037559,7.6349,0.034875,0.0014198,0.14198,25.036,61.079,7.6349,0.14198,4.17133333333333,2.04266666666667,8.52064355555555,7.16835525412583,-0.466544745874175,-6.11068574407228,"CF-PETG","Flat",90,2,"CF PETG 90%_2.txt"
7.22368,61.293,0.037685,7.6617,0.035001,0.0014249,0.14249,25.036,61.293,7.6617,0.14249,4.17133333333333,2.04266666666667,8.52064355555555,7.19347072792833,-0.468229272071675,-6.11129738924357,"CF-PETG","Flat",90,2,"CF PETG 90%_2.txt"
7.24544,61.507,0.037811,7.6884,0.035128,0.00143,0.143,25.036,61.507,7.6884,0.143,4.17133333333333,2.04266666666667,8.52064355555555,7.21858620173083,-0.469813798269175,-6.11068360477049,"CF-PETG","Flat",90,2,"CF PETG 90%_2.txt"
7.2672,61.722,0.037938,7.7152,0.035254,0.001435,0.1435,25.036,61.722,7.7152,0.1435,4.17133333333333,2.04266666666667,8.52064355555555,7.24381903756044,-0.471380962439559,-6.10976983668031,"CF-PETG","Flat",90,2,"CF PETG 90%_2.txt"
7.28896,61.936,0.038064,7.742,0.03538,0.0014401,0.14401,25.036,61.936,7.742,0.14401,4.17133333333333,2.04266666666667,8.52064355555555,7.26893451136294,-0.473065488637059,-6.11037830840944,"CF-PETG","Flat",90,2,"CF PETG 90%_2.txt"
7.31072,62.15,0.03819,7.7687,0.035507,0.0014451,0.14451,25.036,62.15,7.7687,0.14451,4.17133333333333,2.04266666666667,8.52064355555555,7.29404998516544,-0.474650014834558,-6.10977402698724,"CF-PETG","Flat",90,2,"CF PETG 90%_2.txt"
7.33248,62.364,0.038316,7.7955,0.035633,0.0014502,0.14502,25.036,62.364,7.7955,0.14502,4.17133333333333,2.04266666666667,8.52064355555555,7.31916545896794,-0.476334541032058,-6.11037830840944,"CF-PETG","Flat",90,2,"CF PETG 90%_2.txt"
7.35423,62.578,0.038443,7.8223,0.035759,0.0014552,0.14552,25.037,62.578,7.8223,0.14552,4.17133333333333,2.04266666666667,8.52064355555555,7.34428093277044,-0.478019067229558,-6.1109784491717,"CF-PETG","Flat",90,2,"CF PETG 90%_2.txt"
7.37599,62.792,0.038569,7.849,0.035886,0.0014603,0.14603,25.037,62.792,7.849,0.14603,4.17133333333333,2.04266666666667,8.52064355555555,7.36939640657294,-0.479603593427057,-6.11037830840944,"CF-PETG","Flat",90,2,"CF PETG 90%_2.txt"
7.39775,63.006,0.038695,7.8758,0.036012,0.0014653,0.14653,25.037,63.006,7.8758,0.14653,4.17133333333333,2.04266666666667,8.52064355555555,7.39451188037544,-0.481288119624557,-6.11097437243907,"CF-PETG","Flat",90,2,"CF PETG 90%_2.txt"
7.41951,63.22,0.038822,7.9026,0.036138,0.0014704,0.14704,25.037,63.22,7.9026,0.14704,4.17133333333333,2.04266666666667,8.52064355555555,7.41962735417794,-0.482972645822056,-6.11156639361799,"CF-PETG","Flat",90,2,"CF PETG 90%_2.txt"
7.44127,63.435,0.038948,7.9293,0.036265,0.0014754,0.14754,25.037,63.435,7.9293,0.14754,4.17133333333333,2.04266666666667,8.52064355555555,7.44486019000756,-0.48443980999244,-6.10949024494521,"CF-PETG","Flat",90,2,"CF PETG 90%_2.txt"
7.46302,63.649,0.039074,7.9561,0.036391,0.0014805,0.14805,25.037,63.649,7.9561,0.14805,4.17133333333333,2.04266666666667,8.52064355555555,7.46997566381006,-0.48612433618994,-6.11008328439738,"CF-PETG","Flat",90,2,"CF PETG 90%_2.txt"
7.48478,63.863,0.039201,7.9829,0.036517,0.0014855,0.14855,25.037,63.863,7.9829,0.14855,4.17133333333333,2.04266666666667,8.52064355555555,7.49509113761256,-0.48780886238744,-6.11067234197397,"CF-PETG","Flat",90,2,"CF PETG 90%_2.txt"
7.50654,64.077,0.039327,8.0096,0.036644,0.0014906,0.14906,25.037,64.077,8.0096,0.14906,4.17133333333333,2.04266666666667,8.52064355555555,7.52020661141506,-0.489393388584941,-6.11008525500575,"CF-PETG","Flat",90,2,"CF PETG 90%_2.txt"
7.5283,64.291,0.039453,8.0364,0.03677,0.0014956,0.14956,25.038,64.291,8.0364,0.14956,4.17133333333333,2.04266666666667,8.52064355555555,7.54532208521756,-0.49107791478244,-6.11067038453088,"CF-PETG","Flat",90,2,"CF PETG 90%_2.txt"
7.55006,64.505,0.03958,8.0632,0.036896,0.0015007,0.15007,25.038,64.505,8.0632,0.15007,4.17133333333333,2.04266666666667,8.52064355555555,7.57043755902006,-0.49276244097994,-6.11125162441636,"CF-PETG","Flat",90,2,"CF PETG 90%_2.txt"
7.57181,64.719,0.039706,8.0899,0.037023,0.0015057,0.15057,25.038,64.719,8.0899,0.15057,4.17133333333333,2.04266666666667,8.52064355555555,7.59555303282256,-0.494346967177439,-6.11066845297765,"CF-PETG","Flat",90,2,"CF PETG 90%_2.txt"
7.59357,64.933,0.039832,8.1167,0.037149,0.0015108,0.15108,25.038,64.933,8.1167,0.15108,4.17133333333333,2.04266666666667,8.52064355555555,7.62066850662506,-0.496031493374937,-6.11124586808601,"CF-PETG","Flat",90,2,"CF PETG 90%_2.txt"
7.61533,65.148,0.039959,8.1435,0.037275,0.0015159,0.15159,25.038,65.148,8.1435,0.15159,4.17133333333333,2.04266666666667,8.52064355555555,7.64590134245468,-0.497598657545323,-6.11037830840944,"CF-PETG","Flat",90,2,"CF PETG 90%_2.txt"
7.63709,65.362,0.040085,8.1702,0.037401,0.0015209,0.15209,25.038,65.362,8.1702,0.15209,4.17133333333333,2.04266666666667,8.52064355555555,7.67101681625718,-0.499183183742822,-6.10980372258723,"CF-PETG","Flat",90,2,"CF PETG 90%_2.txt"
7.65885,65.576,0.040211,8.197,0.037528,0.001526,0.1526,25.038,65.576,8.197,0.1526,4.17133333333333,2.04266666666667,8.52064355555555,7.69613229005968,-0.500867709940322,-6.11037830840944,"CF-PETG","Flat",90,2,"CF PETG 90%_2.txt"
7.6806,65.79,0.040338,8.2238,0.037654,0.001531,0.1531,25.038,65.79,8.2238,0.1531,4.17133333333333,2.04266666666667,8.52064355555555,7.72124776386218,-0.502552236137821,-6.11094914927188,"CF-PETG","Flat",90,2,"CF PETG 90%_2.txt"
7.70236,66.004,0.040464,8.2505,0.03778,0.0015361,0.15361,25.039,66.004,8.2505,0.15361,4.17133333333333,2.04266666666667,8.52064355555555,7.74636323766468,-0.504136762335321,-6.11037830840944,"CF-PETG","Flat",90,2,"CF PETG 90%_2.txt"
7.72412,66.218,0.04059,8.2773,0.037907,0.0015411,0.15411,25.039,66.218,8.2773,0.15411,4.17133333333333,2.04266666666667,8.52064355555555,7.77147871146718,-0.50582128853282,-6.11094545966462,"CF-PETG","Flat",90,2,"CF PETG 90%_2.txt"
7.74588,66.432,0.040717,8.3041,0.038033,0.0015462,0.15462,25.039,66.432,8.3041,0.15462,4.17133333333333,2.04266666666667,8.52064355555555,7.79659418526968,-0.50750581473032,-6.111508950161,"CF-PETG","Flat",90,2,"CF PETG 90%_2.txt"
7.76764,66.647,0.040843,8.3308,0.038159,0.0015512,0.15512,25.039,66.647,8.3308,0.15512,4.17133333333333,2.04266666666667,8.52064355555555,7.8218270210993,-0.508972978900704,-6.10953304485409,"CF-PETG","Flat",90,2,"CF PETG 90%_2.txt"
7.78939,66.851,0.040969,8.3564,0.038286,0.0015563,0.15563,25.039,66.851,8.3564,0.15563,4.17133333333333,2.04266666666667,8.52064355555555,7.84576887463065,-0.510631125369351,-6.11065919976725,"CF-PETG","Flat",90,2,"CF PETG 90%_2.txt"
7.81115,67.047,0.041096,8.3809,0.038412,0.0015613,0.15613,25.039,67.047,8.3809,0.15613,4.17133333333333,2.04266666666667,8.52064355555555,7.86877183194509,-0.51212816805491,-6.11065837863368,"CF-PETG","Flat",90,2,"CF PETG 90%_2.txt"
7.83291,67.244,0.041222,8.4055,0.038538,0.0015664,0.15664,25.039,67.244,8.4055,0.15664,4.17133333333333,2.04266666666667,8.52064355555555,7.89189215128664,-0.513607848713355,-6.11037830840943,"CF-PETG","Flat",90,2,"CF PETG 90%_2.txt"
7.85467,67.44,0.041348,8.43,0.038665,0.0015714,0.15714,25.039,67.44,8.43,0.15714,4.17133333333333,2.04266666666667,8.52064355555555,7.91489510860108,-0.515104891398916,-6.11037830840944,"CF-PETG","Flat",90,2,"CF PETG 90%_2.txt"
7.87643,67.637,0.041474,8.4546,0.038791,0.0015765,0.15765,25.04,67.637,8.4546,0.15765,4.17133333333333,2.04266666666667,8.52064355555555,7.93801542794264,-0.516584572057361,-6.1101006795988,"CF-PETG","Flat",90,2,"CF PETG 90%_2.txt"
7.89819,67.833,0.041601,8.4792,0.038917,0.0015815,0.15815,25.04,67.833,8.4792,0.15815,4.17133333333333,2.04266666666667,8.52064355555555,7.96101838525708,-0.518181614742923,-6.11120877845696,"CF-PETG","Flat",90,2,"CF PETG 90%_2.txt"
7.91994,68.03,0.041727,8.5037,0.039044,0.0015866,0.15866,25.04,68.03,8.5037,0.15866,4.17133333333333,2.04266666666667,8.52064355555555,7.98413870459863,-0.519561295401368,-6.10982625682195,"CF-PETG","Flat",90,2,"CF PETG 90%_2.txt"
7.9417,68.226,0.041853,8.5283,0.03917,0.0015916,0.15916,25.04,68.226,8.5283,0.15916,4.17133333333333,2.04266666666667,8.52064355555555,8.00714166191307,-0.521158338086927,-6.11092876759644,"CF-PETG","Flat",90,2,"CF PETG 90%_2.txt"
7.96346,68.423,0.04198,8.5528,0.039296,0.0015967,0.15967,25.04,68.423,8.5528,0.15967,4.17133333333333,2.04266666666667,8.52064355555555,8.03026198125463,-0.522538018745372,-6.10955498486311,"CF-PETG","Flat",90,2,"CF PETG 90%_2.txt"
7.98522,68.619,0.042106,8.5774,0.039423,0.0016017,0.16017,25.04,68.619,8.5774,0.16017,4.17133333333333,2.04266666666667,8.52064355555555,8.05326493856907,-0.524135061430934,-6.1106519624937,"CF-PETG","Flat",90,2,"CF PETG 90%_2.txt"
8.00698,68.816,0.042232,8.6019,0.039549,0.0016068,0.16068,25.04,68.816,8.6019,0.16068,4.17133333333333,2.04266666666667,8.52064355555555,8.07638525791062,-0.52551474208938,-6.10928680976737,"CF-PETG","Flat",90,2,"CF PETG 90%_2.txt"
8.02873,69.012,0.042359,8.6265,0.039675,0.0016119,0.16119,25.04,69.012,8.6265,0.16119,4.17133333333333,2.04266666666667,8.52064355555555,8.09938821522506,-0.52711178477494,-6.11037830840943,"CF-PETG","Flat",90,2,"CF PETG 90%_2.txt"
8.05049,69.208,0.042485,8.6511,0.039802,0.0016169,0.16169,25.041,69.208,8.6511,0.16169,4.17133333333333,2.04266666666667,8.52064355555555,8.1223911725395,-0.5287088274605,-6.11146359954804,"CF-PETG","Flat",90,2,"CF PETG 90%_2.txt"
8.07225,69.405,0.042611,8.6756,0.039928,0.001622,0.1622,25.041,69.405,8.6756,0.1622,4.17133333333333,2.04266666666667,8.52064355555555,8.14551149188105,-0.530088508118945,-6.11010775184362,"CF-PETG","Flat",90,2,"CF PETG 90%_2.txt"
8.09401,69.601,0.042738,8.7002,0.040054,0.001627,0.1627,25.041,69.601,8.7002,0.1627,4.17133333333333,2.04266666666667,8.52064355555555,8.16851444919549,-0.531685550804507,-6.11118768309358,"CF-PETG","Flat",90,2,"CF PETG 90%_2.txt"
8.11577,69.798,0.042864,8.7247,0.040181,0.0016321,0.16321,25.041,69.798,8.7247,0.16321,4.17133333333333,2.04266666666667,8.52064355555555,8.19163476853705,-0.533065231462952,-6.10984024050056,"CF-PETG","Flat",90,2,"CF PETG 90%_2.txt"
8.13752,69.994,0.04299,8.7493,0.040307,0.0016371,0.16371,25.041,69.994,8.7493,0.16371,4.17133333333333,2.04266666666667,8.52064355555555,8.21463772585149,-0.534662274148513,-6.11091486345779,"CF-PETG","Flat",90,2,"CF PETG 90%_2.txt"
8.15928,70.191,0.043117,8.7739,0.040433,0.0016422,0.16422,25.041,70.191,8.7739,0.16422,4.17133333333333,2.04266666666667,8.52064355555555,8.23775804519304,-0.536141954806958,-6.11064583374506,"CF-PETG","Flat",90,2,"CF PETG 90%_2.txt"
8.18104,70.387,0.043243,8.7984,0.040559,0.0016472,0.16472,25.041,70.387,8.7984,0.16472,4.17133333333333,2.04266666666667,8.52064355555555,8.26076100250748,-0.53763899749252,-6.11064508879478,"CF-PETG","Flat",90,2,"CF PETG 90%_2.txt"
8.2028,70.584,0.043369,8.823,0.040686,0.0016523,0.16523,25.041,70.584,8.823,0.16523,4.17133333333333,2.04266666666667,8.52064355555555,8.28388132184904,-0.539118678150965,-6.11037830840944,"CF-PETG","Flat",90,2,"CF PETG 90%_2.txt"
8.22456,70.78,0.043496,8.8475,0.040812,0.0016573,0.16573,25.042,70.78,8.8475,0.16573,4.17133333333333,2.04266666666667,8.52064355555555,8.30688427916347,-0.540615720836525,-6.11037830840944,"CF-PETG","Flat",90,2,"CF PETG 90%_2.txt"
8.24631,70.977,0.043622,8.8721,0.040938,0.0016624,0.16624,25.042,70.977,8.8721,0.16624,4.17133333333333,2.04266666666667,8.52064355555555,8.33000459850503,-0.54209540149497,-6.11011374415269,"CF-PETG","Flat",90,2,"CF PETG 90%_2.txt"
8.26807,71.173,0.043748,8.8966,0.041065,0.0016674,0.16674,25.042,71.173,8.8966,0.16674,4.17133333333333,2.04266666666667,8.52064355555555,8.35300755581947,-0.543592444180531,-6.11011447272588,"CF-PETG","Flat",90,2,"CF PETG 90%_2.txt"
8.28983,71.37,0.043875,8.9212,0.041191,0.0016725,0.16725,25.042,71.37,8.9212,0.16725,4.17133333333333,2.04266666666667,8.52064355555555,8.37612787516102,-0.545072124838978,-6.10985209208377,"CF-PETG","Flat",90,2,"CF PETG 90%_2.txt"
8.31159,71.566,0.044001,8.9458,0.041317,0.0016775,0.16775,25.042,71.566,8.9458,0.16775,4.17133333333333,2.04266666666667,8.52064355555555,8.39913083247546,-0.546669167524538,-6.1109030776961,"CF-PETG","Flat",90,2,"CF PETG 90%_2.txt"
8.33335,71.763,0.044127,8.9703,0.041444,0.0016826,0.16826,25.042,71.763,8.9703,0.16826,4.17133333333333,2.04266666666667,8.52064355555555,8.42225115181702,-0.548048848182983,-6.10959330438205,"CF-PETG","Flat",90,2,"CF PETG 90%_2.txt"
8.35511,71.959,0.044254,8.9949,0.04157,0.0016876,0.16876,25.042,71.959,8.9949,0.16876,4.17133333333333,2.04266666666667,8.52064355555555,8.44525410913146,-0.549645890868543,-6.11063926078715,"CF-PETG","Flat",90,2,"CF PETG 90%_2.txt"
8.37686,72.155,0.04438,9.0194,0.041696,0.0016927,0.16927,25.043,72.155,9.0194,0.16927,4.17133333333333,2.04266666666667,8.52064355555555,8.4682570664459,-0.551142933554102,-6.11063855194472,"CF-PETG","Flat",90,2,"CF PETG 90%_2.txt"
8.39862,72.352,0.044506,9.044,0.041823,0.0016978,0.16978,25.043,72.352,9.044,0.16978,4.17133333333333,2.04266666666667,8.52064355555555,8.49137738578745,-0.552622614212551,-6.11037830840945,"CF-PETG","Flat",90,2,"CF PETG 90%_2.txt"
8.42038,72.548,0.044632,9.0685,0.041949,0.0017028,0.17028,25.043,72.548,9.0685,0.17028,4.17133333333333,2.04266666666667,8.52064355555555,8.51438034310189,-0.554119656898109,-6.11037830840943,"CF-PETG","Flat",90,2,"CF PETG 90%_2.txt"
8.44214,72.745,0.044759,9.0931,0.042075,0.0017079,0.17079,25.043,72.745,9.0931,0.17079,4.17133333333333,2.04266666666667,8.52064355555555,8.53750066244345,-0.555599337556554,-6.11012017416012,"CF-PETG","Flat",90,2,"CF PETG 90%_2.txt"
8.4639,72.941,0.044885,9.1177,0.042202,0.0017129,0.17129,25.043,72.941,9.1177,0.17129,4.17133333333333,2.04266666666667,8.52064355555555,8.56050361975788,-0.557196380242114,-6.11115062178087,"CF-PETG","Flat",90,2,"CF PETG 90%_2.txt"
8.48565,73.138,0.045011,9.1422,0.042328,0.001718,0.1718,25.043,73.138,9.1422,0.1718,4.17133333333333,2.04266666666667,8.52064355555555,8.58362393909944,-0.558576060900561,-6.1098648126333,"CF-PETG","Flat",90,2,"CF PETG 90%_2.txt"
8.50741,73.334,0.045138,9.1668,0.042454,0.001723,0.1723,25.043,73.334,9.1668,0.1723,4.17133333333333,2.04266666666667,8.52064355555555,8.60662689641388,-0.560173103586122,-6.11089042616967,"CF-PETG","Flat",90,2,"CF PETG 90%_2.txt"
8.52917,73.531,0.045264,9.1913,0.042581,0.0017281,0.17281,25.043,73.531,9.1913,0.17281,4.17133333333333,2.04266666666667,8.52064355555555,8.62974721575543,-0.561552784244567,-6.1096121793932,"CF-PETG","Flat",90,2,"CF PETG 90%_2.txt"
8.55093,73.727,0.04539,9.2159,0.042707,0.0017331,0.17331,25.044,73.727,9.2159,0.17331,4.17133333333333,2.04266666666667,8.52064355555555,8.65275017306987,-0.563149826930127,-6.11063300307216,"CF-PETG","Flat",90,2,"CF PETG 90%_2.txt"
8.57269,73.924,0.045517,9.2405,0.042833,0.0017382,0.17382,25.044,73.924,9.2405,0.17382,4.17133333333333,2.04266666666667,8.52064355555555,8.67587049241143,-0.564629507588574,-6.11037830840943,"CF-PETG","Flat",90,2,"CF PETG 90%_2.txt"
8.59444,74.126,0.045643,9.2658,0.04296,0.0017432,0.17432,25.044,74.126,9.2658,0.17432,4.17133333333333,2.04266666666667,8.52064355555555,8.69957762188855,-0.566222378111448,-6.1108849544718,"CF-PETG","Flat",90,2,"CF PETG 90%_2.txt"
8.6162,74.33,0.045769,9.2912,0.043086,0.0017483,0.17483,25.044,74.33,9.2912,0.17483,4.17133333333333,2.04266666666667,8.52064355555555,8.72351947541991,-0.567680524580092,-6.10987304740069,"CF-PETG","Flat",90,2,"CF PETG 90%_2.txt"
8.63796,74.533,0.045979,9.3167,0.043295,0.0017567,0.17567,25.044,74.533,9.3167,0.17567,4.17133333333333,2.04266666666667,8.52064355555555,8.74734396692415,-0.569356033075852,-6.11113412555789,"CF-PETG","Flat",90,2,"CF PETG 90%_2.txt"
8.65972,74.737,0.046192,9.3421,0.043508,0.0017652,0.17652,25.044,74.737,9.3421,0.17652,4.17133333333333,2.04266666666667,8.52064355555555,8.7712858204555,-0.570814179544497,-6.1101270543507,"CF-PETG","Flat",90,2,"CF PETG 90%_2.txt"
8.68148,74.941,0.046405,9.3676,0.043722,0.0017737,0.17737,25.045,74.941,9.3676,0.17737,4.17133333333333,2.04266666666667,8.52064355555555,8.79522767398686,-0.57237232601314,-6.11012773830159,"CF-PETG","Flat",90,2,"CF PETG 90%_2.txt"
8.70323,75.144,0.046618,9.393,0.043935,0.0017822,0.17822,25.045,75.144,9.393,0.17822,4.17133333333333,2.04266666666667,8.52064355555555,8.8190521654911,-0.573947834508898,-6.11037830840943,"CF-PETG","Flat",90,2,"CF PETG 90%_2.txt"
8.72499,75.348,0.046832,9.4185,0.044148,0.0017908,0.17908,25.045,75.348,9.4185,0.17908,4.17133333333333,2.04266666666667,8.52064355555555,8.84299401902246,-0.575505980977542,-6.11037830840943,"CF-PETG","Flat",90,2,"CF PETG 90%_2.txt"
8.74675,75.551,0.047045,9.4439,0.044361,0.0017993,0.17993,25.045,75.551,9.4439,0.17993,4.17133333333333,2.04266666666667,8.52064355555555,8.8668185105267,-0.577081489473301,-6.11062685408889,"CF-PETG","Flat",90,2,"CF PETG 90%_2.txt"
8.76851,75.755,0.047258,9.4694,0.044575,0.0018078,0.18078,25.045,75.755,9.4694,0.18078,4.17133333333333,2.04266666666667,8.52064355555555,8.89076036405805,-0.578639635941947,-6.11062618478412,"CF-PETG","Flat",90,2,"CF PETG 90%_2.txt"
8.79027,75.959,0.047471,9.4948,0.044788,0.0018164,0.18164,25.046,75.959,9.4948,0.18164,4.17133333333333,2.04266666666667,8.52064355555555,8.91470221758941,-0.58009778241059,-6.10963666860376,"CF-PETG","Flat",90,2,"CF PETG 90%_2.txt"
8.81202,76.162,0.047684,9.5203,0.045001,0.0018249,0.18249,25.046,76.162,9.5203,0.18249,4.17133333333333,2.04266666666667,8.52064355555555,8.93852670909365,-0.58177329090635,-6.11087141063149,"CF-PETG","Flat",90,2,"CF PETG 90%_2.txt"
8.83378,76.366,0.047898,9.5457,0.045214,0.0018334,0.18334,25.046,76.366,9.5457,0.18334,4.17133333333333,2.04266666666667,8.52064355555555,8.96246856262501,-0.583231437374994,-6.10988651827519,"CF-PETG","Flat",90,2,"CF PETG 90%_2.txt"
8.85554,76.569,0.048111,9.5712,0.045427,0.0018419,0.18419,25.046,76.569,9.5712,0.18419,4.17133333333333,2.04266666666667,8.52064355555555,8.98629305412925,-0.584906945870753,-6.11111402823839,"CF-PETG","Flat",90,2,"CF PETG 90%_2.txt"
8.8773,76.773,0.048324,9.5966,0.045641,0.0018505,0.18505,25.046,76.773,9.5966,0.18505,4.17133333333333,2.04266666666667,8.52064355555555,9.0102349076606,-0.586365092339399,-6.11013371756038,"CF-PETG","Flat",90,2,"CF PETG 90%_2.txt"
8.89906,76.977,0.048537,9.6221,0.045854,0.001859,0.1859,25.047,76.977,9.6221,0.1859,4.17133333333333,2.04266666666667,8.52064355555555,9.03417676119196,-0.587923238808042,-6.11013436576259,"CF-PETG","Flat",90,2,"CF PETG 90%_2.txt"
8.92082,77.18,0.048751,9.6475,0.046067,0.0018675,0.18675,25.047,77.18,9.6475,0.18675,4.17133333333333,2.04266666666667,8.52064355555555,9.0580012526962,-0.5894987473038,-6.11037830840943,"CF-PETG","Flat",90,2,"CF PETG 90%_2.txt"
8.94257,77.384,0.048964,9.673,0.04628,0.0018761,0.18761,25.047,77.384,9.673,0.18761,4.17133333333333,2.04266666666667,8.52064355555555,9.08194310622756,-0.591056893772445,-6.11037830840943,"CF-PETG","Flat",90,2,"CF PETG 90%_2.txt"
8.96433,77.587,0.049177,9.6984,0.046494,0.0018846,0.18846,25.047,77.587,9.6984,0.18846,4.17133333333333,2.04266666666667,8.52064355555555,9.1057675977318,-0.592632402268203,-6.11062033189189,"CF-PETG","Flat",90,2,"CF PETG 90%_2.txt"
8.98609,77.791,0.04939,9.7239,0.046707,0.0018931,0.18931,25.048,77.791,9.7239,0.18931,4.17133333333333,2.04266666666667,8.52064355555555,9.12970945126315,-0.594190548736849,-6.11061969720842,"CF-PETG","Flat",90,2,"CF PETG 90%_2.txt"
9.00785,77.995,0.049603,9.7493,0.04692,0.0019016,0.19016,25.048,77.995,9.7493,0.19016,4.17133333333333,2.04266666666667,8.52064355555555,9.15365130479451,-0.595648695205492,-6.10965602869429,"CF-PETG","Flat",90,2,"CF PETG 90%_2.txt"
9.02961,78.198,0.049817,9.7748,0.047133,0.0019102,0.19102,25.048,78.198,9.7748,0.19102,4.17133333333333,2.04266666666667,8.52064355555555,9.17747579629875,-0.597324203701254,-6.11085857205522,"CF-PETG","Flat",90,2,"CF PETG 90%_2.txt"
9.05136,78.402,0.05003,9.8002,0.047346,0.0019187,0.19187,25.048,78.402,9.8002,0.19187,4.17133333333333,2.04266666666667,8.52064355555555,9.2014176498301,-0.598782350169897,-6.10989928950324,"CF-PETG","Flat",90,2,"CF PETG 90%_2.txt"
9.07312,78.605,0.050243,9.8257,0.04756,0.0019272,0.19272,25.048,78.605,9.8257,0.19272,4.17133333333333,2.04266666666667,8.52064355555555,9.22524214133434,-0.600457858665655,-6.11109497201883,"CF-PETG","Flat",90,2,"CF PETG 90%_2.txt"
9.09488,78.809,0.050456,9.8511,0.047773,0.0019358,0.19358,25.049,78.809,9.8511,0.19358,4.17133333333333,2.04266666666667,8.52064355555555,9.2491839948657,-0.601916005134301,-6.11014003648629,"CF-PETG","Flat",90,2,"CF PETG 90%_2.txt"
9.11664,79.013,0.05067,9.8766,0.047986,0.0019443,0.19443,25.049,79.013,9.8766,0.19443,4.17133333333333,2.04266666666667,8.52064355555555,9.27312584839706,-0.603474151602944,-6.11014065167106,"CF-PETG","Flat",90,2,"CF PETG 90%_2.txt"
9.1384,79.216,0.050883,9.902,0.048199,0.0019528,0.19528,25.049,79.216,9.902,0.19528,4.17133333333333,2.04266666666667,8.52064355555555,9.2969503399013,-0.605049660098702,-6.11037830840943,"CF-PETG","Flat",90,2,"CF PETG 90%_2.txt"
9.16015,79.42,0.051096,9.9275,0.048413,0.0019614,0.19614,25.049,79.42,9.9275,0.19614,4.17133333333333,2.04266666666667,8.52064355555555,9.32089219343265,-0.606607806567347,-6.11037830840943,"CF-PETG","Flat",90,2,"CF PETG 90%_2.txt"
9.18191,79.623,0.05124,9.9529,0.048557,0.0019671,0.19671,25.049,79.623,9.9529,0.19671,4.17133333333333,2.04266666666667,8.52064355555555,9.34471668493689,-0.608183315063105,-6.11061414324574,"CF-PETG","Flat",90,2,"CF PETG 90%_2.txt"
9.20367,79.827,0.05137,9.9784,0.048686,0.0019723,0.19723,25.049,79.827,9.9784,0.19723,4.17133333333333,2.04266666666667,8.52064355555555,9.36865853846825,-0.609741461531751,-6.11061354056513,"CF-PETG","Flat",90,2,"CF PETG 90%_2.txt"
9.22543,80.034,0.051499,10.004,0.048815,0.0019775,0.19775,25.05,80.034,10.004,0.19775,4.17133333333333,2.04266666666667,8.52064355555555,9.39295247808095,-0.611047521919049,-6.10803200638794,"CF-PETG","Flat",90,2,"CF PETG 90%_2.txt"
9.24719,80.248,0.051628,10.031,0.048944,0.0019826,0.19826,25.05,80.248,10.031,0.19826,4.17133333333333,2.04266666666667,8.52064355555555,9.41806795188345,-0.612932048116551,-6.11037830840944,"CF-PETG","Flat",90,2,"CF PETG 90%_2.txt"
9.26894,80.463,0.051757,10.058,0.049074,0.0019878,0.19878,25.05,80.463,10.058,0.19878,4.17133333333333,2.04266666666667,8.52064355555555,9.44330078771306,-0.614699212286936,-6.11154516093594,"CF-PETG","Flat",90,2,"CF PETG 90%_2.txt"
9.2907,80.677,0.051886,10.085,0.049203,0.001993,0.1993,25.05,80.677,10.085,0.1993,4.17133333333333,2.04266666666667,8.52064355555555,9.46841626151557,-0.616583738484435,-6.11386949414412,"CF-PETG","Flat",90,2,"CF PETG 90%_2.txt"
9.31246,80.892,0.052015,10.111,0.049332,0.0019981,0.19981,25.05,80.892,10.111,0.19981,4.17133333333333,2.04266666666667,8.52064355555555,9.49364909734518,-0.617350902654822,-6.10573536400773,"CF-PETG","Flat",90,2,"CF PETG 90%_2.txt"
9.33422,81.107,0.052145,10.138,0.049461,0.0020033,0.20033,25.05,81.107,10.138,0.20033,4.17133333333333,2.04266666666667,8.52064355555555,9.51888193317479,-0.619118066825205,-6.10690537408962,"CF-PETG","Flat",90,2,"CF PETG 90%_2.txt"
9.35598,81.321,0.052274,10.165,0.04959,0.0020085,0.20085,25.05,81.321,10.165,0.20085,4.17133333333333,2.04266666666667,8.52064355555555,9.5439974069773,-0.621002593022704,-6.10922373854111,"CF-PETG","Flat",90,2,"CF PETG 90%_2.txt"
9.37774,81.536,0.052403,10.192,0.04972,0.0020136,0.20136,25.051,81.536,10.192,0.20136,4.17133333333333,2.04266666666667,8.52064355555555,9.56923024280691,-0.62276975719309,-6.11037830840944,"CF-PETG","Flat",90,2,"CF PETG 90%_2.txt"
9.39949,81.75,0.052532,10.219,0.049849,0.0020188,0.20188,25.051,81.75,10.219,0.20188,4.17133333333333,2.04266666666667,8.52064355555555,9.59434571660941,-0.624654283390589,-6.11267524601809,"CF-PETG","Flat",90,2,"CF PETG 90%_2.txt"
9.42125,81.965,0.052661,10.246,0.049978,0.002024,0.2024,25.051,81.965,10.246,0.2024,4.17133333333333,2.04266666666667,8.52064355555555,9.61957855243902,-0.626421447560976,-6.11381463557462,"CF-PETG","Flat",90,2,"CF PETG 90%_2.txt"
9.44301,82.179,0.052791,10.272,0.050107,0.0020291,0.20291,25.051,82.179,10.272,0.20291,4.17133333333333,2.04266666666667,8.52064355555555,9.64469402624153,-0.627305973758475,-6.10695067911287,"CF-PETG","Flat",90,2,"CF PETG 90%_2.txt"
9.46477,82.394,0.05292,10.299,0.050236,0.0020343,0.20343,25.051,82.394,10.299,0.20343,4.17133333333333,2.04266666666667,8.52064355555555,9.66992686207114,-0.629073137928858,-6.10809921282511,"CF-PETG","Flat",90,2,"CF PETG 90%_2.txt"
9.48653,82.608,0.053049,10.326,0.050365,0.0020395,0.20395,25.051,82.608,10.326,0.20395,4.17133333333333,2.04266666666667,8.52064355555555,9.69504233587364,-0.630957664126358,-6.11037830840943,"CF-PETG","Flat",90,2,"CF PETG 90%_2.txt"
9.50828,82.823,0.053178,10.353,0.050495,0.0020446,0.20446,25.051,82.823,10.353,0.20446,4.17133333333333,2.04266666666667,8.52064355555555,9.72027517170326,-0.632724828296745,-6.11151191245769,"CF-PETG","Flat",90,2,"CF PETG 90%_2.txt"
9.53004,83.037,0.053307,10.38,0.050624,0.0020498,0.20498,25.051,83.037,10.38,0.20498,4.17133333333333,2.04266666666667,8.52064355555555,9.74539064550576,-0.634609354494243,-6.11377027451101,"CF-PETG","Flat",90,2,"CF PETG 90%_2.txt"
9.5518,83.252,0.053437,10.406,0.050753,0.002055,0.2055,25.052,83.252,10.406,0.2055,4.17133333333333,2.04266666666667,8.52064355555555,9.77062348133537,-0.63537651866463,-6.10586698697511,"CF-PETG","Flat",90,2,"CF PETG 90%_2.txt"
9.57356,83.466,0.053566,10.433,0.050882,0.0020601,0.20601,25.052,83.466,10.433,0.20601,4.17133333333333,2.04266666666667,8.52064355555555,9.79573895513787,-0.637261044862129,-6.10812848521162,"CF-PETG","Flat",90,2,"CF PETG 90%_2.txt"
9.59532,83.681,0.053695,10.46,0.051011,0.0020653,0.20653,25.052,83.681,10.46,0.20653,4.17133333333333,2.04266666666667,8.52064355555555,9.82097179096749,-0.639028209032514,-6.10925630050204,"CF-PETG","Flat",90,2,"CF PETG 90%_2.txt"
9.61707,83.895,0.053824,10.487,0.051141,0.0020705,0.20705,25.052,83.895,10.487,0.20705,4.17133333333333,2.04266666666667,8.52064355555555,9.84608726476999,-0.640912735230012,-6.11149742757712,"CF-PETG","Flat",90,2,"CF PETG 90%_2.txt"
9.63883,84.11,0.053953,10.514,0.05127,0.0020756,0.20756,25.052,84.11,10.514,0.20756,4.17133333333333,2.04266666666667,8.52064355555555,9.8713201005996,-0.642679899400397,-6.11261079893853,"CF-PETG","Flat",90,2,"CF PETG 90%_2.txt"
9.66059,84.325,0.054082,10.541,0.051399,0.0020808,0.20808,25.052,84.325,10.541,0.20808,4.17133333333333,2.04266666666667,8.52064355555555,9.89655293642922,-0.644447063570782,-6.11371846666144,"CF-PETG","Flat",90,2,"CF PETG 90%_2.txt"
9.68235,84.539,0.054212,10.567,0.051528,0.002086,0.2086,25.052,84.539,10.567,0.2086,4.17133333333333,2.04266666666667,8.52064355555555,9.92166841023172,-0.645331589768283,-6.10704636858411,"CF-PETG","Flat",90,2,"CF PETG 90%_2.txt"
9.70411,84.754,0.054341,10.594,0.051657,0.0020911,0.20911,25.052,84.754,10.594,0.20911,4.17133333333333,2.04266666666667,8.52064355555555,9.94690124606133,-0.647098753938666,-6.10816267640802,"CF-PETG","Flat",90,2,"CF PETG 90%_2.txt"
9.72586,84.968,0.05447,10.621,0.051787,0.0020963,0.20963,25.053,84.968,10.621,0.20963,4.17133333333333,2.04266666666667,8.52064355555555,9.97201671986383,-0.648983280136166,-6.11037830840943,"CF-PETG","Flat",90,2,"CF PETG 90%_2.txt"
9.74762,85.186,0.054599,10.648,0.051916,0.0021015,0.21015,25.053,85.186,10.648,0.21015,4.17133333333333,2.04266666666667,8.52064355555555,9.99760164177479,-0.650398358225207,-6.10817391270855,"CF-PETG","Flat",90,2,"CF PETG 90%_2.txt"
9.76938,85.403,0.054728,10.675,0.052045,0.0021066,0.21066,25.053,85.403,10.675,0.21066,4.17133333333333,2.04266666666667,8.52064355555555,10.0230692016586,-0.651930798341365,-6.10708007813925,"CF-PETG","Flat",90,2,"CF PETG 90%_2.txt"
9.79114,85.621,0.054858,10.703,0.052174,0.0021118,0.21118,25.053,85.621,10.703,0.21118,4.17133333333333,2.04266666666667,8.52064355555555,10.0486541235696,-0.654345876430405,-6.11366791021587,"CF-PETG","Flat",90,2,"CF PETG 90%_2.txt"
9.8129,85.839,0.054987,10.73,0.052303,0.002117,0.2117,25.053,85.839,10.73,0.2117,4.17133333333333,2.04266666666667,8.52064355555555,10.0742390454806,-0.655760954519447,-6.11147208312626,"CF-PETG","Flat",90,2,"CF PETG 90%_2.txt"
9.83465,86.057,0.055116,10.757,0.052432,0.0021221,0.21221,25.053,86.057,10.757,0.21221,4.17133333333333,2.04266666666667,8.52064355555555,10.0998239673915,-0.657176032608488,-6.10928727906004,"CF-PETG","Flat",90,2,"CF PETG 90%_2.txt"
9.85641,86.275,0.055245,10.784,0.052562,0.0021273,0.21273,25.053,86.275,10.784,0.21273,4.17133333333333,2.04266666666667,8.52064355555555,10.1254088893025,-0.658591110697531,-6.10711341522191,"CF-PETG","Flat",90,2,"CF PETG 90%_2.txt"
9.87817,86.493,0.055374,10.812,0.052691,0.0021325,0.21325,25.054,86.493,10.812,0.21325,4.17133333333333,2.04266666666667,8.52064355555555,10.1509938112134,-0.661006188786573,-6.11363474645369,"CF-PETG","Flat",90,2,"CF PETG 90%_2.txt"
9.89993,86.711,0.055503,10.839,0.05282,0.0021376,0.21376,25.054,86.711,10.839,0.21376,4.17133333333333,2.04266666666667,8.52064355555555,10.1765787331244,-0.662421266875613,-6.11146108382335,"CF-PETG","Flat",90,2,"CF PETG 90%_2.txt"
9.92169,86.929,0.055633,10.866,0.052949,0.0021428,0.21428,25.054,86.929,10.866,0.21428,4.17133333333333,2.04266666666667,8.52064355555555,10.2021636550353,-0.663836344964654,-6.10929822349212,"CF-PETG","Flat",90,2,"CF PETG 90%_2.txt"
9.94345,87.146,0.055762,10.893,0.053078,0.002148,0.2148,25.054,87.146,10.893,0.2148,4.17133333333333,2.04266666666667,8.52064355555555,10.2276312149192,-0.665368785080812,-6.10822349289279,"CF-PETG","Flat",90,2,"CF PETG 90%_2.txt"
9.9652,87.364,0.055891,10.921,0.053208,0.0021531,0.21531,25.054,87.364,10.921,0.21531,4.17133333333333,2.04266666666667,8.52064355555555,10.2532161368301,-0.667783863169852,-6.1146768901186,"CF-PETG","Flat",90,2,"CF PETG 90%_2.txt"
9.98696,87.582,0.05602,10.948,0.053337,0.0021583,0.21583,25.054,87.582,10.948,0.21583,4.17133333333333,2.04266666666667,8.52064355555555,10.2788010587411,-0.669198941258896,-6.11252229867461,"CF-PETG","Flat",90,2,"CF PETG 90%_2.txt"
10.0087,87.8,0.056149,10.975,0.053466,0.0021635,0.21635,25.054,87.8,10.975,0.21635,4.17133333333333,2.04266666666667,8.52064355555555,10.3043859806521,-0.670614019347935,-6.11037830840943,"CF-PETG","Flat",90,2,"CF PETG 90%_2.txt"
10.0305,88.018,0.056279,11.002,0.053595,0.0021686,0.21686,25.054,88.018,11.002,0.21686,4.17133333333333,2.04266666666667,8.52064355555555,10.329970902563,-0.672029097436978,-6.10824484127411,"CF-PETG","Flat",90,2,"CF PETG 90%_2.txt"
10.0522,88.236,0.056408,11.029,0.053724,0.0021738,0.21738,25.055,88.236,11.029,0.21738,4.17133333333333,2.04266666666667,8.52064355555555,10.355555824474,-0.673444175526019,-6.10612181998385,"CF-PETG","Flat",90,2,"CF PETG 90%_2.txt"
10.074,88.454,0.056537,11.057,0.053853,0.002179,0.2179,25.055,88.454,11.057,0.2179,4.17133333333333,2.04266666666667,8.52064355555555,10.3811407463849,-0.675859253615062,-6.11250116320035,"CF-PETG","Flat",90,2,"CF PETG 90%_2.txt"
10.0958,88.672,0.056666,11.084,0.053983,0.0021842,0.21842,25.055,88.672,11.084,0.21842,4.17133333333333,2.04266666666667,8.52064355555555,10.4067256682959,-0.677274331704103,-6.11037830840945,"CF-PETG","Flat",90,2,"CF PETG 90%_2.txt"
10.1175,88.889,0.056795,11.111,0.054112,0.0021893,0.21893,25.055,88.889,11.111,0.21893,4.17133333333333,2.04266666666667,8.52064355555555,10.4321932281797,-0.678806771820259,-6.10932203960273,"CF-PETG","Flat",90,2,"CF PETG 90%_2.txt"
10.1393,89.107,0.056924,11.138,0.054241,0.0021945,0.21945,25.055,89.107,11.138,0.21945,4.17133333333333,2.04266666666667,8.52064355555555,10.4577781500907,-0.6802218499093,-6.10721718359939,"CF-PETG","Flat",90,2,"CF PETG 90%_2.txt"
10.161,89.325,0.057054,11.166,0.05437,0.0021997,0.21997,25.055,89.325,11.166,0.21997,4.17133333333333,2.04266666666667,8.52064355555555,10.4833630720017,-0.682636927998342,-6.11353150634374,"CF-PETG","Flat",90,2,"CF PETG 90%_2.txt"
10.1828,89.543,0.057183,11.193,0.054499,0.0022048,0.22048,25.055,89.543,11.193,0.22048,4.17133333333333,2.04266666666667,8.52064355555555,10.5089479939126,-0.684052006087382,-6.11142683898314,"CF-PETG","Flat",90,2,"CF PETG 90%_2.txt"
10.2045,89.761,0.057312,11.22,0.054629,0.00221,0.221,25.055,89.761,11.22,0.221,4.17133333333333,2.04266666666667,8.52064355555555,10.5345329158236,-0.685467084176425,-6.10933230103766,"CF-PETG","Flat",90,2,"CF PETG 90%_2.txt"
10.2263,89.979,0.057441,11.247,0.054758,0.0022152,0.22152,25.056,89.979,11.247,0.22152,4.17133333333333,2.04266666666667,8.52064355555555,10.5601178377345,-0.686882162265466,-6.10724781955602,"CF-PETG","Flat",90,2,"CF PETG 90%_2.txt"
10.2481,90.197,0.05757,11.275,0.054887,0.0022203,0.22203,25.056,90.197,11.275,0.22203,4.17133333333333,2.04266666666667,8.52064355555555,10.5857027596455,-0.689297240354508,-6.11350102309985,"CF-PETG","Flat",90,2,"CF PETG 90%_2.txt"
10.2698,90.415,0.0577,11.302,0.055016,0.0022255,0.22255,25.056,90.415,11.302,0.22255,4.17133333333333,2.04266666666667,8.52064355555555,10.6112876815565,-0.690712318443548,-6.11141672662846,"CF-PETG","Flat",90,2,"CF PETG 90%_2.txt"
10.2916,90.632,0.057829,11.329,0.055145,0.0022307,0.22307,25.056,90.632,11.329,0.22307,4.17133333333333,2.04266666666667,8.52064355555555,10.6367552414403,-0.692244758559706,-6.11037830840945,"CF-PETG","Flat",90,2,"CF PETG 90%_2.txt"
10.3133,90.85,0.057958,11.356,0.055274,0.0022358,0.22358,25.056,90.85,11.356,0.22358,4.17133333333333,2.04266666666667,8.52064355555555,10.6623401633513,-0.693659836648747,-6.10831134773465,"CF-PETG","Flat",90,2,"CF PETG 90%_2.txt"
10.3351,91.068,0.058087,11.384,0.055404,0.002241,0.2241,25.056,91.068,11.384,0.2241,4.17133333333333,2.04266666666667,8.52064355555555,10.6879250852622,-0.696074914737789,-6.11450206199744,"CF-PETG","Flat",90,2,"CF PETG 90%_2.txt"
10.3568,91.286,0.058216,11.411,0.055533,0.0022462,0.22462,25.056,91.286,11.411,0.22462,4.17133333333333,2.04266666666667,8.52064355555555,10.7135100071732,-0.69748999282683,-6.11243530651853,"CF-PETG","Flat",90,2,"CF PETG 90%_2.txt"
10.3786,91.504,0.058346,11.438,0.055662,0.0022513,0.22513,25.056,91.504,11.438,0.22513,4.17133333333333,2.04266666666667,8.52064355555555,10.7390949290841,-0.698905070915872,-6.11037830840944,"CF-PETG","Flat",90,2,"CF PETG 90%_2.txt"
10.4004,91.722,0.058475,11.465,0.055791,0.0022565,0.22565,25.057,91.722,11.465,0.22565,4.17133333333333,2.04266666666667,8.52064355555555,10.7646798509951,-0.700320149004913,-6.10833099873452,"CF-PETG","Flat",90,2,"CF PETG 90%_2.txt"
10.4221,91.94,0.058604,11.492,0.05592,0.0022617,0.22617,25.057,91.94,11.492,0.22617,4.17133333333333,2.04266666666667,8.52064355555555,10.790264772906,-0.701735227093955,-6.10629330920602,"CF-PETG","Flat",90,2,"CF PETG 90%_2.txt"
10.4439,92.158,0.058733,11.52,0.05605,0.0022668,0.22668,25.057,92.158,11.52,0.22668,4.17133333333333,2.04266666666667,8.52064355555555,10.815849694817,-0.704150305182996,-6.11241584360239,"CF-PETG","Flat",90,2,"CF PETG 90%_2.txt"
10.4656,92.375,0.058862,11.547,0.056179,0.002272,0.2272,25.057,92.375,11.547,0.2272,4.17133333333333,2.04266666666667,8.52064355555555,10.8413172547008,-0.705682745299153,-6.11139469385255,"CF-PETG","Flat",90,2,"CF PETG 90%_2.txt"
10.4874,92.593,0.058991,11.574,0.056308,0.0022772,0.22772,25.057,92.593,11.574,0.22772,4.17133333333333,2.04266666666667,8.52064355555555,10.8669021766118,-0.707097823388194,-6.10936429400548,"CF-PETG","Flat",90,2,"CF PETG 90%_2.txt"
10.5092,92.811,0.059121,11.601,0.056437,0.0022823,0.22823,25.057,92.811,11.601,0.22823,4.17133333333333,2.04266666666667,8.52064355555555,10.8924870985228,-0.708512901477235,-6.10734334520502,"CF-PETG","Flat",90,2,"CF PETG 90%_2.txt"
10.5309,93.029,0.05925,11.629,0.056566,0.0022875,0.22875,25.057,93.029,11.629,0.22875,4.17133333333333,2.04266666666667,8.52064355555555,10.9180720204337,-0.710927979566277,-6.11340596410936,"CF-PETG","Flat",90,2,"CF PETG 90%_2.txt"
10.5527,93.247,0.059379,11.656,0.056696,0.0022927,0.22927,25.058,93.247,11.656,0.22927,4.17133333333333,2.04266666666667,8.52064355555555,10.9436569423447,-0.712343057655319,-6.11138518921859,"CF-PETG","Flat",90,2,"CF PETG 90%_2.txt"
10.5744,93.465,0.059508,11.683,0.056825,0.0022978,0.22978,25.058,93.465,11.683,0.22978,4.17133333333333,2.04266666666667,8.52064355555555,10.9692418642556,-0.71375813574436,-6.10937375455243,"CF-PETG","Flat",90,2,"CF PETG 90%_2.txt"
10.5962,93.683,0.059637,11.71,0.056954,0.002303,0.2303,25.058,93.683,11.71,0.2303,4.17133333333333,2.04266666666667,8.52064355555555,10.9948267861666,-0.715173213833403,-6.10737159550301,"CF-PETG","Flat",90,2,"CF PETG 90%_2.txt"
10.6179,93.901,0.059767,11.738,0.057083,0.0023082,0.23082,25.058,93.901,11.738,0.23082,4.17133333333333,2.04266666666667,8.52064355555555,11.0204117080776,-0.717588291922443,-6.11337784905813,"CF-PETG","Flat",90,2,"CF PETG 90%_2.txt"
10.6397,94.118,0.059896,11.765,0.057212,0.0023133,0.23133,25.058,94.118,11.765,0.23133,4.17133333333333,2.04266666666667,8.52064355555555,11.0458792679614,-0.719120732038601,-6.11237341299278,"CF-PETG","Flat",90,2,"CF PETG 90%_2.txt"
10.6615,94.336,0.060025,11.792,0.057341,0.0023185,0.23185,25.058,94.336,11.792,0.23185,4.17133333333333,2.04266666666667,8.52064355555555,11.0714641898724,-0.720535810127641,-6.11037830840944,"CF-PETG","Flat",90,2,"CF PETG 90%_2.txt"
10.6832,94.554,0.060154,11.819,0.057471,0.0023237,0.23237,25.058,94.554,11.819,0.23237,4.17133333333333,2.04266666666667,8.52064355555555,11.0970491117833,-0.721950888216684,-6.1083923192883,"CF-PETG","Flat",90,2,"CF PETG 90%_2.txt"
10.705,94.772,0.060283,11.847,0.0576,0.0023288,0.23288,25.058,94.772,11.847,0.23288,4.17133333333333,2.04266666666667,8.52064355555555,11.1226340336943,-0.724365966305722,-6.11434089901006,"CF-PETG","Flat",90,2,"CF PETG 90%_2.txt"
10.7267,94.733,0.060412,11.842,0.057729,0.002334,0.2334,25.059,94.733,11.842,0.2334,4.17133333333333,2.04266666666667,8.52064355555555,11.1180569146368,-0.723943085363189,-6.11335150619143,"CF-PETG","Flat",90,2,"CF PETG 90%_2.txt"
