Repository: VipulKohinkar/3D-Printing-Parameter-Optimisation

# 3D Printing Parameter Optimisation: Impact of K-Value on Carbon-Reinforced PETG

## MSc Mechanical Engineering with Management

**Author:** Vipul Kohinkar  
**Project:** MEE7012-SUM  
**Date:** 27 August 2026

---

## Project Overview

This project investigates the influence of flow-rate multiplier (K-value) and build orientation on the tensile behaviour of PETG and carbon-fibre-reinforced PETG (CF-PETG) manufactured using fused deposition modelling (FDM).

The study compares an unreinforced thermoplastic, PETG, with a carbon-fibre-reinforced PETG composite to investigate whether the two materials respond differently to changes in material flow and build orientation.

---

File: 3_Experimental_data/Modulus/Recalculated Stress Strain/Recalculated_Stress_Strain_All_Data.csv (part 89 of 212)
"Time (s)","Load (N)","Machine Extension (mm)","Stress (MPa)","Extension from Preload (mm)","Strain","Percentage Strain","Gauge Length (mm)","Load_N","NEXYGEN_Stress_MPa","Percentage_Strain","Measured_Width_mm","Measured_Thickness_mm","Measured_Area_mm2","Recalculated_Stress_MPa","Stress_Difference_MPa","Stress_Difference_Percent","Material","Orientation","K","Sample","File"
10.7485,94.622,0.060542,11.828,0.057858,0.0023392,0.23392,25.059,94.622,11.828,0.23392,4.17133333333333,2.04266666666667,8.52064355555555,11.1050297296271,-0.722970270372898,-6.11236278637891,"CF-PETG","Flat",90,2,"CF PETG 90%_2.txt"
10.7703,94.832,0.060671,11.854,0.057987,0.0023443,0.23443,25.059,94.832,11.854,0.23443,4.17133333333333,2.04266666666667,8.52064355555555,11.1296757553211,-0.724324244678854,-6.11037830840943,"CF-PETG","Flat",90,2,"CF PETG 90%_2.txt"
10.792,95.042,0.0608,11.88,0.058117,0.0023495,0.23495,25.059,95.042,11.88,0.23495,4.17133333333333,2.04266666666667,8.52064355555555,11.1543217810152,-0.725678218984813,-6.10840251670718,"CF-PETG","Flat",90,2,"CF PETG 90%_2.txt"
10.8138,95.253,0.060929,11.907,0.058246,0.0023547,0.23547,25.059,95.253,11.907,0.23547,4.17133333333333,2.04266666666667,8.52064355555555,11.1790851687363,-0.727914831263655,-6.1133352755829,"CF-PETG","Flat",90,2,"CF PETG 90%_2.txt"
10.8355,95.463,0.061058,11.933,0.058375,0.0023598,0.23598,25.059,95.463,11.933,0.23598,4.17133333333333,2.04266666666667,8.52064355555555,11.2037311944304,-0.729268805569614,-6.11136181655589,"CF-PETG","Flat",90,2,"CF PETG 90%_2.txt"
10.8573,95.673,0.061188,11.959,0.058504,0.002365,0.2365,25.059,95.673,11.959,0.2365,4.17133333333333,2.04266666666667,8.52064355555555,11.2283772201244,-0.730622779875569,-6.10939693850296,"CF-PETG","Flat",90,2,"CF PETG 90%_2.txt"
10.879,95.884,0.061317,11.985,0.058633,0.0023702,0.23702,25.059,95.884,11.985,0.23702,4.17133333333333,2.04266666666667,8.52064355555555,11.2531406078456,-0.731859392154412,-6.10646134463423,"CF-PETG","Flat",90,2,"CF PETG 90%_2.txt"
10.9008,96.094,0.061446,12.012,0.058762,0.0023753,0.23753,25.06,96.094,12.012,0.23753,4.17133333333333,2.04266666666667,8.52064355555555,11.2777866335396,-0.734213366460372,-6.11233238811498,"CF-PETG","Flat",90,2,"CF PETG 90%_2.txt"
10.9226,96.304,0.061575,12.038,0.058892,0.0023805,0.23805,25.06,96.304,12.038,0.23805,4.17133333333333,2.04266666666667,8.52064355555555,11.3024326592337,-0.735567340766329,-6.11037830840944,"CF-PETG","Flat",90,2,"CF PETG 90%_2.txt"
10.9443,96.515,0.061704,12.064,0.059021,0.0023857,0.23857,25.06,96.515,12.064,0.23857,4.17133333333333,2.04266666666667,8.52064355555555,11.3271960469548,-0.736803953045172,-6.10745982298717,"CF-PETG","Flat",90,2,"CF PETG 90%_2.txt"
10.9661,96.725,0.061834,12.091,0.05915,0.0023908,0.23908,25.06,96.725,12.091,0.23908,4.17133333333333,2.04266666666667,8.52064355555555,11.3518420726489,-0.739157927351128,-6.11329027666138,"CF-PETG","Flat",90,2,"CF PETG 90%_2.txt"
10.9878,96.935,0.061963,12.117,0.059279,0.002396,0.2396,25.06,96.935,12.117,0.2396,4.17133333333333,2.04266666666667,8.52064355555555,11.3764880983429,-0.740511901657086,-6.11134688171236,"CF-PETG","Flat",90,2,"CF PETG 90%_2.txt"
11.0096,97.146,0.062092,12.143,0.059408,0.0024012,0.24012,25.06,97.146,12.143,0.24012,4.17133333333333,2.04266666666667,8.52064355555555,11.4012514860641,-0.74174851393593,-6.10844530952754,"CF-PETG","Flat",90,2,"CF PETG 90%_2.txt"
11.0313,97.356,0.062221,12.17,0.059538,0.0024063,0.24063,25.06,97.356,12.17,0.24063,4.17133333333333,2.04266666666667,8.52064355555555,11.4258975117581,-0.744102488241888,-6.1142357291856,"CF-PETG","Flat",90,2,"CF PETG 90%_2.txt"
11.0531,97.567,0.06235,12.196,0.059667,0.0024115,0.24115,25.06,97.567,12.196,0.24115,4.17133333333333,2.04266666666667,8.52064355555555,11.4506608994793,-0.745339100520731,-6.11134060774623,"CF-PETG","Flat",90,2,"CF PETG 90%_2.txt"
11.0749,97.777,0.062479,12.222,0.059796,0.0024167,0.24167,25.061,97.777,12.222,0.24167,4.17133333333333,2.04266666666667,8.52064355555555,11.4753069251733,-0.746693074826686,-6.109418056183,"CF-PETG","Flat",90,2,"CF PETG 90%_2.txt"
11.0966,97.987,0.062609,12.248,0.059925,0.0024219,0.24219,25.061,97.987,12.248,0.24219,4.17133333333333,2.04266666666667,8.52064355555555,11.4999529508674,-0.748047049132644,-6.10750366698763,"CF-PETG","Flat",90,2,"CF PETG 90%_2.txt"
11.1184,98.198,0.062738,12.275,0.060054,0.002427,0.2427,25.061,98.198,12.275,0.2427,4.17133333333333,2.04266666666667,8.52064355555555,11.5247163385885,-0.750283661411489,-6.11229052066386,"CF-PETG","Flat",90,2,"CF PETG 90%_2.txt"
11.1401,98.408,0.062867,12.301,0.060184,0.0024322,0.24322,25.061,98.408,12.301,0.24322,4.17133333333333,2.04266666666667,8.52064355555555,11.5493623642826,-0.751637635717445,-6.11037830840944,"CF-PETG","Flat",90,2,"CF PETG 90%_2.txt"
11.1619,98.618,0.062996,12.327,0.060313,0.0024374,0.24374,25.061,98.618,12.327,0.24374,4.17133333333333,2.04266666666667,8.52064355555555,11.5740083899766,-0.752991610023404,-6.10847416259758,"CF-PETG","Flat",90,2,"CF PETG 90%_2.txt"
11.1837,98.829,0.063125,12.354,0.060442,0.0024425,0.24425,25.061,98.829,12.354,0.24425,4.17133333333333,2.04266666666667,8.52064355555555,11.5987717776978,-0.755228222302245,-6.11322828478424,"CF-PETG","Flat",90,2,"CF PETG 90%_2.txt"
11.2054,99.039,0.063255,12.38,0.060571,0.0024477,0.24477,25.061,99.039,12.38,0.24477,4.17133333333333,2.04266666666667,8.52064355555555,11.6234178033918,-0.756582196608203,-6.11132630539744,"CF-PETG","Flat",90,2,"CF PETG 90%_2.txt"
11.2272,99.249,0.063384,12.406,0.0607,0.0024529,0.24529,25.062,99.249,12.406,0.24529,4.17133333333333,2.04266666666667,8.52064355555555,11.6480638290858,-0.757936170914162,-6.10943229819573,"CF-PETG","Flat",90,2,"CF PETG 90%_2.txt"
11.2489,99.46,0.063513,12.432,0.060829,0.002458,0.2458,25.062,99.46,12.432,0.2458,4.17133333333333,2.04266666666667,8.52064355555555,11.672827216807,-0.759172783193005,-6.10660218141092,"CF-PETG","Flat",90,2,"CF PETG 90%_2.txt"
11.2707,99.67,0.063642,12.459,0.060959,0.0024632,0.24632,25.062,99.67,12.459,0.24632,4.17133333333333,2.04266666666667,8.52064355555555,11.697473242501,-0.761526757498961,-6.11226228027098,"CF-PETG","Flat",90,2,"CF PETG 90%_2.txt"
11.2924,99.88,0.063771,12.485,0.061088,0.0024684,0.24684,25.062,99.88,12.485,0.24684,4.17133333333333,2.04266666666667,8.52064355555555,11.7221192681951,-0.762880731804918,-6.11037830840944,"CF-PETG","Flat",90,2,"CF PETG 90%_2.txt"
11.3142,100.09,0.0639,12.511,0.061217,0.0024735,0.24735,25.062,100.09,12.511,0.24735,4.17133333333333,2.04266666666667,8.52064355555555,11.7467652938891,-0.764234706110875,-6.10850216698006,"CF-PETG","Flat",90,2,"CF PETG 90%_2.txt"
11.336,100.3,0.06403,12.538,0.061346,0.0024787,0.24787,25.062,100.3,12.538,0.24787,4.17133333333333,2.04266666666667,8.52064355555555,11.7714113195832,-0.766588680416834,-6.11412251090154,"CF-PETG","Flat",90,2,"CF PETG 90%_2.txt"
11.3577,100.51,0.064159,12.564,0.061475,0.0024839,0.24839,25.062,100.51,12.564,0.24839,4.17133333333333,2.04266666666667,8.52064355555555,11.7960573452772,-0.767942654722791,-6.11224653552047,"CF-PETG","Flat",90,2,"CF PETG 90%_2.txt"
11.3795,100.72,0.064288,12.59,0.061605,0.002489,0.2489,25.062,100.72,12.59,0.2489,4.17133333333333,2.04266666666667,8.52064355555555,11.8207033709713,-0.769296629028748,-6.11037830840944,"CF-PETG","Flat",90,2,"CF PETG 90%_2.txt"
11.4012,100.93,0.064417,12.617,0.061734,0.0024942,0.24942,25.063,100.93,12.617,0.24942,4.17133333333333,2.04266666666667,8.52064355555555,11.8453493966653,-0.771650603334706,-6.11595944626065,"CF-PETG","Flat",90,2,"CF PETG 90%_2.txt"
11.423,101.14,0.064546,12.643,0.061863,0.0024994,0.24994,25.063,101.14,12.643,0.24994,4.17133333333333,2.04266666666667,8.52064355555555,11.8699954223593,-0.773004577640664,-6.1140914153339,"CF-PETG","Flat",90,2,"CF PETG 90%_2.txt"
11.4448,101.35,0.064676,12.669,0.061992,0.0025045,0.25045,25.063,101.35,12.669,0.25045,4.17133333333333,2.04266666666667,8.52064355555555,11.8946414480534,-0.774358551946621,-6.11223105175327,"CF-PETG","Flat",90,2,"CF PETG 90%_2.txt"
11.4665,101.56,0.064805,12.695,0.062121,0.0025097,0.25097,25.063,101.56,12.695,0.25097,4.17133333333333,2.04266666666667,8.52064355555555,11.9192874737474,-0.775712526252578,-6.11037830840944,"CF-PETG","Flat",90,2,"CF PETG 90%_2.txt"
11.4883,101.77,0.064934,12.722,0.06225,0.0025149,0.25149,25.063,101.77,12.722,0.25149,4.17133333333333,2.04266666666667,8.52064355555555,11.9439334994415,-0.778066500558536,-6.11591338278994,"CF-PETG","Flat",90,2,"CF PETG 90%_2.txt"
11.51,101.98,0.065063,12.748,0.06238,0.00252,0.252,25.063,101.98,12.748,0.252,4.17133333333333,2.04266666666667,8.52064355555555,11.9685795251355,-0.779420474864493,-6.11406083200889,"CF-PETG","Flat",90,2,"CF PETG 90%_2.txt"
11.5318,102.19,0.065192,12.774,0.062509,0.0025252,0.25252,25.063,102.19,12.774,0.25252,4.17133333333333,2.04266666666667,8.52064355555555,11.9932255508295,-0.780774449170449,-6.11221582253366,"CF-PETG","Flat",90,2,"CF PETG 90%_2.txt"
11.5535,102.4,0.065322,12.801,0.062638,0.0025304,0.25304,25.063,102.4,12.801,0.25304,4.17133333333333,2.04266666666667,8.52064355555555,12.0178715765236,-0.783128423476407,-6.11771286209208,"CF-PETG","Flat",90,2,"CF PETG 90%_2.txt"
11.5753,102.61,0.065451,12.827,0.062767,0.0025355,0.25355,25.064,102.61,12.827,0.25355,4.17133333333333,2.04266666666667,8.52064355555555,12.0425176022176,-0.784482397782366,-6.11586807345728,"CF-PETG","Flat",90,2,"CF PETG 90%_2.txt"
11.5971,102.83,0.06558,12.853,0.062896,0.0025407,0.25407,25.064,102.83,12.853,0.25407,4.17133333333333,2.04266666666667,8.52064355555555,12.0683372481828,-0.784662751817178,-6.10489964846478,"CF-PETG","Flat",90,2,"CF PETG 90%_2.txt"
11.6188,103.04,0.065715,12.879,0.063031,0.0025461,0.25461,25.064,103.04,12.879,0.25461,4.17133333333333,2.04266666666667,8.52064355555555,12.0929832738769,-0.786016726123135,-6.1030881755038,"CF-PETG","Flat",90,2,"CF PETG 90%_2.txt"
11.6406,103.25,0.065851,12.906,0.063168,0.0025516,0.25516,25.064,103.25,12.906,0.25516,4.17133333333333,2.04266666666667,8.52064355555555,12.1176292995709,-0.788370700429093,-6.10855958801405,"CF-PETG","Flat",90,2,"CF PETG 90%_2.txt"
11.6623,103.46,0.065988,12.932,0.063305,0.002557,0.2557,25.064,103.46,12.932,0.2557,4.17133333333333,2.04266666666667,8.52064355555555,12.1422753252649,-0.789724674735051,-6.10674818075357,"CF-PETG","Flat",90,2,"CF PETG 90%_2.txt"
11.6841,103.67,0.066125,12.958,0.063442,0.0025625,0.25625,25.064,103.67,12.958,0.25625,4.17133333333333,2.04266666666667,8.52064355555555,12.166921350959,-0.791078649041008,-6.10494404260695,"CF-PETG","Flat",90,2,"CF PETG 90%_2.txt"
11.7059,103.88,0.066262,12.985,0.063579,0.002568,0.2568,25.064,103.88,12.985,0.2568,4.17133333333333,2.04266666666667,8.52064355555555,12.191567376653,-0.793432623346966,-6.11037830840944,"CF-PETG","Flat",90,2,"CF PETG 90%_2.txt"
11.7276,104.09,0.066399,13.011,0.063716,0.0025735,0.25735,25.065,104.09,13.011,0.25735,4.17133333333333,2.04266666666667,8.52064355555555,12.2162134023471,-0.794786597652921,-6.10857426525956,"CF-PETG","Flat",90,2,"CF PETG 90%_2.txt"
11.7494,104.3,0.066536,13.037,0.063853,0.0025789,0.25789,25.065,104.3,13.037,0.25789,4.17133333333333,2.04266666666667,8.52064355555555,12.2408594280411,-0.796140571958881,-6.10677741780227,"CF-PETG","Flat",90,2,"CF PETG 90%_2.txt"
11.7711,104.51,0.066673,13.064,0.063989,0.0025844,0.25844,25.065,104.51,13.064,0.25844,4.17133333333333,2.04266666666667,8.52064355555555,12.2655054537352,-0.798494546264838,-6.11217503264573,"CF-PETG","Flat",90,2,"CF PETG 90%_2.txt"
11.7929,104.72,0.06681,13.09,0.064126,0.0025899,0.25899,25.065,104.72,13.09,0.25899,4.17133333333333,2.04266666666667,8.52064355555555,12.2901514794292,-0.799848520570796,-6.11037830840944,"CF-PETG","Flat",90,2,"CF PETG 90%_2.txt"
11.8146,104.93,0.066947,13.116,0.064263,0.0025954,0.25954,25.065,104.93,13.116,0.25954,4.17133333333333,2.04266666666667,8.52064355555555,12.3147975051232,-0.801202494876751,-6.10858870750801,"CF-PETG","Flat",90,2,"CF PETG 90%_2.txt"
11.8364,105.14,0.067084,13.142,0.0644,0.0026009,0.26009,25.065,105.14,13.142,0.26009,4.17133333333333,2.04266666666667,8.52064355555555,12.3394435308173,-0.80255646918271,-6.10680618766329,"CF-PETG","Flat",90,2,"CF PETG 90%_2.txt"
11.8582,105.35,0.067221,13.169,0.064537,0.0026063,0.26063,25.065,105.35,13.169,0.26063,4.17133333333333,2.04266666666667,8.52064355555555,12.3640895565113,-0.804910443488669,-6.11216070687728,"CF-PETG","Flat",90,2,"CF PETG 90%_2.txt"
11.8799,105.56,0.067358,13.195,0.064674,0.0026118,0.26118,25.065,105.56,13.195,0.26118,4.17133333333333,2.04266666666667,8.52064355555555,12.3887355822054,-0.806264417794626,-6.11037830840944,"CF-PETG","Flat",90,2,"CF PETG 90%_2.txt"
11.9017,105.77,0.067494,13.221,0.064811,0.0026173,0.26173,25.066,105.77,13.221,0.26173,4.17133333333333,2.04266666666667,8.52064355555555,12.4133816078994,-0.807618392100583,-6.10860292035839,"CF-PETG","Flat",90,2,"CF PETG 90%_2.txt"
11.9234,105.98,0.067631,13.248,0.064948,0.0026228,0.26228,25.066,105.98,13.248,0.26228,4.17133333333333,2.04266666666667,8.52064355555555,12.4380276335935,-0.809972366406539,-6.11392184787545,"CF-PETG","Flat",90,2,"CF PETG 90%_2.txt"
11.9452,106.19,0.067768,13.274,0.065085,0.0026282,0.26282,25.066,106.19,13.274,0.26282,4.17133333333333,2.04266666666667,8.52064355555555,12.4626736592875,-0.811326340712498,-6.11214660774821,"CF-PETG","Flat",90,2,"CF PETG 90%_2.txt"
11.9669,106.4,0.067905,13.3,0.065222,0.0026337,0.26337,25.066,106.4,13.3,0.26337,4.17133333333333,2.04266666666667,8.52064355555555,12.4873196849815,-0.812680315018456,-6.11037830840944,"CF-PETG","Flat",90,2,"CF PETG 90%_2.txt"
11.9887,106.61,0.068042,13.326,0.065359,0.0026392,0.26392,25.066,106.61,13.326,0.26392,4.17133333333333,2.04266666666667,8.52064355555555,12.5119657106756,-0.814034289324413,-6.10861690923317,"CF-PETG","Flat",90,2,"CF PETG 90%_2.txt"
12.0105,106.82,0.068179,13.353,0.065496,0.0026447,0.26447,25.066,106.82,13.353,0.26447,4.17133333333333,2.04266666666667,8.52064355555555,12.5366117363696,-0.816388263630371,-6.11389398360197,"CF-PETG","Flat",90,2,"CF PETG 90%_2.txt"
12.0322,107.03,0.068316,13.379,0.065633,0.0026501,0.26501,25.066,107.03,13.379,0.26501,4.17133333333333,2.04266666666667,8.52064355555555,12.5612577620637,-0.817742237936327,-6.11213272992247,"CF-PETG","Flat",90,2,"CF PETG 90%_2.txt"
12.054,107.24,0.068453,13.404,0.065769,0.0026556,0.26556,25.067,107.24,13.404,0.26556,4.17133333333333,2.04266666666667,8.52064355555555,12.5859037877577,-0.818096212242287,-6.10337371114807,"CF-PETG","Flat",90,2,"CF PETG 90%_2.txt"
12.0757,107.43,0.06859,13.429,0.065906,0.0026611,0.26611,25.067,107.43,13.429,0.26611,4.17133333333333,2.04266666666667,8.52064355555555,12.6082025729095,-0.820797427090532,-6.11212619771042,"CF-PETG","Flat",90,2,"CF PETG 90%_2.txt"
12.0975,107.62,0.068727,13.453,0.066043,0.0026666,0.26666,25.067,107.62,13.453,0.26666,4.17133333333333,2.04266666666667,8.52064355555555,12.6305013580612,-0.822498641938779,-6.11386785058187,"CF-PETG","Flat",90,2,"CF PETG 90%_2.txt"
12.1193,107.82,0.068864,13.477,0.06618,0.0026721,0.26721,25.067,107.82,13.477,0.26721,4.17133333333333,2.04266666666667,8.52064355555555,12.6539737634841,-0.823026236515883,-6.10689498045472,"CF-PETG","Flat",90,2,"CF PETG 90%_2.txt"
12.141,108.01,0.069001,13.501,0.066317,0.0026775,0.26775,25.067,108.01,13.501,0.26775,4.17133333333333,2.04266666666667,8.52064355555555,12.6762725486359,-0.824727451364128,-6.10863974049424,"CF-PETG","Flat",90,2,"CF PETG 90%_2.txt"
12.1628,108.2,0.069138,13.525,0.066454,0.002683,0.2683,25.067,108.2,13.525,0.2683,4.17133333333333,2.04266666666667,8.52064355555555,12.6985713337876,-0.826428666212376,-6.11037830840943,"CF-PETG","Flat",90,2,"CF PETG 90%_2.txt"
12.1845,108.4,0.069274,13.55,0.066591,0.0026885,0.26885,25.067,108.4,13.55,0.26885,4.17133333333333,2.04266666666667,8.52064355555555,12.7220437392105,-0.827956260789479,-6.11037830840944,"CF-PETG","Flat",90,2,"CF PETG 90%_2.txt"
12.2063,108.59,0.069411,13.574,0.066728,0.002694,0.2694,25.068,108.59,13.574,0.2694,4.17133333333333,2.04266666666667,8.52064355555555,12.7443425243623,-0.829657475637726,-6.11210752643087,"CF-PETG","Flat",90,2,"CF PETG 90%_2.txt"
12.228,108.78,0.069548,13.598,0.066865,0.0026994,0.26994,25.068,108.78,13.598,0.26994,4.17133333333333,2.04266666666667,8.52064355555555,12.766641309514,-0.831358690485974,-6.11383064043223,"CF-PETG","Flat",90,2,"CF PETG 90%_2.txt"
12.2498,108.98,0.069685,13.622,0.067002,0.0027049,0.27049,25.068,108.98,13.622,0.27049,4.17133333333333,2.04266666666667,8.52064355555555,12.7901137149369,-0.831886285063074,-6.10693205889792,"CF-PETG","Flat",90,2,"CF PETG 90%_2.txt"
12.2716,109.17,0.069822,13.647,0.067139,0.0027104,0.27104,25.068,109.17,13.647,0.27104,4.17133333333333,2.04266666666667,8.52064355555555,12.8124125000887,-0.834587499911324,-6.115538212877,"CF-PETG","Flat",90,2,"CF PETG 90%_2.txt"
12.2933,109.37,0.069959,13.671,0.067276,0.0027159,0.27159,25.068,109.37,13.671,0.27159,4.17133333333333,2.04266666666667,8.52064355555555,12.8358849055116,-0.835115094488424,-6.10866135972807,"CF-PETG","Flat",90,2,"CF PETG 90%_2.txt"
12.3151,109.56,0.070096,13.695,0.067413,0.0027213,0.27213,25.068,109.56,13.695,0.27213,4.17133333333333,2.04266666666667,8.52064355555555,12.8581836906633,-0.836816309336673,-6.11037830840944,"CF-PETG","Flat",90,2,"CF PETG 90%_2.txt"
12.3368,109.75,0.070233,13.719,0.067549,0.0027268,0.27268,25.068,109.75,13.719,0.27268,4.17133333333333,2.04266666666667,8.52064355555555,12.8804824758151,-0.838517524184919,-6.1120892498354,"CF-PETG","Flat",90,2,"CF PETG 90%_2.txt"
12.3586,109.95,0.07037,13.743,0.067686,0.0027323,0.27323,25.068,109.95,13.743,0.27323,4.17133333333333,2.04266666666667,8.52064355555555,12.903954881238,-0.839045118762023,-6.10525444780632,"CF-PETG","Flat",90,2,"CF PETG 90%_2.txt"
12.3804,110.14,0.070507,13.768,0.067823,0.0027378,0.27378,25.069,110.14,13.768,0.27378,4.17133333333333,2.04266666666667,8.52064355555555,12.9262536663897,-0.841746333610271,-6.11378801285786,"CF-PETG","Flat",90,2,"CF PETG 90%_2.txt"
12.4021,110.33,0.070644,13.792,0.06796,0.0027433,0.27433,25.069,110.33,13.792,0.27433,4.17133333333333,2.04266666666667,8.52064355555555,12.9485524515415,-0.843447548458517,-6.11548396504145,"CF-PETG","Flat",90,2,"CF PETG 90%_2.txt"
12.4239,110.53,0.070781,13.816,0.068097,0.0027487,0.27487,25.069,110.53,13.816,0.27487,4.17133333333333,2.04266666666667,8.52064355555555,12.9720248569644,-0.843975143035619,-6.1086793792387,"CF-PETG","Flat",90,2,"CF PETG 90%_2.txt"
12.4456,110.72,0.070918,13.84,0.068234,0.0027542,0.27542,25.069,110.72,13.84,0.27542,4.17133333333333,2.04266666666667,8.52064355555555,12.9943236421161,-0.845676357883866,-6.11037830840943,"CF-PETG","Flat",90,2,"CF PETG 90%_2.txt"
12.4674,110.91,0.071054,13.864,0.068371,0.0027597,0.27597,25.069,110.91,13.864,0.27597,4.17133333333333,2.04266666666667,8.52064355555555,13.0166224272679,-0.847377572732114,-6.11207135554035,"CF-PETG","Flat",90,2,"CF PETG 90%_2.txt"
12.4891,111.11,0.071191,13.889,0.068508,0.0027652,0.27652,25.069,111.11,13.889,0.27652,4.17133333333333,2.04266666666667,8.52064355555555,13.0400948326908,-0.848905167309216,-6.11206830807989,"CF-PETG","Flat",90,2,"CF PETG 90%_2.txt"
12.5109,111.3,0.071328,13.913,0.068645,0.0027706,0.27706,25.069,111.3,13.913,0.27706,4.17133333333333,2.04266666666667,8.52064355555555,13.0623936178425,-0.850606382157464,-6.11375247723326,"CF-PETG","Flat",90,2,"CF PETG 90%_2.txt"
12.5327,111.5,0.071465,13.937,0.068782,0.0027761,0.27761,25.07,111.5,13.937,0.27761,4.17133333333333,2.04266666666667,8.52064355555555,13.0858660232654,-0.851133976734564,-6.10700995002199,"CF-PETG","Flat",90,2,"CF PETG 90%_2.txt"
12.5544,111.69,0.071602,13.961,0.068919,0.0027816,0.27816,25.07,111.69,13.961,0.27816,4.17133333333333,2.04266666666667,8.52064355555555,13.1081648084172,-0.852835191582813,-6.10869702444533,"CF-PETG","Flat",90,2,"CF PETG 90%_2.txt"
12.5762,111.88,0.071739,13.985,0.069056,0.0027871,0.27871,25.07,111.88,13.985,0.27871,4.17133333333333,2.04266666666667,8.52064355555555,13.1304635935689,-0.854536406431061,-6.11037830840944,"CF-PETG","Flat",90,2,"CF PETG 90%_2.txt"
12.5979,112.08,0.071876,14.01,0.069193,0.0027925,0.27925,25.07,112.08,14.01,0.27925,4.17133333333333,2.04266666666667,8.52064355555555,13.1539359989918,-0.856064001008162,-6.11037830840944,"CF-PETG","Flat",90,2,"CF PETG 90%_2.txt"
12.6197,112.27,0.072013,14.034,0.069329,0.002798,0.2798,25.07,112.27,14.034,0.2798,4.17133333333333,2.04266666666667,8.52064355555555,13.1762347841436,-0.857765215856411,-6.11205084691756,"CF-PETG","Flat",90,2,"CF PETG 90%_2.txt"
12.6414,112.46,0.07215,14.058,0.069466,0.0028035,0.28035,25.07,112.46,14.058,0.28035,4.17133333333333,2.04266666666667,8.52064355555555,13.1985335692953,-0.859466430704657,-6.11371767466679,"CF-PETG","Flat",90,2,"CF PETG 90%_2.txt"
12.6632,112.66,0.072287,14.082,0.069603,0.002809,0.2809,25.07,112.66,14.082,0.2809,4.17133333333333,2.04266666666667,8.52064355555555,13.2220059747182,-0.859994025281761,-6.10704463344526,"CF-PETG","Flat",90,2,"CF PETG 90%_2.txt"
12.685,112.85,0.072424,14.106,0.06974,0.0028145,0.28145,25.071,112.85,14.106,0.28145,4.17133333333333,2.04266666666667,8.52064355555555,13.24430475987,-0.861695240130008,-6.10871430689074,"CF-PETG","Flat",90,2,"CF PETG 90%_2.txt"
12.7067,113.05,0.072561,14.131,0.069877,0.0028199,0.28199,25.071,113.05,14.131,0.28199,4.17133333333333,2.04266666666667,8.52064355555555,13.2677771652929,-0.863222834707109,-6.10871725077566,"CF-PETG","Flat",90,2,"CF PETG 90%_2.txt"
12.7285,113.24,0.072698,14.155,0.070014,0.0028254,0.28254,25.071,113.24,14.155,0.28254,4.17133333333333,2.04266666666667,8.52064355555555,13.2900759504446,-0.864924049555356,-6.11037830840944,"CF-PETG","Flat",90,2,"CF PETG 90%_2.txt"
12.7502,113.43,0.072834,14.179,0.070151,0.0028309,0.28309,25.071,113.43,14.179,0.28309,4.17133333333333,2.04266666666667,8.52064355555555,13.3123747355964,-0.866625264403602,-6.11203374288456,"CF-PETG","Flat",90,2,"CF PETG 90%_2.txt"
12.772,113.63,0.072971,14.203,0.070288,0.0028364,0.28364,25.071,113.63,14.203,0.28364,4.17133333333333,2.04266666666667,8.52064355555555,13.3358471410193,-0.867152858980706,-6.10542039696336,"CF-PETG","Flat",90,2,"CF PETG 90%_2.txt"
12.7938,113.82,0.073108,14.227,0.070425,0.0028418,0.28418,25.071,113.82,14.227,0.28418,4.17133333333333,2.04266666666667,8.52064355555555,13.358145926171,-0.868854073828954,-6.10707860988933,"CF-PETG","Flat",90,2,"CF PETG 90%_2.txt"
12.8155,114.01,0.073245,14.252,0.070562,0.0028473,0.28473,25.071,114.01,14.252,0.28473,4.17133333333333,2.04266666666667,8.52064355555555,13.3804447113228,-0.8715552886772,-6.11531917399102,"CF-PETG","Flat",90,2,"CF PETG 90%_2.txt"
12.8373,114.21,0.073382,14.276,0.070699,0.0028528,0.28528,25.072,114.21,14.276,0.28528,4.17133333333333,2.04266666666667,8.52064355555555,13.4039171167457,-0.872082883254302,-6.10873412198306,"CF-PETG","Flat",90,2,"CF PETG 90%_2.txt"
12.859,114.4,0.073519,14.3,0.070836,0.0028583,0.28583,25.072,114.4,14.3,0.28583,4.17133333333333,2.04266666666667,8.52064355555555,13.4262159018975,-0.873784098102551,-6.11037830840944,"CF-PETG","Flat",90,2,"CF PETG 90%_2.txt"
12.8808,114.59,0.073656,14.324,0.070972,0.0028637,0.28637,25.072,114.59,14.324,0.28637,4.17133333333333,2.04266666666667,8.52064355555555,13.4485146870492,-0.875485312950797,-6.11201698513542,"CF-PETG","Flat",90,2,"CF PETG 90%_2.txt"
12.9025,114.79,0.073793,14.348,0.071109,0.0028692,0.28692,25.072,114.79,14.348,0.28692,4.17133333333333,2.04266666666667,8.52064355555555,13.4719870924721,-0.876012907527899,-6.10547050130959,"CF-PETG","Flat",90,2,"CF PETG 90%_2.txt"
12.9243,114.98,0.07393,14.373,0.071246,0.0028747,0.28747,25.072,114.98,14.373,0.28747,4.17133333333333,2.04266666666667,8.52064355555555,13.4942858776239,-0.878714122376145,-6.11364448880641,"CF-PETG","Flat",90,2,"CF PETG 90%_2.txt"
12.9461,115.18,0.074067,14.397,0.071383,0.0028802,0.28802,25.072,115.18,14.397,0.28802,4.17133333333333,2.04266666666667,8.52064355555555,13.5177582830468,-0.879241716953249,-6.10711757278078,"CF-PETG","Flat",90,2,"CF PETG 90%_2.txt"
12.9678,115.37,0.074204,14.421,0.07152,0.0028857,0.28857,25.072,115.37,14.421,0.28857,4.17133333333333,2.04266666666667,8.52064355555555,13.5400570681985,-0.880942931801496,-6.10875065391787,"CF-PETG","Flat",90,2,"CF PETG 90%_2.txt"
12.9896,115.56,0.074341,14.445,0.071657,0.0028911,0.28911,25.072,115.56,14.445,0.28911,4.17133333333333,2.04266666666667,8.52064355555555,13.5623558533503,-0.882644146649744,-6.11037830840944,"CF-PETG","Flat",90,2,"CF PETG 90%_2.txt"
13.0113,115.76,0.074477,14.47,0.071794,0.0028966,0.28966,25.073,115.76,14.47,0.28966,4.17133333333333,2.04266666666667,8.52064355555555,13.5858282587732,-0.884171741226845,-6.11037830840944,"CF-PETG","Flat",90,2,"CF PETG 90%_2.txt"
13.0331,115.95,0.074614,14.494,0.071931,0.0029021,0.29021,25.073,115.95,14.494,0.29021,4.17133333333333,2.04266666666667,8.52064355555555,13.6081270439249,-0.885872956075092,-6.11199776511033,"CF-PETG","Flat",90,2,"CF PETG 90%_2.txt"
13.0549,116.14,0.074751,14.518,0.072068,0.0029076,0.29076,25.073,116.14,14.518,0.29076,4.17133333333333,2.04266666666667,8.52064355555555,13.6304258290767,-0.88757417092334,-6.11361186749787,"CF-PETG","Flat",90,2,"CF PETG 90%_2.txt"
13.0766,116.34,0.074888,14.542,0.072205,0.002913,0.2913,25.073,116.34,14.542,0.2913,4.17133333333333,2.04266666666667,8.52064355555555,13.6538982344996,-0.888101765500442,-6.10715008596096,"CF-PETG","Flat",90,2,"CF PETG 90%_2.txt"
13.0984,116.53,0.075025,14.566,0.072342,0.0029185,0.29185,25.073,116.53,14.566,0.29185,4.17133333333333,2.04266666666667,8.52064355555555,13.6761970196513,-0.889802980348691,-6.10876685671214,"CF-PETG","Flat",90,2,"CF PETG 90%_2.txt"
13.1201,116.72,0.075162,14.591,0.072479,0.002924,0.2924,25.073,116.72,14.591,0.2924,4.17133333333333,2.04266666666667,8.52064355555555,13.6984958048031,-0.892504195196937,-6.11681307105021,"CF-PETG","Flat",90,2,"CF PETG 90%_2.txt"
13.1419,116.92,0.075299,14.615,0.072616,0.0029295,0.29295,25.073,116.92,14.615,0.29295,4.17133333333333,2.04266666666667,8.52064355555555,13.721968210226,-0.893031789774039,-6.11037830840943,"CF-PETG","Flat",90,2,"CF PETG 90%_2.txt"
13.1636,117.11,0.075436,14.639,0.072752,0.0029349,0.29349,25.074,117.11,14.639,0.29349,4.17133333333333,2.04266666666667,8.52064355555555,13.7442669953777,-0.894733004622287,-6.11198172431373,"CF-PETG","Flat",90,2,"CF PETG 90%_2.txt"
13.1854,117.31,0.075573,14.663,0.072889,0.0029404,0.29404,25.074,117.31,14.663,0.29404,4.17133333333333,2.04266666666667,8.52064355555555,13.7677394008006,-0.895260599199389,-6.10557593397933,"CF-PETG","Flat",90,2,"CF PETG 90%_2.txt"
13.2072,117.5,0.07571,14.687,0.073026,0.0029459,0.29459,25.074,117.5,14.687,0.29459,4.17133333333333,2.04266666666667,8.52064355555555,13.7900381859524,-0.896961814047636,-6.10718195715691,"CF-PETG","Flat",90,2,"CF PETG 90%_2.txt"
13.2289,117.69,0.075847,14.712,0.073163,0.0029514,0.29514,25.074,117.69,14.712,0.29514,4.17133333333333,2.04266666666667,8.52064355555555,13.8123369711041,-0.899663028895883,-6.11516468798181,"CF-PETG","Flat",90,2,"CF PETG 90%_2.txt"
13.2507,117.89,0.075984,14.736,0.0733,0.0029569,0.29569,25.074,117.89,14.736,0.29569,4.17133333333333,2.04266666666667,8.52064355555555,13.835809376527,-0.900190623472987,-6.10878544702081,"CF-PETG","Flat",90,2,"CF PETG 90%_2.txt"
13.2724,118.08,0.076121,14.76,0.073437,0.0029623,0.29623,25.074,118.08,14.76,0.29623,4.17133333333333,2.04266666666667,8.52064355555555,13.8581081616788,-0.901891838321234,-6.11037830840944,"CF-PETG","Flat",90,2,"CF PETG 90%_2.txt"
13.2942,118.27,0.076257,14.784,0.073574,0.0029678,0.29678,25.074,118.27,14.784,0.29678,4.17133333333333,2.04266666666667,8.52064355555555,13.8804069468305,-0.903593053169482,-6.1119659981702,"CF-PETG","Flat",90,2,"CF PETG 90%_2.txt"
13.3159,118.47,0.076394,14.808,0.073711,0.0029733,0.29733,25.075,118.47,14.808,0.29733,4.17133333333333,2.04266666666667,8.52064355555555,13.9038793522534,-0.904120647746582,-6.1056229588505,"CF-PETG","Flat",90,2,"CF PETG 90%_2.txt"
13.3377,118.66,0.076531,14.833,0.073848,0.0029788,0.29788,25.075,118.66,14.833,0.29788,4.17133333333333,2.04266666666667,8.52064355555555,13.9261781374052,-0.90682186259483,-6.11354319823926,"CF-PETG","Flat",90,2,"CF PETG 90%_2.txt"
13.3595,118.85,0.076668,14.857,0.073985,0.0029842,0.29842,25.075,118.85,14.857,0.29842,4.17133333333333,2.04266666666667,8.52064355555555,13.9484769225569,-0.908523077443077,-6.11511797430892,"CF-PETG","Flat",90,2,"CF PETG 90%_2.txt"
13.3812,119.05,0.076805,14.881,0.074122,0.0029897,0.29897,25.075,119.05,14.881,0.29897,4.17133333333333,2.04266666666667,8.52064355555555,13.9719493279798,-0.909050672020181,-6.10880096781252,"CF-PETG","Flat",90,2,"CF PETG 90%_2.txt"
13.403,119.26,0.076942,14.907,0.074259,0.0029952,0.29952,25.075,119.26,14.907,0.29952,4.17133333333333,2.04266666666667,8.52064355555555,13.9965953536739,-0.910404646326137,-6.10722912944346,"CF-PETG","Flat",90,2,"CF PETG 90%_2.txt"
13.4247,119.48,0.077079,14.935,0.074396,0.0030007,0.30007,25.075,119.48,14.935,0.30007,4.17133333333333,2.04266666666667,8.52064355555555,14.0224149996391,-0.91258500036095,-6.11037830840944,"CF-PETG","Flat",90,2,"CF PETG 90%_2.txt"
13.4465,119.7,0.077216,14.963,0.074532,0.0030061,0.30061,25.075,119.7,14.963,0.30061,4.17133333333333,2.04266666666667,8.52064355555555,14.0482346456042,-0.914765354395762,-6.11351570136845,"CF-PETG","Flat",90,2,"CF PETG 90%_2.txt"
13.4683,119.92,0.077353,14.99,0.074669,0.0030116,0.30116,25.075,119.92,14.99,0.30116,4.17133333333333,2.04266666666667,8.52064355555555,14.0740542915694,-0.915945708430575,-6.11037830840944,"CF-PETG","Flat",90,2,"CF PETG 90%_2.txt"
13.49,120.14,0.07749,15.018,0.074806,0.0030171,0.30171,25.076,120.14,15.018,0.30171,4.17133333333333,2.04266666666667,8.52064355555555,14.0998739375346,-0.918126062465388,-6.11350421138226,"CF-PETG","Flat",90,2,"CF PETG 90%_2.txt"
13.5118,120.36,0.077627,15.045,0.074943,0.0030226,0.30226,25.076,120.36,15.045,0.30226,4.17133333333333,2.04266666666667,8.52064355555555,14.1256935834998,-0.9193064165002,-6.11037830840944,"CF-PETG","Flat",90,2,"CF PETG 90%_2.txt"
13.5335,120.58,0.077764,15.073,0.07508,0.0030281,0.30281,25.076,120.58,15.073,0.30281,4.17133333333333,2.04266666666667,8.52064355555555,14.151513229465,-0.921486770535013,-6.11349280524788,"CF-PETG","Flat",90,2,"CF PETG 90%_2.txt"
13.5553,120.8,0.077901,15.1,0.075217,0.0030335,0.30335,25.076,120.8,15.1,0.30335,4.17133333333333,2.04266666666667,8.52064355555555,14.1773328754302,-0.922667124569825,-6.11037830840944,"CF-PETG","Flat",90,2,"CF PETG 90%_2.txt"
13.577,121.02,0.078037,15.128,0.075354,0.003039,0.3039,25.076,121.02,15.128,0.3039,4.17133333333333,2.04266666666667,8.52064355555555,14.2031525213954,-0.924847478604638,-6.11348148205076,"CF-PETG","Flat",90,2,"CF PETG 90%_2.txt"
13.5988,121.24,0.078174,15.155,0.075491,0.0030445,0.30445,25.076,121.24,15.155,0.30445,4.17133333333333,2.04266666666667,8.52064355555555,14.2289721673605,-0.92602783263945,-6.11037830840944,"CF-PETG","Flat",90,2,"CF PETG 90%_2.txt"
13.6206,121.46,0.078311,15.183,0.075628,0.00305,0.305,25.076,121.46,15.183,0.305,4.17133333333333,2.04266666666667,8.52064355555555,14.2547918133257,-0.928208186674263,-6.11347024088957,"CF-PETG","Flat",90,2,"CF PETG 90%_2.txt"
13.6423,121.68,0.078448,15.21,0.075765,0.0030554,0.30554,25.077,121.68,15.21,0.30554,4.17133333333333,2.04266666666667,8.52064355555555,14.2806114592909,-0.929388540709075,-6.11037830840943,"CF-PETG","Flat",90,2,"CF PETG 90%_2.txt"
13.6641,121.9,0.078585,15.238,0.075902,0.0030609,0.30609,25.077,121.9,15.238,0.30609,4.17133333333333,2.04266666666667,8.52064355555555,14.3064311052561,-0.931568894743886,-6.11345908087601,"CF-PETG","Flat",90,2,"CF PETG 90%_2.txt"
13.6858,122.12,0.078722,15.266,0.076039,0.0030664,0.30664,25.077,122.12,15.266,0.30664,4.17133333333333,2.04266666666667,8.52064355555555,14.3322507512213,-0.9337492487787,-6.116528552199,"CF-PETG","Flat",90,2,"CF PETG 90%_2.txt"
13.7076,122.34,0.078859,15.293,0.076176,0.0030719,0.30719,25.077,122.34,15.293,0.30719,4.17133333333333,2.04266666666667,8.52064355555555,14.3580703971865,-0.934929602813511,-6.11344800113458,"CF-PETG","Flat",90,2,"CF PETG 90%_2.txt"
13.7294,122.57,0.078996,15.321,0.076312,0.0030773,0.30773,25.077,122.57,15.321,0.30773,4.17133333333333,2.04266666666667,8.52064355555555,14.3850636634228,-0.935936336577182,-6.108846267066,"CF-PETG","Flat",90,2,"CF PETG 90%_2.txt"
13.7511,122.79,0.079133,15.348,0.076449,0.0030828,0.30828,25.077,122.79,15.348,0.30828,4.17133333333333,2.04266666666667,8.52064355555555,14.410883309388,-0.937116690611994,-6.10579026982013,"CF-PETG","Flat",90,2,"CF PETG 90%_2.txt"
13.7729,123.01,0.07927,15.376,0.076586,0.0030883,0.30883,25.077,123.01,15.376,0.30883,4.17133333333333,2.04266666666667,8.52064355555555,14.4367029553532,-0.939297044646805,-6.10885174718266,"CF-PETG","Flat",90,2,"CF PETG 90%_2.txt"
13.7946,123.23,0.079407,15.403,0.076723,0.0030938,0.30938,25.078,123.23,15.403,0.30938,4.17133333333333,2.04266666666667,8.52064355555555,14.4625226013184,-0.940477398681619,-6.10580665248081,"CF-PETG","Flat",90,2,"CF PETG 90%_2.txt"
13.8164,123.45,0.079544,15.431,0.07686,0.0030993,0.30993,25.078,123.45,15.431,0.30993,4.17133333333333,2.04266666666667,8.52064355555555,14.4883422472836,-0.94265775271643,-6.10885718823427,"CF-PETG","Flat",90,2,"CF PETG 90%_2.txt"
13.8381,123.67,0.079681,15.458,0.076997,0.0031047,0.31047,25.078,123.67,15.458,0.31047,4.17133333333333,2.04266666666667,8.52064355555555,14.5141618932488,-0.943838106751244,-6.10582291856155,"CF-PETG","Flat",90,2,"CF PETG 90%_2.txt"
13.8599,123.89,0.079817,15.486,0.077134,0.0031102,0.31102,25.078,123.89,15.486,0.31102,4.17133333333333,2.04266666666667,8.52064355555555,14.5399815392139,-0.946018460786057,-6.10886259063707,"CF-PETG","Flat",90,2,"CF PETG 90%_2.txt"
13.8817,124.11,0.079954,15.513,0.077271,0.0031157,0.31157,25.078,124.11,15.513,0.31157,4.17133333333333,2.04266666666667,8.52064355555555,14.5658011851791,-0.947198814820869,-6.10583906930232,"CF-PETG","Flat",90,2,"CF PETG 90%_2.txt"
13.9034,124.33,0.080091,15.541,0.077408,0.0031212,0.31212,25.078,124.33,15.541,0.31212,4.17133333333333,2.04266666666667,8.52064355555555,14.5916208311443,-0.949379168855682,-6.10886795480138,"CF-PETG","Flat",90,2,"CF PETG 90%_2.txt"
13.9252,124.55,0.080228,15.569,0.077545,0.0031266,0.31266,25.078,124.55,15.569,0.31266,4.17133333333333,2.04266666666667,8.52064355555555,14.6174404771095,-0.951559522890495,-6.11188594572866,"CF-PETG","Flat",90,2,"CF PETG 90%_2.txt"
13.9469,124.77,0.080365,15.596,0.077682,0.0031321,0.31321,25.078,124.77,15.596,0.31321,4.17133333333333,2.04266666666667,8.52064355555555,14.6432601230747,-0.952739876925307,-6.10887328113174,"CF-PETG","Flat",90,2,"CF PETG 90%_2.txt"
13.9687,124.99,0.080502,15.624,0.077819,0.0031376,0.31376,25.079,124.99,15.624,0.31376,4.17133333333333,2.04266666666667,8.52064355555555,14.6690797690399,-0.954920230960122,-6.11188063850564,"CF-PETG","Flat",90,2,"CF PETG 90%_2.txt"
13.9904,125.21,0.080639,15.651,0.077956,0.0031431,0.31431,25.079,125.21,15.651,0.31431,4.17133333333333,2.04266666666667,8.52064355555555,14.6948994150051,-0.956100584994934,-6.10887857002705,"CF-PETG","Flat",90,2,"CF PETG 90%_2.txt"
14.0122,125.43,0.080776,15.679,0.078092,0.0031485,0.31485,25.079,125.43,15.679,0.31485,4.17133333333333,2.04266666666667,8.52064355555555,14.7207190609703,-0.958280939029745,-6.11187536851677,"CF-PETG","Flat",90,2,"CF PETG 90%_2.txt"
14.034,125.65,0.080913,15.706,0.078229,0.003154,0.3154,25.079,125.65,15.706,0.3154,4.17133333333333,2.04266666666667,8.52064355555555,14.7465387069354,-0.959461293064557,-6.10888382188053,"CF-PETG","Flat",90,2,"CF PETG 90%_2.txt"
14.0557,125.87,0.08105,15.734,0.078366,0.0031595,0.31595,25.079,125.87,15.734,0.31595,4.17133333333333,2.04266666666667,8.52064355555555,14.7723583529006,-0.96164164709937,-6.11187013537161,"CF-PETG","Flat",90,2,"CF PETG 90%_2.txt"
14.0775,126.09,0.081187,15.761,0.078503,0.003165,0.3165,25.079,126.09,15.761,0.3165,4.17133333333333,2.04266666666667,8.52064355555555,14.7981779988658,-0.962822001134182,-6.10888903708002,"CF-PETG","Flat",90,2,"CF PETG 90%_2.txt"
14.0992,126.31,0.081324,15.789,0.07864,0.0031705,0.31705,25.079,126.31,15.789,0.31705,4.17133333333333,2.04266666666667,8.52064355555555,14.823997644831,-0.965002355168995,-6.11186493868513,"CF-PETG","Flat",90,2,"CF PETG 90%_2.txt"
14.121,126.53,0.081461,15.817,0.078777,0.0031759,0.31759,25.08,126.53,15.817,0.31759,4.17133333333333,2.04266666666667,8.52064355555555,14.8498172907962,-0.967182709203808,-6.11483030412725,"CF-PETG","Flat",90,2,"CF PETG 90%_2.txt"
14.1428,126.75,0.081597,15.844,0.078914,0.0031814,0.31814,25.08,126.75,15.844,0.31814,4.17133333333333,2.04266666666667,8.52064355555555,14.8756369367614,-0.96836306323862,-6.11185977807763,"CF-PETG","Flat",90,2,"CF PETG 90%_2.txt"
14.1645,126.97,0.081734,15.872,0.079051,0.0031869,0.31869,25.08,126.97,15.872,0.31869,4.17133333333333,2.04266666666667,8.52064355555555,14.9014565827266,-0.970543417273433,-6.11481487697475,"CF-PETG","Flat",90,2,"CF PETG 90%_2.txt"
14.1863,127.18,0.081871,15.898,0.079188,0.0031924,0.31924,25.08,127.18,15.898,0.31924,4.17133333333333,2.04266666666667,8.52064355555555,14.9261026084206,-0.97189739157939,-6.11333118366706,"CF-PETG","Flat",90,2,"CF PETG 90%_2.txt"
14.208,127.39,0.082008,15.924,0.079325,0.0031978,0.31978,25.08,127.39,15.924,0.31978,4.17133333333333,2.04266666666667,8.52064355555555,14.9507486341147,-0.973251365885348,-6.11185233537646,"CF-PETG","Flat",90,2,"CF PETG 90%_2.txt"
14.2298,127.6,0.082145,15.95,0.079462,0.0032033,0.32033,25.08,127.6,15.95,0.32033,4.17133333333333,2.04266666666667,8.52064355555555,14.9753946598087,-0.974605340191305,-6.11037830840943,"CF-PETG","Flat",90,2,"CF PETG 90%_2.txt"
14.2515,127.81,0.082282,15.976,0.079599,0.0032088,0.32088,25.08,127.81,15.976,0.32088,4.17133333333333,2.04266666666667,8.52064355555555,15.0000406855027,-0.975959314497263,-6.10890907922674,"CF-PETG","Flat",90,2,"CF PETG 90%_2.txt"
14.2733,128.02,0.082419,16.002,0.079735,0.0032143,0.32143,25.081,128.02,16.002,0.32143,4.17133333333333,2.04266666666667,8.52064355555555,15.0246867111968,-0.977313288803218,-6.10744462444206,"CF-PETG","Flat",90,2,"CF PETG 90%_2.txt"
14.2951,128.22,0.082556,16.028,0.079872,0.0032197,0.32197,25.081,128.22,16.028,0.32197,4.17133333333333,2.04266666666667,8.52064355555555,15.0481591166197,-0.979840883380321,-6.11330723346844,"CF-PETG","Flat",90,2,"CF PETG 90%_2.txt"
14.3168,128.43,0.082693,16.054,0.080009,0.0032252,0.32252,25.081,128.43,16.054,0.32252,4.17133333333333,2.04266666666667,8.52064355555555,15.0728051423137,-0.981194857686278,-6.11184039919196,"CF-PETG","Flat",90,2,"CF PETG 90%_2.txt"
14.3386,128.64,0.08283,16.08,0.080146,0.0032307,0.32307,25.081,128.64,16.08,0.32307,4.17133333333333,2.04266666666667,8.52064355555555,15.0974511680078,-0.982548831992238,-6.11037830840944,"CF-PETG","Flat",90,2,"CF PETG 90%_2.txt"
14.3603,128.85,0.082967,16.106,0.080283,0.0032362,0.32362,25.081,128.85,16.106,0.32362,4.17133333333333,2.04266666666667,8.52064355555555,15.1220971937018,-0.983902806298198,-6.10892093814851,"CF-PETG","Flat",90,2,"CF PETG 90%_2.txt"
14.3821,129.05,0.083104,16.132,0.08042,0.0032417,0.32417,25.081,129.05,16.132,0.32417,4.17133333333333,2.04266666666667,8.52064355555555,15.1455695991247,-0.986430400875298,-6.11474337264628,"CF-PETG","Flat",90,2,"CF PETG 90%_2.txt"
14.4039,129.26,0.08324,16.158,0.080557,0.0032471,0.32471,25.081,129.26,16.158,0.32471,4.17133333333333,2.04266666666667,8.52064355555555,15.1702156248187,-0.987784375181258,-6.1132836686549,"CF-PETG","Flat",90,2,"CF PETG 90%_2.txt"
14.4256,129.47,0.083377,16.184,0.080694,0.0032526,0.32526,25.082,129.47,16.184,0.32526,4.17133333333333,2.04266666666667,8.52064355555555,15.1948616505128,-0.989138349487213,-6.11182865476528,"CF-PETG","Flat",90,2,"CF PETG 90%_2.txt"
14.4474,129.68,0.083514,16.21,0.080831,0.0032581,0.32581,25.082,129.68,16.21,0.32581,4.17133333333333,2.04266666666667,8.52064355555555,15.2195076762068,-0.99049232379317,-6.11037830840944,"CF-PETG","Flat",90,2,"CF PETG 90%_2.txt"
14.4691,129.88,0.083651,16.236,0.080968,0.0032636,0.32636,25.082,129.88,16.236,0.32636,4.17133333333333,2.04266666666667,8.52064355555555,15.2429800816297,-0.993019918370274,-6.11616111339169,"CF-PETG","Flat",90,2,"CF PETG 90%_2.txt"
