Repository: VipulKohinkar/3D-Printing-Parameter-Optimisation

# 3D Printing Parameter Optimisation: Impact of K-Value on Carbon-Reinforced PETG

## MSc Mechanical Engineering with Management

**Author:** Vipul Kohinkar  
**Project:** MEE7012-SUM  
**Date:** 27 August 2026

---

## Project Overview

This project investigates the influence of flow-rate multiplier (K-value) and build orientation on the tensile behaviour of PETG and carbon-fibre-reinforced PETG (CF-PETG) manufactured using fused deposition modelling (FDM).

The study compares an unreinforced thermoplastic, PETG, with a carbon-fibre-reinforced PETG composite to investigate whether the two materials respond differently to changes in material flow and build orientation.

---

File: 3_Experimental_data/Modulus/Recalculated Stress Strain/Recalculated_Stress_Strain_All_Data.csv (part 90 of 212)
"Time (s)","Load (N)","Machine Extension (mm)","Stress (MPa)","Extension from Preload (mm)","Strain","Percentage Strain","Gauge Length (mm)","Load_N","NEXYGEN_Stress_MPa","Percentage_Strain","Measured_Width_mm","Measured_Thickness_mm","Measured_Area_mm2","Recalculated_Stress_MPa","Stress_Difference_MPa","Stress_Difference_Percent","Material","Orientation","K","Sample","File"
14.4909,130.09,0.083788,16.261,0.081105,0.003269,0.3269,25.082,130.09,16.261,0.3269,4.17133333333333,2.04266666666667,8.52064355555555,15.2676261073238,-0.993373892676228,-6.10893482981507,"CF-PETG","Flat",90,2,"CF PETG 90%_2.txt"
14.5126,130.3,0.083925,16.287,0.081242,0.0032745,0.32745,25.082,130.3,16.287,0.32745,4.17133333333333,2.04266666666667,8.52064355555555,15.2922721330178,-0.994727866982185,-6.10749595985869,"CF-PETG","Flat",90,2,"CF PETG 90%_2.txt"
14.5344,130.51,0.084062,16.313,0.081379,0.00328,0.328,25.082,130.51,16.313,0.328,4.17133333333333,2.04266666666667,8.52064355555555,15.3169181587119,-0.996081841288145,-6.10606167650429,"CF-PETG","Flat",90,2,"CF PETG 90%_2.txt"
14.5562,130.71,0.084199,16.339,0.081515,0.0032855,0.32855,25.082,130.71,16.339,0.32855,4.17133333333333,2.04266666666667,8.52064355555555,15.3403905641348,-0.998609435865244,-6.11181489604777,"CF-PETG","Flat",90,2,"CF PETG 90%_2.txt"
14.5779,130.92,0.084336,16.365,0.081652,0.0032909,0.32909,25.082,130.92,16.365,0.32909,4.17133333333333,2.04266666666667,8.52064355555555,15.3650365898288,-0.999963410171205,-6.11037830840944,"CF-PETG","Flat",90,2,"CF PETG 90%_2.txt"
14.5997,131.13,0.084473,16.391,0.081789,0.0032964,0.32964,25.083,131.13,16.391,0.32964,4.17133333333333,2.04266666666667,8.52064355555555,15.3896826155228,-1.00131738447716,-6.10894627830615,"CF-PETG","Flat",90,2,"CF PETG 90%_2.txt"
14.6214,131.34,0.08461,16.417,0.081926,0.0033019,0.33019,25.083,131.34,16.417,0.33019,4.17133333333333,2.04266666666667,8.52064355555555,15.4143286412169,-1.00267135878312,-6.1075187840843,"CF-PETG","Flat",90,2,"CF PETG 90%_2.txt"
14.6432,131.55,0.084747,16.443,0.082063,0.0033074,0.33074,25.083,131.55,16.443,0.33074,4.17133333333333,2.04266666666667,8.52064355555555,15.4389746669109,-1.00402533308908,-6.10609580422719,"CF-PETG","Flat",90,2,"CF PETG 90%_2.txt"
14.665,131.75,0.084884,16.469,0.0822,0.0033128,0.33128,25.083,131.75,16.469,0.33128,4.17133333333333,2.04266666666667,8.52064355555555,15.4624470723338,-1.00655292766618,-6.1118035561733,"CF-PETG","Flat",90,2,"CF PETG 90%_2.txt"
14.6867,131.96,0.08502,16.495,0.082337,0.0033183,0.33183,25.083,131.96,16.495,0.33183,4.17133333333333,2.04266666666667,8.52064355555555,15.4870930980279,-1.00790690197214,-6.11037830840943,"CF-PETG","Flat",90,2,"CF PETG 90%_2.txt"
14.7085,132.17,0.085157,16.521,0.082474,0.0033238,0.33238,25.083,132.17,16.521,0.33238,4.17133333333333,2.04266666666667,8.52064355555555,15.5117391237219,-1.0092608762781,-6.10895754662609,"CF-PETG","Flat",90,2,"CF PETG 90%_2.txt"
14.7302,132.38,0.085294,16.547,0.082611,0.0033293,0.33293,25.083,132.38,16.547,0.33293,4.17133333333333,2.04266666666667,8.52064355555555,15.5363851494159,-1.01061485058405,-6.107541249677,"CF-PETG","Flat",90,2,"CF PETG 90%_2.txt"
14.752,132.58,0.085431,16.573,0.082748,0.0033348,0.33348,25.084,132.58,16.573,0.33348,4.17133333333333,2.04266666666667,8.52064355555555,15.5598575548388,-1.01314244516115,-6.11321091631662,"CF-PETG","Flat",90,2,"CF PETG 90%_2.txt"
14.7737,132.79,0.085568,16.599,0.082885,0.0033402,0.33402,25.084,132.79,16.599,0.33402,4.17133333333333,2.04266666666667,8.52064355555555,15.5845035805329,-1.01449641946711,-6.111792393922,"CF-PETG","Flat",90,2,"CF PETG 90%_2.txt"
14.7955,133,0.085705,16.625,0.083022,0.0033457,0.33457,25.084,133,16.625,0.33457,4.17133333333333,2.04266666666667,8.52064355555555,15.6091496062269,-1.01585039377307,-6.11037830840944,"CF-PETG","Flat",90,2,"CF PETG 90%_2.txt"
14.8173,133.21,0.085842,16.651,0.083159,0.0033512,0.33512,25.084,133.21,16.651,0.33512,4.17133333333333,2.04266666666667,8.52064355555555,15.633795631921,-1.01720436807903,-6.10896863899481,"CF-PETG","Flat",90,2,"CF PETG 90%_2.txt"
14.839,133.41,0.085979,16.677,0.083295,0.0033567,0.33567,25.084,133.41,16.677,0.33567,4.17133333333333,2.04266666666667,8.52064355555555,15.6572680373439,-1.01973196265613,-6.11460072348821,"CF-PETG","Flat",90,2,"CF PETG 90%_2.txt"
14.8608,133.62,0.086116,16.703,0.083432,0.0033621,0.33621,25.084,133.62,16.703,0.33621,4.17133333333333,2.04266666666667,8.52064355555555,15.6819140630379,-1.02108593696209,-6.11318887003584,"CF-PETG","Flat",90,2,"CF PETG 90%_2.txt"
14.8825,133.83,0.086253,16.729,0.083569,0.0033676,0.33676,25.084,133.83,16.729,0.33676,4.17133333333333,2.04266666666667,8.52064355555555,15.706560088732,-1.02243991126804,-6.11178140515297,"CF-PETG","Flat",90,2,"CF PETG 90%_2.txt"
14.9043,134.04,0.08639,16.755,0.083706,0.0033731,0.33731,25.085,134.04,16.755,0.33731,4.17133333333333,2.04266666666667,8.52064355555555,15.731206114426,-1.023793885574,-6.11037830840944,"CF-PETG","Flat",90,2,"CF PETG 90%_2.txt"
14.926,134.25,0.086527,16.781,0.083843,0.0033786,0.33786,25.085,134.25,16.781,0.33786,4.17133333333333,2.04266666666667,8.52064355555555,15.75585214012,-1.02514785987996,-6.10897955950157,"CF-PETG","Flat",90,2,"CF PETG 90%_2.txt"
14.9478,134.45,0.086664,16.807,0.08398,0.003384,0.3384,25.085,134.45,16.807,0.3384,4.17133333333333,2.04266666666667,8.52064355555555,15.7793245455429,-1.02767545445706,-6.11456806364646,"CF-PETG","Flat",90,2,"CF PETG 90%_2.txt"
14.9696,134.66,0.0868,16.833,0.084117,0.0033895,0.33895,25.085,134.66,16.833,0.33895,4.17133333333333,2.04266666666667,8.52064355555555,15.803970571237,-1.02902942876302,-6.11316716427861,"CF-PETG","Flat",90,2,"CF PETG 90%_2.txt"
14.9913,134.87,0.086937,16.859,0.084254,0.003395,0.3395,25.085,134.87,16.859,0.3395,4.17133333333333,2.04266666666667,8.52064355555555,15.828616596931,-1.03038340306898,-6.11177058585312,"CF-PETG","Flat",90,2,"CF PETG 90%_2.txt"
15.0131,135.08,0.087074,16.884,0.084391,0.0034005,0.34005,25.085,135.08,16.884,0.34005,4.17133333333333,2.04266666666667,8.52064355555555,15.8532626226251,-1.03073737737493,-6.1048174447698,"CF-PETG","Flat",90,2,"CF PETG 90%_2.txt"
15.0348,135.28,0.087211,16.91,0.084528,0.003406,0.3406,25.085,135.28,16.91,0.3406,4.17133333333333,2.04266666666667,8.52064355555555,15.876735028048,-1.03326497195204,-6.11037830840944,"CF-PETG","Flat",90,2,"CF PETG 90%_2.txt"
15.0566,135.49,0.087348,16.936,0.084665,0.0034114,0.34114,25.085,135.49,16.936,0.34114,4.17133333333333,2.04266666666667,8.52064355555555,15.901381053742,-1.03461894625799,-6.10899236099429,"CF-PETG","Flat",90,2,"CF PETG 90%_2.txt"
15.0784,135.7,0.087485,16.962,0.084802,0.0034169,0.34169,25.086,135.7,16.962,0.34169,4.17133333333333,2.04266666666667,8.52064355555555,15.926027079436,-1.03597292056395,-6.10761066244518,"CF-PETG","Flat",90,2,"CF PETG 90%_2.txt"
15.1001,135.91,0.087622,16.988,0.084939,0.0034224,0.34224,25.086,135.91,16.988,0.34224,4.17133333333333,2.04266666666667,8.52064355555555,15.9506731051301,-1.03732689486991,-6.10623319325352,"CF-PETG","Flat",90,2,"CF PETG 90%_2.txt"
15.1219,136.11,0.087759,17.014,0.085075,0.0034279,0.34279,25.086,136.11,17.014,0.34279,4.17133333333333,2.04266666666667,8.52064355555555,15.974145510553,-1.03985448944701,-6.11175790200429,"CF-PETG","Flat",90,2,"CF PETG 90%_2.txt"
15.1436,136.32,0.087896,17.04,0.085212,0.0034333,0.34333,25.086,136.32,17.04,0.34333,4.17133333333333,2.04266666666667,8.52064355555555,15.998791536247,-1.04120846375297,-6.11037830840943,"CF-PETG","Flat",90,2,"CF PETG 90%_2.txt"
15.1654,136.53,0.088033,17.066,0.085349,0.0034388,0.34388,25.086,136.53,17.066,0.34388,4.17133333333333,2.04266666666667,8.52064355555555,16.0234375619411,-1.04256243805893,-6.10900291842802,"CF-PETG","Flat",90,2,"CF PETG 90%_2.txt"
15.1871,136.74,0.08817,17.092,0.085486,0.0034443,0.34443,25.086,136.74,17.092,0.34443,4.17133333333333,2.04266666666667,8.52064355555555,16.0480835876351,-1.04391641236488,-6.10763171287666,"CF-PETG","Flat",90,2,"CF PETG 90%_2.txt"
15.2089,136.94,0.088307,17.118,0.085623,0.0034498,0.34498,25.086,136.94,17.118,0.34498,4.17133333333333,2.04266666666667,8.52064355555555,16.071555993058,-1.04644400694199,-6.11312073222331,"CF-PETG","Flat",90,2,"CF PETG 90%_2.txt"
15.2307,137.15,0.088444,17.144,0.08576,0.0034552,0.34552,25.087,137.15,17.144,0.34552,4.17133333333333,2.04266666666667,8.52064355555555,16.0962020187521,-1.04779798124794,-6.11174744078361,"CF-PETG","Flat",90,2,"CF PETG 90%_2.txt"
15.2524,137.36,0.08858,17.17,0.085897,0.0034607,0.34607,25.087,137.36,17.17,0.34607,4.17133333333333,2.04266666666667,8.52064355555555,16.1208480444461,-1.0491519555539,-6.11037830840943,"CF-PETG","Flat",90,2,"CF PETG 90%_2.txt"
15.2742,137.57,0.088717,17.196,0.086034,0.0034662,0.34662,25.087,137.57,17.196,0.34662,4.17133333333333,2.04266666666667,8.52064355555555,16.1454940701401,-1.05050592985986,-6.10901331623552,"CF-PETG","Flat",90,2,"CF PETG 90%_2.txt"
15.2959,137.78,0.088854,17.222,0.086171,0.0034717,0.34717,25.087,137.78,17.222,0.34717,4.17133333333333,2.04266666666667,8.52064355555555,16.1701400958342,-1.05185990416582,-6.10765244551049,"CF-PETG","Flat",90,2,"CF PETG 90%_2.txt"
15.3177,137.98,0.088991,17.248,0.086308,0.0034772,0.34772,25.087,137.98,17.248,0.34772,4.17133333333333,2.04266666666667,8.52064355555555,16.1936125012571,-1.05438749874292,-6.11310006228501,"CF-PETG","Flat",90,2,"CF PETG 90%_2.txt"
15.3395,138.19,0.089128,17.274,0.086445,0.0034826,0.34826,25.087,138.19,17.274,0.34826,4.17133333333333,2.04266666666667,8.52064355555555,16.2182585269511,-1.05574147304888,-6.11173713702024,"CF-PETG","Flat",90,2,"CF PETG 90%_2.txt"
15.3612,138.4,0.089265,17.3,0.086582,0.0034881,0.34881,25.087,138.4,17.3,0.34881,4.17133333333333,2.04266666666667,8.52064355555555,16.2429045526452,-1.05709544735483,-6.11037830840944,"CF-PETG","Flat",90,2,"CF PETG 90%_2.txt"
15.383,138.61,0.089402,17.326,0.086719,0.0034936,0.34936,25.088,138.61,17.326,0.34936,4.17133333333333,2.04266666666667,8.52064355555555,16.2675505783392,-1.05844942166079,-6.10902355800987,"CF-PETG","Flat",90,2,"CF PETG 90%_2.txt"
15.4047,138.81,0.089539,17.352,0.086855,0.0034991,0.34991,25.088,138.81,17.352,0.34991,4.17133333333333,2.04266666666667,8.52064355555555,16.2910229837621,-1.06097701623789,-6.1144364697896,"CF-PETG","Flat",90,2,"CF PETG 90%_2.txt"
15.4265,139.02,0.089676,17.378,0.086992,0.0035045,0.35045,25.088,139.02,17.378,0.35045,4.17133333333333,2.04266666666667,8.52064355555555,16.3156690094562,-1.06233099054385,-6.11307970159885,"CF-PETG","Flat",90,2,"CF PETG 90%_2.txt"
15.4482,139.23,0.089813,17.404,0.087129,0.00351,0.351,25.088,139.23,17.404,0.351,4.17133333333333,2.04266666666667,8.52064355555555,16.3403150351502,-1.06368496484981,-6.11172698718576,"CF-PETG","Flat",90,2,"CF PETG 90%_2.txt"
15.47,139.44,0.08995,17.43,0.087266,0.0035155,0.35155,25.088,139.44,17.43,0.35155,4.17133333333333,2.04266666666667,8.52064355555555,16.3649610608442,-1.06503893915577,-6.11037830840944,"CF-PETG","Flat",90,2,"CF PETG 90%_2.txt"
15.4918,139.64,0.090087,17.456,0.087403,0.003521,0.3521,25.088,139.64,17.456,0.3521,4.17133333333333,2.04266666666667,8.52064355555555,16.3884334662671,-1.06756653373287,-6.11575695309847,"CF-PETG","Flat",90,2,"CF PETG 90%_2.txt"
15.5135,139.85,0.090224,17.481,0.08754,0.0035264,0.35264,25.088,139.85,17.481,0.35264,4.17133333333333,2.04266666666667,8.52064355555555,16.4130794919612,-1.06792050803883,-6.10903557026959,"CF-PETG","Flat",90,2,"CF PETG 90%_2.txt"
15.5353,140.06,0.09036,17.507,0.087677,0.0035319,0.35319,25.088,140.06,17.507,0.35319,4.17133333333333,2.04266666666667,8.52064355555555,16.4377255176552,-1.06927448234478,-6.1076968203849,"CF-PETG","Flat",90,2,"CF PETG 90%_2.txt"
15.557,140.27,0.090497,17.533,0.087814,0.0035374,0.35374,25.089,140.27,17.533,0.35374,4.17133333333333,2.04266666666667,8.52064355555555,16.4623715433493,-1.07062845665074,-6.10636204101261,"CF-PETG","Flat",90,2,"CF PETG 90%_2.txt"
15.5788,140.47,0.090634,17.559,0.087951,0.0035429,0.35429,25.089,140.47,17.559,0.35429,4.17133333333333,2.04266666666667,8.52064355555555,16.4858439487722,-1.07315605122784,-6.11171508188305,"CF-PETG","Flat",90,2,"CF PETG 90%_2.txt"
15.6005,140.68,0.090771,17.585,0.088088,0.0035484,0.35484,25.089,140.68,17.585,0.35484,4.17133333333333,2.04266666666667,8.52064355555555,16.5104899744662,-1.0745100255338,-6.11037830840944,"CF-PETG","Flat",90,2,"CF PETG 90%_2.txt"
15.6223,140.89,0.090908,17.611,0.088225,0.0035538,0.35538,25.089,140.89,17.611,0.35538,4.17133333333333,2.04266666666667,8.52064355555555,16.5351360001602,-1.07586399983976,-6.10904548202692,"CF-PETG","Flat",90,2,"CF PETG 90%_2.txt"
15.6441,141.1,0.091045,17.637,0.088362,0.0035593,0.35593,25.089,141.1,17.637,0.35593,4.17133333333333,2.04266666666667,8.52064355555555,16.5597820258543,-1.07721797414571,-6.10771658527932,"CF-PETG","Flat",90,2,"CF PETG 90%_2.txt"
15.6658,141.31,0.091182,17.663,0.088498,0.0035648,0.35648,25.089,141.31,17.663,0.35648,4.17133333333333,2.04266666666667,8.52064355555555,16.5844280515483,-1.07857194845167,-6.1063916008134,"CF-PETG","Flat",90,2,"CF PETG 90%_2.txt"
15.6876,141.51,0.091319,17.689,0.088635,0.0035703,0.35703,25.089,141.51,17.689,0.35703,4.17133333333333,2.04266666666667,8.52064355555555,16.6079004569712,-1.08109954302878,-6.11170525766735,"CF-PETG","Flat",90,2,"CF PETG 90%_2.txt"
15.7093,141.72,0.091456,17.715,0.088772,0.0035757,0.35757,25.09,141.72,17.715,0.35757,4.17133333333333,2.04266666666667,8.52064355555555,16.6325464826653,-1.08245351733473,-6.11037830840943,"CF-PETG","Flat",90,2,"CF PETG 90%_2.txt"
15.7311,141.93,0.091593,17.741,0.088909,0.0035812,0.35812,25.09,141.93,17.741,0.35812,4.17133333333333,2.04266666666667,8.52064355555555,16.6571925083593,-1.08380749164069,-6.10905524852425,"CF-PETG","Flat",90,2,"CF PETG 90%_2.txt"
15.7529,142.14,0.09173,17.767,0.089046,0.0035867,0.35867,25.09,142.14,17.767,0.35867,4.17133333333333,2.04266666666667,8.52064355555555,16.6818385340534,-1.08516146594665,-6.10773606093684,"CF-PETG","Flat",90,2,"CF PETG 90%_2.txt"
15.7746,142.32,0.091867,17.789,0.089183,0.0035922,0.35922,25.09,142.32,17.789,0.35922,4.17133333333333,2.04266666666667,8.52064355555555,16.702963698934,-1.08603630106604,-6.10510034890124,"CF-PETG","Flat",90,2,"CF PETG 90%_2.txt"
15.7964,142.49,0.092003,17.811,0.08932,0.0035976,0.35976,25.09,142.49,17.811,0.35976,4.17133333333333,2.04266666666667,8.52064355555555,16.7229152435434,-1.08808475645657,-6.10906044835537,"CF-PETG","Flat",90,2,"CF PETG 90%_2.txt"
15.8181,142.67,0.09214,17.833,0.089457,0.0036031,0.36031,25.09,142.67,17.833,0.36031,4.17133333333333,2.04266666666667,8.52064355555555,16.744040408424,-1.08895959157597,-6.10642960565226,"CF-PETG","Flat",90,2,"CF PETG 90%_2.txt"
15.8399,142.84,0.092277,17.855,0.089594,0.0036086,0.36086,25.09,142.84,17.855,0.36086,4.17133333333333,2.04266666666667,8.52064355555555,16.7639919530335,-1.0910080469665,-6.11037830840943,"CF-PETG","Flat",90,2,"CF PETG 90%_2.txt"
15.8616,143.02,0.092414,17.877,0.089731,0.0036141,0.36141,25.091,143.02,17.877,0.36141,4.17133333333333,2.04266666666667,8.52064355555555,16.7851171179141,-1.09188288208589,-6.10775231910217,"CF-PETG","Flat",90,2,"CF PETG 90%_2.txt"
15.8834,143.19,0.092551,17.899,0.089868,0.0036196,0.36196,25.091,143.19,17.899,0.36196,4.17133333333333,2.04266666666667,8.52064355555555,16.8050686625236,-1.09393133747643,-6.11168968923646,"CF-PETG","Flat",90,2,"CF PETG 90%_2.txt"
15.9052,143.36,0.092688,17.921,0.090005,0.003625,0.3625,25.091,143.36,17.921,0.3625,4.17133333333333,2.04266666666667,8.52064355555555,16.825020207133,-1.09597979286697,-6.11561739226031,"CF-PETG","Flat",90,2,"CF PETG 90%_2.txt"
15.9269,143.54,0.092825,17.942,0.090142,0.0036305,0.36305,25.091,143.54,17.942,0.36305,4.17133333333333,2.04266666666667,8.52064355555555,16.8461453720136,-1.09585462798637,-6.10776183249563,"CF-PETG","Flat",90,2,"CF PETG 90%_2.txt"
15.9487,143.73,0.092962,17.967,0.090278,0.003636,0.3636,25.091,143.73,17.967,0.3636,4.17133333333333,2.04266666666667,8.52064355555555,16.8684441571654,-1.09855584283461,-6.11429756127684,"CF-PETG","Flat",90,2,"CF PETG 90%_2.txt"
15.9704,143.93,0.093099,17.991,0.090415,0.0036415,0.36415,25.091,143.93,17.991,0.36415,4.17133333333333,2.04266666666667,8.52064355555555,16.8919165625883,-1.09908343741171,-6.1090736335485,"CF-PETG","Flat",90,2,"CF PETG 90%_2.txt"
15.9922,144.13,0.093236,18.016,0.090552,0.0036469,0.36469,25.091,144.13,18.016,0.36469,4.17133333333333,2.04266666666667,8.52064355555555,16.9153889680112,-1.10061103198882,-6.10907544398765,"CF-PETG","Flat",90,2,"CF PETG 90%_2.txt"
16.014,144.32,0.093373,18.041,0.090689,0.0036524,0.36524,25.092,144.32,18.041,0.36524,4.17133333333333,2.04266666666667,8.52064355555555,16.9376877531629,-1.10331224683706,-6.11558254441031,"CF-PETG","Flat",90,2,"CF PETG 90%_2.txt"
16.0357,144.52,0.09351,18.065,0.090826,0.0036579,0.36579,25.092,144.52,18.065,0.36579,4.17133333333333,2.04266666666667,8.52064355555555,16.9611601585858,-1.10383984141416,-6.11037830840943,"CF-PETG","Flat",90,2,"CF PETG 90%_2.txt"
16.0575,144.72,0.093647,18.09,0.090963,0.0036634,0.36634,25.092,144.72,18.09,0.36634,4.17133333333333,2.04266666666667,8.52064355555555,16.9846325640087,-1.10536743599127,-6.11037830840945,"CF-PETG","Flat",90,2,"CF PETG 90%_2.txt"
16.0792,144.91,0.093783,18.114,0.0911,0.0036688,0.36688,25.092,144.91,18.114,0.36688,4.17133333333333,2.04266666666667,8.52064355555555,17.0069313491605,-1.10706865083952,-6.11167412410023,"CF-PETG","Flat",90,2,"CF PETG 90%_2.txt"
16.101,145.11,0.09392,18.139,0.091237,0.0036743,0.36743,25.092,145.11,18.139,0.36743,4.17133333333333,2.04266666666667,8.52064355555555,17.0304037545834,-1.10859624541661,-6.11167233814771,"CF-PETG","Flat",90,2,"CF PETG 90%_2.txt"
16.1227,145.31,0.094057,18.164,0.091374,0.0036798,0.36798,25.092,145.31,18.164,0.36798,4.17133333333333,2.04266666666667,8.52064355555555,17.0538761600063,-1.11012383999372,-6.11167055711144,"CF-PETG","Flat",90,2,"CF PETG 90%_2.txt"
16.1445,145.5,0.094194,18.188,0.091511,0.0036853,0.36853,25.092,145.5,18.188,0.36853,4.17133333333333,2.04266666666667,8.52064355555555,17.076174945158,-1.11182505484197,-6.11295939543636,"CF-PETG","Flat",90,2,"CF PETG 90%_2.txt"
16.1663,145.7,0.094331,18.213,0.091648,0.0036908,0.36908,25.092,145.7,18.213,0.36908,4.17133333333333,2.04266666666667,8.52064355555555,17.0996473505809,-1.11335264941907,-6.11295585251782,"CF-PETG","Flat",90,2,"CF PETG 90%_2.txt"
16.188,145.9,0.094468,18.237,0.091785,0.0036962,0.36962,25.093,145.9,18.237,0.36962,4.17133333333333,2.04266666666667,8.52064355555555,17.1231197560038,-1.11388024399617,-6.10780415636437,"CF-PETG","Flat",90,2,"CF PETG 90%_2.txt"
16.2098,146.1,0.094605,18.262,0.091922,0.0037017,0.37017,25.093,146.1,18.262,0.37017,4.17133333333333,2.04266666666667,8.52064355555555,17.1465921614267,-1.11540783857328,-6.10780768028297,"CF-PETG","Flat",90,2,"CF PETG 90%_2.txt"
16.2315,146.29,0.094742,18.287,0.092058,0.0037072,0.37072,25.093,146.29,18.287,0.37072,4.17133333333333,2.04266666666667,8.52064355555555,17.1688909465785,-1.11810905342152,-6.11422897917384,"CF-PETG","Flat",90,2,"CF PETG 90%_2.txt"
16.2533,146.49,0.094879,18.311,0.092195,0.0037127,0.37127,25.093,146.49,18.311,0.37127,4.17133333333333,2.04266666666667,8.52064355555555,17.1923633520014,-1.11863664799862,-6.10909643383007,"CF-PETG","Flat",90,2,"CF PETG 90%_2.txt"
16.275,146.69,0.095016,18.336,0.092332,0.0037181,0.37181,25.093,146.69,18.336,0.37181,4.17133333333333,2.04266666666667,8.52064355555555,17.2158357574243,-1.12016424257573,-6.10909818158664,"CF-PETG","Flat",90,2,"CF PETG 90%_2.txt"
16.2968,146.88,0.095153,18.36,0.092469,0.0037236,0.37236,25.093,146.88,18.36,0.37236,4.17133333333333,2.04266666666667,8.52064355555555,17.238134542576,-1.12186545742397,-6.11037830840943,"CF-PETG","Flat",90,2,"CF PETG 90%_2.txt"
16.3186,147.08,0.09529,18.385,0.092606,0.0037291,0.37291,25.093,147.08,18.385,0.37291,4.17133333333333,2.04266666666667,8.52064355555555,17.2616069479989,-1.12339305200107,-6.11037830840943,"CF-PETG","Flat",90,2,"CF PETG 90%_2.txt"
16.3403,147.28,0.095427,18.41,0.092743,0.0037346,0.37346,25.094,147.28,18.41,0.37346,4.17133333333333,2.04266666666667,8.52064355555555,17.2850793534218,-1.12492064657818,-6.11037830840945,"CF-PETG","Flat",90,2,"CF PETG 90%_2.txt"
16.3621,147.47,0.095563,18.434,0.09288,0.00374,0.374,25.094,147.47,18.434,0.374,4.17133333333333,2.04266666666667,8.52064355555555,17.3073781385736,-1.12662186142643,-6.11165162974083,"CF-PETG","Flat",90,2,"CF PETG 90%_2.txt"
16.3838,147.67,0.0957,18.459,0.093017,0.0037455,0.37455,25.094,147.67,18.459,0.37455,4.17133333333333,2.04266666666667,8.52064355555555,17.3308505439965,-1.12814945600353,-6.1116499052144,"CF-PETG","Flat",90,2,"CF PETG 90%_2.txt"
16.4056,147.87,0.095837,18.483,0.093154,0.003751,0.3751,25.094,147.87,18.483,0.3751,4.17133333333333,2.04266666666667,8.52064355555555,17.3543229494194,-1.12867705058063,-6.10656847146367,"CF-PETG","Flat",90,2,"CF PETG 90%_2.txt"
16.4274,148.06,0.095972,18.508,0.093289,0.0037564,0.37564,25.094,148.06,18.508,0.37564,4.17133333333333,2.04266666666667,8.52064355555555,17.3766217345711,-1.13137826542888,-6.11291476890466,"CF-PETG","Flat",90,2,"CF PETG 90%_2.txt"
16.4491,148.26,0.096106,18.533,0.093423,0.0037618,0.37618,25.094,148.26,18.533,0.37618,4.17133333333333,2.04266666666667,8.52064355555555,17.400094139994,-1.13290586000598,-6.11291134735866,"CF-PETG","Flat",90,2,"CF PETG 90%_2.txt"
16.4709,148.46,0.09624,18.557,0.093557,0.0037671,0.37671,25.094,148.46,18.557,0.37671,4.17133333333333,2.04266666666667,8.52064355555555,17.4235665454169,-1.13343345458308,-6.10784854547115,"CF-PETG","Flat",90,2,"CF PETG 90%_2.txt"
16.4926,148.65,0.096374,18.582,0.093691,0.0037725,0.37725,25.095,148.65,18.582,0.37725,4.17133333333333,2.04266666666667,8.52064355555555,17.4458653305687,-1.13613466943133,-6.11416784754778,"CF-PETG","Flat",90,2,"CF PETG 90%_2.txt"
16.5144,148.85,0.096508,18.606,0.093825,0.0037778,0.37778,25.095,148.85,18.606,0.37778,4.17133333333333,2.04266666666667,8.52064355555555,17.4693377359916,-1.13666226400843,-6.10911675808036,"CF-PETG","Flat",90,2,"CF PETG 90%_2.txt"
16.5361,149.05,0.096642,18.631,0.093959,0.0037832,0.37832,25.095,149.05,18.631,0.37832,4.17133333333333,2.04266666666667,8.52064355555555,17.4928101414145,-1.13818985858553,-6.10911845089117,"CF-PETG","Flat",90,2,"CF PETG 90%_2.txt"
16.5579,149.24,0.096776,18.656,0.094093,0.0037886,0.37886,25.095,149.24,18.656,0.37886,4.17133333333333,2.04266666666667,8.52064355555555,17.5151089265662,-1.14089107343378,-6.11541098538689,"CF-PETG","Flat",90,2,"CF PETG 90%_2.txt"
16.5797,149.44,0.09691,18.68,0.094227,0.0037939,0.37939,25.095,149.44,18.68,0.37939,4.17133333333333,2.04266666666667,8.52064355555555,17.5385813319891,-1.14141866801088,-6.11037830840943,"CF-PETG","Flat",90,2,"CF PETG 90%_2.txt"
16.6014,149.64,0.097044,18.705,0.094361,0.0037993,0.37993,25.095,149.64,18.705,0.37993,4.17133333333333,2.04266666666667,8.52064355555555,17.562053737412,-1.14294626258799,-6.11037830840945,"CF-PETG","Flat",90,2,"CF PETG 90%_2.txt"
16.6232,149.83,0.097178,18.729,0.094495,0.0038046,0.38046,25.095,149.83,18.729,0.38046,4.17133333333333,2.04266666666667,8.52064355555555,17.5843525225638,-1.14464747743623,-6.11163157368909,"CF-PETG","Flat",90,2,"CF PETG 90%_2.txt"
16.6449,150.03,0.097312,18.754,0.094629,0.00381,0.381,25.095,150.03,18.754,0.381,4.17133333333333,2.04266666666667,8.52064355555555,17.6078249279867,-1.14617507201334,-6.11162990302514,"CF-PETG","Flat",90,2,"CF PETG 90%_2.txt"
16.6667,150.24,0.097446,18.78,0.094763,0.0038153,0.38153,25.096,150.24,18.78,0.38153,4.17133333333333,2.04266666666667,8.52064355555555,17.6324709536807,-1.14752904631929,-6.11037830840943,"CF-PETG","Flat",90,2,"CF PETG 90%_2.txt"
16.6885,150.45,0.09758,18.806,0.094897,0.0038207,0.38207,25.096,150.45,18.806,0.38207,4.17133333333333,2.04266666666667,8.52064355555555,17.6571169793747,-1.14888302062525,-6.1091301745467,"CF-PETG","Flat",90,2,"CF PETG 90%_2.txt"
16.7102,150.65,0.097714,18.832,0.095031,0.0038261,0.38261,25.096,150.65,18.832,0.38261,4.17133333333333,2.04266666666667,8.52064355555555,17.6805893847976,-1.15141061520235,-6.11411754036933,"CF-PETG","Flat",90,2,"CF PETG 90%_2.txt"
16.732,150.86,0.097848,18.858,0.095165,0.0038314,0.38314,25.096,150.86,18.858,0.38314,4.17133333333333,2.04266666666667,8.52064355555555,17.7052354104917,-1.15276458950831,-6.11286769280045,"CF-PETG","Flat",90,2,"CF PETG 90%_2.txt"
16.7537,151.07,0.097982,18.884,0.095299,0.0038368,0.38368,25.096,151.07,18.884,0.38368,4.17133333333333,2.04266666666667,8.52064355555555,17.7298814361857,-1.15411856381427,-6.1116212868792,"CF-PETG","Flat",90,2,"CF PETG 90%_2.txt"
16.7755,151.28,0.098116,18.91,0.095432,0.0038421,0.38421,25.096,151.28,18.91,0.38421,4.17133333333333,2.04266666666667,8.52064355555555,17.7545274618798,-1.15547253812023,-6.11037830840944,"CF-PETG","Flat",90,2,"CF PETG 90%_2.txt"
16.7972,151.49,0.09825,18.936,0.095566,0.0038475,0.38475,25.096,151.49,18.936,0.38475,4.17133333333333,2.04266666666667,8.52064355555555,17.7791734875738,-1.15682651242618,-6.10913874327304,"CF-PETG","Flat",90,2,"CF PETG 90%_2.txt"
16.819,151.7,0.098384,18.962,0.0957,0.0038529,0.38529,25.097,151.7,18.962,0.38529,4.17133333333333,2.04266666666667,8.52064355555555,17.8038195132679,-1.15818048673214,-6.10790257742929,"CF-PETG","Flat",90,2,"CF PETG 90%_2.txt"
16.8408,151.9,0.098518,18.988,0.095834,0.0038582,0.38582,25.097,151.9,18.988,0.38582,4.17133333333333,2.04266666666667,8.52064355555555,17.8272919186908,-1.16070808130924,-6.11285064940616,"CF-PETG","Flat",90,2,"CF PETG 90%_2.txt"
16.8625,152.11,0.098652,19.014,0.095968,0.0038636,0.38636,25.097,152.11,19.014,0.38636,4.17133333333333,2.04266666666667,8.52064355555555,17.8519379443848,-1.1620620556152,-6.11161278855159,"CF-PETG","Flat",90,2,"CF PETG 90%_2.txt"
16.8843,152.32,0.098786,19.04,0.096102,0.0038689,0.38689,25.097,152.32,19.04,0.38689,4.17133333333333,2.04266666666667,8.52064355555555,17.8765839700788,-1.16341602992116,-6.11037830840945,"CF-PETG","Flat",90,2,"CF PETG 90%_2.txt"
16.906,152.53,0.09892,19.066,0.096236,0.0038743,0.38743,25.097,152.53,19.066,0.38743,4.17133333333333,2.04266666666667,8.52064355555555,17.9012299957729,-1.16477000422711,-6.10914719514902,"CF-PETG","Flat",90,2,"CF PETG 90%_2.txt"
16.9278,152.74,0.099054,19.092,0.09637,0.0038797,0.38797,25.097,152.74,19.092,0.38797,4.17133333333333,2.04266666666667,8.52064355555555,17.9258760214669,-1.16612397853307,-6.10791943501503,"CF-PETG","Flat",90,2,"CF PETG 90%_2.txt"
16.9495,152.95,0.099188,19.118,0.096504,0.003885,0.3885,25.097,152.95,19.118,0.3885,4.17133333333333,2.04266666666667,8.52064355555555,17.950522047161,-1.16747795283903,-6.10669501432696,"CF-PETG","Flat",90,2,"CF PETG 90%_2.txt"
16.9713,153.15,0.099322,19.144,0.096638,0.0038904,0.38904,25.097,153.15,19.144,0.38904,4.17133333333333,2.04266666666667,8.52064355555555,17.9739944525839,-1.17000554741613,-6.11160440564212,"CF-PETG","Flat",90,2,"CF PETG 90%_2.txt"
16.9931,153.36,0.099456,19.17,0.096772,0.0038957,0.38957,25.098,153.36,19.17,0.38957,4.17133333333333,2.04266666666667,8.52064355555555,17.9986404782779,-1.17135952172209,-6.11037830840943,"CF-PETG","Flat",90,2,"CF PETG 90%_2.txt"
17.0148,153.57,0.09959,19.196,0.096906,0.0039011,0.39011,25.098,153.57,19.196,0.39011,4.17133333333333,2.04266666666667,8.52064355555555,18.023286503972,-1.17271349602805,-6.1091555325487,"CF-PETG","Flat",90,2,"CF PETG 90%_2.txt"
17.0366,153.78,0.099724,19.222,0.09704,0.0039065,0.39065,25.098,153.78,19.222,0.39065,4.17133333333333,2.04266666666667,8.52064355555555,18.047932529666,-1.17406747033401,-6.10793606458228,"CF-PETG","Flat",90,2,"CF PETG 90%_2.txt"
17.0583,153.99,0.099858,19.248,0.097174,0.0039118,0.39118,25.098,153.99,19.248,0.39118,4.17133333333333,2.04266666666667,8.52064355555555,18.07257855536,-1.17542144463996,-6.10671989110537,"CF-PETG","Flat",90,2,"CF PETG 90%_2.txt"
17.0801,154.19,0.099992,19.274,0.097308,0.0039172,0.39172,25.098,154.19,19.274,0.39172,4.17133333333333,2.04266666666667,8.52064355555555,18.0960509607829,-1.17794903921707,-6.11159613581543,"CF-PETG","Flat",90,2,"CF PETG 90%_2.txt"
17.1019,154.4,0.10013,19.3,0.097442,0.0039225,0.39225,25.098,154.4,19.3,0.39225,4.17133333333333,2.04266666666667,8.52064355555555,18.120696986477,-1.17930301352302,-6.11037830840944,"CF-PETG","Flat",90,2,"CF PETG 90%_2.txt"
17.1236,154.61,0.10026,19.326,0.097576,0.0039279,0.39279,25.098,154.61,19.326,0.39279,4.17133333333333,2.04266666666667,8.52064355555555,18.145343012171,-1.18065698782898,-6.10916375778215,"CF-PETG","Flat",90,2,"CF PETG 90%_2.txt"
17.1454,154.82,0.10039,19.352,0.09771,0.0039333,0.39333,25.099,154.82,19.352,0.39333,4.17133333333333,2.04266666666667,8.52064355555555,18.1699890378651,-1.18201096213494,-6.10795247072622,"CF-PETG","Flat",90,2,"CF PETG 90%_2.txt"
17.1671,155.03,0.10053,19.378,0.097844,0.0039386,0.39386,25.099,155.03,19.378,0.39386,4.17133333333333,2.04266666666667,8.52064355555555,18.1946350635591,-1.1833649364409,-6.10674443410515,"CF-PETG","Flat",90,2,"CF PETG 90%_2.txt"
17.1889,155.24,0.10066,19.404,0.097978,0.003944,0.3944,25.099,155.24,19.404,0.3944,4.17133333333333,2.04266666666667,8.52064355555555,18.2192810892532,-1.18471891074685,-6.10553963485286,"CF-PETG","Flat",90,2,"CF PETG 90%_2.txt"
17.2106,155.44,0.1008,19.43,0.098112,0.0039493,0.39493,25.099,155.44,19.43,0.39493,4.17133333333333,2.04266666666667,8.52064355555555,18.242753494676,-1.18724650532396,-6.11037830840944,"CF-PETG","Flat",90,2,"CF PETG 90%_2.txt"
17.2324,155.65,0.10093,19.457,0.098246,0.0039547,0.39547,25.099,155.65,19.457,0.39547,4.17133333333333,2.04266666666667,8.52064355555555,18.2673995203701,-1.18960047962991,-6.11399742832869,"CF-PETG","Flat",90,2,"CF PETG 90%_2.txt"
17.2542,155.86,0.10106,19.483,0.09838,0.0039601,0.39601,25.099,155.86,19.483,0.39601,4.17133333333333,2.04266666666667,8.52064355555555,18.2920455460641,-1.19095445393587,-6.11278783521976,"CF-PETG","Flat",90,2,"CF PETG 90%_2.txt"
17.2759,156.07,0.1012,19.509,0.098514,0.0039654,0.39654,25.099,156.07,19.509,0.39654,4.17133333333333,2.04266666666667,8.52064355555555,18.3166915717582,-1.19230842824183,-6.11158146620445,"CF-PETG","Flat",90,2,"CF PETG 90%_2.txt"
17.2977,156.28,0.10133,19.535,0.098648,0.0039708,0.39708,25.099,156.28,19.535,0.39708,4.17133333333333,2.04266666666667,8.52064355555555,18.3413375974522,-1.19366240254778,-6.11037830840944,"CF-PETG","Flat",90,2,"CF PETG 90%_2.txt"
17.3194,156.49,0.10147,19.561,0.098782,0.0039761,0.39761,25.1,156.49,19.561,0.39761,4.17133333333333,2.04266666666667,8.52064355555555,18.3659836231463,-1.19501637685374,-6.10917834902991,"CF-PETG","Flat",90,2,"CF PETG 90%_2.txt"
17.3412,156.69,0.1016,19.587,0.098916,0.0039815,0.39815,25.1,156.69,19.587,0.39815,4.17133333333333,2.04266666666667,8.52064355555555,18.3894560285692,-1.19754397143084,-6.11397340803004,"CF-PETG","Flat",90,2,"CF PETG 90%_2.txt"
17.363,156.9,0.10173,19.613,0.09905,0.0039869,0.39869,25.1,156.9,19.613,0.39869,4.17133333333333,2.04266666666667,8.52064355555555,18.4141020542632,-1.1988979457368,-6.11277186425738,"CF-PETG","Flat",90,2,"CF PETG 90%_2.txt"
17.3847,157.11,0.10187,19.639,0.099184,0.0039922,0.39922,25.1,157.11,19.639,0.39922,4.17133333333333,2.04266666666667,8.52064355555555,18.4387480799572,-1.20025192004276,-6.1115735019235,"CF-PETG","Flat",90,2,"CF PETG 90%_2.txt"
17.4065,157.32,0.102,19.665,0.099318,0.0039976,0.39976,25.1,157.32,19.665,0.39976,4.17133333333333,2.04266666666667,8.52064355555555,18.4633941056513,-1.20160589434872,-6.11037830840944,"CF-PETG","Flat",90,2,"CF PETG 90%_2.txt"
17.4282,157.53,0.10214,19.691,0.099452,0.0040029,0.40029,25.1,157.53,19.691,0.40029,4.17133333333333,2.04266666666667,8.52064355555555,18.4880401313453,-1.20295986865467,-6.10918627116283,"CF-PETG","Flat",90,2,"CF PETG 90%_2.txt"
17.45,157.73,0.10227,19.717,0.099586,0.0040083,0.40083,25.1,157.73,19.717,0.40083,4.17133333333333,2.04266666666667,8.52064355555555,18.5115125367682,-1.20548746323178,-6.11394970447723,"CF-PETG","Flat",90,2,"CF PETG 90%_2.txt"
17.4717,157.94,0.1024,19.743,0.09972,0.0040136,0.40136,25.101,157.94,19.743,0.40136,4.17133333333333,2.04266666666667,8.52064355555555,18.5361585624623,-1.20684143753773,-6.11275610362019,"CF-PETG","Flat",90,2,"CF PETG 90%_2.txt"
17.4935,158.15,0.10254,19.769,0.099854,0.004019,0.4019,25.101,158.15,19.769,0.4019,4.17133333333333,2.04266666666667,8.52064355555555,18.5608045881563,-1.20819541184369,-6.11156564238803,"CF-PETG","Flat",90,2,"CF PETG 90%_2.txt"
17.5153,158.36,0.10267,19.795,0.099988,0.0040244,0.40244,25.101,158.36,19.795,0.40244,4.17133333333333,2.04266666666667,8.52064355555555,18.5854506138504,-1.20954938614965,-6.11037830840945,"CF-PETG","Flat",90,2,"CF PETG 90%_2.txt"
17.537,158.57,0.10281,19.821,0.10012,0.0040297,0.40297,25.101,158.57,19.821,0.40297,4.17133333333333,2.04266666666667,8.52064355555555,18.6100966395444,-1.21090336045561,-6.10919408937797,"CF-PETG","Flat",90,2,"CF PETG 90%_2.txt"
17.5588,158.78,0.10294,19.847,0.10026,0.0040351,0.40351,25.101,158.78,19.847,0.40351,4.17133333333333,2.04266666666667,8.52064355555555,18.6347426652384,-1.21225733476156,-6.10801297305166,"CF-PETG","Flat",90,2,"CF PETG 90%_2.txt"
17.5805,158.98,0.10307,19.873,0.10039,0.0040404,0.40404,25.101,158.98,19.873,0.40404,4.17133333333333,2.04266666666667,8.52064355555555,18.6582150706613,-1.21478492933867,-6.11274054918063,"CF-PETG","Flat",90,2,"CF PETG 90%_2.txt"
17.6023,159.19,0.10321,19.899,0.10052,0.0040458,0.40458,25.101,159.19,19.899,0.40458,4.17133333333333,2.04266666666667,8.52064355555555,18.6828610963554,-1.21613890364462,-6.11155788554512,"CF-PETG","Flat",90,2,"CF PETG 90%_2.txt"
17.624,159.4,0.10334,19.925,0.10066,0.0040512,0.40512,25.101,159.4,19.925,0.40512,4.17133333333333,2.04266666666667,8.52064355555555,18.7075071220494,-1.21749287795058,-6.11037830840943,"CF-PETG","Flat",90,2,"CF PETG 90%_2.txt"
17.6458,159.61,0.10348,19.951,0.10079,0.0040565,0.40565,25.102,159.61,19.951,0.40565,4.17133333333333,2.04266666666667,8.52064355555555,18.7321531477435,-1.21884685225654,-6.10920180570666,"CF-PETG","Flat",90,2,"CF PETG 90%_2.txt"
17.6676,159.82,0.10361,19.977,0.10093,0.0040619,0.40619,25.102,159.82,19.977,0.40619,4.17133333333333,2.04266666666667,8.52064355555555,18.7567991734375,-1.2202008265625,-6.10802836543273,"CF-PETG","Flat",90,2,"CF PETG 90%_2.txt"
17.6893,160.03,0.10374,20.003,0.10106,0.0040672,0.40672,25.102,160.03,20.003,0.40672,4.17133333333333,2.04266666666667,8.52064355555555,18.7814451991315,-1.22155480086845,-6.10685797564592,"CF-PETG","Flat",90,2,"CF PETG 90%_2.txt"
17.7111,160.23,0.10388,20.029,0.10119,0.0040726,0.40726,25.102,160.23,20.029,0.40726,4.17133333333333,2.04266666666667,8.52064355555555,18.8049176045544,-1.22408239544556,-6.11155022939516,"CF-PETG","Flat",90,2,"CF PETG 90%_2.txt"
17.7328,160.44,0.10401,20.055,0.10133,0.004078,0.4078,25.102,160.44,20.055,0.4078,4.17133333333333,2.04266666666667,8.52064355555555,18.8295636302485,-1.22543636975151,-6.11037830840944,"CF-PETG","Flat",90,2,"CF PETG 90%_2.txt"
17.7546,160.65,0.10415,20.081,0.10146,0.0040833,0.40833,25.102,160.65,20.081,0.40833,4.17133333333333,2.04266666666667,8.52064355555555,18.8542096559425,-1.22679034405747,-6.10920942212773,"CF-PETG","Flat",90,2,"CF PETG 90%_2.txt"
17.7764,160.86,0.10428,20.107,0.1016,0.0040887,0.40887,25.102,160.86,20.107,0.40887,4.17133333333333,2.04266666666667,8.52064355555555,18.8788556816366,-1.22814431836343,-6.10804355877767,"CF-PETG","Flat",90,2,"CF PETG 90%_2.txt"
17.7981,161.07,0.10441,20.133,0.10173,0.004094,0.4094,25.103,161.07,20.133,0.4094,4.17133333333333,2.04266666666667,8.52064355555555,18.9035017073306,-1.22949829266939,-6.10688070664773,"CF-PETG","Flat",90,2,"CF PETG 90%_2.txt"
17.8199,161.27,0.10455,20.159,0.10186,0.0040994,0.40994,25.103,161.27,20.159,0.40994,4.17133333333333,2.04266666666667,8.52064355555555,18.9269741127535,-1.23202588724649,-6.11154267199011,"CF-PETG","Flat",90,2,"CF PETG 90%_2.txt"
17.8416,161.48,0.10468,20.185,0.102,0.0041048,0.41048,25.103,161.48,20.185,0.41048,4.17133333333333,2.04266666666667,8.52064355555555,18.9516201384476,-1.23337986155245,-6.11037830840945,"CF-PETG","Flat",90,2,"CF PETG 90%_2.txt"
17.8634,161.69,0.10482,20.211,0.10213,0.0041101,0.41101,25.103,161.69,20.211,0.41101,4.17133333333333,2.04266666666667,8.52064355555555,18.9762661641416,-1.2347338358584,-6.10921694056901,"CF-PETG","Flat",90,2,"CF PETG 90%_2.txt"
17.8851,161.9,0.10495,20.237,0.10227,0.0041155,0.41155,25.103,161.9,20.237,0.41155,4.17133333333333,2.04266666666667,8.52064355555555,19.0009121898356,-1.23608781016436,-6.10805855692225,"CF-PETG","Flat",90,2,"CF PETG 90%_2.txt"
17.9069,162.11,0.10508,20.263,0.1024,0.0041208,0.41208,25.103,162.11,20.263,0.41208,4.17133333333333,2.04266666666667,8.52064355555555,19.0255582155297,-1.23744178447032,-6.10690314598192,"CF-PETG","Flat",90,2,"CF PETG 90%_2.txt"
17.9287,162.32,0.10522,20.289,0.10253,0.0041262,0.41262,25.103,162.32,20.289,0.41262,4.17133333333333,2.04266666666667,8.52064355555555,19.0502042412237,-1.23879575877628,-6.10575069631957,"CF-PETG","Flat",90,2,"CF PETG 90%_2.txt"
17.9504,162.52,0.10535,20.316,0.10267,0.0041316,0.41316,25.103,162.52,20.316,0.41316,4.17133333333333,2.04266666666667,8.52064355555555,19.0736766466466,-1.24232335335337,-6.11499977039464,"CF-PETG","Flat",90,2,"CF PETG 90%_2.txt"
17.9722,162.73,0.10549,20.342,0.1028,0.0041369,0.41369,25.104,162.73,20.342,0.41369,4.17133333333333,2.04266666666667,8.52064355555555,19.0983226723407,-1.24367732765933,-6.11383997472881,"CF-PETG","Flat",90,2,"CF PETG 90%_2.txt"
17.9939,162.94,0.10562,20.368,0.10294,0.0041423,0.41423,25.104,162.94,20.368,0.41423,4.17133333333333,2.04266666666667,8.52064355555555,19.1229686980347,-1.24503130196529,-6.11268314004954,"CF-PETG","Flat",90,2,"CF PETG 90%_2.txt"
18.0157,163.15,0.10575,20.394,0.10307,0.0041476,0.41476,25.104,163.15,20.394,0.41476,4.17133333333333,2.04266666666667,8.52064355555555,19.1476147237288,-1.24638527627125,-6.11152925503211,"CF-PETG","Flat",90,2,"CF PETG 90%_2.txt"
18.0375,163.36,0.10589,20.42,0.1032,0.004153,0.4153,25.104,163.36,20.42,0.4153,4.17133333333333,2.04266666666667,8.52064355555555,19.1722607494228,-1.24773925057721,-6.11037830840944,"CF-PETG","Flat",90,2,"CF PETG 90%_2.txt"
18.0592,163.57,0.10602,20.446,0.10334,0.0041584,0.41584,25.104,163.57,20.446,0.41584,4.17133333333333,2.04266666666667,8.52064355555555,19.1969067751168,-1.24909322488317,-6.10923028897177,"CF-PETG","Flat",90,2,"CF PETG 90%_2.txt"
18.081,163.77,0.10616,20.472,0.10347,0.0041637,0.41637,25.104,163.77,20.472,0.41637,4.17133333333333,2.04266666666667,8.52064355555555,19.2203791805397,-1.25162081946027,-6.11381799267423,"CF-PETG","Flat",90,2,"CF PETG 90%_2.txt"
18.1027,163.98,0.10629,20.498,0.10361,0.0041691,0.41691,25.104,163.98,20.498,0.41691,4.17133333333333,2.04266666666667,8.52064355555555,19.2450252062338,-1.25297479376623,-6.11266852261795,"CF-PETG","Flat",90,2,"CF PETG 90%_2.txt"
18.1245,164.19,0.10642,20.524,0.10374,0.0041744,0.41744,25.105,164.19,20.524,0.41744,4.17133333333333,2.04266666666667,8.52064355555555,19.2696712319278,-1.25432876807218,-6.11152196488104,"CF-PETG","Flat",90,2,"CF PETG 90%_2.txt"
18.1462,164.38,0.10656,20.548,0.10387,0.0041798,0.41798,25.105,164.38,20.548,0.41798,4.17133333333333,2.04266666666667,8.52064355555555,19.2919700170796,-1.25602998292043,-6.11266294977822,"CF-PETG","Flat",90,2,"CF PETG 90%_2.txt"
18.168,164.56,0.10669,20.57,0.10401,0.0041852,0.41852,25.105,164.56,20.57,0.41852,4.17133333333333,2.04266666666667,8.52064355555555,19.3130951819602,-1.25690481803982,-6.11037830840944,"CF-PETG","Flat",90,2,"CF PETG 90%_2.txt"
18.1898,164.74,0.10683,20.593,0.10414,0.0041905,0.41905,25.105,164.74,20.593,0.41905,4.17133333333333,2.04266666666667,8.52064355555555,19.3342203468408,-1.25877965315921,-6.11265795736033,"CF-PETG","Flat",90,2,"CF PETG 90%_2.txt"
18.2115,164.93,0.10696,20.616,0.10428,0.0041959,0.41959,25.105,164.93,20.616,0.41959,4.17133333333333,2.04266666666667,8.52064355555555,19.3565191319925,-1.25948086800746,-6.10923975556588,"CF-PETG","Flat",90,2,"CF PETG 90%_2.txt"
18.2333,165.11,0.10709,20.639,0.10441,0.0042012,0.42012,25.105,165.11,20.639,0.42012,4.17133333333333,2.04266666666667,8.52064355555555,19.3776442968732,-1.26135570312685,-6.1115155924553,"CF-PETG","Flat",90,2,"CF PETG 90%_2.txt"
