Repository: VipulKohinkar/3D-Printing-Parameter-Optimisation

# 3D Printing Parameter Optimisation: Impact of K-Value on Carbon-Reinforced PETG

## MSc Mechanical Engineering with Management

**Author:** Vipul Kohinkar  
**Project:** MEE7012-SUM  
**Date:** 27 August 2026

---

## Project Overview

This project investigates the influence of flow-rate multiplier (K-value) and build orientation on the tensile behaviour of PETG and carbon-fibre-reinforced PETG (CF-PETG) manufactured using fused deposition modelling (FDM).

The study compares an unreinforced thermoplastic, PETG, with a carbon-fibre-reinforced PETG composite to investigate whether the two materials respond differently to changes in material flow and build orientation.

---

File: 3_Experimental_data/Modulus/Recalculated Stress Strain/Recalculated_Stress_Strain_All_Data.csv (part 91 of 212)
"Time (s)","Load (N)","Machine Extension (mm)","Stress (MPa)","Extension from Preload (mm)","Strain","Percentage Strain","Gauge Length (mm)","Load_N","NEXYGEN_Stress_MPa","Percentage_Strain","Measured_Width_mm","Measured_Thickness_mm","Measured_Area_mm2","Recalculated_Stress_MPa","Stress_Difference_MPa","Stress_Difference_Percent","Material","Orientation","K","Sample","File"
18.255,165.29,0.10723,20.661,0.10454,0.0042066,0.42066,25.105,165.29,20.661,0.42066,4.17133333333333,2.04266666666667,8.52064355555555,19.3987694617538,-1.26223053824625,-6.10924223535282,"CF-PETG","Flat",90,2,"CF PETG 90%_2.txt"
18.2768,165.47,0.10736,20.684,0.10468,0.0042119,0.42119,25.105,165.47,20.684,0.42119,4.17133333333333,2.04266666666667,8.52064355555555,19.4198946266344,-1.26410537336564,-6.11151311818622,"CF-PETG","Flat",90,2,"CF PETG 90%_2.txt"
18.2986,165.65,0.1075,20.707,0.10481,0.0042173,0.42173,25.106,165.65,20.707,0.42173,4.17133333333333,2.04266666666667,8.52064355555555,19.441019791515,-1.26598020848503,-6.11377895631926,"CF-PETG","Flat",90,2,"CF PETG 90%_2.txt"
18.3203,165.83,0.10763,20.729,0.10495,0.0042227,0.42227,25.106,165.83,20.729,0.42227,4.17133333333333,2.04266666666667,8.52064355555555,19.4621449563956,-1.26685504360442,-6.11151065465975,"CF-PETG","Flat",90,2,"CF PETG 90%_2.txt"
18.3421,166.02,0.10776,20.752,0.10508,0.004228,0.4228,25.106,166.02,20.752,0.4228,4.17133333333333,2.04266666666667,8.52064355555555,19.4844437415473,-1.26755625845267,-6.10811612592843,"CF-PETG","Flat",90,2,"CF PETG 90%_2.txt"
18.3638,166.2,0.1079,20.775,0.10521,0.0042334,0.42334,25.106,166.2,20.775,0.42334,4.17133333333333,2.04266666666667,8.52064355555555,19.5055689064279,-1.26943109357206,-6.11037830840943,"CF-PETG","Flat",90,2,"CF PETG 90%_2.txt"
18.3856,166.38,0.10803,20.797,0.10535,0.0042387,0.42387,25.106,166.38,20.797,0.42387,4.17133333333333,2.04266666666667,8.52064355555555,19.5266940713085,-1.27030592869145,-6.10812102077921,"CF-PETG","Flat",90,2,"CF PETG 90%_2.txt"
18.4073,166.56,0.10816,20.82,0.10548,0.0042441,0.42441,25.106,166.56,20.82,0.42441,4.17133333333333,2.04266666666667,8.52064355555555,19.5478192361892,-1.27218076381084,-6.11037830840943,"CF-PETG","Flat",90,2,"CF PETG 90%_2.txt"
18.4291,166.74,0.1083,20.843,0.10562,0.0042495,0.42495,25.106,166.74,20.843,0.42495,4.17133333333333,2.04266666666667,8.52064355555555,19.5689444010698,-1.27405559893024,-6.11263061426012,"CF-PETG","Flat",90,2,"CF PETG 90%_2.txt"
18.4509,166.92,0.10843,20.865,0.10575,0.0042548,0.42548,25.107,166.92,20.865,0.42548,4.17133333333333,2.04266666666667,8.52064355555555,19.5900695659504,-1.27493043404963,-6.11037830840944,"CF-PETG","Flat",90,2,"CF PETG 90%_2.txt"
18.4726,167.11,0.10857,20.888,0.10588,0.0042602,0.42602,25.107,167.11,20.888,0.42602,4.17133333333333,2.04266666666667,8.52064355555555,19.6123683511021,-1.27563164889788,-6.10700712800593,"CF-PETG","Flat",90,2,"CF PETG 90%_2.txt"
18.4944,167.29,0.1087,20.911,0.10602,0.0042655,0.42655,25.107,167.29,20.911,0.42655,4.17133333333333,2.04266666666667,8.52064355555555,19.6334935159827,-1.27750648401727,-6.1092558175949,"CF-PETG","Flat",90,2,"CF PETG 90%_2.txt"
18.5161,167.47,0.10883,20.934,0.10615,0.0042709,0.42709,25.107,167.47,20.934,0.42709,4.17133333333333,2.04266666666667,8.52064355555555,19.6546186808633,-1.27938131913666,-6.11149956595329,"CF-PETG","Flat",90,2,"CF PETG 90%_2.txt"
18.5379,167.65,0.10897,20.956,0.10629,0.0042763,0.42763,25.107,167.65,20.956,0.42763,4.17133333333333,2.04266666666667,8.52064355555555,19.6757438457439,-1.28025615425605,-6.10925822798268,"CF-PETG","Flat",90,2,"CF PETG 90%_2.txt"
18.5596,167.83,0.1091,20.979,0.10642,0.0042816,0.42816,25.107,167.83,20.979,0.42816,4.17133333333333,2.04266666666667,8.52064355555555,19.6968690106246,-1.28213098937544,-6.11149716085344,"CF-PETG","Flat",90,2,"CF PETG 90%_2.txt"
18.5814,168.01,0.10924,21.002,0.10655,0.004287,0.4287,25.107,168.01,21.002,0.4287,4.17133333333333,2.04266666666667,8.52064355555555,19.7179941755052,-1.28400582449484,-6.1137311898621,"CF-PETG","Flat",90,2,"CF PETG 90%_2.txt"
18.6032,168.19,0.10937,21.024,0.10669,0.0042923,0.42923,25.107,168.19,21.024,0.42923,4.17133333333333,2.04266666666667,8.52064355555555,19.7391193403858,-1.28488065961423,-6.11149476604942,"CF-PETG","Flat",90,2,"CF PETG 90%_2.txt"
18.6249,168.38,0.1095,21.047,0.10682,0.0042977,0.42977,25.108,168.38,21.047,0.42977,4.17133333333333,2.04266666666667,8.52064355555555,19.7614181255375,-1.28558187446248,-6.10814783324215,"CF-PETG","Flat",90,2,"CF PETG 90%_2.txt"
18.6467,168.56,0.10964,21.07,0.10696,0.0043031,0.43031,25.108,168.56,21.07,0.43031,4.17133333333333,2.04266666666667,8.52064355555555,19.7825432904181,-1.28745670958187,-6.11037830840943,"CF-PETG","Flat",90,2,"CF PETG 90%_2.txt"
18.6684,168.74,0.10977,21.092,0.10709,0.0043084,0.43084,25.108,168.74,21.092,0.43084,4.17133333333333,2.04266666666667,8.52064355555555,19.8036684552987,-1.28833154470126,-6.10815259198396,"CF-PETG","Flat",90,2,"CF PETG 90%_2.txt"
18.6902,168.92,0.10991,21.115,0.10722,0.0043138,0.43138,25.108,168.92,21.115,0.43138,4.17133333333333,2.04266666666667,8.52064355555555,19.8247936201793,-1.29020637982065,-6.11037830840944,"CF-PETG","Flat",90,2,"CF PETG 90%_2.txt"
18.712,169.11,0.11004,21.139,0.10736,0.0043191,0.43191,25.108,169.11,21.139,0.43191,4.17133333333333,2.04266666666667,8.52064355555555,19.8470924053311,-1.2919075946689,-6.11148869231704,"CF-PETG","Flat",90,2,"CF PETG 90%_2.txt"
18.7337,169.3,0.11017,21.162,0.10749,0.0043245,0.43245,25.108,169.3,21.162,0.43245,4.17133333333333,2.04266666666667,8.52064355555555,19.8693911904829,-1.29260880951714,-6.10815995424414,"CF-PETG","Flat",90,2,"CF PETG 90%_2.txt"
18.7555,169.49,0.11031,21.186,0.10763,0.0043299,0.43299,25.108,169.49,21.186,0.43299,4.17133333333333,2.04266666666667,8.52064355555555,19.8916899756346,-1.29431002436539,-6.10927038782873,"CF-PETG","Flat",90,2,"CF PETG 90%_2.txt"
18.7772,169.68,0.11044,21.209,0.10776,0.0043352,0.43352,25.109,169.68,21.209,0.43352,4.17133333333333,2.04266666666667,8.52064355555555,19.9139887607864,-1.29501123921364,-6.10595143200358,"CF-PETG","Flat",90,2,"CF PETG 90%_2.txt"
18.799,169.86,0.11058,21.233,0.10789,0.0043406,0.43406,25.109,169.86,21.233,0.43406,4.17133333333333,2.04266666666667,8.52064355555555,19.935113925667,-1.29788607433303,-6.1125892447277,"CF-PETG","Flat",90,2,"CF PETG 90%_2.txt"
18.8207,170.05,0.11071,21.257,0.10803,0.0043459,0.43459,25.109,170.05,21.257,0.43459,4.17133333333333,2.04266666666667,8.52064355555555,19.9574127108187,-1.29958728918128,-6.11369096853405,"CF-PETG","Flat",90,2,"CF PETG 90%_2.txt"
18.8425,170.24,0.11084,21.28,0.10816,0.0043513,0.43513,25.109,170.24,21.28,0.43513,4.17133333333333,2.04266666666667,8.52064355555555,19.9797114959705,-1.30028850402953,-6.11037830840943,"CF-PETG","Flat",90,2,"CF PETG 90%_2.txt"
18.8643,170.43,0.11098,21.304,0.1083,0.0043567,0.43567,25.109,170.43,21.304,0.43567,4.17133333333333,2.04266666666667,8.52064355555555,20.0020102811222,-1.30198971887777,-6.11148009236657,"CF-PETG","Flat",90,2,"CF PETG 90%_2.txt"
18.886,170.62,0.11111,21.327,0.10843,0.004362,0.4362,25.109,170.62,21.327,0.4362,4.17133333333333,2.04266666666667,8.52064355555555,20.024309066274,-1.30269093372602,-6.10817711692232,"CF-PETG","Flat",90,2,"CF PETG 90%_2.txt"
18.9078,170.81,0.11125,21.351,0.10856,0.0043674,0.43674,25.109,170.81,21.351,0.43674,4.17133333333333,2.04266666666667,8.52064355555555,20.0466078514257,-1.30439214857427,-6.10927894981157,"CF-PETG","Flat",90,2,"CF PETG 90%_2.txt"
18.9295,171,0.11138,21.375,0.1087,0.0043727,0.43727,25.11,171,21.375,0.43727,4.17133333333333,2.04266666666667,8.52064355555555,20.0689066365775,-1.30609336342252,-6.11037830840945,"CF-PETG","Flat",90,2,"CF PETG 90%_2.txt"
18.9513,171.19,0.11151,21.398,0.10883,0.0043781,0.43781,25.11,171.19,21.398,0.43781,4.17133333333333,2.04266666666667,8.52064355555555,20.0912054217292,-1.30679457827076,-6.10708747673037,"CF-PETG","Flat",90,2,"CF PETG 90%_2.txt"
18.9731,171.37,0.11165,21.422,0.10897,0.0043835,0.43835,25.11,171.37,21.422,0.43835,4.17133333333333,2.04266666666667,8.52064355555555,20.1123305866098,-1.30966941339016,-6.11366545322639,"CF-PETG","Flat",90,2,"CF PETG 90%_2.txt"
18.9948,171.56,0.11178,21.445,0.1091,0.0043888,0.43888,25.11,171.56,21.445,0.43888,4.17133333333333,2.04266666666667,8.52064355555555,20.1346293717616,-1.31037062823841,-6.11037830840945,"CF-PETG","Flat",90,2,"CF PETG 90%_2.txt"
19.0166,171.75,0.11192,21.469,0.10923,0.0043942,0.43942,25.11,171.75,21.469,0.43942,4.17133333333333,2.04266666666667,8.52064355555555,20.1569281569133,-1.31207184308665,-6.11147162460595,"CF-PETG","Flat",90,2,"CF PETG 90%_2.txt"
19.0383,171.94,0.11205,21.493,0.10937,0.0043995,0.43995,25.11,171.94,21.493,0.43995,4.17133333333333,2.04266666666667,8.52064355555555,20.1792269420651,-1.3137730579349,-6.11256249911552,"CF-PETG","Flat",90,2,"CF PETG 90%_2.txt"
19.0601,172.13,0.11218,21.516,0.1095,0.0044049,0.44049,25.11,172.13,21.516,0.44049,4.17133333333333,2.04266666666667,8.52064355555555,20.2015257272169,-1.31447427278314,-6.10928738047567,"CF-PETG","Flat",90,2,"CF PETG 90%_2.txt"
19.0818,172.32,0.11232,21.54,0.10964,0.0044103,0.44103,25.11,172.32,21.54,0.44103,4.17133333333333,2.04266666666667,8.52064355555555,20.2238245123686,-1.31617548763139,-6.11037830840944,"CF-PETG","Flat",90,2,"CF PETG 90%_2.txt"
19.1036,172.51,0.11245,21.563,0.10977,0.0044156,0.44156,25.111,172.51,21.563,0.44156,4.17133333333333,2.04266666666667,8.52064355555555,20.2461232975204,-1.31687670247964,-6.10711265816278,"CF-PETG","Flat",90,2,"CF PETG 90%_2.txt"
19.1254,172.7,0.11259,21.587,0.1099,0.004421,0.4421,25.111,172.7,21.587,0.4421,4.17133333333333,2.04266666666667,8.52064355555555,20.2684220826721,-1.31857791732789,-6.10820362870195,"CF-PETG","Flat",90,2,"CF PETG 90%_2.txt"
19.1471,172.88,0.11272,21.611,0.11004,0.0044263,0.44263,25.111,172.88,21.611,0.44263,4.17133333333333,2.04266666666667,8.52064355555555,20.2895472475527,-1.32145275244728,-6.11472283766268,"CF-PETG","Flat",90,2,"CF PETG 90%_2.txt"
19.1689,173.08,0.11285,21.635,0.11017,0.0044317,0.44317,25.111,173.08,21.635,0.44317,4.17133333333333,2.04266666666667,8.52064355555555,20.3130196529756,-1.32198034702438,-6.11037830840944,"CF-PETG","Flat",90,2,"CF PETG 90%_2.txt"
19.1906,173.29,0.11299,21.662,0.11031,0.004437,0.4437,25.111,173.29,21.662,0.4437,4.17133333333333,2.04266666666667,8.52064355555555,20.3376656786697,-1.32433432133034,-6.11362903393196,"CF-PETG","Flat",90,2,"CF PETG 90%_2.txt"
19.2124,173.51,0.11312,21.688,0.11044,0.0044424,0.44424,25.111,173.51,21.688,0.44424,4.17133333333333,2.04266666666667,8.52064355555555,20.3634853246348,-1.32451467536515,-6.10713147992047,"CF-PETG","Flat",90,2,"CF PETG 90%_2.txt"
19.2341,173.72,0.11326,21.715,0.11057,0.0044478,0.44478,25.111,173.72,21.715,0.44478,4.17133333333333,2.04266666666667,8.52064355555555,20.3881313503289,-1.32686864967111,-6.11037830840944,"CF-PETG","Flat",90,2,"CF PETG 90%_2.txt"
19.2559,173.93,0.11339,21.742,0.11071,0.0044531,0.44531,25.112,173.93,21.742,0.44531,4.17133333333333,2.04266666666667,8.52064355555555,20.4127773760229,-1.32922262397707,-6.11361707284089,"CF-PETG","Flat",90,2,"CF PETG 90%_2.txt"
19.2777,174.15,0.11352,21.768,0.11084,0.0044585,0.44585,25.112,174.15,21.768,0.44585,4.17133333333333,2.04266666666667,8.52064355555555,20.4385970219881,-1.32940297801188,-6.10714341240298,"CF-PETG","Flat",90,2,"CF PETG 90%_2.txt"
19.2994,174.36,0.11366,21.795,0.11097,0.0044638,0.44638,25.112,174.36,21.795,0.44638,4.17133333333333,2.04266666666667,8.52064355555555,20.4632430476822,-1.33175695231784,-6.11037830840943,"CF-PETG","Flat",90,2,"CF PETG 90%_2.txt"
19.3212,174.57,0.11379,21.821,0.11111,0.0044692,0.44692,25.112,174.57,21.821,0.44692,4.17133333333333,2.04266666666667,8.52064355555555,20.4878890733762,-1.3331109266238,-6.10930262876952,"CF-PETG","Flat",90,2,"CF PETG 90%_2.txt"
19.3429,174.78,0.11393,21.848,0.11124,0.0044746,0.44746,25.112,174.78,21.848,0.44746,4.17133333333333,2.04266666666667,8.52064355555555,20.5125350990702,-1.33546490092975,-6.1125270090157,"CF-PETG","Flat",90,2,"CF PETG 90%_2.txt"
19.3647,175,0.11406,21.875,0.11138,0.0044799,0.44799,25.112,175,21.875,0.44799,4.17133333333333,2.04266666666667,8.52064355555555,20.5383547450354,-1.33664525496457,-6.11037830840944,"CF-PETG","Flat",90,2,"CF PETG 90%_2.txt"
19.3865,175.21,0.11419,21.901,0.11151,0.0044853,0.44853,25.112,175.21,21.901,0.44853,4.17133333333333,2.04266666666667,8.52064355555555,20.5630007707295,-1.33799922927052,-6.10930655801344,"CF-PETG","Flat",90,2,"CF PETG 90%_2.txt"
19.4082,175.42,0.11433,21.928,0.11164,0.0044906,0.44906,25.112,175.42,21.928,0.44906,4.17133333333333,2.04266666666667,8.52064355555555,20.5876467964235,-1.34035320357648,-6.11251916990369,"CF-PETG","Flat",90,2,"CF PETG 90%_2.txt"
19.43,175.64,0.11446,21.955,0.11178,0.004496,0.4496,25.113,175.64,21.955,0.4496,4.17133333333333,2.04266666666667,8.52064355555555,20.6134664423887,-1.34153355761129,-6.11037830840944,"CF-PETG","Flat",90,2,"CF PETG 90%_2.txt"
19.4517,175.85,0.1146,21.981,0.11191,0.0045014,0.45014,25.113,175.85,21.981,0.45014,4.17133333333333,2.04266666666667,8.52064355555555,20.6381124680827,-1.34288753191725,-6.10931045865635,"CF-PETG","Flat",90,2,"CF PETG 90%_2.txt"
19.4735,176.06,0.11473,22.008,0.11205,0.0045067,0.45067,25.113,176.06,22.008,0.45067,4.17133333333333,2.04266666666667,8.52064355555555,20.6627584937768,-1.34524150622321,-6.11251138778266,"CF-PETG","Flat",90,2,"CF PETG 90%_2.txt"
19.4952,176.28,0.11486,22.035,0.11218,0.0045121,0.45121,25.113,176.28,22.035,0.45121,4.17133333333333,2.04266666666667,8.52064355555555,20.688578139742,-1.34642186025802,-6.11037830840943,"CF-PETG","Flat",90,2,"CF PETG 90%_2.txt"
19.517,176.49,0.115,22.061,0.11231,0.0045174,0.45174,25.113,176.49,22.061,0.45174,4.17133333333333,2.04266666666667,8.52064355555555,20.713224165436,-1.34777583456398,-6.10931433100936,"CF-PETG","Flat",90,2,"CF PETG 90%_2.txt"
19.5388,176.7,0.11513,22.088,0.11245,0.0045228,0.45228,25.113,176.7,22.088,0.45228,4.17133333333333,2.04266666666667,8.52064355555555,20.7378701911301,-1.35012980886994,-6.1125036620334,"CF-PETG","Flat",90,2,"CF PETG 90%_2.txt"
19.5605,176.92,0.11527,22.114,0.11258,0.0045282,0.45282,25.113,176.92,22.114,0.45282,4.17133333333333,2.04266666666667,8.52064355555555,20.7636898370952,-1.35031016290475,-6.10613259882767,"CF-PETG","Flat",90,2,"CF PETG 90%_2.txt"
19.5823,177.13,0.1154,22.141,0.11272,0.0045335,0.45335,25.114,177.13,22.141,0.45335,4.17133333333333,2.04266666666667,8.52064355555555,20.7883358627893,-1.3526641372107,-6.10931817537917,"CF-PETG","Flat",90,2,"CF PETG 90%_2.txt"
19.604,177.34,0.11553,22.168,0.11285,0.0045389,0.45389,25.114,177.34,22.168,0.45389,4.17133333333333,2.04266666666667,8.52064355555555,20.8129818884833,-1.35501811151666,-6.11249599204556,"CF-PETG","Flat",90,2,"CF PETG 90%_2.txt"
19.6258,177.55,0.11567,22.194,0.11298,0.0045442,0.45442,25.114,177.55,22.194,0.45442,4.17133333333333,2.04266666666667,8.52064355555555,20.8376279141774,-1.35637208582262,-6.11143590980723,"CF-PETG","Flat",90,2,"CF PETG 90%_2.txt"
19.6476,177.77,0.1158,22.221,0.11312,0.0045496,0.45496,25.114,177.77,22.221,0.45496,4.17133333333333,2.04266666666667,8.52064355555555,20.8634475601426,-1.35755243985743,-6.10932199206801,"CF-PETG","Flat",90,2,"CF PETG 90%_2.txt"
19.6693,177.98,0.11594,22.248,0.11325,0.004555,0.4555,25.114,177.98,22.248,0.4555,4.17133333333333,2.04266666666667,8.52064355555555,20.8880935858366,-1.35990641416339,-6.1124883772177,"CF-PETG","Flat",90,2,"CF PETG 90%_2.txt"
19.6911,178.19,0.11607,22.274,0.11339,0.0045603,0.45603,25.114,178.19,22.274,0.45603,4.17133333333333,2.04266666666667,8.52064355555555,20.9127396115307,-1.36126038846935,-6.11143211129275,"CF-PETG","Flat",90,2,"CF PETG 90%_2.txt"
19.7128,178.41,0.1162,22.301,0.11352,0.0045657,0.45657,25.114,178.41,22.301,0.45657,4.17133333333333,2.04266666666667,8.52064355555555,20.9385592574958,-1.36244074250416,-6.10932578137375,"CF-PETG","Flat",90,2,"CF PETG 90%_2.txt"
19.7346,178.62,0.11634,22.327,0.11365,0.004571,0.4571,25.114,178.62,22.327,0.4571,4.17133333333333,2.04266666666667,8.52064355555555,20.9632052831899,-1.36379471681012,-6.10827570569319,"CF-PETG","Flat",90,2,"CF PETG 90%_2.txt"
19.7563,178.83,0.11647,22.354,0.11379,0.0045764,0.45764,25.115,178.83,22.354,0.45764,4.17133333333333,2.04266666666667,8.52064355555555,20.9878513088839,-1.36614869111607,-6.11142833996633,"CF-PETG","Flat",90,2,"CF PETG 90%_2.txt"
19.7781,179.05,0.11661,22.381,0.11392,0.0045818,0.45818,25.115,179.05,22.381,0.45818,4.17133333333333,2.04266666666667,8.52064355555555,21.0136709548491,-1.36732904515089,-6.10932954359003,"CF-PETG","Flat",90,2,"CF PETG 90%_2.txt"
19.7999,179.26,0.11674,22.407,0.11406,0.0045871,0.45871,25.115,179.26,22.407,0.45871,4.17133333333333,2.04266666666667,8.52064355555555,21.0383169805432,-1.36868301945685,-6.10828321264268,"CF-PETG","Flat",90,2,"CF PETG 90%_2.txt"
19.8216,179.47,0.11687,22.434,0.11419,0.0045925,0.45925,25.115,179.47,22.434,0.45925,4.17133333333333,2.04266666666667,8.52064355555555,21.0629630062372,-1.3710369937628,-6.11142459553715,"CF-PETG","Flat",90,2,"CF PETG 90%_2.txt"
19.8434,179.67,0.11701,22.459,0.11432,0.0045978,0.45978,25.115,179.67,22.459,0.45978,4.17133333333333,2.04266666666667,8.52064355555555,21.0864354116601,-1.37256458833991,-6.11142343087362,"CF-PETG","Flat",90,2,"CF PETG 90%_2.txt"
19.8651,179.88,0.11714,22.485,0.11446,0.0046032,0.46032,25.115,179.88,22.485,0.46032,4.17133333333333,2.04266666666667,8.52064355555555,21.1110814373541,-1.37391856264586,-6.11037830840944,"CF-PETG","Flat",90,2,"CF PETG 90%_2.txt"
19.8869,180.08,0.11728,22.51,0.11459,0.0046086,0.46086,25.115,180.08,22.51,0.46086,4.17133333333333,2.04266666666667,8.52064355555555,21.134553842777,-1.37544615722296,-6.11037830840943,"CF-PETG","Flat",90,2,"CF PETG 90%_2.txt"
19.9086,180.28,0.11741,22.535,0.11473,0.0046139,0.46139,25.116,180.28,22.535,0.46139,4.17133333333333,2.04266666666667,8.52064355555555,21.1580262481999,-1.37697375180007,-6.11037830840945,"CF-PETG","Flat",90,2,"CF PETG 90%_2.txt"
19.9304,180.48,0.11754,22.561,0.11486,0.0046193,0.46193,25.116,180.48,22.561,0.46193,4.17133333333333,2.04266666666667,8.52064355555555,21.1814986536228,-1.37950134637717,-6.11453989795298,"CF-PETG","Flat",90,2,"CF PETG 90%_2.txt"
19.9522,180.69,0.11768,22.586,0.11499,0.0046246,0.46246,25.116,180.69,22.586,0.46246,4.17133333333333,2.04266666666667,8.52064355555555,21.2061446793169,-1.37985532068313,-6.109339062619,"CF-PETG","Flat",90,2,"CF PETG 90%_2.txt"
19.9739,180.89,0.11781,22.611,0.11513,0.00463,0.463,25.116,180.89,22.611,0.463,4.17133333333333,2.04266666666667,8.52064355555555,21.2296170847398,-1.38138291526023,-6.10934021166791,"CF-PETG","Flat",90,2,"CF PETG 90%_2.txt"
19.9957,181.09,0.11795,22.637,0.11526,0.0046353,0.46353,25.116,181.09,22.637,0.46353,4.17133333333333,2.04266666666667,8.52064355555555,21.2530894901627,-1.38391050983733,-6.11348902167837,"CF-PETG","Flat",90,2,"CF PETG 90%_2.txt"
20.0174,181.29,0.11808,22.662,0.1154,0.0046407,0.46407,25.116,181.29,22.662,0.46407,4.17133333333333,2.04266666666667,8.52064355555555,21.2765618955856,-1.38543810441443,-6.1134855900381,"CF-PETG","Flat",90,2,"CF PETG 90%_2.txt"
20.0392,181.5,0.11821,22.687,0.11553,0.0046461,0.46461,25.116,181.5,22.687,0.46461,4.17133333333333,2.04266666666667,8.52064355555555,21.3012079212796,-1.38579207872039,-6.10830907004184,"CF-PETG","Flat",90,2,"CF PETG 90%_2.txt"
20.061,181.7,0.11835,22.712,0.11566,0.0046514,0.46514,25.116,181.7,22.712,0.46514,4.17133333333333,2.04266666666667,8.52064355555555,21.3246803267025,-1.38731967329749,-6.10831134773465,"CF-PETG","Flat",90,2,"CF PETG 90%_2.txt"
20.0827,181.9,0.11848,22.738,0.1158,0.0046568,0.46568,25.117,181.9,22.738,0.46568,4.17133333333333,2.04266666666667,8.52064355555555,21.3481527321254,-1.3898472678746,-6.11244290559678,"CF-PETG","Flat",90,2,"CF PETG 90%_2.txt"
20.1045,182.1,0.11862,22.763,0.11593,0.0046621,0.46621,25.117,182.1,22.763,0.46621,4.17133333333333,2.04266666666667,8.52064355555555,21.3716251375483,-1.3913748624517,-6.11244063810439,"CF-PETG","Flat",90,2,"CF PETG 90%_2.txt"
20.1262,182.31,0.11875,22.788,0.11607,0.0046675,0.46675,25.117,182.31,22.788,0.46675,4.17133333333333,2.04266666666667,8.52064355555555,21.3962711632423,-1.39172883675766,-6.10728820764287,"CF-PETG","Flat",90,2,"CF PETG 90%_2.txt"
20.148,182.51,0.11888,22.814,0.1162,0.0046729,0.46729,25.117,182.51,22.814,0.46729,4.17133333333333,2.04266666666667,8.52064355555555,21.4197435686652,-1.39425643133476,-6.1114071681194,"CF-PETG","Flat",90,2,"CF PETG 90%_2.txt"
20.1697,182.71,0.11902,22.839,0.11633,0.0046782,0.46782,25.117,182.71,22.839,0.46782,4.17133333333333,2.04266666666667,8.52064355555555,21.4432159740881,-1.39578402591186,-6.11140604191015,"CF-PETG","Flat",90,2,"CF PETG 90%_2.txt"
20.1915,182.92,0.11915,22.864,0.11647,0.0046836,0.46836,25.117,182.92,22.864,0.46836,4.17133333333333,2.04266666666667,8.52064355555555,21.4678619997822,-1.39613800021782,-6.10627186939215,"CF-PETG","Flat",90,2,"CF PETG 90%_2.txt"
20.2133,183.12,0.11929,22.89,0.1166,0.0046889,0.46889,25.117,183.12,22.89,0.46889,4.17133333333333,2.04266666666667,8.52064355555555,21.4913344052051,-1.39866559479492,-6.11037830840944,"CF-PETG","Flat",90,2,"CF PETG 90%_2.txt"
20.235,183.32,0.11942,22.915,0.11674,0.0046943,0.46943,25.118,183.32,22.915,0.46943,4.17133333333333,2.04266666666667,8.52064355555555,21.514806810628,-1.40019318937202,-6.11037830840943,"CF-PETG","Flat",90,2,"CF PETG 90%_2.txt"
20.2568,183.52,0.11955,22.94,0.11687,0.0046997,0.46997,25.118,183.52,22.94,0.46997,4.17133333333333,2.04266666666667,8.52064355555555,21.5382792160509,-1.40172078394913,-6.11037830840945,"CF-PETG","Flat",90,2,"CF PETG 90%_2.txt"
20.2785,183.73,0.11969,22.966,0.117,0.004705,0.4705,25.118,183.73,22.966,0.4705,4.17133333333333,2.04266666666667,8.52064355555555,21.5629252417449,-1.40307475825508,-6.10935625818638,"CF-PETG","Flat",90,2,"CF PETG 90%_2.txt"
20.3003,183.93,0.11982,22.991,0.11714,0.0047104,0.47104,25.118,183.93,22.991,0.47104,4.17133333333333,2.04266666666667,8.52064355555555,21.5863976471678,-1.40460235283219,-6.10935736954541,"CF-PETG","Flat",90,2,"CF PETG 90%_2.txt"
20.3221,184.13,0.11996,23.016,0.11727,0.0047157,0.47157,25.118,184.13,23.016,0.47157,4.17133333333333,2.04266666666667,8.52064355555555,21.6098700525907,-1.40612994740929,-6.10935847849013,"CF-PETG","Flat",90,2,"CF PETG 90%_2.txt"
20.3438,184.33,0.12009,23.042,0.11741,0.0047211,0.47211,25.118,184.33,23.042,0.47211,4.17133333333333,2.04266666666667,8.52064355555555,21.6333424580136,-1.40865754198639,-6.11343434591784,"CF-PETG","Flat",90,2,"CF PETG 90%_2.txt"
20.3656,184.54,0.12022,23.067,0.11754,0.0047265,0.47265,25.118,184.54,23.067,0.47265,4.17133333333333,2.04266666666667,8.52064355555555,21.6579884837077,-1.40901151629235,-6.10834315815819,"CF-PETG","Flat",90,2,"CF PETG 90%_2.txt"
20.3873,184.74,0.12036,23.092,0.11767,0.0047318,0.47318,25.118,184.74,23.092,0.47318,4.17133333333333,2.04266666666667,8.52064355555555,21.6814608891306,-1.41053911086945,-6.10834536146478,"CF-PETG","Flat",90,2,"CF PETG 90%_2.txt"
20.4091,184.94,0.12049,23.118,0.11781,0.0047372,0.47372,25.119,184.94,23.118,0.47372,4.17133333333333,2.04266666666667,8.52064355555555,21.7049332945534,-1.41306670544655,-6.11240896897028,"CF-PETG","Flat",90,2,"CF PETG 90%_2.txt"
20.4308,185.14,0.12063,23.143,0.11794,0.0047425,0.47425,25.119,185.14,23.143,0.47425,4.17133333333333,2.04266666666667,8.52064355555555,21.7284056999763,-1.41459430002366,-6.11240677536905,"CF-PETG","Flat",90,2,"CF PETG 90%_2.txt"
20.4526,185.35,0.12076,23.168,0.11808,0.0047479,0.47479,25.119,185.35,23.168,0.47479,4.17133333333333,2.04266666666667,8.52064355555555,21.7530517256704,-1.41494827432961,-6.10733889127076,"CF-PETG","Flat",90,2,"CF PETG 90%_2.txt"
20.4744,185.55,0.12089,23.193,0.11821,0.0047533,0.47533,25.119,185.55,23.193,0.47533,4.17133333333333,2.04266666666667,8.52064355555555,21.7765241310933,-1.41647586890672,-6.10734216749328,"CF-PETG","Flat",90,2,"CF PETG 90%_2.txt"
20.4961,185.75,0.12103,23.219,0.11834,0.0047586,0.47586,25.119,185.75,23.219,0.47586,4.17133333333333,2.04266666666667,8.52064355555555,21.7999965365162,-1.41900346348382,-6.11138922211903,"CF-PETG","Flat",90,2,"CF PETG 90%_2.txt"
20.5179,185.95,0.12116,23.244,0.11848,0.004764,0.4764,25.119,185.95,23.244,0.4764,4.17133333333333,2.04266666666667,8.52064355555555,21.8234689419391,-1.42053105806092,-6.11138813483445,"CF-PETG","Flat",90,2,"CF PETG 90%_2.txt"
20.5396,186.16,0.1213,23.269,0.11861,0.0047693,0.47693,25.119,186.16,23.269,0.47693,4.17133333333333,2.04266666666667,8.52064355555555,21.8481149676331,-1.42088503236688,-6.10634334250237,"CF-PETG","Flat",90,2,"CF PETG 90%_2.txt"
20.5614,186.36,0.12143,23.295,0.11875,0.0047747,0.47747,25.12,186.36,23.295,0.47747,4.17133333333333,2.04266666666667,8.52064355555555,21.871587373056,-1.42341262694398,-6.11037830840944,"CF-PETG","Flat",90,2,"CF PETG 90%_2.txt"
20.5831,186.56,0.12156,23.32,0.11888,0.0047801,0.47801,25.12,186.56,23.32,0.47801,4.17133333333333,2.04266666666667,8.52064355555555,21.8950597784789,-1.42494022152108,-6.11037830840943,"CF-PETG","Flat",90,2,"CF PETG 90%_2.txt"
20.6049,186.76,0.1217,23.345,0.11901,0.0047854,0.47854,25.12,186.76,23.345,0.47854,4.17133333333333,2.04266666666667,8.52064355555555,21.9185321839018,-1.42646781609819,-6.11037830840945,"CF-PETG","Flat",90,2,"CF PETG 90%_2.txt"
20.6267,186.97,0.12183,23.371,0.11915,0.0047908,0.47908,25.12,186.97,23.371,0.47908,4.17133333333333,2.04266666666667,8.52064355555555,21.9431782095959,-1.42782179040414,-6.10937396946703,"CF-PETG","Flat",90,2,"CF PETG 90%_2.txt"
20.6484,187.17,0.12197,23.396,0.11928,0.0047961,0.47961,25.12,187.17,23.396,0.47961,4.17133333333333,2.04266666666667,8.52064355555555,21.9666506150188,-1.42934938498125,-6.10937504266219,"CF-PETG","Flat",90,2,"CF PETG 90%_2.txt"
20.6702,187.37,0.1221,23.421,0.11942,0.0048015,0.48015,25.12,187.37,23.421,0.48015,4.17133333333333,2.04266666666667,8.52064355555555,21.9901230204417,-1.43087697955835,-6.10937611356622,"CF-PETG","Flat",90,2,"CF PETG 90%_2.txt"
20.6919,187.5,0.12223,23.438,0.11955,0.0048069,0.48069,25.12,187.5,23.438,0.48069,4.17133333333333,2.04266666666667,8.52064355555555,22.0053800839665,-1.43261991603346,-6.11238124427622,"CF-PETG","Flat",90,2,"CF PETG 90%_2.txt"
20.7137,187.63,0.12237,23.454,0.11968,0.0048122,0.48122,25.12,187.63,23.454,0.48122,4.17133333333333,2.04266666666667,8.52064355555555,22.0206371474914,-1.43336285250858,-6.11137909315503,"CF-PETG","Flat",90,2,"CF PETG 90%_2.txt"
20.7355,187.76,0.1225,23.47,0.11982,0.0048176,0.48176,25.121,187.76,23.47,0.48176,4.17133333333333,2.04266666666667,8.52064355555555,22.0358942110163,-1.4341057889837,-6.11037830840945,"CF-PETG","Flat",90,2,"CF PETG 90%_2.txt"
20.7572,187.89,0.12264,23.486,0.11995,0.0048229,0.48229,25.121,187.89,23.486,0.48229,4.17133333333333,2.04266666666667,8.52064355555555,22.0511512745412,-1.43484872545881,-6.10937888724693,"CF-PETG","Flat",90,2,"CF PETG 90%_2.txt"
20.779,188.02,0.12277,23.502,0.12009,0.0048283,0.48283,25.121,188.02,23.502,0.48283,4.17133333333333,2.04266666666667,8.52064355555555,22.0664083380661,-1.43559166193393,-6.10838082688251,"CF-PETG","Flat",90,2,"CF PETG 90%_2.txt"
20.8007,188.14,0.1229,23.518,0.12022,0.0048336,0.48336,25.121,188.14,23.518,0.48336,4.17133333333333,2.04266666666667,8.52064355555555,22.0804917813198,-1.43750821868019,-6.11237443098985,"CF-PETG","Flat",90,2,"CF PETG 90%_2.txt"
20.8225,188.27,0.12304,23.534,0.12035,0.004839,0.4839,25.121,188.27,23.534,0.4839,4.17133333333333,2.04266666666667,8.52064355555555,22.0957488448447,-1.4382511551553,-6.11137569115026,"CF-PETG","Flat",90,2,"CF PETG 90%_2.txt"
20.8442,188.4,0.12317,23.55,0.12049,0.0048444,0.48444,25.121,188.4,23.55,0.48444,4.17133333333333,2.04266666666667,8.52064355555555,22.1110059083696,-1.43899409163042,-6.11037830840944,"CF-PETG","Flat",90,2,"CF PETG 90%_2.txt"
20.866,188.56,0.12331,23.57,0.12062,0.0048497,0.48497,25.121,188.56,23.57,0.48497,4.17133333333333,2.04266666666667,8.52064355555555,22.1297838327079,-1.4402161672921,-6.11037830840943,"CF-PETG","Flat",90,2,"CF PETG 90%_2.txt"
20.8878,188.76,0.12344,23.595,0.12076,0.0048551,0.48551,25.122,188.76,23.595,0.48551,4.17133333333333,2.04266666666667,8.52064355555555,22.1532562381308,-1.44174376186921,-6.11037830840944,"CF-PETG","Flat",90,2,"CF PETG 90%_2.txt"
20.9095,188.96,0.12357,23.62,0.12089,0.0048604,0.48604,25.122,188.96,23.62,0.48604,4.17133333333333,2.04266666666667,8.52064355555555,22.1767286435537,-1.44327135644631,-6.11037830840944,"CF-PETG","Flat",90,2,"CF PETG 90%_2.txt"
20.9313,189.16,0.12371,23.645,0.12102,0.0048658,0.48658,25.122,189.16,23.645,0.48658,4.17133333333333,2.04266666666667,8.52064355555555,22.2002010489766,-1.44479895102341,-6.11037830840944,"CF-PETG","Flat",90,2,"CF PETG 90%_2.txt"
20.953,189.36,0.12384,23.67,0.12116,0.0048712,0.48712,25.122,189.36,23.67,0.48712,4.17133333333333,2.04266666666667,8.52064355555555,22.2236734543995,-1.44632654560051,-6.11037830840943,"CF-PETG","Flat",90,2,"CF PETG 90%_2.txt"
20.9748,189.56,0.12398,23.695,0.12129,0.0048765,0.48765,25.122,189.56,23.695,0.48765,4.17133333333333,2.04266666666667,8.52064355555555,22.2471458598224,-1.44785414017762,-6.11037830840945,"CF-PETG","Flat",90,2,"CF PETG 90%_2.txt"
20.9966,189.76,0.12411,23.72,0.12143,0.0048819,0.48819,25.122,189.76,23.72,0.48819,4.17133333333333,2.04266666666667,8.52064355555555,22.2706182652453,-1.44938173475472,-6.11037830840944,"CF-PETG","Flat",90,2,"CF PETG 90%_2.txt"
21.0183,189.96,0.12424,23.745,0.12156,0.0048872,0.48872,25.122,189.96,23.745,0.48872,4.17133333333333,2.04266666666667,8.52064355555555,22.2940906706682,-1.45090932933182,-6.11037830840944,"CF-PETG","Flat",90,2,"CF PETG 90%_2.txt"
21.0401,190.16,0.12438,23.77,0.12169,0.0048926,0.48926,25.123,190.16,23.77,0.48926,4.17133333333333,2.04266666666667,8.52064355555555,22.3175630760911,-1.45243692390892,-6.11037830840944,"CF-PETG","Flat",90,2,"CF PETG 90%_2.txt"
21.0618,190.36,0.12451,23.795,0.12183,0.004898,0.4898,25.123,190.36,23.795,0.4898,4.17133333333333,2.04266666666667,8.52064355555555,22.341035481514,-1.45396451848602,-6.11037830840943,"CF-PETG","Flat",90,2,"CF PETG 90%_2.txt"
21.0836,190.56,0.12465,23.82,0.12196,0.0049033,0.49033,25.123,190.56,23.82,0.49033,4.17133333333333,2.04266666666667,8.52064355555555,22.3645078869369,-1.45549211306313,-6.11037830840945,"CF-PETG","Flat",90,2,"CF PETG 90%_2.txt"
21.1053,190.76,0.12478,23.845,0.1221,0.0049087,0.49087,25.123,190.76,23.845,0.49087,4.17133333333333,2.04266666666667,8.52064355555555,22.3879802923598,-1.45701970764023,-6.11037830840944,"CF-PETG","Flat",90,2,"CF PETG 90%_2.txt"
21.1271,190.96,0.12491,23.87,0.12223,0.004914,0.4914,25.123,190.96,23.87,0.4914,4.17133333333333,2.04266666666667,8.52064355555555,22.4114526977827,-1.45854730221733,-6.11037830840944,"CF-PETG","Flat",90,2,"CF PETG 90%_2.txt"
21.1489,191.16,0.12505,23.895,0.12236,0.0049194,0.49194,25.123,191.16,23.895,0.49194,4.17133333333333,2.04266666666667,8.52064355555555,22.4349251032056,-1.46007489679443,-6.11037830840944,"CF-PETG","Flat",90,2,"CF PETG 90%_2.txt"
21.1706,191.36,0.12518,23.92,0.1225,0.0049248,0.49248,25.123,191.36,23.92,0.49248,4.17133333333333,2.04266666666667,8.52064355555555,22.4583975086285,-1.46160249137154,-6.11037830840943,"CF-PETG","Flat",90,2,"CF PETG 90%_2.txt"
21.1924,191.56,0.12532,23.946,0.12263,0.0049301,0.49301,25.123,191.56,23.946,0.49301,4.17133333333333,2.04266666666667,8.52064355555555,22.4818699140514,-1.46413008594864,-6.11429919798147,"CF-PETG","Flat",90,2,"CF PETG 90%_2.txt"
21.2141,191.76,0.12545,23.971,0.12277,0.0049355,0.49355,25.124,191.76,23.971,0.49355,4.17133333333333,2.04266666666667,8.52064355555555,22.5053423194743,-1.46565768052574,-6.11429510878038,"CF-PETG","Flat",90,2,"CF PETG 90%_2.txt"
21.2359,191.97,0.12558,23.996,0.1229,0.0049408,0.49408,25.124,191.97,23.996,0.49408,4.17133333333333,2.04266666666667,8.52064355555555,22.5299883451683,-1.4660116548317,-6.10940012848683,"CF-PETG","Flat",90,2,"CF PETG 90%_2.txt"
21.2577,192.17,0.12572,24.021,0.12303,0.0049462,0.49462,25.124,192.17,24.021,0.49462,4.17133333333333,2.04266666666667,8.52064355555555,22.5534607505912,-1.46753924940881,-6.10940114653347,"CF-PETG","Flat",90,2,"CF PETG 90%_2.txt"
21.2794,192.37,0.12585,24.046,0.12317,0.0049516,0.49516,25.124,192.37,24.046,0.49516,4.17133333333333,2.04266666666667,8.52064355555555,22.5769331560141,-1.4690668439859,-6.10940216246321,"CF-PETG","Flat",90,2,"CF PETG 90%_2.txt"
21.3012,192.57,0.12599,24.071,0.1233,0.0049569,0.49569,25.124,192.57,24.071,0.49569,4.17133333333333,2.04266666666667,8.52064355555555,22.600405561437,-1.47059443856301,-6.1094031762827,"CF-PETG","Flat",90,2,"CF PETG 90%_2.txt"
21.3229,192.77,0.12612,24.096,0.12344,0.0049623,0.49623,25.124,192.77,24.096,0.49623,4.17133333333333,2.04266666666667,8.52064355555555,22.6238779668599,-1.47212203314011,-6.10940418799846,"CF-PETG","Flat",90,2,"CF PETG 90%_2.txt"
21.3447,192.97,0.12625,24.121,0.12357,0.0049676,0.49676,25.124,192.97,24.121,0.49676,4.17133333333333,2.04266666666667,8.52064355555555,22.6473503722828,-1.47364962771721,-6.10940519761706,"CF-PETG","Flat",90,2,"CF PETG 90%_2.txt"
21.3664,193.17,0.12639,24.146,0.1237,0.004973,0.4973,25.125,193.17,24.146,0.4973,4.17133333333333,2.04266666666667,8.52064355555555,22.6708227777057,-1.47517722229432,-6.10940620514502,"CF-PETG","Flat",90,2,"CF PETG 90%_2.txt"
21.3882,193.37,0.12652,24.171,0.12384,0.0049784,0.49784,25.125,193.37,24.171,0.49784,4.17133333333333,2.04266666666667,8.52064355555555,22.6942951831286,-1.47670481687141,-6.10940721058878,"CF-PETG","Flat",90,2,"CF PETG 90%_2.txt"
21.41,193.57,0.12666,24.196,0.12397,0.0049837,0.49837,25.125,193.57,24.196,0.49837,4.17133333333333,2.04266666666667,8.52064355555555,22.7177675885515,-1.47823241144852,-6.10940821395487,"CF-PETG","Flat",90,2,"CF PETG 90%_2.txt"
21.4317,193.76,0.12679,24.22,0.12411,0.0049891,0.49891,25.125,193.76,24.22,0.49891,4.17133333333333,2.04266666666667,8.52064355555555,22.7400663737032,-1.47993362629677,-6.11037830840944,"CF-PETG","Flat",90,2,"CF PETG 90%_2.txt"
21.4535,193.96,0.12692,24.244,0.12424,0.0049944,0.49944,25.125,193.96,24.244,0.49944,4.17133333333333,2.04266666666667,8.52064355555555,22.7635387791261,-1.48046122087387,-6.10650561323984,"CF-PETG","Flat",90,2,"CF PETG 90%_2.txt"
21.4752,194.15,0.12706,24.268,0.12437,0.0049998,0.49998,25.125,194.15,24.268,0.49998,4.17133333333333,2.04266666666667,8.52064355555555,22.7858375642779,-1.48216243572212,-6.10747665947798,"CF-PETG","Flat",90,2,"CF PETG 90%_2.txt"
21.497,194.34,0.12719,24.292,0.12451,0.0050052,0.50052,25.125,194.34,24.292,0.50052,4.17133333333333,2.04266666666667,8.52064355555555,22.8081363494296,-1.48386365057036,-6.1084457869684,"CF-PETG","Flat",90,2,"CF PETG 90%_2.txt"
21.5187,194.53,0.12733,24.316,0.12464,0.0050105,0.50105,25.125,194.53,24.316,0.50105,4.17133333333333,2.04266666666667,8.52064355555555,22.8304351345814,-1.48556486541861,-6.10941300139254,"CF-PETG","Flat",90,2,"CF PETG 90%_2.txt"
21.5405,194.72,0.12746,24.34,0.12478,0.0050159,0.50159,25.126,194.72,24.34,0.50159,4.17133333333333,2.04266666666667,8.52064355555555,22.8527339197331,-1.48726608026686,-6.11037830840943,"CF-PETG","Flat",90,2,"CF PETG 90%_2.txt"
21.5623,194.91,0.12759,24.364,0.12491,0.0050212,0.50212,25.126,194.91,24.364,0.50212,4.17133333333333,2.04266666666667,8.52064355555555,22.8750327048849,-1.48896729511511,-6.11134171365583,"CF-PETG","Flat",90,2,"CF PETG 90%_2.txt"
21.584,195.1,0.12773,24.388,0.12504,0.0050266,0.50266,25.126,195.1,24.388,0.50266,4.17133333333333,2.04266666666667,8.52064355555555,22.8973314900366,-1.49066850996335,-6.11230322274624,"CF-PETG","Flat",90,2,"CF PETG 90%_2.txt"
21.6058,195.3,0.12786,24.412,0.12518,0.005032,0.5032,25.126,195.3,24.412,0.5032,4.17133333333333,2.04266666666667,8.52064355555555,22.9208038954595,-1.49119610454045,-6.1084552865003,"CF-PETG","Flat",90,2,"CF PETG 90%_2.txt"
21.6275,195.49,0.128,24.436,0.12531,0.0050373,0.50373,25.126,195.49,24.436,0.50373,4.17133333333333,2.04266666666667,8.52064355555555,22.9431026806113,-1.4928973193887,-6.10941774181003,"CF-PETG","Flat",90,2,"CF PETG 90%_2.txt"
0.190394,-0.007616,0.0004855,-0.000952,-0.003316,-0.00012051,-0.012051,24.997,-0.007616,-0.000952,-0.012051,4.165,2.034,8.47161,-0.000899002668914173,5.29973310858267e-05,-5.56694654262885,"CF-PETG","Flat",90,3,"CF PETG 90%_3.txt"
0.214193,-0.014673,0.00050908,-0.0018342,-0.0032924,-0.00011956,-0.011956,24.997,-0.014673,-0.0018342,-0.011956,4.165,2.034,8.47161,-0.00173202024172501,0.000102179758274991,-5.57080788763447,"CF-PETG","Flat",90,3,"CF PETG 90%_3.txt"
0.237992,-0.021731,0.00053265,-0.0027163,-0.0032688,-0.00011862,-0.011862,24.997,-0.021731,-0.0027163,-0.011862,4.165,2.034,8.47161,-0.00256515585585267,0.000151144144147334,-5.56433914322183,"CF-PETG","Flat",90,3,"CF PETG 90%_3.txt"
0.261791,-0.028788,0.00055623,-0.0035985,-0.0032452,-0.00011768,-0.011768,24.997,-0.028788,-0.0035985,-0.011768,4.165,2.034,8.47161,-0.0033981734286635,0.000200326571336499,-5.56694654262885,"CF-PETG","Flat",90,3,"CF PETG 90%_3.txt"
0.28559,-0.035845,0.00057981,-0.0044806,-0.0032217,-0.00011673,-0.011673,24.997,-0.035845,-0.0044806,-0.011673,4.165,2.034,8.47161,-0.00423119100147434,0.000249408998525665,-5.56641964303139,"CF-PETG","Flat",90,3,"CF PETG 90%_3.txt"
0.309389,-0.042902,0.00060339,-0.0053628,-0.0031981,-0.00011579,-0.011579,24.997,-0.042902,-0.0053628,-0.011579,4.165,2.034,8.47161,-0.00506420857428517,0.000298591425714829,-5.5678269880441,"CF-PETG","Flat",90,3,"CF PETG 90%_3.txt"
0.333189,-0.04996,0.00062697,-0.0062449,-0.0031745,-0.00011485,-0.011485,24.997,-0.04996,-0.0062449,-0.011485,4.165,2.034,8.47161,-0.00589734418841283,0.000347555811587173,-5.56543437984872,"CF-PETG","Flat",90,3,"CF PETG 90%_3.txt"
0.356988,-0.057017,0.00065055,-0.0071271,-0.0031509,-0.0001139,-0.01139,24.997,-0.057017,-0.0071271,-0.01139,4.165,2.034,8.47161,-0.00673036176122366,0.000396738238776337,-5.56661529621216,"CF-PETG","Flat",90,3,"CF PETG 90%_3.txt"
0.380787,-0.049818,0.00067413,-0.0062272,-0.0031273,-0.00011296,-0.011296,24.997,-0.049818,-0.0062272,-0.011296,4.165,2.034,8.47161,-0.00588058232142414,0.000346617678575855,-5.5661883121765,"CF-PETG","Flat",90,3,"CF PETG 90%_3.txt"
0.404586,-0.031926,0.00069771,-0.0039907,-0.0031038,-0.00011202,-0.011202,24.997,-0.031926,-0.0039907,-0.011202,4.165,2.034,8.47161,-0.00376858708085004,0.000222112919149961,-5.56576337860427,"CF-PETG","Flat",90,3,"CF PETG 90%_3.txt"
0.428385,-0.014034,0.00072128,-0.0017543,-0.0030802,-0.00011107,-0.011107,24.997,-0.014034,-0.0017543,-0.011107,4.165,2.034,8.47161,-0.00165659184027593,9.77081597240668e-05,-5.56963801653462,"CF-PETG","Flat",90,3,"CF PETG 90%_3.txt"
0.452185,0.0038577,0.00074486,0.00048222,-0.0030566,-0.00011013,-0.011013,24.997,0.0038577,0.00048222,-0.011013,4.165,2.034,8.47161,0.000455367987903126,-2.68520120968742e-05,-5.56841526624242,"CF-PETG","Flat",90,3,"CF PETG 90%_3.txt"
0.475984,0.021749,0.00076844,0.0027187,-0.003033,-0.00010919,-0.010919,24.997,0.021749,0.0027187,-0.010919,4.165,2.034,8.47161,0.00256728059955546,-0.000151419400444544,-5.56955164028925,"CF-PETG","Flat",90,3,"CF PETG 90%_3.txt"
0.499783,0.039641,0.00079202,0.0049552,-0.0030095,-0.00010824,-0.010824,24.997,0.039641,0.0049552,-0.010824,4.165,2.034,8.47161,0.00467927584012956,-0.000275924159870438,-5.56837584497977,"CF-PETG","Flat",90,3,"CF PETG 90%_3.txt"
0.523582,0.057533,0.0008156,0.0071916,-0.0029859,-0.0001073,-0.01073,24.997,0.057533,0.0071916,-0.01073,4.165,2.034,8.47161,0.00679127108070367,-0.000400328919296332,-5.566618267094,"CF-PETG","Flat",90,3,"CF PETG 90%_3.txt"
0.547381,0.075425,0.00083918,0.0094281,-0.0029623,-0.00010636,-0.010636,24.997,0.075425,0.0094281,-0.010636,4.165,2.034,8.47161,0.00890326632127777,-0.000524833678722227,-5.56669613943665,"CF-PETG","Flat",90,3,"CF PETG 90%_3.txt"
0.571181,0.093316,0.00086276,0.011665,-0.0029387,-0.00010541,-0.010541,24.997,0.093316,0.011665,-0.010541,4.165,2.034,8.47161,0.0110151435205351,-0.000649856479464942,-5.57099425173547,"CF-PETG","Flat",90,3,"CF PETG 90%_3.txt"
0.59498,0.11121,0.00088633,0.013901,-0.0029151,-0.00010447,-0.010447,24.997,0.11121,0.013901,-0.010447,4.165,2.034,8.47161,0.0131273748437428,-0.000773625156257193,-5.56524822859645,"CF-PETG","Flat",90,3,"CF PETG 90%_3.txt"
