Repository: VipulKohinkar/3D-Printing-Parameter-Optimisation

# 3D Printing Parameter Optimisation: Impact of K-Value on Carbon-Reinforced PETG

## MSc Mechanical Engineering with Management

**Author:** Vipul Kohinkar  
**Project:** MEE7012-SUM  
**Date:** 27 August 2026

---

## Project Overview

This project investigates the influence of flow-rate multiplier (K-value) and build orientation on the tensile behaviour of PETG and carbon-fibre-reinforced PETG (CF-PETG) manufactured using fused deposition modelling (FDM).

The study compares an unreinforced thermoplastic, PETG, with a carbon-fibre-reinforced PETG composite to investigate whether the two materials respond differently to changes in material flow and build orientation.

---

File: 3_Experimental_data/Modulus/Recalculated Stress Strain/Recalculated_Stress_Strain_All_Data.csv (part 92 of 212)
"Time (s)","Load (N)","Machine Extension (mm)","Stress (MPa)","Extension from Preload (mm)","Strain","Percentage Strain","Gauge Length (mm)","Load_N","NEXYGEN_Stress_MPa","Percentage_Strain","Measured_Width_mm","Measured_Thickness_mm","Measured_Area_mm2","Recalculated_Stress_MPa","Stress_Difference_MPa","Stress_Difference_Percent","Material","Orientation","K","Sample","File"
0.618779,0.1291,0.00090991,0.016137,-0.0028916,-0.00010353,-0.010353,24.998,0.1291,0.016137,-0.010353,4.165,2.034,8.47161,0.0152391340016833,-0.000897865998316731,-5.56402056340541,"CF-PETG","Flat",90,3,"CF PETG 90%_3.txt"
0.642578,0.14699,0.00093349,0.018374,-0.002868,-0.00010259,-0.010259,24.998,0.14699,0.018374,-0.010259,4.165,2.034,8.47161,0.0173508931596237,-0.00102310684037627,-5.56823141600233,"CF-PETG","Flat",90,3,"CF PETG 90%_3.txt"
0.666377,0.16488,0.00095707,0.02061,-0.0028444,-0.00010164,-0.010164,24.998,0.16488,0.02061,-0.010164,4.165,2.034,8.47161,0.0194626523175642,-0.00114734768243581,-5.56694654262885,"CF-PETG","Flat",90,3,"CF PETG 90%_3.txt"
0.690177,0.18278,0.00098065,0.022847,-0.0028208,-0.0001007,-0.01007,24.998,0.18278,0.022847,-0.01007,4.165,2.034,8.47161,0.0215755918886729,-0.00127140811132713,-5.56487990251292,"CF-PETG","Flat",90,3,"CF PETG 90%_3.txt"
0.713976,0.20067,0.0010042,0.025083,-0.0027972,-9.9756e-05,-0.0099756,24.998,0.20067,0.025083,-0.0099756,4.165,2.034,8.47161,0.0236873510466133,-0.00139564895338667,-5.56412292543423,"CF-PETG","Flat",90,3,"CF PETG 90%_3.txt"
0.737775,0.21856,0.0010278,0.02732,-0.0027737,-9.8813e-05,-0.0098813,24.998,0.21856,0.02732,-0.0098813,4.165,2.034,8.47161,0.0257991102045538,-0.0015208897954462,-5.56694654262885,"CF-PETG","Flat",90,3,"CF PETG 90%_3.txt"
0.761574,0.23645,0.0010514,0.029556,-0.0027501,-9.787e-05,-0.009787,24.998,0.23645,0.029556,-0.009787,4.165,2.034,8.47161,0.0279108693624943,-0.00164513063750574,-5.56614777881222,"CF-PETG","Flat",90,3,"CF PETG 90%_3.txt"
0.785373,0.25434,0.001075,0.031793,-0.0027265,-9.6926e-05,-0.0096926,24.998,0.25434,0.031793,-0.0096926,4.165,2.034,8.47161,0.0300226285204347,-0.00177037147956528,-5.56843166598081,"CF-PETG","Flat",90,3,"CF PETG 90%_3.txt"
0.809172,0.27223,0.0010985,0.034029,-0.0027029,-9.5983e-05,-0.0095983,24.998,0.27223,0.034029,-0.0095983,4.165,2.034,8.47161,0.0321343876783752,-0.00189461232162481,-5.56764031157192,"CF-PETG","Flat",90,3,"CF PETG 90%_3.txt"
0.832972,0.29013,0.0011221,0.036266,-0.0026794,-9.504e-05,-0.009504,24.998,0.29013,0.036266,-0.009504,4.165,2.034,8.47161,0.0342473272494839,-0.00201867275051613,-5.56629556751816,"CF-PETG","Flat",90,3,"CF PETG 90%_3.txt"
0.856771,0.30802,0.0011457,0.038502,-0.0026558,-9.4097e-05,-0.0094097,24.998,0.30802,0.038502,-0.0094097,4.165,2.034,8.47161,0.0363590864074243,-0.00214291359257567,-5.56572020304315,"CF-PETG","Flat",90,3,"CF PETG 90%_3.txt"
0.88057,0.32591,0.0011693,0.040739,-0.0026322,-9.3154e-05,-0.0093154,24.998,0.32591,0.040739,-0.0093154,4.165,2.034,8.47161,0.0384708455653648,-0.00226815443463521,-5.56752604294463,"CF-PETG","Flat",90,3,"CF PETG 90%_3.txt"
0.904369,0.3438,0.0011929,0.042975,-0.0026086,-9.2211e-05,-0.0092211,24.998,0.3438,0.042975,-0.0092211,4.165,2.034,8.47161,0.0405826047233053,-0.00239239527669475,-5.56694654262885,"CF-PETG","Flat",90,3,"CF PETG 90%_3.txt"
0.928168,0.36169,0.0012164,0.045212,-0.002585,-9.1268e-05,-0.0091268,24.998,0.36169,0.045212,-0.0091268,4.165,2.034,8.47161,0.0426943638812457,-0.00251763611875429,-5.56851304687757,"CF-PETG","Flat",90,3,"CF PETG 90%_3.txt"
0.951968,0.37958,0.00124,0.047448,-0.0025615,-9.0324e-05,-0.0090324,24.998,0.37958,0.047448,-0.0090324,4.165,2.034,8.47161,0.0448061230391862,-0.00264187696081383,-5.56794166416672,"CF-PETG","Flat",90,3,"CF PETG 90%_3.txt"
0.975767,0.39748,0.0012636,0.049685,-0.0025379,-8.9381e-05,-0.0089381,24.998,0.39748,0.049685,-0.0089381,4.165,2.034,8.47161,0.0469190626102949,-0.00276593738970515,-5.56694654262885,"CF-PETG","Flat",90,3,"CF PETG 90%_3.txt"
0.999566,0.41537,0.0012872,0.051921,-0.0025143,-8.8438e-05,-0.0088438,24.998,0.41537,0.051921,-0.0088438,4.165,2.034,8.47161,0.0490308217682353,-0.00289017823176468,-5.56649184677623,"CF-PETG","Flat",90,3,"CF PETG 90%_3.txt"
1.02337,0.43326,0.0013107,0.054157,-0.0024907,-8.7495e-05,-0.0087495,24.998,0.43326,0.054157,-0.0087495,4.165,2.034,8.47161,0.0511425809261758,-0.00301441907382422,-5.56607469731378,"CF-PETG","Flat",90,3,"CF PETG 90%_3.txt"
1.04716,0.45115,0.0013343,0.056394,-0.0024671,-8.6552e-05,-0.0086552,24.998,0.45115,0.056394,-0.0086552,4.165,2.034,8.47161,0.0532543400841162,-0.00313965991588376,-5.56736517339391,"CF-PETG","Flat",90,3,"CF PETG 90%_3.txt"
1.07096,0.46904,0.0013579,0.05863,-0.0024436,-8.5609e-05,-0.0085609,24.998,0.46904,0.05863,-0.0085609,4.165,2.034,8.47161,0.0553660992420567,-0.0032639007579433,-5.56694654262886,"CF-PETG","Flat",90,3,"CF PETG 90%_3.txt"
1.09476,0.48693,0.0013815,0.060867,-0.00242,-8.4666e-05,-0.0084666,24.998,0.48693,0.060867,-0.0084666,4.165,2.034,8.47161,0.0574778583999972,-0.00338914160000284,-5.56811014178921,"CF-PETG","Flat",90,3,"CF PETG 90%_3.txt"
1.11856,0.58738,0.0014051,0.073422,-0.0023964,-8.3722e-05,-0.0083722,24.998,0.58738,0.073422,-0.0083722,4.165,2.034,8.47161,0.0693351086747383,-0.00408689132526167,-5.56630345844798,"CF-PETG","Flat",90,3,"CF PETG 90%_3.txt"
1.14236,0.73584,0.0014286,0.091981,-0.0023728,-8.2779e-05,-0.0082779,24.998,0.73584,0.091981,-0.0082779,4.165,2.034,8.47161,0.08685952257009,-0.00512147742991001,-5.56797320088933,"CF-PETG","Flat",90,3,"CF PETG 90%_3.txt"
1.16616,0.88431,0.0014522,0.11054,-0.0023493,-8.1836e-05,-0.0081836,24.998,0.88431,0.11054,-0.0081836,4.165,2.034,8.47161,0.10438511687861,-0.00615488312139015,-5.56801440328401,"CF-PETG","Flat",90,3,"CF PETG 90%_3.txt"
1.18996,1.0328,0.0014758,0.1291,-0.0023257,-8.0893e-05,-0.0080893,24.998,1.0328,0.1291,-0.0080893,4.165,2.034,8.47161,0.121913072013466,-0.00718692798653385,-5.56694654262885,"CF-PETG","Flat",90,3,"CF PETG 90%_3.txt"
1.21376,1.1812,0.0014994,0.14766,-0.0023021,-7.995e-05,-0.007995,24.998,1.1812,0.14766,-0.007995,4.165,2.034,8.47161,0.139430403429809,-0.00822959657019151,-5.5733418462627,"CF-PETG","Flat",90,3,"CF PETG 90%_3.txt"
1.23756,1.3297,0.001523,0.16621,-0.0022785,-7.9007e-05,-0.0079007,24.998,1.3297,0.16621,-0.0079007,4.165,2.034,8.47161,0.156959538977833,-0.00925046102216698,-5.56552615496479,"CF-PETG","Flat",90,3,"CF PETG 90%_3.txt"
1.26136,1.4782,0.0015465,0.18477,-0.0022549,-7.8064e-05,-0.0078064,24.998,1.4782,0.18477,-0.0078064,4.165,2.034,8.47161,0.174488674525858,-0.0102813254741425,-5.56439112093005,"CF-PETG","Flat",90,3,"CF PETG 90%_3.txt"
1.28516,1.6266,0.0015701,0.20333,-0.0022314,-7.712e-05,-0.007712,24.998,1.6266,0.20333,-0.007712,4.165,2.034,8.47161,0.1920060059422,-0.0113239940578001,-5.56926870496244,"CF-PETG","Flat",90,3,"CF PETG 90%_3.txt"
1.30896,1.7751,0.0015937,0.22189,-0.0022078,-7.6177e-05,-0.0076177,24.998,1.7751,0.22189,-0.0076177,4.165,2.034,8.47161,0.209535141490224,-0.0123548585097756,-5.56801050510415,"CF-PETG","Flat",90,3,"CF PETG 90%_3.txt"
1.33275,1.9236,0.0016173,0.24045,-0.0021842,-7.5234e-05,-0.0075234,24.998,1.9236,0.24045,-0.0075234,4.165,2.034,8.47161,0.227064277038249,-0.0133857229617511,-5.56694654262886,"CF-PETG","Flat",90,3,"CF PETG 90%_3.txt"
1.35655,2.072,0.0016408,0.259,-0.0021606,-7.4291e-05,-0.0074291,24.998,2.072,0.259,-0.0074291,4.165,2.034,8.47161,0.244581608454591,-0.0144183915454087,-5.56694654262885,"CF-PETG","Flat",90,3,"CF PETG 90%_3.txt"
1.38035,2.2205,0.0016644,0.27756,-0.002137,-7.3348e-05,-0.0073348,24.998,2.2205,0.27756,-0.0073348,4.165,2.034,8.47161,0.262110744002616,-0.0154492559973842,-5.56609597830529,"CF-PETG","Flat",90,3,"CF PETG 90%_3.txt"
1.40415,2.369,0.001688,0.29612,-0.0021135,-7.2405e-05,-0.0072405,24.998,2.369,0.29612,-0.0072405,4.165,2.034,8.47161,0.27963987955064,-0.0164801204493596,-5.56535203612037,"CF-PETG","Flat",90,3,"CF PETG 90%_3.txt"
1.42795,2.5195,0.0017116,0.31494,-0.0020899,-7.1462e-05,-0.0071462,24.998,2.5195,0.31494,-0.0071462,4.165,2.034,8.47161,0.297405097732308,-0.0175349022676918,-5.56769615409023,"CF-PETG","Flat",90,3,"CF PETG 90%_3.txt"
1.45175,2.6912,0.0017352,0.3364,-0.0020663,-7.0518e-05,-0.0070518,24.998,2.6912,0.3364,-0.0070518,4.165,2.034,8.47161,0.317672791830597,-0.0187272081694034,-5.56694654262884,"CF-PETG","Flat",90,3,"CF PETG 90%_3.txt"
1.47555,2.8628,0.0017587,0.35785,-0.0020427,-6.9575e-05,-0.0069575,24.998,2.8628,0.35785,-0.0069575,4.165,2.034,8.47161,0.337928681797203,-0.0199213182027974,-5.56694654262885,"CF-PETG","Flat",90,3,"CF PETG 90%_3.txt"
1.49935,3.0344,0.0017823,0.3793,-0.0020192,-6.8632e-05,-0.0068632,24.998,3.0344,0.3793,-0.0068632,4.165,2.034,8.47161,0.358184571763809,-0.0211154282361912,-5.56694654262885,"CF-PETG","Flat",90,3,"CF PETG 90%_3.txt"
1.52315,3.206,0.0018059,0.40075,-0.0019956,-6.7689e-05,-0.0067689,24.998,3.206,0.40075,-0.0067689,4.165,2.034,8.47161,0.378440461730415,-0.0223095382695851,-5.56694654262886,"CF-PETG","Flat",90,3,"CF PETG 90%_3.txt"
1.54695,3.3776,0.0018594,0.4222,-0.001942,-6.5548e-05,-0.0065548,24.998,3.3776,0.4222,-0.0065548,4.165,2.034,8.47161,0.398696351697021,-0.023503648302979,-5.56694654262885,"CF-PETG","Flat",90,3,"CF PETG 90%_3.txt"
1.57075,3.5493,0.0019349,0.44366,-0.0018666,-6.2529e-05,-0.0062529,24.999,3.5493,0.44366,-0.0062529,4.165,2.034,8.47161,0.418964045795309,-0.0246959542046907,-5.56641441750231,"CF-PETG","Flat",90,3,"CF PETG 90%_3.txt"
1.59455,3.7209,0.0020103,0.46511,-0.0017911,-5.9511e-05,-0.0059511,24.999,3.7209,0.46511,-0.0059511,4.165,2.034,8.47161,0.439219935761915,-0.0258900642380847,-5.56643895811413,"CF-PETG","Flat",90,3,"CF PETG 90%_3.txt"
1.61834,3.9856,0.0020858,0.4982,-0.0017157,-5.6493e-05,-0.0056493,24.999,3.9856,0.4982,-0.0056493,4.165,2.034,8.47161,0.470465472324623,-0.0277345276753769,-5.56694654262885,"CF-PETG","Flat",90,3,"CF PETG 90%_3.txt"
1.64214,4.2643,0.0021612,0.53303,-0.0016402,-5.3475e-05,-0.0053475,24.999,4.2643,0.53303,-0.0053475,4.165,2.034,8.47161,0.503363587322835,-0.0296664126771652,-5.5656178221048,"CF-PETG","Flat",90,3,"CF PETG 90%_3.txt"
1.66594,4.543,0.0022367,0.56787,-0.0015648,-5.0457e-05,-0.0050457,24.999,4.543,0.56787,-0.0050457,4.165,2.034,8.47161,0.536261702321046,-0.0316082976789536,-5.56611507544923,"CF-PETG","Flat",90,3,"CF PETG 90%_3.txt"
1.68974,4.8217,0.0023122,0.60271,-0.0014893,-4.7439e-05,-0.0047439,24.999,4.8217,0.60271,-0.0047439,4.165,2.034,8.47161,0.569159817319258,-0.0335501826807419,-5.56655484075956,"CF-PETG","Flat",90,3,"CF PETG 90%_3.txt"
1.71354,5.1003,0.0023876,0.63754,-0.0014139,-4.4421e-05,-0.0044421,24.999,5.1003,0.63754,-0.0044421,4.165,2.034,8.47161,0.602046128185788,-0.0354938718142125,-5.56731684509403,"CF-PETG","Flat",90,3,"CF PETG 90%_3.txt"
1.73734,5.379,0.0024631,0.67238,-0.0013384,-4.1402e-05,-0.0041402,24.999,5.379,0.67238,-0.0041402,4.165,2.034,8.47161,0.634944243183999,-0.0374357568160008,-5.56764877242047,"CF-PETG","Flat",90,3,"CF PETG 90%_3.txt"
1.76114,5.6577,0.0025385,0.70722,-0.001263,-3.8384e-05,-0.0038384,24.999,5.6577,0.70722,-0.0038384,4.165,2.034,8.47161,0.667842358182211,-0.039377641817789,-5.56794799606756,"CF-PETG","Flat",90,3,"CF PETG 90%_3.txt"
1.78494,5.9364,0.002614,0.74205,-0.0011875,-3.5366e-05,-0.0035366,24.999,5.9364,0.74205,-0.0035366,4.165,2.034,8.47161,0.700740473180423,-0.0413095268195774,-5.56694654262886,"CF-PETG","Flat",90,3,"CF PETG 90%_3.txt"
1.80874,6.1686,0.0026894,0.77108,-0.0011121,-3.2348e-05,-0.0032348,24.999,6.1686,0.77108,-0.0032348,4.165,2.034,8.47161,0.728149666946425,-0.0429303330535754,-5.56755888540429,"CF-PETG","Flat",90,3,"CF PETG 90%_3.txt"
1.83254,6.2629,0.0027649,0.78287,-0.0010366,-2.933e-05,-0.002933,24.999,6.2629,0.78287,-0.002933,4.165,2.034,8.47161,0.739280963122712,-0.0435890368772878,-5.56785122399476,"CF-PETG","Flat",90,3,"CF PETG 90%_3.txt"
1.85634,6.3573,0.0028403,0.79466,-0.00096114,-2.6312e-05,-0.0026312,24.999,6.3573,0.79466,-0.0026312,4.165,2.034,8.47161,0.750424063430682,-0.044235936569318,-5.56664945628546,"CF-PETG","Flat",90,3,"CF PETG 90%_3.txt"
1.88014,6.4516,0.0029158,0.80646,-0.00088569,-2.3294e-05,-0.0023294,25,6.4516,0.80646,-0.0023294,4.165,2.034,8.47161,0.76155535960697,-0.0449046403930303,-5.56811750031376,"CF-PETG","Flat",90,3,"CF PETG 90%_3.txt"
1.90394,6.546,0.0029912,0.81825,-0.00081024,-2.0276e-05,-0.0020276,25,6.546,0.81825,-0.0020276,4.165,2.034,8.47161,0.772698459914939,-0.0455515400850606,-5.56694654262885,"CF-PETG","Flat",90,3,"CF PETG 90%_3.txt"
1.92773,6.6403,0.0030667,0.83004,-0.00073479,-1.7257e-05,-0.0017257,25,6.6403,0.83004,-0.0017257,4.165,2.034,8.47161,0.783829756091227,-0.0462102439087729,-5.56723096582971,"CF-PETG","Flat",90,3,"CF PETG 90%_3.txt"
1.95153,6.7347,0.0031421,0.84183,-0.00065933,-1.4239e-05,-0.0014239,25,6.7347,0.84183,-0.0014239,4.165,2.034,8.47161,0.794972856399197,-0.0468571436008031,-5.56610522324021,"CF-PETG","Flat",90,3,"CF PETG 90%_3.txt"
1.97533,6.829,0.0032176,0.85363,-0.00058388,-1.1221e-05,-0.0011221,25,6.829,0.85363,-0.0011221,4.165,2.034,8.47161,0.806104152575484,-0.0475258474245156,-5.56749966900362,"CF-PETG","Flat",90,3,"CF PETG 90%_3.txt"
1.99913,6.9234,0.003293,0.86542,-0.00050843,-8.2031e-06,-0.00082031,25,6.9234,0.86542,-0.00082031,4.165,2.034,8.47161,0.817247252883454,-0.0481727471165457,-5.5664009517397,"CF-PETG","Flat",90,3,"CF PETG 90%_3.txt"
2.02293,7.0177,0.0033685,0.87721,-0.00043297,-5.1849e-06,-0.00051849,25,7.0177,0.87721,-0.00051849,4.165,2.034,8.47161,0.828378549059742,-0.0488314509402582,-5.56667741364761,"CF-PETG","Flat",90,3,"CF PETG 90%_3.txt"
2.04673,7.1121,0.003444,0.88901,-0.00035752,-2.1668e-06,-0.00021668,25,7.1121,0.88901,-0.00021668,4.165,2.034,8.47161,0.839521649367712,-0.0494883506322883,-5.56668098584811,"CF-PETG","Flat",90,3,"CF PETG 90%_3.txt"
2.07053,7.2064,0.0035194,0.9008,-0.00028207,8.5132e-07,8.5132e-05,25,7.2064,0.9008,8.5132e-05,4.165,2.034,8.47161,0.850652945543999,-0.0501470544560007,-5.56694654262885,"CF-PETG","Flat",90,3,"CF PETG 90%_3.txt"
2.09433,7.3008,0.0035949,0.91259,-0.00020661,3.8695e-06,0.00038695,25,7.3008,0.91259,0.00038695,4.165,2.034,8.47161,0.861796045851969,-0.0507939541480309,-5.5659117619118,"CF-PETG","Flat",90,3,"CF PETG 90%_3.txt"
2.11813,7.3951,0.0036703,0.92439,-0.00013116,6.8876e-06,0.00068876,25,7.3951,0.92439,0.00068876,4.165,2.034,8.47161,0.872927342028257,-0.0514626579717433,-5.56720193551892,"CF-PETG","Flat",90,3,"CF PETG 90%_3.txt"
2.14193,7.4894,0.0037458,0.93618,-5.5706e-05,9.9057e-06,0.00099057,25,7.4894,0.93618,0.00099057,4.165,2.034,8.47161,0.884058638204544,-0.0521213617954557,-5.56745089570977,"CF-PETG","Flat",90,3,"CF PETG 90%_3.txt"
2.16573,7.5838,0.0038212,0.94797,1.9747e-05,1.2924e-05,0.0012924,25,7.5838,0.94797,0.0012924,4.165,2.034,8.47161,0.895201738512514,-0.0527682614874858,-5.56644846223887,"CF-PETG","Flat",90,3,"CF PETG 90%_3.txt"
2.18953,7.6781,0.0038967,0.95977,9.52e-05,1.5942e-05,0.0015942,25.001,7.6781,0.95977,0.0015942,4.165,2.034,8.47161,0.906333034688802,-0.0534369653111982,-5.56768447765592,"CF-PETG","Flat",90,3,"CF PETG 90%_3.txt"
2.21332,7.7937,0.0039721,0.97421,0.00017065,1.896e-05,0.001896,25.001,7.7937,0.97421,0.001896,4.165,2.034,8.47161,0.919978610913392,-0.0542313890866081,-5.56670421024297,"CF-PETG","Flat",90,3,"CF PETG 90%_3.txt"
2.23712,7.9681,0.0040476,0.99601,0.00024611,2.1978e-05,0.0021978,25.001,7.9681,0.99601,0.0021978,4.165,2.034,8.47161,0.940565016567099,-0.0554449834329012,-5.56670951425198,"CF-PETG","Flat",90,3,"CF PETG 90%_3.txt"
2.26092,8.1425,0.004123,1.0178,0.00032156,2.4996e-05,0.0024996,25.001,8.1425,1.0178,0.0024996,4.165,2.034,8.47161,0.961151422220806,-0.0566485777791943,-5.56578677335373,"CF-PETG","Flat",90,3,"CF PETG 90%_3.txt"
2.28472,8.3169,0.0041985,1.0396,0.00039701,2.8014e-05,0.0028014,25.001,8.3169,1.0396,0.0028014,4.165,2.034,8.47161,0.981737827874513,-0.0578621721254874,-5.56581109325581,"CF-PETG","Flat",90,3,"CF PETG 90%_3.txt"
2.30852,8.4913,0.0042739,1.0614,0.00047247,3.1033e-05,0.0031033,25.001,8.4913,1.0614,0.0031033,4.165,2.034,8.47161,1.00232423352822,-0.0590757664717803,-5.56583441414926,"CF-PETG","Flat",90,3,"CF PETG 90%_3.txt"
2.33232,8.6657,0.0043494,1.0832,0.00054792,3.4051e-05,0.0034051,25.001,8.6657,1.0832,0.0034051,4.165,2.034,8.47161,1.02291063918193,-0.0602893608180737,-5.56585679635097,"CF-PETG","Flat",90,3,"CF PETG 90%_3.txt"
2.35612,8.8402,0.0044248,1.105,0.00062337,3.7069e-05,0.0037069,25.001,8.8402,1.105,0.0037069,4.165,2.034,8.47161,1.04350884896732,-0.0614911510326845,-5.56481004820675,"CF-PETG","Flat",90,3,"CF PETG 90%_3.txt"
2.37992,9.0146,0.0045003,1.1268,0.00069883,4.0087e-05,0.0040087,25.001,9.0146,1.1268,0.0040087,4.165,2.034,8.47161,1.06409525462102,-0.0627047453789775,-5.56485138258586,"CF-PETG","Flat",90,3,"CF PETG 90%_3.txt"
2.40372,9.189,0.0045758,1.1486,0.00077428,4.3105e-05,0.0043105,25.001,9.189,1.1486,0.0043105,4.165,2.034,8.47161,1.08468166027473,-0.0639183397252707,-5.56489114794278,"CF-PETG","Flat",90,3,"CF PETG 90%_3.txt"
2.42752,9.3634,0.0046512,1.1704,0.00084973,4.6123e-05,0.0046123,25.001,9.3634,1.1704,0.0046123,4.165,2.034,8.47161,1.10526806592844,-0.0651319340715637,-5.56492943195178,"CF-PETG","Flat",90,3,"CF PETG 90%_3.txt"
2.45132,9.5378,0.0047267,1.1922,0.00092519,4.9141e-05,0.0049141,25.001,9.5378,1.1922,0.0049141,4.165,2.034,8.47161,1.12585447158214,-0.0663455284178567,-5.56496631587458,"CF-PETG","Flat",90,3,"CF PETG 90%_3.txt"
2.47512,9.7122,0.0048021,1.214,0.0010006,5.216e-05,0.005216,25.001,9.7122,1.214,0.005216,4.165,2.034,8.47161,1.14644087723585,-0.0675591227641499,-5.5650018751359,"CF-PETG","Flat",90,3,"CF PETG 90%_3.txt"
2.49891,9.8533,0.0048776,1.2317,0.0010761,5.5178e-05,0.0055178,25.001,9.8533,1.2317,0.0055178,4.165,2.034,8.47161,1.16309650703939,-0.0686034929606061,-5.569821625445,"CF-PETG","Flat",90,3,"CF PETG 90%_3.txt"
2.52271,9.9888,0.004953,1.2486,0.0011515,5.8196e-05,0.0058196,25.002,9.9888,1.2486,0.0058196,4.165,2.034,8.47161,1.17909110546874,-0.0695088945312639,-5.56694654262885,"CF-PETG","Flat",90,3,"CF PETG 90%_3.txt"
2.54651,10.124,0.0050285,1.2655,0.001227,6.1214e-05,0.0061214,25.002,10.124,1.2655,0.0061214,4.165,2.034,8.47161,1.19505029150303,-0.0704497084969682,-5.56694654262886,"CF-PETG","Flat",90,3,"CF PETG 90%_3.txt"
2.57031,10.26,0.0051039,1.2825,0.0013025,6.4232e-05,0.0064232,25.002,10.26,1.2825,0.0064232,4.165,2.034,8.47161,1.21110391059079,-0.0713960894092149,-5.56694654262884,"CF-PETG","Flat",90,3,"CF PETG 90%_3.txt"
2.59411,10.395,0.0051794,1.2994,0.0013779,6.725e-05,0.006725,25.002,10.395,1.2994,0.006725,4.165,2.034,8.47161,1.22703948836172,-0.0723605116382837,-5.56876340143787,"CF-PETG","Flat",90,3,"CF PETG 90%_3.txt"
2.61791,10.531,0.0052548,1.3164,0.0014534,7.0268e-05,0.0070268,25.002,10.531,1.3164,0.0070268,4.165,2.034,8.47161,1.24309310744947,-0.0733068925505305,-5.56873993850885,"CF-PETG","Flat",90,3,"CF PETG 90%_3.txt"
2.64171,10.666,0.0053303,1.3333,0.0015288,7.3286e-05,0.0073286,25.002,10.666,1.3333,0.0073286,4.165,2.034,8.47161,1.2590286852204,-0.074271314779599,-5.57048787066669,"CF-PETG","Flat",90,3,"CF PETG 90%_3.txt"
2.66551,10.802,0.0054057,1.3502,0.0016043,7.6305e-05,0.0076305,25.002,10.802,1.3502,0.0076305,4.165,2.034,8.47161,1.27508230430815,-0.0751176956918462,-5.56344954020488,"CF-PETG","Flat",90,3,"CF PETG 90%_3.txt"
2.68931,10.937,0.0054812,1.3672,0.0016797,7.9323e-05,0.0079323,25.002,10.937,1.3672,0.0079323,4.165,2.034,8.47161,1.29101788207909,-0.0761821179209148,-5.57212682277024,"CF-PETG","Flat",90,3,"CF PETG 90%_3.txt"
2.71311,11.073,0.0055566,1.3841,0.0017552,8.2341e-05,0.0082341,25.002,11.073,1.3841,0.0082341,4.165,2.034,8.47161,1.30707150116684,-0.0770284988331618,-5.56524086649532,"CF-PETG","Flat",90,3,"CF PETG 90%_3.txt"
2.73691,11.208,0.0056321,1.4011,0.0018306,8.5359e-05,0.0085359,25.002,11.208,1.4011,0.0085359,4.165,2.034,8.47161,1.32300707893777,-0.0780929210622303,-5.5736864650796,"CF-PETG","Flat",90,3,"CF PETG 90%_3.txt"
2.76071,11.394,0.0057076,1.4242,0.0019061,8.8377e-05,0.0088377,25.002,11.394,1.4242,0.0088377,4.165,2.034,8.47161,1.34496276386661,-0.0792372361333913,-5.56363124093465,"CF-PETG","Flat",90,3,"CF PETG 90%_3.txt"
2.78451,11.665,0.005783,1.4582,0.0019815,9.1395e-05,0.0091395,25.002,11.665,1.4582,0.0091395,4.165,2.034,8.47161,1.37695196072529,-0.081248039274707,-5.57180354373248,"CF-PETG","Flat",90,3,"CF PETG 90%_3.txt"
2.8083,11.937,0.0058585,1.4921,0.002057,9.4413e-05,0.0094413,25.002,11.937,1.4921,0.0094413,4.165,2.034,8.47161,1.4090591989008,-0.0830408010992008,-5.56536432539379,"CF-PETG","Flat",90,3,"CF PETG 90%_3.txt"
2.8321,12.208,0.0061012,1.5261,0.0022997,0.00010412,0.010412,25.003,12.208,1.5261,0.010412,4.165,2.034,8.47161,1.44104839575948,-0.0850516042405163,-5.57313441062291,"CF-PETG","Flat",90,3,"CF PETG 90%_3.txt"
2.8559,12.48,0.0066815,1.56,0.00288,0.00012734,0.012734,25.003,12.48,1.56,0.012734,4.165,2.034,8.47161,1.47315563393499,-0.08684436606501,-5.56694654262885,"CF-PETG","Flat",90,3,"CF PETG 90%_3.txt"
2.8797,12.751,0.0072618,1.5939,0.0034604,0.00015055,0.015055,25.004,12.751,1.5939,0.015055,4.165,2.034,8.47161,1.50514483079367,-0.0887551692063258,-5.56842770602458,"CF-PETG","Flat",90,3,"CF PETG 90%_3.txt"
2.9035,13.023,0.0078422,1.6279,0.0040407,0.00017376,0.017376,25.004,13.023,1.6279,0.017376,4.165,2.034,8.47161,1.53725206896918,-0.0906479310308195,-5.5683967707365,"CF-PETG","Flat",90,3,"CF PETG 90%_3.txt"
2.9273,13.294,0.0082885,1.6618,0.0044871,0.00019162,0.019162,25.005,13.294,1.6618,0.019162,4.165,2.034,8.47161,1.56924126582787,-0.0925587341721348,-5.56978783079401,"CF-PETG","Flat",90,3,"CF PETG 90%_3.txt"
2.9511,13.566,0.0084367,1.6957,0.0046352,0.00019754,0.019754,25.005,13.566,1.6957,0.019754,4.165,2.034,8.47161,1.60134850400337,-0.0943514959966287,-5.56416205676881,"CF-PETG","Flat",90,3,"CF PETG 90%_3.txt"
2.9749,13.837,0.0085849,1.7297,0.0047834,0.00020347,0.020347,25.005,13.837,1.7297,0.020347,4.165,2.034,8.47161,1.63333770086206,-0.0963622991379443,-5.57104117118253,"CF-PETG","Flat",90,3,"CF PETG 90%_3.txt"
2.9987,14.109,0.0087331,1.7636,0.0049316,0.0002094,0.02094,25.005,14.109,1.7636,0.02094,4.165,2.034,8.47161,1.66544493903756,-0.0981550609624382,-5.56560790215685,"CF-PETG","Flat",90,3,"CF PETG 90%_3.txt"
3.0225,14.38,0.0088812,1.7975,0.0050798,0.00021532,0.021532,25.005,14.38,1.7975,0.021532,4.165,2.034,8.47161,1.69743413589625,-0.100065864103754,-5.56694654262885,"CF-PETG","Flat",90,3,"CF PETG 90%_3.txt"
3.0463,14.652,0.0090294,1.8315,0.0052279,0.00022125,0.022125,25.006,14.652,1.8315,0.022125,4.165,2.034,8.47161,1.72954137407175,-0.101958625928247,-5.56694654262885,"CF-PETG","Flat",90,3,"CF PETG 90%_3.txt"
3.0701,14.923,0.0091776,1.8654,0.0053761,0.00022718,0.022718,25.006,14.923,1.8654,0.022718,4.165,2.034,8.47161,1.76153057093044,-0.103869429069563,-5.56821212981468,"CF-PETG","Flat",90,3,"CF PETG 90%_3.txt"
3.09389,15.195,0.0093258,1.8993,0.0055243,0.00023311,0.023311,25.006,15.195,1.8993,0.023311,4.165,2.034,8.47161,1.79363780910594,-0.105662190894057,-5.56321754825761,"CF-PETG","Flat",90,3,"CF PETG 90%_3.txt"
3.11769,15.466,0.0094739,1.9333,0.0056725,0.00023903,0.023903,25.006,15.466,1.9333,0.023903,4.165,2.034,8.47161,1.82562700596463,-0.107672994035372,-5.56938881887821,"CF-PETG","Flat",90,3,"CF PETG 90%_3.txt"
3.14149,15.738,0.0096221,1.9672,0.0058206,0.00024496,0.024496,25.006,15.738,1.9672,0.024496,4.165,2.034,8.47161,1.85773424414013,-0.109465755859866,-5.56454635318555,"CF-PETG","Flat",90,3,"CF PETG 90%_3.txt"
3.16529,16.009,0.0097703,2.0011,0.0059688,0.00025089,0.025089,25.006,16.009,2.0011,0.025089,4.165,2.034,8.47161,1.88972344099882,-0.111376559001182,-5.565766778331,"CF-PETG","Flat",90,3,"CF PETG 90%_3.txt"
3.18909,16.281,0.0099185,2.0351,0.006117,0.00025681,0.025681,25.007,16.281,2.0351,0.025681,4.165,2.034,8.47161,1.92183067917432,-0.113269320825675,-5.56578648841214,"CF-PETG","Flat",90,3,"CF PETG 90%_3.txt"
3.21289,16.552,0.010067,2.069,0.0062652,0.00026274,0.026274,25.007,16.552,2.069,0.026274,4.165,2.034,8.47161,1.95381987603301,-0.115180123966991,-5.56694654262885,"CF-PETG","Flat",90,3,"CF PETG 90%_3.txt"
3.23669,16.823,0.010215,2.1029,0.0064133,0.00026867,0.026867,25.007,16.823,2.1029,0.026867,4.165,2.034,8.47161,1.98580907289169,-0.117090927108306,-5.5680691953163,"CF-PETG","Flat",90,3,"CF PETG 90%_3.txt"
3.26049,17.095,0.010363,2.1369,0.0065615,0.00027459,0.027459,25.007,17.095,2.1369,0.027459,4.165,2.034,8.47161,2.0179163110672,-0.1189836889328,-5.56805133290281,"CF-PETG","Flat",90,3,"CF PETG 90%_3.txt"
3.28429,17.366,0.010511,2.1708,0.0067097,0.00028052,0.028052,25.007,17.366,2.1708,0.028052,4.165,2.034,8.47161,2.04990550792588,-0.120894492074116,-5.56912161756567,"CF-PETG","Flat",90,3,"CF PETG 90%_3.txt"
3.30809,17.638,0.010659,2.2047,0.0068579,0.00028645,0.028645,25.007,17.638,2.2047,0.028645,4.165,2.034,8.47161,2.08201274610139,-0.122687253898609,-5.56480491216988,"CF-PETG","Flat",90,3,"CF PETG 90%_3.txt"
3.33189,17.909,0.010808,2.2387,0.007006,0.00029238,0.029238,25.007,17.909,2.2387,0.029238,4.165,2.034,8.47161,2.11400194296007,-0.124698057039925,-5.57011019966611,"CF-PETG","Flat",90,3,"CF PETG 90%_3.txt"
3.35569,18.181,0.010956,2.2726,0.0071542,0.0002983,0.02983,25.008,18.181,2.2726,0.02983,4.165,2.034,8.47161,2.14610918113558,-0.126490818864419,-5.5659077208668,"CF-PETG","Flat",90,3,"CF PETG 90%_3.txt"
3.37948,18.452,0.011104,2.3065,0.0073024,0.00030423,0.030423,25.008,18.452,2.3065,0.030423,4.165,2.034,8.47161,2.17809837799427,-0.128401622005735,-5.56694654262886,"CF-PETG","Flat",90,3,"CF PETG 90%_3.txt"
3.40328,18.724,0.011252,2.3405,0.0074506,0.00031016,0.031016,25.008,18.724,2.3405,0.031016,4.165,2.034,8.47161,2.21020561616977,-0.130294383830228,-5.56694654262885,"CF-PETG","Flat",90,3,"CF PETG 90%_3.txt"
3.42708,18.995,0.0114,2.3744,0.0075987,0.00031608,0.031608,25.008,18.995,2.3744,0.031608,4.165,2.034,8.47161,2.24219481302846,-0.132205186971544,-5.56794082595788,"CF-PETG","Flat",90,3,"CF PETG 90%_3.txt"
3.45088,19.267,0.011548,2.4083,0.0077469,0.00032201,0.032201,25.008,19.267,2.4083,0.032201,4.165,2.034,8.47161,2.27430205120396,-0.133997948796038,-5.56400568019091,"CF-PETG","Flat",90,3,"CF PETG 90%_3.txt"
3.47468,19.538,0.011697,2.4423,0.0078951,0.00032794,0.032794,25.008,19.538,2.4423,0.032794,4.165,2.034,8.47161,2.30629124806265,-0.136008751937353,-5.56887982382808,"CF-PETG","Flat",90,3,"CF PETG 90%_3.txt"
3.49848,19.81,0.011845,2.4762,0.0080433,0.00033386,0.033386,25.008,19.81,2.4762,0.033386,4.165,2.034,8.47161,2.33839848623815,-0.137801513761847,-5.56503972869101,"CF-PETG","Flat",90,3,"CF PETG 90%_3.txt"
3.52228,20.081,0.011993,2.5101,0.0081915,0.00033979,0.033979,25.009,20.081,2.5101,0.033979,4.165,2.034,8.47161,2.37038768309684,-0.139712316903163,-5.56600601183868,"CF-PETG","Flat",90,3,"CF PETG 90%_3.txt"
3.54608,20.353,0.012141,2.5441,0.0083396,0.00034572,0.034572,25.009,20.353,2.5441,0.034572,4.165,2.034,8.47161,2.40249492127234,-0.141605078727656,-5.56601858133154,"CF-PETG","Flat",90,3,"CF PETG 90%_3.txt"
3.56988,20.624,0.012289,2.578,0.0084878,0.00035165,0.035165,25.009,20.624,2.578,0.035165,4.165,2.034,8.47161,2.43448411813103,-0.143515881868972,-5.56694654262886,"CF-PETG","Flat",90,3,"CF PETG 90%_3.txt"
3.59368,20.896,0.012437,2.6119,0.008636,0.00035757,0.035757,25.009,20.896,2.6119,0.035757,4.165,2.034,8.47161,2.46659135630653,-0.145308643693465,-5.56333104994315,"CF-PETG","Flat",90,3,"CF PETG 90%_3.txt"
3.61748,21.167,0.012586,2.6459,0.0087842,0.0003635,0.03635,25.009,21.167,2.6459,0.03635,4.165,2.034,8.47161,2.49858055316522,-0.147319446834781,-5.56783880096682,"CF-PETG","Flat",90,3,"CF PETG 90%_3.txt"
3.64128,21.438,0.012734,2.6798,0.0089323,0.00036943,0.036943,25.009,21.438,2.6798,0.036943,4.165,2.034,8.47161,2.5305697500239,-0.149230249976097,-5.56870848481592,"CF-PETG","Flat",90,3,"CF PETG 90%_3.txt"
3.66508,21.71,0.012882,2.7137,0.0090805,0.00037535,0.037535,25.009,21.71,2.7137,0.037535,4.165,2.034,8.47161,2.56267698819941,-0.15102301180059,-5.565206610922,"CF-PETG","Flat",90,3,"CF PETG 90%_3.txt"
3.68887,21.981,0.01303,2.7477,0.0092287,0.00038128,0.038128,25.01,21.981,2.7477,0.038128,4.165,2.034,8.47161,2.59466618505809,-0.153033814941906,-5.5695241453545,"CF-PETG","Flat",90,3,"CF PETG 90%_3.txt"
3.71267,22.253,0.013178,2.7816,0.0093769,0.00038721,0.038721,25.01,22.253,2.7816,0.038721,4.165,2.034,8.47161,2.6267734232336,-0.1548265767664,-5.56609781299971,"CF-PETG","Flat",90,3,"CF PETG 90%_3.txt"
3.73647,22.524,0.013327,2.8155,0.009525,0.00039314,0.039314,25.01,22.524,2.8155,0.039314,4.165,2.034,8.47161,2.65876262009228,-0.156737379907715,-5.56694654262885,"CF-PETG","Flat",90,3,"CF PETG 90%_3.txt"
3.76027,22.796,0.013475,2.8495,0.0096732,0.00039906,0.039906,25.01,22.796,2.8495,0.039906,4.165,2.034,8.47161,2.69086985826779,-0.158630141732209,-5.56694654262885,"CF-PETG","Flat",90,3,"CF PETG 90%_3.txt"
3.78407,23.067,0.013623,2.8834,0.0098214,0.00040499,0.040499,25.01,23.067,2.8834,0.040499,4.165,2.034,8.47161,2.72285905512648,-0.160540944873524,-5.56776530739836,"CF-PETG","Flat",90,3,"CF PETG 90%_3.txt"
3.80787,23.339,0.013771,2.9173,0.0099696,0.00041092,0.041092,25.01,23.339,2.9173,0.041092,4.165,2.034,8.47161,2.75496629330198,-0.162333706698019,-5.56451879128025,"CF-PETG","Flat",90,3,"CF PETG 90%_3.txt"
3.83167,23.61,0.013919,2.9513,0.010118,0.00041684,0.041684,25.011,23.61,2.9513,0.041684,4.165,2.034,8.47161,2.78695549016067,-0.164344509839334,-5.56854639783599,"CF-PETG","Flat",90,3,"CF PETG 90%_3.txt"
3.85547,23.882,0.014067,2.9852,0.010266,0.00042277,0.042277,25.011,23.882,2.9852,0.042277,4.165,2.034,8.47161,2.81906272833617,-0.166137271663827,-5.56536485541429,"CF-PETG","Flat",90,3,"CF PETG 90%_3.txt"
3.87927,24.153,0.014216,3.0192,0.010414,0.0004287,0.04287,25.011,24.153,3.0192,0.04287,4.165,2.034,8.47161,2.85105192519486,-0.168148074805143,-5.56929235576124,"CF-PETG","Flat",90,3,"CF PETG 90%_3.txt"
3.90307,24.425,0.014364,3.0531,0.010562,0.00043462,0.043462,25.011,24.425,3.0531,0.043462,4.165,2.034,8.47161,2.88315916337036,-0.169940836629637,-5.56617328713888,"CF-PETG","Flat",90,3,"CF PETG 90%_3.txt"
3.92687,24.696,0.014512,3.087,0.01071,0.00044055,0.044055,25.011,24.696,3.087,0.044055,4.165,2.034,8.47161,2.91514836022905,-0.171851639770953,-5.56694654262886,"CF-PETG","Flat",90,3,"CF PETG 90%_3.txt"
3.95067,24.968,0.01466,3.121,0.010859,0.00044648,0.044648,25.011,24.968,3.121,0.044648,4.165,2.034,8.47161,2.94725559840455,-0.173744401595446,-5.56694654262885,"CF-PETG","Flat",90,3,"CF PETG 90%_3.txt"
3.97446,25.239,0.014808,3.1549,0.011007,0.00045241,0.045241,25.011,25.239,3.1549,0.045241,4.165,2.034,8.47161,2.97924479526324,-0.175655204736762,-5.56769484727764,"CF-PETG","Flat",90,3,"CF PETG 90%_3.txt"
3.99826,25.511,0.014956,3.1888,0.011155,0.00045833,0.045833,25.012,25.511,3.1888,0.045833,4.165,2.034,8.47161,3.01135203343874,-0.177447966561256,-5.56472549426919,"CF-PETG","Flat",90,3,"CF PETG 90%_3.txt"
4.02206,25.782,0.015105,3.2228,0.011303,0.00046426,0.046426,25.012,25.782,3.2228,0.046426,4.165,2.034,8.47161,3.04334123029743,-0.179458769702571,-5.56841162040993,"CF-PETG","Flat",90,3,"CF PETG 90%_3.txt"
4.04586,26.054,0.015253,3.2567,0.011451,0.00047019,0.047019,25.012,26.054,3.2567,0.047019,4.165,2.034,8.47161,3.07544846847293,-0.181251531527065,-5.56549671529662,"CF-PETG","Flat",90,3,"CF PETG 90%_3.txt"
4.06966,26.325,0.015401,3.2906,0.011599,0.00047611,0.047611,25.012,26.325,3.2906,0.047611,4.165,2.034,8.47161,3.10743766533162,-0.183162334668381,-5.56622909707594,"CF-PETG","Flat",90,3,"CF PETG 90%_3.txt"
4.09346,26.596,0.015549,3.3246,0.011748,0.00048204,0.048204,25.012,26.596,3.3246,0.048204,4.165,2.034,8.47161,3.1394268621903,-0.185173137809696,-5.56978697616845,"CF-PETG","Flat",90,3,"CF PETG 90%_3.txt"
4.11726,26.868,0.015697,3.3585,0.011896,0.00048797,0.048797,25.012,26.868,3.3585,0.048797,4.165,2.034,8.47161,3.17153410036581,-0.18696589963419,-5.56694654262885,"CF-PETG","Flat",90,3,"CF PETG 90%_3.txt"
4.14106,27.139,0.015845,3.3924,0.012044,0.00049389,0.049389,25.012,27.139,3.3924,0.049389,4.165,2.034,8.47161,3.20352329722449,-0.188876702775505,-5.56764245889357,"CF-PETG","Flat",90,3,"CF PETG 90%_3.txt"
4.16486,27.411,0.015994,3.4264,0.012192,0.00049982,0.049982,25.013,27.411,3.4264,0.049982,4.165,2.034,8.47161,3.2356305354,-0.190769464599999,-5.56763555335044,"CF-PETG","Flat",90,3,"CF PETG 90%_3.txt"
4.18866,27.67,0.016142,3.4588,0.01234,0.00050575,0.050575,25.013,27.67,3.4588,0.050575,4.165,2.034,8.47161,3.26620323645682,-0.192596763543175,-5.56831165557926,"CF-PETG","Flat",90,3,"CF PETG 90%_3.txt"
4.21246,27.902,0.01629,3.4877,0.012489,0.00051168,0.051168,25.013,27.902,3.4877,0.051168,4.165,2.034,8.47161,3.29358882195946,-0.194111178040537,-5.56559274136357,"CF-PETG","Flat",90,3,"CF PETG 90%_3.txt"
4.23626,28.133,0.016438,3.5166,0.012637,0.0005176,0.05176,25.013,28.133,3.5166,0.05176,4.165,2.034,8.47161,3.32085636614528,-0.195743633854722,-5.56627520487749,"CF-PETG","Flat",90,3,"CF PETG 90%_3.txt"
4.26005,28.364,0.016586,3.5455,0.012785,0.00052353,0.052353,25.013,28.364,3.5455,0.052353,4.165,2.034,8.47161,3.34812391033109,-0.197376089668906,-5.56694654262885,"CF-PETG","Flat",90,3,"CF PETG 90%_3.txt"
4.28385,28.596,0.016735,3.5745,0.012933,0.00052946,0.052946,25.013,28.596,3.5745,0.052946,4.165,2.034,8.47161,3.37550949583373,-0.198990504166269,-5.56694654262886,"CF-PETG","Flat",90,3,"CF PETG 90%_3.txt"
4.30765,28.827,0.016883,3.6034,0.013081,0.00053538,0.053538,25.013,28.827,3.6034,0.053538,4.165,2.034,8.47161,3.40277704001955,-0.200622959980453,-5.56760170895411,"CF-PETG","Flat",90,3,"CF PETG 90%_3.txt"
4.33145,29.058,0.017031,3.6323,0.013229,0.00054131,0.054131,25.014,29.058,3.6323,0.054131,4.165,2.034,8.47161,3.43004458420536,-0.202255415794637,-5.56824644976011,"CF-PETG","Flat",90,3,"CF PETG 90%_3.txt"
4.35525,29.289,0.017179,3.6612,0.013378,0.00054724,0.054724,25.014,29.289,3.6612,0.054724,4.165,2.034,8.47161,3.45731212839118,-0.203887871608821,-5.56888101193108,"CF-PETG","Flat",90,3,"CF PETG 90%_3.txt"
4.37905,29.521,0.017327,3.6901,0.013526,0.00055316,0.055316,25.014,29.521,3.6901,0.055316,4.165,2.034,8.47161,3.48469771389382,-0.205402286106183,-5.5663067696318,"CF-PETG","Flat",90,3,"CF PETG 90%_3.txt"
4.40285,29.752,0.017475,3.719,0.013674,0.00055909,0.055909,25.014,29.752,3.719,0.055909,4.165,2.034,8.47161,3.51196525807963,-0.207034741920367,-5.56694654262885,"CF-PETG","Flat",90,3,"CF PETG 90%_3.txt"
4.42665,29.983,0.017624,3.7479,0.013822,0.00056502,0.056502,25.014,29.983,3.7479,0.056502,4.165,2.034,8.47161,3.53923280226545,-0.208667197734551,-5.56757644906617,"CF-PETG","Flat",90,3,"CF PETG 90%_3.txt"
4.45045,30.215,0.017772,3.7768,0.01397,0.00057095,0.057095,25.014,30.215,3.7768,0.057095,4.165,2.034,8.47161,3.56661838776809,-0.210181612231914,-5.56507128341224,"CF-PETG","Flat",90,3,"CF PETG 90%_3.txt"
4.47425,30.446,0.01792,3.8057,0.014118,0.00057687,0.057687,25.015,30.446,3.8057,0.057687,4.165,2.034,8.47161,3.5938859319539,-0.211814068046097,-5.56570586347051,"CF-PETG","Flat",90,3,"CF PETG 90%_3.txt"
4.49805,30.677,0.018068,3.8346,0.014267,0.0005828,0.05828,25.015,30.677,3.8346,0.05828,4.165,2.034,8.47161,3.62115347613972,-0.213446523860282,-5.56633087832581,"CF-PETG","Flat",90,3,"CF PETG 90%_3.txt"
4.52185,30.908,0.018216,3.8636,0.014415,0.00058873,0.058873,25.015,30.908,3.8636,0.058873,4.165,2.034,8.47161,3.64842102032553,-0.215178979674465,-5.56939071525172,"CF-PETG","Flat",90,3,"CF PETG 90%_3.txt"
4.54565,31.14,0.018364,3.8925,0.014563,0.00059465,0.059465,25.015,31.14,3.8925,0.059465,4.165,2.034,8.47161,3.67580660582817,-0.216693394171828,-5.56694654262885,"CF-PETG","Flat",90,3,"CF PETG 90%_3.txt"
4.56944,31.371,0.018513,3.9214,0.014711,0.00060058,0.060058,25.015,31.371,3.9214,0.060058,4.165,2.034,8.47161,3.70307415001399,-0.218325849986012,-5.56754857923222,"CF-PETG","Flat",90,3,"CF PETG 90%_3.txt"
4.59324,31.602,0.018661,3.9503,0.014859,0.00060651,0.060651,25.015,31.602,3.9503,0.060651,4.165,2.034,8.47161,3.7303416941998,-0.219958305800196,-5.56814180695633,"CF-PETG","Flat",90,3,"CF PETG 90%_3.txt"
4.61704,31.834,0.018809,3.9792,0.015008,0.00061243,0.061243,25.015,31.834,3.9792,0.061243,4.165,2.034,8.47161,3.75772727970244,-0.221472720297559,-5.56575995922695,"CF-PETG","Flat",90,3,"CF PETG 90%_3.txt"
4.64084,32.065,0.018957,4.0081,0.015156,0.00061836,0.061836,25.016,32.065,4.0081,0.061836,4.165,2.034,8.47161,3.78499482388826,-0.223105176111743,-5.56635752879776,"CF-PETG","Flat",90,3,"CF PETG 90%_3.txt"
4.66464,32.296,0.019105,4.037,0.015304,0.00062429,0.062429,25.016,32.296,4.037,0.062429,4.165,2.034,8.47161,3.81226236807407,-0.224737631925927,-5.56694654262886,"CF-PETG","Flat",90,3,"CF PETG 90%_3.txt"
4.68844,32.527,0.019254,4.0659,0.015452,0.00063022,0.063022,25.016,32.527,4.0659,0.063022,4.165,2.034,8.47161,3.83952991225989,-0.226370087740111,-5.56752718316021,"CF-PETG","Flat",90,3,"CF PETG 90%_3.txt"
4.71224,32.765,0.019402,4.0957,0.0156,0.00063614,0.063614,25.016,32.765,4.0957,0.063614,4.165,2.034,8.47161,3.86762374566346,-0.228076254336543,-5.5686757901346,"CF-PETG","Flat",90,3,"CF PETG 90%_3.txt"
4.73604,33.014,0.01955,4.1268,0.015748,0.00064207,0.064207,25.016,33.014,4.1268,0.064207,4.165,2.034,8.47161,3.89701603355206,-0.229783966447936,-5.56809068643831,"CF-PETG","Flat",90,3,"CF PETG 90%_3.txt"
4.75984,33.263,0.019698,4.1579,0.015897,0.000648,0.0648,25.016,33.263,4.1579,0.0648,4.165,2.034,8.47161,3.92640832144067,-0.231491678559329,-5.56751433558598,"CF-PETG","Flat",90,3,"CF PETG 90%_3.txt"
4.78364,33.512,0.019846,4.189,0.016045,0.00065392,0.065392,25.016,33.512,4.189,0.065392,4.165,2.034,8.47161,3.95580060932928,-0.233199390670723,-5.56694654262886,"CF-PETG","Flat",90,3,"CF PETG 90%_3.txt"
4.80744,33.761,0.019994,4.2201,0.016193,0.00065985,0.065985,25.017,33.761,4.2201,0.065985,4.165,2.034,8.47161,3.98519289721788,-0.234907102782116,-5.56638711836487,"CF-PETG","Flat",90,3,"CF PETG 90%_3.txt"
4.83124,34.009,0.020143,4.2512,0.016341,0.00066578,0.066578,25.017,34.009,4.2512,0.066578,4.165,2.034,8.47161,4.01446714378967,-0.236732856210331,-5.56861253787945,"CF-PETG","Flat",90,3,"CF PETG 90%_3.txt"
4.85503,34.258,0.020291,4.2823,0.016489,0.00067171,0.067171,25.017,34.258,4.2823,0.067171,4.165,2.034,8.47161,4.04385943167828,-0.238440568321724,-5.56804913998841,"CF-PETG","Flat",90,3,"CF PETG 90%_3.txt"
4.87883,34.507,0.020439,4.3134,0.016637,0.00067763,0.067763,25.017,34.507,4.3134,0.067763,4.165,2.034,8.47161,4.07325171956688,-0.240148280433117,-5.56749386639582,"CF-PETG","Flat",90,3,"CF PETG 90%_3.txt"
4.90263,34.756,0.020587,4.3445,0.016786,0.00068356,0.068356,25.017,34.756,4.3445,0.068356,4.165,2.034,8.47161,4.10264400745549,-0.241855992544511,-5.56694654262886,"CF-PETG","Flat",90,3,"CF PETG 90%_3.txt"
4.92643,35.005,0.020735,4.3756,0.016934,0.00068949,0.068949,25.017,35.005,4.3756,0.068949,4.165,2.034,8.47161,4.1320362953441,-0.243563704655903,-5.56640699917505,"CF-PETG","Flat",90,3,"CF PETG 90%_3.txt"
4.95023,35.253,0.020883,4.4067,0.017082,0.00069541,0.069541,25.017,35.253,4.4067,0.069541,4.165,2.034,8.47161,4.16131054191588,-0.245389458084118,-5.56855374961124,"CF-PETG","Flat",90,3,"CF PETG 90%_3.txt"
4.97403,35.502,0.021032,4.4378,0.01723,0.00070134,0.070134,25.018,35.502,4.4378,0.070134,4.165,2.034,8.47161,4.19070282980449,-0.247097170195512,-5.56801050510415,"CF-PETG","Flat",90,3,"CF PETG 90%_3.txt"
4.99783,35.751,0.02118,4.4689,0.017378,0.00070727,0.070727,25.018,35.751,4.4689,0.070727,4.165,2.034,8.47161,4.22009511769309,-0.248804882306905,-5.56747482169896,"CF-PETG","Flat",90,3,"CF PETG 90%_3.txt"
5.02163,36,0.021328,4.5,0.017527,0.00071319,0.071319,25.018,36,4.5,0.071319,4.165,2.034,8.47161,4.2494874055817,-0.250512594418298,-5.56694654262885,"CF-PETG","Flat",90,3,"CF PETG 90%_3.txt"
5.04543,36.249,0.021476,4.5311,0.017675,0.00071912,0.071912,25.018,36.249,4.5311,0.071912,4.165,2.034,8.47161,4.27887969347031,-0.252220306529692,-5.56642551543095,"CF-PETG","Flat",90,3,"CF PETG 90%_3.txt"
5.06923,36.498,0.021624,4.5622,0.017823,0.00072505,0.072505,25.018,36.498,4.5622,0.072505,4.165,2.034,8.47161,4.30827198135891,-0.253928018641085,-5.56591159179969,"CF-PETG","Flat",90,3,"CF PETG 90%_3.txt"
5.09303,36.746,0.021773,4.5933,0.017971,0.00073098,0.073098,25.018,36.746,4.5933,0.073098,4.165,2.034,8.47161,4.3375462279307,-0.2557537720693,-5.56797448608407,"CF-PETG","Flat",90,3,"CF PETG 90%_3.txt"
