Repository: VipulKohinkar/3D-Printing-Parameter-Optimisation

# 3D Printing Parameter Optimisation: Impact of K-Value on Carbon-Reinforced PETG

## MSc Mechanical Engineering with Management

**Author:** Vipul Kohinkar  
**Project:** MEE7012-SUM  
**Date:** 27 August 2026

---

## Project Overview

This project investigates the influence of flow-rate multiplier (K-value) and build orientation on the tensile behaviour of PETG and carbon-fibre-reinforced PETG (CF-PETG) manufactured using fused deposition modelling (FDM).

The study compares an unreinforced thermoplastic, PETG, with a carbon-fibre-reinforced PETG composite to investigate whether the two materials respond differently to changes in material flow and build orientation.

---

File: 3_Experimental_data/Modulus/Recalculated Stress Strain/Recalculated_Stress_Strain_All_Data.csv (part 93 of 212)
"Time (s)","Load (N)","Machine Extension (mm)","Stress (MPa)","Extension from Preload (mm)","Strain","Percentage Strain","Gauge Length (mm)","Load_N","NEXYGEN_Stress_MPa","Percentage_Strain","Measured_Width_mm","Measured_Thickness_mm","Measured_Area_mm2","Recalculated_Stress_MPa","Stress_Difference_MPa","Stress_Difference_Percent","Material","Orientation","K","Sample","File"
5.11683,36.995,0.021921,4.6244,0.018119,0.0007369,0.07369,25.019,36.995,4.6244,0.07369,4.165,2.034,8.47161,4.36693851581931,-0.257461484180693,-5.56745705779546,"CF-PETG","Flat",90,3,"CF PETG 90%_3.txt"
5.14063,37.244,0.022069,4.6555,0.018267,0.00074283,0.074283,25.019,37.244,4.6555,0.074283,4.165,2.034,8.47161,4.39633080370791,-0.259169196292087,-5.56694654262886,"CF-PETG","Flat",90,3,"CF PETG 90%_3.txt"
5.16442,37.493,0.022217,4.6866,0.018416,0.00074876,0.074876,25.019,37.493,4.6866,0.074876,4.165,2.034,8.47161,4.42572309159652,-0.260876908403479,-5.56644280295906,"CF-PETG","Flat",90,3,"CF PETG 90%_3.txt"
5.18822,37.742,0.022365,4.7177,0.018564,0.00075468,0.075468,25.019,37.742,4.7177,0.075468,4.165,2.034,8.47161,4.45511537948513,-0.262584620514873,-5.56594570478989,"CF-PETG","Flat",90,3,"CF PETG 90%_3.txt"
5.21202,37.99,0.022513,4.7488,0.018712,0.00076061,0.076061,25.019,37.99,4.7488,0.076061,4.165,2.034,8.47161,4.48438962605691,-0.264410373943088,-5.56794082595788,"CF-PETG","Flat",90,3,"CF PETG 90%_3.txt"
5.23582,38.239,0.022662,4.7799,0.01886,0.00076654,0.076654,25.019,38.239,4.7799,0.076654,4.165,2.034,8.47161,4.51378191394552,-0.266118086054481,-5.56744044968473,"CF-PETG","Flat",90,3,"CF PETG 90%_3.txt"
5.25962,38.488,0.02281,4.811,0.019008,0.00077246,0.077246,25.019,38.488,4.811,0.077246,4.165,2.034,8.47161,4.54317420183413,-0.267825798165874,-5.56694654262885,"CF-PETG","Flat",90,3,"CF PETG 90%_3.txt"
5.28342,38.737,0.022958,4.8421,0.019156,0.00077839,0.077839,25.02,38.737,4.8421,0.077839,4.165,2.034,8.47161,4.57256648972273,-0.269533510277268,-5.56645898013811,"CF-PETG","Flat",90,3,"CF PETG 90%_3.txt"
5.30722,38.986,0.023106,4.8732,0.019305,0.00078432,0.078432,25.02,38.986,4.8732,0.078432,4.165,2.034,8.47161,4.60195877761134,-0.27124122238866,-5.56597764074243,"CF-PETG","Flat",90,3,"CF PETG 90%_3.txt"
5.33102,39.234,0.023254,4.9043,0.019453,0.00079025,0.079025,25.02,39.234,4.9043,0.079025,4.165,2.034,8.47161,4.63123302418312,-0.273066975816875,-5.56790930034613,"CF-PETG","Flat",90,3,"CF PETG 90%_3.txt"
5.35482,39.483,0.023402,4.9354,0.019601,0.00079617,0.079617,25.02,39.483,4.9354,0.079617,4.165,2.034,8.47161,4.66062531207173,-0.274774687928269,-5.56742488811989,"CF-PETG","Flat",90,3,"CF PETG 90%_3.txt"
5.37862,39.732,0.023551,4.9665,0.019749,0.0008021,0.08021,25.02,39.732,4.9665,0.08021,4.165,2.034,8.47161,4.69001759996034,-0.276482400039662,-5.56694654262884,"CF-PETG","Flat",90,3,"CF PETG 90%_3.txt"
5.40242,39.981,0.023699,4.9976,0.019897,0.00080803,0.080803,25.02,39.981,4.9976,0.080803,4.165,2.034,8.47161,4.71940988784895,-0.278190112151055,-5.5664741506134,"CF-PETG","Flat",90,3,"CF PETG 90%_3.txt"
5.42622,40.23,0.023847,5.0287,0.020045,0.00081395,0.081395,25.02,40.23,5.0287,0.081395,4.165,2.034,8.47161,4.74880217573755,-0.279897824262449,-5.5660076016157,"CF-PETG","Flat",90,3,"CF PETG 90%_3.txt"
5.45001,40.479,0.023995,5.0598,0.020194,0.00081988,0.081988,25.021,40.479,5.0598,0.081988,4.165,2.034,8.47161,4.77819446362616,-0.281605536373842,-5.56554678789363,"CF-PETG","Flat",90,3,"CF PETG 90%_3.txt"
5.47381,40.727,0.024143,5.0909,0.020342,0.00082581,0.082581,25.021,40.727,5.0909,0.082581,4.165,2.034,8.47161,4.80746871019794,-0.283431289802057,-5.56741027720162,"CF-PETG","Flat",90,3,"CF PETG 90%_3.txt"
5.49761,40.976,0.024291,5.122,0.02049,0.00083173,0.083173,25.021,40.976,5.122,0.083173,4.165,2.034,8.47161,4.83686099808655,-0.28513900191345,-5.56694654262885,"CF-PETG","Flat",90,3,"CF PETG 90%_3.txt"
5.52141,41.225,0.02444,5.1531,0.020638,0.00083766,0.083766,25.021,41.225,5.1531,0.083766,4.165,2.034,8.47161,4.86625328597516,-0.286846714024843,-5.56648840551985,"CF-PETG","Flat",90,3,"CF PETG 90%_3.txt"
5.54521,41.474,0.024588,5.1842,0.020786,0.00084359,0.084359,25.021,41.474,5.1842,0.084359,4.165,2.034,8.47161,4.89564557386376,-0.288554426136236,-5.56603576513707,"CF-PETG","Flat",90,3,"CF PETG 90%_3.txt"
5.56901,41.723,0.024736,5.2153,0.020935,0.00084952,0.084952,25.021,41.723,5.2153,0.084952,4.165,2.034,8.47161,4.92503786175237,-0.29026213824763,-5.56558852314593,"CF-PETG","Flat",90,3,"CF PETG 90%_3.txt"
5.59281,41.971,0.024884,5.2464,0.021083,0.00085544,0.085544,25.021,41.971,5.2464,0.085544,4.165,2.034,8.47161,4.95431210832415,-0.292087891675846,-5.56739653240023,"CF-PETG","Flat",90,3,"CF PETG 90%_3.txt"
5.61661,42.22,0.025032,5.2775,0.021231,0.00086137,0.086137,25.022,42.22,5.2775,0.086137,4.165,2.034,8.47161,4.98370439621276,-0.293795603787237,-5.56694654262885,"CF-PETG","Flat",90,3,"CF PETG 90%_3.txt"
5.64041,42.469,0.025181,5.3086,0.021379,0.0008673,0.08673,25.022,42.469,5.3086,0.08673,4.165,2.034,8.47161,5.01309668410137,-0.295503315898631,-5.56650182531422,"CF-PETG","Flat",90,3,"CF PETG 90%_3.txt"
5.66421,42.718,0.025329,5.3397,0.021527,0.00087322,0.087322,25.022,42.718,5.3397,0.087322,4.165,2.034,8.47161,5.04248897198998,-0.297211028010024,-5.56606228833125,"CF-PETG","Flat",90,3,"CF PETG 90%_3.txt"
5.68801,42.967,0.025477,5.3708,0.021675,0.00087915,0.087915,25.022,42.967,5.3708,0.087915,4.165,2.034,8.47161,5.07188125987858,-0.298918740121418,-5.56562784168872,"CF-PETG","Flat",90,3,"CF PETG 90%_3.txt"
5.71181,43.215,0.025625,5.4019,0.021824,0.00088508,0.088508,25.022,43.215,5.4019,0.088508,4.165,2.034,8.47161,5.10115550645037,-0.300744493549632,-5.56738357891912,"CF-PETG","Flat",90,3,"CF PETG 90%_3.txt"
5.7356,43.404,0.025773,5.4255,0.021972,0.000891,0.0891,25.022,43.404,5.4255,0.0891,4.165,2.034,8.47161,5.12346531532967,-0.302034684670328,-5.56694654262885,"CF-PETG","Flat",90,3,"CF PETG 90%_3.txt"
5.7594,43.577,0.025921,5.4471,0.02212,0.00089693,0.089693,25.023,43.577,5.4471,0.089693,4.165,2.034,8.47161,5.14388646313983,-0.303213536860172,-5.56651313286284,"CF-PETG","Flat",90,3,"CF PETG 90%_3.txt"
5.7832,43.749,0.02607,5.4686,0.022268,0.00090286,0.090286,25.023,43.749,5.4686,0.090286,4.165,2.034,8.47161,5.16418956963316,-0.304410430366837,-5.56651483682912,"CF-PETG","Flat",90,3,"CF PETG 90%_3.txt"
5.807,43.922,0.026218,5.4902,0.022416,0.00090879,0.090879,25.023,43.922,5.4902,0.090879,4.165,2.034,8.47161,5.18461071744332,-0.305589282556681,-5.56608652793488,"CF-PETG","Flat",90,3,"CF PETG 90%_3.txt"
5.8308,44.094,0.026366,5.5118,0.022564,0.00091471,0.091471,25.023,44.094,5.5118,0.091471,4.165,2.034,8.47161,5.20491382393665,-0.306886176063346,-5.56780318704136,"CF-PETG","Flat",90,3,"CF PETG 90%_3.txt"
5.8546,44.267,0.026514,5.5334,0.022713,0.00092064,0.092064,25.023,44.267,5.5334,0.092064,4.165,2.034,8.47161,5.22533497174681,-0.308065028253189,-5.56737319285049,"CF-PETG","Flat",90,3,"CF PETG 90%_3.txt"
5.8784,44.439,0.026662,5.5549,0.022861,0.00092657,0.092657,25.023,44.439,5.5549,0.092657,4.165,2.034,8.47161,5.24563807824015,-0.309261921759854,-5.56737154151928,"CF-PETG","Flat",90,3,"CF PETG 90%_3.txt"
5.9022,44.612,0.02681,5.5765,0.023009,0.00093249,0.093249,25.023,44.612,5.5765,0.093249,4.165,2.034,8.47161,5.2660592260503,-0.310440773949698,-5.56694654262885,"CF-PETG","Flat",90,3,"CF PETG 90%_3.txt"
5.926,44.827,0.026959,5.6034,0.023157,0.00093842,0.093842,25.024,44.827,5.6034,0.093842,4.165,2.034,8.47161,5.29143810916697,-0.31196189083303,-5.56736786295873,"CF-PETG","Flat",90,3,"CF PETG 90%_3.txt"
5.9498,45.056,0.027107,5.6321,0.023305,0.00094435,0.094435,25.024,45.056,5.6321,0.094435,4.165,2.034,8.47161,5.31846957071914,-0.313630429280858,-5.56862323610834,"CF-PETG","Flat",90,3,"CF PETG 90%_3.txt"
5.9736,45.286,0.027255,5.6607,0.023454,0.00095028,0.095028,25.024,45.286,5.6607,0.095028,4.165,2.034,8.47161,5.34561907358814,-0.315080926411863,-5.56611243153431,"CF-PETG","Flat",90,3,"CF PETG 90%_3.txt"
5.9974,45.515,0.027403,5.6894,0.023602,0.0009562,0.09562,25.024,45.515,5.6894,0.09562,4.165,2.034,8.47161,5.37265053514031,-0.31674946485969,-5.56736149435248,"CF-PETG","Flat",90,3,"CF PETG 90%_3.txt"
6.0212,45.745,0.027551,5.7181,0.02375,0.00096213,0.096213,25.024,45.745,5.7181,0.096213,4.165,2.034,8.47161,5.3998000380093,-0.318299961990696,-5.56653367361004,"CF-PETG","Flat",90,3,"CF PETG 90%_3.txt"
6.04499,45.974,0.0277,5.7468,0.023898,0.00096806,0.096806,25.024,45.974,5.7468,0.096806,4.165,2.034,8.47161,5.42683149956148,-0.319968500438525,-5.56776815686164,"CF-PETG","Flat",90,3,"CF PETG 90%_3.txt"
6.06879,46.203,0.027848,5.7754,0.024046,0.00097398,0.097398,25.024,46.203,5.7754,0.097398,4.165,2.034,8.47161,5.45386296111365,-0.321537038886351,-5.56735531541281,"CF-PETG","Flat",90,3,"CF PETG 90%_3.txt"
6.09259,46.433,0.027996,5.8041,0.024194,0.00097991,0.097991,25.025,46.433,5.8041,0.097991,4.165,2.034,8.47161,5.48101246398264,-0.323087536017357,-5.56653979113656,"CF-PETG","Flat",90,3,"CF PETG 90%_3.txt"
6.11639,46.662,0.028144,5.8328,0.024343,0.00098584,0.098584,25.025,46.662,5.8328,0.098584,4.165,2.034,8.47161,5.50804392553482,-0.324756074465184,-5.56775604281278,"CF-PETG","Flat",90,3,"CF PETG 90%_3.txt"
6.14019,46.892,0.028292,5.8615,0.024491,0.00099176,0.099176,25.025,46.892,5.8615,0.099176,4.165,2.034,8.47161,5.53519342840381,-0.326306571596191,-5.56694654262886,"CF-PETG","Flat",90,3,"CF PETG 90%_3.txt"
6.16399,47.121,0.02844,5.8901,0.024639,0.00099769,0.099769,25.025,47.121,5.8901,0.099769,4.165,2.034,8.47161,5.56222488995598,-0.327875110044018,-5.56654573002187,"CF-PETG","Flat",90,3,"CF PETG 90%_3.txt"
6.18779,47.35,0.028589,5.9188,0.024787,0.0010036,0.10036,25.025,47.35,5.9188,0.10036,4.165,2.034,8.47161,5.58925635150815,-0.329543648491845,-5.56774428079755,"CF-PETG","Flat",90,3,"CF PETG 90%_3.txt"
6.21159,47.58,0.028737,5.9475,0.024935,0.0010095,0.10095,25.025,47.58,5.9475,0.10095,4.165,2.034,8.47161,5.61640585437715,-0.331094145622851,-5.56694654262885,"CF-PETG","Flat",90,3,"CF PETG 90%_3.txt"
6.23539,47.809,0.028885,5.9762,0.025083,0.0010155,0.10155,25.025,47.809,5.9762,0.10155,4.165,2.034,8.47161,5.64343731592932,-0.332762684070679,-5.56813165674976,"CF-PETG","Flat",90,3,"CF PETG 90%_3.txt"
6.25919,48.039,0.029033,6.0048,0.025232,0.0010214,0.10214,25.026,48.039,6.0048,0.10214,4.165,2.034,8.47161,5.67058681879832,-0.334213181201685,-5.56576707303632,"CF-PETG","Flat",90,3,"CF PETG 90%_3.txt"
6.28299,48.268,0.029181,6.0335,0.02538,0.0010273,0.10273,25.026,48.268,6.0335,0.10273,4.165,2.034,8.47161,5.69761828035049,-0.335881719649512,-5.56694654262886,"CF-PETG","Flat",90,3,"CF PETG 90%_3.txt"
6.30679,48.497,0.029329,6.0622,0.025528,0.0010333,0.10333,25.026,48.497,6.0622,0.10333,4.165,2.034,8.47161,5.72464974190266,-0.337550258097339,-5.56811484440202,"CF-PETG","Flat",90,3,"CF PETG 90%_3.txt"
6.33058,48.727,0.029478,6.0909,0.025676,0.0010392,0.10392,25.026,48.727,6.0909,0.10392,4.165,2.034,8.47161,5.75179924477165,-0.339100755228346,-5.56733414156111,"CF-PETG","Flat",90,3,"CF PETG 90%_3.txt"
6.35438,48.956,0.029626,6.1195,0.025824,0.0010451,0.10451,25.026,48.956,6.1195,0.10451,4.165,2.034,8.47161,5.77883070632383,-0.340669293676172,-5.56694654262885,"CF-PETG","Flat",90,3,"CF PETG 90%_3.txt"
6.37818,49.186,0.029774,6.1482,0.025973,0.001051,0.1051,25.026,49.186,6.1482,0.1051,4.165,2.034,8.47161,5.80598020919282,-0.342219790807179,-5.56617856945413,"CF-PETG","Flat",90,3,"CF PETG 90%_3.txt"
6.40198,49.415,0.029922,6.1769,0.026121,0.001057,0.1057,25.027,49.415,6.1769,0.1057,4.165,2.034,8.47161,5.83301167074499,-0.343888329255006,-5.56732874508258,"CF-PETG","Flat",90,3,"CF PETG 90%_3.txt"
6.42578,49.644,0.03007,6.2056,0.026269,0.0010629,0.10629,25.027,49.644,6.2056,0.10629,4.165,2.034,8.47161,5.86004313229717,-0.345556867702833,-5.56846828192009,"CF-PETG","Flat",90,3,"CF PETG 90%_3.txt"
6.44958,49.874,0.030219,6.2342,0.026417,0.0010688,0.10688,25.027,49.874,6.2342,0.10688,4.165,2.034,8.47161,5.88719263516616,-0.347007364833839,-5.56618916354687,"CF-PETG","Flat",90,3,"CF PETG 90%_3.txt"
6.47338,50.103,0.030367,6.2629,0.026565,0.0010747,0.10747,25.027,50.103,6.2629,0.10747,4.165,2.034,8.47161,5.91422409671833,-0.348675903281666,-5.56732349680925,"CF-PETG","Flat",90,3,"CF PETG 90%_3.txt"
6.49718,50.333,0.030515,6.2916,0.026713,0.0010807,0.10807,25.027,50.333,6.2916,0.10807,4.165,2.034,8.47161,5.94137359958733,-0.350226400412673,-5.56657130797687,"CF-PETG","Flat",90,3,"CF PETG 90%_3.txt"
6.52098,50.562,0.030663,6.3203,0.026862,0.0010866,0.10866,25.027,50.562,6.3203,0.10866,4.165,2.034,8.47161,5.9684050611395,-0.3518949388605,-5.56769360410899,"CF-PETG","Flat",90,3,"CF PETG 90%_3.txt"
6.54478,50.791,0.030811,6.3489,0.02701,0.0010925,0.10925,25.027,50.791,6.3489,0.10925,4.165,2.034,8.47161,5.99543652269167,-0.353463477308328,-5.56731839071853,"CF-PETG","Flat",90,3,"CF PETG 90%_3.txt"
6.56858,51.021,0.030959,6.3776,0.027158,0.0010985,0.10985,25.028,51.021,6.3776,0.10985,4.165,2.034,8.47161,6.02258602556067,-0.355013974439333,-5.56657636790224,"CF-PETG","Flat",90,3,"CF PETG 90%_3.txt"
6.59238,51.25,0.031108,6.4063,0.027306,0.0011044,0.11044,25.028,51.25,6.4063,0.11044,4.165,2.034,8.47161,6.04961748711284,-0.35668251288716,-5.5676835753424,"CF-PETG","Flat",90,3,"CF PETG 90%_3.txt"
6.61617,51.48,0.031256,6.435,0.027454,0.0011103,0.11103,25.028,51.48,6.435,0.11103,4.165,2.034,8.47161,6.07676698998183,-0.358233010018167,-5.56694654262886,"CF-PETG","Flat",90,3,"CF PETG 90%_3.txt"
6.63997,51.709,0.031404,6.4636,0.027602,0.0011162,0.11162,25.028,51.709,6.4636,0.11162,4.165,2.034,8.47161,6.10379845153401,-0.359801548465994,-5.56658129318017,"CF-PETG","Flat",90,3,"CF PETG 90%_3.txt"
6.66377,51.938,0.031552,6.4923,0.027751,0.0011222,0.11222,25.028,51.938,6.4923,0.11222,4.165,2.034,8.47161,6.13082991308618,-0.361470086913822,-5.56767381226717,"CF-PETG","Flat",90,3,"CF PETG 90%_3.txt"
6.68757,52.168,0.0317,6.521,0.027899,0.0011281,0.11281,25.028,52.168,6.521,0.11281,4.165,2.034,8.47161,6.15797941595517,-0.363020584044827,-5.56694654262885,"CF-PETG","Flat",90,3,"CF PETG 90%_3.txt"
6.71137,52.397,0.031848,6.5497,0.028047,0.001134,0.1134,25.028,52.397,6.5497,0.1134,4.165,2.034,8.47161,6.18501087750735,-0.364689122492655,-5.56802788666129,"CF-PETG","Flat",90,3,"CF PETG 90%_3.txt"
6.73517,52.625,0.031997,6.5782,0.028195,0.0011399,0.11399,25.029,52.625,6.5782,0.11399,4.165,2.034,8.47161,6.2119242977427,-0.366275702257304,-5.56802320174674,"CF-PETG","Flat",90,3,"CF PETG 90%_3.txt"
6.75897,52.843,0.032145,6.6053,0.028343,0.0011459,0.11459,25.029,52.843,6.6053,0.11459,4.165,2.034,8.47161,6.23765730480983,-0.367642695190169,-5.56587430079133,"CF-PETG","Flat",90,3,"CF PETG 90%_3.txt"
6.78277,53.06,0.032293,6.6325,0.028491,0.0011518,0.11518,25.029,53.06,6.6325,0.11518,4.165,2.034,8.47161,6.26327227056014,-0.369227729439858,-5.56694654262885,"CF-PETG","Flat",90,3,"CF PETG 90%_3.txt"
6.80657,53.277,0.032441,6.6597,0.02864,0.0011577,0.11577,25.029,53.277,6.6597,0.11577,4.165,2.034,8.47161,6.28888723631045,-0.370812763689546,-5.56801002582017,"CF-PETG","Flat",90,3,"CF PETG 90%_3.txt"
6.83037,53.495,0.032589,6.6869,0.028788,0.0011636,0.11636,25.029,53.495,6.6869,0.11636,4.165,2.034,8.47161,6.31462024337759,-0.372279756622413,-5.56729959506517,"CF-PETG","Flat",90,3,"CF PETG 90%_3.txt"
6.85417,53.712,0.032737,6.714,0.028936,0.0011696,0.11696,25.029,53.712,6.714,0.11696,4.165,2.034,8.47161,6.3402352091279,-0.373764790872102,-5.56694654262886,"CF-PETG","Flat",90,3,"CF PETG 90%_3.txt"
6.87797,53.93,0.032886,6.7412,0.029084,0.0011755,0.11755,25.029,53.93,6.7412,0.11755,4.165,2.034,8.47161,6.36596821619503,-0.375231783804968,-5.56624612539263,"CF-PETG","Flat",90,3,"CF PETG 90%_3.txt"
6.90177,54.147,0.033034,6.7684,0.029232,0.0011814,0.11814,25.03,54.147,6.7684,0.11814,4.165,2.034,8.47161,6.39158318194534,-0.376816818054656,-5.56729534387235,"CF-PETG","Flat",90,3,"CF PETG 90%_3.txt"
6.92556,54.364,0.033182,6.7956,0.029381,0.0011874,0.11874,25.03,54.364,6.7956,0.11874,4.165,2.034,8.47161,6.41719814769566,-0.378401852304345,-5.56833616316947,"CF-PETG","Flat",90,3,"CF PETG 90%_3.txt"
6.94936,54.582,0.03333,6.8227,0.029529,0.0011933,0.11933,25.03,54.582,6.8227,0.11933,4.165,2.034,8.47161,6.44293115476279,-0.37976884523721,-5.56625449216894,"CF-PETG","Flat",90,3,"CF PETG 90%_3.txt"
6.97316,54.799,0.033478,6.8499,0.029677,0.0011992,0.11992,25.03,54.799,6.8499,0.11992,4.165,2.034,8.47161,6.4685461205131,-0.381353879486898,-5.56729119384076,"CF-PETG","Flat",90,3,"CF PETG 90%_3.txt"
6.99696,55.017,0.033627,6.8771,0.029825,0.0012051,0.12051,25.03,55.017,6.8771,0.12051,4.165,2.034,8.47161,6.49427912758024,-0.382820872419765,-5.56660325456609,"CF-PETG","Flat",90,3,"CF PETG 90%_3.txt"
7.02076,55.234,0.033775,6.9042,0.029973,0.0012111,0.12111,25.03,55.234,6.9042,0.12111,4.165,2.034,8.47161,6.51989409333055,-0.384305906669453,-5.56626266141555,"CF-PETG","Flat",90,3,"CF PETG 90%_3.txt"
7.04456,55.451,0.033923,6.9314,0.030121,0.001217,0.1217,25.031,55.451,6.9314,0.1217,4.165,2.034,8.47161,6.54550905908086,-0.385890940919141,-5.56728714140204,"CF-PETG","Flat",90,3,"CF PETG 90%_3.txt"
7.06836,55.669,0.034071,6.9586,0.03027,0.0012229,0.12229,25.031,55.669,6.9586,0.12229,4.165,2.034,8.47161,6.57124206614799,-0.387357933852007,-5.56660727519914,"CF-PETG","Flat",90,3,"CF PETG 90%_3.txt"
7.09216,55.886,0.034219,6.9858,0.030418,0.0012288,0.12288,25.031,55.886,6.9858,0.12288,4.165,2.034,8.47161,6.59685703189831,-0.388942968101695,-5.5676224355363,"CF-PETG","Flat",90,3,"CF PETG 90%_3.txt"
7.11596,56.104,0.034367,7.0129,0.030566,0.0012348,0.12348,25.031,56.104,7.0129,0.12348,4.165,2.034,8.47161,6.62259003896544,-0.390309961034562,-5.56559998052962,"CF-PETG","Flat",90,3,"CF PETG 90%_3.txt"
7.13976,56.396,0.034516,7.0495,0.030714,0.0012407,0.12407,25.031,56.396,7.0495,0.12407,4.165,2.034,8.47161,6.65705810347738,-0.392441896522621,-5.56694654262886,"CF-PETG","Flat",90,3,"CF PETG 90%_3.txt"
7.16356,56.7,0.034664,7.0876,0.030862,0.0012466,0.12466,25.031,56.7,7.0876,0.12466,4.165,2.034,8.47161,6.69294266379118,-0.394657336208819,-5.56827891259128,"CF-PETG","Flat",90,3,"CF PETG 90%_3.txt"
7.18736,57.005,0.034812,7.1256,0.03101,0.0012526,0.12526,25.031,57.005,7.1256,0.12526,4.165,2.034,8.47161,6.7289452654218,-0.396654734578197,-5.56661522648194,"CF-PETG","Flat",90,3,"CF PETG 90%_3.txt"
7.21115,57.309,0.03496,7.1636,0.031159,0.0012585,0.12585,25.032,57.309,7.1636,0.12585,4.165,2.034,8.47161,6.7648298257356,-0.398770174264397,-5.56661698398007,"CF-PETG","Flat",90,3,"CF PETG 90%_3.txt"
7.23495,57.613,0.035108,7.2016,0.031307,0.0012644,0.12644,25.032,57.613,7.2016,0.12644,4.165,2.034,8.47161,6.80071438604941,-0.400885613950595,-5.56661872293095,"CF-PETG","Flat",90,3,"CF PETG 90%_3.txt"
7.25875,57.917,0.035256,7.2397,0.031455,0.0012703,0.12703,25.032,57.917,7.2397,0.12703,4.165,2.034,8.47161,6.83659894636321,-0.403101053636794,-5.56792482612255,"CF-PETG","Flat",90,3,"CF PETG 90%_3.txt"
7.28255,58.134,0.035405,7.2667,0.031603,0.0012763,0.12763,25.032,58.134,7.2667,0.12763,4.165,2.034,8.47161,6.86221391211352,-0.404486087886482,-5.56629677689298,"CF-PETG","Flat",90,3,"CF PETG 90%_3.txt"
7.30635,58.346,0.035553,7.2932,0.031751,0.0012822,0.12822,25.032,58.346,7.2932,0.12822,4.165,2.034,8.47161,6.88723867127972,-0.405961328720279,-5.56629913783084,"CF-PETG","Flat",90,3,"CF PETG 90%_3.txt"
7.33015,58.558,0.035701,7.3197,0.0319,0.0012881,0.12881,25.032,58.558,7.3197,0.12881,4.165,2.034,8.47161,6.91226343044592,-0.407436569554076,-5.56630148167378,"CF-PETG","Flat",90,3,"CF PETG 90%_3.txt"
7.35395,58.77,0.035849,7.3463,0.032048,0.001294,0.1294,25.032,58.77,7.3463,0.1294,4.165,2.034,8.47161,6.93728818961213,-0.409011810387872,-5.56758926790183,"CF-PETG","Flat",90,3,"CF PETG 90%_3.txt"
7.37775,58.982,0.035997,7.3728,0.032196,0.0013,0.13,25.033,58.982,7.3728,0.13,4.165,2.034,8.47161,6.96231294877833,-0.410487051221669,-5.56758695775918,"CF-PETG","Flat",90,3,"CF PETG 90%_3.txt"
7.40155,59.195,0.036146,7.3993,0.032344,0.0013059,0.13059,25.033,59.195,7.3993,0.13059,4.165,2.034,8.47161,6.98745574926136,-0.411844250738644,-5.56598936032657,"CF-PETG","Flat",90,3,"CF PETG 90%_3.txt"
7.42535,59.407,0.036294,7.4259,0.032492,0.0013118,0.13118,25.033,59.407,7.4259,0.13118,4.165,2.034,8.47161,7.01248050842756,-0.413419491572441,-5.56726446050231,"CF-PETG","Flat",90,3,"CF PETG 90%_3.txt"
7.44915,59.619,0.036442,7.4524,0.03264,0.0013178,0.13178,25.033,59.619,7.4524,0.13178,4.165,2.034,8.47161,7.03750526759376,-0.414894732406236,-5.56726333001766,"CF-PETG","Flat",90,3,"CF PETG 90%_3.txt"
7.47295,59.831,0.03659,7.4789,0.032789,0.0013237,0.13237,25.033,59.831,7.4789,0.13237,4.165,2.034,8.47161,7.06253002675997,-0.416369973240034,-5.56726220754434,"CF-PETG","Flat",90,3,"CF PETG 90%_3.txt"
7.49674,60.043,0.036738,7.5054,0.032937,0.0013296,0.13296,25.033,60.043,7.5054,0.13296,4.165,2.034,8.47161,7.08755478592617,-0.41784521407383,-5.56726109299745,"CF-PETG","Flat",90,3,"CF PETG 90%_3.txt"
7.52054,60.256,0.036886,7.532,0.033085,0.0013355,0.13355,25.033,60.256,7.532,0.13355,4.165,2.034,8.47161,7.11269758640919,-0.419302413590805,-5.56694654262885,"CF-PETG","Flat",90,3,"CF PETG 90%_3.txt"
7.54434,60.468,0.037035,7.5585,0.033233,0.0013415,0.13415,25.034,60.468,7.5585,0.13415,4.165,2.034,8.47161,7.1377223455754,-0.420777654424602,-5.56694654262885,"CF-PETG","Flat",90,3,"CF PETG 90%_3.txt"
7.56814,60.68,0.037183,7.585,0.033381,0.0013474,0.13474,25.034,60.68,7.585,0.13474,4.165,2.034,8.47161,7.1627471047416,-0.422252895258398,-5.56694654262885,"CF-PETG","Flat",90,3,"CF PETG 90%_3.txt"
7.59194,60.892,0.037331,7.6115,0.033529,0.0013533,0.13533,25.034,60.892,7.6115,0.13533,4.165,2.034,8.47161,7.18777186390781,-0.423728136092195,-5.56694654262885,"CF-PETG","Flat",90,3,"CF PETG 90%_3.txt"
7.61574,61.105,0.037479,7.6381,0.033678,0.0013592,0.13592,25.034,61.105,7.6381,0.13592,4.165,2.034,8.47161,7.21291466439083,-0.42518533560917,-5.56663745707924,"CF-PETG","Flat",90,3,"CF PETG 90%_3.txt"
7.63954,61.317,0.037627,7.6646,0.033826,0.0013652,0.13652,25.034,61.317,7.6646,0.13652,4.165,2.034,8.47161,7.23793942355703,-0.426660576442966,-5.56663852572823,"CF-PETG","Flat",90,3,"CF PETG 90%_3.txt"
7.66334,61.529,0.037775,7.6911,0.033974,0.0013711,0.13711,25.034,61.529,7.6911,0.13711,4.165,2.034,8.47161,7.26296418272324,-0.428135817276763,-5.56663958701308,"CF-PETG","Flat",90,3,"CF PETG 90%_3.txt"
7.68714,61.741,0.037924,7.7176,0.034122,0.001377,0.1377,25.035,61.741,7.7176,0.1377,4.165,2.034,8.47161,7.28798894188944,-0.42961105811056,-5.56664064100964,"CF-PETG","Flat",90,3,"CF PETG 90%_3.txt"
7.71094,61.953,0.038072,7.7442,0.03427,0.0013829,0.13829,25.035,61.953,7.7442,0.13829,4.165,2.034,8.47161,7.31301370105564,-0.431186298944357,-5.56786109532756,"CF-PETG","Flat",90,3,"CF PETG 90%_3.txt"
7.73474,62.166,0.03822,7.7707,0.034419,0.0013889,0.13889,25.035,62.166,7.7707,0.13889,4.165,2.034,8.47161,7.33815650153867,-0.432543498461332,-5.56633892006295,"CF-PETG","Flat",90,3,"CF PETG 90%_3.txt"
7.75854,62.378,0.038368,7.7972,0.034567,0.0013948,0.13948,25.035,62.378,7.7972,0.13948,4.165,2.034,8.47161,7.36318126070487,-0.434018739295128,-5.56634098516298,"CF-PETG","Flat",90,3,"CF PETG 90%_3.txt"
7.78234,62.59,0.038516,7.8237,0.034715,0.0014007,0.14007,25.035,62.59,7.8237,0.14007,4.165,2.034,8.47161,7.38820601987108,-0.435493980128924,-5.56634303627342,"CF-PETG","Flat",90,3,"CF PETG 90%_3.txt"
7.80613,62.802,0.038665,7.8503,0.034863,0.0014067,0.14067,25.035,62.802,7.8503,0.14067,4.165,2.034,8.47161,7.41323077903728,-0.437069220962721,-5.56754800405999,"CF-PETG","Flat",90,3,"CF PETG 90%_3.txt"
7.82993,63.014,0.038813,7.8768,0.035011,0.0014126,0.14126,25.035,63.014,7.8768,0.14126,4.165,2.034,8.47161,7.43825553820348,-0.438544461796518,-5.56754598055705,"CF-PETG","Flat",90,3,"CF PETG 90%_3.txt"
7.85373,63.227,0.038961,7.9033,0.035159,0.0014185,0.14185,25.036,63.227,7.9033,0.14185,4.165,2.034,8.47161,7.46339833868651,-0.439901661313494,-5.56605040063636,"CF-PETG","Flat",90,3,"CF PETG 90%_3.txt"
7.87753,63.439,0.039109,7.9299,0.035308,0.0014244,0.14244,25.036,63.439,7.9299,0.14244,4.165,2.034,8.47161,7.48842309785271,-0.44147690214729,-5.56724425462225,"CF-PETG","Flat",90,3,"CF PETG 90%_3.txt"
7.90133,63.651,0.039257,7.9564,0.035456,0.0014304,0.14304,25.036,63.651,7.9564,0.14304,4.165,2.034,8.47161,7.51344785701891,-0.442952142981087,-5.56724326304719,"CF-PETG","Flat",90,3,"CF PETG 90%_3.txt"
7.92513,63.863,0.039405,7.9829,0.035604,0.0014363,0.14363,25.036,63.863,7.9829,0.14363,4.165,2.034,8.47161,7.53847261618512,-0.444427383814883,-5.56724227805538,"CF-PETG","Flat",90,3,"CF PETG 90%_3.txt"
7.94893,64.075,0.039554,8.0094,0.035752,0.0014422,0.14422,25.036,64.075,8.0094,0.14422,4.165,2.034,8.47161,7.56349737535132,-0.445902624648679,-5.56724129958148,"CF-PETG","Flat",90,3,"CF PETG 90%_3.txt"
7.97273,64.288,0.039702,8.036,0.0359,0.0014481,0.14481,25.036,64.288,8.036,0.14481,4.165,2.034,8.47161,7.58864017583435,-0.447359824165654,-5.56694654262885,"CF-PETG","Flat",90,3,"CF PETG 90%_3.txt"
7.99653,64.5,0.03985,8.0625,0.036048,0.0014541,0.14541,25.036,64.5,8.0625,0.14541,4.165,2.034,8.47161,7.61366493500055,-0.448835064999451,-5.56694654262885,"CF-PETG","Flat",90,3,"CF PETG 90%_3.txt"
8.02033,64.712,0.039998,8.089,0.036197,0.00146,0.146,25.037,64.712,8.089,0.146,4.165,2.034,8.47161,7.63868969416675,-0.450310305833248,-5.56694654262885,"CF-PETG","Flat",90,3,"CF PETG 90%_3.txt"
8.04413,64.924,0.040146,8.1155,0.036345,0.0014659,0.14659,25.037,64.924,8.1155,0.14659,4.165,2.034,8.47161,7.66371445333296,-0.451785546667044,-5.56694654262885,"CF-PETG","Flat",90,3,"CF PETG 90%_3.txt"
8.06793,65.137,0.040285,8.1421,0.036483,0.0014715,0.14715,25.037,65.137,8.1421,0.14715,4.165,2.034,8.47161,7.68885725381598,-0.453242746184019,-5.56665658962699,"CF-PETG","Flat",90,3,"CF PETG 90%_3.txt"
8.09172,65.349,0.040422,8.1686,0.03662,0.001477,0.1477,25.037,65.349,8.1686,0.1477,4.165,2.034,8.47161,7.71388201298218,-0.454717987017816,-5.56665753027221,"CF-PETG","Flat",90,3,"CF PETG 90%_3.txt"
8.11552,65.561,0.040559,8.1951,0.036758,0.0014824,0.14824,25.037,65.561,8.1951,0.14824,4.165,2.034,8.47161,7.73890677214839,-0.456193227851612,-5.56665846483401,"CF-PETG","Flat",90,3,"CF PETG 90%_3.txt"
8.13932,65.773,0.040696,8.2216,0.036895,0.0014879,0.14879,25.037,65.773,8.2216,0.14879,4.165,2.034,8.47161,7.76393153131459,-0.45766846868541,-5.56665939337125,"CF-PETG","Flat",90,3,"CF PETG 90%_3.txt"
8.16312,65.985,0.040833,8.2482,0.037032,0.0014934,0.14934,25.037,65.985,8.2482,0.14934,4.165,2.034,8.47161,7.78895629048079,-0.459243709519207,-5.56780521227912,"CF-PETG","Flat",90,3,"CF PETG 90%_3.txt"
8.18692,66.198,0.040971,8.2747,0.037169,0.0014989,0.14989,25.038,66.198,8.2747,0.14989,4.165,2.034,8.47161,7.81409909096382,-0.460600909036181,-5.56637592947395,"CF-PETG","Flat",90,3,"CF PETG 90%_3.txt"
8.21072,66.41,0.041108,8.3012,0.037306,0.0015044,0.15044,25.038,66.41,8.3012,0.15044,4.165,2.034,8.47161,7.83912385013002,-0.462076149869977,-5.56637775104777,"CF-PETG","Flat",90,3,"CF PETG 90%_3.txt"
8.23452,66.622,0.041245,8.3278,0.037444,0.0015099,0.15099,25.038,66.622,8.3278,0.15099,4.165,2.034,8.47161,7.86414860929623,-0.463651390703774,-5.56751351742085,"CF-PETG","Flat",90,3,"CF PETG 90%_3.txt"
8.25832,66.834,0.041382,8.3543,0.037581,0.0015154,0.15154,25.038,66.834,8.3543,0.15154,4.165,2.034,8.47161,7.88917336846243,-0.46512663153757,-5.56751171896593,"CF-PETG","Flat",90,3,"CF PETG 90%_3.txt"
8.28212,67.046,0.041519,8.3808,0.037718,0.0015209,0.15209,25.038,67.046,8.3808,0.15209,4.165,2.034,8.47161,7.91419812762863,-0.466601872371368,-5.5675099318844,"CF-PETG","Flat",90,3,"CF PETG 90%_3.txt"
8.30592,67.259,0.041657,8.4073,0.037855,0.0015263,0.15263,25.038,67.259,8.4073,0.15263,4.165,2.034,8.47161,7.93934092811166,-0.467959071888342,-5.56610412246907,"CF-PETG","Flat",90,3,"CF PETG 90%_3.txt"
8.32972,67.471,0.041794,8.4339,0.037992,0.0015318,0.15318,25.038,67.471,8.4339,0.15318,4.165,2.034,8.47161,7.96436568727786,-0.469534312722138,-5.56722646370171,"CF-PETG","Flat",90,3,"CF PETG 90%_3.txt"
8.35352,67.683,0.041931,8.4604,0.038129,0.0015373,0.15373,25.039,67.683,8.4604,0.15373,4.165,2.034,8.47161,7.98939044644407,-0.471009553555935,-5.56722558692183,"CF-PETG","Flat",90,3,"CF PETG 90%_3.txt"
8.37731,67.895,0.042068,8.4869,0.038267,0.0015428,0.15428,25.039,67.895,8.4869,0.15428,4.165,2.034,8.47161,8.01441520561027,-0.472484794389732,-5.56722471561739,"CF-PETG","Flat",90,3,"CF PETG 90%_3.txt"
8.40111,68.108,0.042205,8.5134,0.038404,0.0015483,0.15483,25.039,68.108,8.5134,0.15483,4.165,2.034,8.47161,8.03955800609329,-0.473841993906708,-5.56583731419536,"CF-PETG","Flat",90,3,"CF PETG 90%_3.txt"
8.42491,68.32,0.042342,8.54,0.038541,0.0015538,0.15538,25.039,68.32,8.54,0.15538,4.165,2.034,8.47161,8.06458276525949,-0.475417234740505,-5.56694654262886,"CF-PETG","Flat",90,3,"CF PETG 90%_3.txt"
8.44871,68.532,0.04248,8.5665,0.038678,0.0015593,0.15593,25.039,68.532,8.5665,0.15593,4.165,2.034,8.47161,8.0896075244257,-0.476892475574301,-5.56694654262886,"CF-PETG","Flat",90,3,"CF PETG 90%_3.txt"
8.47251,68.744,0.042617,8.593,0.038815,0.0015647,0.15647,25.039,68.744,8.593,0.15647,4.165,2.034,8.47161,8.1146322835919,-0.478367716408098,-5.56694654262886,"CF-PETG","Flat",90,3,"CF PETG 90%_3.txt"
8.49631,68.956,0.042754,8.6195,0.038953,0.0015702,0.15702,25.039,68.956,8.6195,0.15702,4.165,2.034,8.47161,8.13965704275811,-0.479842957241894,-5.56694654262886,"CF-PETG","Flat",90,3,"CF PETG 90%_3.txt"
8.52011,69.169,0.042891,8.6461,0.03909,0.0015757,0.15757,25.039,69.169,8.6461,0.15757,4.165,2.034,8.47161,8.16479984324113,-0.48130015675887,-5.56667349161899,"CF-PETG","Flat",90,3,"CF PETG 90%_3.txt"
8.54391,69.381,0.043028,8.6726,0.039227,0.0015812,0.15812,25.04,69.381,8.6726,0.15812,4.165,2.034,8.47161,8.18982460240733,-0.482775397592665,-5.56667432595375,"CF-PETG","Flat",90,3,"CF PETG 90%_3.txt"
8.56771,69.593,0.043166,8.6991,0.039364,0.0015867,0.15867,25.04,69.593,8.6991,0.15867,4.165,2.034,8.47161,8.21484936157354,-0.484250638426461,-5.56667515520527,"CF-PETG","Flat",90,3,"CF PETG 90%_3.txt"
8.59151,69.805,0.043303,8.7257,0.039501,0.0015922,0.15922,25.04,69.805,8.7257,0.15922,4.165,2.034,8.47161,8.23987412073974,-0.485825879260258,-5.56775822295355,"CF-PETG","Flat",90,3,"CF PETG 90%_3.txt"
8.61531,70.017,0.04344,8.7522,0.039638,0.0015977,0.15977,25.04,70.017,8.7522,0.15977,4.165,2.034,8.47161,8.26489887990594,-0.487301120094056,-5.56775576533964,"CF-PETG","Flat",90,3,"CF PETG 90%_3.txt"
8.63911,70.23,0.043577,8.7787,0.039776,0.0016032,0.16032,25.04,70.23,8.7787,0.16032,4.165,2.034,8.47161,8.29004168038897,-0.48865831961103,-5.56640868933931,"CF-PETG","Flat",90,3,"CF PETG 90%_3.txt"
8.66291,70.442,0.043714,8.8052,0.039913,0.0016086,0.16086,25.04,70.442,8.8052,0.16086,4.165,2.034,8.47161,8.31506643955517,-0.490133560444827,-5.56641030805464,"CF-PETG","Flat",90,3,"CF PETG 90%_3.txt"
8.6867,70.654,0.043852,8.8318,0.04005,0.0016141,0.16141,25.04,70.654,8.8318,0.16141,4.165,2.034,8.47161,8.34009119872138,-0.491708801278623,-5.56748116214841,"CF-PETG","Flat",90,3,"CF PETG 90%_3.txt"
8.7105,70.866,0.043989,8.8583,0.040187,0.0016196,0.16196,25.041,70.866,8.8583,0.16196,4.165,2.034,8.47161,8.36511595788758,-0.49318404211242,-5.56747956281024,"CF-PETG","Flat",90,3,"CF PETG 90%_3.txt"
8.7343,71.078,0.044126,8.8848,0.040324,0.0016251,0.16251,25.041,71.078,8.8848,0.16251,4.165,2.034,8.47161,8.39014071705378,-0.494659282946216,-5.56747797301252,"CF-PETG","Flat",90,3,"CF PETG 90%_3.txt"
8.7581,71.291,0.044263,8.9113,0.040462,0.0016306,0.16306,25.041,71.291,8.9113,0.16306,4.165,2.034,8.47161,8.41528351753681,-0.496016482463192,-5.56615176756693,"CF-PETG","Flat",90,3,"CF PETG 90%_3.txt"
8.7819,71.503,0.0444,8.9379,0.040599,0.0016361,0.16361,25.041,71.503,8.9379,0.16361,4.165,2.034,8.47161,8.44030827670301,-0.49759172329699,-5.56721067920865,"CF-PETG","Flat",90,3,"CF PETG 90%_3.txt"
8.8057,71.715,0.044537,8.9644,0.040736,0.0016416,0.16416,25.041,71.715,8.9644,0.16416,4.165,2.034,8.47161,8.46533303586921,-0.499066964130785,-5.56720989838456,"CF-PETG","Flat",90,3,"CF PETG 90%_3.txt"
8.8295,71.927,0.044675,8.9909,0.040873,0.0016471,0.16471,25.041,71.927,8.9909,0.16471,4.165,2.034,8.47161,8.49035779503542,-0.500542204964582,-5.56720912216332,"CF-PETG","Flat",90,3,"CF PETG 90%_3.txt"
8.8533,72.14,0.044812,9.0174,0.04101,0.0016525,0.16525,25.041,72.14,9.0174,0.16525,4.165,2.034,8.47161,8.51550059551844,-0.501899404481557,-5.5658993111269,"CF-PETG","Flat",90,3,"CF PETG 90%_3.txt"
8.8771,72.352,0.044949,9.044,0.041148,0.001658,0.1658,25.042,72.352,9.044,0.1658,4.165,2.034,8.47161,8.54052535468465,-0.503474645315354,-5.56694654262886,"CF-PETG","Flat",90,3,"CF PETG 90%_3.txt"
8.9009,72.564,0.045086,9.0705,0.041285,0.0016635,0.16635,25.042,72.564,9.0705,0.16635,4.165,2.034,8.47161,8.56555011385085,-0.50494988614915,-5.56694654262886,"CF-PETG","Flat",90,3,"CF PETG 90%_3.txt"
8.9247,72.776,0.045223,9.097,0.041422,0.001669,0.1669,25.042,72.776,9.097,0.1669,4.165,2.034,8.47161,8.59057487301705,-0.506425126982947,-5.56694654262886,"CF-PETG","Flat",90,3,"CF PETG 90%_3.txt"
8.9485,72.988,0.045361,9.1235,0.041559,0.0016745,0.16745,25.042,72.988,9.1235,0.16745,4.165,2.034,8.47161,8.61559963218326,-0.507900367816744,-5.56694654262885,"CF-PETG","Flat",90,3,"CF PETG 90%_3.txt"
8.97229,73.201,0.045498,9.1501,0.041696,0.00168,0.168,25.042,73.201,9.1501,0.168,4.165,2.034,8.47161,8.64074243266628,-0.509357567333719,-5.56668853164139,"CF-PETG","Flat",90,3,"CF PETG 90%_3.txt"
8.99609,73.413,0.045635,9.1766,0.041833,0.0016855,0.16855,25.042,73.413,9.1766,0.16855,4.165,2.034,8.47161,8.66576719183248,-0.510832808167516,-5.56668927672031,"CF-PETG","Flat",90,3,"CF PETG 90%_3.txt"
9.01989,73.625,0.045772,9.2031,0.041971,0.001691,0.1691,25.042,73.625,9.2031,0.1691,4.165,2.034,8.47161,8.69079195099869,-0.512308049001311,-5.56669001750835,"CF-PETG","Flat",90,3,"CF PETG 90%_3.txt"
9.04369,73.837,0.045909,9.2297,0.042108,0.0016964,0.16964,25.043,73.837,9.2297,0.16964,4.165,2.034,8.47161,8.71581671016489,-0.513883289835107,-5.56771390007375,"CF-PETG","Flat",90,3,"CF PETG 90%_3.txt"
9.06749,74.049,0.046046,9.2562,0.042245,0.0017019,0.17019,25.043,74.049,9.2562,0.17019,4.165,2.034,8.47161,8.7408414693311,-0.515358530668903,-5.56771170317089,"CF-PETG","Flat",90,3,"CF PETG 90%_3.txt"
9.09129,74.262,0.046184,9.2827,0.042382,0.0017074,0.17074,25.043,74.262,9.2827,0.17074,4.165,2.034,8.47161,8.76598426981412,-0.516715730185879,-5.56643789184051,"CF-PETG","Flat",90,3,"CF PETG 90%_3.txt"
9.11509,74.474,0.046321,9.3092,0.042519,0.0017129,0.17129,25.043,74.474,9.3092,0.17129,4.165,2.034,8.47161,8.79100902898032,-0.518190971019676,-5.56643933978941,"CF-PETG","Flat",90,3,"CF PETG 90%_3.txt"
9.13889,74.686,0.046458,9.3358,0.042657,0.0017184,0.17184,25.043,74.686,9.3358,0.17184,4.165,2.034,8.47161,8.81603378814653,-0.519766211853472,-5.56745230032212,"CF-PETG","Flat",90,3,"CF PETG 90%_3.txt"
9.16269,74.898,0.046595,9.3623,0.042794,0.0017239,0.17239,25.043,74.898,9.3623,0.17239,4.165,2.034,8.47161,8.84105854731273,-0.521241452687269,-5.56745086877443,"CF-PETG","Flat",90,3,"CF PETG 90%_3.txt"
9.18649,75.111,0.046732,9.3888,0.042931,0.0017294,0.17294,25.043,75.111,9.3888,0.17294,4.165,2.034,8.47161,8.86620134779576,-0.522598652204245,-5.56619218861031,"CF-PETG","Flat",90,3,"CF PETG 90%_3.txt"
9.21029,75.323,0.04687,9.4153,0.043068,0.0017349,0.17349,25.043,75.323,9.4153,0.17349,4.165,2.034,8.47161,8.89122610696196,-0.524073893038043,-5.56619431179084,"CF-PETG","Flat",90,3,"CF PETG 90%_3.txt"
9.23409,75.535,0.047007,9.4419,0.043205,0.0017403,0.17403,25.044,75.535,9.4419,0.17403,4.165,2.034,8.47161,8.91625086612816,-0.525649133871839,-5.56719657983922,"CF-PETG","Flat",90,3,"CF PETG 90%_3.txt"
9.25788,75.747,0.047144,9.4684,0.043342,0.0017458,0.17458,25.044,75.747,9.4684,0.17458,4.165,2.034,8.47161,8.94127562529436,-0.527124374705636,-5.56719588003925,"CF-PETG","Flat",90,3,"CF PETG 90%_3.txt"
9.28168,75.959,0.047281,9.4949,0.04348,0.0017513,0.17513,25.044,75.959,9.4949,0.17513,4.165,2.034,8.47161,8.96630038446057,-0.528599615539431,-5.5671951841455,"CF-PETG","Flat",90,3,"CF PETG 90%_3.txt"
9.30548,76.177,0.047418,9.5221,0.043617,0.0017568,0.17568,25.044,76.177,9.5221,0.17568,4.165,2.034,8.47161,8.9920333915277,-0.530066608472296,-5.56669861135985,"CF-PETG","Flat",90,3,"CF PETG 90%_3.txt"
9.32928,76.416,0.047555,9.552,0.043754,0.0017623,0.17623,25.044,76.416,9.552,0.17623,4.165,2.034,8.47161,9.02024526624809,-0.531754733751908,-5.56694654262886,"CF-PETG","Flat",90,3,"CF PETG 90%_3.txt"
9.35308,76.656,0.047693,9.5819,0.043891,0.0017678,0.17678,25.044,76.656,9.5819,0.17678,4.165,2.034,8.47161,9.0485751822853,-0.533324817714695,-5.56596100684305,"CF-PETG","Flat",90,3,"CF PETG 90%_3.txt"
9.37688,76.895,0.04783,9.6119,0.044028,0.0017733,0.17733,25.044,76.895,9.6119,0.17733,4.165,2.034,8.47161,9.07678705700569,-0.535112942994308,-5.56719215757871,"CF-PETG","Flat",90,3,"CF PETG 90%_3.txt"
9.40068,77.134,0.047967,9.6418,0.044166,0.0017788,0.17788,25.045,77.134,9.6418,0.17788,4.165,2.034,8.47161,9.10499893172608,-0.536801068273917,-5.56743624918497,"CF-PETG","Flat",90,3,"CF PETG 90%_3.txt"
9.42448,77.374,0.048104,9.6717,0.044303,0.0017842,0.17842,25.045,77.374,9.6717,0.17842,4.165,2.034,8.47161,9.13332884776329,-0.538371152236707,-5.56645834999748,"CF-PETG","Flat",90,3,"CF PETG 90%_3.txt"
9.44828,77.613,0.048241,9.7016,0.04444,0.0017897,0.17897,25.045,77.613,9.7016,0.17897,4.165,2.034,8.47161,9.16154072248368,-0.540059277516315,-5.56670319860966,"CF-PETG","Flat",90,3,"CF PETG 90%_3.txt"
9.47208,77.852,0.048379,9.7315,0.044577,0.0017952,0.17952,25.045,77.852,9.7315,0.17952,4.165,2.034,8.47161,9.18975259720407,-0.541747402795927,-5.56694654262886,"CF-PETG","Flat",90,3,"CF PETG 90%_3.txt"
9.49588,78.092,0.048516,9.7614,0.044714,0.0018007,0.18007,25.045,78.092,9.7614,0.18007,4.165,2.034,8.47161,9.21808251324128,-0.543317486758715,-5.56597912961988,"CF-PETG","Flat",90,3,"CF PETG 90%_3.txt"
9.51968,78.331,0.048653,9.7914,0.044851,0.0018062,0.18062,25.045,78.331,9.7914,0.18062,4.165,2.034,8.47161,9.24629438796167,-0.545105612038325,-5.56718765486371,"CF-PETG","Flat",90,3,"CF PETG 90%_3.txt"
9.54348,78.57,0.04879,9.8213,0.044989,0.0018117,0.18117,25.045,78.57,9.8213,0.18117,4.165,2.034,8.47161,9.27450626268206,-0.546793737317937,-5.56742729901273,"CF-PETG","Flat",90,3,"CF PETG 90%_3.txt"
9.56727,78.809,0.048927,9.8512,0.045126,0.0018172,0.18172,25.046,78.809,9.8512,0.18172,4.165,2.034,8.47161,9.30271813740245,-0.548481862597548,-5.56766548844352,"CF-PETG","Flat",90,3,"CF PETG 90%_3.txt"
9.59107,79.049,0.049065,9.8811,0.045263,0.0018227,0.18227,25.046,79.049,9.8811,0.18227,4.165,2.034,8.47161,9.33104805343967,-0.550051946560334,-5.56670761919557,"CF-PETG","Flat",90,3,"CF PETG 90%_3.txt"
9.61487,79.288,0.049202,9.911,0.0454,0.0018281,0.18281,25.046,79.288,9.911,0.18281,4.165,2.034,8.47161,9.35925992816005,-0.551740071839946,-5.56694654262886,"CF-PETG","Flat",90,3,"CF PETG 90%_3.txt"
9.63867,79.527,0.049339,9.9409,0.045537,0.0018336,0.18336,25.046,79.527,9.9409,0.18336,4.165,2.034,8.47161,9.38747180288044,-0.553428197119555,-5.56718402880579,"CF-PETG","Flat",90,3,"CF PETG 90%_3.txt"
9.66247,79.767,0.049476,9.9708,0.045675,0.0018391,0.18391,25.046,79.767,9.9708,0.18391,4.165,2.034,8.47161,9.41580171891765,-0.554998281082346,-5.56623622058758,"CF-PETG","Flat",90,3,"CF PETG 90%_3.txt"
9.68627,80.006,0.049613,10.001,0.045812,0.0018446,0.18446,25.046,80.006,10.001,0.18446,4.165,2.034,8.47161,9.44401359363805,-0.556986406361954,-5.56930713290625,"CF-PETG","Flat",90,3,"CF PETG 90%_3.txt"
9.71007,80.245,0.04975,10.031,0.045949,0.0018501,0.18501,25.046,80.245,10.031,0.18501,4.165,2.034,8.47161,9.47222546835843,-0.558774531641566,-5.57047683821719,"CF-PETG","Flat",90,3,"CF PETG 90%_3.txt"
9.73387,80.485,0.049888,10.061,0.046086,0.0018556,0.18556,25.046,80.485,10.061,0.18556,4.165,2.034,8.47161,9.50055538439565,-0.560444615604354,-5.57046631154312,"CF-PETG","Flat",90,3,"CF PETG 90%_3.txt"
9.75767,80.724,0.050025,10.091,0.046223,0.0018611,0.18611,25.047,80.724,10.091,0.18611,4.165,2.034,8.47161,9.52876725911604,-0.562232740883964,-5.57162561573644,"CF-PETG","Flat",90,3,"CF PETG 90%_3.txt"
9.78147,80.963,0.050162,10.12,0.046361,0.0018666,0.18666,25.047,80.963,10.12,0.18666,4.165,2.034,8.47161,9.55697913383642,-0.563020866163574,-5.56344729410647,"CF-PETG","Flat",90,3,"CF PETG 90%_3.txt"
