Repository: VipulKohinkar/3D-Printing-Parameter-Optimisation

# 3D Printing Parameter Optimisation: Impact of K-Value on Carbon-Reinforced PETG

## MSc Mechanical Engineering with Management

**Author:** Vipul Kohinkar  
**Project:** MEE7012-SUM  
**Date:** 27 August 2026

---

## Project Overview

This project investigates the influence of flow-rate multiplier (K-value) and build orientation on the tensile behaviour of PETG and carbon-fibre-reinforced PETG (CF-PETG) manufactured using fused deposition modelling (FDM).

The study compares an unreinforced thermoplastic, PETG, with a carbon-fibre-reinforced PETG composite to investigate whether the two materials respond differently to changes in material flow and build orientation.

---

File: 3_Experimental_data/Modulus/Recalculated Stress Strain/Recalculated_Stress_Strain_All_Data.csv (part 94 of 212)
"Time (s)","Load (N)","Machine Extension (mm)","Stress (MPa)","Extension from Preload (mm)","Strain","Percentage Strain","Gauge Length (mm)","Load_N","NEXYGEN_Stress_MPa","Percentage_Strain","Measured_Width_mm","Measured_Thickness_mm","Measured_Area_mm2","Recalculated_Stress_MPa","Stress_Difference_MPa","Stress_Difference_Percent","Material","Orientation","K","Sample","File"
9.80527,81.203,0.050299,10.15,0.046498,0.001872,0.1872,25.047,81.203,10.15,0.1872,4.165,2.034,8.47161,9.58530904987364,-0.564690950126364,-5.56345763671295,"CF-PETG","Flat",90,3,"CF PETG 90%_3.txt"
9.82907,81.442,0.050436,10.18,0.046635,0.0018775,0.18775,25.047,81.442,10.18,0.18775,4.165,2.034,8.47161,9.61352092459403,-0.566479075405974,-5.56462745978363,"CF-PETG","Flat",90,3,"CF PETG 90%_3.txt"
9.85286,81.681,0.050574,10.21,0.046772,0.001883,0.1883,25.047,81.681,10.21,0.1883,4.165,2.034,8.47161,9.64173279931441,-0.568267200685586,-5.56579040828194,"CF-PETG","Flat",90,3,"CF PETG 90%_3.txt"
9.87666,81.921,0.050711,10.24,0.046909,0.0018885,0.18885,25.047,81.921,10.24,0.18885,4.165,2.034,8.47161,9.67006271535163,-0.569937284648372,-5.56579379539426,"CF-PETG","Flat",90,3,"CF PETG 90%_3.txt"
9.90046,82.16,0.050848,10.27,0.047046,0.001894,0.1894,25.047,82.16,10.27,0.1894,4.165,2.034,8.47161,9.69827459007202,-0.571725409927984,-5.56694654262886,"CF-PETG","Flat",90,3,"CF PETG 90%_3.txt"
9.92426,82.399,0.050985,10.3,0.047184,0.0018995,0.18995,25.048,82.399,10.3,0.18995,4.165,2.034,8.47161,9.72648646479241,-0.573513535207594,-5.56809257483101,"CF-PETG","Flat",90,3,"CF PETG 90%_3.txt"
9.94806,82.639,0.051122,10.33,0.047321,0.001905,0.1905,25.048,82.639,10.33,0.1905,4.165,2.034,8.47161,9.75481638082962,-0.575183619170383,-5.56808924656712,"CF-PETG","Flat",90,3,"CF PETG 90%_3.txt"
9.97186,82.878,0.051259,10.36,0.047458,0.0019105,0.19105,25.048,82.878,10.36,0.19105,4.165,2.034,8.47161,9.78302825555001,-0.576971744449992,-5.56922533252888,"CF-PETG","Flat",90,3,"CF PETG 90%_3.txt"
9.99566,83.117,0.051397,10.39,0.047595,0.0019159,0.19159,25.048,83.117,10.39,0.19159,4.165,2.034,8.47161,9.8112401302704,-0.578759869729604,-5.57035485784027,"CF-PETG","Flat",90,3,"CF PETG 90%_3.txt"
10.0195,83.357,0.051534,10.42,0.047732,0.0019214,0.19214,25.048,83.357,10.42,0.19214,4.165,2.034,8.47161,9.83957004630761,-0.580429953692391,-5.57034504503255,"CF-PETG","Flat",90,3,"CF PETG 90%_3.txt"
10.0433,83.596,0.051671,10.449,0.04787,0.0019269,0.19269,25.048,83.596,10.449,0.19269,4.165,2.034,8.47161,9.867781921028,-0.581218078972002,-5.56242778229498,"CF-PETG","Flat",90,3,"CF PETG 90%_3.txt"
10.0671,83.835,0.051808,10.479,0.048007,0.0019324,0.19324,25.048,83.835,10.479,0.19324,4.165,2.034,8.47161,9.89599379574839,-0.583006204251612,-5.56356717484123,"CF-PETG","Flat",90,3,"CF PETG 90%_3.txt"
10.0909,84.075,0.051945,10.509,0.048144,0.0019379,0.19379,25.049,84.075,10.509,0.19379,4.165,2.034,8.47161,9.9243237117856,-0.584676288214402,-5.56357682190886,"CF-PETG","Flat",90,3,"CF PETG 90%_3.txt"
10.1147,84.314,0.052083,10.539,0.048281,0.0019434,0.19434,25.049,84.314,10.539,0.19434,4.165,2.034,8.47161,9.95253558650599,-0.586464413494012,-5.56470645691253,"CF-PETG","Flat",90,3,"CF PETG 90%_3.txt"
10.1385,84.553,0.05222,10.569,0.048418,0.0019489,0.19489,25.049,84.553,10.569,0.19489,4.165,2.034,8.47161,9.98074746122638,-0.588252538773622,-5.56582967900106,"CF-PETG","Flat",90,3,"CF PETG 90%_3.txt"
10.1623,84.793,0.052357,10.599,0.048555,0.0019544,0.19544,25.049,84.793,10.599,0.19544,4.165,2.034,8.47161,10.0090773772636,-0.58992262273641,-5.56583284023407,"CF-PETG","Flat",90,3,"CF PETG 90%_3.txt"
10.1861,85.032,0.052494,10.629,0.048693,0.0019598,0.19598,25.049,85.032,10.629,0.19598,4.165,2.034,8.47161,10.037289251984,-0.591710748016022,-5.56694654262886,"CF-PETG","Flat",90,3,"CF PETG 90%_3.txt"
10.2099,85.245,0.052631,10.656,0.04883,0.0019653,0.19653,25.049,85.245,10.656,0.19653,4.165,2.034,8.47161,10.062432052467,-0.593567947532996,-5.57026977789974,"CF-PETG","Flat",90,3,"CF PETG 90%_3.txt"
10.2337,85.453,0.052768,10.682,0.048967,0.0019708,0.19708,25.049,85.453,10.682,0.19708,4.165,2.034,8.47161,10.0869846463659,-0.595015353634079,-5.57026168914135,"CF-PETG","Flat",90,3,"CF PETG 90%_3.txt"
10.2575,85.662,0.052906,10.708,0.049104,0.0019763,0.19763,25.05,85.662,10.708,0.19763,4.165,2.034,8.47161,10.1116552815817,-0.59634471841834,-5.56915127398525,"CF-PETG","Flat",90,3,"CF PETG 90%_3.txt"
10.2813,85.87,0.053043,10.734,0.049241,0.0019818,0.19818,25.05,85.87,10.734,0.19818,4.165,2.034,8.47161,10.1362078754806,-0.597792124519424,-5.56914593366335,"CF-PETG","Flat",90,3,"CF PETG 90%_3.txt"
10.305,86.078,0.05318,10.76,0.049379,0.0019873,0.19873,25.05,86.078,10.76,0.19873,4.165,2.034,8.47161,10.1607604693795,-0.599239530620506,-5.56914061914969,"CF-PETG","Flat",90,3,"CF PETG 90%_3.txt"
10.3288,86.287,0.053317,10.786,0.049516,0.0019928,0.19928,25.05,86.287,10.786,0.19928,4.165,2.034,8.47161,10.1854311045952,-0.600568895404768,-5.56804093644324,"CF-PETG","Flat",90,3,"CF PETG 90%_3.txt"
10.3526,86.495,0.053454,10.812,0.049653,0.0019983,0.19983,25.05,86.495,10.812,0.19983,4.165,2.034,8.47161,10.2099836984941,-0.602016301505852,-5.56803830471561,"CF-PETG","Flat",90,3,"CF PETG 90%_3.txt"
10.3764,86.704,0.053592,10.838,0.04979,0.0020037,0.20037,25.05,86.704,10.838,0.20037,4.165,2.034,8.47161,10.2346543337099,-0.603345666290116,-5.56694654262886,"CF-PETG","Flat",90,3,"CF PETG 90%_3.txt"
10.4002,86.912,0.053729,10.864,0.049927,0.0020092,0.20092,25.05,86.912,10.864,0.20092,4.165,2.034,8.47161,10.2592069276088,-0.604793072391198,-5.56694654262885,"CF-PETG","Flat",90,3,"CF PETG 90%_3.txt"
10.424,87.121,0.053866,10.89,0.050064,0.0020147,0.20147,25.05,87.121,10.89,0.20147,4.165,2.034,8.47161,10.2838775628245,-0.606122437175461,-5.56586260032563,"CF-PETG","Flat",90,3,"CF PETG 90%_3.txt"
10.4478,87.329,0.054003,10.916,0.050202,0.0020202,0.20202,25.051,87.329,10.916,0.20202,4.165,2.034,8.47161,10.3084301567235,-0.607569843276545,-5.56586518208634,"CF-PETG","Flat",90,3,"CF PETG 90%_3.txt"
10.4716,87.537,0.05414,10.942,0.050339,0.0020257,0.20257,25.051,87.537,10.942,0.20257,4.165,2.034,8.47161,10.3329827506224,-0.609017249377628,-5.56586775157766,"CF-PETG","Flat",90,3,"CF PETG 90%_3.txt"
10.4954,87.746,0.054278,10.968,0.050476,0.0020312,0.20312,25.051,87.746,10.968,0.20312,4.165,2.034,8.47161,10.3576533858381,-0.610346614161889,-5.56479407514487,"CF-PETG","Flat",90,3,"CF PETG 90%_3.txt"
10.5192,87.954,0.054415,10.994,0.050613,0.0020367,0.20367,25.051,87.954,10.994,0.20367,4.165,2.034,8.47161,10.382205979737,-0.611794020262973,-5.56479916557189,"CF-PETG","Flat",90,3,"CF PETG 90%_3.txt"
10.543,88.163,0.054552,11.02,0.05075,0.0020422,0.20422,25.051,88.163,11.02,0.20422,4.165,2.034,8.47161,10.4068766149528,-0.613123385047235,-5.56373307665367,"CF-PETG","Flat",90,3,"CF PETG 90%_3.txt"
10.5668,88.371,0.054689,11.046,0.050888,0.0020476,0.20476,25.051,88.371,11.046,0.20476,4.165,2.034,8.47161,10.4314292088517,-0.614570791148317,-5.56374064048812,"CF-PETG","Flat",90,3,"CF PETG 90%_3.txt"
10.5906,88.58,0.054826,11.072,0.051025,0.0020531,0.20531,25.051,88.58,11.072,0.20531,4.165,2.034,8.47161,10.4560998440674,-0.615900155932579,-5.56268204418875,"CF-PETG","Flat",90,3,"CF PETG 90%_3.txt"
10.6144,88.788,0.054963,11.098,0.051162,0.0020586,0.20586,25.052,88.788,11.098,0.20586,4.165,2.034,8.47161,10.4806524379663,-0.617347562033665,-5.56269203490417,"CF-PETG","Flat",90,3,"CF PETG 90%_3.txt"
10.6382,88.996,0.055101,11.125,0.051299,0.0020641,0.20641,25.052,88.996,11.125,0.20641,4.165,2.034,8.47161,10.5052050318653,-0.619794968134746,-5.57119072480671,"CF-PETG","Flat",90,3,"CF PETG 90%_3.txt"
10.662,89.205,0.055238,11.151,0.051436,0.0020696,0.20696,25.052,89.205,11.151,0.20696,4.165,2.034,8.47161,10.529875667081,-0.621124332919008,-5.57012225736712,"CF-PETG","Flat",90,3,"CF PETG 90%_3.txt"
10.6858,89.413,0.055375,11.177,0.051574,0.0020751,0.20751,25.052,89.413,11.177,0.20751,4.165,2.034,8.47161,10.5544282609799,-0.622571739020092,-5.57011487000172,"CF-PETG","Flat",90,3,"CF PETG 90%_3.txt"
10.7096,89.622,0.055512,11.203,0.051711,0.0020806,0.20806,25.052,89.622,11.203,0.20806,4.165,2.034,8.47161,10.5790988961956,-0.623901103804354,-5.56905385882669,"CF-PETG","Flat",90,3,"CF PETG 90%_3.txt"
10.7334,89.83,0.055649,11.229,0.051848,0.002086,0.2086,25.052,89.83,11.229,0.2086,4.165,2.034,8.47161,10.6036514900946,-0.625348509905436,-5.56904897947668,"CF-PETG","Flat",90,3,"CF PETG 90%_3.txt"
10.7572,90.039,0.055787,11.255,0.051985,0.0020915,0.20915,25.052,90.039,11.255,0.20915,4.165,2.034,8.47161,10.6283221253103,-0.626677874689699,-5.56799533264948,"CF-PETG","Flat",90,3,"CF PETG 90%_3.txt"
10.781,90.247,0.055924,11.281,0.052122,0.002097,0.2097,25.053,90.247,11.281,0.2097,4.165,2.034,8.47161,10.6528747192092,-0.628125280790783,-5.56799291543997,"CF-PETG","Flat",90,3,"CF PETG 90%_3.txt"
10.8048,90.455,0.056061,11.307,0.052259,0.0021025,0.21025,25.053,90.455,11.307,0.21025,4.165,2.034,8.47161,10.6774273131081,-0.629572686891867,-5.56799050934702,"CF-PETG","Flat",90,3,"CF PETG 90%_3.txt"
10.8286,90.664,0.056198,11.333,0.052397,0.002108,0.2108,25.053,90.664,11.333,0.2108,4.165,2.034,8.47161,10.7020979483239,-0.630902051676127,-5.56694654262885,"CF-PETG","Flat",90,3,"CF PETG 90%_3.txt"
10.8524,90.872,0.056335,11.359,0.052534,0.0021135,0.21135,25.053,90.872,11.359,0.21135,4.165,2.034,8.47161,10.7266505422228,-0.632349457777211,-5.56694654262885,"CF-PETG","Flat",90,3,"CF PETG 90%_3.txt"
10.8762,91.081,0.056472,11.385,0.052671,0.002119,0.2119,25.053,91.081,11.385,0.2119,4.165,2.034,8.47161,10.7513211774385,-0.633678822561473,-5.56590972825185,"CF-PETG","Flat",90,3,"CF PETG 90%_3.txt"
10.9,91.289,0.05661,11.411,0.052808,0.0021245,0.21245,25.053,91.289,11.411,0.21245,4.165,2.034,8.47161,10.7758737713374,-0.635126228662555,-5.56591209063671,"CF-PETG","Flat",90,3,"CF PETG 90%_3.txt"
10.9238,91.498,0.056747,11.437,0.052945,0.0021299,0.21299,25.053,91.498,11.437,0.21299,4.165,2.034,8.47161,10.8005444065532,-0.636455593446817,-5.56488234193247,"CF-PETG","Flat",90,3,"CF PETG 90%_3.txt"
10.9476,91.706,0.056884,11.463,0.053083,0.0021354,0.21354,25.053,91.706,11.463,0.21354,4.165,2.034,8.47161,10.8250970004521,-0.637902999547901,-5.56488702388468,"CF-PETG","Flat",90,3,"CF PETG 90%_3.txt"
10.9714,91.914,0.057021,11.489,0.05322,0.0021409,0.21409,25.054,91.914,11.489,0.21409,4.165,2.034,8.47161,10.849649594351,-0.639350405648987,-5.56489168464607,"CF-PETG","Flat",90,3,"CF PETG 90%_3.txt"
10.9952,92.123,0.057158,11.515,0.053357,0.0021464,0.21464,25.054,92.123,11.515,0.21464,4.165,2.034,8.47161,10.8743202295668,-0.640679770433247,-5.56387121522576,"CF-PETG","Flat",90,3,"CF PETG 90%_3.txt"
11.019,92.331,0.057296,11.541,0.053494,0.0021519,0.21519,25.054,92.331,11.541,0.21519,4.165,2.034,8.47161,10.8988728234657,-0.642127176534331,-5.56387814343931,"CF-PETG","Flat",90,3,"CF PETG 90%_3.txt"
11.0428,92.54,0.057433,11.567,0.053631,0.0021574,0.21574,25.054,92.54,11.567,0.21574,4.165,2.034,8.47161,10.9235434586814,-0.643456541318592,-5.56286453979936,"CF-PETG","Flat",90,3,"CF PETG 90%_3.txt"
11.0666,92.748,0.05757,11.594,0.053768,0.0021629,0.21629,25.054,92.748,11.594,0.21629,4.165,2.034,8.47161,10.9480960525803,-0.645903947419674,-5.57101903932788,"CF-PETG","Flat",90,3,"CF PETG 90%_3.txt"
11.0904,92.957,0.057707,11.62,0.053906,0.0021684,0.21684,25.054,92.957,11.62,0.21684,4.165,2.034,8.47161,10.9727666877961,-0.647233312203937,-5.56999408092889,"CF-PETG","Flat",90,3,"CF PETG 90%_3.txt"
11.1142,93.165,0.057844,11.646,0.054043,0.0021738,0.21738,25.054,93.165,11.646,0.21738,4.165,2.034,8.47161,10.997319281695,-0.648680718305021,-5.56998727721983,"CF-PETG","Flat",90,3,"CF PETG 90%_3.txt"
11.138,93.373,0.057981,11.672,0.05418,0.0021793,0.21793,25.055,93.373,11.672,0.21793,4.165,2.034,8.47161,11.0218718755939,-0.650128124406105,-5.56998050382201,"CF-PETG","Flat",90,3,"CF PETG 90%_3.txt"
11.1618,93.582,0.058119,11.698,0.054317,0.0021848,0.21848,25.055,93.582,11.698,0.21848,4.165,2.034,8.47161,11.0465425108096,-0.651457489190367,-5.5689646878985,"CF-PETG","Flat",90,3,"CF PETG 90%_3.txt"
11.1856,93.79,0.058256,11.724,0.054454,0.0021903,0.21903,25.055,93.79,11.724,0.21903,4.165,2.034,8.47161,11.0710951047086,-0.652904895291449,-5.56896021231192,"CF-PETG","Flat",90,3,"CF PETG 90%_3.txt"
11.2094,93.999,0.058393,11.75,0.054592,0.0021958,0.21958,25.055,93.999,11.75,0.21958,4.165,2.034,8.47161,11.0957657399243,-0.654234260075713,-5.56795114958053,"CF-PETG","Flat",90,3,"CF PETG 90%_3.txt"
11.2332,94.207,0.05853,11.776,0.054729,0.0022013,0.22013,25.055,94.207,11.776,0.22013,4.165,2.034,8.47161,11.1203183338232,-0.655681666176795,-5.56794893152849,"CF-PETG","Flat",90,3,"CF PETG 90%_3.txt"
11.257,94.415,0.058667,11.802,0.054866,0.0022068,0.22068,25.055,94.415,11.802,0.22068,4.165,2.034,8.47161,11.1448709277221,-0.657129072277877,-5.56794672324926,"CF-PETG","Flat",90,3,"CF PETG 90%_3.txt"
11.2808,94.624,0.058805,11.828,0.055003,0.0022123,0.22123,25.055,94.624,11.828,0.22123,4.165,2.034,8.47161,11.1695415629379,-0.658458437062141,-5.56694654262885,"CF-PETG","Flat",90,3,"CF PETG 90%_3.txt"
11.3046,94.832,0.058942,11.854,0.05514,0.0022177,0.22177,25.056,94.832,11.854,0.22177,4.165,2.034,8.47161,11.1940941568368,-0.659905843163225,-5.56694654262886,"CF-PETG","Flat",90,3,"CF PETG 90%_3.txt"
11.3284,95.041,0.059079,11.88,0.055277,0.0022232,0.22232,25.056,95.041,11.88,0.22232,4.165,2.034,8.47161,11.2187647920525,-0.661235207947486,-5.5659529288509,"CF-PETG","Flat",90,3,"CF PETG 90%_3.txt"
11.3522,95.249,0.059216,11.906,0.055415,0.0022287,0.22287,25.056,95.249,11.906,0.22287,4.165,2.034,8.47161,11.2433173859514,-0.66268261404857,-5.56595509867773,"CF-PETG","Flat",90,3,"CF PETG 90%_3.txt"
11.376,95.458,0.059353,11.932,0.055552,0.0022342,0.22342,25.056,95.458,11.932,0.22342,4.165,2.034,8.47161,11.2679880211672,-0.664011978832832,-5.56496797546792,"CF-PETG","Flat",90,3,"CF PETG 90%_3.txt"
11.3998,95.666,0.059491,11.958,0.055689,0.0022397,0.22397,25.056,95.666,11.958,0.22397,4.165,2.034,8.47161,11.2925406150661,-0.665459384933916,-5.56497227742027,"CF-PETG","Flat",90,3,"CF PETG 90%_3.txt"
11.4236,95.874,0.059628,11.984,0.055826,0.0022452,0.22452,25.056,95.874,11.984,0.22452,4.165,2.034,8.47161,11.317093208965,-0.666906791034998,-5.56497656070593,"CF-PETG","Flat",90,3,"CF PETG 90%_3.txt"
11.4474,96.083,0.059765,12.01,0.055963,0.0022507,0.22507,25.056,96.083,12.01,0.22507,4.165,2.034,8.47161,11.3417638441807,-0.66823615581926,-5.56399796685479,"CF-PETG","Flat",90,3,"CF PETG 90%_3.txt"
11.4712,96.291,0.059902,12.036,0.056101,0.0022562,0.22562,25.057,96.291,12.036,0.22562,4.165,2.034,8.47161,11.3663164380797,-0.669683561920344,-5.56400433632722,"CF-PETG","Flat",90,3,"CF PETG 90%_3.txt"
11.495,96.5,0.060039,12.062,0.056238,0.0022616,0.22616,25.057,96.5,12.062,0.22616,4.165,2.034,8.47161,11.3909870732954,-0.671012926704604,-5.56303205691099,"CF-PETG","Flat",90,3,"CF PETG 90%_3.txt"
11.5188,96.708,0.060176,12.089,0.056375,0.0022671,0.22671,25.057,96.708,12.089,0.22671,4.165,2.034,8.47161,11.4155396671943,-0.673460332805689,-5.57085228559591,"CF-PETG","Flat",90,3,"CF PETG 90%_3.txt"
11.5426,96.917,0.060314,12.115,0.056512,0.0022726,0.22726,25.057,96.917,12.115,0.22726,4.165,2.034,8.47161,11.44021030241,-0.674789697589951,-5.56986956326827,"CF-PETG","Flat",90,3,"CF PETG 90%_3.txt"
11.5664,97.125,0.060451,12.141,0.056649,0.0022781,0.22781,25.057,97.125,12.141,0.22781,4.165,2.034,8.47161,11.464762896309,-0.676237103691035,-5.5698633036079,"CF-PETG","Flat",90,3,"CF PETG 90%_3.txt"
11.5902,97.333,0.060588,12.167,0.056787,0.0022836,0.22836,25.057,97.333,12.167,0.22836,4.165,2.034,8.47161,11.4893154902079,-0.677684509792117,-5.5698570707004,"CF-PETG","Flat",90,3,"CF PETG 90%_3.txt"
11.614,97.542,0.060725,12.193,0.056924,0.0022891,0.22891,25.057,97.542,12.193,0.22891,4.165,2.034,8.47161,11.5139861254236,-0.679013874576379,-5.56888275712605,"CF-PETG","Flat",90,3,"CF PETG 90%_3.txt"
11.6378,97.75,0.060862,12.219,0.057061,0.0022946,0.22946,25.057,97.75,12.219,0.22946,4.165,2.034,8.47161,11.5385387193225,-0.680461280677463,-5.56887863718359,"CF-PETG","Flat",90,3,"CF PETG 90%_3.txt"
11.6616,97.959,0.061,12.245,0.057198,0.0023001,0.23001,25.058,97.959,12.245,0.23001,4.165,2.034,8.47161,11.5632093545383,-0.681790645461723,-5.56791053868291,"CF-PETG","Flat",90,3,"CF PETG 90%_3.txt"
11.6854,98.17,0.061137,12.271,0.057335,0.0023055,0.23055,25.058,98.17,12.271,0.23055,4.165,2.034,8.47161,11.5881160723877,-0.682883927612343,-5.56502263558262,"CF-PETG","Flat",90,3,"CF PETG 90%_3.txt"
11.7092,98.399,0.061274,12.3,0.057472,0.002311,0.2311,25.058,98.399,12.3,0.2311,4.165,2.034,8.47161,11.6151475339398,-0.684852466060171,-5.56790622813147,"CF-PETG","Flat",90,3,"CF PETG 90%_3.txt"
11.733,98.628,0.061411,12.329,0.05761,0.0023165,0.23165,25.058,98.628,12.329,0.23165,4.165,2.034,8.47161,11.642178995492,-0.686821004507999,-5.57077625523562,"CF-PETG","Flat",90,3,"CF PETG 90%_3.txt"
11.7568,98.857,0.061548,12.357,0.057747,0.002322,0.2322,25.058,98.857,12.357,0.2322,4.165,2.034,8.47161,11.6692104570442,-0.687789542955825,-5.56599128393481,"CF-PETG","Flat",90,3,"CF PETG 90%_3.txt"
11.7806,99.086,0.061685,12.386,0.057884,0.0023275,0.23275,25.058,99.086,12.386,0.23275,4.165,2.034,8.47161,11.6962419185963,-0.689758081403653,-5.56885258682103,"CF-PETG","Flat",90,3,"CF PETG 90%_3.txt"
11.8044,99.315,0.061823,12.414,0.058021,0.002333,0.2333,25.058,99.315,12.414,0.2333,4.165,2.034,8.47161,11.7232733801485,-0.69072661985148,-5.56409392501595,"CF-PETG","Flat",90,3,"CF PETG 90%_3.txt"
11.8282,99.544,0.06196,12.443,0.058158,0.0023385,0.23385,25.059,99.544,12.443,0.23385,4.165,2.034,8.47161,11.7503048417007,-0.692695158299308,-5.56694654262885,"CF-PETG","Flat",90,3,"CF PETG 90%_3.txt"
11.852,99.773,0.062097,12.472,0.058296,0.002344,0.2344,25.059,99.773,12.472,0.2344,4.165,2.034,8.47161,11.7773363032529,-0.694663696747135,-5.56978589438049,"CF-PETG","Flat",90,3,"CF PETG 90%_3.txt"
11.8758,100,0.062234,12.5,0.058433,0.0023494,0.23494,25.059,100,12.5,0.23494,4.165,2.034,8.47161,11.8041316821714,-0.695868317828607,-5.56694654262886,"CF-PETG","Flat",90,3,"CF PETG 90%_3.txt"
11.8996,100.23,0.062371,12.529,0.05857,0.0023549,0.23549,25.059,100.23,12.529,0.23549,4.165,2.034,8.47161,11.8312811850404,-0.697718814959611,-5.56883083214631,"CF-PETG","Flat",90,3,"CF PETG 90%_3.txt"
11.9234,100.46,0.062509,12.557,0.058707,0.0023604,0.23604,25.059,100.46,12.557,0.23604,4.165,2.034,8.47161,11.8584306879094,-0.698569312090619,-5.56318636689193,"CF-PETG","Flat",90,3,"CF PETG 90%_3.txt"
11.9472,100.69,0.062646,12.586,0.058844,0.0023659,0.23659,25.059,100.69,12.586,0.23659,4.165,2.034,8.47161,11.8855801907784,-0.700419809221625,-5.56507078676009,"CF-PETG","Flat",90,3,"CF PETG 90%_3.txt"
11.971,100.92,0.062783,12.615,0.058981,0.0023714,0.23714,25.059,100.92,12.615,0.23714,4.165,2.034,8.47161,11.9127296936474,-0.702270306352629,-5.56694654262885,"CF-PETG","Flat",90,3,"CF PETG 90%_3.txt"
11.9948,101.15,0.06292,12.643,0.059119,0.0023769,0.23769,25.06,101.15,12.643,0.23769,4.165,2.034,8.47161,11.9398791965164,-0.703120803483635,-5.56134464512881,"CF-PETG","Flat",90,3,"CF PETG 90%_3.txt"
12.0186,101.38,0.063057,12.672,0.059256,0.0023824,0.23824,25.06,101.38,12.672,0.23824,4.165,2.034,8.47161,11.9670286993854,-0.704971300614643,-5.56322049096151,"CF-PETG","Flat",90,3,"CF PETG 90%_3.txt"
12.0424,101.6,0.063194,12.701,0.059393,0.0023879,0.23879,25.06,101.6,12.701,0.23879,4.165,2.034,8.47161,11.9929977890861,-0.708002210913865,-5.57438163068943,"CF-PETG","Flat",90,3,"CF PETG 90%_3.txt"
12.0662,101.83,0.063332,12.729,0.05953,0.0023933,0.23933,25.06,101.83,12.729,0.23933,4.165,2.034,8.47161,12.0201472919551,-0.708852708044869,-5.56880122590046,"CF-PETG","Flat",90,3,"CF PETG 90%_3.txt"
12.09,102.06,0.063469,12.758,0.059667,0.0023988,0.23988,25.06,102.06,12.758,0.23988,4.165,2.034,8.47161,12.0472967948241,-0.710703205175875,-5.57064747747198,"CF-PETG","Flat",90,3,"CF PETG 90%_3.txt"
12.1138,102.29,0.063606,12.786,0.059805,0.0024043,0.24043,25.06,102.29,12.786,0.24043,4.165,2.034,8.47161,12.0744462976931,-0.71155370230688,-5.56510012753699,"CF-PETG","Flat",90,3,"CF PETG 90%_3.txt"
12.1376,102.52,0.063743,12.815,0.059942,0.0024098,0.24098,25.06,102.52,12.815,0.24098,4.165,2.034,8.47161,12.1015958005621,-0.713404199437887,-5.56694654262885,"CF-PETG","Flat",90,3,"CF PETG 90%_3.txt"
12.1614,102.75,0.06388,12.844,0.060079,0.0024153,0.24153,25.06,102.75,12.844,0.24153,4.165,2.034,8.47161,12.1287453034311,-0.715254696568893,-5.56878461981387,"CF-PETG","Flat",90,3,"CF PETG 90%_3.txt"
12.1852,102.98,0.064018,12.872,0.060216,0.0024208,0.24208,25.061,102.98,12.872,0.24208,4.165,2.034,8.47161,12.1558948063001,-0.716105193699898,-5.56327838486558,"CF-PETG","Flat",90,3,"CF PETG 90%_3.txt"
12.209,103.21,0.064155,12.901,0.060353,0.0024263,0.24263,25.061,103.21,12.901,0.24263,4.165,2.034,8.47161,12.1830443091691,-0.717955690830905,-5.5651165865507,"CF-PETG","Flat",90,3,"CF PETG 90%_3.txt"
12.2328,103.44,0.064292,12.929,0.06049,0.0024318,0.24318,25.061,103.44,12.929,0.24318,4.165,2.034,8.47161,12.2101938120381,-0.718806187961912,-5.5596425706699,"CF-PETG","Flat",90,3,"CF PETG 90%_3.txt"
12.2566,103.66,0.064429,12.958,0.060628,0.0024372,0.24372,25.061,103.66,12.958,0.24372,4.165,2.034,8.47161,12.2361629017389,-0.721837098261133,-5.57059035546483,"CF-PETG","Flat",90,3,"CF PETG 90%_3.txt"
12.2804,103.89,0.064566,12.987,0.060765,0.0024427,0.24427,25.061,103.89,12.987,0.24427,4.165,2.034,8.47161,12.2633124046079,-0.723687595392139,-5.57240005691953,"CF-PETG","Flat",90,3,"CF PETG 90%_3.txt"
12.3042,104.12,0.064704,13.015,0.060902,0.0024482,0.24482,25.061,104.12,13.015,0.24482,4.165,2.034,8.47161,12.2904619074769,-0.724538092523145,-5.56694654262885,"CF-PETG","Flat",90,3,"CF PETG 90%_3.txt"
12.328,104.35,0.064841,13.044,0.061039,0.0024537,0.24537,25.061,104.35,13.044,0.24537,4.165,2.034,8.47161,12.3176114103458,-0.726388589654151,-5.56875643709101,"CF-PETG","Flat",90,3,"CF PETG 90%_3.txt"
12.3518,104.58,0.064978,13.072,0.061176,0.0024592,0.24592,25.062,104.58,13.072,0.24592,4.165,2.034,8.47161,12.3447609132148,-0.727239086785156,-5.56333450723039,"CF-PETG","Flat",90,3,"CF PETG 90%_3.txt"
12.3756,104.81,0.065115,13.101,0.061314,0.0024647,0.24647,25.062,104.81,13.101,0.24647,4.165,2.034,8.47161,12.3719104160838,-0.729089583916164,-5.56514452267891,"CF-PETG","Flat",90,3,"CF PETG 90%_3.txt"
12.3994,105.04,0.065252,13.13,0.061451,0.0024702,0.24702,25.062,105.04,13.13,0.24702,4.165,2.034,8.47161,12.3990599189528,-0.730940081047168,-5.56694654262885,"CF-PETG","Flat",90,3,"CF PETG 90%_3.txt"
12.4232,105.27,0.065389,13.158,0.061588,0.0024757,0.24757,25.062,105.27,13.158,0.24757,4.165,2.034,8.47161,12.4262094218218,-0.731790578178174,-5.56156390164291,"CF-PETG","Flat",90,3,"CF PETG 90%_3.txt"
12.447,105.5,0.065527,13.187,0.061725,0.0024811,0.24811,25.062,105.5,13.187,0.24811,4.165,2.034,8.47161,12.4533589246908,-0.73364107530918,-5.56336600674285,"CF-PETG","Flat",90,3,"CF PETG 90%_3.txt"
12.4708,105.72,0.065664,13.216,0.061862,0.0024866,0.24866,25.062,105.72,13.216,0.24866,4.165,2.034,8.47161,12.4793280143916,-0.736671985608401,-5.57409190078996,"CF-PETG","Flat",90,3,"CF PETG 90%_3.txt"
12.4946,105.95,0.065801,13.244,0.062,0.0024921,0.24921,25.062,105.95,13.244,0.24921,4.165,2.034,8.47161,12.5064775172606,-0.737522482739408,-5.56872910555276,"CF-PETG","Flat",90,3,"CF PETG 90%_3.txt"
12.5184,106.18,0.065938,13.273,0.062137,0.0024976,0.24976,25.063,106.18,13.273,0.24976,4.165,2.034,8.47161,12.5336270201296,-0.739372979870414,-5.57050387908094,"CF-PETG","Flat",90,3,"CF PETG 90%_3.txt"
12.5422,106.41,0.066075,13.301,0.062274,0.0025031,0.25031,25.063,106.41,13.301,0.25031,4.165,2.034,8.47161,12.5607765229986,-0.74022347700142,-5.56517161868596,"CF-PETG","Flat",90,3,"CF PETG 90%_3.txt"
12.566,106.64,0.066213,13.33,0.062411,0.0025086,0.25086,25.063,106.64,13.33,0.25086,4.165,2.034,8.47161,12.5879260258676,-0.742073974132426,-5.56694654262885,"CF-PETG","Flat",90,3,"CF PETG 90%_3.txt"
12.5898,106.87,0.06635,13.359,0.062548,0.0025141,0.25141,25.063,106.87,13.359,0.25141,4.165,2.034,8.47161,12.6150755287366,-0.743924471263432,-5.5687137604868,"CF-PETG","Flat",90,3,"CF PETG 90%_3.txt"
12.6136,107.1,0.066487,13.387,0.062685,0.0025196,0.25196,25.063,107.1,13.387,0.25196,4.165,2.034,8.47161,12.6422250316056,-0.744774968394438,-5.56341949947291,"CF-PETG","Flat",90,3,"CF PETG 90%_3.txt"
12.6374,107.33,0.066624,13.416,0.062823,0.002525,0.2525,25.063,107.33,13.416,0.2525,4.165,2.034,8.47161,12.6693745344746,-0.746625465525444,-5.56518683307576,"CF-PETG","Flat",90,3,"CF PETG 90%_3.txt"
12.6612,107.56,0.066761,13.444,0.06296,0.0025305,0.25305,25.063,107.56,13.444,0.25305,4.165,2.034,8.47161,12.6965240373436,-0.74747596265645,-5.55992236429969,"CF-PETG","Flat",90,3,"CF PETG 90%_3.txt"
12.685,107.78,0.066898,13.473,0.063097,0.002536,0.2536,25.064,107.78,13.473,0.2536,4.165,2.034,8.47161,12.7224931270443,-0.750506872955672,-5.57045107218639,"CF-PETG","Flat",90,3,"CF PETG 90%_3.txt"
12.7088,108.01,0.067036,13.502,0.063234,0.0025415,0.25415,25.064,108.01,13.502,0.25415,4.165,2.034,8.47161,12.7496426299133,-0.752357370086678,-5.57219204626483,"CF-PETG","Flat",90,3,"CF PETG 90%_3.txt"
12.7326,108.24,0.067173,13.53,0.063371,0.002547,0.2547,25.064,108.24,13.53,0.2547,4.165,2.034,8.47161,12.7767921327823,-0.753207867217684,-5.56694654262886,"CF-PETG","Flat",90,3,"CF PETG 90%_3.txt"
12.7564,108.47,0.06731,13.559,0.063509,0.0025525,0.25525,25.064,108.47,13.559,0.25525,4.165,2.034,8.47161,12.8039416356513,-0.755058364348688,-5.56868769340429,"CF-PETG","Flat",90,3,"CF PETG 90%_3.txt"
12.7802,108.7,0.067447,13.588,0.063646,0.002558,0.2558,25.064,108.7,13.588,0.2558,4.165,2.034,8.47161,12.8310911385203,-0.756908861479694,-5.5704214121261,"CF-PETG","Flat",90,3,"CF PETG 90%_3.txt"
12.804,108.93,0.067584,13.616,0.063783,0.0025634,0.25634,25.064,108.93,13.616,0.25634,4.165,2.034,8.47161,12.8582406413893,-0.7577593586107,-5.56521268074839,"CF-PETG","Flat",90,3,"CF PETG 90%_3.txt"
12.8278,109.15,0.067722,13.644,0.06392,0.0025689,0.25689,25.064,109.15,13.644,0.25689,4.165,2.034,8.47161,12.8842097310901,-0.759790268909924,-5.56867684630551,"CF-PETG","Flat",90,3,"CF PETG 90%_3.txt"
12.8516,109.36,0.067859,13.67,0.064057,0.0025744,0.25744,25.064,109.36,13.67,0.25744,4.165,2.034,8.47161,12.9089984076226,-0.761001592377363,-5.56694654262885,"CF-PETG","Flat",90,3,"CF PETG 90%_3.txt"
12.8754,109.58,0.067996,13.697,0.064194,0.0025799,0.25799,25.065,109.58,13.697,0.25799,4.165,2.034,8.47161,12.9349674973234,-0.762032502676586,-5.56349932595887,"CF-PETG","Flat",90,3,"CF PETG 90%_3.txt"
12.8992,109.79,0.068133,13.724,0.064332,0.0025854,0.25854,25.065,109.79,13.724,0.25854,4.165,2.034,8.47161,12.959756173856,-0.764243826144027,-5.56866676001185,"CF-PETG","Flat",90,3,"CF PETG 90%_3.txt"
12.923,110,0.06827,13.75,0.064469,0.0025909,0.25909,25.065,110,13.75,0.25909,4.165,2.034,8.47161,12.9845448503885,-0.765455149611467,-5.56694654262885,"CF-PETG","Flat",90,3,"CF PETG 90%_3.txt"
12.9468,110.21,0.068407,13.777,0.064606,0.0025964,0.25964,25.065,110.21,13.777,0.25964,4.165,2.034,8.47161,13.0093335269211,-0.767666473078908,-5.57208734179363,"CF-PETG","Flat",90,3,"CF PETG 90%_3.txt"
12.9706,110.43,0.068545,13.803,0.064743,0.0026019,0.26019,25.065,110.43,13.803,0.26019,4.165,2.034,8.47161,13.0353026166219,-0.767697383378129,-5.56181542692262,"CF-PETG","Flat",90,3,"CF PETG 90%_3.txt"
12.9944,110.64,0.068682,13.83,0.06488,0.0026073,0.26073,25.065,110.64,13.83,0.26073,4.165,2.034,8.47161,13.0600912931544,-0.76990870684557,-5.56694654262885,"CF-PETG","Flat",90,3,"CF PETG 90%_3.txt"
13.0182,110.85,0.068819,13.856,0.065018,0.0026128,0.26128,25.065,110.85,13.856,0.26128,4.165,2.034,8.47161,13.084879969687,-0.771120030313011,-5.56524271299806,"CF-PETG","Flat",90,3,"CF PETG 90%_3.txt"
13.042,111.06,0.068956,13.883,0.065155,0.0026183,0.26183,25.066,111.06,13.883,0.26183,4.165,2.034,8.47161,13.1096686462195,-0.773331353780449,-5.57034757459086,"CF-PETG","Flat",90,3,"CF PETG 90%_3.txt"
13.0658,111.27,0.069093,13.909,0.065292,0.0026238,0.26238,25.066,111.27,13.909,0.26238,4.165,2.034,8.47161,13.1344573227521,-0.774542677247892,-5.5686438798468,"CF-PETG","Flat",90,3,"CF PETG 90%_3.txt"
13.0896,111.49,0.069231,13.936,0.065429,0.0026293,0.26293,25.066,111.49,13.936,0.26293,4.165,2.034,8.47161,13.1604264124529,-0.775573587547115,-5.56525249387998,"CF-PETG","Flat",90,3,"CF PETG 90%_3.txt"
13.1134,111.7,0.069368,13.962,0.065566,0.0026348,0.26348,25.066,111.7,13.962,0.26348,4.165,2.034,8.47161,13.1852150889854,-0.776784911014554,-5.56356475443743,"CF-PETG","Flat",90,3,"CF PETG 90%_3.txt"
13.1372,111.91,0.069505,13.989,0.065703,0.0026403,0.26403,25.066,111.91,13.989,0.26403,4.165,2.034,8.47161,13.210003765518,-0.778996234481994,-5.56863417315029,"CF-PETG","Flat",90,3,"CF PETG 90%_3.txt"
13.161,112.12,0.069642,14.015,0.065841,0.0026458,0.26458,25.066,112.12,14.015,0.26458,4.165,2.034,8.47161,13.2347924420506,-0.780207557949433,-5.56694654262885,"CF-PETG","Flat",90,3,"CF PETG 90%_3.txt"
13.1848,112.34,0.069779,14.042,0.065978,0.0026512,0.26512,25.066,112.34,14.042,0.26512,4.165,2.034,8.47161,13.2607615317513,-0.781238468248656,-5.56358402114126,"CF-PETG","Flat",90,3,"CF PETG 90%_3.txt"
13.2086,112.55,0.069916,14.068,0.066115,0.0026567,0.26567,25.067,112.55,14.068,0.26567,4.165,2.034,8.47161,13.2855502082839,-0.782449791716097,-5.56191208214456,"CF-PETG","Flat",90,3,"CF PETG 90%_3.txt"
13.2323,112.76,0.070054,14.095,0.066252,0.0026622,0.26622,25.067,112.76,14.095,0.26622,4.165,2.034,8.47161,13.3103388848165,-0.784661115183537,-5.56694654262886,"CF-PETG","Flat",90,3,"CF PETG 90%_3.txt"
13.2561,112.97,0.070191,14.122,0.066389,0.0026677,0.26677,25.067,112.97,14.122,0.26677,4.165,2.034,8.47161,13.335127561349,-0.786872438650978,-5.57196175223748,"CF-PETG","Flat",90,3,"CF PETG 90%_3.txt"
13.2799,113.18,0.070328,14.148,0.066527,0.0026732,0.26732,25.067,113.18,14.148,0.26732,4.165,2.034,8.47161,13.3599162378816,-0.788083762118415,-5.57028387134871,"CF-PETG","Flat",90,3,"CF PETG 90%_3.txt"
13.3037,113.4,0.070465,14.175,0.066664,0.0026787,0.26787,25.067,113.4,14.175,0.26787,4.165,2.034,8.47161,13.3858853275824,-0.789114672417639,-5.56694654262885,"CF-PETG","Flat",90,3,"CF PETG 90%_3.txt"
13.3275,113.61,0.070602,14.201,0.066801,0.0026842,0.26842,25.067,113.61,14.201,0.26842,4.165,2.034,8.47161,13.4106740041149,-0.79032599588508,-5.56528410594381,"CF-PETG","Flat",90,3,"CF PETG 90%_3.txt"
13.3513,113.82,0.07074,14.228,0.066938,0.0026897,0.26897,25.067,113.82,14.228,0.26897,4.165,2.034,8.47161,13.4354626806475,-0.792537319352521,-5.5702651064979,"CF-PETG","Flat",90,3,"CF PETG 90%_3.txt"
13.3751,114.03,0.070877,14.254,0.067075,0.0026951,0.26951,25.067,114.03,14.254,0.26951,4.165,2.034,8.47161,13.46025135718,-0.79374864281996,-5.56860279795117,"CF-PETG","Flat",90,3,"CF PETG 90%_3.txt"
13.3989,114.25,0.071014,14.281,0.067212,0.0027006,0.27006,25.068,114.25,14.281,0.27006,4.165,2.034,8.47161,13.4862204468808,-0.794779553119184,-5.56529341866245,"CF-PETG","Flat",90,3,"CF PETG 90%_3.txt"
13.4227,114.46,0.071151,14.307,0.06735,0.0027061,0.27061,25.068,114.46,14.307,0.27061,4.165,2.034,8.47161,13.5110091234134,-0.795990876586623,-5.56364630311472,"CF-PETG","Flat",90,3,"CF PETG 90%_3.txt"
13.4465,114.67,0.071288,14.334,0.067487,0.0027116,0.27116,25.068,114.67,14.334,0.27116,4.165,2.034,8.47161,13.5357977999459,-0.798202200054062,-5.56859355416536,"CF-PETG","Flat",90,3,"CF PETG 90%_3.txt"
13.4703,114.88,0.071426,14.36,0.067624,0.0027171,0.27171,25.068,114.88,14.36,0.27171,4.165,2.034,8.47161,13.5605864764785,-0.799413523521503,-5.56694654262885,"CF-PETG","Flat",90,3,"CF PETG 90%_3.txt"
13.4941,115.1,0.071563,14.387,0.067761,0.0027226,0.27226,25.068,115.1,14.387,0.27226,4.165,2.034,8.47161,13.5865555661793,-0.800444433820727,-5.56366465434578,"CF-PETG","Flat",90,3,"CF PETG 90%_3.txt"
13.5179,115.31,0.0717,14.413,0.067898,0.0027281,0.27281,25.068,115.31,14.413,0.27281,4.165,2.034,8.47161,13.6113442427118,-0.801655757288167,-5.56203259063461,"CF-PETG","Flat",90,3,"CF PETG 90%_3.txt"
13.5417,115.52,0.071837,14.44,0.068036,0.0027336,0.27336,25.068,115.52,14.44,0.27336,4.165,2.034,8.47161,13.6361329192444,-0.803867080755607,-5.56694654262886,"CF-PETG","Flat",90,3,"CF PETG 90%_3.txt"
13.5655,115.73,0.071974,14.466,0.068173,0.002739,0.2739,25.069,115.73,14.466,0.2739,4.165,2.034,8.47161,13.660921595777,-0.805078404223044,-5.56531455981643,"CF-PETG","Flat",90,3,"CF PETG 90%_3.txt"
13.5893,115.94,0.072111,14.493,0.06831,0.0027445,0.27445,25.069,115.94,14.493,0.27445,4.165,2.034,8.47161,13.6857102723095,-0.807289727690486,-5.57020442758909,"CF-PETG","Flat",90,3,"CF PETG 90%_3.txt"
13.6131,116.16,0.072249,14.52,0.068447,0.00275,0.275,25.069,116.16,14.52,0.275,4.165,2.034,8.47161,13.7116793620103,-0.808320637989709,-5.56694654262885,"CF-PETG","Flat",90,3,"CF PETG 90%_3.txt"
13.6369,116.37,0.072386,14.546,0.068584,0.0027555,0.27555,25.069,116.37,14.546,0.27555,4.165,2.034,8.47161,13.7364680385429,-0.809531961457148,-5.56532353538532,"CF-PETG","Flat",90,3,"CF PETG 90%_3.txt"
13.6607,116.58,0.072523,14.573,0.068722,0.002761,0.2761,25.069,116.58,14.573,0.2761,4.165,2.034,8.47161,13.7612567150754,-0.81174328492459,-5.57018654309058,"CF-PETG","Flat",90,3,"CF PETG 90%_3.txt"
13.6845,116.79,0.07266,14.599,0.068859,0.0027665,0.27665,25.069,116.79,14.599,0.27665,4.165,2.034,8.47161,13.786045391608,-0.81295460839203,-5.56856365773018,"CF-PETG","Flat",90,3,"CF PETG 90%_3.txt"
13.7083,117.01,0.072797,14.626,0.068996,0.002772,0.2772,25.069,117.01,14.626,0.2772,4.165,2.034,8.47161,13.8120144813087,-0.813985518691251,-5.56533241276665,"CF-PETG","Flat",90,3,"CF PETG 90%_3.txt"
13.7321,117.21,0.072935,14.652,0.069133,0.0027775,0.27775,25.07,117.21,14.652,0.27775,4.165,2.034,8.47161,13.8356227446731,-0.816377255326909,-5.57178033938649,"CF-PETG","Flat",90,3,"CF PETG 90%_3.txt"
13.7559,117.42,0.073072,14.677,0.06927,0.0027829,0.27829,25.07,117.42,14.677,0.27829,4.165,2.034,8.47161,13.8604114212057,-0.816588578794349,-5.56372950054063,"CF-PETG","Flat",90,3,"CF PETG 90%_3.txt"
13.7797,117.62,0.073209,14.702,0.069407,0.0027884,0.27884,25.07,117.62,14.702,0.27884,4.165,2.034,8.47161,13.88401968457,-0.817980315430006,-5.56373497095637,"CF-PETG","Flat",90,3,"CF PETG 90%_3.txt"
13.8035,117.82,0.073346,14.727,0.069545,0.0027939,0.27939,25.07,117.82,14.727,0.27939,4.165,2.034,8.47161,13.9076279479343,-0.819372052065665,-5.56374042279938,"CF-PETG","Flat",90,3,"CF PETG 90%_3.txt"
13.8273,118.02,0.073483,14.752,0.069682,0.0027994,0.27994,25.07,118.02,14.752,0.27994,4.165,2.034,8.47161,13.9312362112987,-0.820763788701322,-5.56374585616406,"CF-PETG","Flat",90,3,"CF PETG 90%_3.txt"
13.8511,118.22,0.07362,14.777,0.069819,0.0028049,0.28049,25.07,118.22,14.777,0.28049,4.165,2.034,8.47161,13.954844474663,-0.822155525336978,-5.5637512711442,"CF-PETG","Flat",90,3,"CF PETG 90%_3.txt"
13.8749,118.42,0.073758,14.803,0.069956,0.0028104,0.28104,25.07,118.42,14.803,0.28104,4.165,2.034,8.47161,13.9784527380274,-0.824547261972636,-5.57013620193634,"CF-PETG","Flat",90,3,"CF PETG 90%_3.txt"
13.8987,118.62,0.073895,14.828,0.070093,0.0028159,0.28159,25.071,118.62,14.828,0.28159,4.165,2.034,8.47161,14.0020610013917,-0.825938998608292,-5.57013082417246,"CF-PETG","Flat",90,3,"CF PETG 90%_3.txt"
13.9225,118.82,0.074032,14.853,0.070231,0.0028214,0.28214,25.071,118.82,14.853,0.28214,4.165,2.034,8.47161,14.025669264756,-0.827330735243951,-5.57012546451189,"CF-PETG","Flat",90,3,"CF PETG 90%_3.txt"
13.9463,119.02,0.074169,14.878,0.070368,0.0028268,0.28268,25.071,119.02,14.878,0.28268,4.165,2.034,8.47161,14.0492775281204,-0.828722471879608,-5.57012012286334,"CF-PETG","Flat",90,3,"CF PETG 90%_3.txt"
13.9701,119.23,0.074306,14.903,0.070505,0.0028323,0.28323,25.071,119.23,14.903,0.28323,4.165,2.034,8.47161,14.074066204653,-0.828933795347048,-5.56219415786786,"CF-PETG","Flat",90,3,"CF PETG 90%_3.txt"
13.9939,119.43,0.074444,14.928,0.070642,0.0028378,0.28378,25.071,119.43,14.928,0.28378,4.165,2.034,8.47161,14.0976744680173,-0.830325531982705,-5.56220211671158,"CF-PETG","Flat",90,3,"CF PETG 90%_3.txt"
14.0177,119.63,0.074581,14.954,0.070779,0.0028433,0.28433,25.071,119.63,14.954,0.28433,4.165,2.034,8.47161,14.1212827313816,-0.832717268618364,-5.56852526827848,"CF-PETG","Flat",90,3,"CF PETG 90%_3.txt"
14.0415,119.83,0.074718,14.979,0.070916,0.0028488,0.28488,25.071,119.83,14.979,0.28488,4.165,2.034,8.47161,14.144890994746,-0.834109005254019,-5.56852263338019,"CF-PETG","Flat",90,3,"CF PETG 90%_3.txt"
14.0653,120.03,0.074855,15.004,0.071054,0.0028543,0.28543,25.071,120.03,15.004,0.28543,4.165,2.034,8.47161,14.1684992581103,-0.835500741889676,-5.56852000726257,"CF-PETG","Flat",90,3,"CF PETG 90%_3.txt"
14.0891,120.23,0.074992,15.029,0.071191,0.0028598,0.28598,25.072,120.23,15.029,0.28598,4.165,2.034,8.47161,14.1921075214747,-0.836892478525334,-5.56851738988179,"CF-PETG","Flat",90,3,"CF PETG 90%_3.txt"
14.1129,120.43,0.075129,15.054,0.071328,0.0028653,0.28653,25.072,120.43,15.054,0.28653,4.165,2.034,8.47161,14.215715784839,-0.838284215160991,-5.56851478119431,"CF-PETG","Flat",90,3,"CF PETG 90%_3.txt"
14.1367,120.63,0.075267,15.079,0.071465,0.0028707,0.28707,25.072,120.63,15.079,0.28707,4.165,2.034,8.47161,14.2393240482034,-0.839675951796648,-5.5685121811569,"CF-PETG","Flat",90,3,"CF PETG 90%_3.txt"
14.1605,120.84,0.075404,15.104,0.071602,0.0028762,0.28762,25.072,120.84,15.104,0.28762,4.165,2.034,8.47161,14.2641127247359,-0.839887275264086,-5.56069435423786,"CF-PETG","Flat",90,3,"CF PETG 90%_3.txt"
14.1843,121.05,0.075541,15.131,0.07174,0.0028817,0.28817,25.072,121.05,15.131,0.28817,4.165,2.034,8.47161,14.2889014012685,-0.842098598731528,-5.56538628465751,"CF-PETG","Flat",90,3,"CF PETG 90%_3.txt"
14.2081,121.27,0.075678,15.158,0.071877,0.0028872,0.28872,25.072,121.27,15.158,0.28872,4.165,2.034,8.47161,14.3148704909692,-0.843129509030751,-5.56227410628547,"CF-PETG","Flat",90,3,"CF PETG 90%_3.txt"
14.2319,121.49,0.075815,15.186,0.072014,0.0028927,0.28927,25.072,121.49,15.186,0.28927,4.165,2.034,8.47161,14.34083958067,-0.845160419329975,-5.56539193553256,"CF-PETG","Flat",90,3,"CF PETG 90%_3.txt"
14.2557,121.71,0.075953,15.214,0.072151,0.0028982,0.28982,25.073,121.71,15.214,0.28982,4.165,2.034,8.47161,14.3668086703708,-0.847191329629197,-5.56849828861047,"CF-PETG","Flat",90,3,"CF PETG 90%_3.txt"
14.2795,121.93,0.07609,15.241,0.072288,0.0029037,0.29037,25.073,121.93,15.241,0.29037,4.165,2.034,8.47161,14.3927777600716,-0.848222239928418,-5.56539754562311,"CF-PETG","Flat",90,3,"CF PETG 90%_3.txt"
14.3033,122.15,0.076227,15.269,0.072425,0.0029092,0.29092,25.073,122.15,15.269,0.29092,4.165,2.034,8.47161,14.4187468497724,-0.850253150227642,-5.56849269911351,"CF-PETG","Flat",90,3,"CF PETG 90%_3.txt"
14.3271,122.37,0.076364,15.296,0.072563,0.0029146,0.29146,25.073,122.37,15.296,0.29146,4.165,2.034,8.47161,14.4447159394731,-0.851284060526865,-5.56540311536915,"CF-PETG","Flat",90,3,"CF PETG 90%_3.txt"
14.3509,122.59,0.076501,15.324,0.0727,0.0029201,0.29201,25.073,122.59,15.324,0.29201,4.165,2.034,8.47161,14.4706850291739,-0.853314970826089,-5.56848714973955,"CF-PETG","Flat",90,3,"CF PETG 90%_3.txt"
14.3747,122.81,0.076639,15.351,0.072837,0.0029256,0.29256,25.073,122.81,15.351,0.29256,4.165,2.034,8.47161,14.4966541188747,-0.854345881125312,-5.5654086452043,"CF-PETG","Flat",90,3,"CF PETG 90%_3.txt"
14.3985,123.03,0.076776,15.379,0.072974,0.0029311,0.29311,25.073,123.03,15.379,0.29311,4.165,2.034,8.47161,14.5226232085755,-0.856376791424534,-5.56848164005809,"CF-PETG","Flat",90,3,"CF PETG 90%_3.txt"
14.4223,123.25,0.076913,15.406,0.073111,0.0029366,0.29366,25.074,123.25,15.406,0.29366,4.165,2.034,8.47161,14.5485922982762,-0.857407701723758,-5.56541413555601,"CF-PETG","Flat",90,3,"CF PETG 90%_3.txt"
14.4461,123.47,0.07705,15.434,0.073249,0.0029421,0.29421,25.074,123.47,15.434,0.29421,4.165,2.034,8.47161,14.574561387977,-0.859438612022981,-5.56847616964482,"CF-PETG","Flat",90,3,"CF PETG 90%_3.txt"
14.4699,123.69,0.077187,15.462,0.073386,0.0029476,0.29476,25.074,123.69,15.462,0.29476,4.165,2.034,8.47161,14.6005304776778,-0.861469522322203,-5.57152711371235,"CF-PETG","Flat",90,3,"CF PETG 90%_3.txt"
14.4937,123.91,0.077324,15.489,0.073523,0.0029531,0.29531,25.074,123.91,15.489,0.29531,4.165,2.034,8.47161,14.6264995673786,-0.862500432621427,-5.5684707380814,"CF-PETG","Flat",90,3,"CF PETG 90%_3.txt"
