Repository: VipulKohinkar/3D-Printing-Parameter-Optimisation

# 3D Printing Parameter Optimisation: Impact of K-Value on Carbon-Reinforced PETG

## MSc Mechanical Engineering with Management

**Author:** Vipul Kohinkar  
**Project:** MEE7012-SUM  
**Date:** 27 August 2026

---

## Project Overview

This project investigates the influence of flow-rate multiplier (K-value) and build orientation on the tensile behaviour of PETG and carbon-fibre-reinforced PETG (CF-PETG) manufactured using fused deposition modelling (FDM).

The study compares an unreinforced thermoplastic, PETG, with a carbon-fibre-reinforced PETG composite to investigate whether the two materials respond differently to changes in material flow and build orientation.

---

File: 3_Experimental_data/Modulus/Recalculated Stress Strain/Recalculated_Stress_Strain_All_Data.csv (part 96 of 212)
"Time (s)","Load (N)","Machine Extension (mm)","Stress (MPa)","Extension from Preload (mm)","Strain","Percentage Strain","Gauge Length (mm)","Load_N","NEXYGEN_Stress_MPa","Percentage_Strain","Measured_Width_mm","Measured_Thickness_mm","Measured_Area_mm2","Recalculated_Stress_MPa","Stress_Difference_MPa","Stress_Difference_Percent","Material","Orientation","K","Sample","File"
19.2535,165.85,0.10476,20.731,0.10096,0.0040505,0.40505,25.101,165.85,20.731,0.40505,4.165,2.034,8.47161,19.5771523948813,-1.15384760511875,-5.56580775224902,"CF-PETG","Flat",90,3,"CF PETG 90%_3.txt"
19.2773,166.05,0.10505,20.757,0.10125,0.0040623,0.40623,25.102,166.05,20.757,0.40623,4.165,2.034,8.47161,19.6007606582456,-1.1562393417544,-5.57035863445777,"CF-PETG","Flat",90,3,"CF PETG 90%_3.txt"
19.3011,166.26,0.10676,20.783,0.10296,0.0041306,0.41306,25.103,166.26,20.783,0.41306,4.165,2.034,8.47161,19.6255493347782,-1.15745066522184,-5.56921842477912,"CF-PETG","Flat",90,3,"CF PETG 90%_3.txt"
19.3249,166.47,0.1054,20.809,0.1016,0.0040761,0.40761,25.102,166.47,20.809,0.40761,4.165,2.034,8.47161,19.6503380113107,-1.15866198868928,-5.56808106439176,"CF-PETG","Flat",90,3,"CF PETG 90%_3.txt"
19.3487,166.68,0.10523,20.835,0.10143,0.0040692,0.40692,25.102,166.68,20.835,0.40692,4.165,2.034,8.47161,19.6751266878433,-1.15987331215672,-5.56694654262886,"CF-PETG","Flat",90,3,"CF PETG 90%_3.txt"
19.3725,166.89,0.10536,20.861,0.10156,0.0040744,0.40744,25.102,166.89,20.861,0.40744,4.165,2.034,8.47161,19.6999153643758,-1.16108463562416,-5.56581484887668,"CF-PETG","Flat",90,3,"CF PETG 90%_3.txt"
19.3963,167.1,0.10549,20.887,0.10168,0.0040795,0.40795,25.102,167.1,20.887,0.40795,4.165,2.034,8.47161,19.7247040409084,-1.1622959590916,-5.56468597257433,"CF-PETG","Flat",90,3,"CF PETG 90%_3.txt"
19.4201,167.31,0.10561,20.913,0.10181,0.0040846,0.40846,25.102,167.31,20.913,0.40846,4.165,2.034,8.47161,19.749492717441,-1.16350728255904,-5.56355990321351,"CF-PETG","Flat",90,3,"CF PETG 90%_3.txt"
19.4439,167.51,0.10574,20.939,0.10194,0.0040898,0.40898,25.102,167.51,20.939,0.40898,4.165,2.034,8.47161,19.7731009808053,-1.1658990191947,-5.56807402070156,"CF-PETG","Flat",90,3,"CF PETG 90%_3.txt"
19.4677,167.72,0.10587,20.965,0.10207,0.0040949,0.40949,25.102,167.72,20.965,0.40949,4.165,2.034,8.47161,19.7978896573379,-1.16711034266214,-5.56694654262885,"CF-PETG","Flat",90,3,"CF PETG 90%_3.txt"
19.4915,167.93,0.106,20.991,0.1022,0.0041,0.41,25.103,167.93,20.991,0.41,4.165,2.034,8.47161,19.8226783338704,-1.16832166612958,-5.56582185760363,"CF-PETG","Flat",90,3,"CF PETG 90%_3.txt"
19.5153,168.14,0.10613,21.018,0.10233,0.0041052,0.41052,25.103,168.14,21.018,0.41052,4.165,2.034,8.47161,19.847467010403,-1.17053298959702,-5.56919302310886,"CF-PETG","Flat",90,3,"CF PETG 90%_3.txt"
19.5391,168.35,0.10626,21.044,0.10245,0.0041103,0.41103,25.103,168.35,21.044,0.41103,4.165,2.034,8.47161,19.8722556869355,-1.17174431306446,-5.56806839509818,"CF-PETG","Flat",90,3,"CF PETG 90%_3.txt"
19.5629,168.56,0.10638,21.07,0.10258,0.0041154,0.41154,25.103,168.56,21.07,0.41154,4.165,2.034,8.47161,19.8970443634681,-1.1729556365319,-5.56694654262885,"CF-PETG","Flat",90,3,"CF PETG 90%_3.txt"
19.5867,168.77,0.10651,21.096,0.10271,0.0041206,0.41206,25.103,168.77,21.096,0.41206,4.165,2.034,8.47161,19.9218330400007,-1.17416695999934,-5.56582745543864,"CF-PETG","Flat",90,3,"CF PETG 90%_3.txt"
19.6105,168.97,0.10664,21.122,0.10284,0.0041257,0.41257,25.103,168.97,21.122,0.41257,4.165,2.034,8.47161,19.945441303365,-1.176558696635,-5.57029967159831,"CF-PETG","Flat",90,3,"CF PETG 90%_3.txt"
19.6343,169.18,0.10677,21.148,0.10297,0.0041308,0.41308,25.103,169.18,21.148,0.41308,4.165,2.034,8.47161,19.9702299798976,-1.17777002010244,-5.56917921364874,"CF-PETG","Flat",90,3,"CF PETG 90%_3.txt"
19.6581,169.39,0.1069,21.174,0.1031,0.004136,0.4136,25.104,169.39,21.174,0.4136,4.165,2.034,8.47161,19.9950186564301,-1.17898134356988,-5.56806150736695,"CF-PETG","Flat",90,3,"CF PETG 90%_3.txt"
19.6819,169.6,0.10703,21.2,0.10322,0.0041411,0.41411,25.104,169.6,21.2,0.41411,4.165,2.034,8.47161,20.0198073329627,-1.18019266703732,-5.56694654262886,"CF-PETG","Flat",90,3,"CF PETG 90%_3.txt"
19.7057,169.81,0.10715,21.226,0.10335,0.0041462,0.41462,25.104,169.81,21.226,0.41462,4.165,2.034,8.47161,20.0445960094952,-1.18140399050476,-5.56583430936001,"CF-PETG","Flat",90,3,"CF PETG 90%_3.txt"
19.7295,170.02,0.10728,21.252,0.10348,0.0041514,0.41514,25.104,170.02,21.252,0.41514,4.165,2.034,8.47161,20.0693846860278,-1.1826153139722,-5.56472479753527,"CF-PETG","Flat",90,3,"CF PETG 90%_3.txt"
19.7533,170.23,0.10741,21.278,0.10361,0.0041565,0.41565,25.104,170.23,21.278,0.41565,4.165,2.034,8.47161,20.0941733625604,-1.18382663743964,-5.56361799717848,"CF-PETG","Flat",90,3,"CF PETG 90%_3.txt"
19.7771,170.43,0.10754,21.304,0.10374,0.0041616,0.41616,25.104,170.43,21.304,0.41616,4.165,2.034,8.47161,20.1177816259247,-1.18621837407529,-5.56805470369551,"CF-PETG","Flat",90,3,"CF PETG 90%_3.txt"
19.8009,170.64,0.10767,21.33,0.10387,0.0041668,0.41668,25.104,170.64,21.33,0.41668,4.165,2.034,8.47161,20.1425703024573,-1.18742969754273,-5.56694654262885,"CF-PETG","Flat",90,3,"CF PETG 90%_3.txt"
19.8247,170.85,0.1078,21.356,0.10399,0.0041719,0.41719,25.104,170.85,21.356,0.41719,4.165,2.034,8.47161,20.1673589789898,-1.18864102101018,-5.56584107983788,"CF-PETG","Flat",90,3,"CF PETG 90%_3.txt"
19.8485,171.06,0.10792,21.383,0.10412,0.004177,0.4177,25.105,171.06,21.383,0.4177,4.165,2.034,8.47161,20.1921476555224,-1.19085234447761,-5.56915467650756,"CF-PETG","Flat",90,3,"CF PETG 90%_3.txt"
19.8723,171.27,0.10805,21.409,0.10425,0.0041822,0.41822,25.105,171.27,21.409,0.41822,4.165,2.034,8.47161,20.2169363320549,-1.19206366794505,-5.56804926874237,"CF-PETG","Flat",90,3,"CF PETG 90%_3.txt"
19.8961,171.48,0.10818,21.435,0.10438,0.0041873,0.41873,25.105,171.48,21.435,0.41873,4.165,2.034,8.47161,20.2417250085875,-1.19327499141249,-5.56694654262885,"CF-PETG","Flat",90,3,"CF PETG 90%_3.txt"
19.9199,171.69,0.10831,21.461,0.10451,0.0041924,0.41924,25.105,171.69,21.461,0.41924,4.165,2.034,8.47161,20.2665136851201,-1.19448631487993,-5.56584648842055,"CF-PETG","Flat",90,3,"CF PETG 90%_3.txt"
19.9437,171.89,0.10844,21.487,0.10464,0.0041975,0.41975,25.105,171.89,21.487,0.41975,4.165,2.034,8.47161,20.2901219484844,-1.19687805151559,-5.57024271194485,"CF-PETG","Flat",90,3,"CF PETG 90%_3.txt"
19.9675,172.1,0.10857,21.513,0.10476,0.0042027,0.42027,25.105,172.1,21.513,0.42027,4.165,2.034,8.47161,20.314910625017,-1.19808937498303,-5.56914133306854,"CF-PETG","Flat",90,3,"CF PETG 90%_3.txt"
19.9913,172.31,0.10869,21.539,0.10489,0.0042078,0.42078,25.105,172.31,21.539,0.42078,4.165,2.034,8.47161,20.3396993015495,-1.19930069845047,-5.568042613169,"CF-PETG","Flat",90,3,"CF PETG 90%_3.txt"
20.0151,172.52,0.10882,21.565,0.10502,0.0042129,0.42129,25.105,172.52,21.565,0.42129,4.165,2.034,8.47161,20.3644879780821,-1.20051202191791,-5.56694654262885,"CF-PETG","Flat",90,3,"CF PETG 90%_3.txt"
20.0389,172.73,0.10895,21.591,0.10515,0.0042181,0.42181,25.106,172.73,21.591,0.42181,4.165,2.034,8.47161,20.3892766546146,-1.20172334538535,-5.56585311187696,"CF-PETG","Flat",90,3,"CF PETG 90%_3.txt"
20.0627,172.94,0.10908,21.618,0.10528,0.0042232,0.42232,25.106,172.94,21.618,0.42232,4.165,2.034,8.47161,20.4140653311472,-1.20393466885279,-5.56913067283186,"CF-PETG","Flat",90,3,"CF PETG 90%_3.txt"
20.0865,173.15,0.10921,21.644,0.10541,0.0042283,0.42283,25.106,173.15,21.644,0.42283,4.165,2.034,8.47161,20.4388540076798,-1.20514599232023,-5.56803729587983,"CF-PETG","Flat",90,3,"CF PETG 90%_3.txt"
20.1103,173.36,0.10934,21.67,0.10553,0.0042335,0.42335,25.106,173.36,21.67,0.42335,4.165,2.034,8.47161,20.4636426842123,-1.20635731578767,-5.56694654262886,"CF-PETG","Flat",90,3,"CF PETG 90%_3.txt"
20.1341,173.57,0.10946,21.696,0.10566,0.0042386,0.42386,25.106,173.57,21.696,0.42386,4.165,2.034,8.47161,20.4884313607449,-1.20756863925511,-5.56585840364636,"CF-PETG","Flat",90,3,"CF PETG 90%_3.txt"
20.1579,173.78,0.10959,21.722,0.10579,0.0042437,0.42437,25.106,173.78,21.722,0.42437,4.165,2.034,8.47161,20.5132200372774,-1.20877996272255,-5.56477286954494,"CF-PETG","Flat",90,3,"CF PETG 90%_3.txt"
20.1817,173.99,0.10972,21.748,0.10592,0.0042489,0.42489,25.106,173.99,21.748,0.42489,4.165,2.034,8.47161,20.53800871381,-1.20999128618999,-5.56368993098213,"CF-PETG","Flat",90,3,"CF PETG 90%_3.txt"
20.2055,174.2,0.10985,21.775,0.10605,0.004254,0.4254,25.106,174.2,21.775,0.4254,4.165,2.034,8.47161,20.5627973903426,-1.21220260965743,-5.56694654262885,"CF-PETG","Flat",90,3,"CF PETG 90%_3.txt"
20.2293,174.4,0.10998,21.8,0.10618,0.0042591,0.42591,25.107,174.4,21.8,0.42591,4.165,2.034,8.47161,20.5864056537069,-1.21359434629309,-5.56694654262885,"CF-PETG","Flat",90,3,"CF PETG 90%_3.txt"
20.2531,174.61,0.1101,21.826,0.1063,0.0042643,0.42643,25.107,174.61,21.826,0.42643,4.165,2.034,8.47161,20.6111943302395,-1.21480566976053,-5.5658648848187,"CF-PETG","Flat",90,3,"CF PETG 90%_3.txt"
20.2769,174.82,0.11023,21.852,0.10643,0.0042694,0.42694,25.107,174.82,21.852,0.42694,4.165,2.034,8.47161,20.635983006772,-1.21601699322797,-5.56478580097003,"CF-PETG","Flat",90,3,"CF PETG 90%_3.txt"
20.3007,175.02,0.11036,21.878,0.10656,0.0042745,0.42745,25.107,175.02,21.878,0.42745,4.165,2.034,8.47161,20.6595912701364,-1.21840872986363,-5.56910471644403,"CF-PETG","Flat",90,3,"CF PETG 90%_3.txt"
20.3245,175.23,0.11049,21.904,0.10669,0.0042797,0.42797,25.107,175.23,21.904,0.42797,4.165,2.034,8.47161,20.6843799466689,-1.21962005333107,-5.56802434866265,"CF-PETG","Flat",90,3,"CF PETG 90%_3.txt"
20.3483,175.44,0.11062,21.929,0.10682,0.0042848,0.42848,25.107,175.44,21.929,0.42848,4.165,2.034,8.47161,20.7091686232015,-1.21983137679851,-5.56264023347397,"CF-PETG","Flat",90,3,"CF PETG 90%_3.txt"
20.3721,175.64,0.11075,21.955,0.10695,0.0042899,0.42899,25.107,175.64,21.955,0.42899,4.165,2.034,8.47161,20.7327768865658,-1.22222311343416,-5.56694654262885,"CF-PETG","Flat",90,3,"CF PETG 90%_3.txt"
20.3959,175.85,0.11087,21.981,0.10707,0.0042951,0.42951,25.107,175.85,21.981,0.42951,4.165,2.034,8.47161,20.7575655630984,-1.22343443690161,-5.56587251217691,"CF-PETG","Flat",90,3,"CF PETG 90%_3.txt"
20.4197,176.05,0.111,22.007,0.1072,0.0043002,0.43002,25.108,176.05,22.007,0.43002,4.165,2.034,8.47161,20.7811738264627,-1.22582617353726,-5.57016482726978,"CF-PETG","Flat",90,3,"CF PETG 90%_3.txt"
20.4435,176.26,0.11113,22.033,0.10733,0.0043053,0.43053,25.108,176.26,22.033,0.43053,4.165,2.034,8.47161,20.8059625029953,-1.22703749700471,-5.56908953390235,"CF-PETG","Flat",90,3,"CF PETG 90%_3.txt"
20.4673,176.47,0.11126,22.058,0.10746,0.0043105,0.43105,25.108,176.47,22.058,0.43105,4.165,2.034,8.47161,20.8307511795279,-1.22724882047214,-5.5637356989398,"CF-PETG","Flat",90,3,"CF PETG 90%_3.txt"
20.4911,176.67,0.11139,22.084,0.10759,0.0043156,0.43156,25.108,176.67,22.084,0.43156,4.165,2.034,8.47161,20.8543594428922,-1.2296405571078,-5.56801556379188,"CF-PETG","Flat",90,3,"CF PETG 90%_3.txt"
20.5149,176.88,0.11152,22.11,0.10771,0.0043207,0.43207,25.108,176.88,22.11,0.43207,4.165,2.034,8.47161,20.8791481194248,-1.23085188057524,-5.56694654262886,"CF-PETG","Flat",90,3,"CF PETG 90%_3.txt"
20.5387,177.09,0.11164,22.136,0.10784,0.0043259,0.43259,25.108,177.09,22.136,0.43259,4.165,2.034,8.47161,20.9039367959573,-1.23206320404268,-5.565880032719,"CF-PETG","Flat",90,3,"CF PETG 90%_3.txt"
20.5625,177.29,0.11177,22.162,0.10797,0.004331,0.4331,25.108,177.29,22.162,0.4331,4.165,2.034,8.47161,20.9275450593217,-1.23445494067834,-5.57014231873629,"CF-PETG","Flat",90,3,"CF PETG 90%_3.txt"
20.5863,177.5,0.1119,22.187,0.1081,0.0043361,0.43361,25.109,177.5,22.187,0.43361,4.165,2.034,8.47161,20.9523337358542,-1.23466626414578,-5.56481842586098,"CF-PETG","Flat",90,3,"CF PETG 90%_3.txt"
20.6101,177.71,0.11203,22.213,0.10823,0.0043413,0.43413,25.109,177.71,22.213,0.43413,4.165,2.034,8.47161,20.9771224123868,-1.23587758761322,-5.56375810387258,"CF-PETG","Flat",90,3,"CF PETG 90%_3.txt"
20.6339,177.91,0.11216,22.239,0.10836,0.0043464,0.43464,25.109,177.91,22.239,0.43464,4.165,2.034,8.47161,21.0007306757511,-1.23826932424888,-5.56800811299463,"CF-PETG","Flat",90,3,"CF PETG 90%_3.txt"
20.6577,178.12,0.11229,22.265,0.10848,0.0043515,0.43515,25.109,178.12,22.265,0.43515,4.165,2.034,8.47161,21.0255193522837,-1.23948064771631,-5.56694654262885,"CF-PETG","Flat",90,3,"CF PETG 90%_3.txt"
20.6815,178.32,0.11241,22.291,0.10861,0.0043567,0.43567,25.109,178.32,22.291,0.43567,4.165,2.034,8.47161,21.049127615648,-1.24187238435197,-5.57118291845126,"CF-PETG","Flat",90,3,"CF PETG 90%_3.txt"
20.7053,178.53,0.11254,22.316,0.10874,0.0043618,0.43618,25.109,178.53,22.316,0.43618,4.165,2.034,8.47161,21.0739162921806,-1.24208370781941,-5.56588863514703,"CF-PETG","Flat",90,3,"CF PETG 90%_3.txt"
20.7291,178.74,0.11267,22.342,0.10887,0.0043669,0.43669,25.109,178.74,22.342,0.43669,4.165,2.034,8.47161,21.0987049687132,-1.24329503128685,-5.56483318989727,"CF-PETG","Flat",90,3,"CF PETG 90%_3.txt"
20.7529,178.94,0.1128,22.368,0.109,0.0043721,0.43721,25.109,178.94,22.368,0.43721,4.165,2.034,8.47161,21.1223132320775,-1.24568676792251,-5.56905743885241,"CF-PETG","Flat",90,3,"CF PETG 90%_3.txt"
20.7767,179.15,0.11293,22.394,0.10913,0.0043772,0.43772,25.11,179.15,22.394,0.43772,4.165,2.034,8.47161,21.1471019086101,-1.24689809138995,-5.5680007653387,"CF-PETG","Flat",90,3,"CF PETG 90%_3.txt"
20.8005,179.36,0.11306,22.42,0.10925,0.0043823,0.43823,25.11,179.36,22.42,0.43823,4.165,2.034,8.47161,21.1718905851426,-1.24810941485739,-5.56694654262885,"CF-PETG","Flat",90,3,"CF PETG 90%_3.txt"
20.8243,179.56,0.11318,22.445,0.10938,0.0043875,0.43875,25.11,179.56,22.445,0.43875,4.165,2.034,8.47161,21.195498848507,-1.24950115149305,-5.56694654262885,"CF-PETG","Flat",90,3,"CF PETG 90%_3.txt"
20.8481,179.77,0.11331,22.471,0.10951,0.0043926,0.43926,25.11,179.77,22.471,0.43926,4.165,2.034,8.47161,21.2202875250395,-1.25071247496048,-5.56589593235941,"CF-PETG","Flat",90,3,"CF PETG 90%_3.txt"
20.8719,179.98,0.11344,22.497,0.10964,0.0043977,0.43977,25.11,179.98,22.497,0.43977,4.165,2.034,8.47161,21.2450762015721,-1.25192379842793,-5.56484775049086,"CF-PETG","Flat",90,3,"CF PETG 90%_3.txt"
20.8957,180.18,0.11357,22.523,0.10977,0.0044029,0.44029,25.11,180.18,22.523,0.44029,4.165,2.034,8.47161,21.2686844649364,-1.25431553506358,-5.56904291197257,"CF-PETG","Flat",90,3,"CF PETG 90%_3.txt"
20.9195,180.39,0.1137,22.549,0.1099,0.004408,0.4408,25.11,180.39,22.549,0.4408,4.165,2.034,8.47161,21.293473141469,-1.25552685853102,-5.56799351869717,"CF-PETG","Flat",90,3,"CF PETG 90%_3.txt"
20.9433,180.59,0.11383,22.574,0.11002,0.0044131,0.44131,25.11,180.59,22.574,0.44131,4.165,2.034,8.47161,21.3170814048333,-1.25691859516668,-5.56799235920387,"CF-PETG","Flat",90,3,"CF PETG 90%_3.txt"
20.9671,180.8,0.11395,22.6,0.11015,0.0044183,0.44183,25.111,180.8,22.6,0.44183,4.165,2.034,8.47161,21.3418700813659,-1.25812991863412,-5.56694654262886,"CF-PETG","Flat",90,3,"CF PETG 90%_3.txt"
20.9909,181.01,0.11408,22.626,0.11028,0.0044234,0.44234,25.111,181.01,22.626,0.44234,4.165,2.034,8.47161,21.3666587578984,-1.25934124210156,-5.56590312959234,"CF-PETG","Flat",90,3,"CF PETG 90%_3.txt"
21.0147,181.21,0.11421,22.652,0.11041,0.0044285,0.44285,25.111,181.21,22.652,0.44285,4.165,2.034,8.47161,21.3902670212628,-1.26173297873722,-5.57007318884521,"CF-PETG","Flat",90,3,"CF PETG 90%_3.txt"
21.0385,181.42,0.11434,22.678,0.11054,0.0044337,0.44337,25.111,181.42,22.678,0.44337,4.165,2.034,8.47161,21.4150556977953,-1.26294430220466,-5.56902858366989,"CF-PETG","Flat",90,3,"CF PETG 90%_3.txt"
21.0623,181.63,0.11447,22.703,0.11067,0.0044388,0.44388,25.111,181.63,22.703,0.44388,4.165,2.034,8.47161,21.4398443743279,-1.2631556256721,-5.56382692010791,"CF-PETG","Flat",90,3,"CF PETG 90%_3.txt"
21.0861,181.83,0.1146,22.729,0.11079,0.0044439,0.44439,25.111,181.83,22.729,0.44439,4.165,2.034,8.47161,21.4634526376922,-1.26554736230775,-5.56798522727684,"CF-PETG","Flat",90,3,"CF PETG 90%_3.txt"
21.1099,182.04,0.11472,22.755,0.11092,0.004449,0.4449,25.111,182.04,22.755,0.4449,4.165,2.034,8.47161,21.4882413142248,-1.26675868577519,-5.56694654262885,"CF-PETG","Flat",90,3,"CF PETG 90%_3.txt"
21.1337,182.25,0.11485,22.781,0.11105,0.0044542,0.44542,25.111,182.25,22.781,0.44542,4.165,2.034,8.47161,21.5130299907574,-1.26797000924264,-5.56591022888651,"CF-PETG","Flat",90,3,"CF PETG 90%_3.txt"
21.1575,182.45,0.11498,22.806,0.11118,0.0044593,0.44593,25.112,182.45,22.806,0.44593,4.165,2.034,8.47161,21.5366382541217,-1.2693617458783,-5.5659113648965,"CF-PETG","Flat",90,3,"CF PETG 90%_3.txt"
21.1813,182.66,0.11511,22.832,0.11131,0.0044644,0.44644,25.112,182.66,22.832,0.44644,4.165,2.034,8.47161,21.5614269306543,-1.27057306934573,-5.56487854478685,"CF-PETG","Flat",90,3,"CF PETG 90%_3.txt"
21.2051,182.86,0.11524,22.858,0.11144,0.0044696,0.44696,25.112,182.86,22.858,0.44696,4.165,2.034,8.47161,21.5850351940186,-1.27296480598139,-5.56901218821152,"CF-PETG","Flat",90,3,"CF PETG 90%_3.txt"
21.2289,183.07,0.11537,22.884,0.11156,0.0044747,0.44747,25.112,183.07,22.884,0.44747,4.165,2.034,8.47161,21.6098238705512,-1.27417612944883,-5.56797819196309,"CF-PETG","Flat",90,3,"CF PETG 90%_3.txt"
21.2527,183.28,0.11549,22.91,0.11169,0.0044798,0.44798,25.112,183.28,22.91,0.44798,4.165,2.034,8.47161,21.6346125470837,-1.27538745291627,-5.56694654262885,"CF-PETG","Flat",90,3,"CF PETG 90%_3.txt"
21.2765,183.48,0.11562,22.935,0.11182,0.004485,0.4485,25.112,183.48,22.935,0.4485,4.165,2.034,8.47161,21.6582208104481,-1.27677918955193,-5.56694654262885,"CF-PETG","Flat",90,3,"CF PETG 90%_3.txt"
21.3003,183.69,0.11575,22.961,0.11195,0.0044901,0.44901,25.112,183.69,22.961,0.44901,4.165,2.034,8.47161,21.6830094869806,-1.27799051301936,-5.56591835294353,"CF-PETG","Flat",90,3,"CF PETG 90%_3.txt"
21.3241,183.9,0.11588,22.987,0.11208,0.0044952,0.44952,25.112,183.9,22.987,0.44952,4.165,2.034,8.47161,21.7077981635132,-1.27920183648681,-5.56489248917565,"CF-PETG","Flat",90,3,"CF PETG 90%_3.txt"
21.3479,184.1,0.11601,23.013,0.11221,0.0045004,0.45004,25.113,184.1,23.013,0.45004,4.165,2.034,8.47161,21.7314064268775,-1.28159357312247,-5.56899827542027,"CF-PETG","Flat",90,3,"CF PETG 90%_3.txt"
21.3717,184.31,0.11614,23.039,0.11233,0.0045055,0.45055,25.113,184.31,23.039,0.45055,4.165,2.034,8.47161,21.7561951034101,-1.28280489658991,-5.56797125131258,"CF-PETG","Flat",90,3,"CF PETG 90%_3.txt"
21.3955,184.52,0.11626,23.064,0.11246,0.0045106,0.45106,25.113,184.52,23.064,0.45106,4.165,2.034,8.47161,21.7809837799427,-1.28301622005734,-5.56285215078627,"CF-PETG","Flat",90,3,"CF PETG 90%_3.txt"
21.4193,184.72,0.11639,23.09,0.11259,0.0045158,0.45158,25.113,184.72,23.09,0.45158,4.165,2.034,8.47161,21.804592043307,-1.285407956693,-5.56694654262886,"CF-PETG","Flat",90,3,"CF PETG 90%_3.txt"
21.4431,184.93,0.11652,23.116,0.11272,0.0045209,0.45209,25.113,184.93,23.116,0.45209,4.165,2.034,8.47161,21.8293807198396,-1.28661928016044,-5.56592524727652,"CF-PETG","Flat",90,3,"CF PETG 90%_3.txt"
21.4669,185.13,0.11665,23.142,0.11285,0.004526,0.4526,25.113,185.13,23.142,0.4526,4.165,2.034,8.47161,21.8529889832039,-1.2890110167961,-5.57000698641474,"CF-PETG","Flat",90,3,"CF PETG 90%_3.txt"
21.4907,185.34,0.11678,23.168,0.11298,0.0045312,0.45312,25.113,185.34,23.168,0.45312,4.165,2.034,8.47161,21.8777776597365,-1.29022234026354,-5.56898454878944,"CF-PETG","Flat",90,3,"CF PETG 90%_3.txt"
21.5145,185.55,0.11691,23.193,0.1131,0.0045363,0.45363,25.114,185.55,23.193,0.45363,4.165,2.034,8.47161,21.902566336269,-1.29043366373098,-5.56389282857319,"CF-PETG","Flat",90,3,"CF PETG 90%_3.txt"
21.5383,185.75,0.11703,23.219,0.11323,0.0045414,0.45414,25.114,185.75,23.219,0.45414,4.165,2.034,8.47161,21.9261745996334,-1.29282540036664,-5.5679633074923,"CF-PETG","Flat",90,3,"CF PETG 90%_3.txt"
21.5621,185.96,0.11716,23.245,0.11336,0.0045466,0.45466,25.114,185.96,23.245,0.45466,4.165,2.034,8.47161,21.9509632761659,-1.29403672383408,-5.56694654262885,"CF-PETG","Flat",90,3,"CF PETG 90%_3.txt"
21.5859,186.17,0.11729,23.271,0.11349,0.0045517,0.45517,25.114,186.17,23.271,0.45517,4.165,2.034,8.47161,21.9757519526985,-1.29524804730152,-5.56593204976804,"CF-PETG","Flat",90,3,"CF PETG 90%_3.txt"
21.6097,186.37,0.11742,23.297,0.11362,0.0045568,0.45568,25.114,186.37,23.297,0.45568,4.165,2.034,8.47161,21.9993602160628,-1.29763978393717,-5.56998662461765,"CF-PETG","Flat",90,3,"CF PETG 90%_3.txt"
21.6335,186.58,0.11755,23.322,0.11375,0.004562,0.4562,25.114,186.58,23.322,0.4562,4.165,2.034,8.47161,22.0241488925954,-1.29785110740461,-5.56492199384534,"CF-PETG","Flat",90,3,"CF PETG 90%_3.txt"
21.6573,186.79,0.11768,23.348,0.11387,0.0045671,0.45671,25.114,186.79,23.348,0.45671,4.165,2.034,8.47161,22.0489375691279,-1.29906243087206,-5.56391310121662,"CF-PETG","Flat",90,3,"CF PETG 90%_3.txt"
21.6811,186.99,0.1178,23.374,0.114,0.0045722,0.45722,25.114,186.99,23.374,0.45722,4.165,2.034,8.47161,22.0725458324923,-1.30145416750771,-5.56795656501972,"CF-PETG","Flat",90,3,"CF PETG 90%_3.txt"
21.7049,187.2,0.11793,23.4,0.11413,0.0045774,0.45774,25.115,187.2,23.4,0.45774,4.165,2.034,8.47161,22.0973345090248,-1.30266549097515,-5.56694654262885,"CF-PETG","Flat",90,3,"CF PETG 90%_3.txt"
21.7287,187.4,0.11806,23.426,0.11426,0.0045825,0.45825,25.115,187.4,23.426,0.45825,4.165,2.034,8.47161,22.1209427723892,-1.30505722761081,-5.57097766418,"CF-PETG","Flat",90,3,"CF PETG 90%_3.txt"
21.7525,187.61,0.11819,23.451,0.11439,0.0045876,0.45876,25.115,187.61,23.451,0.45876,4.165,2.034,8.47161,22.1457314489218,-1.30526855107825,-5.56593983658798,"CF-PETG","Flat",90,3,"CF PETG 90%_3.txt"
21.7763,187.82,0.11832,23.477,0.11452,0.0045928,0.45928,25.115,187.82,23.477,0.45928,4.165,2.034,8.47161,22.1705201254543,-1.30647987454569,-5.56493536033433,"CF-PETG","Flat",90,3,"CF PETG 90%_3.txt"
21.8001,188.02,0.11845,23.503,0.11464,0.0045979,0.45979,25.115,188.02,23.503,0.45979,4.165,2.034,8.47161,22.1941283888187,-1.30887161118135,-5.56895550006955,"CF-PETG","Flat",90,3,"CF PETG 90%_3.txt"
21.8239,188.23,0.11857,23.529,0.11477,0.004603,0.4603,25.115,188.23,23.529,0.4603,4.165,2.034,8.47161,22.2189170653512,-1.31008293464879,-5.56794991138079,"CF-PETG","Flat",90,3,"CF PETG 90%_3.txt"
21.8477,188.44,0.1187,23.555,0.1149,0.0046082,0.46082,25.115,188.44,23.555,0.46082,4.165,2.034,8.47161,22.2437057418838,-1.31129425811623,-5.56694654262886,"CF-PETG","Flat",90,3,"CF PETG 90%_3.txt"
21.8715,188.64,0.11883,23.58,0.11503,0.0046133,0.46133,25.115,188.64,23.58,0.46133,4.165,2.034,8.47161,22.2673140052481,-1.31268599475188,-5.56694654262886,"CF-PETG","Flat",90,3,"CF PETG 90%_3.txt"
21.8953,188.85,0.11896,23.606,0.11516,0.0046184,0.46184,25.116,188.85,23.606,0.46184,4.165,2.034,8.47161,22.2921026817807,-1.31389731821933,-5.56594644674797,"CF-PETG","Flat",90,3,"CF PETG 90%_3.txt"
21.9191,189.06,0.11909,23.632,0.11529,0.0046236,0.46236,25.116,189.06,23.632,0.46236,4.165,2.034,8.47161,22.3168913583132,-1.31510864168677,-5.56494855148429,"CF-PETG","Flat",90,3,"CF PETG 90%_3.txt"
21.9429,189.26,0.11922,23.658,0.11541,0.0046287,0.46287,25.116,189.26,23.658,0.46287,4.165,2.034,8.47161,22.3404996216776,-1.31750037832242,-5.56894233799316,"CF-PETG","Flat",90,3,"CF PETG 90%_3.txt"
21.9667,189.47,0.11934,23.684,0.11554,0.0046338,0.46338,25.116,189.47,23.684,0.46338,4.165,2.034,8.47161,22.3652882982101,-1.31871170178986,-5.56794334483137,"CF-PETG","Flat",90,3,"CF PETG 90%_3.txt"
21.9905,189.67,0.11947,23.709,0.11567,0.004639,0.4639,25.116,189.67,23.709,0.4639,4.165,2.034,8.47161,22.3888965615745,-1.32010343842552,-5.5679422937514,"CF-PETG","Flat",90,3,"CF PETG 90%_3.txt"
22.0143,189.88,0.1196,23.735,0.1158,0.0046441,0.46441,25.116,189.88,23.735,0.46441,4.165,2.034,8.47161,22.413685238107,-1.32131476189296,-5.56694654262885,"CF-PETG","Flat",90,3,"CF PETG 90%_3.txt"
22.038,190.09,0.11973,23.761,0.11593,0.0046492,0.46492,25.116,190.09,23.761,0.46492,4.165,2.034,8.47161,22.4384739146396,-1.3225260853604,-5.56595297066789,"CF-PETG","Flat",90,3,"CF PETG 90%_3.txt"
22.0618,190.29,0.11986,23.787,0.11606,0.0046544,0.46544,25.116,190.29,23.787,0.46544,4.165,2.034,8.47161,22.4620821780039,-1.32491782199606,-5.5699240004879,"CF-PETG","Flat",90,3,"CF PETG 90%_3.txt"
22.0856,190.5,0.11999,23.813,0.11618,0.0046595,0.46595,25.117,190.5,23.813,0.46595,4.165,2.034,8.47161,22.4868708545365,-1.32612914546349,-5.56892934726197,"CF-PETG","Flat",90,3,"CF PETG 90%_3.txt"
22.1094,190.71,0.12011,23.838,0.11631,0.0046646,0.46646,25.117,190.71,23.838,0.46646,4.165,2.034,8.47161,22.5116595310691,-1.32634046893094,-5.56397545486591,"CF-PETG","Flat",90,3,"CF PETG 90%_3.txt"
22.1332,190.91,0.12024,23.864,0.11644,0.0046698,0.46698,25.117,190.91,23.864,0.46698,4.165,2.034,8.47161,22.5352677944334,-1.3287322055666,-5.56793582620933,"CF-PETG","Flat",90,3,"CF PETG 90%_3.txt"
22.157,191.12,0.12037,23.89,0.11657,0.0046749,0.46749,25.117,191.12,23.89,0.46749,4.165,2.034,8.47161,22.560056470966,-1.32994352903403,-5.56694654262885,"CF-PETG","Flat",90,3,"CF PETG 90%_3.txt"
22.1808,191.32,0.1205,23.915,0.1167,0.00468,0.468,25.117,191.32,23.915,0.468,4.165,2.034,8.47161,22.5836647343303,-1.33133526566969,-5.56694654262885,"CF-PETG","Flat",90,3,"CF PETG 90%_3.txt"
22.2046,191.52,0.12063,23.94,0.11683,0.0046851,0.46851,25.117,191.52,23.94,0.46851,4.165,2.034,8.47161,22.6072729976947,-1.33272700230535,-5.56694654262885,"CF-PETG","Flat",90,3,"CF PETG 90%_3.txt"
22.2284,191.72,0.12076,23.966,0.11695,0.0046903,0.46903,25.117,191.72,23.966,0.46903,4.165,2.034,8.47161,22.630881261059,-1.33511873894101,-5.57088683527082,"CF-PETG","Flat",90,3,"CF PETG 90%_3.txt"
22.2522,191.92,0.12088,23.991,0.11708,0.0046954,0.46954,25.117,191.92,23.991,0.46954,4.165,2.034,8.47161,22.6544895244233,-1.33651047557666,-5.57088272925957,"CF-PETG","Flat",90,3,"CF PETG 90%_3.txt"
22.276,192.13,0.12101,24.016,0.11721,0.0047005,0.47005,25.118,192.13,24.016,0.47005,4.165,2.034,8.47161,22.6792782009559,-1.3367217990441,-5.56596352033686,"CF-PETG","Flat",90,3,"CF PETG 90%_3.txt"
22.2998,192.33,0.12114,24.041,0.11734,0.0047057,0.47057,25.118,192.33,24.041,0.47057,4.165,2.034,8.47161,22.7028864643202,-1.33811353567976,-5.56596454257209,"CF-PETG","Flat",90,3,"CF PETG 90%_3.txt"
22.3236,192.53,0.12127,24.066,0.11747,0.0047108,0.47108,25.118,192.53,24.066,0.47108,4.165,2.034,8.47161,22.7264947276846,-1.33950527231541,-5.56596556268351,"CF-PETG","Flat",90,3,"CF PETG 90%_3.txt"
22.3474,192.73,0.1214,24.091,0.1176,0.0047159,0.47159,25.118,192.73,24.091,0.47159,4.165,2.034,8.47161,22.7501029910489,-1.34089700895107,-5.56596658067774,"CF-PETG","Flat",90,3,"CF PETG 90%_3.txt"
22.3712,192.93,0.12153,24.116,0.11772,0.0047211,0.47211,25.118,192.93,24.116,0.47211,4.165,2.034,8.47161,22.7737112544133,-1.34228874558673,-5.56596759656132,"CF-PETG","Flat",90,3,"CF PETG 90%_3.txt"
22.395,193.13,0.12165,24.141,0.11785,0.0047262,0.47262,25.118,193.13,24.141,0.47262,4.165,2.034,8.47161,22.7973195177776,-1.34368048222239,-5.56596861034085,"CF-PETG","Flat",90,3,"CF PETG 90%_3.txt"
22.4188,193.33,0.12178,24.166,0.11798,0.0047313,0.47313,25.118,193.33,24.166,0.47313,4.165,2.034,8.47161,22.820927781142,-1.34507221885804,-5.56596962202285,"CF-PETG","Flat",90,3,"CF PETG 90%_3.txt"
22.4426,193.53,0.12191,24.191,0.11811,0.0047365,0.47365,25.119,193.53,24.191,0.47365,4.165,2.034,8.47161,22.8445360445063,-1.3464639554937,-5.56597063161382,"CF-PETG","Flat",90,3,"CF PETG 90%_3.txt"
22.4664,193.73,0.12204,24.216,0.11824,0.0047416,0.47416,25.119,193.73,24.216,0.47416,4.165,2.034,8.47161,22.8681443078706,-1.34785569212936,-5.56597163912025,"CF-PETG","Flat",90,3,"CF PETG 90%_3.txt"
22.4902,193.93,0.12217,24.241,0.11837,0.0047467,0.47467,25.119,193.93,24.241,0.47467,4.165,2.034,8.47161,22.891752571235,-1.34924742876501,-5.56597264454855,"CF-PETG","Flat",90,3,"CF PETG 90%_3.txt"
22.514,194.13,0.12229,24.266,0.11849,0.0047519,0.47519,25.119,194.13,24.266,0.47519,4.165,2.034,8.47161,22.9153608345993,-1.35063916540067,-5.56597364790519,"CF-PETG","Flat",90,3,"CF PETG 90%_3.txt"
22.5378,194.33,0.12242,24.291,0.11862,0.004757,0.4757,25.119,194.33,24.291,0.4757,4.165,2.034,8.47161,22.9389690979637,-1.35203090203633,-5.56597464919653,"CF-PETG","Flat",90,3,"CF PETG 90%_3.txt"
22.5616,194.53,0.12255,24.316,0.11875,0.0047621,0.47621,25.119,194.53,24.316,0.47621,4.165,2.034,8.47161,22.962577361328,-1.35342263867199,-5.56597564842896,"CF-PETG","Flat",90,3,"CF PETG 90%_3.txt"
22.5854,194.73,0.12268,24.341,0.11888,0.0047673,0.47673,25.119,194.73,24.341,0.47673,4.165,2.034,8.47161,22.9861856246924,-1.35481437530765,-5.56597664560884,"CF-PETG","Flat",90,3,"CF PETG 90%_3.txt"
22.6092,194.93,0.12281,24.367,0.11901,0.0047724,0.47724,25.119,194.93,24.367,0.47724,4.165,2.034,8.47161,23.0097938880567,-1.3572061119433,-5.56985312899948,"CF-PETG","Flat",90,3,"CF PETG 90%_3.txt"
22.633,195.13,0.12294,24.392,0.11914,0.0047775,0.47775,25.12,195.13,24.392,0.47775,4.165,2.034,8.47161,23.033402151421,-1.35859784857896,-5.56985014996294,"CF-PETG","Flat",90,3,"CF PETG 90%_3.txt"
22.6568,195.33,0.12306,24.417,0.11926,0.0047827,0.47827,25.12,195.33,24.417,0.47827,4.165,2.034,8.47161,23.0570104147854,-1.35998958521462,-5.56984717702673,"CF-PETG","Flat",90,3,"CF PETG 90%_3.txt"
22.6806,195.53,0.12319,24.442,0.11939,0.0047878,0.47878,25.12,195.53,24.442,0.47878,4.165,2.034,8.47161,23.0806186781497,-1.36138132185027,-5.56984421017214,"CF-PETG","Flat",90,3,"CF PETG 90%_3.txt"
22.7044,195.73,0.12332,24.467,0.11952,0.0047929,0.47929,25.12,195.73,24.467,0.47929,4.165,2.034,8.47161,23.1042269415141,-1.36277305848593,-5.56984124938052,"CF-PETG","Flat",90,3,"CF PETG 90%_3.txt"
22.7282,195.93,0.12345,24.492,0.11965,0.0047981,0.47981,25.12,195.93,24.492,0.47981,4.165,2.034,8.47161,23.1278352048784,-1.36416479512159,-5.5698382946333,"CF-PETG","Flat",90,3,"CF PETG 90%_3.txt"
22.752,196.13,0.12358,24.517,0.11978,0.0048032,0.48032,25.12,196.13,24.517,0.48032,4.165,2.034,8.47161,23.1514434682428,-1.36555653175725,-5.569835345912,"CF-PETG","Flat",90,3,"CF PETG 90%_3.txt"
22.7758,196.34,0.12371,24.542,0.1199,0.0048083,0.48083,25.12,196.34,24.542,0.48083,4.165,2.034,8.47161,23.1762321447753,-1.36576785522469,-5.56502263558262,"CF-PETG","Flat",90,3,"CF PETG 90%_3.txt"
22.7996,196.54,0.12383,24.567,0.12003,0.0048135,0.48135,25.12,196.54,24.567,0.48135,4.165,2.034,8.47161,23.1998404081397,-1.36715959186034,-5.56502459339904,"CF-PETG","Flat",90,3,"CF PETG 90%_3.txt"
22.8234,196.74,0.12396,24.592,0.12016,0.0048186,0.48186,25.121,196.74,24.592,0.48186,4.165,2.034,8.47161,23.223448671504,-1.368551328496,-5.56502654723486,"CF-PETG","Flat",90,3,"CF PETG 90%_3.txt"
22.8472,196.94,0.12409,24.617,0.12029,0.0048237,0.48237,25.121,196.94,24.617,0.48237,4.165,2.034,8.47161,23.2470569348683,-1.36994306513166,-5.56502849710224,"CF-PETG","Flat",90,3,"CF PETG 90%_3.txt"
22.871,197.14,0.12422,24.642,0.12042,0.0048289,0.48289,25.121,197.14,24.642,0.48289,4.165,2.034,8.47161,23.2706651982327,-1.37133480176731,-5.56503044301321,"CF-PETG","Flat",90,3,"CF PETG 90%_3.txt"
22.8948,197.34,0.12435,24.667,0.12055,0.004834,0.4834,25.121,197.34,24.667,0.4834,4.165,2.034,8.47161,23.294273461597,-1.37272653840297,-5.56503238497982,"CF-PETG","Flat",90,3,"CF PETG 90%_3.txt"
22.9186,197.54,0.12448,24.692,0.12067,0.0048391,0.48391,25.121,197.54,24.692,0.48391,4.165,2.034,8.47161,23.3178817249614,-1.37411827503863,-5.56503432301405,"CF-PETG","Flat",90,3,"CF PETG 90%_3.txt"
22.9424,197.74,0.1246,24.717,0.1208,0.0048443,0.48443,25.121,197.74,24.717,0.48443,4.165,2.034,8.47161,23.3414899883257,-1.37551001167428,-5.56503625712782,"CF-PETG","Flat",90,3,"CF PETG 90%_3.txt"
22.9662,197.94,0.12473,24.742,0.12093,0.0048494,0.48494,25.121,197.94,24.742,0.48494,4.165,2.034,8.47161,23.3650982516901,-1.37690174830994,-5.56503818733305,"CF-PETG","Flat",90,3,"CF PETG 90%_3.txt"
22.99,198.14,0.12486,24.767,0.12106,0.0048545,0.48545,25.121,198.14,24.767,0.48545,4.165,2.034,8.47161,23.3887065150544,-1.3782934849456,-5.56504011364154,"CF-PETG","Flat",90,3,"CF PETG 90%_3.txt"
23.0138,198.34,0.12499,24.793,0.12119,0.0048597,0.48597,25.122,198.34,24.793,0.48597,4.165,2.034,8.47161,23.4123147784187,-1.38068522158126,-5.5688509723763,"CF-PETG","Flat",90,3,"CF PETG 90%_3.txt"
23.0376,198.54,0.12512,24.818,0.12132,0.0048648,0.48648,25.122,198.54,24.818,0.48648,4.165,2.034,8.47161,23.4359230417831,-1.38207695821692,-5.56884905398065,"CF-PETG","Flat",90,3,"CF PETG 90%_3.txt"
23.0614,198.74,0.12525,24.843,0.12144,0.0048699,0.48699,25.122,198.74,24.843,0.48699,4.165,2.034,8.47161,23.4595313051474,-1.38346869485257,-5.568847139446,"CF-PETG","Flat",90,3,"CF PETG 90%_3.txt"
23.0852,198.94,0.12537,24.868,0.12157,0.0048751,0.48751,25.122,198.94,24.868,0.48751,4.165,2.034,8.47161,23.4831395685118,-1.38486043148823,-5.56884522876077,"CF-PETG","Flat",90,3,"CF PETG 90%_3.txt"
23.109,199.14,0.1255,24.893,0.1217,0.0048802,0.48802,25.122,199.14,24.893,0.48802,4.165,2.034,8.47161,23.5067478318761,-1.38625216812389,-5.56884332191334,"CF-PETG","Flat",90,3,"CF PETG 90%_3.txt"
23.1328,199.34,0.12563,24.918,0.12183,0.0048853,0.48853,25.122,199.34,24.918,0.48853,4.165,2.034,8.47161,23.5303560952405,-1.38764390475954,-5.56884141889214,"CF-PETG","Flat",90,3,"CF PETG 90%_3.txt"
23.1566,199.54,0.12576,24.943,0.12196,0.0048905,0.48905,25.122,199.54,24.943,0.48905,4.165,2.034,8.47161,23.5539643586048,-1.3890356413952,-5.5688395196857,"CF-PETG","Flat",90,3,"CF PETG 90%_3.txt"
23.1804,199.74,0.12589,24.968,0.12209,0.0048956,0.48956,25.122,199.74,24.968,0.48956,4.165,2.034,8.47161,23.5775726219691,-1.39042737803086,-5.56883762428251,"CF-PETG","Flat",90,3,"CF PETG 90%_3.txt"
23.2042,199.94,0.12602,24.993,0.12221,0.0049007,0.49007,25.123,199.94,24.993,0.49007,4.165,2.034,8.47161,23.6011808853335,-1.39181911466651,-5.56883573267121,"CF-PETG","Flat",90,3,"CF PETG 90%_3.txt"
23.228,200.14,0.12614,25.018,0.12234,0.0049059,0.49059,25.123,200.14,25.018,0.49059,4.165,2.034,8.47161,23.6247891486978,-1.39321085130218,-5.56883384484042,"CF-PETG","Flat",90,3,"CF PETG 90%_3.txt"
23.2518,200.35,0.12627,25.043,0.12247,0.004911,0.4911,25.123,200.35,25.043,0.4911,4.165,2.034,8.47161,23.6495778252304,-1.39342217476961,-5.56411841540395,"CF-PETG","Flat",90,3,"CF PETG 90%_3.txt"
23.2756,200.55,0.1264,25.068,0.1226,0.0049161,0.49161,25.123,200.55,25.068,0.49161,4.165,2.034,8.47161,23.6731860885947,-1.39481391140527,-5.56412123585954,"CF-PETG","Flat",90,3,"CF PETG 90%_3.txt"
23.2994,200.75,0.12653,25.093,0.12273,0.0049212,0.49212,25.123,200.75,25.093,0.49212,4.165,2.034,8.47161,23.6967943519591,-1.39620564804093,-5.56412405069512,"CF-PETG","Flat",90,3,"CF PETG 90%_3.txt"
23.3232,200.95,0.12666,25.118,0.12286,0.0049264,0.49264,25.123,200.95,25.118,0.49264,4.165,2.034,8.47161,23.7204026153234,-1.39759738467658,-5.56412685992748,"CF-PETG","Flat",90,3,"CF PETG 90%_3.txt"
23.347,201.15,0.12679,25.143,0.12298,0.0049315,0.49315,25.123,201.15,25.143,0.49315,4.165,2.034,8.47161,23.7440108786878,-1.39898912131224,-5.56412966357332,"CF-PETG","Flat",90,3,"CF PETG 90%_3.txt"
23.3708,201.35,0.12691,25.168,0.12311,0.0049366,0.49366,25.124,201.35,25.168,0.49366,4.165,2.034,8.47161,23.7676191420521,-1.4003808579479,-5.56413246164931,"CF-PETG","Flat",90,3,"CF PETG 90%_3.txt"
23.3946,201.55,0.12704,25.193,0.12324,0.0049418,0.49418,25.124,201.55,25.193,0.49418,4.165,2.034,8.47161,23.7912274054164,-1.40177259458356,-5.56413525417201,"CF-PETG","Flat",90,3,"CF PETG 90%_3.txt"
23.4184,201.75,0.12717,25.219,0.12337,0.0049469,0.49469,25.124,201.75,25.219,0.49469,4.165,2.034,8.47161,23.8148356687808,-1.40416433121921,-5.56788267266431,"CF-PETG","Flat",90,3,"CF PETG 90%_3.txt"
23.4422,201.95,0.1273,25.244,0.1235,0.004952,0.4952,25.124,201.95,25.244,0.4952,4.165,2.034,8.47161,23.8384439321451,-1.40555606785487,-5.5678817455826,"CF-PETG","Flat",90,3,"CF PETG 90%_3.txt"
23.466,202.15,0.12743,25.269,0.12363,0.0049572,0.49572,25.124,202.15,25.269,0.49572,4.165,2.034,8.47161,23.8620521955095,-1.40694780449052,-5.56788082033529,"CF-PETG","Flat",90,3,"CF PETG 90%_3.txt"
23.4898,202.35,0.12756,25.294,0.12375,0.0049623,0.49623,25.124,202.35,25.294,0.49623,4.165,2.034,8.47161,23.8856604588738,-1.40833954112619,-5.567879896917,"CF-PETG","Flat",90,3,"CF PETG 90%_3.txt"
23.5136,202.55,0.12768,25.319,0.12388,0.0049674,0.49674,25.124,202.55,25.319,0.49674,4.165,2.034,8.47161,23.9092687222382,-1.40973127776184,-5.56787897532224,"CF-PETG","Flat",90,3,"CF PETG 90%_3.txt"
23.5374,202.75,0.12781,25.344,0.12401,0.0049726,0.49726,25.124,202.75,25.344,0.49726,4.165,2.034,8.47161,23.9328769856025,-1.4111230143975,-5.56787805554569,"CF-PETG","Flat",90,3,"CF PETG 90%_3.txt"
23.5612,202.95,0.12794,25.369,0.12414,0.0049777,0.49777,25.125,202.95,25.369,0.49777,4.165,2.034,8.47161,23.9564852489668,-1.41251475103316,-5.56787713758192,"CF-PETG","Flat",90,3,"CF PETG 90%_3.txt"
23.585,203.15,0.12807,25.394,0.12427,0.0049828,0.49828,25.125,203.15,25.394,0.49828,4.165,2.034,8.47161,23.9800935123312,-1.41390648766881,-5.56787622142558,"CF-PETG","Flat",90,3,"CF PETG 90%_3.txt"
23.6088,203.35,0.1282,25.419,0.1244,0.004988,0.4988,25.125,203.35,25.419,0.4988,4.165,2.034,8.47161,24.0037017756955,-1.41529822430447,-5.56787530707137,"CF-PETG","Flat",90,3,"CF PETG 90%_3.txt"
23.6326,203.55,0.12833,25.444,0.12452,0.0049931,0.49931,25.125,203.55,25.444,0.49931,4.165,2.034,8.47161,24.0273100390599,-1.41668996094013,-5.56787439451394,"CF-PETG","Flat",90,3,"CF PETG 90%_3.txt"
23.6564,203.48,0.12845,25.435,0.12465,0.0049982,0.49982,25.125,203.48,25.435,0.49982,4.165,2.034,8.47161,24.0190471468824,-1.41595285311765,-5.56694654262885,"CF-PETG","Flat",90,3,"CF PETG 90%_3.txt"
23.6802,203.25,0.12858,25.406,0.12478,0.0050034,0.50034,25.125,203.25,25.406,0.50034,4.165,2.034,8.47161,23.9918976440134,-1.41410235598664,-5.56601730294672,"CF-PETG","Flat",90,3,"CF PETG 90%_3.txt"
23.704,203.23,0.12871,25.404,0.12491,0.0050085,0.50085,25.125,203.23,25.404,0.50085,4.165,2.034,8.47161,23.9895368176769,-1.41446318232308,-5.56787585546795,"CF-PETG","Flat",90,3,"CF PETG 90%_3.txt"
23.7278,203.21,0.12884,25.402,0.12504,0.0050136,0.50136,25.125,203.21,25.402,0.50136,4.165,2.034,8.47161,23.9871759913405,-1.41482400865951,-5.56973470065157,"CF-PETG","Flat",90,3,"CF PETG 90%_3.txt"
23.7516,203.2,0.12897,25.4,0.12517,0.0050188,0.50188,25.126,203.2,25.4,0.50188,4.165,2.034,8.47161,23.9859955781723,-1.41400442182773,-5.56694654262885,"CF-PETG","Flat",90,3,"CF PETG 90%_3.txt"
0.259509,0.0029784,0.00081977,0.0003723,-0.0035125,-0.0001405,-0.01405,24.997,0.0029784,0.0003723,-0.01405,4.16233333333333,2.03666666666667,8.47728555555556,0.000351338878522043,-2.09611214779574e-05,-5.6301696153525,"CF-PETG","Flat",90,4,"CF PETG 90%_4.txt"
0.519018,0.0060022,0.0011386,0.00075028,-0.0031936,-0.00012774,-0.012774,24.997,0.0060022,0.00075028,-0.012774,4.16233333333333,2.03666666666667,8.47728555555556,0.000708033244918414,-4.22467550815859e-05,-5.63079851276669,"CF-PETG","Flat",90,4,"CF PETG 90%_4.txt"
0.778527,0.0090261,0.0014575,0.0011283,-0.0028747,-0.00011499,-0.011499,24.998,0.0090261,0.0011283,-0.011499,4.16233333333333,2.03666666666667,8.47728555555556,0.00106473940754358,-6.35605924564164e-05,-5.63330607608051,"CF-PETG","Flat",90,4,"CF PETG 90%_4.txt"
1.03804,0.01205,0.0017764,0.0015063,-0.0025559,-0.00010223,-0.010223,24.998,0.01205,0.0015063,-0.010223,4.16233333333333,2.03666666666667,8.47728555555556,0.00142144557016875,-8.48544298312471e-05,-5.63330211984645,"CF-PETG","Flat",90,4,"CF PETG 90%_4.txt"
1.29755,0.54126,0.0020953,0.067657,-0.002237,-8.948e-05,-0.008948,24.998,0.54126,0.067657,-0.008948,4.16233333333333,2.03666666666667,8.47728555555556,0.0638482679924929,-0.00380873200750712,-5.62947220170436,"CF-PETG","Flat",90,4,"CF PETG 90%_4.txt"
1.55705,1.9612,0.0024141,0.24514,-0.0019181,-7.6725e-05,-0.0076725,24.999,1.9612,0.24514,-0.0076725,4.16233333333333,2.03666666666667,8.47728555555556,0.231347639187963,-0.0137923608120367,-5.62631998532947,"CF-PETG","Flat",90,4,"CF PETG 90%_4.txt"
1.81656,4.4738,0.0037485,0.55923,-0.00058374,-2.335e-05,-0.002335,25,4.4738,0.55923,-0.002335,4.16233333333333,2.03666666666667,8.47728555555556,0.527739683968545,-0.031490316031455,-5.63101336327719,"CF-PETG","Flat",90,4,"CF PETG 90%_4.txt"
2.07607,6.5775,0.0049399,0.82218,0.00060758,2.4303e-05,0.0024303,25.001,6.5775,0.82218,0.0024303,4.16233333333333,2.03666666666667,8.47728555555556,0.775896949193774,-0.0462830508062264,-5.62930876526143,"CF-PETG","Flat",90,4,"CF PETG 90%_4.txt"
