Repository: VipulKohinkar/3D-Printing-Parameter-Optimisation

# 3D Printing Parameter Optimisation: Impact of K-Value on Carbon-Reinforced PETG

## MSc Mechanical Engineering with Management

**Author:** Vipul Kohinkar  
**Project:** MEE7012-SUM  
**Date:** 27 August 2026

---

## Project Overview

This project investigates the influence of flow-rate multiplier (K-value) and build orientation on the tensile behaviour of PETG and carbon-fibre-reinforced PETG (CF-PETG) manufactured using fused deposition modelling (FDM).

The study compares an unreinforced thermoplastic, PETG, with a carbon-fibre-reinforced PETG composite to investigate whether the two materials respond differently to changes in material flow and build orientation.

---

File: 3_Experimental_data/Modulus/Recalculated Stress Strain/Recalculated_Stress_Strain_All_Data.csv (part 97 of 212)
"Time (s)","Load (N)","Machine Extension (mm)","Stress (MPa)","Extension from Preload (mm)","Strain","Percentage Strain","Gauge Length (mm)","Load_N","NEXYGEN_Stress_MPa","Percentage_Strain","Measured_Width_mm","Measured_Thickness_mm","Measured_Area_mm2","Recalculated_Stress_MPa","Stress_Difference_MPa","Stress_Difference_Percent","Material","Orientation","K","Sample","File"
2.33558,7.4257,0.0057072,0.92822,0.0013749,5.4997e-05,0.0054997,25.002,7.4257,0.92822,0.0054997,4.16233333333333,2.03666666666667,8.47728555555556,0.875952561859096,-0.052267438140904,-5.63093212179267,"CF-PETG","Flat",90,4,"CF PETG 90%_4.txt"
2.59509,9.5429,0.0064745,1.1929,0.0021423,8.569e-05,0.008569,25.003,9.5429,1.1929,0.008569,4.16233333333333,2.03666666666667,8.47728555555556,1.12570231797207,-0.0671976820279343,-5.6331362249924,"CF-PETG","Flat",90,4,"CF PETG 90%_4.txt"
2.8546,10.518,0.0072419,1.3148,0.0029096,0.00011638,0.011638,25.004,10.518,1.3148,0.011638,4.16233333333333,2.03666666666667,8.47728555555556,1.24072734498215,-0.074072655017847,-5.63375836764884,"CF-PETG","Flat",90,4,"CF PETG 90%_4.txt"
3.11411,13.04,0.0081842,1.63,0.003852,0.00015408,0.015408,25.005,13.04,1.63,0.015408,4.16233333333333,2.03666666666667,8.47728555555556,1.53822823526975,-0.0917717647302458,-5.63016961535251,"CF-PETG","Flat",90,4,"CF PETG 90%_4.txt"
3.37362,16.169,0.009742,2.0211,0.0054098,0.00021639,0.021639,25.006,16.169,2.0211,0.021639,4.16233333333333,2.03666666666667,8.47728555555556,1.90733223436171,-0.113767765638293,-5.62900230756981,"CF-PETG","Flat",90,4,"CF PETG 90%_4.txt"
3.63313,19.298,0.0113,2.4122,0.0069675,0.0002787,0.02787,25.008,19.298,2.4122,0.02787,4.16233333333333,2.03666666666667,8.47728555555556,2.27643623345366,-0.135763766546341,-5.62821352070064,"CF-PETG","Flat",90,4,"CF PETG 90%_4.txt"
3.89264,22.426,0.012858,2.8033,0.0085253,0.00034101,0.034101,25.009,22.426,2.8033,0.034101,4.16233333333333,2.03666666666667,8.47728555555556,2.64542227025763,-0.157877729742369,-5.63185280713335,"CF-PETG","Flat",90,4,"CF PETG 90%_4.txt"
4.15215,25.551,0.014415,3.1939,0.010083,0.00040332,0.040332,25.011,25.551,3.1939,0.040332,4.16233333333333,2.03666666666667,8.47728555555556,3.01405442019766,-0.17984557980234,-5.63090828774665,"CF-PETG","Flat",90,4,"CF PETG 90%_4.txt"
4.41166,28.399,0.015973,3.5498,0.011641,0.00046563,0.046563,25.012,28.399,3.5498,0.046563,4.16233333333333,2.03666666666667,8.47728555555556,3.35001101636701,-0.199788983632994,-5.62817577421248,"CF-PETG","Flat",90,4,"CF PETG 90%_4.txt"
4.67116,31.246,0.017531,3.9058,0.013199,0.00052795,0.052795,25.014,31.246,3.9058,0.052795,4.16233333333333,2.03666666666667,8.47728555555556,3.68584965024837,-0.219950349751631,-5.63137768835144,"CF-PETG","Flat",90,4,"CF PETG 90%_4.txt"
4.93067,34.093,0.019089,4.2617,0.014756,0.00059026,0.059026,25.015,34.093,4.2617,0.059026,4.16233333333333,2.03666666666667,8.47728555555556,4.02168828412973,-0.240011715870266,-5.63183039327654,"CF-PETG","Flat",90,4,"CF PETG 90%_4.txt"
5.19018,36.739,0.020646,4.5924,0.016314,0.00065257,0.065257,25.017,36.739,4.5924,0.065257,4.16233333333333,2.03666666666667,8.47728555555556,4.33381649812696,-0.258583501873044,-5.63068334363392,"CF-PETG","Flat",90,4,"CF PETG 90%_4.txt"
5.44969,39.202,0.022204,4.9003,0.017872,0.00071488,0.071488,25.019,39.202,4.9003,0.071488,4.16233333333333,2.03666666666667,8.47728555555556,4.62435761342369,-0.275942386576311,-5.63113251385244,"CF-PETG","Flat",90,4,"CF PETG 90%_4.txt"
5.7092,41.636,0.023762,5.2045,0.01943,0.00077719,0.077719,25.02,41.636,5.2045,0.077719,4.16233333333333,2.03666666666667,8.47728555555556,4.91147782236898,-0.293022177631021,-5.6301696153525,"CF-PETG","Flat",90,4,"CF PETG 90%_4.txt"
5.96871,44.069,0.02532,5.5086,0.020988,0.0008395,0.08395,25.022,44.069,5.5086,0.08395,4.16233333333333,2.03666666666667,8.47728555555556,5.19848006902629,-0.310119930973712,-5.62974133125861,"CF-PETG","Flat",90,4,"CF PETG 90%_4.txt"
6.22822,46.52,0.026878,5.815,0.022545,0.00090181,0.090181,25.023,46.52,5.815,0.090181,4.16233333333333,2.03666666666667,8.47728555555556,5.48760563686725,-0.327394363132748,-5.6301696153525,"CF-PETG","Flat",90,4,"CF PETG 90%_4.txt"
6.48773,49.091,0.028435,6.1364,0.024103,0.00096412,0.096412,25.025,49.091,6.1364,0.096412,4.16233333333333,2.03666666666667,8.47728555555556,5.79088667926591,-0.345513320734087,-5.63055408275352,"CF-PETG","Flat",90,4,"CF PETG 90%_4.txt"
6.74724,51.662,0.029993,6.4578,0.025661,0.0010264,0.10264,25.026,51.662,6.4578,0.10264,4.16233333333333,2.03666666666667,8.47728555555556,6.09416772166457,-0.363632278335426,-5.63090028082978,"CF-PETG","Flat",90,4,"CF PETG 90%_4.txt"
7.00675,54.234,0.031494,6.7792,0.027162,0.0010865,0.10865,25.028,54.234,6.7792,0.10865,4.16233333333333,2.03666666666667,8.47728555555556,6.39756672635122,-0.381633273648784,-5.62947359052372,"CF-PETG","Flat",90,4,"CF PETG 90%_4.txt"
7.26626,56.805,0.032965,7.1006,0.028633,0.0011453,0.11453,25.029,56.805,7.1006,0.11453,4.16233333333333,2.03666666666667,8.47728555555556,6.70084776874988,-0.399752231250123,-5.62983735529566,"CF-PETG","Flat",90,4,"CF PETG 90%_4.txt"
7.52577,59.202,0.034436,7.4002,0.030104,0.0012041,0.12041,25.031,59.202,7.4002,0.12041,4.16233333333333,2.03666666666667,8.47728555555556,6.98360337303988,-0.416596626960124,-5.62953199859631,"CF-PETG","Flat",90,4,"CF PETG 90%_4.txt"
7.78527,61.412,0.036529,7.6766,0.032197,0.0012879,0.12879,25.033,61.412,7.6766,0.12879,4.16233333333333,2.03666666666667,8.47728555555556,7.24430002947746,-0.432299970522535,-5.63139893341499,"CF-PETG","Flat",90,4,"CF PETG 90%_4.txt"
8.04478,63.648,0.037944,7.956,0.033612,0.0013445,0.13445,25.034,63.648,7.956,0.13445,4.16233333333333,2.03666666666667,8.47728555555556,7.50806370540255,-0.447936294597445,-5.63016961535251,"CF-PETG","Flat",90,4,"CF PETG 90%_4.txt"
8.30429,65.961,0.039359,8.2451,0.035027,0.0014011,0.14011,25.036,65.961,8.2451,0.14011,4.16233333333333,2.03666666666667,8.47728555555556,7.78091047750217,-0.464189522497834,-5.62988347622022,"CF-PETG","Flat",90,4,"CF PETG 90%_4.txt"
8.5638,68.343,0.040774,8.5429,0.036442,0.0014577,0.14577,25.037,68.343,8.5429,0.14577,4.16233333333333,2.03666666666667,8.47728555555556,8.06189664747246,-0.481003352527544,-5.63044577985865,"CF-PETG","Flat",90,4,"CF PETG 90%_4.txt"
8.82331,70.97,0.042189,8.8712,0.037856,0.0015143,0.15143,25.039,70.97,8.8712,0.15143,4.16233333333333,2.03666666666667,8.47728555555556,8.37178357799804,-0.499416422001959,-5.62963772659797,"CF-PETG","Flat",90,4,"CF PETG 90%_4.txt"
9.08282,73.597,0.043603,9.1996,0.039271,0.0015708,0.15708,25.04,73.597,9.1996,0.15708,4.16233333333333,2.03666666666667,8.47728555555556,8.68167050852363,-0.517929491476373,-5.62991316444599,"CF-PETG","Flat",90,4,"CF PETG 90%_4.txt"
9.34233,76.078,0.045018,9.5098,0.040686,0.0016274,0.16274,25.041,76.078,9.5098,0.16274,4.16233333333333,2.03666666666667,8.47728555555556,8.97433494500402,-0.535465054995985,-5.63066578683027,"CF-PETG","Flat",90,4,"CF PETG 90%_4.txt"
9.60184,78.541,0.046433,9.8176,0.042101,0.001684,0.1684,25.043,78.541,9.8176,0.1684,4.16233333333333,2.03666666666667,8.47728555555556,9.26487606030075,-0.552723939699252,-5.62992930756246,"CF-PETG","Flat",90,4,"CF PETG 90%_4.txt"
9.86135,81.003,0.047848,10.125,0.043516,0.0017406,0.17406,25.044,81.003,10.125,0.17406,4.16233333333333,2.03666666666667,8.47728555555556,9.5552992133095,-0.569700786690499,-5.62667443644937,"CF-PETG","Flat",90,4,"CF PETG 90%_4.txt"
10.1209,83.466,0.049263,10.433,0.04493,0.0017972,0.17972,25.046,83.466,10.433,0.17972,4.16233333333333,2.03666666666667,8.47728555555556,9.84584032860623,-0.587159671393765,-5.62790828518897,"CF-PETG","Flat",90,4,"CF PETG 90%_4.txt"
10.3804,85.877,0.050678,10.735,0.046345,0.0018538,0.18538,25.047,85.877,10.735,0.18538,4.16233333333333,2.03666666666667,8.47728555555556,10.130247404928,-0.604752595072034,-5.63346618604596,"CF-PETG","Flat",90,4,"CF PETG 90%_4.txt"
10.6399,88.288,0.052092,11.036,0.04776,0.0019104,0.19104,25.048,88.288,11.036,0.19104,4.16233333333333,2.03666666666667,8.47728555555556,10.4146544812497,-0.621345518750303,-5.63016961535251,"CF-PETG","Flat",90,4,"CF PETG 90%_4.txt"
10.8994,90.68,0.053507,11.335,0.049175,0.001967,0.1967,25.05,90.68,11.335,0.1967,4.16233333333333,2.03666666666667,8.47728555555556,10.6968202740998,-0.638179725900207,-5.63016961535251,"CF-PETG","Flat",90,4,"CF PETG 90%_4.txt"
11.1589,93.068,0.054922,11.634,0.05059,0.0020236,0.20236,25.051,93.068,11.634,0.20236,4.16233333333333,2.03666666666667,8.47728555555556,10.978514217798,-0.655485782202033,-5.63422539283164,"CF-PETG","Flat",90,4,"CF PETG 90%_4.txt"
11.4184,95.478,0.056337,11.935,0.052005,0.0020802,0.20802,25.053,95.478,11.935,0.20802,4.16233333333333,2.03666666666667,8.47728555555556,11.2628033318317,-0.672196668168285,-5.63214636085702,"CF-PETG","Flat",90,4,"CF PETG 90%_4.txt"
11.6779,97.894,0.057752,12.237,0.053419,0.0021368,0.21368,25.054,97.894,12.237,0.21368,4.16233333333333,2.03666666666667,8.47728555555556,11.5478002195934,-0.689199780406646,-5.63209757625763,"CF-PETG","Flat",90,4,"CF PETG 90%_4.txt"
11.9374,100.31,0.059166,12.539,0.054834,0.0021934,0.21934,25.056,100.31,12.539,0.21934,4.16233333333333,2.03666666666667,8.47728555555556,11.832797107355,-0.706202892645011,-5.63205114159831,"CF-PETG","Flat",90,4,"CF PETG 90%_4.txt"
12.1969,102.72,0.060581,12.841,0.056249,0.00225,0.225,25.057,102.72,12.841,0.225,4.16233333333333,2.03666666666667,8.47728555555556,12.1170862213887,-0.72391377861126,-5.63751871825606,"CF-PETG","Flat",90,4,"CF PETG 90%_4.txt"
12.4564,105.14,0.061996,13.143,0.057664,0.0023066,0.23066,25.058,105.14,13.143,0.23066,4.16233333333333,2.03666666666667,8.47728555555556,12.4025549583023,-0.740445041697704,-5.63375973292022,"CF-PETG","Flat",90,4,"CF PETG 90%_4.txt"
12.7159,107.42,0.063411,13.427,0.059079,0.0023631,0.23631,25.06,107.42,13.427,0.23631,4.16233333333333,2.03666666666667,8.47728555555556,12.6715089748985,-0.755491025101456,-5.62665543383821,"CF-PETG","Flat",90,4,"CF PETG 90%_4.txt"
12.9755,109.6,0.063146,13.699,0.058814,0.0023525,0.23525,25.059,109.6,13.699,0.23525,4.16233333333333,2.03666666666667,8.47728555555556,12.9286667626967,-0.770333237303294,-5.62328080373235,"CF-PETG","Flat",90,4,"CF PETG 90%_4.txt"
13.235,111.77,0.066048,13.972,0.061716,0.0024686,0.24686,25.062,111.77,13.972,0.24686,4.16233333333333,2.03666666666667,8.47728555555556,13.1846449276151,-0.787355072384937,-5.63523527329614,"CF-PETG","Flat",90,4,"CF PETG 90%_4.txt"
13.4945,114.14,0.067417,14.267,0.063084,0.0025234,0.25234,25.064,114.14,14.267,0.25234,4.16233333333333,2.03666666666667,8.47728555555556,13.4642155501296,-0.802784449870417,-5.62686233875669,"CF-PETG","Flat",90,4,"CF PETG 90%_4.txt"
13.754,116.72,0.068785,14.59,0.064452,0.0025781,0.25781,25.065,116.72,14.59,0.25781,4.16233333333333,2.03666666666667,8.47728555555556,13.7685582531201,-0.82144174687993,-5.6301696153525,"CF-PETG","Flat",90,4,"CF PETG 90%_4.txt"
14.0135,119.24,0.070153,14.905,0.065821,0.0026328,0.26328,25.066,119.24,14.905,0.26328,4.16233333333333,2.03666666666667,8.47728555555556,14.0658232188317,-0.839176781168291,-5.63016961535251,"CF-PETG","Flat",90,4,"CF PETG 90%_4.txt"
14.273,121.53,0.071521,15.192,0.067189,0.0026876,0.26876,25.068,121.53,15.192,0.26876,4.16233333333333,2.03666666666667,8.47728555555556,14.3359568583078,-0.856043141692236,-5.6348284734876,"CF-PETG","Flat",90,4,"CF PETG 90%_4.txt"
14.5325,123.83,0.072889,15.479,0.068557,0.0027423,0.27423,25.069,123.83,15.479,0.27423,4.16233333333333,2.03666666666667,8.47728555555556,14.6072701206636,-0.871729879336375,-5.63169377438061,"CF-PETG","Flat",90,4,"CF PETG 90%_4.txt"
14.792,126.13,0.074258,15.766,0.069925,0.002797,0.2797,25.071,126.13,15.766,0.2797,4.16233333333333,2.03666666666667,8.47728555555556,14.8785833830195,-0.887416616980515,-5.62867320170313,"CF-PETG","Flat",90,4,"CF PETG 90%_4.txt"
15.0515,128.42,0.075626,16.053,0.071293,0.0028517,0.28517,25.072,128.42,16.053,0.28517,4.16233333333333,2.03666666666667,8.47728555555556,15.1487170224955,-0.904282977504463,-5.63310893605222,"CF-PETG","Flat",90,4,"CF PETG 90%_4.txt"
15.311,130.8,0.076994,16.35,0.072662,0.0029065,0.29065,25.073,130.8,16.35,0.29065,4.16233333333333,2.03666666666667,8.47728555555556,15.4294672678899,-0.920532732110134,-5.6301696153525,"CF-PETG","Flat",90,4,"CF PETG 90%_4.txt"
15.5705,133.21,0.078362,16.651,0.07403,0.0029612,0.29612,25.075,133.21,16.651,0.29612,4.16233333333333,2.03666666666667,8.47728555555556,15.7137563819236,-0.937243618076382,-5.62875273603016,"CF-PETG","Flat",90,4,"CF PETG 90%_4.txt"
15.8301,135.24,0.07973,16.904,0.075398,0.0030159,0.30159,25.076,135.24,16.904,0.30159,4.16233333333333,2.03666666666667,8.47728555555556,15.9532198265247,-0.950780173475339,-5.62458692306755,"CF-PETG","Flat",90,4,"CF PETG 90%_4.txt"
16.0896,137.24,0.081099,17.155,0.076766,0.0030707,0.30707,25.077,137.24,17.155,0.30707,4.16233333333333,2.03666666666667,8.47728555555556,16.1891444024863,-0.965855597513723,-5.63016961535251,"CF-PETG","Flat",90,4,"CF PETG 90%_4.txt"
16.3491,139.41,0.082467,17.426,0.078134,0.0031254,0.31254,25.079,139.41,17.426,0.31254,4.16233333333333,2.03666666666667,8.47728555555556,16.4451225674046,-0.980877432595364,-5.62881575000209,"CF-PETG","Flat",90,4,"CF PETG 90%_4.txt"
16.6086,141.63,0.083835,17.704,0.079503,0.0031801,0.31801,25.08,141.63,17.704,0.31801,4.16233333333333,2.03666666666667,8.47728555555556,16.706998846722,-0.997001153277971,-5.63150222140743,"CF-PETG","Flat",90,4,"CF PETG 90%_4.txt"
16.8681,143.85,0.085203,17.981,0.080871,0.0032348,0.32348,25.082,143.85,17.981,0.32348,4.16233333333333,2.03666666666667,8.47728555555556,16.9688751260394,-1.01212487396057,-5.62885753829361,"CF-PETG","Flat",90,4,"CF PETG 90%_4.txt"
17.1276,146.07,0.086571,18.259,0.082239,0.0032896,0.32896,25.083,146.07,18.259,0.32896,4.16233333333333,2.03666666666667,8.47728555555556,17.2307514053568,-1.02824859464318,-5.63146171555494,"CF-PETG","Flat",90,4,"CF PETG 90%_4.txt"
17.3871,148.29,0.08794,18.537,0.083607,0.0033443,0.33443,25.084,148.29,18.537,0.33443,4.16233333333333,2.03666666666667,8.47728555555556,17.4926276846742,-1.04437231532578,-5.63398778295181,"CF-PETG","Flat",90,4,"CF PETG 90%_4.txt"
17.6466,150.52,0.089308,18.815,0.084975,0.003399,0.3399,25.086,150.52,18.815,0.3399,4.16233333333333,2.03666666666667,8.47728555555556,17.7556835868714,-1.05931641312857,-5.63016961535251,"CF-PETG","Flat",90,4,"CF PETG 90%_4.txt"
17.9061,152.95,0.090676,19.119,0.086344,0.0034537,0.34537,25.087,152.95,19.119,0.34537,4.16233333333333,2.03666666666667,8.47728555555556,18.0423319466648,-1.07666805333521,-5.63140359503744,"CF-PETG","Flat",90,4,"CF PETG 90%_4.txt"
18.1656,155.26,0.092044,19.407,0.087712,0.0035085,0.35085,25.088,155.26,19.407,0.35085,4.16233333333333,2.03666666666667,8.47728555555556,18.3148248319005,-1.09217516809954,-5.62773828051495,"CF-PETG","Flat",90,4,"CF PETG 90%_4.txt"
18.4251,157.38,0.093412,19.672,0.08908,0.0035632,0.35632,25.09,157.38,19.672,0.35632,4.16233333333333,2.03666666666667,8.47728555555556,18.5649048824198,-1.10709511758022,-5.62777103283968,"CF-PETG","Flat",90,4,"CF PETG 90%_4.txt"
18.6847,159.5,0.094781,19.938,0.090448,0.0036179,0.36179,25.091,159.5,19.938,0.36179,4.16233333333333,2.03666666666667,8.47728555555556,18.8149849329391,-1.1230150670609,-5.63253619751683,"CF-PETG","Flat",90,4,"CF PETG 90%_4.txt"
18.9442,161.62,0.096149,20.203,0.091816,0.0036727,0.36727,25.092,161.62,20.203,0.36727,4.16233333333333,2.03666666666667,8.47728555555556,19.0650649834584,-1.13793501654159,-5.63250515538083,"CF-PETG","Flat",90,4,"CF PETG 90%_4.txt"
19.2037,163.75,0.097517,20.468,0.093185,0.0037274,0.37274,25.094,163.75,20.468,0.37274,4.16233333333333,2.03666666666667,8.47728555555556,19.3163246568575,-1.15167534314246,-5.62671166280274,"CF-PETG","Flat",90,4,"CF PETG 90%_4.txt"
19.4632,165.86,0.098885,20.733,0.094553,0.0037821,0.37821,25.095,165.86,20.733,0.37821,4.16233333333333,2.03666666666667,8.47728555555556,19.565225084497,-1.16777491550296,-5.63244545170962,"CF-PETG","Flat",90,4,"CF PETG 90%_4.txt"
19.7227,167.92,0.10025,20.991,0.095921,0.0038368,0.38368,25.097,167.92,20.991,0.38368,4.16233333333333,2.03666666666667,8.47728555555556,19.8082273977375,-1.18277260226249,-5.63466534354005,"CF-PETG","Flat",90,4,"CF PETG 90%_4.txt"
19.9822,169.98,0.10162,21.248,0.097289,0.0038916,0.38916,25.098,169.98,21.248,0.38916,4.16233333333333,2.03666666666667,8.47728555555556,20.051229710978,-1.19677028902203,-5.63239029095457,"CF-PETG","Flat",90,4,"CF PETG 90%_4.txt"
20.2417,172.07,0.10299,21.509,0.098657,0.0039463,0.39463,25.099,172.07,21.509,0.39463,4.16233333333333,2.03666666666667,8.47728555555556,20.2977708928579,-1.21122910714213,-5.63126647980906,"CF-PETG","Flat",90,4,"CF PETG 90%_4.txt"
20.5012,174.48,0.10436,21.81,0.10003,0.004001,0.4001,25.101,174.48,21.81,0.4001,4.16233333333333,2.03666666666667,8.47728555555556,20.5820600068916,-1.22793999310838,-5.63016961535251,"CF-PETG","Flat",90,4,"CF PETG 90%_4.txt"
20.7607,177.04,0.10573,22.13,0.10139,0.0040558,0.40558,25.102,177.04,22.13,0.40558,4.16233333333333,2.03666666666667,8.47728555555556,20.8840434641225,-1.24595653587751,-5.6301696153525,"CF-PETG","Flat",90,4,"CF PETG 90%_4.txt"
21.0202,179.01,0.10709,22.376,0.10276,0.0041105,0.41105,25.103,179.01,22.376,0.41105,4.16233333333333,2.03666666666667,8.47728555555556,21.1164291714447,-1.25957082855532,-5.62911525096226,"CF-PETG","Flat",90,4,"CF PETG 90%_4.txt"
21.2798,181.07,0.10846,22.634,0.10413,0.0041652,0.41652,25.105,181.07,22.634,0.41652,4.16233333333333,2.03666666666667,8.47728555555556,21.3594314846852,-1.27456851531485,-5.6312119612744,"CF-PETG","Flat",90,4,"CF PETG 90%_4.txt"
21.5393,183.25,0.10983,22.906,0.1055,0.0042199,0.42199,25.106,183.25,22.906,0.42199,4.16233333333333,2.03666666666667,8.47728555555556,21.6165892724833,-1.28941072751668,-5.62913964689025,"CF-PETG","Flat",90,4,"CF PETG 90%_4.txt"
21.7988,185.43,0.1112,23.179,0.10687,0.0042747,0.42747,25.108,185.43,23.179,0.42747,4.16233333333333,2.03666666666667,8.47728555555556,21.8737470602815,-1.30525293971852,-5.63118745294671,"CF-PETG","Flat",90,4,"CF PETG 90%_4.txt"
22.0583,187.6,0.11257,23.449,0.10823,0.0043294,0.43294,25.109,187.6,23.449,0.43294,4.16233333333333,2.03666666666667,8.47728555555556,22.1297252251998,-1.31927477480016,-5.62614514393008,"CF-PETG","Flat",90,4,"CF PETG 90%_4.txt"
22.3178,189.73,0.11394,23.717,0.1096,0.0043841,0.43841,25.11,189.73,23.717,0.43841,4.16233333333333,2.03666666666667,8.47728555555556,22.380984898599,-1.33601510140104,-5.63315386179128,"CF-PETG","Flat",90,4,"CF PETG 90%_4.txt"
22.5773,191.87,0.1153,23.984,0.11097,0.0044389,0.44389,25.112,191.87,23.984,0.44389,4.16233333333333,2.03666666666667,8.47728555555556,22.6334241948779,-1.35057580512211,-5.63115329020225,"CF-PETG","Flat",90,4,"CF PETG 90%_4.txt"
22.8368,194.01,0.11667,24.251,0.11234,0.0044936,0.44936,25.113,194.01,24.251,0.44936,4.16233333333333,2.03666666666667,8.47728555555556,22.8858634911568,-1.36513650884318,-5.62919677062049,"CF-PETG","Flat",90,4,"CF PETG 90%_4.txt"
23.0963,196.05,0.11804,24.506,0.11371,0.0045483,0.45483,25.114,196.05,24.506,0.45483,4.16233333333333,2.03666666666667,8.47728555555556,23.1265065586377,-1.37949344136232,-5.62920689366817,"CF-PETG","Flat",90,4,"CF PETG 90%_4.txt"
23.3558,198.01,0.11941,24.751,0.11508,0.004603,0.4603,25.116,198.01,24.751,0.4603,4.16233333333333,2.03666666666667,8.47728555555556,23.3577126430801,-1.39328735691994,-5.62921642325538,"CF-PETG","Flat",90,4,"CF PETG 90%_4.txt"
23.6153,199.97,0.12078,24.996,0.11644,0.0046578,0.46578,25.117,199.97,24.996,0.46578,4.16233333333333,2.03666666666667,8.47728555555556,23.5889187275225,-1.40708127247755,-5.62922576603276,"CF-PETG","Flat",90,4,"CF PETG 90%_4.txt"
23.8748,201.95,0.12214,25.244,0.11781,0.0047125,0.47125,25.118,201.95,25.244,0.47125,4.16233333333333,2.03666666666667,8.47728555555556,23.8224840577245,-1.42151594227555,-5.63110419218645,"CF-PETG","Flat",90,4,"CF PETG 90%_4.txt"
24.1344,204.71,0.12351,25.589,0.11918,0.0047672,0.47672,25.12,204.71,25.589,0.47672,4.16233333333333,2.03666666666667,8.47728555555556,24.1480599725515,-1.44094002744851,-5.63109159188914,"CF-PETG","Flat",90,4,"CF PETG 90%_4.txt"
24.3939,206.82,0.12488,25.853,0.12055,0.0048219,0.48219,25.121,206.82,25.853,0.48219,4.16233333333333,2.03666666666667,8.47728555555556,24.396960400191,-1.45603959980901,-5.63199473874988,"CF-PETG","Flat",90,4,"CF PETG 90%_4.txt"
24.6534,208.94,0.12625,26.117,0.12192,0.0048767,0.48767,25.123,208.94,26.117,0.48767,4.16233333333333,2.03666666666667,8.47728555555556,24.6470404507103,-1.46995954928969,-5.62836294095681,"CF-PETG","Flat",90,4,"CF PETG 90%_4.txt"
24.9129,211.05,0.12762,26.381,0.12329,0.0049314,0.49314,25.124,211.05,26.381,0.49314,4.16233333333333,2.03666666666667,8.47728555555556,24.8959408783498,-1.48505912165018,-5.6292753180326,"CF-PETG","Flat",90,4,"CF PETG 90%_4.txt"
25.1724,213.17,0.12899,26.646,0.12465,0.0049861,0.49861,25.125,213.17,26.646,0.49861,4.16233333333333,2.03666666666667,8.47728555555556,25.1460209288691,-1.49997907113087,-5.62928421200507,"CF-PETG","Flat",90,4,"CF PETG 90%_4.txt"
25.4319,215.09,0.13035,26.887,0.12602,0.0050409,0.50409,25.127,215.09,26.887,0.50409,4.16233333333333,2.03666666666667,8.47728555555556,25.3725085217923,-1.51449147820771,-5.63280201661663,"CF-PETG","Flat",90,4,"CF PETG 90%_4.txt"
0.0243974,0.0058714,-0.00074064,0.00073392,0.0016463,6.5852e-05,0.0065852,25.002,0.0058714,0.00073392,0.0065852,4.16633333333333,2.036,8.48265466666667,0.000692165392877796,-4.17546071222044e-05,-5.68925865519462,"CF-PETG","Flat",90,5,"CF PETG 90%_5.txt"
0.0487949,0.012862,-0.00070785,0.0016078,0.0016791,6.7163e-05,0.0067163,25.002,0.012862,0.0016078,0.0067163,4.16633333333333,2.036,8.48265466666667,0.00151627061402633,-9.15293859736677e-05,-5.69283405732477,"CF-PETG","Flat",90,5,"CF PETG 90%_5.txt"
0.0731923,0.019853,-0.00067507,0.0024816,0.0017119,6.8474e-05,0.0068474,25.002,0.019853,0.0024816,0.0068474,4.16633333333333,2.036,8.48265466666667,0.00234042299022429,-0.000141177009775713,-5.68895107091044,"CF-PETG","Flat",90,5,"CF PETG 90%_5.txt"
0.0975898,0.026843,-0.00064229,0.0033554,0.0017446,6.9785e-05,0.0069785,25.002,0.026843,0.0033554,0.0069785,4.16633333333333,2.036,8.48265466666667,0.0031644574787987,-0.000190942521201303,-5.69060383862739,"CF-PETG","Flat",90,5,"CF PETG 90%_5.txt"
0.121987,0.033834,-0.00060951,0.0042292,0.0017774,7.1097e-05,0.0071097,25.002,0.033834,0.0042292,0.0071097,4.16633333333333,2.036,8.48265466666667,0.00398860985499665,-0.000240590145003348,-5.68878617713394,"CF-PETG","Flat",90,5,"CF PETG 90%_5.txt"
0.146385,0.040825,-0.00057673,0.0051031,0.0018102,7.2408e-05,0.0072408,25.002,0.040825,0.0051031,0.0072408,4.16633333333333,2.036,8.48265466666667,0.00481276223119461,-0.000290337768805395,-5.68943914102007,"CF-PETG","Flat",90,5,"CF PETG 90%_5.txt"
0.170782,0.047815,-0.00054394,0.0059769,0.001843,7.3719e-05,0.0073719,25.002,0.047815,0.0059769,0.0073719,4.16633333333333,2.036,8.48265466666667,0.00563679671976902,-0.000340103280230985,-5.69029564207172,"CF-PETG","Flat",90,5,"CF PETG 90%_5.txt"
0.19518,0.054806,-0.00051116,0.0068507,0.0018758,7.5031e-05,0.0075031,25.002,0.054806,0.0068507,0.0075031,4.16633333333333,2.036,8.48265466666667,0.00646094909596697,-0.00038975090403303,-5.68921284004598,"CF-PETG","Flat",90,5,"CF PETG 90%_5.txt"
0.219577,0.061797,-0.00047838,0.0077246,0.0019085,7.6342e-05,0.0076342,25.002,0.061797,0.0077246,0.0076342,4.16633333333333,2.036,8.48265466666667,0.00728510147216492,-0.000439498527835076,-5.68959593810781,"CF-PETG","Flat",90,5,"CF PETG 90%_5.txt"
0.243974,0.068787,-0.0004456,0.0085984,0.0019413,7.7653e-05,0.0077653,25.002,0.068787,0.0085984,0.0077653,4.16633333333333,2.036,8.48265466666667,0.00810913596073934,-0.000489264039260666,-5.69017537286781,"CF-PETG","Flat",90,5,"CF PETG 90%_5.txt"
0.268372,0.075778,-0.00041282,0.0094722,0.0019741,7.8964e-05,0.0078964,25.002,0.075778,0.0094722,0.0078964,4.16633333333333,2.036,8.48265466666667,0.00893328833693729,-0.000538911663062712,-5.68940333885171,"CF-PETG","Flat",90,5,"CF PETG 90%_5.txt"
0.292769,0.082769,-0.00038003,0.010346,0.0020069,8.0276e-05,0.0080276,25.002,0.082769,0.010346,0.0080276,4.16633333333333,2.036,8.48265466666667,0.00975744071313524,-0.000588559286864757,-5.68876171336513,"CF-PETG","Flat",90,5,"CF PETG 90%_5.txt"
0.317167,0.089759,-0.00034725,0.01122,0.0020397,8.1587e-05,0.0081587,25.002,0.089759,0.01122,0.0081587,4.16633333333333,2.036,8.48265466666667,0.0105814752017097,-0.000638524798290347,-5.6909518564202,"CF-PETG","Flat",90,5,"CF PETG 90%_5.txt"
0.341564,0.09675,-0.00031447,0.012094,0.0020725,8.2898e-05,0.0082898,25.002,0.09675,0.012094,0.0082898,4.16633333333333,2.036,8.48265466666667,0.0114056275779076,-0.000688372422092392,-5.69185068705467,"CF-PETG","Flat",90,5,"CF PETG 90%_5.txt"
0.365962,0.10374,-0.00028169,0.012968,0.0021052,8.4209e-05,0.0084209,25.002,0.10374,0.012968,0.0084209,4.16633333333333,2.036,8.48265466666667,0.012229662066482,-0.000738337933517982,-5.69353742688142,"CF-PETG","Flat",90,5,"CF PETG 90%_5.txt"
0.390359,0.11073,-0.00024891,0.013841,0.002138,8.5521e-05,0.0085521,25.002,0.11073,0.013841,0.0085521,4.16633333333333,2.036,8.48265466666667,0.0130536965550564,-0.000787303444943571,-5.68819770929536,"CF-PETG","Flat",90,5,"CF PETG 90%_5.txt"
0.414757,0.11772,-0.00021612,0.014715,0.0021708,8.6832e-05,0.0086832,25.002,0.11772,0.014715,0.0086832,4.16633333333333,2.036,8.48265466666667,0.0138777310436308,-0.000837268956369163,-5.68990116458826,"CF-PETG","Flat",90,5,"CF PETG 90%_5.txt"
0.439154,0.12471,-0.00018334,0.015589,0.0022036,8.8143e-05,0.0088143,25.002,0.12471,0.015589,0.0088143,4.16633333333333,2.036,8.48265466666667,0.0147017655322052,-0.000887234467794751,-5.6914136108458,"CF-PETG","Flat",90,5,"CF PETG 90%_5.txt"
0.463551,0.1317,-0.00015056,0.016463,0.0022364,8.9455e-05,0.0089455,25.002,0.1317,0.016463,0.0089455,4.16633333333333,2.036,8.48265466666667,0.0155258000207797,-0.00093719997922034,-5.69276546935759,"CF-PETG","Flat",90,5,"CF PETG 90%_5.txt"
0.487949,0.13869,-0.00011778,0.017337,0.0022691,9.0766e-05,0.0090766,25.002,0.13869,0.017337,0.0090766,4.16633333333333,2.036,8.48265466666667,0.0163498345093541,-0.000987165490645932,-5.69398102697082,"CF-PETG","Flat",90,5,"CF PETG 90%_5.txt"
0.512346,0.14568,-8.4997e-05,0.018211,0.0023019,9.2077e-05,0.0092077,25.002,0.14568,0.018211,0.0092077,4.16633333333333,2.036,8.48265466666667,0.0171738689979285,-0.00103713100207152,-5.69507990814081,"CF-PETG","Flat",90,5,"CF PETG 90%_5.txt"
0.536744,0.15268,-5.2215e-05,0.019084,0.0023347,9.3388e-05,0.0093388,25.002,0.15268,0.019084,0.0093388,4.16633333333333,2.036,8.48265466666667,0.0179990823627383,-0.00108491763726167,-5.68495932331622,"CF-PETG","Flat",90,5,"CF PETG 90%_5.txt"
0.561141,0.15967,-1.9433e-05,0.019958,0.0023675,9.47e-05,0.00947,25.002,0.15967,0.019958,0.00947,4.16633333333333,2.036,8.48265466666667,0.0188231168513127,-0.00113488314868726,-5.68635709333228,"CF-PETG","Flat",90,5,"CF PETG 90%_5.txt"
0.585539,0.16666,1.3349e-05,0.020832,0.0024003,9.6011e-05,0.0096011,25.002,0.16666,0.020832,0.0096011,4.16633333333333,2.036,8.48265466666667,0.0196471513398872,-0.00118484866011285,-5.68763757734662,"CF-PETG","Flat",90,5,"CF PETG 90%_5.txt"
0.609936,0.17365,4.6131e-05,0.021706,0.0024331,9.7322e-05,0.0097322,25.002,0.17365,0.021706,0.0097322,4.16633333333333,2.036,8.48265466666667,0.0204711858284616,-0.00123481417153844,-5.68881494305002,"CF-PETG","Flat",90,5,"CF PETG 90%_5.txt"
0.634334,0.18064,7.8913e-05,0.02258,0.0024658,9.8634e-05,0.0098634,25.002,0.18064,0.02258,0.0098634,4.16633333333333,2.036,8.48265466666667,0.021295220317036,-0.00128477968296403,-5.68990116458826,"CF-PETG","Flat",90,5,"CF PETG 90%_5.txt"
0.658731,0.18763,0.0001117,0.023454,0.0024986,9.9945e-05,0.0099945,25.002,0.18763,0.023454,0.0099945,4.16633333333333,2.036,8.48265466666667,0.0221192548056104,-0.00133474519438962,-5.69090643126809,"CF-PETG","Flat",90,5,"CF PETG 90%_5.txt"
0.683128,0.19462,0.00014448,0.024327,0.0025314,0.00010126,0.010126,25.002,0.19462,0.024327,0.010126,4.16633333333333,2.036,8.48265466666667,0.0229432892941848,-0.00138371070581521,-5.68796278133437,"CF-PETG","Flat",90,5,"CF PETG 90%_5.txt"
0.707526,0.20161,0.00017726,0.025201,0.0025642,0.00010257,0.010257,25.002,0.20161,0.025201,0.010257,4.16633333333333,2.036,8.48265466666667,0.0237673237827592,-0.0014336762172408,-5.68896558565452,"CF-PETG","Flat",90,5,"CF PETG 90%_5.txt"
0.731923,0.2086,0.00021004,0.026075,0.002597,0.00010388,0.010388,25.003,0.2086,0.026075,0.010388,4.16633333333333,2.036,8.48265466666667,0.0245913582713336,-0.00148364172866639,-5.68990116458826,"CF-PETG","Flat",90,5,"CF PETG 90%_5.txt"
0.756321,0.21559,0.00024282,0.026949,0.0026297,0.00010519,0.010519,25.003,0.21559,0.026949,0.010519,4.16633333333333,2.036,8.48265466666667,0.025415392759908,-0.00153360724009198,-5.69077605882213,"CF-PETG","Flat",90,5,"CF PETG 90%_5.txt"
0.780718,0.22258,0.00027561,0.027823,0.0026625,0.0001065,0.01065,25.003,0.22258,0.027823,0.01065,4.16633333333333,2.036,8.48265466666667,0.0262394272484824,-0.00158357275151757,-5.69159598719609,"CF-PETG","Flat",90,5,"CF PETG 90%_5.txt"
0.805116,0.22957,0.00030839,0.028697,0.0026953,0.00010781,0.010781,25.003,0.22957,0.028697,0.010781,4.16633333333333,2.036,8.48265466666667,0.0270634617370568,-0.00163353826294316,-5.69236597185475,"CF-PETG","Flat",90,5,"CF PETG 90%_5.txt"
0.829513,0.23656,0.00034117,0.02957,0.0027281,0.00010912,0.010912,25.003,0.23656,0.02957,0.010912,4.16633333333333,2.036,8.48265466666667,0.0278874962256313,-0.00168250377436875,-5.68990116458826,"CF-PETG","Flat",90,5,"CF PETG 90%_5.txt"
0.853911,0.24355,0.00037395,0.030444,0.0027609,0.00011044,0.011044,25.003,0.24355,0.030444,0.011044,4.16633333333333,2.036,8.48265466666667,0.0287115307142057,-0.00173246928579434,-5.69067562013644,"CF-PETG","Flat",90,5,"CF PETG 90%_5.txt"
0.878308,0.25054,0.00040673,0.031318,0.0027937,0.00011175,0.011175,25.003,0.25054,0.031318,0.011175,4.16633333333333,2.036,8.48265466666667,0.0295355652027801,-0.00178243479721993,-5.69140684979861,"CF-PETG","Flat",90,5,"CF PETG 90%_5.txt"
0.902705,0.25753,0.00043952,0.032192,0.0028264,0.00011306,0.011306,25.003,0.25753,0.032192,0.011306,4.16633333333333,2.036,8.48265466666667,0.0303595996913545,-0.00183240030864552,-5.69209837427161,"CF-PETG","Flat",90,5,"CF PETG 90%_5.txt"
0.927103,0.26453,0.0004723,0.033066,0.0028592,0.00011437,0.011437,25.003,0.26453,0.033066,0.011437,4.16633333333333,2.036,8.48265466666667,0.0311848130561643,-0.00188118694383567,-5.68918812023125,"CF-PETG","Flat",90,5,"CF PETG 90%_5.txt"
0.9515,0.27152,0.00050508,0.03394,0.002892,0.00011568,0.011568,25.003,0.27152,0.03394,0.011568,4.16633333333333,2.036,8.48265466666667,0.0320088475447387,-0.00193115245526126,-5.68990116458827,"CF-PETG","Flat",90,5,"CF PETG 90%_5.txt"
0.975898,0.27851,0.00053786,0.034813,0.0029248,0.00011699,0.011699,25.003,0.27851,0.034813,0.011699,4.16633333333333,2.036,8.48265466666667,0.0328328820333132,-0.00198011796668685,-5.68786937835534,"CF-PETG","Flat",90,5,"CF PETG 90%_5.txt"
1.0003,0.38465,0.00057064,0.048081,0.0029576,0.0001183,0.01183,25.003,0.38465,0.048081,0.01183,4.16633333333333,2.036,8.48265466666667,0.0453454743963014,-0.00273552560369859,-5.68941079365777,"CF-PETG","Flat",90,5,"CF PETG 90%_5.txt"
1.02469,0.52698,0.00060343,0.065873,0.0029904,0.00011961,0.011961,25.003,0.52698,0.065873,0.011961,4.16633333333333,2.036,8.48265466666667,0.0621244198553566,-0.0037485801446434,-5.6906170124989,"CF-PETG","Flat",90,5,"CF PETG 90%_5.txt"
1.04909,0.66932,0.00063621,0.083665,0.0030231,0.00012093,0.012093,25.003,0.66932,0.083665,0.012093,4.16633333333333,2.036,8.48265466666667,0.0789045441906472,-0.00476045580935276,-5.68990116458825,"CF-PETG","Flat",90,5,"CF PETG 90%_5.txt"
1.07349,0.81165,0.00066899,0.10146,0.0030559,0.00012224,0.012224,25.003,0.81165,0.10146,0.012224,4.16633333333333,2.036,8.48265466666667,0.0956834896497024,-0.00577651035029757,-5.69338690153515,"CF-PETG","Flat",90,5,"CF PETG 90%_5.txt"
1.09788,0.95399,0.00070177,0.11925,0.0030887,0.00012355,0.012355,25.003,0.95399,0.11925,0.012355,4.16633333333333,2.036,8.48265466666667,0.112463613984993,-0.00678638601500693,-5.69088974004774,"CF-PETG","Flat",90,5,"CF PETG 90%_5.txt"
1.12228,1.0963,0.00073455,0.13704,0.0031215,0.00012486,0.012486,25.003,1.0963,0.13704,0.012486,4.16633333333333,2.036,8.48265466666667,0.129240201691577,-0.00779979830842262,-5.69162164946192,"CF-PETG","Flat",90,5,"CF PETG 90%_5.txt"
1.14668,1.2387,0.00076734,0.15483,0.0031543,0.00012617,0.012617,25.003,1.2387,0.15483,0.012617,4.16633333333333,2.036,8.48265466666667,0.146027399284281,-0.00880260071571934,-5.68533276220328,"CF-PETG","Flat",90,5,"CF PETG 90%_5.txt"
1.17108,1.381,0.00080012,0.17262,0.003187,0.00012748,0.012748,25.003,1.381,0.17262,0.012748,4.16633333333333,2.036,8.48265466666667,0.16280280811463,-0.00981719188537047,-5.68716943886599,"CF-PETG","Flat",90,5,"CF PETG 90%_5.txt"
1.19547,1.5233,0.0008329,0.19042,0.0032198,0.00012879,0.012879,25.003,1.5233,0.19042,0.012879,4.16633333333333,2.036,8.48265466666667,0.179578216944978,-0.0108417830550216,-5.6936157205239,"CF-PETG","Flat",90,5,"CF PETG 90%_5.txt"
1.21987,1.6657,0.00086568,0.20821,0.0032526,0.0001301,0.01301,25.003,1.6657,0.20821,0.01301,4.16633333333333,2.036,8.48265466666667,0.196365414537682,-0.0118445854623183,-5.68876877302644,"CF-PETG","Flat",90,5,"CF PETG 90%_5.txt"
1.24427,1.808,0.00089846,0.226,0.0032854,0.00013142,0.013142,25.003,1.808,0.226,0.013142,4.16633333333333,2.036,8.48265466666667,0.213140823368031,-0.0128591766319695,-5.68990116458826,"CF-PETG","Flat",90,5,"CF PETG 90%_5.txt"
1.26867,1.9503,0.00093125,0.24379,0.0033182,0.00013273,0.013273,25.003,1.9503,0.24379,0.013273,4.16633333333333,2.036,8.48265466666667,0.229916232198379,-0.0138737678016206,-5.69086828894565,"CF-PETG","Flat",90,5,"CF PETG 90%_5.txt"
1.29306,2.0927,0.00096403,0.26158,0.003351,0.00013404,0.013404,25.003,2.0927,0.26158,0.013404,4.16633333333333,2.036,8.48265466666667,0.246703429791083,-0.0148765702089173,-5.6871971132798,"CF-PETG","Flat",90,5,"CF PETG 90%_5.txt"
1.31746,2.235,0.00082656,0.27937,0.0032135,0.00012854,0.012854,25.003,2.235,0.27937,0.012854,4.16633333333333,2.036,8.48265466666667,0.263478838621432,-0.0158911613785684,-5.68821325789041,"CF-PETG","Flat",90,5,"CF PETG 90%_5.txt"
1.34186,2.3773,0.00061032,0.29717,0.0029972,0.00011989,0.011989,25.003,2.3773,0.29717,0.011989,4.16633333333333,2.036,8.48265466666667,0.28025424745178,-0.0169157525482196,-5.69228137033334,"CF-PETG","Flat",90,5,"CF PETG 90%_5.txt"
1.36626,2.5197,0.002076,0.31496,0.004463,0.00017852,0.017852,25.004,2.5197,0.31496,0.017852,4.16633333333333,2.036,8.48265466666667,0.297041445044484,-0.0179185549555163,-5.68915257668158,"CF-PETG","Flat",90,5,"CF PETG 90%_5.txt"
1.39065,2.662,-8.4575e-06,0.33275,0.0023785,9.5139e-05,0.0095139,25.002,2.662,0.33275,0.0095139,4.16633333333333,2.036,8.48265466666667,0.313816853874833,-0.0189331461251674,-5.68990116458826,"CF-PETG","Flat",90,5,"CF PETG 90%_5.txt"
1.41505,2.8369,0.006779,0.35462,0.009166,0.00036664,0.036664,25.009,2.8369,0.35462,0.036664,4.16633333333333,2.036,8.48265466666667,0.334435399232724,-0.0201846007672755,-5.69189576653193,"CF-PETG","Flat",90,5,"CF PETG 90%_5.txt"
1.43945,3.1418,-0.0083949,0.39272,-0.006008,-0.00024032,-0.024032,24.994,3.1418,0.39272,-0.024032,4.16633333333333,2.036,8.48265466666667,0.370379335651371,-0.0223406643486292,-5.68870043507569,"CF-PETG","Flat",90,5,"CF PETG 90%_5.txt"
1.46385,3.4466,0.002807,0.43082,0.0051939,0.00020776,0.020776,25.005,3.4466,0.43082,0.020776,4.16633333333333,2.036,8.48265466666667,0.406311483307663,-0.0245085166923373,-5.68880662279777,"CF-PETG","Flat",90,5,"CF PETG 90%_5.txt"
1.48824,3.7514,0.0042332,0.46893,0.0066201,0.0002648,0.02648,25.007,3.7514,0.46893,0.02648,4.16633333333333,2.036,8.48265466666667,0.442243630963954,-0.0266863690360455,-5.69090675282996,"CF-PETG","Flat",90,5,"CF PETG 90%_5.txt"
1.51264,4.0562,0.0032573,0.50703,0.0056443,0.00022577,0.022577,25.006,4.0562,0.50703,0.022577,4.16633333333333,2.036,8.48265466666667,0.478175778620246,-0.0288542213797536,-5.69083118942738,"CF-PETG","Flat",90,5,"CF PETG 90%_5.txt"
1.53704,4.3611,0.00031094,0.54513,0.0026979,0.00010791,0.010791,25.003,4.3611,0.54513,0.010791,4.16633333333333,2.036,8.48265466666667,0.514119715038893,-0.0310102849611072,-5.6886036286954,"CF-PETG","Flat",90,5,"CF PETG 90%_5.txt"
1.56144,4.6659,-0.0004211,0.58323,0.0019658,7.8633e-05,0.0078633,25.002,4.6659,0.58323,0.0078633,4.16633333333333,2.036,8.48265466666667,0.550051862695185,-0.0331781373048154,-5.68868839134054,"CF-PETG","Flat",90,5,"CF PETG 90%_5.txt"
1.58583,4.9707,-0.0011531,0.62134,0.0012338,4.9351e-05,0.0049351,25.001,4.9707,0.62134,0.0049351,4.16633333333333,2.036,8.48265466666667,0.585984010351476,-0.0353559896485236,-5.69028062711617,"CF-PETG","Flat",90,5,"CF PETG 90%_5.txt"
1.61023,5.2755,-0.0018852,0.65944,0.00050174,2.0069e-05,0.0020069,25,5.2755,0.65944,0.0020069,4.16633333333333,2.036,8.48265466666667,0.621916158007768,-0.0375238419922317,-5.69025870317719,"CF-PETG","Flat",90,5,"CF PETG 90%_5.txt"
1.63463,5.5825,0.0029881,0.69781,0.005375,0.000215,0.0215,25.005,5.5825,0.69781,0.0215,4.16633333333333,2.036,8.48265466666667,0.658107658435858,-0.0397023415641425,-5.68956328572857,"CF-PETG","Flat",90,5,"CF PETG 90%_5.txt"
1.65903,5.8087,0.0031236,0.72608,0.0055105,0.00022042,0.022042,25.005,5.8087,0.72608,0.022042,4.16633333333333,2.036,8.48265466666667,0.68477383888157,-0.0413061611184298,-5.68892699405434,"CF-PETG","Flat",90,5,"CF PETG 90%_5.txt"
1.68342,5.8845,0.003259,0.73557,0.0056459,0.00022584,0.022584,25.006,5.8845,0.73557,0.022584,4.16633333333333,2.036,8.48265466666667,0.693709720746225,-0.0418602792537744,-5.69086276680322,"CF-PETG","Flat",90,5,"CF PETG 90%_5.txt"
1.70782,5.9604,0.0033945,0.74505,0.0057814,0.00023126,0.023126,25.006,5.9604,0.74505,0.023126,4.16633333333333,2.036,8.48265466666667,0.702657391373235,-0.0423926086267649,-5.68990116458826,"CF-PETG","Flat",90,5,"CF PETG 90%_5.txt"
1.73222,6.0362,0.0035299,0.75453,0.0059169,0.00023667,0.023667,25.006,6.0362,0.75453,0.023667,4.16633333333333,2.036,8.48265466666667,0.71159327323789,-0.0429367267621096,-5.6905261238267,"CF-PETG","Flat",90,5,"CF PETG 90%_5.txt"
1.75662,6.1121,0.0036654,0.76401,0.0060523,0.00024209,0.024209,25.006,6.1121,0.76401,0.024209,4.16633333333333,2.036,8.48265466666667,0.7205409438649,-0.0434690561350999,-5.6895925622832,"CF-PETG","Flat",90,5,"CF PETG 90%_5.txt"
1.78101,6.1879,0.0038009,0.77349,0.0061878,0.00024751,0.024751,25.006,6.1879,0.77349,0.024751,4.16633333333333,2.036,8.48265466666667,0.729476825729555,-0.0440131742704446,-5.69020598462095,"CF-PETG","Flat",90,5,"CF PETG 90%_5.txt"
1.80541,6.2638,0.0039363,0.78297,0.0063233,0.00025293,0.025293,25.006,6.2638,0.78297,0.025293,4.16633333333333,2.036,8.48265466666667,0.738424496356565,-0.044545503643435,-5.68929890588848,"CF-PETG","Flat",90,5,"CF PETG 90%_5.txt"
1.82981,6.3396,0.0040718,0.79245,0.0064587,0.00025835,0.025835,25.006,6.3396,0.79245,0.025835,4.16633333333333,2.036,8.48265466666667,0.74736037822122,-0.0450896217787796,-5.68990116458825,"CF-PETG","Flat",90,5,"CF PETG 90%_5.txt"
1.85421,6.4155,0.0042073,0.80193,0.0065942,0.00026377,0.026377,25.006,6.4155,0.80193,0.026377,4.16633333333333,2.036,8.48265466666667,0.75630804884823,-0.04562195115177,-5.68901913530733,"CF-PETG","Flat",90,5,"CF PETG 90%_5.txt"
1.8786,6.4913,0.0043427,0.81141,0.0067296,0.00026919,0.026919,25.007,6.4913,0.81141,0.026919,4.16633333333333,2.036,8.48265466666667,0.765243930712885,-0.0461660692871146,-5.68961058985157,"CF-PETG","Flat",90,5,"CF PETG 90%_5.txt"
1.903,6.5672,0.0044782,0.82089,0.0068651,0.0002746,0.02746,25.007,6.5672,0.82089,0.02746,4.16633333333333,2.036,8.48265466666667,0.774191601339895,-0.0466983986601051,-5.68875228838274,"CF-PETG","Flat",90,5,"CF PETG 90%_5.txt"
1.9274,6.643,0.0046136,0.83037,0.0070006,0.00028002,0.028002,25.007,6.643,0.83037,0.028002,4.16633333333333,2.036,8.48265466666667,0.78312748320455,-0.0472425167954498,-5.68933328461406,"CF-PETG","Flat",90,5,"CF PETG 90%_5.txt"
1.9518,6.7188,0.0047491,0.83986,0.007136,0.00028544,0.028544,25.007,6.7188,0.83986,0.028544,4.16633333333333,2.036,8.48265466666667,0.792063365069205,-0.0477966349307946,-5.69102409101452,"CF-PETG","Flat",90,5,"CF PETG 90%_5.txt"
