Repository: VipulKohinkar/3D-Printing-Parameter-Optimisation

# 3D Printing Parameter Optimisation: Impact of K-Value on Carbon-Reinforced PETG

## MSc Mechanical Engineering with Management

**Author:** Vipul Kohinkar  
**Project:** MEE7012-SUM  
**Date:** 27 August 2026

---

## Project Overview

This project investigates the influence of flow-rate multiplier (K-value) and build orientation on the tensile behaviour of PETG and carbon-fibre-reinforced PETG (CF-PETG) manufactured using fused deposition modelling (FDM).

The study compares an unreinforced thermoplastic, PETG, with a carbon-fibre-reinforced PETG composite to investigate whether the two materials respond differently to changes in material flow and build orientation.

---

File: 3_Experimental_data/Modulus/Recalculated Stress Strain/Recalculated_Stress_Strain_All_Data.csv (part 98 of 212)
"Time (s)","Load (N)","Machine Extension (mm)","Stress (MPa)","Extension from Preload (mm)","Strain","Percentage Strain","Gauge Length (mm)","Load_N","NEXYGEN_Stress_MPa","Percentage_Strain","Measured_Width_mm","Measured_Thickness_mm","Measured_Area_mm2","Recalculated_Stress_MPa","Stress_Difference_MPa","Stress_Difference_Percent","Material","Orientation","K","Sample","File"
1.97619,6.7947,0.0048846,0.84934,0.0072715,0.00029086,0.029086,25.007,6.7947,0.84934,0.029086,4.16633333333333,2.036,8.48265466666667,0.801011035696215,-0.0483289643037849,-5.69017876277873,"CF-PETG","Flat",90,5,"CF PETG 90%_5.txt"
2.00059,6.8705,0.00502,0.85882,0.007407,0.00029628,0.029628,25.007,6.8705,0.85882,0.029628,4.16633333333333,2.036,8.48265466666667,0.80994691756087,-0.0488730824391296,-5.69072476643878,"CF-PETG","Flat",90,5,"CF PETG 90%_5.txt"
2.02499,6.9464,0.0051555,0.8683,0.0075424,0.0003017,0.03017,25.007,6.9464,0.8683,0.03017,4.16633333333333,2.036,8.48265466666667,0.81889458818788,-0.0494054118121199,-5.68990116458826,"CF-PETG","Flat",90,5,"CF PETG 90%_5.txt"
2.04939,7.0222,0.005291,0.87778,0.0076779,0.00030712,0.030712,25.008,7.0222,0.87778,0.030712,4.16633333333333,2.036,8.48265466666667,0.827830470052535,-0.0499495299474646,-5.69043837265199,"CF-PETG","Flat",90,5,"CF PETG 90%_5.txt"
2.07378,7.0981,0.0054264,0.88726,0.0078134,0.00031253,0.031253,25.008,7.0981,0.88726,0.031253,4.16633333333333,2.036,8.48265466666667,0.836778140679545,-0.050481859320455,-5.68963543047754,"CF-PETG","Flat",90,5,"CF PETG 90%_5.txt"
2.09818,7.1739,0.0055619,0.89674,0.0079488,0.00031795,0.031795,25.008,7.1739,0.89674,0.031795,4.16633333333333,2.036,8.48265466666667,0.8457140225442,-0.0510259774557996,-5.69016408945733,"CF-PETG","Flat",90,5,"CF PETG 90%_5.txt"
2.12258,7.2498,0.0056974,0.90622,0.0080843,0.00032337,0.032337,25.008,7.2498,0.90622,0.032337,4.16633333333333,2.036,8.48265466666667,0.85466169317121,-0.05155830682879,-5.68938081578315,"CF-PETG","Flat",90,5,"CF PETG 90%_5.txt"
2.14698,7.3256,0.0058328,0.9157,0.0082197,0.00032879,0.032879,25.008,7.3256,0.9157,0.032879,4.16633333333333,2.036,8.48265466666667,0.863597575035865,-0.0521024249641346,-5.68990116458825,"CF-PETG","Flat",90,5,"CF PETG 90%_5.txt"
2.17137,7.4015,0.0059683,0.92518,0.0083552,0.00033421,0.033421,25.008,7.4015,0.92518,0.033421,4.16633333333333,2.036,8.48265466666667,0.872545245662875,-0.0526347543371249,-5.68913663688417,"CF-PETG","Flat",90,5,"CF PETG 90%_5.txt"
2.19577,7.4773,0.0061037,0.93467,0.0084907,0.00033963,0.033963,25.008,7.4773,0.93467,0.033963,4.16633333333333,2.036,8.48265466666667,0.88148112752753,-0.0531888724724697,-5.69065792980086,"CF-PETG","Flat",90,5,"CF PETG 90%_5.txt"
2.22017,7.5532,0.0062392,0.94415,0.0086261,0.00034505,0.034505,25.009,7.5532,0.94415,0.034505,4.16633333333333,2.036,8.48265466666667,0.89042879815454,-0.05372120184546,-5.68990116458826,"CF-PETG","Flat",90,5,"CF PETG 90%_5.txt"
2.24456,7.629,0.0063747,0.95363,0.0087616,0.00035046,0.035046,25.009,7.629,0.95363,0.035046,4.16633333333333,2.036,8.48265466666667,0.899364680019195,-0.0542653199808049,-5.69039564409728,"CF-PETG","Flat",90,5,"CF PETG 90%_5.txt"
2.26896,7.7049,0.0065101,0.96311,0.0088971,0.00035588,0.035588,25.009,7.7049,0.96311,0.035588,4.16633333333333,2.036,8.48265466666667,0.908312350646205,-0.0547976493537951,-5.68965635844245,"CF-PETG","Flat",90,5,"CF PETG 90%_5.txt"
2.29336,7.7807,0.0066456,0.97259,0.0090325,0.0003613,0.03613,25.009,7.7807,0.97259,0.03613,4.16633333333333,2.036,8.48265466666667,0.91724823251086,-0.0553417674891398,-5.69014358456696,"CF-PETG","Flat",90,5,"CF PETG 90%_5.txt"
2.31776,7.8566,0.0067811,0.98207,0.009168,0.00036672,0.036672,25.009,7.8566,0.98207,0.036672,4.16633333333333,2.036,8.48265466666667,0.92619590313787,-0.0558740968621301,-5.6894210048296,"CF-PETG","Flat",90,5,"CF PETG 90%_5.txt"
2.34215,7.9324,0.0069165,0.99155,0.0093034,0.00037214,0.037214,25.009,7.9324,0.99155,0.037214,4.16633333333333,2.036,8.48265466666667,0.935131785002525,-0.0564182149974749,-5.68990116458826,"CF-PETG","Flat",90,5,"CF PETG 90%_5.txt"
2.36655,8.0083,0.007052,1.001,0.0094389,0.00037756,0.037756,25.009,8.0083,1.001,0.037756,4.16633333333333,2.036,8.48265466666667,0.944079455629535,-0.056920544370465,-5.68636806897752,"CF-PETG","Flat",90,5,"CF PETG 90%_5.txt"
2.39095,8.0841,0.0071874,1.0105,0.0095744,0.00038297,0.038297,25.009,8.0841,1.0105,0.038297,4.16633333333333,2.036,8.48265466666667,0.95301533749419,-0.05748466250581,-5.6887345379327,"CF-PETG","Flat",90,5,"CF PETG 90%_5.txt"
2.41535,8.1599,0.0073229,1.02,0.0097098,0.00038839,0.038839,25.01,8.1599,1.02,0.038839,4.16633333333333,2.036,8.48265466666667,0.961951219358845,-0.0580487806411546,-5.69105692560339,"CF-PETG","Flat",90,5,"CF PETG 90%_5.txt"
2.43974,8.2358,0.0074584,1.0295,0.0098453,0.00039381,0.039381,25.01,8.2358,1.0295,0.039381,4.16633333333333,2.036,8.48265466666667,0.970898889985855,-0.0586011100141451,-5.69219135640069,"CF-PETG","Flat",90,5,"CF PETG 90%_5.txt"
2.46414,8.3116,0.0075938,1.039,0.0099808,0.00039923,0.039923,25.01,8.3116,1.039,0.039923,4.16633333333333,2.036,8.48265466666667,0.97983477185051,-0.0591652281494895,-5.69443966790082,"CF-PETG","Flat",90,5,"CF PETG 90%_5.txt"
2.48854,8.3875,0.0077293,1.0484,0.010116,0.00040465,0.040465,25.01,8.3875,1.0484,0.040465,4.16633333333333,2.036,8.48265466666667,0.98878244247752,-0.0596175575224801,-5.68652780641741,"CF-PETG","Flat",90,5,"CF PETG 90%_5.txt"
2.51294,8.5264,0.0078648,1.0658,0.010252,0.00041007,0.041007,25.01,8.5264,1.0658,0.041007,4.16633333333333,2.036,8.48265466666667,1.00515703338782,-0.0606429666121817,-5.68990116458826,"CF-PETG","Flat",90,5,"CF PETG 90%_5.txt"
2.53733,8.8195,0.0080002,1.1024,0.010387,0.00041549,0.041549,25.01,8.8195,1.1024,0.041549,4.16633333333333,2.036,8.48265466666667,1.03970989584864,-0.0626901041513577,-5.68669304711154,"CF-PETG","Flat",90,5,"CF PETG 90%_5.txt"
2.56173,9.1126,0.0081357,1.1391,0.010523,0.0004209,0.04209,25.01,9.1126,1.1391,0.04209,4.16633333333333,2.036,8.48265466666667,1.07426275830947,-0.0648372416905336,-5.69197100259272,"CF-PETG","Flat",90,5,"CF PETG 90%_5.txt"
2.58613,9.4057,0.0082711,1.1757,0.010658,0.00042632,0.042632,25.011,9.4057,1.1757,0.042632,4.16633333333333,2.036,8.48265466666667,1.10881562077029,-0.0668843792297098,-5.68889846301861,"CF-PETG","Flat",90,5,"CF PETG 90%_5.txt"
2.61053,9.6989,0.0084066,1.2124,0.010794,0.00043174,0.043174,25.011,9.6989,1.2124,0.043174,4.16633333333333,2.036,8.48265466666667,1.14338027199347,-0.0690197280065312,-5.69281821234999,"CF-PETG","Flat",90,5,"CF PETG 90%_5.txt"
2.63492,9.992,0.0085421,1.249,0.010929,0.00043716,0.043716,25.011,9.992,1.249,0.043716,4.16633333333333,2.036,8.48265466666667,1.17793313445429,-0.0710668655457074,-5.68990116458826,"CF-PETG","Flat",90,5,"CF PETG 90%_5.txt"
2.65932,10.285,0.0086775,1.2856,0.011064,0.00044258,0.044258,25.011,10.285,1.2856,0.044258,4.16633333333333,2.036,8.48265466666667,1.21247420815276,-0.0731257918472379,-5.68806719409131,"CF-PETG","Flat",90,5,"CF PETG 90%_5.txt"
2.68372,10.578,0.008813,1.3223,0.0112,0.000448,0.0448,25.011,10.578,1.3223,0.0448,4.16633333333333,2.036,8.48265466666667,1.24701528185123,-0.0752847181487684,-5.6934673030907,"CF-PETG","Flat",90,5,"CF PETG 90%_5.txt"
2.70812,10.871,0.0089485,1.3589,0.011335,0.00045342,0.045342,25.011,10.871,1.3589,0.045342,4.16633333333333,2.036,8.48265466666667,1.2815563555497,-0.0773436444502986,-5.69163620945608,"CF-PETG","Flat",90,5,"CF PETG 90%_5.txt"
2.73251,11.164,0.0090839,1.3956,0.011471,0.00045883,0.045883,25.011,11.164,1.3956,0.045883,4.16633333333333,2.036,8.48265466666667,1.31609742924817,-0.0795025707518291,-5.69665883862347,"CF-PETG","Flat",90,5,"CF PETG 90%_5.txt"
2.75691,11.458,0.0092194,1.4322,0.011606,0.00046425,0.046425,25.012,11.458,1.4322,0.046425,4.16633333333333,2.036,8.48265466666667,1.35075639057018,-0.0814436094298152,-5.68660867405497,"CF-PETG","Flat",90,5,"CF PETG 90%_5.txt"
2.78131,11.751,0.0093548,1.4688,0.011742,0.00046967,0.046967,25.012,11.751,1.4688,0.046967,4.16633333333333,2.036,8.48265466666667,1.38529746426865,-0.0835025357313459,-5.68508549369185,"CF-PETG","Flat",90,5,"CF PETG 90%_5.txt"
2.80571,12.044,0.0094903,1.5055,0.011877,0.00047509,0.047509,25.012,12.044,1.5055,0.047509,4.16633333333333,2.036,8.48265466666667,1.41983853796712,-0.0856614620328762,-5.68990116458825,"CF-PETG","Flat",90,5,"CF PETG 90%_5.txt"
2.8301,12.337,0.0096258,1.5421,0.012013,0.00048051,0.048051,25.012,12.337,1.5421,0.048051,4.16633333333333,2.036,8.48265466666667,1.45437961166559,-0.0877203883344067,-5.68837224138556,"CF-PETG","Flat",90,5,"CF PETG 90%_5.txt"
2.8545,12.63,0.0097612,1.5788,0.012148,0.00048593,0.048593,25.012,12.63,1.5788,0.048593,4.16633333333333,2.036,8.48265466666667,1.48892068536406,-0.0898793146359369,-5.69288792981612,"CF-PETG","Flat",90,5,"CF PETG 90%_5.txt"
2.8789,12.923,0.0098967,1.6154,0.012284,0.00049134,0.049134,25.012,12.923,1.6154,0.049134,4.16633333333333,2.036,8.48265466666667,1.52346175906253,-0.0919382409374676,-5.69136071174122,"CF-PETG","Flat",90,5,"CF PETG 90%_5.txt"
2.9033,13.216,0.010032,1.652,0.012419,0.00049676,0.049676,25.012,13.216,1.652,0.049676,4.16633333333333,2.036,8.48265466666667,1.558002832761,-0.0939971672389981,-5.68990116458826,"CF-PETG","Flat",90,5,"CF PETG 90%_5.txt"
2.92769,13.509,0.010168,1.6887,0.012555,0.00050218,0.050218,25.012,13.509,1.6887,0.050218,4.16633333333333,2.036,8.48265466666667,1.59254390645947,-0.0961560935405286,-5.69408974598973,"CF-PETG","Flat",90,5,"CF PETG 90%_5.txt"
2.95209,13.803,0.010303,1.7253,0.01269,0.0005076,0.05076,25.013,13.803,1.7253,0.05076,4.16633333333333,2.036,8.48265466666667,1.62720286778149,-0.0980971322185147,-5.6858014385043,"CF-PETG","Flat",90,5,"CF PETG 90%_5.txt"
2.97649,14.096,0.010439,1.762,0.012825,0.00051302,0.051302,25.013,14.096,1.762,0.051302,4.16633333333333,2.036,8.48265466666667,1.66174394147995,-0.100256058520045,-5.68990116458826,"CF-PETG","Flat",90,5,"CF PETG 90%_5.txt"
3.00089,14.389,0.010574,1.7986,0.012961,0.00051844,0.051844,25.013,14.389,1.7986,0.051844,4.16633333333333,2.036,8.48265466666667,1.69628501517842,-0.102314984821576,-5.6885902825295,"CF-PETG","Flat",90,5,"CF PETG 90%_5.txt"
3.02528,14.683,0.010709,1.8354,0.013096,0.00052386,0.052386,25.013,14.683,1.8354,0.052386,4.16633333333333,2.036,8.48265466666667,1.73094397650044,-0.104456023499562,-5.69118576329747,"CF-PETG","Flat",90,5,"CF PETG 90%_5.txt"
3.04968,14.981,0.010845,1.8727,0.013232,0.00052927,0.052927,25.013,14.981,1.8727,0.052927,4.16633333333333,2.036,8.48265466666667,1.76607448831663,-0.106625511683371,-5.69367820170721,"CF-PETG","Flat",90,5,"CF PETG 90%_5.txt"
3.07408,15.279,0.01098,1.9099,0.013367,0.00053469,0.053469,25.013,15.279,1.9099,0.053469,4.16633333333333,2.036,8.48265466666667,1.80120500013282,-0.10869499986718,-5.69113565459867,"CF-PETG","Flat",90,5,"CF PETG 90%_5.txt"
3.09848,15.577,0.011116,1.9472,0.013503,0.00054011,0.054011,25.013,15.577,1.9472,0.054011,4.16633333333333,2.036,8.48265466666667,1.83633551194901,-0.110864488050989,-5.69353369201876,"CF-PETG","Flat",90,5,"CF PETG 90%_5.txt"
3.12287,15.875,0.011251,1.9844,0.013638,0.00054553,0.054553,25.014,15.875,1.9844,0.054553,4.16633333333333,2.036,8.48265466666667,1.8714660237652,-0.112933976234798,-5.69108930834501,"CF-PETG","Flat",90,5,"CF PETG 90%_5.txt"
3.14727,16.173,0.011387,2.0217,0.013774,0.00055095,0.055095,25.014,16.173,2.0217,0.055095,4.16633333333333,2.036,8.48265466666667,1.90659653558139,-0.115103464418608,-5.69339983274509,"CF-PETG","Flat",90,5,"CF PETG 90%_5.txt"
3.17167,16.471,0.011522,2.0589,0.013909,0.00055637,0.055637,25.014,16.471,2.0589,0.055637,4.16633333333333,2.036,8.48265466666667,1.94172704739758,-0.117172952602416,-5.69104631611134,"CF-PETG","Flat",90,5,"CF PETG 90%_5.txt"
3.19607,16.769,0.011658,2.0961,0.014045,0.00056179,0.056179,25.014,16.769,2.0961,0.056179,4.16633333333333,2.036,8.48265466666667,1.97685755921377,-0.119242440786226,-5.68877633634968,"CF-PETG","Flat",90,5,"CF PETG 90%_5.txt"
3.22046,17.067,0.011793,2.1334,0.01418,0.0005672,0.05672,25.014,17.067,2.1334,0.05672,4.16633333333333,2.036,8.48265466666667,2.01198807102997,-0.121411928970035,-5.69100632652268,"CF-PETG","Flat",90,5,"CF PETG 90%_5.txt"
3.24486,17.365,0.011929,2.1706,0.014316,0.00057262,0.057262,25.014,17.365,2.1706,0.057262,4.16633333333333,2.036,8.48265466666667,2.04711858284616,-0.123481417153844,-5.68881494305003,"CF-PETG","Flat",90,5,"CF PETG 90%_5.txt"
3.26926,17.663,0.012064,2.2079,0.014451,0.00057804,0.057804,25.014,17.663,2.2079,0.057804,4.16633333333333,2.036,8.48265466666667,2.08224909466235,-0.125650905337653,-5.69096903562902,"CF-PETG","Flat",90,5,"CF PETG 90%_5.txt"
3.29365,17.961,0.0122,2.2451,0.014586,0.00058346,0.058346,25.014,17.961,2.2451,0.058346,4.16633333333333,2.036,8.48265466666667,2.11737960647854,-0.127720393521462,-5.68885098754898,"CF-PETG","Flat",90,5,"CF PETG 90%_5.txt"
3.31805,18.225,0.012335,2.2781,0.014722,0.00058888,0.058888,25.015,18.225,2.2781,0.058888,4.16633333333333,2.036,8.48265466666667,2.14850193909422,-0.129598060905776,-5.68886620015698,"CF-PETG","Flat",90,5,"CF PETG 90%_5.txt"
3.34245,18.435,0.01247,2.3044,0.014857,0.0005943,0.05943,25.015,18.435,2.3044,0.05943,4.16633333333333,2.036,8.48265466666667,2.17325834003852,-0.131141659961481,-5.69092431702311,"CF-PETG","Flat",90,5,"CF PETG 90%_5.txt"
3.36685,18.645,0.012606,2.3306,0.014993,0.00059972,0.059972,25.015,18.645,2.3306,0.059972,4.16633333333333,2.036,8.48265466666667,2.19801474098281,-0.132585259017185,-5.68888951416739,"CF-PETG","Flat",90,5,"CF PETG 90%_5.txt"
3.39124,18.855,0.012741,2.3569,0.015128,0.00060513,0.060513,25.015,18.855,2.3569,0.060513,4.16633333333333,2.036,8.48265466666667,2.22277114192711,-0.13412885807289,-5.69090152627984,"CF-PETG","Flat",90,5,"CF PETG 90%_5.txt"
3.41564,19.065,0.012877,2.3831,0.015264,0.00061055,0.061055,25.015,19.065,2.3831,0.061055,4.16633333333333,2.036,8.48265466666667,2.24752754287141,-0.135572457128594,-5.68891180095648,"CF-PETG","Flat",90,5,"CF PETG 90%_5.txt"
3.44004,19.275,0.013012,2.4094,0.015399,0.00061597,0.061597,25.015,19.275,2.4094,0.061597,4.16633333333333,2.036,8.48265466666667,2.2722839438157,-0.137116056184299,-5.69087972874154,"CF-PETG","Flat",90,5,"CF PETG 90%_5.txt"
3.46444,19.485,0.013148,2.4356,0.015535,0.00062139,0.062139,25.015,19.485,2.4356,0.062139,4.16633333333333,2.036,8.48265466666667,2.29704034476,-0.138559655240003,-5.68893312695036,"CF-PETG","Flat",90,5,"CF PETG 90%_5.txt"
3.48883,19.695,0.013283,2.4619,0.01567,0.00062681,0.062681,25.016,19.695,2.4619,0.062681,4.16633333333333,2.036,8.48265466666667,2.32179674570429,-0.140103254295707,-5.69085886086791,"CF-PETG","Flat",90,5,"CF PETG 90%_5.txt"
3.51323,19.905,0.013419,2.4881,0.015806,0.00063223,0.063223,25.016,19.905,2.4881,0.063223,4.16633333333333,2.036,8.48265466666667,2.34655314664859,-0.141546853351412,-5.6889535529686,"CF-PETG","Flat",90,5,"CF PETG 90%_5.txt"
3.53763,20.115,0.013554,2.5144,0.015941,0.00063764,0.063764,25.016,20.115,2.5144,0.063764,4.16633333333333,2.036,8.48265466666667,2.37130954759288,-0.143090452407117,-5.69083886442557,"CF-PETG","Flat",90,5,"CF PETG 90%_5.txt"
3.56203,20.325,0.01369,2.5406,0.016077,0.00064306,0.064306,25.016,20.325,2.5406,0.064306,4.16633333333333,2.036,8.48265466666667,2.39606594853718,-0.14453405146282,-5.68897313480361,"CF-PETG","Flat",90,5,"CF PETG 90%_5.txt"
3.58642,20.553,0.013825,2.5691,0.016212,0.00064848,0.064848,25.016,20.553,2.5691,0.064848,4.16633333333333,2.036,8.48265466666667,2.42294432670527,-0.146155673294728,-5.68898342978974,"CF-PETG","Flat",90,5,"CF PETG 90%_5.txt"
3.61082,20.806,0.013961,2.6007,0.016348,0.0006539,0.06539,25.016,20.806,2.6007,0.06539,4.16633333333333,2.036,8.48265466666667,2.45276989546197,-0.147930104538029,-5.68808799700192,"CF-PETG","Flat",90,5,"CF PETG 90%_5.txt"
3.63522,21.058,0.014096,2.6323,0.016483,0.00065932,0.065932,25.016,21.058,2.6323,0.065932,4.16633333333333,2.036,8.48265466666667,2.48247757659513,-0.149822423404874,-5.69169256562224,"CF-PETG","Flat",90,5,"CF PETG 90%_5.txt"
3.65962,21.311,0.014232,2.6639,0.016618,0.00066474,0.066474,25.017,21.311,2.6639,0.066474,4.16633333333333,2.036,8.48265466666667,2.51230314535182,-0.151596854648175,-5.69078624003061,"CF-PETG","Flat",90,5,"CF PETG 90%_5.txt"
3.68401,21.564,0.014367,2.6955,0.016754,0.00067016,0.067016,25.017,21.564,2.6955,0.067016,4.16633333333333,2.036,8.48265466666667,2.54212871410852,-0.153371285891477,-5.68990116458826,"CF-PETG","Flat",90,5,"CF PETG 90%_5.txt"
3.70841,21.817,0.014502,2.7271,0.016889,0.00067557,0.067557,25.017,21.817,2.7271,0.067557,4.16633333333333,2.036,8.48265466666667,2.57195428286522,-0.155145717134777,-5.68903660059321,"CF-PETG","Flat",90,5,"CF PETG 90%_5.txt"
3.73281,22.07,0.014638,2.7587,0.017025,0.00068099,0.068099,25.017,22.07,2.7587,0.068099,4.16633333333333,2.036,8.48265466666667,2.60177985162192,-0.156920148378079,-5.68819184318986,"CF-PETG","Flat",90,5,"CF PETG 90%_5.txt"
3.75721,22.322,0.014773,2.7903,0.01716,0.00068641,0.068641,25.017,22.322,2.7903,0.068641,4.16633333333333,2.036,8.48265466666667,2.63148753275508,-0.158812467244924,-5.69159112801218,"CF-PETG","Flat",90,5,"CF PETG 90%_5.txt"
3.7816,22.575,0.014909,2.8219,0.017296,0.00069183,0.069183,25.017,22.575,2.8219,0.069183,4.16633333333333,2.036,8.48265466666667,2.66131310151177,-0.160586898488225,-5.69073668408608,"CF-PETG","Flat",90,5,"CF PETG 90%_5.txt"
3.806,22.828,0.015044,2.8535,0.017431,0.00069725,0.069725,25.017,22.828,2.8535,0.069725,4.16633333333333,2.036,8.48265466666667,2.69113867026847,-0.162361329731526,-5.68990116458825,"CF-PETG","Flat",90,5,"CF PETG 90%_5.txt"
3.8304,23.081,0.01518,2.8851,0.017567,0.00070267,0.070267,25.017,23.081,2.8851,0.070267,4.16633333333333,2.036,8.48265466666667,2.72096423902517,-0.164135760974827,-5.68908394769079,"CF-PETG","Flat",90,5,"CF PETG 90%_5.txt"
3.8548,23.334,0.015315,2.9167,0.017702,0.00070809,0.070809,25.018,23.334,2.9167,0.070809,4.16633333333333,2.036,8.48265466666667,2.75078980778187,-0.165910192218128,-5.68828443851367,"CF-PETG","Flat",90,5,"CF PETG 90%_5.txt"
3.87919,23.586,0.015451,2.9483,0.017838,0.0007135,0.07135,25.018,23.586,2.9483,0.07135,4.16633333333333,2.036,8.48265466666667,2.78049748891503,-0.167802511084973,-5.69150056252666,"CF-PETG","Flat",90,5,"CF PETG 90%_5.txt"
3.90359,23.839,0.015586,2.9799,0.017973,0.00071892,0.071892,25.018,23.839,2.9799,0.071892,4.16633333333333,2.036,8.48265466666667,2.81032305767173,-0.169576942328275,-5.69069238324355,"CF-PETG","Flat",90,5,"CF PETG 90%_5.txt"
3.92799,24.092,0.015722,3.0115,0.018109,0.00072434,0.072434,25.018,24.092,3.0115,0.072434,4.16633333333333,2.036,8.48265466666667,2.84014862642842,-0.171351373571575,-5.68990116458826,"CF-PETG","Flat",90,5,"CF PETG 90%_5.txt"
3.95239,24.345,0.015857,3.0431,0.018244,0.00072976,0.072976,25.018,24.345,3.0431,0.072976,4.16633333333333,2.036,8.48265466666667,2.86997419518512,-0.173125804814876,-5.6891263781958,"CF-PETG","Flat",90,5,"CF PETG 90%_5.txt"
3.97678,24.598,0.015993,3.0747,0.018379,0.00073518,0.073518,25.018,24.598,3.0747,0.073518,4.16633333333333,2.036,8.48265466666667,2.89979976394182,-0.174900236058178,-5.68836751742211,"CF-PETG","Flat",90,5,"CF PETG 90%_5.txt"
4.00118,24.85,0.016128,3.1063,0.018515,0.0007406,0.07406,25.018,24.85,3.1063,0.07406,4.16633333333333,2.036,8.48265466666667,2.92950744507498,-0.176792554925023,-5.69141921015429,"CF-PETG","Flat",90,5,"CF PETG 90%_5.txt"
4.02558,25.103,0.016263,3.1379,0.01865,0.00074601,0.074601,25.019,25.103,3.1379,0.074601,4.16633333333333,2.036,8.48265466666667,2.95933301383168,-0.178566986168324,-5.69065254368603,"CF-PETG","Flat",90,5,"CF PETG 90%_5.txt"
4.04998,25.356,0.016399,3.1695,0.018786,0.00075143,0.075143,25.019,25.356,3.1695,0.075143,4.16633333333333,2.036,8.48265466666667,2.98915858258838,-0.180341417411625,-5.68990116458825,"CF-PETG","Flat",90,5,"CF PETG 90%_5.txt"
4.07437,25.609,0.016534,3.2011,0.018921,0.00075685,0.075685,25.019,25.609,3.2011,0.075685,4.16633333333333,2.036,8.48265466666667,3.01898415134507,-0.182115848654925,-5.68916462012825,"CF-PETG","Flat",90,5,"CF PETG 90%_5.txt"
4.09877,25.862,0.01667,3.2327,0.019057,0.00076227,0.076227,25.019,25.862,3.2327,0.076227,4.16633333333333,2.036,8.48265466666667,3.04880972010177,-0.183890279898227,-5.68844247527538,"CF-PETG","Flat",90,5,"CF PETG 90%_5.txt"
4.12317,26.114,0.016805,3.2643,0.019192,0.00076769,0.076769,25.019,26.114,3.2643,0.076769,4.16633333333333,2.036,8.48265466666667,3.07851740123493,-0.185782598765072,-5.69134573308435,"CF-PETG","Flat",90,5,"CF PETG 90%_5.txt"
4.14757,26.367,0.016941,3.2959,0.019328,0.00077311,0.077311,25.019,26.367,3.2959,0.077311,4.16633333333333,2.036,8.48265466666667,3.10834296999163,-0.187557030008373,-5.69061652381362,"CF-PETG","Flat",90,5,"CF PETG 90%_5.txt"
4.17196,26.62,0.017076,3.3275,0.019463,0.00077853,0.077853,25.019,26.62,3.3275,0.077853,4.16633333333333,2.036,8.48265466666667,3.13816853874833,-0.189331461251674,-5.68990116458826,"CF-PETG","Flat",90,5,"CF PETG 90%_5.txt"
4.19636,26.873,0.017212,3.3591,0.019599,0.00078394,0.078394,25.02,26.873,3.3591,0.078394,4.16633333333333,2.036,8.48265466666667,3.16799410750502,-0.191105892494976,-5.68919926453442,"CF-PETG","Flat",90,5,"CF PETG 90%_5.txt"
4.22076,27.126,0.017347,3.3907,0.019734,0.00078936,0.078936,25.02,27.126,3.3907,0.078936,4.16633333333333,2.036,8.48265466666667,3.19781967626172,-0.192880323738276,-5.68851044734939,"CF-PETG","Flat",90,5,"CF PETG 90%_5.txt"
4.24516,27.378,0.017483,3.4223,0.01987,0.00079478,0.079478,25.02,27.378,3.4223,0.079478,4.16633333333333,2.036,8.48265466666667,3.22752735739488,-0.194772642605122,-5.69127904056107,"CF-PETG","Flat",90,5,"CF PETG 90%_5.txt"
4.26955,27.631,0.017618,3.4539,0.020005,0.0008002,0.08002,25.02,27.631,3.4539,0.08002,4.16633333333333,2.036,8.48265466666667,3.25735292615158,-0.196547073848423,-5.69058379942739,"CF-PETG","Flat",90,5,"CF PETG 90%_5.txt"
4.29395,27.884,0.017754,3.4855,0.02014,0.00080562,0.080562,25.02,27.884,3.4855,0.080562,4.16633333333333,2.036,8.48265466666667,3.28717849490828,-0.198321505091724,-5.68990116458825,"CF-PETG","Flat",90,5,"CF PETG 90%_5.txt"
4.31835,28.137,0.017889,3.5171,0.020276,0.00081104,0.081104,25.02,28.137,3.5171,0.081104,4.16633333333333,2.036,8.48265466666667,3.31700406366498,-0.200095936335025,-5.6892307962533,"CF-PETG","Flat",90,5,"CF PETG 90%_5.txt"
4.34275,28.39,0.018024,3.5487,0.020411,0.00081646,0.081646,25.02,28.39,3.5487,0.081646,4.16633333333333,2.036,8.48265466666667,3.34682963242167,-0.201870367578326,-5.68857236673503,"CF-PETG","Flat",90,5,"CF PETG 90%_5.txt"
4.36714,28.642,0.01816,3.5803,0.020547,0.00082187,0.082187,25.02,28.642,3.5803,0.082187,4.16633333333333,2.036,8.48265466666667,3.37653731355483,-0.203762686445171,-5.69121823437062,"CF-PETG","Flat",90,5,"CF PETG 90%_5.txt"
4.39154,28.895,0.018295,3.6119,0.020682,0.00082729,0.082729,25.021,28.895,3.6119,0.082729,4.16633333333333,2.036,8.48265466666667,3.40636288231153,-0.205537117688472,-5.69055393805122,"CF-PETG","Flat",90,5,"CF PETG 90%_5.txt"
4.41594,29.148,0.018431,3.6435,0.020818,0.00083271,0.083271,25.021,29.148,3.6435,0.083271,4.16633333333333,2.036,8.48265466666667,3.43618845106823,-0.207311548931773,-5.68990116458826,"CF-PETG","Flat",90,5,"CF PETG 90%_5.txt"
4.44033,29.401,0.018566,3.6751,0.020953,0.00083813,0.083813,25.021,29.401,3.6751,0.083813,4.16633333333333,2.036,8.48265466666667,3.46601401982493,-0.209085980175074,-5.68925961674715,"CF-PETG","Flat",90,5,"CF PETG 90%_5.txt"
4.46473,29.654,0.018702,3.7067,0.021089,0.00084355,0.084355,25.021,29.654,3.7067,0.084355,4.16633333333333,2.036,8.48265466666667,3.49583958858162,-0.210860411418375,-5.68862900742912,"CF-PETG","Flat",90,5,"CF PETG 90%_5.txt"
4.48913,29.906,0.018837,3.7383,0.021224,0.00084897,0.084897,25.021,29.906,3.7383,0.084897,4.16633333333333,2.036,8.48265466666667,3.52554726971478,-0.212752730285221,-5.69116256815185,"CF-PETG","Flat",90,5,"CF PETG 90%_5.txt"
4.51353,30.159,0.018973,3.7699,0.02136,0.00085439,0.085439,25.021,30.159,3.7699,0.085439,4.16633333333333,2.036,8.48265466666667,3.55537283847148,-0.214527161528522,-5.69052657971091,"CF-PETG","Flat",90,5,"CF PETG 90%_5.txt"
4.53792,30.412,0.019108,3.8015,0.021495,0.0008598,0.08598,25.021,30.412,3.8015,0.08598,4.16633333333333,2.036,8.48265466666667,3.58519840722818,-0.216301592771823,-5.68990116458826,"CF-PETG","Flat",90,5,"CF PETG 90%_5.txt"
4.56232,30.665,0.019244,3.8331,0.021631,0.00086522,0.086522,25.022,30.665,3.8331,0.086522,4.16633333333333,2.036,8.48265466666667,3.61502397598488,-0.218076024015124,-5.68928606128522,"CF-PETG","Flat",90,5,"CF PETG 90%_5.txt"
4.58672,30.918,0.019379,3.8647,0.021766,0.00087064,0.087064,25.022,30.918,3.8647,0.087064,4.16633333333333,2.036,8.48265466666667,3.64484954474158,-0.219850455258425,-5.68868101685577,"CF-PETG","Flat",90,5,"CF PETG 90%_5.txt"
4.61112,31.301,0.019515,3.9127,0.021901,0.00087606,0.087606,25.022,31.301,3.9127,0.087606,4.16633333333333,2.036,8.48265466666667,3.69000050455903,-0.222699495440972,-5.69170893349789,"CF-PETG","Flat",90,5,"CF PETG 90%_5.txt"
4.63551,31.889,0.01965,3.9861,0.022037,0.00088148,0.088148,25.022,31.889,3.9861,0.088148,4.16633333333333,2.036,8.48265466666667,3.75931842720306,-0.226781572796944,-5.68930967103042,"CF-PETG","Flat",90,5,"CF PETG 90%_5.txt"
4.65991,32.477,0.019785,4.0596,0.022172,0.0008869,0.08869,25.022,32.477,4.0596,0.08869,4.16633333333333,2.036,8.48265466666667,3.82863634984708,-0.230963650152916,-5.68932038015854,"CF-PETG","Flat",90,5,"CF PETG 90%_5.txt"
4.68431,33.064,0.019921,4.133,0.022308,0.00089231,0.089231,25.022,33.064,4.133,0.089231,4.16633333333333,2.036,8.48265466666667,3.89783638486757,-0.235163615132433,-5.68990116458825,"CF-PETG","Flat",90,5,"CF PETG 90%_5.txt"
4.70871,33.652,0.020056,4.2065,0.022443,0.00089773,0.089773,25.022,33.652,4.2065,0.089773,4.16633333333333,2.036,8.48265466666667,3.9671543075116,-0.239345692488405,-5.68990116458826,"CF-PETG","Flat",90,5,"CF PETG 90%_5.txt"
4.7331,34.157,0.020192,4.2696,0.022579,0.00090315,0.090315,25.022,34.157,4.2696,0.090315,4.16633333333333,2.036,8.48265466666667,4.02668755740145,-0.242912442598551,-5.68934894600317,"CF-PETG","Flat",90,5,"CF PETG 90%_5.txt"
4.7575,34.304,0.020327,4.288,0.022714,0.00090857,0.090857,25.023,34.304,4.288,0.090857,4.16633333333333,2.036,8.48265466666667,4.04401703806246,-0.243982961937545,-5.68990116458826,"CF-PETG","Flat",90,5,"CF PETG 90%_5.txt"
4.7819,34.451,0.020463,4.3064,0.02285,0.00091399,0.091399,25.023,34.451,4.3064,0.091399,4.16633333333333,2.036,8.48265466666667,4.06134651872346,-0.245053481276537,-5.69044866423317,"CF-PETG","Flat",90,5,"CF PETG 90%_5.txt"
4.8063,34.598,0.020598,4.3248,0.022985,0.00091941,0.091941,25.023,34.598,4.3248,0.091941,4.16633333333333,2.036,8.48265466666667,4.07867599938447,-0.246124000615531,-5.69099150516858,"CF-PETG","Flat",90,5,"CF PETG 90%_5.txt"
4.83069,34.745,0.020734,4.3432,0.023121,0.00092483,0.092483,25.023,34.745,4.3432,0.092483,4.16633333333333,2.036,8.48265466666667,4.09600548004548,-0.247194519954524,-5.69152974660444,"CF-PETG","Flat",90,5,"CF PETG 90%_5.txt"
4.85509,34.893,0.020869,4.3616,0.023256,0.00093024,0.093024,25.023,34.893,4.3616,0.093024,4.16633333333333,2.036,8.48265466666667,4.11345284833003,-0.248147151669973,-5.68936059404743,"CF-PETG","Flat",90,5,"CF PETG 90%_5.txt"
4.87949,35.04,0.021005,4.38,0.023392,0.00093566,0.093566,25.023,35.04,4.38,0.093566,4.16633333333333,2.036,8.48265466666667,4.13078232899103,-0.249217671008966,-5.68990116458825,"CF-PETG","Flat",90,5,"CF PETG 90%_5.txt"
4.90389,35.187,0.02114,4.3984,0.023527,0.00094108,0.094108,25.023,35.187,4.3984,0.094108,4.16633333333333,2.036,8.48265466666667,4.14811180965204,-0.250288190347959,-5.69043721234901,"CF-PETG","Flat",90,5,"CF PETG 90%_5.txt"
4.92828,35.334,0.021276,4.4168,0.023662,0.0009465,0.09465,25.024,35.334,4.4168,0.09465,4.16633333333333,2.036,8.48265466666667,4.16544129031305,-0.251358709686952,-5.69096879385418,"CF-PETG","Flat",90,5,"CF PETG 90%_5.txt"
4.95268,35.481,0.021411,4.4351,0.023798,0.00095192,0.095192,25.024,35.481,4.4351,0.095192,4.16633333333333,2.036,8.48265466666667,4.18277077097405,-0.252329229025945,-5.68936955256804,"CF-PETG","Flat",90,5,"CF PETG 90%_5.txt"
4.97708,35.628,0.021546,4.4535,0.023933,0.00095734,0.095734,25.024,35.628,4.4535,0.095734,4.16633333333333,2.036,8.48265466666667,4.20010025163506,-0.253399748364938,-5.68990116458826,"CF-PETG","Flat",90,5,"CF PETG 90%_5.txt"
5.00148,35.775,0.021682,4.4719,0.024069,0.00096276,0.096276,25.024,35.775,4.4719,0.096276,4.16633333333333,2.036,8.48265466666667,4.21742973229607,-0.254470267703931,-5.69042840188581,"CF-PETG","Flat",90,5,"CF PETG 90%_5.txt"
5.02587,35.923,0.021817,4.4903,0.024204,0.00096817,0.096817,25.024,35.923,4.4903,0.096817,4.16633333333333,2.036,8.48265466666667,4.23487710058062,-0.25542289941938,-5.68832593411086,"CF-PETG","Flat",90,5,"CF PETG 90%_5.txt"
5.05027,36.07,0.021953,4.5087,0.02434,0.00097359,0.097359,25.024,36.07,4.5087,0.097359,4.16633333333333,2.036,8.48265466666667,4.25220658124163,-0.256493418758374,-5.68885529661263,"CF-PETG","Flat",90,5,"CF PETG 90%_5.txt"
5.07467,36.217,0.022088,4.5271,0.024475,0.00097901,0.097901,25.024,36.217,4.5271,0.097901,4.16633333333333,2.036,8.48265466666667,4.26953606190263,-0.257563938097366,-5.68938035601966,"CF-PETG","Flat",90,5,"CF PETG 90%_5.txt"
5.09907,36.364,0.022224,4.5455,0.024611,0.00098443,0.098443,25.025,36.364,4.5455,0.098443,4.16633333333333,2.036,8.48265466666667,4.28686554256364,-0.258634457436359,-5.68990116458825,"CF-PETG","Flat",90,5,"CF PETG 90%_5.txt"
5.12346,36.511,0.022359,4.5639,0.024746,0.00098985,0.098985,25.025,36.511,4.5639,0.098985,4.16633333333333,2.036,8.48265466666667,4.30419502322465,-0.259704976775352,-5.69041777373195,"CF-PETG","Flat",90,5,"CF PETG 90%_5.txt"
5.14786,36.658,0.022495,4.5823,0.024882,0.00099527,0.099527,25.025,36.658,4.5823,0.099527,4.16633333333333,2.036,8.48265466666667,4.32152450388566,-0.260775496114345,-5.69093023403847,"CF-PETG","Flat",90,5,"CF PETG 90%_5.txt"
5.17226,36.806,0.02263,4.6007,0.025017,0.0010007,0.10007,25.025,36.806,4.6007,0.10007,4.16633333333333,2.036,8.48265466666667,4.33897187217021,-0.261728127829794,-5.68887621078954,"CF-PETG","Flat",90,5,"CF PETG 90%_5.txt"
5.19666,36.953,0.022766,4.6191,0.025153,0.0010061,0.10061,25.025,36.953,4.6191,0.10061,4.16633333333333,2.036,8.48265466666667,4.35630135283121,-0.262798647168787,-5.68939072912011,"CF-PETG","Flat",90,5,"CF PETG 90%_5.txt"
5.22105,37.1,0.022901,4.6375,0.025288,0.0010115,0.10115,25.025,37.1,4.6375,0.10115,4.16633333333333,2.036,8.48265466666667,4.37363083349222,-0.263869166507781,-5.68990116458826,"CF-PETG","Flat",90,5,"CF PETG 90%_5.txt"
5.24545,37.247,0.023037,4.6559,0.025424,0.0010169,0.10169,25.025,37.247,4.6559,0.10169,4.16633333333333,2.036,8.48265466666667,4.39096031415323,-0.264939685846773,-5.69040756560006,"CF-PETG","Flat",90,5,"CF PETG 90%_5.txt"
5.26985,37.394,0.023172,4.6743,0.025559,0.0010224,0.10224,25.025,37.394,4.6743,0.10224,4.16633333333333,2.036,8.48265466666667,4.40828979481423,-0.266010205185767,-5.69090997979947,"CF-PETG","Flat",90,5,"CF PETG 90%_5.txt"
5.29425,37.541,0.023308,4.6927,0.025694,0.0010278,0.10278,25.026,37.541,4.6927,0.10278,4.16633333333333,2.036,8.48265466666667,4.42561927547524,-0.26708072452476,-5.69140845408315,"CF-PETG","Flat",90,5,"CF PETG 90%_5.txt"
5.31864,37.688,0.023443,4.7111,0.02583,0.0010332,0.10332,25.026,37.688,4.7111,0.10332,4.16633333333333,2.036,8.48265466666667,4.44294875613625,-0.268151243863753,-5.69190303461512,"CF-PETG","Flat",90,5,"CF PETG 90%_5.txt"
5.34304,37.836,0.023578,4.7295,0.025965,0.0010386,0.10386,25.026,37.836,4.7295,0.10386,4.16633333333333,2.036,8.48265466666667,4.4603961244208,-0.269103875579201,-5.68990116458825,"CF-PETG","Flat",90,5,"CF PETG 90%_5.txt"
5.36744,38.051,0.023714,4.7563,0.026101,0.001044,0.1044,25.026,38.051,4.7563,0.1044,4.16633333333333,2.036,8.48265466666667,4.48574196348282,-0.270558036517185,-5.6884140301744,"CF-PETG","Flat",90,5,"CF PETG 90%_5.txt"
5.39184,38.316,0.023849,4.7896,0.026236,0.0010495,0.10495,25.026,38.316,4.7896,0.10495,4.16633333333333,2.036,8.48265466666667,4.51698218372205,-0.272617816277954,-5.6918702246107,"CF-PETG","Flat",90,5,"CF PETG 90%_5.txt"
5.41623,38.582,0.023985,4.8228,0.026372,0.0010549,0.10549,25.026,38.582,4.8228,0.10549,4.16633333333333,2.036,8.48265466666667,4.54834029158482,-0.27445970841518,-5.69087891712657,"CF-PETG","Flat",90,5,"CF PETG 90%_5.txt"
5.44063,38.848,0.02412,4.856,0.026507,0.0010603,0.10603,25.026,38.848,4.856,0.10603,4.16633333333333,2.036,8.48265466666667,4.57969839944759,-0.276301600552406,-5.68990116458827,"CF-PETG","Flat",90,5,"CF PETG 90%_5.txt"
5.46503,39.114,0.024256,4.8893,0.026643,0.0010657,0.10657,25.027,39.114,4.8893,0.10657,4.16633333333333,2.036,8.48265466666667,4.61105650731037,-0.278243492689632,-5.69086561858818,"CF-PETG","Flat",90,5,"CF PETG 90%_5.txt"
5.48942,39.38,0.024391,4.9225,0.026778,0.0010711,0.10711,25.027,39.38,4.9225,0.10711,4.16633333333333,2.036,8.48265466666667,4.64241461517314,-0.280085384826857,-5.68990116458826,"CF-PETG","Flat",90,5,"CF PETG 90%_5.txt"
5.51382,39.646,0.024527,4.9558,0.026914,0.0010765,0.10765,25.027,39.646,4.9558,0.10765,4.16633333333333,2.036,8.48265466666667,4.67377272303592,-0.282027276964082,-5.69085267694584,"CF-PETG","Flat",90,5,"CF PETG 90%_5.txt"
5.53822,39.912,0.024662,4.989,0.027049,0.001082,0.1082,25.027,39.912,4.989,0.1082,4.16633333333333,2.036,8.48265466666667,4.70513083089869,-0.283869169101308,-5.68990116458826,"CF-PETG","Flat",90,5,"CF PETG 90%_5.txt"
5.56262,40.178,0.024798,5.0222,0.027185,0.0010874,0.10874,25.027,40.178,5.0222,0.10874,4.16633333333333,2.036,8.48265466666667,4.73648893876147,-0.285711061238534,-5.68896223245857,"CF-PETG","Flat",90,5,"CF PETG 90%_5.txt"
5.58701,40.444,0.024933,5.0555,0.02732,0.0010928,0.10928,25.027,40.444,5.0555,0.10928,4.16633333333333,2.036,8.48265466666667,4.76784704662424,-0.287652953375759,-5.68990116458825,"CF-PETG","Flat",90,5,"CF PETG 90%_5.txt"
5.61141,40.71,0.025069,5.0887,0.027455,0.0010982,0.10982,25.027,40.71,5.0887,0.10982,4.16633333333333,2.036,8.48265466666667,4.79920515448701,-0.289494845512985,-5.68897450258387,"CF-PETG","Flat",90,5,"CF PETG 90%_5.txt"
5.63581,40.976,0.025204,5.1219,0.027591,0.0011036,0.11036,25.027,40.976,5.1219,0.11036,4.16633333333333,2.036,8.48265466666667,4.83056326234979,-0.291336737650211,-5.68805985376931,"CF-PETG","Flat",90,5,"CF PETG 90%_5.txt"
5.66021,41.241,0.025339,5.1552,0.027726,0.0011091,0.11091,25.028,41.241,5.1552,0.11091,4.16633333333333,2.036,8.48265466666667,4.86180348258902,-0.29339651741098,-5.69127322724589,"CF-PETG","Flat",90,5,"CF PETG 90%_5.txt"
5.6846,41.507,0.025475,5.1884,0.027862,0.0011145,0.11145,25.028,41.507,5.1884,0.11145,4.16633333333333,2.036,8.48265466666667,4.89316159045179,-0.295238409548206,-5.69035559224822,"CF-PETG","Flat",90,5,"CF PETG 90%_5.txt"
5.709,41.773,0.02561,5.2217,0.027997,0.0011199,0.11199,25.028,41.773,5.2217,0.11199,4.16633333333333,2.036,8.48265466666667,4.92451969831457,-0.297180301685431,-5.69125575359426,"CF-PETG","Flat",90,5,"CF PETG 90%_5.txt"
5.7334,42.039,0.025746,5.2549,0.028133,0.0011253,0.11253,25.028,42.039,5.2549,0.11253,4.16633333333333,2.036,8.48265466666667,4.95587780617734,-0.299022193822657,-5.69034984153185,"CF-PETG","Flat",90,5,"CF PETG 90%_5.txt"
5.7578,42.305,0.025881,5.2881,0.028268,0.0011307,0.11307,25.028,42.305,5.2881,0.11307,4.16633333333333,2.036,8.48265466666667,4.98723591404012,-0.300864085959883,-5.68945530454951,"CF-PETG","Flat",90,5,"CF PETG 90%_5.txt"
5.78219,42.571,0.026017,5.3214,0.028404,0.0011361,0.11361,25.028,42.571,5.3214,0.11361,4.16633333333333,2.036,8.48265466666667,5.01859402190289,-0.302805978097108,-5.69034423454558,"CF-PETG","Flat",90,5,"CF PETG 90%_5.txt"
5.80659,42.837,0.026152,5.3546,0.028539,0.0011416,0.11416,25.028,42.837,5.3546,0.11416,4.16633333333333,2.036,8.48265466666667,5.04995212976567,-0.304647870234334,-5.68946084178713,"CF-PETG","Flat",90,5,"CF PETG 90%_5.txt"
5.83099,43.103,0.026288,5.3879,0.028675,0.001147,0.1147,25.029,43.103,5.3879,0.1147,4.16633333333333,2.036,8.48265466666667,5.08131023762844,-0.306589762371559,-5.69033876596743,"CF-PETG","Flat",90,5,"CF PETG 90%_5.txt"
5.85539,43.369,0.026423,5.4211,0.02881,0.0011524,0.11524,25.029,43.369,5.4211,0.11524,4.16633333333333,2.036,8.48265466666667,5.11266834549121,-0.308431654508786,-5.68946624317547,"CF-PETG","Flat",90,5,"CF PETG 90%_5.txt"
5.87978,43.635,0.026559,5.4543,0.028946,0.0011578,0.11578,25.029,43.635,5.4543,0.11578,4.16633333333333,2.036,8.48265466666667,5.14402645335399,-0.310273546646011,-5.68860434237227,"CF-PETG","Flat",90,5,"CF PETG 90%_5.txt"
5.90418,43.901,0.026694,5.4876,0.029081,0.0011632,0.11632,25.029,43.901,5.4876,0.11632,4.16633333333333,2.036,8.48265466666667,5.17538456121676,-0.312215438783236,-5.68947151365325,"CF-PETG","Flat",90,5,"CF PETG 90%_5.txt"
5.92858,44.167,0.02683,5.5208,0.029216,0.0011687,0.11687,25.029,44.167,5.5208,0.11687,4.16633333333333,2.036,8.48265466666667,5.20674266907954,-0.314057330920463,-5.68861996305721,"CF-PETG","Flat",90,5,"CF PETG 90%_5.txt"
5.95298,44.432,0.026965,5.5541,0.029352,0.0011741,0.11741,25.029,44.432,5.5541,0.11741,4.16633333333333,2.036,8.48265466666667,5.23798288931877,-0.316117110681231,-5.69159919125027,"CF-PETG","Flat",90,5,"CF PETG 90%_5.txt"
5.97737,44.698,0.0271,5.5873,0.029487,0.0011795,0.11795,25.029,44.698,5.5873,0.11795,4.16633333333333,2.036,8.48265466666667,5.26934099718154,-0.317959002818458,-5.69074513304203,"CF-PETG","Flat",90,5,"CF PETG 90%_5.txt"
6.00177,44.964,0.027236,5.6205,0.029623,0.0011849,0.11849,25.03,44.964,5.6205,0.11849,4.16633333333333,2.036,8.48265466666667,5.30069910504432,-0.319800894955683,-5.68990116458825,"CF-PETG","Flat",90,5,"CF PETG 90%_5.txt"
6.02617,45.23,0.027371,5.6538,0.029758,0.0011903,0.11903,25.03,45.23,5.6538,0.11903,4.16633333333333,2.036,8.48265466666667,5.33205721290709,-0.321742787092909,-5.69073520628444,"CF-PETG","Flat",90,5,"CF PETG 90%_5.txt"
6.05057,45.488,0.027507,5.6859,0.029894,0.0011958,0.11958,25.03,45.488,5.6859,0.11958,4.16633333333333,2.036,8.48265466666667,5.36247221978151,-0.323427780218489,-5.68824249843452,"CF-PETG","Flat",90,5,"CF PETG 90%_5.txt"
6.07496,45.726,0.027642,5.7157,0.030029,0.0012012,0.12012,25.03,45.726,5.7157,0.12012,4.16633333333333,2.036,8.48265466666667,5.39052947418505,-0.325170525814953,-5.68907615541322,"CF-PETG","Flat",90,5,"CF PETG 90%_5.txt"
6.09936,45.964,0.027778,5.7456,0.030165,0.0012066,0.12066,25.03,45.964,5.7456,0.12066,4.16633333333333,2.036,8.48265466666667,5.41858672858858,-0.327013271411418,-5.69154259627224,"CF-PETG","Flat",90,5,"CF PETG 90%_5.txt"
6.12376,46.203,0.027913,5.7754,0.0303,0.001212,0.1212,25.03,46.203,5.7754,0.1212,4.16633333333333,2.036,8.48265466666667,5.44676187061566,-0.328638129384339,-5.69030940513799,"CF-PETG","Flat",90,5,"CF PETG 90%_5.txt"
6.14816,46.441,0.028049,5.8052,0.030436,0.0012174,0.12174,25.03,46.441,5.8052,0.12174,4.16633333333333,2.036,8.48265466666667,5.4748191250192,-0.330380874980804,-5.6911195993386,"CF-PETG","Flat",90,5,"CF PETG 90%_5.txt"
6.17255,46.68,0.028184,5.835,0.030571,0.0012228,0.12228,25.03,46.68,5.835,0.12228,4.16633333333333,2.036,8.48265466666667,5.50299426704628,-0.332005732953725,-5.68990116458826,"CF-PETG","Flat",90,5,"CF PETG 90%_5.txt"
6.19695,46.918,0.02832,5.8648,0.030707,0.0012283,0.12283,25.031,46.918,5.8648,0.12283,4.16633333333333,2.036,8.48265466666667,5.53105152144981,-0.33374847855019,-5.69070519966904,"CF-PETG","Flat",90,5,"CF PETG 90%_5.txt"
6.22135,47.157,0.028455,5.8946,0.030842,0.0012337,0.12337,25.031,47.157,5.8946,0.12337,4.16633333333333,2.036,8.48265466666667,5.55922666347689,-0.33537333652311,-5.68950117943729,"CF-PETG","Flat",90,5,"CF PETG 90%_5.txt"
6.24575,47.395,0.028591,5.9244,0.030977,0.0012391,0.12391,25.031,47.395,5.9244,0.12391,4.16633333333333,2.036,8.48265466666667,5.58728391788042,-0.337116082119576,-5.69029913779583,"CF-PETG","Flat",90,5,"CF PETG 90%_5.txt"
6.27014,47.634,0.028726,5.9542,0.031113,0.0012445,0.12445,25.031,47.634,5.9542,0.12445,4.16633333333333,2.036,8.48265466666667,5.6154590599075,-0.338740940092497,-5.68910920178188,"CF-PETG","Flat",90,5,"CF PETG 90%_5.txt"
6.29454,47.872,0.028861,5.984,0.031248,0.0012499,0.12499,25.031,47.872,5.984,0.12499,4.16633333333333,2.036,8.48265466666667,5.64351631431104,-0.340483685688961,-5.68990116458826,"CF-PETG","Flat",90,5,"CF PETG 90%_5.txt"
