Repository: VipulKohinkar/3D-Printing-Parameter-Optimisation

# 3D Printing Parameter Optimisation: Impact of K-Value on Carbon-Reinforced PETG

## MSc Mechanical Engineering with Management

**Author:** Vipul Kohinkar  
**Project:** MEE7012-SUM  
**Date:** 27 August 2026

---

## Project Overview

This project investigates the influence of flow-rate multiplier (K-value) and build orientation on the tensile behaviour of PETG and carbon-fibre-reinforced PETG (CF-PETG) manufactured using fused deposition modelling (FDM).

The study compares an unreinforced thermoplastic, PETG, with a carbon-fibre-reinforced PETG composite to investigate whether the two materials respond differently to changes in material flow and build orientation.

---

File: 3_Experimental_data/Modulus/Recalculated Stress Strain/Recalculated_Stress_Strain_All_Data.csv (part 99 of 212)
"Time (s)","Load (N)","Machine Extension (mm)","Stress (MPa)","Extension from Preload (mm)","Strain","Percentage Strain","Gauge Length (mm)","Load_N","NEXYGEN_Stress_MPa","Percentage_Strain","Measured_Width_mm","Measured_Thickness_mm","Measured_Area_mm2","Recalculated_Stress_MPa","Stress_Difference_MPa","Stress_Difference_Percent","Material","Orientation","K","Sample","File"
6.31894,48.11,0.028997,6.0138,0.031384,0.0012554,0.12554,25.031,48.11,6.0138,0.12554,4.16633333333333,2.036,8.48265466666667,5.67157356871457,-0.342226431285426,-5.69068527861629,"CF-PETG","Flat",90,5,"CF PETG 90%_5.txt"
6.34334,48.349,0.029132,6.0436,0.031519,0.0012608,0.12608,25.031,48.349,6.0436,0.12608,4.16633333333333,2.036,8.48265466666667,5.69974871074165,-0.343851289258347,-5.68951104074305,"CF-PETG","Flat",90,5,"CF PETG 90%_5.txt"
6.36773,48.587,0.029268,6.0734,0.031655,0.0012662,0.12662,25.032,48.587,6.0734,0.12662,4.16633333333333,2.036,8.48265466666667,5.72780596514519,-0.345594034854812,-5.69028937423538,"CF-PETG","Flat",90,5,"CF PETG 90%_5.txt"
6.39213,48.826,0.029403,6.1032,0.03179,0.0012716,0.12716,25.032,48.826,6.1032,0.12716,4.16633333333333,2.036,8.48265466666667,5.75598110717227,-0.347218892827733,-5.68912853630445,"CF-PETG","Flat",90,5,"CF PETG 90%_5.txt"
6.41653,49.064,0.029539,6.133,0.031926,0.001277,0.1277,25.032,49.064,6.133,0.1277,4.16633333333333,2.036,8.48265466666667,5.7840383615758,-0.348961638424198,-5.68990116458826,"CF-PETG","Flat",90,5,"CF PETG 90%_5.txt"
6.44093,49.303,0.029674,6.1628,0.032061,0.0012824,0.12824,25.032,49.303,6.1628,0.12824,4.16633333333333,2.036,8.48265466666667,5.81221350360288,-0.350586496397119,-5.68875343021222,"CF-PETG","Flat",90,5,"CF PETG 90%_5.txt"
6.46532,49.541,0.02981,6.1926,0.032197,0.0012879,0.12879,25.032,49.541,6.1926,0.12879,4.16633333333333,2.036,8.48265466666667,5.84027075800642,-0.352329241993584,-5.68952042750353,"CF-PETG","Flat",90,5,"CF PETG 90%_5.txt"
6.48972,49.78,0.029945,6.2224,0.032332,0.0012933,0.12933,25.032,49.78,6.2224,0.12933,4.16633333333333,2.036,8.48265466666667,5.8684459000335,-0.353954099966504,-5.68838550987568,"CF-PETG","Flat",90,5,"CF PETG 90%_5.txt"
6.51412,50.018,0.030081,6.2523,0.032468,0.0012987,0.12987,25.032,50.018,6.2523,0.12987,4.16633333333333,2.036,8.48265466666667,5.89650315443703,-0.35579684556297,-5.69065536783215,"CF-PETG","Flat",90,5,"CF PETG 90%_5.txt"
6.53852,50.256,0.030216,6.2821,0.032603,0.0013041,0.13041,25.033,50.256,6.2821,0.13041,4.16633333333333,2.036,8.48265466666667,5.92456040884057,-0.357539591159434,-5.69140241574369,"CF-PETG","Flat",90,5,"CF PETG 90%_5.txt"
6.56291,50.495,0.030352,6.3119,0.032739,0.0013095,0.13095,25.033,50.495,6.3119,0.13095,4.16633333333333,2.036,8.48265466666667,5.95273555086764,-0.359164449132355,-5.69027470543505,"CF-PETG","Flat",90,5,"CF PETG 90%_5.txt"
6.58731,50.733,0.030487,6.3417,0.032874,0.001315,0.1315,25.033,50.733,6.3417,0.1315,4.16633333333333,2.036,8.48265466666667,5.98079280527118,-0.360907194728821,-5.69101652126119,"CF-PETG","Flat",90,5,"CF PETG 90%_5.txt"
6.61171,50.972,0.030623,6.3715,0.033009,0.0013204,0.13204,25.033,50.972,6.3715,0.13204,4.16633333333333,2.036,8.48265466666667,6.00896794729826,-0.362532052701741,-5.68990116458825,"CF-PETG","Flat",90,5,"CF PETG 90%_5.txt"
6.6361,51.21,0.030758,6.4013,0.033145,0.0013258,0.13258,25.033,51.21,6.4013,0.13258,4.16633333333333,2.036,8.48265466666667,6.03702520170179,-0.364274798298206,-5.69063781260379,"CF-PETG","Flat",90,5,"CF PETG 90%_5.txt"
6.6605,51.449,0.030893,6.4311,0.03328,0.0013312,0.13312,25.033,51.449,6.4311,0.13312,4.16633333333333,2.036,8.48265466666667,6.06520034372887,-0.365899656271127,-5.68953454729559,"CF-PETG","Flat",90,5,"CF PETG 90%_5.txt"
6.6849,51.687,0.031029,6.4609,0.033416,0.0013366,0.13366,25.033,51.687,6.4609,0.13366,4.16633333333333,2.036,8.48265466666667,6.09325759813241,-0.367642401867592,-5.69026609090981,"CF-PETG","Flat",90,5,"CF PETG 90%_5.txt"
6.7093,51.926,0.031164,6.4907,0.033551,0.0013421,0.13421,25.033,51.926,6.4907,0.13421,4.16633333333333,2.036,8.48265466666667,6.12143274015949,-0.369267259840512,-5.68917466283317,"CF-PETG","Flat",90,5,"CF PETG 90%_5.txt"
6.73369,52.164,0.0313,6.5205,0.033687,0.0013475,0.13475,25.034,52.164,6.5205,0.13475,4.16633333333333,2.036,8.48265466666667,6.14948999456302,-0.371010005436977,-5.68990116458825,"CF-PETG","Flat",90,5,"CF PETG 90%_5.txt"
6.75809,52.403,0.031435,6.5503,0.033822,0.0013529,0.13529,25.034,52.403,6.5503,0.13529,4.16633333333333,2.036,8.48265466666667,6.1776651365901,-0.372634863409898,-5.68882132741856,"CF-PETG","Flat",90,5,"CF PETG 90%_5.txt"
6.78249,52.641,0.031571,6.5801,0.033958,0.0013583,0.13583,25.034,52.641,6.5801,0.13583,4.16633333333333,2.036,8.48265466666667,6.20572239099364,-0.374377609006364,-5.68954284898958,"CF-PETG","Flat",90,5,"CF PETG 90%_5.txt"
6.80689,52.879,0.031706,6.6099,0.034093,0.0013637,0.13637,25.034,52.879,6.6099,0.13637,4.16633333333333,2.036,8.48265466666667,6.23377964539717,-0.376120354602828,-5.69025786476086,"CF-PETG","Flat",90,5,"CF PETG 90%_5.txt"
6.83128,53.118,0.031842,6.6397,0.034229,0.0013691,0.13691,25.034,53.118,6.6397,0.13691,4.16633333333333,2.036,8.48265466666667,6.26195478742425,-0.377745212575749,-5.68919096609409,"CF-PETG","Flat",90,5,"CF PETG 90%_5.txt"
6.85568,53.356,0.031977,6.6695,0.034364,0.0013746,0.13746,25.034,53.356,6.6695,0.13746,4.16633333333333,2.036,8.48265466666667,6.29001204182779,-0.379487958172214,-5.68990116458826,"CF-PETG","Flat",90,5,"CF PETG 90%_5.txt"
6.88008,53.595,0.032113,6.6993,0.0345,0.00138,0.138,25.034,53.595,6.6993,0.138,4.16633333333333,2.036,8.48265466666667,6.31818718385487,-0.381112816145134,-5.68884534421707,"CF-PETG","Flat",90,5,"CF PETG 90%_5.txt"
6.90448,53.822,0.032248,6.7278,0.034635,0.0013854,0.13854,25.035,53.822,6.7278,0.13854,4.16633333333333,2.036,8.48265466666667,6.34494767439941,-0.382852325600586,-5.69060206309026,"CF-PETG","Flat",90,5,"CF PETG 90%_5.txt"
6.92887,54.044,0.032384,6.7555,0.03477,0.0013908,0.13908,25.035,54.044,6.7555,0.13908,4.16633333333333,2.036,8.48265466666667,6.37111872682624,-0.384381273173759,-5.68990116458825,"CF-PETG","Flat",90,5,"CF PETG 90%_5.txt"
6.95327,54.265,0.032519,6.7832,0.034906,0.0013962,0.13962,25.035,54.265,6.7832,0.13962,4.16633333333333,2.036,8.48265466666667,6.39717189162952,-0.386028108370478,-5.69094392573531,"CF-PETG","Flat",90,5,"CF PETG 90%_5.txt"
6.97767,54.487,0.032654,6.8108,0.035041,0.0014017,0.14017,25.035,54.487,6.8108,0.14017,4.16633333333333,2.036,8.48265466666667,6.42334294405635,-0.387457055943651,-5.68886262911333,"CF-PETG","Flat",90,5,"CF PETG 90%_5.txt"
7.00207,54.708,0.03279,6.8385,0.035177,0.0014071,0.14071,25.035,54.708,6.8385,0.14071,4.16633333333333,2.036,8.48265466666667,6.44939610885963,-0.389103891140368,-5.68990116458826,"CF-PETG","Flat",90,5,"CF PETG 90%_5.txt"
7.02646,54.93,0.032925,6.8662,0.035312,0.0014125,0.14125,25.035,54.93,6.8662,0.14125,4.16633333333333,2.036,8.48265466666667,6.47556716128646,-0.390632838713541,-5.68921439389388,"CF-PETG","Flat",90,5,"CF PETG 90%_5.txt"
7.05086,55.151,0.033061,6.8939,0.035448,0.0014179,0.14179,25.035,55.151,6.8939,0.14179,4.16633333333333,2.036,8.48265466666667,6.50162032608974,-0.392279673910259,-5.69024317019769,"CF-PETG","Flat",90,5,"CF PETG 90%_5.txt"
7.07526,55.373,0.033196,6.9216,0.035583,0.0014233,0.14233,25.035,55.373,6.9216,0.14233,4.16633333333333,2.036,8.48265466666667,6.52779137851657,-0.393808621483432,-5.68956052767325,"CF-PETG","Flat",90,5,"CF PETG 90%_5.txt"
7.09966,55.594,0.033332,6.9493,0.035719,0.0014287,0.14287,25.036,55.594,6.9493,0.14287,4.16633333333333,2.036,8.48265466666667,6.55384454331985,-0.39545545668015,-5.69057972285194,"CF-PETG","Flat",90,5,"CF PETG 90%_5.txt"
7.12405,55.816,0.033467,6.977,0.035854,0.0014342,0.14342,25.036,55.816,6.977,0.14342,4.16633333333333,2.036,8.48265466666667,6.58001559574668,-0.396984404253323,-5.68990116458826,"CF-PETG","Flat",90,5,"CF PETG 90%_5.txt"
7.14845,56.037,0.033603,7.0047,0.03599,0.0014396,0.14396,25.036,56.037,7.0047,0.14396,4.16633333333333,2.036,8.48265466666667,6.60606876054996,-0.39863123945004,-5.69091095193285,"CF-PETG","Flat",90,5,"CF PETG 90%_5.txt"
7.17285,56.259,0.033738,7.0324,0.036125,0.001445,0.1445,25.036,56.259,7.0324,0.1445,4.16633333333333,2.036,8.48265466666667,6.63223981297679,-0.400160187023213,-5.69023643454885,"CF-PETG","Flat",90,5,"CF PETG 90%_5.txt"
7.19725,56.48,0.033874,7.06,0.036261,0.0014504,0.14504,25.036,56.48,7.06,0.14504,4.16633333333333,2.036,8.48265466666667,6.65829297778007,-0.401707022219931,-5.68990116458826,"CF-PETG","Flat",90,5,"CF PETG 90%_5.txt"
7.22164,56.702,0.034009,7.0877,0.036396,0.0014558,0.14558,25.036,56.702,7.0877,0.14558,4.16633333333333,2.036,8.48265466666667,6.6844640302069,-0.403235969793104,-5.68923585638647,"CF-PETG","Flat",90,5,"CF PETG 90%_5.txt"
7.24604,56.923,0.034145,7.1154,0.036531,0.0014613,0.14613,25.036,56.923,7.1154,0.14613,4.16633333333333,2.036,8.48265466666667,6.71051719501018,-0.404882804989822,-5.69023252367853,"CF-PETG","Flat",90,5,"CF PETG 90%_5.txt"
7.27044,57.145,0.03428,7.1431,0.036667,0.0014667,0.14667,25.037,57.145,7.1431,0.14667,4.16633333333333,2.036,8.48265466666667,6.73668824743701,-0.406411752562994,-5.68957109046485,"CF-PETG","Flat",90,5,"CF PETG 90%_5.txt"
7.29484,57.366,0.034415,7.1708,0.036802,0.0014721,0.14721,25.037,57.366,7.1708,0.14721,4.16633333333333,2.036,8.48265466666667,6.76274141224029,-0.408058587759712,-5.69055876275607,"CF-PETG","Flat",90,5,"CF PETG 90%_5.txt"
7.31923,57.588,0.034551,7.1985,0.036938,0.0014775,0.14775,25.037,57.588,7.1985,0.14775,4.16633333333333,2.036,8.48265466666667,6.78891246466711,-0.409587535332886,-5.68990116458826,"CF-PETG","Flat",90,5,"CF PETG 90%_5.txt"
7.34363,57.809,0.034686,7.2262,0.037073,0.0014829,0.14829,25.037,57.809,7.2262,0.14829,4.16633333333333,2.036,8.48265466666667,6.8149656294704,-0.411234370529604,-5.69087999957936,"CF-PETG","Flat",90,5,"CF PETG 90%_5.txt"
7.36803,58.031,0.034822,7.2539,0.037209,0.0014884,0.14884,25.037,58.031,7.2539,0.14884,4.16633333333333,2.036,8.48265466666667,6.84113668189722,-0.412763318102776,-5.69022619698061,"CF-PETG","Flat",90,5,"CF PETG 90%_5.txt"
7.39243,58.251,0.034957,7.2814,0.037344,0.0014938,0.14938,25.037,58.251,7.2814,0.14938,4.16633333333333,2.036,8.48265466666667,6.86707195907696,-0.414328040923039,-5.69022496941575,"CF-PETG","Flat",90,5,"CF PETG 90%_5.txt"
7.41682,58.469,0.035093,7.3086,0.03748,0.0014992,0.14992,25.037,58.469,7.3086,0.14992,4.16633333333333,2.036,8.48265466666667,6.89277146100961,-0.415828538990389,-5.68957856484674,"CF-PETG","Flat",90,5,"CF PETG 90%_5.txt"
7.44122,58.687,0.035228,7.3359,0.037615,0.0015046,0.15046,25.038,58.687,7.3359,0.15046,4.16633333333333,2.036,8.48265466666667,6.91847096294226,-0.417429037057738,-5.6902225637991,"CF-PETG","Flat",90,5,"CF PETG 90%_5.txt"
7.46562,58.905,0.035364,7.3631,0.037751,0.00151,0.151,25.038,58.905,7.3631,0.151,4.16633333333333,2.036,8.48265466666667,6.94417046487491,-0.418929535125089,-5.68958095265703,"CF-PETG","Flat",90,5,"CF PETG 90%_5.txt"
7.49002,59.123,0.035499,7.3904,0.037886,0.0015154,0.15154,25.038,59.123,7.3904,0.15154,4.16633333333333,2.036,8.48265466666667,6.96986996680756,-0.420530033192439,-5.69022019366258,"CF-PETG","Flat",90,5,"CF PETG 90%_5.txt"
7.51441,59.341,0.035635,7.4176,0.038022,0.0015209,0.15209,25.038,59.341,7.4176,0.15209,4.16633333333333,2.036,8.48265466666667,6.99556946874021,-0.422030531259789,-5.68958330537896,"CF-PETG","Flat",90,5,"CF PETG 90%_5.txt"
7.53881,59.559,0.03577,7.4449,0.038157,0.0015263,0.15263,25.038,59.559,7.4449,0.15263,4.16633333333333,2.036,8.48265466666667,7.02126897067286,-0.42363102932714,-5.69021785822698,"CF-PETG","Flat",90,5,"CF PETG 90%_5.txt"
7.56321,59.777,0.035906,7.4721,0.038292,0.0015317,0.15317,25.038,59.777,7.4721,0.15317,4.16633333333333,2.036,8.48265466666667,7.04696847260551,-0.42513152739449,-5.68958562378033,"CF-PETG","Flat",90,5,"CF PETG 90%_5.txt"
7.58761,59.995,0.036041,7.4994,0.038428,0.0015371,0.15371,25.038,59.995,7.4994,0.15371,4.16633333333333,2.036,8.48265466666667,7.07266797453816,-0.426732025461841,-5.69021555673575,"CF-PETG","Flat",90,5,"CF PETG 90%_5.txt"
7.612,60.213,0.036176,7.5266,0.038563,0.0015425,0.15425,25.038,60.213,7.5266,0.15425,4.16633333333333,2.036,8.48265466666667,7.09836747647081,-0.428232523529191,-5.68958790860669,"CF-PETG","Flat",90,5,"CF PETG 90%_5.txt"
7.6364,60.431,0.036312,7.5539,0.038699,0.001548,0.1548,25.039,60.431,7.5539,0.1548,4.16633333333333,2.036,8.48265466666667,7.12406697840346,-0.429833021596541,-5.69021328845419,"CF-PETG","Flat",90,5,"CF PETG 90%_5.txt"
7.6608,60.649,0.036447,7.5812,0.038834,0.0015534,0.15534,25.039,60.649,7.5812,0.15534,4.16633333333333,2.036,8.48265466666667,7.14976648033611,-0.431433519663892,-5.69083416429974,"CF-PETG","Flat",90,5,"CF PETG 90%_5.txt"
7.68519,60.867,0.036583,7.6084,0.03897,0.0015588,0.15588,25.039,60.867,7.6084,0.15588,4.16633333333333,2.036,8.48265466666667,7.17546598226876,-0.432934017731242,-5.69021105266865,"CF-PETG","Flat",90,5,"CF PETG 90%_5.txt"
7.70959,61.085,0.036718,7.6357,0.039105,0.0015642,0.15642,25.039,61.085,7.6357,0.15642,4.16633333333333,2.036,8.48265466666667,7.20116548420141,-0.434534515798592,-5.69082750499092,"CF-PETG","Flat",90,5,"CF PETG 90%_5.txt"
7.73399,61.303,0.036854,7.6629,0.039241,0.0015696,0.15696,25.039,61.303,7.6629,0.15696,4.16633333333333,2.036,8.48265466666667,7.22686498613406,-0.436035013865943,-5.69020884868578,"CF-PETG","Flat",90,5,"CF PETG 90%_5.txt"
7.75839,61.521,0.036989,7.6902,0.039376,0.001575,0.1575,25.039,61.521,7.6902,0.1575,4.16633333333333,2.036,8.48265466666667,7.25256448806671,-0.437635511933292,-5.69082094007038,"CF-PETG","Flat",90,5,"CF PETG 90%_5.txt"
7.78278,61.739,0.037125,7.7174,0.039512,0.0015805,0.15805,25.039,61.739,7.7174,0.15805,4.16633333333333,2.036,8.48265466666667,7.27826398999936,-0.439136010000643,-5.6902066758318,"CF-PETG","Flat",90,5,"CF PETG 90%_5.txt"
7.80718,61.957,0.03726,7.7447,0.039647,0.0015859,0.15859,25.04,61.957,7.7447,0.15859,4.16633333333333,2.036,8.48265466666667,7.30396349193201,-0.440736508067993,-5.69081446754546,"CF-PETG","Flat",90,5,"CF PETG 90%_5.txt"
7.83158,62.175,0.037396,7.7719,0.039783,0.0015913,0.15913,25.04,62.175,7.7719,0.15913,4.16633333333333,2.036,8.48265466666667,7.32966299386466,-0.442237006135343,-5.69020453345184,"CF-PETG","Flat",90,5,"CF PETG 90%_5.txt"
7.85598,62.394,0.035416,7.7992,0.037803,0.0015121,0.15121,25.038,62.394,7.7992,0.15121,4.16633333333333,2.036,8.48265466666667,7.35548038342085,-0.44371961657915,-5.68929655066097,"CF-PETG","Flat",90,5,"CF PETG 90%_5.txt"
7.88037,62.612,0.037923,7.8264,0.04031,0.0016124,0.16124,25.04,62.612,7.8264,0.16124,4.16633333333333,2.036,8.48265466666667,7.3811798853535,-0.445220114646499,-5.68869613930414,"CF-PETG","Flat",90,5,"CF PETG 90%_5.txt"
7.90477,62.83,0.037913,7.8537,0.0403,0.001612,0.1612,25.04,62.83,7.8537,0.1612,4.16633333333333,2.036,8.48265466666667,7.40687938728615,-0.44682061271385,-5.68930074632148,"CF-PETG","Flat",90,5,"CF PETG 90%_5.txt"
7.92917,63.048,0.037787,7.881,0.040174,0.001607,0.1607,25.04,63.048,7.881,0.1607,4.16633333333333,2.036,8.48265466666667,7.4325788892188,-0.448421110781201,-5.68990116458826,"CF-PETG","Flat",90,5,"CF PETG 90%_5.txt"
7.95357,63.266,0.037245,7.9082,0.039632,0.0015853,0.15853,25.04,63.266,7.9082,0.15853,4.16633333333333,2.036,8.48265466666667,7.45827839115145,-0.449921608848551,-5.68930488415254,"CF-PETG","Flat",90,5,"CF PETG 90%_5.txt"
7.97796,63.484,0.036703,7.9355,0.03909,0.0015636,0.15636,25.039,63.484,7.9355,0.15636,4.16633333333333,2.036,8.48265466666667,7.4839778930841,-0.451522106915902,-5.68990116458826,"CF-PETG","Flat",90,5,"CF PETG 90%_5.txt"
8.00236,63.702,0.036161,7.9627,0.038548,0.0015419,0.15419,25.038,63.702,7.9627,0.15419,4.16633333333333,2.036,8.48265466666667,7.50967739501675,-0.453022604983252,-5.68930896534155,"CF-PETG","Flat",90,5,"CF PETG 90%_5.txt"
8.02676,63.92,0.035981,7.99,0.038368,0.0015347,0.15347,25.038,63.92,7.99,0.15347,4.16633333333333,2.036,8.48265466666667,7.5353768969494,-0.454623103050602,-5.68990116458826,"CF-PETG","Flat",90,5,"CF PETG 90%_5.txt"
8.05116,64.138,0.036113,8.0172,0.0385,0.00154,0.154,25.038,64.138,8.0172,0.154,4.16633333333333,2.036,8.48265466666667,7.56107639888205,-0.456123601117953,-5.68931299104366,"CF-PETG","Flat",90,5,"CF PETG 90%_5.txt"
8.07555,64.356,0.036246,8.0445,0.038633,0.0015453,0.15453,25.039,64.356,8.0445,0.15453,4.16633333333333,2.036,8.48265466666667,7.5867759008147,-0.457724099185302,-5.68990116458826,"CF-PETG","Flat",90,5,"CF PETG 90%_5.txt"
8.09995,64.574,0.036378,8.0717,0.038765,0.0015506,0.15506,25.039,64.574,8.0717,0.15506,4.16633333333333,2.036,8.48265466666667,7.61247540274735,-0.459224597252653,-5.6893169623828,"CF-PETG","Flat",90,5,"CF PETG 90%_5.txt"
8.12435,64.792,0.036511,8.099,0.038898,0.0015559,0.15559,25.039,64.792,8.099,0.15559,4.16633333333333,2.036,8.48265466666667,7.63817490468,-0.460825095320003,-5.68990116458826,"CF-PETG","Flat",90,5,"CF PETG 90%_5.txt"
8.14875,65.01,0.036644,8.1262,0.039031,0.0015612,0.15612,25.039,65.01,8.1262,0.15612,4.16633333333333,2.036,8.48265466666667,7.66387440661265,-0.462325593387353,-5.68932088045277,"CF-PETG","Flat",90,5,"CF PETG 90%_5.txt"
8.17314,65.228,0.036776,8.1535,0.039163,0.0015665,0.15665,25.039,65.228,8.1535,0.15665,4.16633333333333,2.036,8.48265466666667,7.6895739085453,-0.463926091454703,-5.68990116458825,"CF-PETG","Flat",90,5,"CF PETG 90%_5.txt"
8.19754,65.446,0.036909,8.1808,0.039296,0.0015718,0.15718,25.039,65.446,8.1808,0.15718,4.16633333333333,2.036,8.48265466666667,7.71527341047795,-0.465526589522054,-5.69047757581232,"CF-PETG","Flat",90,5,"CF PETG 90%_5.txt"
8.22194,65.664,0.037041,8.208,0.039428,0.0015771,0.15771,25.039,65.664,8.208,0.15771,4.16633333333333,2.036,8.48265466666667,7.7409729124106,-0.467027087589404,-5.68990116458826,"CF-PETG","Flat",90,5,"CF PETG 90%_5.txt"
8.24634,65.882,0.037174,8.2353,0.039561,0.0015824,0.15824,25.039,65.882,8.2353,0.15824,4.16633333333333,2.036,8.48265466666667,7.76667241434325,-0.468627585656755,-5.69047376120791,"CF-PETG","Flat",90,5,"CF PETG 90%_5.txt"
8.27073,66.1,0.037307,8.2625,0.039693,0.0015877,0.15877,25.04,66.1,8.2625,0.15877,4.16633333333333,2.036,8.48265466666667,7.79237191627589,-0.470128083724105,-5.68990116458826,"CF-PETG","Flat",90,5,"CF PETG 90%_5.txt"
8.29513,66.318,0.037439,8.2898,0.039826,0.001593,0.1593,25.04,66.318,8.2898,0.1593,4.16633333333333,2.036,8.48265466666667,7.81807141820854,-0.471728581791455,-5.69046999676053,"CF-PETG","Flat",90,5,"CF PETG 90%_5.txt"
8.31953,66.536,0.037572,8.317,0.039959,0.0015983,0.15983,25.04,66.536,8.317,0.15983,4.16633333333333,2.036,8.48265466666667,7.84377092014119,-0.473229079858806,-5.68990116458826,"CF-PETG","Flat",90,5,"CF PETG 90%_5.txt"
8.34393,66.754,0.037704,8.3443,0.040091,0.0016037,0.16037,25.04,66.754,8.3443,0.16037,4.16633333333333,2.036,8.48265466666667,7.86947042207384,-0.474829577926156,-5.69046628148743,"CF-PETG","Flat",90,5,"CF PETG 90%_5.txt"
8.36832,66.972,0.037837,8.3715,0.040224,0.001609,0.1609,25.04,66.972,8.3715,0.1609,4.16633333333333,2.036,8.48265466666667,7.89516992400649,-0.476330075993506,-5.68990116458825,"CF-PETG","Flat",90,5,"CF PETG 90%_5.txt"
8.39272,67.19,0.03797,8.3988,0.040356,0.0016143,0.16143,25.04,67.19,8.3988,0.16143,4.16633333333333,2.036,8.48265466666667,7.92086942593914,-0.477930574060856,-5.69046261443131,"CF-PETG","Flat",90,5,"CF PETG 90%_5.txt"
8.41712,67.408,0.038102,8.426,0.040489,0.0016196,0.16196,25.04,67.408,8.426,0.16196,4.16633333333333,2.036,8.48265466666667,7.94656892787179,-0.479431072128206,-5.68990116458826,"CF-PETG","Flat",90,5,"CF PETG 90%_5.txt"
8.44152,67.626,0.038235,8.4533,0.040622,0.0016249,0.16249,25.041,67.626,8.4533,0.16249,4.16633333333333,2.036,8.48265466666667,7.97226842980444,-0.481031570195557,-5.69045899465957,"CF-PETG","Flat",90,5,"CF PETG 90%_5.txt"
8.46591,67.844,0.038367,8.4806,0.040754,0.0016302,0.16302,25.041,67.844,8.4806,0.16302,4.16633333333333,2.036,8.48265466666667,7.99796793173709,-0.482632068262909,-5.6910132332961,"CF-PETG","Flat",90,5,"CF PETG 90%_5.txt"
8.49031,68.062,0.0385,8.5078,0.040887,0.0016355,0.16355,25.041,68.062,8.5078,0.16355,4.16633333333333,2.036,8.48265466666667,8.02366743366974,-0.484132566330258,-5.69045542126352,"CF-PETG","Flat",90,5,"CF PETG 90%_5.txt"
8.51471,68.28,0.038632,8.5351,0.041019,0.0016408,0.16408,25.041,68.28,8.5351,0.16408,4.16633333333333,2.036,8.48265466666667,8.04936693560239,-0.485733064397607,-5.69100613229613,"CF-PETG","Flat",90,5,"CF PETG 90%_5.txt"
8.53911,68.499,0.038765,8.5623,0.041152,0.0016461,0.16461,25.041,68.499,8.5623,0.16461,4.16633333333333,2.036,8.48265466666667,8.07518432515859,-0.487115674841414,-5.68907507143424,"CF-PETG","Flat",90,5,"CF PETG 90%_5.txt"
8.5635,68.717,0.038898,8.5896,0.041285,0.0016514,0.16514,25.041,68.717,8.5896,0.16514,4.16633333333333,2.036,8.48265466666667,8.10088382709124,-0.488716172908765,-5.68962667538378,"CF-PETG","Flat",90,5,"CF PETG 90%_5.txt"
8.5879,68.935,0.03903,8.6168,0.041417,0.0016567,0.16567,25.041,68.935,8.6168,0.16567,4.16633333333333,2.036,8.48265466666667,8.12658332902389,-0.490216670976114,-5.68908029635264,"CF-PETG","Flat",90,5,"CF PETG 90%_5.txt"
8.6123,69.153,0.039163,8.6441,0.04155,0.001662,0.1662,25.041,69.153,8.6441,0.1662,4.16633333333333,2.036,8.48265466666667,8.15228283095654,-0.491817169043465,-5.68962840600484,"CF-PETG","Flat",90,5,"CF PETG 90%_5.txt"
8.6367,69.374,0.039295,8.6717,0.041682,0.0016673,0.16673,25.042,69.374,8.6717,0.16673,4.16633333333333,2.036,8.48265466666667,8.17833599575982,-0.493364004240183,-5.68935738367544,"CF-PETG","Flat",90,5,"CF PETG 90%_5.txt"
8.66109,69.595,0.039428,8.6994,0.041815,0.0016726,0.16726,25.042,69.595,8.6994,0.16726,4.16633333333333,2.036,8.48265466666667,8.2043891605631,-0.495010839436901,-5.69017218931077,"CF-PETG","Flat",90,5,"CF PETG 90%_5.txt"
8.68549,69.816,0.039561,8.727,0.041948,0.0016779,0.16779,25.042,69.816,8.727,0.16779,4.16633333333333,2.036,8.48265466666667,8.23044232536638,-0.496557674633618,-5.68990116458826,"CF-PETG","Flat",90,5,"CF PETG 90%_5.txt"
8.70989,70.038,0.039693,8.7547,0.04208,0.0016832,0.16832,25.042,70.038,8.7547,0.16832,4.16633333333333,2.036,8.48265466666667,8.25661337779321,-0.49808662220679,-5.68936253905662,"CF-PETG","Flat",90,5,"CF PETG 90%_5.txt"
8.73429,70.259,0.039826,8.7823,0.042213,0.0016885,0.16885,25.042,70.259,8.7823,0.16885,4.16633333333333,2.036,8.48265466666667,8.28266654259649,-0.499633457403508,-5.68909576538615,"CF-PETG","Flat",90,5,"CF PETG 90%_5.txt"
8.75868,70.48,0.039958,8.81,0.042345,0.0016938,0.16938,25.042,70.48,8.81,0.16938,4.16633333333333,2.036,8.48265466666667,8.30871970739977,-0.501280292600226,-5.68990116458827,"CF-PETG","Flat",90,5,"CF PETG 90%_5.txt"
8.78308,70.701,0.040091,8.8376,0.042478,0.0016991,0.16991,25.042,70.701,8.8376,0.16991,4.16633333333333,2.036,8.48265466666667,8.33477287220306,-0.502827127796944,-5.68963437807713,"CF-PETG","Flat",90,5,"CF PETG 90%_5.txt"
8.80748,70.922,0.040224,8.8653,0.04261,0.0017044,0.17044,25.043,70.922,8.8653,0.17044,4.16633333333333,2.036,8.48265466666667,8.36082603700634,-0.504473962993661,-5.69043307043936,"CF-PETG","Flat",90,5,"CF PETG 90%_5.txt"
8.83187,71.144,0.040356,8.8929,0.042743,0.0017097,0.17097,25.043,71.144,8.8929,0.17097,4.16633333333333,2.036,8.48265466666667,8.38699708943317,-0.505902910566832,-5.6888406545315,"CF-PETG","Flat",90,5,"CF PETG 90%_5.txt"
8.85627,71.365,0.040489,8.9206,0.042876,0.001715,0.1715,25.043,71.365,8.9206,0.1715,4.16633333333333,2.036,8.48265466666667,8.41305025423645,-0.507549745763551,-5.68963686034069,"CF-PETG","Flat",90,5,"CF PETG 90%_5.txt"
8.88067,71.586,0.040621,8.9482,0.043008,0.0017203,0.17203,25.043,71.586,8.9482,0.17203,4.16633333333333,2.036,8.48265466666667,8.43910341903973,-0.50909658096027,-5.68937418654332,"CF-PETG","Flat",90,5,"CF PETG 90%_5.txt"
8.90507,71.807,0.040754,8.9759,0.043141,0.0017256,0.17256,25.043,71.807,8.9759,0.17256,4.16633333333333,2.036,8.48265466666667,8.46515658384301,-0.510743416156986,-5.69016384047266,"CF-PETG","Flat",90,5,"CF PETG 90%_5.txt"
8.92946,72.028,0.040887,9.0035,0.043273,0.0017309,0.17309,25.043,72.028,9.0035,0.17309,4.16633333333333,2.036,8.48265466666667,8.4912097486463,-0.512290251353704,-5.68990116458826,"CF-PETG","Flat",90,5,"CF PETG 90%_5.txt"
8.95386,72.25,0.041019,9.0312,0.043406,0.0017362,0.17362,25.043,72.25,9.0312,0.17362,4.16633333333333,2.036,8.48265466666667,8.51738080107312,-0.513819198926877,-5.68937902966247,"CF-PETG","Flat",90,5,"CF PETG 90%_5.txt"
8.97826,72.471,0.041152,9.0588,0.043539,0.0017415,0.17415,25.043,72.471,9.0588,0.17415,4.16633333333333,2.036,8.48265466666667,8.54343396587641,-0.515366034123593,-5.68912034843018,"CF-PETG","Flat",90,5,"CF PETG 90%_5.txt"
9.00266,72.692,0.041284,9.0865,0.043671,0.0017468,0.17468,25.044,72.692,9.0865,0.17468,4.16633333333333,2.036,8.48265466666667,8.56948713067969,-0.517012869320313,-5.68990116458827,"CF-PETG","Flat",90,5,"CF PETG 90%_5.txt"
9.02705,72.913,0.041417,9.1141,0.043804,0.0017522,0.17522,25.044,72.913,9.1141,0.17522,4.16633333333333,2.036,8.48265466666667,8.59554029548297,-0.518559704517031,-5.68964247174193,"CF-PETG","Flat",90,5,"CF PETG 90%_5.txt"
9.05145,73.134,0.041549,9.1418,0.043936,0.0017575,0.17575,25.044,73.134,9.1418,0.17575,4.16633333333333,2.036,8.48265466666667,8.62159346028625,-0.520206539713747,-5.69041698258272,"CF-PETG","Flat",90,5,"CF PETG 90%_5.txt"
9.07585,73.356,0.041682,9.1694,0.044069,0.0017628,0.17628,25.044,73.356,9.1694,0.17628,4.16633333333333,2.036,8.48265466666667,8.64776451271308,-0.52163548728692,-5.68887263383558,"CF-PETG","Flat",90,5,"CF PETG 90%_5.txt"
9.10025,73.577,0.041815,9.1971,0.044202,0.0017681,0.17681,25.044,73.577,9.1971,0.17681,4.16633333333333,2.036,8.48265466666667,8.67381767751636,-0.523282322483638,-5.68964480633719,"CF-PETG","Flat",90,5,"CF PETG 90%_5.txt"
9.12464,74.323,0.041947,9.2904,0.044334,0.0017734,0.17734,25.044,74.323,9.2904,0.17734,4.16633333333333,2.036,8.48265466666667,8.76176184468038,-0.528638155319618,-5.69015494832965,"CF-PETG","Flat",90,5,"CF PETG 90%_5.txt"
9.14904,74.881,0.04208,9.3601,0.044467,0.0017787,0.17787,25.044,74.881,9.3601,0.17787,4.16633333333333,2.036,8.48265466666667,8.82754313861808,-0.532556861381916,-5.68964927064793,"CF-PETG","Flat",90,5,"CF PETG 90%_5.txt"
9.17344,75.096,0.042212,9.387,0.044599,0.001784,0.1784,25.045,75.096,9.387,0.1784,4.16633333333333,2.036,8.48265466666667,8.8528889776801,-0.5341110223199,-5.68990116458826,"CF-PETG","Flat",90,5,"CF PETG 90%_5.txt"
9.19784,75.311,0.042345,9.4139,0.044732,0.0017893,0.17893,25.045,75.311,9.4139,0.17893,4.16633333333333,2.036,8.48265466666667,8.87823481674212,-0.535665183257882,-5.69015161896644,"CF-PETG","Flat",90,5,"CF PETG 90%_5.txt"
9.22223,75.526,0.042478,9.4408,0.044865,0.0017946,0.17946,25.045,75.526,9.4408,0.17946,4.16633333333333,2.036,8.48265466666667,8.90358065580413,-0.537219344195865,-5.69040064608788,"CF-PETG","Flat",90,5,"CF PETG 90%_5.txt"
9.24663,75.741,0.04261,9.4677,0.044997,0.0017999,0.17999,25.045,75.741,9.4677,0.17999,4.16633333333333,2.036,8.48265466666667,8.92892649486615,-0.53877350513385,-5.69064825811813,"CF-PETG","Flat",90,5,"CF PETG 90%_5.txt"
9.27103,75.956,0.042743,9.4945,0.04513,0.0018052,0.18052,25.045,75.956,9.4945,0.18052,4.16633333333333,2.036,8.48265466666667,8.95427233392817,-0.540227666071832,-5.68990116458826,"CF-PETG","Flat",90,5,"CF PETG 90%_5.txt"
9.29543,76.172,0.042875,9.5214,0.045262,0.0018105,0.18105,25.045,76.172,9.5214,0.18105,4.16633333333333,2.036,8.48265466666667,8.97973606061373,-0.541663939386272,-5.68891065795231,"CF-PETG","Flat",90,5,"CF PETG 90%_5.txt"
9.31982,76.387,0.043008,9.5483,0.045395,0.0018158,0.18158,25.045,76.387,9.5483,0.18158,4.16633333333333,2.036,8.48265466666667,9.00508189967575,-0.543218100324253,-5.68916037749393,"CF-PETG","Flat",90,5,"CF PETG 90%_5.txt"
9.34422,76.602,0.043141,9.5752,0.045527,0.0018211,0.18211,25.045,76.602,9.5752,0.18211,4.16633333333333,2.036,8.48265466666667,9.03042773873776,-0.544772261262237,-5.68940869394098,"CF-PETG","Flat",90,5,"CF PETG 90%_5.txt"
9.36862,76.817,0.043273,9.6021,0.04566,0.0018264,0.18264,25.046,76.817,9.6021,0.18264,4.16633333333333,2.036,8.48265466666667,9.05577357779978,-0.546326422200222,-5.68965561908564,"CF-PETG","Flat",90,5,"CF PETG 90%_5.txt"
9.39302,77.032,0.043406,9.629,0.045793,0.0018317,0.18317,25.046,77.032,9.629,0.18317,4.16633333333333,2.036,8.48265466666667,9.0811194168618,-0.547880583138204,-5.68990116458826,"CF-PETG","Flat",90,5,"CF PETG 90%_5.txt"
9.41741,77.247,0.043538,9.6559,0.045925,0.001837,0.1837,25.046,77.247,9.6559,0.1837,4.16633333333333,2.036,8.48265466666667,9.10646525592381,-0.549434744076187,-5.69014534197938,"CF-PETG","Flat",90,5,"CF PETG 90%_5.txt"
9.44181,77.462,0.043671,9.6828,0.046058,0.0018423,0.18423,25.046,77.462,9.6828,0.18423,4.16633333333333,2.036,8.48265466666667,9.13181109498583,-0.550988905014169,-5.6903881626613,"CF-PETG","Flat",90,5,"CF PETG 90%_5.txt"
9.46621,77.678,0.043804,9.7097,0.04619,0.0018476,0.18476,25.046,77.678,9.7097,0.18476,4.16633333333333,2.036,8.48265466666667,9.15727482167139,-0.552425178328608,-5.68941551570706,"CF-PETG","Flat",90,5,"CF PETG 90%_5.txt"
9.49061,77.893,0.043936,9.7366,0.046323,0.0018529,0.18529,25.046,77.893,9.7366,0.18529,4.16633333333333,2.036,8.48265466666667,9.18262066073341,-0.55397933926659,-5.68965901101606,"CF-PETG","Flat",90,5,"CF PETG 90%_5.txt"
9.515,78.108,0.044069,9.7635,0.046456,0.0018582,0.18582,25.046,78.108,9.7635,0.18582,4.16633333333333,2.036,8.48265466666667,9.20796649979543,-0.555533500204575,-5.68990116458826,"CF-PETG","Flat",90,5,"CF PETG 90%_5.txt"
9.5394,78.323,0.044201,9.7904,0.046588,0.0018635,0.18635,25.046,78.323,9.7904,0.18635,4.16633333333333,2.036,8.48265466666667,9.23331233885744,-0.557087661142559,-5.69014198748323,"CF-PETG","Flat",90,5,"CF PETG 90%_5.txt"
9.5638,78.538,0.044334,9.8173,0.046721,0.0018688,0.18688,25.047,78.538,9.8173,0.18688,4.16633333333333,2.036,8.48265466666667,9.25865817791946,-0.55864182208054,-5.69038149063938,"CF-PETG","Flat",90,5,"CF PETG 90%_5.txt"
9.5882,78.753,0.044466,9.8442,0.046853,0.0018741,0.18741,25.047,78.753,9.8442,0.18741,4.16633333333333,2.036,8.48265466666667,9.28400401698148,-0.560195983018524,-5.6906196848756,"CF-PETG","Flat",90,5,"CF PETG 90%_5.txt"
9.61259,78.968,0.044599,9.8711,0.046986,0.0018794,0.18794,25.047,78.968,9.8711,0.18794,4.16633333333333,2.036,8.48265466666667,9.30934985604349,-0.561750143956507,-5.69085658089278,"CF-PETG","Flat",90,5,"CF PETG 90%_5.txt"
9.63699,79.184,0.044732,9.898,0.047119,0.0018847,0.18847,25.047,79.184,9.898,0.18847,4.16633333333333,2.036,8.48265466666667,9.33481358272905,-0.563186417270947,-5.68990116458827,"CF-PETG","Flat",90,5,"CF PETG 90%_5.txt"
9.66139,79.399,0.044864,9.9248,0.047251,0.00189,0.189,25.047,79.399,9.9248,0.189,4.16633333333333,2.036,8.48265466666667,9.36015942179107,-0.564640578208929,-5.68918847945479,"CF-PETG","Flat",90,5,"CF PETG 90%_5.txt"
9.68579,79.614,0.044997,9.9517,0.047384,0.0018954,0.18954,25.047,79.614,9.9517,0.18954,4.16633333333333,2.036,8.48265466666667,9.38550526085309,-0.566194739146912,-5.68942732545105,"CF-PETG","Flat",90,5,"CF PETG 90%_5.txt"
9.71018,79.829,0.045129,9.9786,0.047516,0.0019007,0.19007,25.047,79.829,9.9786,0.19007,4.16633333333333,2.036,8.48265466666667,9.4108510999151,-0.567748900084895,-5.68966488370007,"CF-PETG","Flat",90,5,"CF PETG 90%_5.txt"
9.73458,80.044,0.045262,10.006,0.047649,0.001906,0.1906,25.048,80.044,10.006,0.1906,4.16633333333333,2.036,8.48265466666667,9.43619693897712,-0.569803061022879,-5.69461384192364,"CF-PETG","Flat",90,5,"CF PETG 90%_5.txt"
9.75898,80.259,0.045395,10.032,0.047782,0.0019113,0.19113,25.048,80.259,10.032,0.19113,4.16633333333333,2.036,8.48265466666667,9.46154277803914,-0.570457221960861,-5.68637581699423,"CF-PETG","Flat",90,5,"CF PETG 90%_5.txt"
9.78338,80.475,0.045527,10.059,0.047914,0.0019166,0.19166,25.048,80.475,10.059,0.19166,4.16633333333333,2.036,8.48265466666667,9.4870065047247,-0.571993495275301,-5.68638527960335,"CF-PETG","Flat",90,5,"CF PETG 90%_5.txt"
9.80777,80.69,0.04566,10.086,0.048047,0.0019219,0.19219,25.048,80.69,10.086,0.19219,4.16633333333333,2.036,8.48265466666667,9.51235234378672,-0.573647656213284,-5.68756351589613,"CF-PETG","Flat",90,5,"CF PETG 90%_5.txt"
9.83217,80.905,0.045792,10.113,0.048179,0.0019272,0.19272,25.048,80.905,10.113,0.19272,4.16633333333333,2.036,8.48265466666667,9.53769818284873,-0.575301817151265,-5.68873546080555,"CF-PETG","Flat",90,5,"CF PETG 90%_5.txt"
9.85657,81.12,0.045925,10.14,0.048312,0.0019325,0.19325,25.048,81.12,10.14,0.19325,4.16633333333333,2.036,8.48265466666667,9.56304402191075,-0.576955978089249,-5.68990116458825,"CF-PETG","Flat",90,5,"CF PETG 90%_5.txt"
9.88096,81.335,0.046058,10.167,0.048444,0.0019378,0.19378,25.048,81.335,10.167,0.19378,4.16633333333333,2.036,8.48265466666667,9.58838986097277,-0.578610139027234,-5.69106067696699,"CF-PETG","Flat",90,5,"CF PETG 90%_5.txt"
9.90536,81.55,0.04619,10.194,0.048577,0.0019431,0.19431,25.048,81.55,10.194,0.19431,4.16633333333333,2.036,8.48265466666667,9.61373570003478,-0.580264299965217,-5.6922140471377,"CF-PETG","Flat",90,5,"CF PETG 90%_5.txt"
9.92976,81.765,0.046323,10.221,0.04871,0.0019484,0.19484,25.049,81.765,10.221,0.19484,4.16633333333333,2.036,8.48265466666667,9.6390815390968,-0.581918460903198,-5.69336132377652,"CF-PETG","Flat",90,5,"CF PETG 90%_5.txt"
9.95416,81.981,0.046455,10.248,0.048842,0.0019537,0.19537,25.049,81.981,10.248,0.19537,4.16633333333333,2.036,8.48265466666667,9.66454526578236,-0.583454734217637,-5.69335220743206,"CF-PETG","Flat",90,5,"CF PETG 90%_5.txt"
9.97855,82.196,0.046588,10.274,0.048975,0.001959,0.1959,25.049,82.196,10.274,0.1959,4.16633333333333,2.036,8.48265466666667,9.68989110484438,-0.584108895155619,-5.68531141868425,"CF-PETG","Flat",90,5,"CF PETG 90%_5.txt"
10.003,82.411,0.046721,10.301,0.049107,0.0019643,0.19643,25.049,82.411,10.301,0.19643,4.16633333333333,2.036,8.48265466666667,9.7152369439064,-0.585763056093604,-5.68646787781385,"CF-PETG","Flat",90,5,"CF PETG 90%_5.txt"
10.0273,82.626,0.046853,10.328,0.04924,0.0019696,0.19696,25.049,82.626,10.328,0.19696,4.16633333333333,2.036,8.48265466666667,9.74058278296841,-0.587417217031586,-5.68761829039103,"CF-PETG","Flat",90,5,"CF PETG 90%_5.txt"
10.0517,82.841,0.046986,10.355,0.049373,0.0019749,0.19749,25.049,82.841,10.355,0.19749,4.16633333333333,2.036,8.48265466666667,9.76592862203043,-0.589071377969571,-5.68876270371387,"CF-PETG","Flat",90,5,"CF PETG 90%_5.txt"
10.0761,83.074,0.047118,10.384,0.049505,0.0019802,0.19802,25.049,83.074,10.384,0.19802,4.16633333333333,2.036,8.48265466666667,9.79339643831624,-0.590603561683757,-5.6876306017311,"CF-PETG","Flat",90,5,"CF PETG 90%_5.txt"
10.1005,83.309,0.047251,10.414,0.049638,0.0019855,0.19855,25.05,83.309,10.414,0.19855,4.16633333333333,2.036,8.48265466666667,9.82110002984914,-0.592899970150855,-5.69329719753077,"CF-PETG","Flat",90,5,"CF PETG 90%_5.txt"
10.1249,83.544,0.047383,10.443,0.04977,0.0019908,0.19908,25.05,83.544,10.443,0.19908,4.16633333333333,2.036,8.48265466666667,9.84880362138205,-0.594196378617951,-5.68990116458825,"CF-PETG","Flat",90,5,"CF PETG 90%_5.txt"
10.1493,83.779,0.047516,10.472,0.049903,0.0019961,0.19961,25.05,83.779,10.472,0.19961,4.16633333333333,2.036,8.48265466666667,9.87650721291495,-0.59549278708505,-5.68652394084272,"CF-PETG","Flat",90,5,"CF PETG 90%_5.txt"
10.1737,84.014,0.047649,10.502,0.050036,0.0020014,0.20014,25.05,84.014,10.502,0.20014,4.16633333333333,2.036,8.48265466666667,9.90421080444785,-0.597789195552149,-5.69214621550323,"CF-PETG","Flat",90,5,"CF PETG 90%_5.txt"
10.1981,84.249,0.047781,10.531,0.050168,0.0020067,0.20067,25.05,84.249,10.531,0.20067,4.16633333333333,2.036,8.48265466666667,9.93191439598075,-0.599085604019246,-5.68878173031285,"CF-PETG","Flat",90,5,"CF PETG 90%_5.txt"
10.2225,84.484,0.047914,10.56,0.050301,0.002012,0.2012,25.05,84.484,10.56,0.2012,4.16633333333333,2.036,8.48265466666667,9.95961798751366,-0.600382012486344,-5.6854357243025,"CF-PETG","Flat",90,5,"CF PETG 90%_5.txt"
10.2469,84.719,0.048046,10.59,0.050433,0.0020173,0.20173,25.05,84.719,10.59,0.20173,4.16633333333333,2.036,8.48265466666667,9.98732157904656,-0.602678420953442,-5.69101436216659,"CF-PETG","Flat",90,5,"CF PETG 90%_5.txt"
10.2713,84.954,0.048179,10.619,0.050566,0.0020226,0.20226,25.05,84.954,10.619,0.20226,4.16633333333333,2.036,8.48265466666667,10.0150251705795,-0.603974829420538,-5.68768084961426,"CF-PETG","Flat",90,5,"CF PETG 90%_5.txt"
10.2957,85.189,0.048312,10.649,0.050699,0.0020279,0.20279,25.051,85.189,10.649,0.20279,4.16633333333333,2.036,8.48265466666667,10.0427287621124,-0.606271237887636,-5.6932222545557,"CF-PETG","Flat",90,5,"CF PETG 90%_5.txt"
10.3201,85.423,0.048444,10.678,0.050831,0.0020332,0.20332,25.051,85.423,10.678,0.20332,4.16633333333333,2.036,8.48265466666667,10.0703144660217,-0.607685533978279,-5.69100518803407,"CF-PETG","Flat",90,5,"CF PETG 90%_5.txt"
10.3445,85.658,0.048577,10.707,0.050964,0.0020385,0.20385,25.051,85.658,10.707,0.20385,4.16633333333333,2.036,8.48265466666667,10.0980180575546,-0.608981942445377,-5.6876990982103,"CF-PETG","Flat",90,5,"CF PETG 90%_5.txt"
10.3689,85.893,0.048709,10.737,0.051096,0.0020439,0.20439,25.051,85.893,10.737,0.20439,4.16633333333333,2.036,8.48265466666667,10.1257216490875,-0.611278350912475,-5.69319503504214,"CF-PETG","Flat",90,5,"CF PETG 90%_5.txt"
10.3933,86.128,0.048842,10.766,0.051229,0.0020492,0.20492,25.051,86.128,10.766,0.20492,4.16633333333333,2.036,8.48265466666667,10.1534252406204,-0.612574759379571,-5.68990116458825,"CF-PETG","Flat",90,5,"CF PETG 90%_5.txt"
10.4177,86.363,0.048975,10.795,0.051361,0.0020545,0.20545,25.051,86.363,10.795,0.20545,4.16633333333333,2.036,8.48265466666667,10.1811288321533,-0.61387116784667,-5.68662499163195,"CF-PETG","Flat",90,5,"CF PETG 90%_5.txt"
10.4421,86.598,0.049107,10.825,0.051494,0.0020598,0.20598,25.051,86.598,10.825,0.20598,4.16633333333333,2.036,8.48265466666667,10.2088324236862,-0.616167576313767,-5.69207922691702,"CF-PETG","Flat",90,5,"CF PETG 90%_5.txt"
10.4665,86.833,0.04924,10.854,0.051627,0.0020651,0.20651,25.052,86.833,10.854,0.20651,4.16633333333333,2.036,8.48265466666667,10.2365360152191,-0.617463984780864,-5.6888150431257,"CF-PETG","Flat",90,5,"CF PETG 90%_5.txt"
10.4909,87.068,0.049372,10.884,0.051759,0.0020704,0.20704,25.052,87.068,10.884,0.20704,4.16633333333333,2.036,8.48265466666667,10.264239606752,-0.619760393247963,-5.69423367556012,"CF-PETG","Flat",90,5,"CF PETG 90%_5.txt"
10.5153,87.303,0.049505,10.913,0.051892,0.0020757,0.20757,25.052,87.303,10.913,0.20757,4.16633333333333,2.036,8.48265466666667,10.2919431982849,-0.621056801715062,-5.69098141404803,"CF-PETG","Flat",90,5,"CF PETG 90%_5.txt"
10.5397,87.538,0.049638,10.942,0.052024,0.002081,0.2081,25.052,87.538,10.942,0.2081,4.16633333333333,2.036,8.48265466666667,10.3196467898178,-0.62235321018216,-5.68774639172144,"CF-PETG","Flat",90,5,"CF PETG 90%_5.txt"
10.5641,87.773,0.04977,10.972,0.052157,0.0020863,0.20863,25.052,87.773,10.972,0.20863,4.16633333333333,2.036,8.48265466666667,10.3473503813507,-0.624649618649256,-5.6931244864132,"CF-PETG","Flat",90,5,"CF PETG 90%_5.txt"
10.5885,88.008,0.049903,11.001,0.05229,0.0020916,0.20916,25.052,88.008,11.001,0.20916,4.16633333333333,2.036,8.48265466666667,10.3750539728836,-0.625946027116354,-5.68990116458826,"CF-PETG","Flat",90,5,"CF PETG 90%_5.txt"
10.6129,88.243,0.050035,11.03,0.052422,0.0020969,0.20969,25.052,88.243,11.03,0.20969,4.16633333333333,2.036,8.48265466666667,10.4027575644165,-0.627242435583453,-5.68669479223439,"CF-PETG","Flat",90,5,"CF PETG 90%_5.txt"
10.6373,88.478,0.050168,11.06,0.052555,0.0021022,0.21022,25.052,88.478,11.06,0.21022,4.16633333333333,2.036,8.48265466666667,10.4304611559495,-0.62953884405055,-5.69203294801583,"CF-PETG","Flat",90,5,"CF PETG 90%_5.txt"
10.6617,88.713,0.0503,11.089,0.052687,0.0021075,0.21075,25.053,88.713,11.089,0.21075,4.16633333333333,2.036,8.48265466666667,10.4581647474824,-0.630835252517649,-5.68883806039903,"CF-PETG","Flat",90,5,"CF PETG 90%_5.txt"
10.6861,88.948,0.050433,11.119,0.05282,0.0021128,0.21128,25.053,88.948,11.119,0.21128,4.16633333333333,2.036,8.48265466666667,10.4858683390153,-0.633131660984747,-5.69414210796606,"CF-PETG","Flat",90,5,"CF PETG 90%_5.txt"
