Repository: VipulKohinkar/3D-Printing-Parameter-Optimisation

# 3D Printing Parameter Optimisation: Impact of K-Value on Carbon-Reinforced PETG

## MSc Mechanical Engineering with Management

**Author:** Vipul Kohinkar  
**Project:** MEE7012-SUM  
**Date:** 27 August 2026

---

## Project Overview

This project investigates the influence of flow-rate multiplier (K-value) and build orientation on the tensile behaviour of PETG and carbon-fibre-reinforced PETG (CF-PETG) manufactured using fused deposition modelling (FDM).

The study compares an unreinforced thermoplastic, PETG, with a carbon-fibre-reinforced PETG composite to investigate whether the two materials respond differently to changes in material flow and build orientation.

---

File: 3_Experimental_data/Modulus/Recalculated Stress Strain/Recalculated_Stress_Strain_All_Data.csv (part 100 of 212)
"Time (s)","Load (N)","Machine Extension (mm)","Stress (MPa)","Extension from Preload (mm)","Strain","Percentage Strain","Gauge Length (mm)","Load_N","NEXYGEN_Stress_MPa","Percentage_Strain","Measured_Width_mm","Measured_Thickness_mm","Measured_Area_mm2","Recalculated_Stress_MPa","Stress_Difference_MPa","Stress_Difference_Percent","Material","Orientation","K","Sample","File"
10.7105,89.183,0.050566,11.148,0.052953,0.0021181,0.21181,25.053,89.183,11.148,0.21181,4.16633333333333,2.036,8.48265466666667,10.5135719305482,-0.634428069451841,-5.69095864237389,"CF-PETG","Flat",90,5,"CF PETG 90%_5.txt"
10.7349,89.418,0.050698,11.177,0.053085,0.0021234,0.21234,25.053,89.418,11.177,0.21234,4.16633333333333,2.036,8.48265466666667,10.5412755220811,-0.63572447791894,-5.68779169651015,"CF-PETG","Flat",90,5,"CF PETG 90%_5.txt"
10.7593,89.653,0.050831,11.207,0.053218,0.0021287,0.21287,25.053,89.653,11.207,0.21287,4.16633333333333,2.036,8.48265466666667,10.568979113614,-0.638020886386039,-5.69305689645792,"CF-PETG","Flat",90,5,"CF PETG 90%_5.txt"
10.7837,89.888,0.050963,11.236,0.05335,0.002134,0.2134,25.053,89.888,11.236,0.2134,4.16633333333333,2.036,8.48265466666667,10.5966827051469,-0.639317294853138,-5.68990116458827,"CF-PETG","Flat",90,5,"CF PETG 90%_5.txt"
10.8081,90.123,0.051096,11.265,0.053483,0.0021393,0.21393,25.053,90.123,11.265,0.21393,4.16633333333333,2.036,8.48265466666667,10.6243862966798,-0.640613703320234,-5.68676168060572,"CF-PETG","Flat",90,5,"CF PETG 90%_5.txt"
10.8325,90.358,0.051229,11.295,0.053616,0.0021446,0.21446,25.054,90.358,11.295,0.21446,4.16633333333333,2.036,8.48265466666667,10.6520898882127,-0.642910111787332,-5.69198859484136,"CF-PETG","Flat",90,5,"CF PETG 90%_5.txt"
10.8569,90.593,0.051361,11.324,0.053748,0.0021499,0.21499,25.054,90.593,11.324,0.21499,4.16633333333333,2.036,8.48265466666667,10.6797934797456,-0.64420652025443,-5.68886012234573,"CF-PETG","Flat",90,5,"CF PETG 90%_5.txt"
10.8813,90.828,0.051494,11.353,0.053881,0.0021552,0.21552,25.054,90.828,11.353,0.21552,4.16633333333333,2.036,8.48265466666667,10.7074970712785,-0.645502928721527,-5.68574763253349,"CF-PETG","Flat",90,5,"CF PETG 90%_5.txt"
10.9057,91.063,0.051626,11.383,0.054013,0.0021605,0.21605,25.054,91.063,11.383,0.21605,4.16633333333333,2.036,8.48265466666667,10.7352006628114,-0.647799337188625,-5.69093681093406,"CF-PETG","Flat",90,5,"CF PETG 90%_5.txt"
10.9301,91.298,0.051759,11.412,0.054146,0.0021658,0.21658,25.054,91.298,11.412,0.21658,4.16633333333333,2.036,8.48265466666667,10.7629042543443,-0.649095745655725,-5.68783513543397,"CF-PETG","Flat",90,5,"CF PETG 90%_5.txt"
10.9545,91.533,0.051892,11.442,0.054278,0.0021711,0.21711,25.054,91.533,11.442,0.21711,4.16633333333333,2.036,8.48265466666667,10.7906078458772,-0.651392154122821,-5.6929920828773,"CF-PETG","Flat",90,5,"CF PETG 90%_5.txt"
10.9788,91.768,0.052024,11.471,0.054411,0.0021764,0.21764,25.054,91.768,11.471,0.21764,4.16633333333333,2.036,8.48265466666667,10.8183114374101,-0.652688562589919,-5.68990116458826,"CF-PETG","Flat",90,5,"CF PETG 90%_5.txt"
11.0032,92.003,0.052157,11.5,0.054544,0.0021817,0.21817,25.054,92.003,11.5,0.21817,4.16633333333333,2.036,8.48265466666667,10.846015028943,-0.653984971057017,-5.68682583527841,"CF-PETG","Flat",90,5,"CF PETG 90%_5.txt"
11.0276,92.226,0.052289,11.528,0.054676,0.0021871,0.21871,25.055,92.226,11.528,0.21871,4.16633333333333,2.036,8.48265466666667,10.8723039689934,-0.655696031006647,-5.68785592476272,"CF-PETG","Flat",90,5,"CF PETG 90%_5.txt"
11.052,92.442,0.052422,11.555,0.054809,0.0021924,0.21924,25.055,92.442,11.555,0.21924,4.16633333333333,2.036,8.48265466666667,10.8977676956789,-0.657232304321084,-5.68786070377399,"CF-PETG","Flat",90,5,"CF PETG 90%_5.txt"
11.0764,92.659,0.052555,11.582,0.054941,0.0021977,0.21977,25.055,92.659,11.582,0.21977,4.16633333333333,2.036,8.48265466666667,10.923349309988,-0.65865069001198,-5.68684760846123,"CF-PETG","Flat",90,5,"CF PETG 90%_5.txt"
11.1008,92.875,0.052687,11.609,0.055074,0.002203,0.2203,25.055,92.875,11.609,0.2203,4.16633333333333,2.036,8.48265466666667,10.9488130366736,-0.660186963326417,-5.68685471036624,"CF-PETG","Flat",90,5,"CF PETG 90%_5.txt"
11.1252,93.092,0.05282,11.636,0.055207,0.0022083,0.22083,25.055,93.092,11.636,0.22083,4.16633333333333,2.036,8.48265466666667,10.9743946509827,-0.661605349017313,-5.68584865088787,"CF-PETG","Flat",90,5,"CF PETG 90%_5.txt"
11.1496,93.308,0.052952,11.663,0.055339,0.0022136,0.22136,25.055,93.308,11.663,0.22136,4.16633333333333,2.036,8.48265466666667,10.9998583776683,-0.66314162233175,-5.68585803251093,"CF-PETG","Flat",90,5,"CF PETG 90%_5.txt"
11.174,93.524,0.053085,11.691,0.055472,0.0022189,0.22189,25.055,93.524,11.691,0.22189,4.16633333333333,2.036,8.48265466666667,11.0253221043538,-0.665677895646191,-5.69393461334523,"CF-PETG","Flat",90,5,"CF PETG 90%_5.txt"
11.1984,93.741,0.053217,11.718,0.055604,0.0022242,0.22242,25.056,93.741,11.718,0.22242,4.16633333333333,2.036,8.48265466666667,11.0509037186629,-0.667096281337084,-5.69291928091043,"CF-PETG","Flat",90,5,"CF PETG 90%_5.txt"
11.2228,93.957,0.05335,11.745,0.055737,0.0022295,0.22295,25.056,93.957,11.745,0.22295,4.16633333333333,2.036,8.48265466666667,11.0763674453485,-0.668632554651523,-5.69291234271199,"CF-PETG","Flat",90,5,"CF PETG 90%_5.txt"
11.2472,94.174,0.053483,11.772,0.05587,0.0022348,0.22348,25.056,94.174,11.772,0.22348,4.16633333333333,2.036,8.48265466666667,11.1019490596576,-0.670050940342417,-5.69190401242284,"CF-PETG","Flat",90,5,"CF PETG 90%_5.txt"
11.2716,94.39,0.053615,11.799,0.056002,0.0022401,0.22401,25.056,94.39,11.799,0.22401,4.16633333333333,2.036,8.48265466666667,11.1274127863431,-0.671587213656856,-5.69189942924702,"CF-PETG","Flat",90,5,"CF PETG 90%_5.txt"
11.296,94.607,0.053748,11.826,0.056135,0.0022454,0.22454,25.056,94.607,11.826,0.22454,4.16633333333333,2.036,8.48265466666667,11.1529944006522,-0.673005599347752,-5.6908980157936,"CF-PETG","Flat",90,5,"CF PETG 90%_5.txt"
11.3204,94.823,0.05388,11.853,0.056267,0.0022507,0.22507,25.056,94.823,11.853,0.22507,4.16633333333333,2.036,8.48265466666667,11.1784581273378,-0.674541872662191,-5.69089574506193,"CF-PETG","Flat",90,5,"CF PETG 90%_5.txt"
11.3448,95.04,0.054013,11.88,0.0564,0.002256,0.2256,25.056,95.04,11.88,0.2256,4.16633333333333,2.036,8.48265466666667,11.2040397416469,-0.675960258353085,-5.68990116458825,"CF-PETG","Flat",90,5,"CF PETG 90%_5.txt"
11.3692,95.256,0.054146,11.907,0.056533,0.0022613,0.22613,25.056,95.256,11.907,0.22613,4.16633333333333,2.036,8.48265466666667,11.2295034683325,-0.677496531667524,-5.68990116458826,"CF-PETG","Flat",90,5,"CF PETG 90%_5.txt"
11.3936,95.472,0.054278,11.934,0.056665,0.0022666,0.22666,25.057,95.472,11.934,0.22666,4.16633333333333,2.036,8.48265466666667,11.254967195018,-0.679032804981963,-5.68990116458826,"CF-PETG","Flat",90,5,"CF PETG 90%_5.txt"
11.418,95.689,0.054411,11.961,0.056798,0.0022719,0.22719,25.057,95.689,11.961,0.22719,4.16633333333333,2.036,8.48265466666667,11.2805488093271,-0.680451190672859,-5.68891556452519,"CF-PETG","Flat",90,5,"CF PETG 90%_5.txt"
11.4424,95.905,0.054543,11.988,0.05693,0.0022772,0.22772,25.057,95.905,11.988,0.22772,4.16633333333333,2.036,8.48265466666667,11.3060125360127,-0.681987463987296,-5.68891778434515,"CF-PETG","Flat",90,5,"CF PETG 90%_5.txt"
11.4668,96.122,0.054676,12.015,0.057063,0.0022825,0.22825,25.057,96.122,12.015,0.22825,4.16633333333333,2.036,8.48265466666667,11.3315941503218,-0.683405849678191,-5.68793882378853,"CF-PETG","Flat",90,5,"CF PETG 90%_5.txt"
11.4912,96.338,0.054809,12.042,0.057195,0.0022878,0.22878,25.057,96.338,12.042,0.22878,4.16633333333333,2.036,8.48265466666667,11.3570578770074,-0.684942122992631,-5.68794322365579,"CF-PETG","Flat",90,5,"CF PETG 90%_5.txt"
11.5156,96.555,0.054941,12.069,0.057328,0.0022931,0.22931,25.057,96.555,12.069,0.22931,4.16633333333333,2.036,8.48265466666667,11.3826394913165,-0.686360508683524,-5.68697082346113,"CF-PETG","Flat",90,5,"CF PETG 90%_5.txt"
11.54,96.771,0.055074,12.096,0.057461,0.0022984,0.22984,25.057,96.771,12.096,0.22984,4.16633333333333,2.036,8.48265466666667,11.408103218002,-0.687896781997964,-5.68697736440115,"CF-PETG","Flat",90,5,"CF PETG 90%_5.txt"
11.5644,96.988,0.055206,12.123,0.057593,0.0023037,0.23037,25.057,96.988,12.123,0.23037,4.16633333333333,2.036,8.48265466666667,11.4336848323111,-0.689315167688857,-5.68601144674468,"CF-PETG","Flat",90,5,"CF PETG 90%_5.txt"
11.5888,97.204,0.055339,12.15,0.057726,0.002309,0.2309,25.058,97.204,12.15,0.2309,4.16633333333333,2.036,8.48265466666667,11.4591485589967,-0.690851441003298,-5.68602009056212,"CF-PETG","Flat",90,5,"CF PETG 90%_5.txt"
11.6132,97.42,0.055472,12.178,0.057858,0.0023143,0.23143,25.058,97.42,12.178,0.23143,4.16633333333333,2.036,8.48265466666667,11.4846122856823,-0.693387714317735,-5.69377331513988,"CF-PETG","Flat",90,5,"CF PETG 90%_5.txt"
11.6376,97.637,0.055604,12.205,0.057991,0.0023196,0.23196,25.058,97.637,12.205,0.23196,4.16633333333333,2.036,8.48265466666667,11.5101938999914,-0.694806100008631,-5.69279885299984,"CF-PETG","Flat",90,5,"CF PETG 90%_5.txt"
11.662,97.853,0.055737,12.232,0.058124,0.0023249,0.23249,25.058,97.853,12.232,0.23249,4.16633333333333,2.036,8.48265466666667,11.5356576266769,-0.696342373323068,-5.69279245685961,"CF-PETG","Flat",90,5,"CF PETG 90%_5.txt"
11.6864,98.07,0.055869,12.259,0.058256,0.0023302,0.23302,25.058,98.07,12.259,0.23302,4.16633333333333,2.036,8.48265466666667,11.561239240986,-0.697760759013963,-5.69182444745871,"CF-PETG","Flat",90,5,"CF PETG 90%_5.txt"
11.7108,98.286,0.056002,12.286,0.058389,0.0023356,0.23356,25.058,98.286,12.286,0.23356,4.16633333333333,2.036,8.48265466666667,11.5867029676716,-0.699297032328401,-5.69182022080743,"CF-PETG","Flat",90,5,"CF PETG 90%_5.txt"
11.7352,98.503,0.056134,12.313,0.058521,0.0023409,0.23409,25.058,98.503,12.313,0.23409,4.16633333333333,2.036,8.48265466666667,11.6122845819807,-0.700715418019296,-5.69085858864043,"CF-PETG","Flat",90,5,"CF PETG 90%_5.txt"
11.7596,98.719,0.056267,12.34,0.058654,0.0023462,0.23462,25.059,98.719,12.34,0.23462,4.16633333333333,2.036,8.48265466666667,11.6377483086663,-0.702251691333736,-5.6908564937904,"CF-PETG","Flat",90,5,"CF PETG 90%_5.txt"
11.784,98.935,0.0564,12.367,0.058787,0.0023515,0.23515,25.059,98.935,12.367,0.23515,4.16633333333333,2.036,8.48265466666667,11.6632120353518,-0.703787964648175,-5.69085440808745,"CF-PETG","Flat",90,5,"CF PETG 90%_5.txt"
11.8084,99.152,0.056532,12.394,0.058919,0.0023568,0.23568,25.059,99.152,12.394,0.23568,4.16633333333333,2.036,8.48265466666667,11.6887936496609,-0.705206350339068,-5.68990116458826,"CF-PETG","Flat",90,5,"CF PETG 90%_5.txt"
11.8328,99.368,0.056665,12.421,0.059052,0.0023621,0.23621,25.059,99.368,12.421,0.23621,4.16633333333333,2.036,8.48265466666667,11.7142573763465,-0.706742623653508,-5.68990116458826,"CF-PETG","Flat",90,5,"CF PETG 90%_5.txt"
11.8572,99.585,0.056797,12.448,0.059184,0.0023674,0.23674,25.059,99.585,12.448,0.23674,4.16633333333333,2.036,8.48265466666667,11.7398389906556,-0.708161009344403,-5.68895412391069,"CF-PETG","Flat",90,5,"CF PETG 90%_5.txt"
11.8816,99.801,0.05693,12.475,0.059317,0.0023727,0.23727,25.059,99.801,12.475,0.23727,4.16633333333333,2.036,8.48265466666667,11.7653027173412,-0.709697282658841,-5.68895617361796,"CF-PETG","Flat",90,5,"CF PETG 90%_5.txt"
11.906,100.02,0.057063,12.502,0.05945,0.002378,0.2378,25.059,100.02,12.502,0.2378,4.16633333333333,2.036,8.48265466666667,11.7911201068974,-0.710879893102648,-5.68612936412292,"CF-PETG","Flat",90,5,"CF PETG 90%_5.txt"
11.9304,99.592,0.057195,12.449,0.059582,0.0023833,0.23833,25.059,99.592,12.449,0.23833,4.16633333333333,2.036,8.48265466666667,11.7406642040204,-0.708335795979592,-5.68990116458825,"CF-PETG","Flat",90,5,"CF PETG 90%_5.txt"
11.9547,99.801,0.057328,12.475,0.059715,0.0023886,0.23886,25.06,99.801,12.475,0.23886,4.16633333333333,2.036,8.48265466666667,11.7653027173412,-0.709697282658841,-5.68895617361796,"CF-PETG","Flat",90,5,"CF PETG 90%_5.txt"
11.9791,100.01,0.05746,12.501,0.059847,0.0023939,0.23939,25.06,100.01,12.501,0.23939,4.16633333333333,2.036,8.48265466666667,11.7899412306619,-0.711058769338088,-5.68801511349562,"CF-PETG","Flat",90,5,"CF PETG 90%_5.txt"
12.0035,100.22,0.057593,12.527,0.05998,0.0023992,0.23992,25.06,100.22,12.527,0.23992,4.16633333333333,2.036,8.48265466666667,11.8146976316062,-0.712302368393793,-5.68613689146478,"CF-PETG","Flat",90,5,"CF PETG 90%_5.txt"
12.0279,100.43,0.057726,12.553,0.060112,0.0024045,0.24045,25.06,100.43,12.553,0.24045,4.16633333333333,2.036,8.48265466666667,11.8394540325505,-0.713545967449498,-5.68426644984863,"CF-PETG","Flat",90,5,"CF PETG 90%_5.txt"
12.0523,100.64,0.057858,12.579,0.060245,0.0024098,0.24098,25.06,100.64,12.579,0.24098,4.16633333333333,2.036,8.48265466666667,11.8642104334948,-0.714789566505203,-5.68240374040228,"CF-PETG","Flat",90,5,"CF PETG 90%_5.txt"
12.0767,100.84,0.057991,12.606,0.060378,0.0024151,0.24151,25.06,100.84,12.606,0.24151,4.16633333333333,2.036,8.48265466666667,11.8877879582037,-0.718212041796349,-5.69738253051205,"CF-PETG","Flat",90,5,"CF PETG 90%_5.txt"
12.1011,101.05,0.058123,12.632,0.06051,0.0024204,0.24204,25.06,101.05,12.632,0.24204,4.16633333333333,2.036,8.48265466666667,11.9125443591479,-0.719455640852054,-5.69550064005743,"CF-PETG","Flat",90,5,"CF PETG 90%_5.txt"
12.1255,101.26,0.058256,12.658,0.060643,0.0024257,0.24257,25.061,101.26,12.658,0.24257,4.16633333333333,2.036,8.48265466666667,11.9373007600922,-0.720699239907757,-5.69362648054793,"CF-PETG","Flat",90,5,"CF PETG 90%_5.txt"
12.1499,101.47,0.058389,12.684,0.060775,0.002431,0.2431,25.061,101.47,12.684,0.2431,4.16633333333333,2.036,8.48265466666667,11.9620571610365,-0.721942838963463,-5.69176000444231,"CF-PETG","Flat",90,5,"CF PETG 90%_5.txt"
12.1743,101.68,0.058521,12.71,0.060908,0.0024363,0.24363,25.061,101.68,12.71,0.24363,4.16633333333333,2.036,8.48265466666667,11.9868135619808,-0.723186438019168,-5.68990116458826,"CF-PETG","Flat",90,5,"CF PETG 90%_5.txt"
12.1987,101.89,0.058654,12.736,0.061041,0.0024416,0.24416,25.061,101.89,12.736,0.24416,4.16633333333333,2.036,8.48265466666667,12.0115699629251,-0.724430037074873,-5.68804991421854,"CF-PETG","Flat",90,5,"CF PETG 90%_5.txt"
12.2231,102.1,0.058786,12.762,0.061173,0.0024469,0.24469,25.061,102.1,12.762,0.24469,4.16633333333333,2.036,8.48265466666667,12.0363263638694,-0.725673636130578,-5.68620620694701,"CF-PETG","Flat",90,5,"CF PETG 90%_5.txt"
12.2475,102.3,0.058919,12.788,0.061306,0.0024522,0.24522,25.061,102.3,12.788,0.24522,4.16633333333333,2.036,8.48265466666667,12.0599038885783,-0.728096111421724,-5.69358860980391,"CF-PETG","Flat",90,5,"CF PETG 90%_5.txt"
12.2719,102.51,0.059051,12.814,0.061438,0.0024575,0.24575,25.061,102.51,12.814,0.24575,4.16633333333333,2.036,8.48265466666667,12.0846602895226,-0.729339710477428,-5.69174114622622,"CF-PETG","Flat",90,5,"CF PETG 90%_5.txt"
12.2963,102.72,0.059184,12.84,0.061571,0.0024628,0.24628,25.061,102.72,12.84,0.24628,4.16633333333333,2.036,8.48265466666667,12.1094166904669,-0.730583309533133,-5.68990116458826,"CF-PETG","Flat",90,5,"CF PETG 90%_5.txt"
12.3207,102.93,0.059317,12.866,0.061704,0.0024681,0.24681,25.062,102.93,12.866,0.24681,4.16633333333333,2.036,8.48265466666667,12.1341730914112,-0.731826908588836,-5.68806861953083,"CF-PETG","Flat",90,5,"CF PETG 90%_5.txt"
12.3451,103.14,0.059449,12.892,0.061836,0.0024734,0.24734,25.062,103.14,12.892,0.24734,4.16633333333333,2.036,8.48265466666667,12.1589294923555,-0.733070507644541,-5.68624346606067,"CF-PETG","Flat",90,5,"CF PETG 90%_5.txt"
12.3695,103.35,0.059582,12.919,0.061969,0.0024788,0.24788,25.062,103.35,12.919,0.24788,4.16633333333333,2.036,8.48265466666667,12.1836858932998,-0.735314106700248,-5.69172619165762,"CF-PETG","Flat",90,5,"CF PETG 90%_5.txt"
12.3939,103.56,0.059714,12.945,0.062101,0.0024841,0.24841,25.062,103.56,12.945,0.24841,4.16633333333333,2.036,8.48265466666667,12.2084422942441,-0.736557705755949,-5.68990116458825,"CF-PETG","Flat",90,5,"CF PETG 90%_5.txt"
12.4183,103.77,0.059847,12.971,0.062234,0.0024894,0.24894,25.062,103.77,12.971,0.24894,4.16633333333333,2.036,8.48265466666667,12.2331986951883,-0.737801304811654,-5.68808345394846,"CF-PETG","Flat",90,5,"CF PETG 90%_5.txt"
12.4427,103.97,0.05998,12.997,0.062367,0.0024947,0.24947,25.062,103.97,12.997,0.24947,4.16633333333333,2.036,8.48265466666667,12.2567762198972,-0.740223780102802,-5.69534338772642,"CF-PETG","Flat",90,5,"CF PETG 90%_5.txt"
12.4671,104.18,0.060112,13.023,0.062499,0.0025,0.25,25.062,104.18,13.023,0.25,4.16633333333333,2.036,8.48265466666667,12.2815326208415,-0.741467379158506,-5.6935220698649,"CF-PETG","Flat",90,5,"CF PETG 90%_5.txt"
12.4915,104.39,0.060245,13.049,0.062632,0.0025053,0.25053,25.063,104.39,13.049,0.25053,4.16633333333333,2.036,8.48265466666667,12.3062890217858,-0.742710978214209,-5.69170800991807,"CF-PETG","Flat",90,5,"CF PETG 90%_5.txt"
12.5159,104.6,0.060377,13.075,0.062764,0.0025106,0.25106,25.063,104.6,13.075,0.25106,4.16633333333333,2.036,8.48265466666667,12.3310454227301,-0.743954577269914,-5.68990116458825,"CF-PETG","Flat",90,5,"CF PETG 90%_5.txt"
12.5403,104.81,0.06051,13.101,0.062897,0.0025159,0.25159,25.063,104.81,13.101,0.25159,4.16633333333333,2.036,8.48265466666667,12.3558018236744,-0.745198176325619,-5.68810149092145,"CF-PETG","Flat",90,5,"CF PETG 90%_5.txt"
12.5647,105.02,0.060643,13.127,0.063029,0.0025212,0.25212,25.063,105.02,13.127,0.25212,4.16633333333333,2.036,8.48265466666667,12.3805582246187,-0.746441775381324,-5.68630894630399,"CF-PETG","Flat",90,5,"CF PETG 90%_5.txt"
12.5891,105.23,0.060775,13.153,0.063162,0.0025265,0.25265,25.063,105.23,13.153,0.25265,4.16633333333333,2.036,8.48265466666667,12.405314625563,-0.747685374437028,-5.68452348845912,"CF-PETG","Flat",90,5,"CF PETG 90%_5.txt"
12.6135,105.44,0.060908,13.18,0.063295,0.0025318,0.25318,25.063,105.44,13.18,0.25318,4.16633333333333,2.036,8.48265466666667,12.4300710265073,-0.749928973492732,-5.68990116458826,"CF-PETG","Flat",90,5,"CF PETG 90%_5.txt"
12.6379,105.65,0.06104,13.206,0.063427,0.0025371,0.25371,25.063,105.65,13.206,0.25371,4.16633333333333,2.036,8.48265466666667,12.4548274274516,-0.751172572548436,-5.6881158000033,"CF-PETG","Flat",90,5,"CF PETG 90%_5.txt"
12.6623,105.86,0.061173,13.233,0.06356,0.0025424,0.25424,25.063,105.86,13.233,0.25424,4.16633333333333,2.036,8.48265466666667,12.4795838283959,-0.753416171604142,-5.69346460820783,"CF-PETG","Flat",90,5,"CF PETG 90%_5.txt"
12.6867,106.07,0.061306,13.259,0.063692,0.0025477,0.25477,25.064,106.07,13.259,0.25477,4.16633333333333,2.036,8.48265466666667,12.5043402293402,-0.754659770659847,-5.69167939256239,"CF-PETG","Flat",90,5,"CF PETG 90%_5.txt"
12.7111,106.29,0.061438,13.286,0.063825,0.002553,0.2553,25.064,106.29,13.286,0.2553,4.16633333333333,2.036,8.48265466666667,12.5302755065199,-0.755724493480106,-5.68812655035455,"CF-PETG","Flat",90,5,"CF PETG 90%_5.txt"
12.7355,106.5,0.061571,13.312,0.063958,0.0025583,0.25583,25.064,106.5,13.312,0.25583,4.16633333333333,2.036,8.48265466666667,12.5550319074642,-0.756968092535811,-5.68635886820771,"CF-PETG","Flat",90,5,"CF PETG 90%_5.txt"
12.7599,106.71,0.061703,13.339,0.06409,0.0025636,0.25636,25.064,106.71,13.339,0.25636,4.16633333333333,2.036,8.48265466666667,12.5797883084085,-0.759211691591517,-5.69166872772709,"CF-PETG","Flat",90,5,"CF PETG 90%_5.txt"
12.7843,106.92,0.061836,13.365,0.064223,0.0025689,0.25689,25.064,106.92,13.365,0.25689,4.16633333333333,2.036,8.48265466666667,12.6045447093528,-0.76045529064722,-5.68990116458826,"CF-PETG","Flat",90,5,"CF PETG 90%_5.txt"
12.8087,107.13,0.061968,13.392,0.064355,0.0025742,0.25742,25.064,107.13,13.392,0.25742,4.16633333333333,2.036,8.48265466666667,12.6293011102971,-0.762698889702925,-5.69518286815207,"CF-PETG","Flat",90,5,"CF PETG 90%_5.txt"
12.8331,107.35,0.062101,13.418,0.064488,0.0025795,0.25795,25.064,107.35,13.418,0.25795,4.16633333333333,2.036,8.48265466666667,12.6552363874768,-0.762763612523187,-5.68462969535838,"CF-PETG","Flat",90,5,"CF PETG 90%_5.txt"
12.8575,107.56,0.062234,13.445,0.064621,0.0025848,0.25848,25.065,107.56,13.445,0.25848,4.16633333333333,2.036,8.48265466666667,12.6799927884211,-0.765007211578892,-5.68990116458826,"CF-PETG","Flat",90,5,"CF PETG 90%_5.txt"
12.8819,107.77,0.062366,13.471,0.064753,0.0025901,0.25901,25.065,107.77,13.471,0.25901,4.16633333333333,2.036,8.48265466666667,12.7047491893654,-0.766250810634597,-5.68815092149504,"CF-PETG","Flat",90,5,"CF PETG 90%_5.txt"
12.9062,107.98,0.062499,13.498,0.064886,0.0025954,0.25954,25.065,107.98,13.498,0.25954,4.16633333333333,2.036,8.48265466666667,12.7295055903097,-0.768494409690298,-5.69339464876499,"CF-PETG","Flat",90,5,"CF PETG 90%_5.txt"
12.9306,108.2,0.062631,13.525,0.065018,0.0026007,0.26007,25.065,108.2,13.525,0.26007,4.16633333333333,2.036,8.48265466666667,12.7554408674894,-0.769559132510562,-5.68990116458826,"CF-PETG","Flat",90,5,"CF PETG 90%_5.txt"
12.955,108.41,0.062764,13.551,0.065151,0.002606,0.2606,25.065,108.41,13.551,0.2606,4.16633333333333,2.036,8.48265466666667,12.7801972684337,-0.770802731566267,-5.68816125427103,"CF-PETG","Flat",90,5,"CF PETG 90%_5.txt"
12.9794,108.62,0.062897,13.578,0.065284,0.0026113,0.26113,25.065,108.62,13.578,0.26113,4.16633333333333,2.036,8.48265466666667,12.804953669378,-0.77304633062197,-5.69337406556172,"CF-PETG","Flat",90,5,"CF PETG 90%_5.txt"
13.0038,108.83,0.063029,13.604,0.065416,0.0026166,0.26166,25.065,108.83,13.604,0.26166,4.16633333333333,2.036,8.48265466666667,12.8297100703223,-0.774289929677675,-5.69163429636633,"CF-PETG","Flat",90,5,"CF PETG 90%_5.txt"
13.0282,109.05,0.063162,13.631,0.065549,0.0026219,0.26219,25.065,109.05,13.631,0.26219,4.16633333333333,2.036,8.48265466666667,12.8556453475021,-0.775354652497937,-5.6881714657614,"CF-PETG","Flat",90,5,"CF PETG 90%_5.txt"
13.0526,109.26,0.063294,13.657,0.065681,0.0026273,0.26273,25.066,109.26,13.657,0.26273,4.16633333333333,2.036,8.48265466666667,12.8804017484464,-0.77659825155364,-5.68644835288599,"CF-PETG","Flat",90,5,"CF PETG 90%_5.txt"
13.077,109.47,0.063427,13.684,0.065814,0.0026326,0.26326,25.066,109.47,13.684,0.26326,4.16633333333333,2.036,8.48265466666667,12.9051581493907,-0.778841850609345,-5.69162416405543,"CF-PETG","Flat",90,5,"CF PETG 90%_5.txt"
13.1014,109.68,0.06356,13.71,0.065946,0.0026379,0.26379,25.066,109.68,13.71,0.26379,4.16633333333333,2.036,8.48265466666667,12.929914550335,-0.78008544966505,-5.68990116458825,"CF-PETG","Flat",90,5,"CF PETG 90%_5.txt"
13.1258,109.9,0.063692,13.738,0.066079,0.0026432,0.26432,25.066,109.9,13.738,0.26432,4.16633333333333,2.036,8.48265466666667,12.9558498275147,-0.782150172485311,-5.69333361832371,"CF-PETG","Flat",90,5,"CF PETG 90%_5.txt"
13.1502,110.12,0.063825,13.765,0.066212,0.0026485,0.26485,25.066,110.12,13.765,0.26485,4.16633333333333,2.036,8.48265466666667,12.9817851046944,-0.783214895305573,-5.68990116458825,"CF-PETG","Flat",90,5,"CF PETG 90%_5.txt"
13.1746,110.34,0.063957,13.792,0.066344,0.0026538,0.26538,25.066,110.34,13.792,0.26538,4.16633333333333,2.036,8.48265466666667,13.0077203818742,-0.784279618125835,-5.6864821499843,"CF-PETG","Flat",90,5,"CF PETG 90%_5.txt"
13.199,110.56,0.06409,13.82,0.066477,0.0026591,0.26591,25.066,110.56,13.82,0.26591,4.16633333333333,2.036,8.48265466666667,13.0336556590539,-0.786344340946098,-5.68990116458826,"CF-PETG","Flat",90,5,"CF PETG 90%_5.txt"
13.2234,110.78,0.064223,13.847,0.066609,0.0026644,0.26644,25.067,110.78,13.847,0.26644,4.16633333333333,2.036,8.48265466666667,13.0595909362336,-0.787409063766358,-5.68649573024018,"CF-PETG","Flat",90,5,"CF PETG 90%_5.txt"
13.2478,111,0.064355,13.874,0.066742,0.0026697,0.26697,25.067,111,13.874,0.26697,4.16633333333333,2.036,8.48265466666667,13.0855262134134,-0.788473786586621,-5.68310355042973,"CF-PETG","Flat",90,5,"CF PETG 90%_5.txt"
13.2722,111.21,0.064488,13.902,0.066875,0.002675,0.2675,25.067,111.21,13.902,0.2675,4.16633333333333,2.036,8.48265466666667,13.1102826143577,-0.791717385642325,-5.69498910690782,"CF-PETG","Flat",90,5,"CF PETG 90%_5.txt"
13.2966,111.43,0.06462,13.929,0.067007,0.0026803,0.26803,25.067,111.43,13.929,0.26803,4.16633333333333,2.036,8.48265466666667,13.1362178915374,-0.792782108462587,-5.6915938578691,"CF-PETG","Flat",90,5,"CF PETG 90%_5.txt"
13.321,111.65,0.064753,13.957,0.06714,0.0026856,0.26856,25.067,111.65,13.957,0.26856,4.16633333333333,2.036,8.48265466666667,13.1621531687172,-0.794846831282848,-5.69496905698107,"CF-PETG","Flat",90,5,"CF PETG 90%_5.txt"
13.3454,111.87,0.064885,13.984,0.067272,0.0026909,0.26909,25.067,111.87,13.984,0.26909,4.16633333333333,2.036,8.48265466666667,13.1880884458969,-0.79591155410311,-5.6915872003941,"CF-PETG","Flat",90,5,"CF PETG 90%_5.txt"
13.3698,112.09,0.065018,14.011,0.067405,0.0026962,0.26962,25.067,112.09,14.011,0.26962,4.16633333333333,2.036,8.48265466666667,13.2140237230766,-0.79697627692337,-5.68821837787003,"CF-PETG","Flat",90,5,"CF PETG 90%_5.txt"
13.3942,112.31,0.065151,14.039,0.067538,0.0027015,0.27015,25.067,112.31,14.039,0.27015,4.16633333333333,2.036,8.48265466666667,13.2399590002564,-0.799040999743633,-5.69158059508251,"CF-PETG","Flat",90,5,"CF PETG 90%_5.txt"
13.4186,112.53,0.065283,14.066,0.06767,0.0027068,0.27068,25.068,112.53,14.066,0.27068,4.16633333333333,2.036,8.48265466666667,13.2658942774361,-0.800105722563897,-5.68822495779821,"CF-PETG","Flat",90,5,"CF PETG 90%_5.txt"
13.443,112.75,0.065416,14.094,0.067803,0.0027121,0.27121,25.068,112.75,14.094,0.27121,4.16633333333333,2.036,8.48265466666667,13.2918295546158,-0.802170445384156,-5.69157404132366,"CF-PETG","Flat",90,5,"CF PETG 90%_5.txt"
13.4674,112.97,0.065548,14.121,0.067935,0.0027174,0.27174,25.068,112.97,14.121,0.27174,4.16633333333333,2.036,8.48265466666667,13.3177648317956,-0.80323516820442,-5.68823148646994,"CF-PETG","Flat",90,5,"CF PETG 90%_5.txt"
13.4918,113.19,0.065681,14.148,0.068068,0.0027227,0.27227,25.068,113.19,14.148,0.27227,4.16633333333333,2.036,8.48265466666667,13.3437001089753,-0.804299891024682,-5.68490168945916,"CF-PETG","Flat",90,5,"CF PETG 90%_5.txt"
13.5162,113.41,0.065814,14.176,0.068201,0.002728,0.2728,25.068,113.41,14.176,0.2728,4.16633333333333,2.036,8.48265466666667,13.3696353861551,-0.806364613844943,-5.68823796448182,"CF-PETG","Flat",90,5,"CF PETG 90%_5.txt"
13.5406,113.63,0.065946,14.203,0.068333,0.0027333,0.27333,25.068,113.63,14.203,0.27333,4.16633333333333,2.036,8.48265466666667,13.3955706633348,-0.807429336665205,-5.68492104953323,"CF-PETG","Flat",90,5,"CF PETG 90%_5.txt"
13.565,113.84,0.066079,14.231,0.068466,0.0027386,0.27386,25.068,113.84,14.231,0.27386,4.16633333333333,2.036,8.48265466666667,13.4203270642791,-0.810672935720909,-5.69652825325634,"CF-PETG","Flat",90,5,"CF PETG 90%_5.txt"
13.5894,114.06,0.066211,14.258,0.068598,0.0027439,0.27439,25.069,114.06,14.258,0.27439,4.16633333333333,2.036,8.48265466666667,13.4462623414588,-0.811737658541169,-5.69320843415044,"CF-PETG","Flat",90,5,"CF PETG 90%_5.txt"
13.6138,114.28,0.066344,14.285,0.068731,0.0027492,0.27492,25.069,114.28,14.285,0.27492,4.16633333333333,2.036,8.48265466666667,13.4721976186386,-0.812802381361433,-5.68990116458826,"CF-PETG","Flat",90,5,"CF PETG 90%_5.txt"
13.6382,114.52,0.066477,14.314,0.068863,0.0027545,0.27545,25.069,114.52,14.314,0.27545,4.16633333333333,2.036,8.48265466666667,13.5004906482892,-0.81350935171081,-5.68331250321929,"CF-PETG","Flat",90,5,"CF PETG 90%_5.txt"
13.6626,114.78,0.066609,14.347,0.068996,0.0027598,0.27598,25.069,114.78,14.347,0.27598,4.16633333333333,2.036,8.48265466666667,13.5311414304107,-0.815858569589301,-5.68661441130062,"CF-PETG","Flat",90,5,"CF PETG 90%_5.txt"
13.687,115.04,0.066742,14.38,0.069129,0.0027651,0.27651,25.069,115.04,14.38,0.27651,4.16633333333333,2.036,8.48265466666667,13.5617922125322,-0.818207787467792,-5.68990116458826,"CF-PETG","Flat",90,5,"CF PETG 90%_5.txt"
13.7114,115.31,0.066874,14.413,0.069261,0.0027705,0.27705,25.069,115.31,14.413,0.27705,4.16633333333333,2.036,8.48265466666667,13.5936218708892,-0.81937812911084,-5.6849936107045,"CF-PETG","Flat",90,5,"CF PETG 90%_5.txt"
13.7358,115.57,0.067007,14.446,0.069394,0.0027758,0.27758,25.069,115.57,14.446,0.27758,4.16633333333333,2.036,8.48265466666667,13.6242726530107,-0.821727346989332,-5.68826905018228,"CF-PETG","Flat",90,5,"CF PETG 90%_5.txt"
13.7602,115.84,0.06714,14.479,0.069526,0.0027811,0.27811,25.069,115.84,14.479,0.27811,4.16633333333333,2.036,8.48265466666667,13.6561023113676,-0.822897688632379,-5.68338758638289,"CF-PETG","Flat",90,5,"CF PETG 90%_5.txt"
13.7846,116.1,0.067272,14.512,0.069659,0.0027864,0.27864,25.07,116.1,14.512,0.27864,4.16633333333333,2.036,8.48265466666667,13.6867530934891,-0.825246906510872,-5.68665178135937,"CF-PETG","Flat",90,5,"CF PETG 90%_5.txt"
13.809,116.36,0.067405,14.545,0.069792,0.0027917,0.27917,25.07,116.36,14.545,0.27917,4.16633333333333,2.036,8.48265466666667,13.7174038756106,-0.827596124389363,-5.68990116458826,"CF-PETG","Flat",90,5,"CF PETG 90%_5.txt"
13.8334,116.63,0.067537,14.578,0.069924,0.002797,0.2797,25.07,116.63,14.578,0.2797,4.16633333333333,2.036,8.48265466666667,13.7492335339676,-0.828766466032411,-5.68504915648519,"CF-PETG","Flat",90,5,"CF PETG 90%_5.txt"
13.8577,116.89,0.06767,14.611,0.070057,0.0028023,0.28023,25.07,116.89,14.611,0.28023,4.16633333333333,2.036,8.48265466666667,13.7798843160891,-0.831115683910902,-5.68828748142428,"CF-PETG","Flat",90,5,"CF PETG 90%_5.txt"
13.8821,117.16,0.067802,14.644,0.070189,0.0028076,0.28076,25.07,117.16,14.644,0.28076,4.16633333333333,2.036,8.48265466666667,13.811713974446,-0.832286025553952,-5.68346097756045,"CF-PETG","Flat",90,5,"CF PETG 90%_5.txt"
13.9065,117.42,0.067935,14.677,0.070322,0.0028129,0.28129,25.07,117.42,14.677,0.28129,4.16633333333333,2.036,8.48265466666667,13.8423647565676,-0.834635243432441,-5.68668831118376,"CF-PETG","Flat",90,5,"CF PETG 90%_5.txt"
13.9309,117.68,0.068068,14.71,0.070455,0.0028182,0.28182,25.07,117.68,14.71,0.28182,4.16633333333333,2.036,8.48265466666667,13.8730155386891,-0.836984461310934,-5.68990116458826,"CF-PETG","Flat",90,5,"CF PETG 90%_5.txt"
13.9553,117.95,0.0682,14.743,0.070587,0.0028235,0.28235,25.07,117.95,14.743,0.28235,4.16633333333333,2.036,8.48265466666667,13.904845197046,-0.838154802953982,-5.68510345895667,"CF-PETG","Flat",90,5,"CF PETG 90%_5.txt"
13.9797,118.21,0.068333,14.777,0.07072,0.0028288,0.28288,25.071,118.21,14.777,0.28288,4.16633333333333,2.036,8.48265466666667,13.9354959791675,-0.841504020832472,-5.6946878313086,"CF-PETG","Flat",90,5,"CF PETG 90%_5.txt"
14.0041,118.48,0.068465,14.81,0.070852,0.0028341,0.28341,25.071,118.48,14.81,0.28341,4.16633333333333,2.036,8.48265466666667,13.9673256375245,-0.84267436247552,-5.68990116458825,"CF-PETG","Flat",90,5,"CF PETG 90%_5.txt"
14.0285,118.74,0.068598,14.843,0.070985,0.0028394,0.28394,25.071,118.74,14.843,0.28394,4.16633333333333,2.036,8.48265466666667,13.997976419646,-0.845023580354013,-5.69307808633035,"CF-PETG","Flat",90,5,"CF PETG 90%_5.txt"
14.0529,119,0.068731,14.876,0.071118,0.0028447,0.28447,25.071,119,14.876,0.28447,4.16633333333333,2.036,8.48265466666667,14.0286272017675,-0.847372798232502,-5.6962409130983,"CF-PETG","Flat",90,5,"CF PETG 90%_5.txt"
14.0773,119.27,0.068863,14.909,0.07125,0.00285,0.285,25.071,119.27,14.909,0.285,4.16633333333333,2.036,8.48265466666667,14.0604568601244,-0.848543139875552,-5.69148259357135,"CF-PETG","Flat",90,5,"CF PETG 90%_5.txt"
14.1017,119.53,0.068996,14.942,0.071383,0.0028553,0.28553,25.071,119.53,14.942,0.28553,4.16633333333333,2.036,8.48265466666667,14.091107642246,-0.850892357754043,-5.69463497359151,"CF-PETG","Flat",90,5,"CF PETG 90%_5.txt"
14.1261,119.8,0.069128,14.975,0.071515,0.0028606,0.28606,25.071,119.8,14.975,0.28606,4.16633333333333,2.036,8.48265466666667,14.1229373006029,-0.852062699397091,-5.68990116458826,"CF-PETG","Flat",90,5,"CF PETG 90%_5.txt"
14.1505,120.06,0.069261,15.008,0.071648,0.0028659,0.28659,25.072,120.06,15.008,0.28659,4.16633333333333,2.036,8.48265466666667,14.1535880827244,-0.854411917275582,-5.69304315881918,"CF-PETG","Flat",90,5,"CF PETG 90%_5.txt"
14.1749,119.84,0.069394,14.98,0.07178,0.0028712,0.28712,25.072,119.84,14.98,0.28712,4.16633333333333,2.036,8.48265466666667,14.1276528055447,-0.852347194455321,-5.68990116458826,"CF-PETG","Flat",90,5,"CF PETG 90%_5.txt"
14.1993,119.66,0.069526,14.957,0.071913,0.0028765,0.28765,25.072,119.66,14.957,0.28765,4.16633333333333,2.036,8.48265466666667,14.1064330333067,-0.85056696669329,-5.68674845686494,"CF-PETG","Flat",90,5,"CF PETG 90%_5.txt"
14.2237,119.88,0.069659,14.985,0.072046,0.0028818,0.28818,25.072,119.88,14.985,0.28818,4.16633333333333,2.036,8.48265466666667,14.1323683104864,-0.852631689513551,-5.68990116458826,"CF-PETG","Flat",90,5,"CF PETG 90%_5.txt"
14.2481,120.11,0.069791,15.014,0.072178,0.0028871,0.28871,25.072,120.11,15.014,0.28871,4.16633333333333,2.036,8.48265466666667,14.1594824639016,-0.854517536098369,-5.69147153389083,"CF-PETG","Flat",90,5,"CF PETG 90%_5.txt"
14.2725,120.33,0.069924,15.042,0.072311,0.0028924,0.28924,25.072,120.33,15.042,0.28924,4.16633333333333,2.036,8.48265466666667,14.1854177410814,-0.856582258918632,-5.69460350298253,"CF-PETG","Flat",90,5,"CF PETG 90%_5.txt"
14.2969,120.56,0.070057,15.07,0.072443,0.0028977,0.28977,25.072,120.56,15.07,0.28977,4.16633333333333,2.036,8.48265466666667,14.2125318944965,-0.85746810550345,-5.68990116458826,"CF-PETG","Flat",90,5,"CF PETG 90%_5.txt"
14.3213,120.79,0.070189,15.098,0.072576,0.002903,0.2903,25.072,120.79,15.098,0.2903,4.16633333333333,2.036,8.48265466666667,14.2396460479117,-0.858353952088269,-5.68521626763988,"CF-PETG","Flat",90,5,"CF PETG 90%_5.txt"
14.3457,121.01,0.070322,15.126,0.072709,0.0029083,0.29083,25.073,121.01,15.126,0.29083,4.16633333333333,2.036,8.48265466666667,14.2655813250915,-0.86041867490853,-5.68834242303669,"CF-PETG","Flat",90,5,"CF PETG 90%_5.txt"
14.3701,121.24,0.070454,15.155,0.072841,0.0029136,0.29136,25.073,121.24,15.155,0.29136,4.16633333333333,2.036,8.48265466666667,14.2926954785066,-0.86230452149335,-5.68990116458825,"CF-PETG","Flat",90,5,"CF PETG 90%_5.txt"
14.3945,121.46,0.070587,15.183,0.072974,0.002919,0.2919,25.073,121.46,15.183,0.2919,4.16633333333333,2.036,8.48265466666667,14.3186307556864,-0.864369244313613,-5.69300694404013,"CF-PETG","Flat",90,5,"CF PETG 90%_5.txt"
14.4189,121.69,0.070719,15.211,0.073106,0.0029243,0.29243,25.073,121.69,15.211,0.29243,4.16633333333333,2.036,8.48265466666667,14.3457449091016,-0.865255090898431,-5.68835113338,"CF-PETG","Flat",90,5,"CF PETG 90%_5.txt"
14.4433,121.91,0.070852,15.239,0.073239,0.0029296,0.29296,25.073,121.91,15.239,0.29296,4.16633333333333,2.036,8.48265466666667,14.3716801862813,-0.867319813718694,-5.69144834778328,"CF-PETG","Flat",90,5,"CF PETG 90%_5.txt"
14.4677,122.14,0.070985,15.268,0.073372,0.0029349,0.29349,25.073,122.14,15.268,0.29349,4.16633333333333,2.036,8.48265466666667,14.3987943396965,-0.869205660303512,-5.69298965354671,"CF-PETG","Flat",90,5,"CF PETG 90%_5.txt"
14.4921,122.37,0.071117,15.296,0.073504,0.0029402,0.29402,25.073,122.37,15.296,0.29402,4.16633333333333,2.036,8.48265466666667,14.4259084931117,-0.870091506888331,-5.68835974691639,"CF-PETG","Flat",90,5,"CF PETG 90%_5.txt"
14.5165,122.59,0.07125,15.324,0.073637,0.0029455,0.29455,25.074,122.59,15.324,0.29455,4.16633333333333,2.036,8.48265466666667,14.4518437702914,-0.872156229708592,-5.69143976578303,"CF-PETG","Flat",90,5,"CF PETG 90%_5.txt"
14.5409,122.82,0.071382,15.352,0.073769,0.0029508,0.29508,25.074,122.82,15.352,0.29508,4.16633333333333,2.036,8.48265466666667,14.4789579237066,-0.873042076293414,-5.68682957460535,"CF-PETG","Flat",90,5,"CF PETG 90%_5.txt"
14.5653,123.04,0.071515,15.38,0.073902,0.0029561,0.29561,25.074,123.04,15.38,0.29561,4.16633333333333,2.036,8.48265466666667,14.5048932008863,-0.875106799113674,-5.68990116458825,"CF-PETG","Flat",90,5,"CF PETG 90%_5.txt"
14.5897,123.27,0.071648,15.409,0.074035,0.0029614,0.29614,25.074,123.27,15.409,0.29614,4.16633333333333,2.036,8.48265466666667,14.5320073543015,-0.876992645698495,-5.69143127846385,"CF-PETG","Flat",90,5,"CF PETG 90%_5.txt"
14.6141,123.49,0.07178,15.437,0.074167,0.0029667,0.29667,25.074,123.49,15.437,0.29667,4.16633333333333,2.036,8.48265466666667,14.5579426314812,-0.879057368518755,-5.69448318014352,"CF-PETG","Flat",90,5,"CF PETG 90%_5.txt"
14.6385,123.72,0.071913,15.465,0.0743,0.002972,0.2972,25.074,123.72,15.465,0.2972,4.16633333333333,2.036,8.48265466666667,14.5850567848964,-0.879943215103575,-5.68990116458826,"CF-PETG","Flat",90,5,"CF PETG 90%_5.txt"
14.6629,123.95,0.072045,15.493,0.074432,0.0029773,0.29773,25.074,123.95,15.493,0.29773,4.16633333333333,2.036,8.48265466666667,14.6121709383116,-0.880829061688393,-5.68533571089133,"CF-PETG","Flat",90,5,"CF PETG 90%_5.txt"
14.6873,124.17,0.072178,15.522,0.074565,0.0029826,0.29826,25.074,124.17,15.522,0.29826,4.16633333333333,2.036,8.48265466666667,14.6381062154913,-0.883893784508656,-5.69445808857529,"CF-PETG","Flat",90,5,"CF PETG 90%_5.txt"
14.7117,124.4,0.072311,15.55,0.074697,0.0029879,0.29879,25.075,124.4,15.55,0.29879,4.16633333333333,2.036,8.48265466666667,14.6652203689065,-0.884779631093474,-5.68990116458826,"CF-PETG","Flat",90,5,"CF PETG 90%_5.txt"
14.7361,124.62,0.072443,15.578,0.07483,0.0029932,0.29932,25.075,124.62,15.578,0.29932,4.16633333333333,2.036,8.48265466666667,14.6911556460863,-0.886844353913736,-5.69292819305261,"CF-PETG","Flat",90,5,"CF PETG 90%_5.txt"
14.7605,124.85,0.072576,15.606,0.074963,0.0029985,0.29985,25.075,124.85,15.606,0.29985,4.16633333333333,2.036,8.48265466666667,14.7182697995014,-0.887730200498556,-5.68839036587566,"CF-PETG","Flat",90,5,"CF PETG 90%_5.txt"
14.7849,125.08,0.072708,15.634,0.075095,0.0030038,0.30038,25.075,125.08,15.634,0.30038,4.16633333333333,2.036,8.48265466666667,14.7453839529166,-0.888616047083374,-5.68386879290888,"CF-PETG","Flat",90,5,"CF PETG 90%_5.txt"
14.8092,125.3,0.072841,15.663,0.075228,0.0030091,0.30091,25.075,125.3,15.663,0.30091,4.16633333333333,2.036,8.48265466666667,14.7713192300964,-0.891680769903637,-5.69291176596844,"CF-PETG","Flat",90,5,"CF PETG 90%_5.txt"
14.8336,125.53,0.072974,15.691,0.07536,0.0030144,0.30144,25.075,125.53,15.691,0.30144,4.16633333333333,2.036,8.48265466666667,14.7984333835115,-0.892566616488455,-5.6883985500507,"CF-PETG","Flat",90,5,"CF PETG 90%_5.txt"
14.858,125.75,0.073106,15.719,0.075493,0.0030197,0.30197,25.075,125.75,15.719,0.30197,4.16633333333333,2.036,8.48265466666667,14.8243686606913,-0.894631339308717,-5.69140110254289,"CF-PETG","Flat",90,5,"CF PETG 90%_5.txt"
14.8824,125.98,0.073239,15.747,0.075626,0.003025,0.3025,25.076,125.98,15.747,0.3025,4.16633333333333,2.036,8.48265466666667,14.8514828141065,-0.895517185893535,-5.68690662280774,"CF-PETG","Flat",90,5,"CF PETG 90%_5.txt"
14.9068,126.2,0.073371,15.775,0.075758,0.0030303,0.30303,25.076,126.2,15.775,0.30303,4.16633333333333,2.036,8.48265466666667,14.8774180912862,-0.897581908713798,-5.68990116458826,"CF-PETG","Flat",90,5,"CF PETG 90%_5.txt"
14.9312,126.43,0.073504,15.804,0.075891,0.0030356,0.30356,25.076,126.43,15.804,0.30356,4.16633333333333,2.036,8.48265466666667,14.9045322447014,-0.899467755298616,-5.69139303529876,"CF-PETG","Flat",90,5,"CF PETG 90%_5.txt"
14.9556,126.66,0.073636,15.832,0.076023,0.0030409,0.30409,25.076,126.66,15.832,0.30409,4.16633333333333,2.036,8.48265466666667,14.9316463981166,-0.900353601883436,-5.68692270012277,"CF-PETG","Flat",90,5,"CF PETG 90%_5.txt"
14.98,126.88,0.073769,15.86,0.076156,0.0030462,0.30462,25.076,126.88,15.86,0.30462,4.16633333333333,2.036,8.48265466666667,14.9575816752963,-0.902418324703698,-5.68990116458826,"CF-PETG","Flat",90,5,"CF PETG 90%_5.txt"
15.0044,127.11,0.073902,15.888,0.076289,0.0030515,0.30515,25.076,127.11,15.888,0.30515,4.16633333333333,2.036,8.48265466666667,14.9846958287115,-0.903304171288516,-5.68544921505864,"CF-PETG","Flat",90,5,"CF PETG 90%_5.txt"
15.0288,127.33,0.074034,15.917,0.076421,0.0030568,0.30568,25.076,127.33,15.917,0.30568,4.16633333333333,2.036,8.48265466666667,15.0106311058912,-0.906368894108779,-5.69434500288232,"CF-PETG","Flat",90,5,"CF PETG 90%_5.txt"
15.0532,127.56,0.074167,15.945,0.076554,0.0030622,0.30622,25.076,127.56,15.945,0.30622,4.16633333333333,2.036,8.48265466666667,15.0377452593064,-0.907254740693597,-5.68990116458825,"CF-PETG","Flat",90,5,"CF PETG 90%_5.txt"
15.0776,127.78,0.074299,15.973,0.076686,0.0030675,0.30675,25.077,127.78,15.973,0.30675,4.16633333333333,2.036,8.48265466666667,15.0636805364861,-0.90931946351386,-5.69285333696776,"CF-PETG","Flat",90,5,"CF PETG 90%_5.txt"
