Repository: VipulKohinkar/3D-Printing-Parameter-Optimisation

# 3D Printing Parameter Optimisation: Impact of K-Value on Carbon-Reinforced PETG

## MSc Mechanical Engineering with Management

**Author:** Vipul Kohinkar  
**Project:** MEE7012-SUM  
**Date:** 27 August 2026

---

## Project Overview

This project investigates the influence of flow-rate multiplier (K-value) and build orientation on the tensile behaviour of PETG and carbon-fibre-reinforced PETG (CF-PETG) manufactured using fused deposition modelling (FDM).

The study compares an unreinforced thermoplastic, PETG, with a carbon-fibre-reinforced PETG composite to investigate whether the two materials respond differently to changes in material flow and build orientation.

---

File: 3_Experimental_data/Modulus/Recalculated Stress Strain/Recalculated_Stress_Strain_All_Data.csv (part 101 of 212)
"Time (s)","Load (N)","Machine Extension (mm)","Stress (MPa)","Extension from Preload (mm)","Strain","Percentage Strain","Gauge Length (mm)","Load_N","NEXYGEN_Stress_MPa","Percentage_Strain","Measured_Width_mm","Measured_Thickness_mm","Measured_Area_mm2","Recalculated_Stress_MPa","Stress_Difference_MPa","Stress_Difference_Percent","Material","Orientation","K","Sample","File"
15.102,128.01,0.074432,16.001,0.076819,0.0030728,0.30728,25.077,128.01,16.001,0.30728,4.16633333333333,2.036,8.48265466666667,15.0907946899013,-0.91020531009868,-5.68842766138792,"CF-PETG","Flat",90,5,"CF PETG 90%_5.txt"
15.1264,128.24,0.074565,16.029,0.076952,0.0030781,0.30781,25.077,128.24,16.029,0.30781,4.16633333333333,2.036,8.48265466666667,15.1179088433165,-0.911091156683497,-5.68401744764799,"CF-PETG","Flat",90,5,"CF PETG 90%_5.txt"
15.1508,128.46,0.074697,16.058,0.077084,0.0030834,0.30834,25.077,128.46,16.058,0.30834,4.16633333333333,2.036,8.48265466666667,15.1438441204962,-0.914155879503758,-5.69283771019902,"CF-PETG","Flat",90,5,"CF PETG 90%_5.txt"
15.1752,128.69,0.07483,16.086,0.077217,0.0030887,0.30887,25.077,128.69,16.086,0.30887,4.16633333333333,2.036,8.48265466666667,15.1709582739114,-0.915041726088578,-5.68843544752318,"CF-PETG","Flat",90,5,"CF PETG 90%_5.txt"
15.1996,128.91,0.074962,16.114,0.077349,0.003094,0.3094,25.077,128.91,16.114,0.3094,4.16633333333333,2.036,8.48265466666667,15.1968935510912,-0.917106448908841,-5.69136433479484,"CF-PETG","Flat",90,5,"CF PETG 90%_5.txt"
15.224,129.14,0.075095,16.142,0.077482,0.0030993,0.30993,25.077,129.14,16.142,0.30993,4.16633333333333,2.036,8.48265466666667,15.2240077045063,-0.917992295493661,-5.68697990022092,"CF-PETG","Flat",90,5,"CF PETG 90%_5.txt"
15.2484,129.36,0.075228,16.171,0.077614,0.0031046,0.31046,25.078,129.36,16.171,0.31046,4.16633333333333,2.036,8.48265466666667,15.2499429816861,-0.921057018313919,-5.69573321571899,"CF-PETG","Flat",90,5,"CF PETG 90%_5.txt"
15.2728,129.59,0.07536,16.199,0.077747,0.0031099,0.31099,25.078,129.59,16.199,0.31099,4.16633333333333,2.036,8.48265466666667,15.2770571351013,-0.921942864898742,-5.6913566571933,"CF-PETG","Flat",90,5,"CF PETG 90%_5.txt"
15.2972,129.82,0.075493,16.227,0.07788,0.0031152,0.31152,25.078,129.82,16.227,0.31152,4.16633333333333,2.036,8.48265466666667,15.3041712885164,-0.922828711483561,-5.68699520233907,"CF-PETG","Flat",90,5,"CF PETG 90%_5.txt"
15.3216,130.04,0.075625,16.255,0.078012,0.0031205,0.31205,25.078,130.04,16.255,0.31205,4.16633333333333,2.036,8.48265466666667,15.3301065656962,-0.92489343430382,-5.68990116458825,"CF-PETG","Flat",90,5,"CF PETG 90%_5.txt"
15.346,130.27,0.075758,16.283,0.078145,0.0031258,0.31258,25.078,130.27,16.283,0.31258,4.16633333333333,2.036,8.48265466666667,15.3572207191114,-0.925779280888641,-5.68555721236038,"CF-PETG","Flat",90,5,"CF PETG 90%_5.txt"
15.3704,130.49,0.075891,16.312,0.078277,0.0031311,0.31311,25.078,130.49,16.312,0.31311,4.16633333333333,2.036,8.48265466666667,15.3831559962911,-0.928844003708903,-5.69423739399769,"CF-PETG","Flat",90,5,"CF PETG 90%_5.txt"
15.3948,130.72,0.076023,16.34,0.07841,0.0031364,0.31364,25.078,130.72,16.34,0.31364,4.16633333333333,2.036,8.48265466666667,15.4102701497063,-0.929729850293722,-5.68990116458826,"CF-PETG","Flat",90,5,"CF PETG 90%_5.txt"
15.4192,130.94,0.076156,16.368,0.078543,0.0031417,0.31417,25.078,130.94,16.368,0.31417,4.16633333333333,2.036,8.48265466666667,15.436205426886,-0.931794573113981,-5.69278209380487,"CF-PETG","Flat",90,5,"CF PETG 90%_5.txt"
15.4436,131.17,0.076288,16.396,0.078675,0.003147,0.3147,25.079,131.17,16.396,0.3147,4.16633333333333,2.036,8.48265466666667,15.4633195803012,-0.932680419698805,-5.68846315990976,"CF-PETG","Flat",90,5,"CF PETG 90%_5.txt"
15.468,131.4,0.076421,16.425,0.078808,0.0031523,0.31523,25.079,131.4,16.425,0.31523,4.16633333333333,2.036,8.48265466666667,15.4904337337164,-0.934566266283621,-5.68990116458826,"CF-PETG","Flat",90,5,"CF PETG 90%_5.txt"
15.4924,131.62,0.076553,16.453,0.07894,0.0031576,0.31576,25.079,131.62,16.453,0.31576,4.16633333333333,2.036,8.48265466666667,15.5163690108961,-0.936630989103882,-5.69276721025881,"CF-PETG","Flat",90,5,"CF PETG 90%_5.txt"
15.5168,131.85,0.076686,16.481,0.079073,0.0031629,0.31629,25.079,131.85,16.481,0.31629,4.16633333333333,2.036,8.48265466666667,15.5434831643113,-0.937516835688704,-5.6884705763528,"CF-PETG","Flat",90,5,"CF PETG 90%_5.txt"
15.5412,132.07,0.076819,16.509,0.079206,0.0031682,0.31682,25.079,132.07,16.509,0.31682,4.16633333333333,2.036,8.48265466666667,15.569418441491,-0.939581558508966,-5.69132932648232,"CF-PETG","Flat",90,5,"CF PETG 90%_5.txt"
15.5656,132.3,0.076951,16.537,0.079338,0.0031735,0.31735,25.079,132.3,16.537,0.31735,4.16633333333333,2.036,8.48265466666667,15.5965325949062,-0.940467405093781,-5.68704967705013,"CF-PETG","Flat",90,5,"CF PETG 90%_5.txt"
15.59,132.53,0.077084,16.566,0.079471,0.0031788,0.31788,25.079,132.53,16.566,0.31788,4.16633333333333,2.036,8.48265466666667,15.6236467483214,-0.9423532516786,-5.6884779166884,"CF-PETG","Flat",90,5,"CF PETG 90%_5.txt"
15.6144,132.75,0.077216,16.594,0.079603,0.0031841,0.31841,25.08,132.75,16.594,0.31841,4.16633333333333,2.036,8.48265466666667,15.6495820255011,-0.944417974498865,-5.69132201096098,"CF-PETG","Flat",90,5,"CF PETG 90%_5.txt"
15.6388,132.98,0.077349,16.622,0.079736,0.0031894,0.31894,25.08,132.98,16.622,0.31894,4.16633333333333,2.036,8.48265466666667,15.6766961789163,-0.945303821083684,-5.68706425871546,"CF-PETG","Flat",90,5,"CF PETG 90%_5.txt"
15.6632,133.2,0.077482,16.65,0.079869,0.0031947,0.31947,25.08,133.2,16.65,0.31947,4.16633333333333,2.036,8.48265466666667,15.7026314560961,-0.947368543903945,-5.68990116458826,"CF-PETG","Flat",90,5,"CF PETG 90%_5.txt"
15.6876,133.43,0.077614,16.679,0.080001,0.0032,0.32,25.08,133.43,16.679,0.32,4.16633333333333,2.036,8.48265466666667,15.7297456095112,-0.949254390488761,-5.69131477000276,"CF-PETG","Flat",90,5,"CF PETG 90%_5.txt"
15.712,133.65,0.077747,16.707,0.080134,0.0032053,0.32053,25.08,133.65,16.707,0.32053,4.16633333333333,2.036,8.48265466666667,15.755680886691,-0.951319113309026,-5.69413487346038,"CF-PETG","Flat",90,5,"CF PETG 90%_5.txt"
15.7364,133.88,0.077879,16.735,0.080266,0.0032107,0.32107,25.08,133.88,16.735,0.32107,4.16633333333333,2.036,8.48265466666667,15.7827950401062,-0.952204959893844,-5.68990116458825,"CF-PETG","Flat",90,5,"CF PETG 90%_5.txt"
15.7607,134.1,0.078012,16.763,0.080399,0.003216,0.3216,25.08,134.1,16.763,0.3216,4.16633333333333,2.036,8.48265466666667,15.8087303172859,-0.954269682714109,-5.69271420816148,"CF-PETG","Flat",90,5,"CF PETG 90%_5.txt"
15.7851,134.2,0.078145,16.775,0.080531,0.0032213,0.32213,25.08,134.2,16.775,0.32213,4.16633333333333,2.036,8.48265466666667,15.8205190796403,-0.95448092035968,-5.68990116458826,"CF-PETG","Flat",90,5,"CF PETG 90%_5.txt"
15.8095,134.29,0.078277,16.787,0.080664,0.0032266,0.32266,25.081,134.29,16.787,0.32266,4.16633333333333,2.036,8.48265466666667,15.8311289657593,-0.955871034240696,-5.69411469732946,"CF-PETG","Flat",90,5,"CF PETG 90%_5.txt"
15.8339,134.39,0.07841,16.799,0.080797,0.0032319,0.32319,25.081,134.39,16.799,0.32319,4.16633333333333,2.036,8.48265466666667,15.8429177281137,-0.95608227188627,-5.69130467222019,"CF-PETG","Flat",90,5,"CF PETG 90%_5.txt"
15.8583,134.49,0.078542,16.811,0.080929,0.0032372,0.32372,25.081,134.49,16.811,0.32372,4.16633333333333,2.036,8.48265466666667,15.8547064904682,-0.956293509531843,-5.6884986588058,"CF-PETG","Flat",90,5,"CF PETG 90%_5.txt"
15.8827,134.58,0.078675,16.823,0.081062,0.0032425,0.32425,25.081,134.58,16.823,0.32425,4.16633333333333,2.036,8.48265466666667,15.8653163765871,-0.957683623412859,-5.69270417531272,"CF-PETG","Flat",90,5,"CF PETG 90%_5.txt"
15.9071,134.8,0.078808,16.851,0.081194,0.0032478,0.32478,25.081,134.8,16.851,0.32478,4.16633333333333,2.036,8.48265466666667,15.8912516537669,-0.95974834623312,-5.69549787094606,"CF-PETG","Flat",90,5,"CF PETG 90%_5.txt"
15.9315,135.03,0.07894,16.879,0.081327,0.0032531,0.32531,25.081,135.03,16.879,0.32531,4.16633333333333,2.036,8.48265466666667,15.9183658071821,-0.960634192817942,-5.69129802013118,"CF-PETG","Flat",90,5,"CF PETG 90%_5.txt"
15.9559,135.25,0.079073,16.906,0.08146,0.0032584,0.32584,25.081,135.25,16.906,0.32584,4.16633333333333,2.036,8.48265466666667,15.9443010843618,-0.961698915638202,-5.68850653991602,"CF-PETG","Flat",90,5,"CF PETG 90%_5.txt"
15.9803,135.47,0.079205,16.934,0.081592,0.0032637,0.32637,25.081,135.47,16.934,0.32637,4.16633333333333,2.036,8.48265466666667,15.9702363615415,-0.963763638458465,-5.69129348327899,"CF-PETG","Flat",90,5,"CF PETG 90%_5.txt"
16.0047,135.7,0.079338,16.962,0.081725,0.003269,0.3269,25.082,135.7,16.962,0.3269,4.16633333333333,2.036,8.48265466666667,15.9973505149567,-0.964649485043285,-5.68712112394343,"CF-PETG","Flat",90,5,"CF PETG 90%_5.txt"
16.0291,135.92,0.07947,16.99,0.081857,0.0032743,0.32743,25.082,135.92,16.99,0.32743,4.16633333333333,2.036,8.48265466666667,16.0232857921365,-0.966714207863546,-5.68990116458827,"CF-PETG","Flat",90,5,"CF PETG 90%_5.txt"
16.0535,136.14,0.079603,17.018,0.08199,0.0032796,0.32796,25.082,136.14,17.018,0.32796,4.16633333333333,2.036,8.48265466666667,16.0492210693162,-0.968778930683808,-5.69267205713837,"CF-PETG","Flat",90,5,"CF PETG 90%_5.txt"
16.0779,136.37,0.081808,17.046,0.084194,0.0033678,0.33678,25.084,136.37,17.046,0.33678,4.16633333333333,2.036,8.48265466666667,16.0763352227314,-0.969664777268626,-5.6885179940668,"CF-PETG","Flat",90,5,"CF PETG 90%_5.txt"
16.1023,136.59,0.07754,17.074,0.079927,0.0031971,0.31971,25.08,136.59,17.074,0.31971,4.16633333333333,2.036,8.48265466666667,16.1022704999111,-0.971729500088887,-5.69128206682024,"CF-PETG","Flat",90,5,"CF PETG 90%_5.txt"
16.1267,136.81,0.081427,17.102,0.083814,0.0033525,0.33525,25.084,136.81,17.102,0.33525,4.16633333333333,2.036,8.48265466666667,16.1282057770909,-0.973794222909149,-5.6940370886981,"CF-PETG","Flat",90,5,"CF PETG 90%_5.txt"
16.1511,137.04,0.081439,17.129,0.083826,0.003353,0.3353,25.084,137.04,17.129,0.3353,4.16633333333333,2.036,8.48265466666667,16.155319930506,-0.97368006949397,-5.68439529157551,"CF-PETG","Flat",90,5,"CF PETG 90%_5.txt"
16.1755,137.26,0.078038,17.157,0.080425,0.003217,0.3217,25.08,137.26,17.157,0.3217,4.16633333333333,2.036,8.48265466666667,16.1812552076858,-0.975744792314231,-5.68715272083832,"CF-PETG","Flat",90,5,"CF PETG 90%_5.txt"
16.1999,137.48,0.080124,17.185,0.082511,0.0033004,0.33004,25.082,137.48,17.185,0.33004,4.16633333333333,2.036,8.48265466666667,16.2071904848655,-0.977809515134492,-5.68990116458826,"CF-PETG","Flat",90,5,"CF PETG 90%_5.txt"
16.2243,137.71,0.080388,17.213,0.082775,0.003311,0.3311,25.083,137.71,17.213,0.3311,4.16633333333333,2.036,8.48265466666667,16.2343046382807,-0.978695361719311,-5.68579191145826,"CF-PETG","Flat",90,5,"CF PETG 90%_5.txt"
16.2487,137.93,0.080653,17.241,0.08304,0.0033216,0.33216,25.083,137.93,17.241,0.33216,4.16633333333333,2.036,8.48265466666667,16.2602399154604,-0.980760084539572,-5.68853363806956,"CF-PETG","Flat",90,5,"CF PETG 90%_5.txt"
16.2731,138.15,0.080917,17.269,0.083304,0.0033322,0.33322,25.083,138.15,17.269,0.33322,4.16633333333333,2.036,8.48265466666667,16.2861751926402,-0.982824807359833,-5.69126647379601,"CF-PETG","Flat",90,5,"CF PETG 90%_5.txt"
16.2975,138.38,0.081182,17.297,0.083569,0.0033427,0.33427,25.083,138.38,17.297,0.33427,4.16633333333333,2.036,8.48265466666667,16.3132893460553,-0.983710653944655,-5.68717496643727,"CF-PETG","Flat",90,5,"CF PETG 90%_5.txt"
16.3219,138.6,0.081446,17.325,0.083833,0.0033533,0.33533,25.084,138.6,17.325,0.33533,4.16633333333333,2.036,8.48265466666667,16.3392246232351,-0.985775376764916,-5.68990116458826,"CF-PETG","Flat",90,5,"CF PETG 90%_5.txt"
16.3463,138.83,0.081711,17.353,0.084098,0.0033639,0.33639,25.084,138.83,17.353,0.33639,4.16633333333333,2.036,8.48265466666667,16.3663387766503,-0.986661223349735,-5.68582506396436,"CF-PETG","Flat",90,5,"CF PETG 90%_5.txt"
16.3707,139.05,0.081975,17.381,0.084362,0.0033745,0.33745,25.084,139.05,17.381,0.33745,4.16633333333333,2.036,8.48265466666667,16.39227405383,-0.988725946169996,-5.68854465318449,"CF-PETG","Flat",90,5,"CF PETG 90%_5.txt"
16.3951,139.28,0.08791,17.409,0.090297,0.0036119,0.36119,25.09,139.28,17.409,0.36119,4.16633333333333,2.036,8.48265466666667,16.4193882072452,-0.989611792754815,-5.68448384602685,"CF-PETG","Flat",90,5,"CF PETG 90%_5.txt"
16.4195,139.5,0.080861,17.438,0.083248,0.0033299,0.33299,25.083,139.5,17.438,0.33299,4.16633333333333,2.036,8.48265466666667,16.4453234844249,-0.992676515575077,-5.69260531927444,"CF-PETG","Flat",90,5,"CF PETG 90%_5.txt"
16.4439,139.73,0.078356,17.466,0.080743,0.0032297,0.32297,25.081,139.73,17.466,0.32297,4.16633333333333,2.036,8.48265466666667,16.4724376378401,-0.993562362159899,-5.68855125478014,"CF-PETG","Flat",90,5,"CF PETG 90%_5.txt"
16.4683,139.95,0.088355,17.494,0.090742,0.0036297,0.36297,25.091,139.95,17.494,0.36297,4.16633333333333,2.036,8.48265466666667,16.4983729150198,-0.995627084980161,-5.69124891379993,"CF-PETG","Flat",90,5,"CF PETG 90%_5.txt"
16.4927,140.18,0.081093,17.522,0.08348,0.0033392,0.33392,25.083,140.18,17.522,0.33392,4.16633333333333,2.036,8.48265466666667,16.525487068435,-0.996512931564975,-5.6872099735474,"CF-PETG","Flat",90,5,"CF PETG 90%_5.txt"
16.5171,140.4,0.081218,17.55,0.083605,0.0033442,0.33442,25.084,140.4,17.55,0.33442,4.16633333333333,2.036,8.48265466666667,16.5514223456148,-0.99857765438524,-5.68990116458826,"CF-PETG","Flat",90,5,"CF PETG 90%_5.txt"
16.5415,140.63,0.081343,17.578,0.08373,0.0033492,0.33492,25.084,140.63,17.578,0.33492,4.16633333333333,2.036,8.48265466666667,16.5785364990299,-0.999463500970059,-5.68587723842336,"CF-PETG","Flat",90,5,"CF PETG 90%_5.txt"
16.5659,140.85,0.081467,17.606,0.083854,0.0033542,0.33542,25.084,140.85,17.606,0.33542,4.16633333333333,2.036,8.48265466666667,16.6044717762097,-1.00152822379032,-5.68856198903967,"CF-PETG","Flat",90,5,"CF PETG 90%_5.txt"
16.5903,141.08,0.081592,17.634,0.083979,0.0033592,0.33592,25.084,141.08,17.634,0.33592,4.16633333333333,2.036,8.48265466666667,16.6315859296249,-1.00241407037514,-5.68455296798876,"CF-PETG","Flat",90,5,"CF PETG 90%_5.txt"
16.6147,141.3,0.081717,17.663,0.084104,0.0033642,0.33642,25.084,141.3,17.663,0.33642,4.16633333333333,2.036,8.48265466666667,16.6575212068046,-1.0054787931954,-5.69257087241919,"CF-PETG","Flat",90,5,"CF PETG 90%_5.txt"
16.6391,141.53,0.081842,17.691,0.084229,0.0033691,0.33691,25.084,141.53,17.691,0.33691,4.16633333333333,2.036,8.48265466666667,16.6846353602198,-1.00636463978022,-5.68856842338036,"CF-PETG","Flat",90,5,"CF PETG 90%_5.txt"
16.6635,141.75,0.081966,17.719,0.084353,0.0033741,0.33741,25.084,141.75,17.719,0.33741,4.16633333333333,2.036,8.48265466666667,16.7105706373995,-1.00842936260048,-5.6912317997657,"CF-PETG","Flat",90,5,"CF PETG 90%_5.txt"
16.6879,141.98,0.082091,17.747,0.084478,0.0033791,0.33791,25.084,141.98,17.747,0.33791,4.16633333333333,2.036,8.48265466666667,16.7376847908147,-1.0093152091853,-5.68724409300334,"CF-PETG","Flat",90,5,"CF PETG 90%_5.txt"
16.7122,142.2,0.082216,17.775,0.084603,0.0033841,0.33841,25.085,142.2,17.775,0.33841,4.16633333333333,2.036,8.48265466666667,16.7636200679944,-1.01137993200556,-5.68990116458827,"CF-PETG","Flat",90,5,"CF PETG 90%_5.txt"
16.7366,142.43,0.082341,17.803,0.084727,0.0033891,0.33891,25.085,142.43,17.803,0.33891,4.16633333333333,2.036,8.48265466666667,16.7907342214096,-1.01226577859038,-5.68592809408742,"CF-PETG","Flat",90,5,"CF PETG 90%_5.txt"
16.761,142.65,0.082465,17.831,0.084852,0.0033941,0.33941,25.085,142.65,17.831,0.33941,4.16633333333333,2.036,8.48265466666667,16.8166694985894,-1.01433050141064,-5.68857888739075,"CF-PETG","Flat",90,5,"CF PETG 90%_5.txt"
16.7854,142.88,0.08259,17.86,0.084977,0.0033991,0.33991,25.085,142.88,17.86,0.33991,4.16633333333333,2.036,8.48265466666667,16.8437836520045,-1.01621634799546,-5.68990116458826,"CF-PETG","Flat",90,5,"CF PETG 90%_5.txt"
16.8098,143.1,0.082715,17.888,0.085102,0.0034041,0.34041,25.085,143.1,17.888,0.34041,4.16633333333333,2.036,8.48265466666667,16.8697189291843,-1.01828107081573,-5.69253729212728,"CF-PETG","Flat",90,5,"CF PETG 90%_5.txt"
16.8342,143.33,0.082839,17.916,0.085226,0.0034091,0.34091,25.085,143.33,17.916,0.34091,4.16633333333333,2.036,8.48265466666667,16.8968330825995,-1.01916691740054,-5.6885851607532,"CF-PETG","Flat",90,5,"CF PETG 90%_5.txt"
16.8586,143.55,0.082964,17.944,0.085351,0.003414,0.3414,25.085,143.55,17.944,0.3414,4.16633333333333,2.036,8.48265466666667,16.9227683597792,-1.0212316402208,-5.69121511491755,"CF-PETG","Flat",90,5,"CF PETG 90%_5.txt"
16.883,143.78,0.083089,17.972,0.085476,0.003419,0.3419,25.085,143.78,17.972,0.3419,4.16633333333333,2.036,8.48265466666667,16.9498825131944,-1.02211748680563,-5.68727735814393,"CF-PETG","Flat",90,5,"CF PETG 90%_5.txt"
16.9074,144,0.083214,18,0.0856,0.003424,0.3424,25.086,144,18,0.3424,4.16633333333333,2.036,8.48265466666667,16.9758177903741,-1.02418220962589,-5.68990116458827,"CF-PETG","Flat",90,5,"CF PETG 90%_5.txt"
16.9318,144.23,0.083338,18.028,0.085725,0.003429,0.3429,25.086,144.23,18.028,0.3429,4.16633333333333,2.036,8.48265466666667,17.0029319437893,-1.02506805621071,-5.68597768033452,"CF-PETG","Flat",90,5,"CF PETG 90%_5.txt"
16.9562,144.45,0.083463,18.056,0.08585,0.003434,0.3434,25.086,144.45,18.056,0.3434,4.16633333333333,2.036,8.48265466666667,17.028867220969,-1.02713277903097,-5.68859536459333,"CF-PETG","Flat",90,5,"CF PETG 90%_5.txt"
16.9806,144.67,0.083588,18.084,0.085975,0.003439,0.3439,25.086,144.67,18.084,0.3439,4.16633333333333,2.036,8.48265466666667,17.0548024981488,-1.02919750185123,-5.69120494277388,"CF-PETG","Flat",90,5,"CF PETG 90%_5.txt"
17.005,144.9,0.083712,18.112,0.086099,0.003444,0.3444,25.086,144.9,18.112,0.3444,4.16633333333333,2.036,8.48265466666667,17.081916651564,-1.03008334843605,-5.6872976393333,"CF-PETG","Flat",90,5,"CF PETG 90%_5.txt"
17.0294,145.12,0.083837,18.14,0.086224,0.003449,0.3449,25.086,145.12,18.14,0.3449,4.16633333333333,2.036,8.48265466666667,17.1078519287437,-1.03214807125631,-5.68990116458825,"CF-PETG","Flat",90,5,"CF PETG 90%_5.txt"
17.0538,145.34,0.083962,18.168,0.086349,0.003454,0.3454,25.086,145.34,18.168,0.3454,4.16633333333333,2.036,8.48265466666667,17.1337872059234,-1.03421279407657,-5.69249666488645,"CF-PETG","Flat",90,5,"CF PETG 90%_5.txt"
17.0782,145.56,0.084087,18.196,0.086473,0.0034589,0.34589,25.086,145.56,18.196,0.34589,4.16633333333333,2.036,8.48265466666667,17.1597224831032,-1.03627751689683,-5.69508417727432,"CF-PETG","Flat",90,5,"CF PETG 90%_5.txt"
17.1026,145.79,0.084211,18.223,0.086598,0.0034639,0.34639,25.087,145.79,18.223,0.34639,4.16633333333333,2.036,8.48265466666667,17.1868366365183,-1.03616336348165,-5.68601966460875,"CF-PETG","Flat",90,5,"CF PETG 90%_5.txt"
17.127,146.01,0.084336,18.251,0.086723,0.0034689,0.34689,25.087,146.01,18.251,0.34689,4.16633333333333,2.036,8.48265466666667,17.2127719136981,-1.03822808630192,-5.68860931621235,"CF-PETG","Flat",90,5,"CF PETG 90%_5.txt"
17.1514,146.23,0.084461,18.279,0.086848,0.0034739,0.34739,25.087,146.23,18.279,0.34739,4.16633333333333,2.036,8.48265466666667,17.2387071908778,-1.04029280912218,-5.69119103409474,"CF-PETG","Flat",90,5,"CF PETG 90%_5.txt"
17.1758,146.45,0.084585,18.307,0.086972,0.0034789,0.34789,25.087,146.45,18.307,0.34789,4.16633333333333,2.036,8.48265466666667,17.2646424680576,-1.04235753194244,-5.69376485465909,"CF-PETG","Flat",90,5,"CF PETG 90%_5.txt"
17.2002,146.68,0.08471,18.335,0.087097,0.0034839,0.34839,25.087,146.68,18.335,0.34839,4.16633333333333,2.036,8.48265466666667,17.2917566214727,-1.04324337852726,-5.68990116458826,"CF-PETG","Flat",90,5,"CF PETG 90%_5.txt"
17.2246,146.9,0.084835,18.362,0.087222,0.0034889,0.34889,25.087,146.9,18.362,0.34889,4.16633333333333,2.036,8.48265466666667,17.3176918986525,-1.04430810134752,-5.6873330865239,"CF-PETG","Flat",90,5,"CF PETG 90%_5.txt"
17.249,147.12,0.08496,18.39,0.087347,0.0034939,0.34939,25.087,147.12,18.39,0.34939,4.16633333333333,2.036,8.48265466666667,17.3436271758322,-1.04637282416778,-5.68990116458825,"CF-PETG","Flat",90,5,"CF PETG 90%_5.txt"
17.2734,147.34,0.085084,18.418,0.087471,0.0034988,0.34988,25.087,147.34,18.418,0.34988,4.16633333333333,2.036,8.48265466666667,17.369562453012,-1.04843754698804,-5.69246143440135,"CF-PETG","Flat",90,5,"CF PETG 90%_5.txt"
17.2978,147.57,0.085209,18.446,0.087596,0.0035038,0.35038,25.088,147.57,18.446,0.35038,4.16633333333333,2.036,8.48265466666667,17.3966766064271,-1.04932339357286,-5.68862297285516,"CF-PETG","Flat",90,5,"CF PETG 90%_5.txt"
17.3222,147.79,0.085334,18.473,0.087721,0.0035088,0.35088,25.088,147.79,18.473,0.35088,4.16633333333333,2.036,8.48265466666667,17.4226118836069,-1.05038811639312,-5.68607219397565,"CF-PETG","Flat",90,5,"CF PETG 90%_5.txt"
17.3466,148.01,0.085458,18.501,0.087845,0.0035138,0.35138,25.088,148.01,18.501,0.35138,4.16633333333333,2.036,8.48265466666667,17.4485471607866,-1.05245283921339,-5.68862677267925,"CF-PETG","Flat",90,5,"CF PETG 90%_5.txt"
17.371,148.22,0.085583,18.528,0.08797,0.0035188,0.35188,25.088,148.22,18.528,0.35188,4.16633333333333,2.036,8.48265466666667,17.4733035617309,-1.05469643826909,-5.69244623418117,"CF-PETG","Flat",90,5,"CF PETG 90%_5.txt"
17.3954,148.44,0.085708,18.555,0.088095,0.0035238,0.35238,25.088,148.44,18.555,0.35238,4.16633333333333,2.036,8.48265466666667,17.4992388389106,-1.05576116108935,-5.68990116458825,"CF-PETG","Flat",90,5,"CF PETG 90%_5.txt"
17.4198,148.66,0.085833,18.583,0.08822,0.0035288,0.35288,25.088,148.66,18.583,0.35288,4.16633333333333,2.036,8.48265466666667,17.5251741160904,-1.05782588390961,-5.69243870155309,"CF-PETG","Flat",90,5,"CF PETG 90%_5.txt"
17.4442,148.88,0.085957,18.61,0.088344,0.0035338,0.35338,25.088,148.88,18.61,0.35338,4.16633333333333,2.036,8.48265466666667,17.5511093932701,-1.05889060672988,-5.68990116458826,"CF-PETG","Flat",90,5,"CF PETG 90%_5.txt"
17.4686,149.1,0.086082,18.637,0.088469,0.0035388,0.35388,25.088,149.1,18.637,0.35388,4.16633333333333,2.036,8.48265466666667,17.5770446704499,-1.05995532955014,-5.68737098004045,"CF-PETG","Flat",90,5,"CF PETG 90%_5.txt"
17.493,149.32,0.086207,18.665,0.088594,0.0035437,0.35437,25.088,149.32,18.665,0.35437,4.16633333333333,2.036,8.48265466666667,17.6029799476296,-1.0620200523704,-5.68990116458827,"CF-PETG","Flat",90,5,"CF PETG 90%_5.txt"
17.5174,149.54,0.086331,18.692,0.088718,0.0035487,0.35487,25.089,149.54,18.692,0.35487,4.16633333333333,2.036,8.48265466666667,17.6289152248093,-1.06308477519066,-5.68737842494468,"CF-PETG","Flat",90,5,"CF PETG 90%_5.txt"
17.5418,149.76,0.086456,18.72,0.088843,0.0035537,0.35537,25.089,149.76,18.72,0.35537,4.16633333333333,2.036,8.48265466666667,17.6548505019891,-1.06514949801092,-5.68990116458825,"CF-PETG","Flat",90,5,"CF PETG 90%_5.txt"
17.5662,149.97,0.086581,18.747,0.088968,0.0035587,0.35587,25.089,149.97,18.747,0.35587,4.16633333333333,2.036,8.48265466666667,17.6796069029334,-1.06739309706663,-5.6936741722229,"CF-PETG","Flat",90,5,"CF PETG 90%_5.txt"
17.5906,150.19,0.086706,18.774,0.089093,0.0035637,0.35637,25.089,150.19,18.774,0.35637,4.16633333333333,2.036,8.48265466666667,17.7055421801131,-1.06845781988689,-5.69115702507131,"CF-PETG","Flat",90,5,"CF PETG 90%_5.txt"
17.615,150.41,0.08683,18.802,0.089217,0.0035687,0.35687,25.089,150.41,18.802,0.35687,4.16633333333333,2.036,8.48265466666667,17.7314774572929,-1.07052254270715,-5.69366313534278,"CF-PETG","Flat",90,5,"CF PETG 90%_5.txt"
17.6394,150.63,0.086955,18.829,0.089342,0.0035737,0.35737,25.089,150.63,18.829,0.35737,4.16633333333333,2.036,8.48265466666667,17.7574127344726,-1.07158726552741,-5.6911533566701,"CF-PETG","Flat",90,5,"CF PETG 90%_5.txt"
17.6637,150.85,0.08708,18.856,0.089467,0.0035787,0.35787,25.089,150.85,18.856,0.35787,4.16633333333333,2.036,8.48265466666667,17.7833480116523,-1.07265198834768,-5.6886507655265,"CF-PETG","Flat",90,5,"CF PETG 90%_5.txt"
17.6881,151.07,0.087204,18.884,0.089591,0.0035837,0.35837,25.089,151.07,18.884,0.35837,4.16633333333333,2.036,8.48265466666667,17.8092832888321,-1.07471671116794,-5.69114970963746,"CF-PETG","Flat",90,5,"CF PETG 90%_5.txt"
17.7125,151.29,0.087329,18.911,0.089716,0.0035886,0.35886,25.09,151.29,18.911,0.35886,4.16633333333333,2.036,8.48265466666667,17.8352185660118,-1.0757814339882,-5.68865440213737,"CF-PETG","Flat",90,5,"CF PETG 90%_5.txt"
17.7369,151.51,0.087454,18.938,0.089841,0.0035936,0.35936,25.09,151.51,18.938,0.35936,4.16633333333333,2.036,8.48265466666667,17.8611538431915,-1.07684615680846,-5.6861662097817,"CF-PETG","Flat",90,5,"CF PETG 90%_5.txt"
17.7613,151.73,0.087579,18.966,0.089966,0.0035986,0.35986,25.09,151.73,18.966,0.35986,4.16633333333333,2.036,8.48265466666667,17.8870891203713,-1.07891087962872,-5.68865801765645,"CF-PETG","Flat",90,5,"CF PETG 90%_5.txt"
17.7857,151.94,0.087703,18.993,0.09009,0.0036036,0.36036,25.09,151.94,18.993,0.36036,4.16633333333333,2.036,8.48265466666667,17.9118455213156,-1.08115447868443,-5.69238392399529,"CF-PETG","Flat",90,5,"CF PETG 90%_5.txt"
17.8101,152.16,0.087828,19.02,0.090215,0.0036086,0.36086,25.09,152.16,19.02,0.36086,4.16633333333333,2.036,8.48265466666667,17.9377807984953,-1.08221920150469,-5.68990116458825,"CF-PETG","Flat",90,5,"CF PETG 90%_5.txt"
17.8345,152.38,0.087953,19.048,0.09034,0.0036136,0.36136,25.09,152.38,19.048,0.36136,4.16633333333333,2.036,8.48265466666667,17.9637160756751,-1.08428392432495,-5.69237675517087,"CF-PETG","Flat",90,5,"CF PETG 90%_5.txt"
17.8589,152.6,0.088078,19.075,0.090464,0.0036186,0.36186,25.09,152.6,19.075,0.36186,4.16633333333333,2.036,8.48265466666667,17.9896513528548,-1.08534864714521,-5.68990116458826,"CF-PETG","Flat",90,5,"CF PETG 90%_5.txt"
17.8833,152.82,0.088202,19.102,0.090589,0.0036236,0.36236,25.09,152.82,19.102,0.36236,4.16633333333333,2.036,8.48265466666667,18.0155866300345,-1.08641336996547,-5.68743257232475,"CF-PETG","Flat",90,5,"CF PETG 90%_5.txt"
17.9077,153.04,0.088327,19.13,0.090714,0.0036286,0.36286,25.091,153.04,19.13,0.36286,4.16633333333333,2.036,8.48265466666667,18.0415219072143,-1.08847809278573,-5.68990116458826,"CF-PETG","Flat",90,5,"CF PETG 90%_5.txt"
17.9321,153.26,0.088452,19.157,0.090839,0.0036335,0.36335,25.091,153.26,19.157,0.36335,4.16633333333333,2.036,8.48265466666667,18.067457184394,-1.08954281560599,-5.68743965968573,"CF-PETG","Flat",90,5,"CF PETG 90%_5.txt"
17.9565,153.48,0.088576,19.184,0.090963,0.0036385,0.36385,25.091,153.48,19.184,0.36385,4.16633333333333,2.036,8.48265466666667,18.0933924615737,-1.09060753842626,-5.68498508353971,"CF-PETG","Flat",90,5,"CF PETG 90%_5.txt"
17.9809,153.69,0.088701,19.212,0.091088,0.0036435,0.36435,25.091,153.69,19.212,0.36435,4.16633333333333,2.036,8.48265466666667,18.118148862518,-1.09385113748196,-5.69358285176953,"CF-PETG","Flat",90,5,"CF PETG 90%_5.txt"
18.0053,153.91,0.088826,19.239,0.091213,0.0036485,0.36485,25.091,153.91,19.239,0.36485,4.16633333333333,2.036,8.48265466666667,18.1440841396978,-1.09491586030223,-5.69112667135624,"CF-PETG","Flat",90,5,"CF PETG 90%_5.txt"
18.0297,154.13,0.088951,19.266,0.091337,0.0036535,0.36535,25.091,154.13,19.266,0.36535,4.16633333333333,2.036,8.48265466666667,18.1700194168775,-1.09598058312248,-5.68867737528539,"CF-PETG","Flat",90,5,"CF PETG 90%_5.txt"
18.0541,154.35,0.089075,19.294,0.091462,0.0036585,0.36585,25.091,154.35,19.294,0.36585,4.16633333333333,2.036,8.48265466666667,18.1959546940573,-1.09804530594275,-5.69112317789337,"CF-PETG","Flat",90,5,"CF PETG 90%_5.txt"
18.0785,154.57,0.0892,19.321,0.091587,0.0036635,0.36635,25.091,154.57,19.321,0.36635,4.16633333333333,2.036,8.48265466666667,18.221889971237,-1.09911002876301,-5.68868085897734,"CF-PETG","Flat",90,5,"CF PETG 90%_5.txt"
18.1029,154.79,0.089325,19.349,0.091712,0.0036685,0.36685,25.092,154.79,19.349,0.36685,4.16633333333333,2.036,8.48265466666667,18.2478252484167,-1.10117475158327,-5.69111970429103,"CF-PETG","Flat",90,5,"CF PETG 90%_5.txt"
18.1273,155.01,0.089449,19.376,0.091836,0.0036735,0.36735,25.092,155.01,19.376,0.36735,4.16633333333333,2.036,8.48265466666667,18.2737605255965,-1.10223947440354,-5.68868432289191,"CF-PETG","Flat",90,5,"CF PETG 90%_5.txt"
18.1517,155.23,0.089574,19.403,0.091961,0.0036784,0.36784,25.092,155.23,19.403,0.36784,4.16633333333333,2.036,8.48265466666667,18.2996958027762,-1.10330419722379,-5.6862557193413,"CF-PETG","Flat",90,5,"CF PETG 90%_5.txt"
18.1761,155.44,0.089699,19.431,0.092086,0.0036834,0.36834,25.092,155.44,19.431,0.36834,4.16633333333333,2.036,8.48265466666667,18.3244522037205,-1.1065477962795,-5.69475475415316,"CF-PETG","Flat",90,5,"CF PETG 90%_5.txt"
18.2005,155.66,0.089824,19.458,0.09221,0.0036884,0.36884,25.092,155.66,19.458,0.36884,4.16633333333333,2.036,8.48265466666667,18.3503874809002,-1.10761251909976,-5.69232459194039,"CF-PETG","Flat",90,5,"CF PETG 90%_5.txt"
18.2249,155.87,0.089948,19.484,0.092335,0.0036934,0.36934,25.092,155.87,19.484,0.36934,4.16633333333333,2.036,8.48265466666667,18.3751438818445,-1.10885611815547,-5.69111126131937,"CF-PETG","Flat",90,5,"CF PETG 90%_5.txt"
18.2493,156.07,0.090073,19.509,0.09246,0.0036984,0.36984,25.092,156.07,19.509,0.36984,4.16633333333333,2.036,8.48265466666667,18.3987214065534,-1.11027859344661,-5.691109710629,"CF-PETG","Flat",90,5,"CF PETG 90%_5.txt"
18.2737,156.27,0.090198,19.534,0.092585,0.0037034,0.37034,25.092,156.27,19.534,0.37034,4.16633333333333,2.036,8.48265466666667,18.4222989312622,-1.11170106873776,-5.69110816390783,"CF-PETG","Flat",90,5,"CF PETG 90%_5.txt"
18.2981,156.47,0.090322,19.559,0.092709,0.0037084,0.37084,25.093,156.47,19.559,0.37084,4.16633333333333,2.036,8.48265466666667,18.4458764559711,-1.11312354402891,-5.69110662114068,"CF-PETG","Flat",90,5,"CF PETG 90%_5.txt"
18.3225,156.67,0.090447,19.584,0.092834,0.0037134,0.37134,25.093,156.67,19.584,0.37134,4.16633333333333,2.036,8.48265466666667,18.4694539806799,-1.11454601932006,-5.69110508231238,"CF-PETG","Flat",90,5,"CF PETG 90%_5.txt"
18.3469,156.87,0.090572,19.609,0.092959,0.0037184,0.37184,25.093,156.87,19.609,0.37184,4.16633333333333,2.036,8.48265466666667,18.4930315053888,-1.1159684946112,-5.69110354740783,"CF-PETG","Flat",90,5,"CF PETG 90%_5.txt"
18.3713,157.07,0.090697,19.634,0.093083,0.0037233,0.37233,25.093,157.07,19.634,0.37233,4.16633333333333,2.036,8.48265466666667,18.5166090300977,-1.11739096990235,-5.69110201641209,"CF-PETG","Flat",90,5,"CF PETG 90%_5.txt"
18.3957,157.27,0.090821,19.659,0.093208,0.0037283,0.37283,25.093,157.27,19.659,0.37283,4.16633333333333,2.036,8.48265466666667,18.5401865548065,-1.11881344519349,-5.6911004893102,"CF-PETG","Flat",90,5,"CF PETG 90%_5.txt"
18.4201,157.47,0.090946,19.684,0.093333,0.0037333,0.37333,25.093,157.47,19.684,0.37333,4.16633333333333,2.036,8.48265466666667,18.5637640795154,-1.12023592048464,-5.69109896608739,"CF-PETG","Flat",90,5,"CF PETG 90%_5.txt"
18.4445,157.67,0.091071,19.709,0.093458,0.0037383,0.37383,25.093,157.67,19.709,0.37383,4.16633333333333,2.036,8.48265466666667,18.5873416042242,-1.12165839577579,-5.69109744672885,"CF-PETG","Flat",90,5,"CF PETG 90%_5.txt"
18.4689,157.87,0.091195,19.733,0.093582,0.0037433,0.37433,25.093,157.87,19.733,0.37433,4.16633333333333,2.036,8.48265466666667,18.6109191289331,-1.12208087106693,-5.68631668305344,"CF-PETG","Flat",90,5,"CF PETG 90%_5.txt"
18.4933,158.07,0.09132,19.758,0.093707,0.0037483,0.37483,25.094,158.07,19.758,0.37483,4.16633333333333,2.036,8.48265466666667,18.6344966536419,-1.12350334635808,-5.68632121853468,"CF-PETG","Flat",90,5,"CF PETG 90%_5.txt"
18.5177,158.27,0.091445,19.783,0.093832,0.0037533,0.37533,25.094,158.27,19.783,0.37533,4.16633333333333,2.036,8.48265466666667,18.6580741783508,-1.12492582164923,-5.68632574255284,"CF-PETG","Flat",90,5,"CF PETG 90%_5.txt"
18.5421,158.47,0.09157,19.808,0.093957,0.0037583,0.37583,25.094,158.47,19.808,0.37583,4.16633333333333,2.036,8.48265466666667,18.6816517030596,-1.12634829694038,-5.68633025515134,"CF-PETG","Flat",90,5,"CF PETG 90%_5.txt"
18.5665,158.66,0.091694,19.833,0.094081,0.0037632,0.37632,25.094,158.66,19.833,0.37632,4.16633333333333,2.036,8.48265466666667,18.704050351533,-1.12894964846696,-5.69227877006486,"CF-PETG","Flat",90,5,"CF PETG 90%_5.txt"
18.5909,158.86,0.091819,19.858,0.094206,0.0037682,0.37682,25.094,158.86,19.858,0.37682,4.16633333333333,2.036,8.48265466666667,18.7276278762419,-1.13037212375811,-5.69227577680588,"CF-PETG","Flat",90,5,"CF PETG 90%_5.txt"
18.6153,159.06,0.091944,19.883,0.094331,0.0037732,0.37732,25.094,159.06,19.883,0.37732,4.16633333333333,2.036,8.48265466666667,18.7512054009507,-1.13179459904926,-5.69227279107407,"CF-PETG","Flat",90,5,"CF PETG 90%_5.txt"
18.6396,159.26,0.092068,19.908,0.094455,0.0037782,0.37782,25.094,159.26,19.908,0.37782,4.16633333333333,2.036,8.48265466666667,18.7747829256596,-1.13321707434041,-5.69226981284113,"CF-PETG","Flat",90,5,"CF PETG 90%_5.txt"
18.664,159.46,0.092193,19.932,0.09458,0.0037832,0.37832,25.094,159.46,19.932,0.37832,4.16633333333333,2.036,8.48265466666667,18.7983604503684,-1.13363954963155,-5.68753536841036,"CF-PETG","Flat",90,5,"CF PETG 90%_5.txt"
18.6884,159.66,0.092318,19.957,0.094705,0.0037882,0.37882,25.095,159.66,19.957,0.37882,4.16633333333333,2.036,8.48265466666667,18.8219379750773,-1.1350620249227,-5.68753833202738,"CF-PETG","Flat",90,5,"CF PETG 90%_5.txt"
18.7128,159.86,0.092443,19.982,0.09483,0.0037932,0.37932,25.095,159.86,19.982,0.37932,4.16633333333333,2.036,8.48265466666667,18.8455154997862,-1.13648450021385,-5.68754128822864,"CF-PETG","Flat",90,5,"CF PETG 90%_5.txt"
18.7372,160.06,0.092567,20.007,0.094954,0.0037982,0.37982,25.095,160.06,20.007,0.37982,4.16633333333333,2.036,8.48265466666667,18.869093024495,-1.137906975505,-5.68754423704202,"CF-PETG","Flat",90,5,"CF PETG 90%_5.txt"
18.7616,160.25,0.092692,20.032,0.095079,0.0038032,0.38032,25.095,160.25,20.032,0.38032,4.16633333333333,2.036,8.48265466666667,18.8914916729684,-1.14050832703159,-5.69343214372797,"CF-PETG","Flat",90,5,"CF PETG 90%_5.txt"
18.786,160.45,0.092817,20.057,0.095204,0.0038081,0.38081,25.095,160.45,20.057,0.38081,4.16633333333333,2.036,8.48265466666667,18.9150691976773,-1.14193080232273,-5.69342774254741,"CF-PETG","Flat",90,5,"CF PETG 90%_5.txt"
18.8104,160.65,0.092941,20.082,0.095328,0.0038131,0.38131,25.095,160.65,20.082,0.38131,4.16633333333333,2.036,8.48265466666667,18.9386467223861,-1.14335327761388,-5.69342335232487,"CF-PETG","Flat",90,5,"CF PETG 90%_5.txt"
18.8348,160.85,0.093066,20.106,0.095453,0.0038181,0.38181,25.095,160.85,20.106,0.38181,4.16633333333333,2.036,8.48265466666667,18.962224247095,-1.14377575290503,-5.68872850345682,"CF-PETG","Flat",90,5,"CF PETG 90%_5.txt"
18.8592,161.05,0.093191,20.131,0.095578,0.0038231,0.38231,25.095,161.05,20.131,0.38231,4.16633333333333,2.036,8.48265466666667,18.9858017718038,-1.14519822819617,-5.68872995974453,"CF-PETG","Flat",90,5,"CF PETG 90%_5.txt"
18.8836,161.25,0.093316,20.156,0.095703,0.0038281,0.38281,25.096,161.25,20.156,0.38281,4.16633333333333,2.036,8.48265466666667,19.0093792965127,-1.14662070348732,-5.68873141241972,"CF-PETG","Flat",90,5,"CF PETG 90%_5.txt"
18.908,161.45,0.09344,20.181,0.095827,0.0038331,0.38331,25.096,161.45,20.181,0.38331,4.16633333333333,2.036,8.48265466666667,19.0329568212215,-1.14804317877847,-5.68873286149581,"CF-PETG","Flat",90,5,"CF PETG 90%_5.txt"
18.9324,161.65,0.093565,20.206,0.095952,0.0038381,0.38381,25.096,161.65,20.206,0.38381,4.16633333333333,2.036,8.48265466666667,19.0565343459304,-1.14946565406961,-5.6887343069861,"CF-PETG","Flat",90,5,"CF PETG 90%_5.txt"
18.9568,161.84,0.09369,20.231,0.096077,0.0038431,0.38431,25.096,161.84,20.231,0.38431,4.16633333333333,2.036,8.48265466666667,19.0789329944038,-1.15206700559621,-5.69456282732542,"CF-PETG","Flat",90,5,"CF PETG 90%_5.txt"
18.9812,162.04,0.093815,20.255,0.096201,0.0038481,0.38481,25.096,162.04,20.255,0.38481,4.16633333333333,2.036,8.48265466666667,19.1025105191126,-1.15248948088735,-5.68990116458825,"CF-PETG","Flat",90,5,"CF PETG 90%_5.txt"
19.0056,162.24,0.093939,20.28,0.096326,0.003853,0.3853,25.096,162.24,20.28,0.3853,4.16633333333333,2.036,8.48265466666667,19.1260880438215,-1.1539119561785,-5.68990116458825,"CF-PETG","Flat",90,5,"CF PETG 90%_5.txt"
19.03,162.44,0.094064,20.305,0.096451,0.003858,0.3858,25.096,162.44,20.305,0.3858,4.16633333333333,2.036,8.48265466666667,19.1496655685304,-1.15533443146965,-5.68990116458827,"CF-PETG","Flat",90,5,"CF PETG 90%_5.txt"
19.0544,162.64,0.094189,20.33,0.096576,0.003863,0.3863,25.096,162.64,20.33,0.3863,4.16633333333333,2.036,8.48265466666667,19.1732430932392,-1.15675690676079,-5.68990116458826,"CF-PETG","Flat",90,5,"CF PETG 90%_5.txt"
19.0788,162.84,0.094313,20.355,0.0967,0.003868,0.3868,25.097,162.84,20.355,0.3868,4.16633333333333,2.036,8.48265466666667,19.1968206179481,-1.15817938205194,-5.68990116458826,"CF-PETG","Flat",90,5,"CF PETG 90%_5.txt"
19.1032,163.04,0.094438,20.38,0.096825,0.003873,0.3873,25.097,163.04,20.38,0.3873,4.16633333333333,2.036,8.48265466666667,19.2203981426569,-1.15960185734309,-5.68990116458826,"CF-PETG","Flat",90,5,"CF PETG 90%_5.txt"
19.1276,163.24,0.094563,20.405,0.09695,0.003878,0.3878,25.097,163.24,20.405,0.3878,4.16633333333333,2.036,8.48265466666667,19.2439756673658,-1.16102433263423,-5.68990116458826,"CF-PETG","Flat",90,5,"CF PETG 90%_5.txt"
19.152,163.43,0.094688,20.429,0.097074,0.003883,0.3883,25.097,163.43,20.429,0.3883,4.16633333333333,2.036,8.48265466666667,19.2663743158392,-1.16262568416082,-5.6910552849421,"CF-PETG","Flat",90,5,"CF PETG 90%_5.txt"
19.1764,163.63,0.094812,20.454,0.097199,0.003888,0.3888,25.097,163.63,20.454,0.3888,4.16633333333333,2.036,8.48265466666667,19.289951840548,-1.16404815945197,-5.69105387431296,"CF-PETG","Flat",90,5,"CF PETG 90%_5.txt"
19.2008,163.84,0.094937,20.479,0.097324,0.003893,0.3893,25.097,163.84,20.479,0.3893,4.16633333333333,2.036,8.48265466666667,19.3147082414923,-1.16429175850767,-5.68529595442977,"CF-PETG","Flat",90,5,"CF PETG 90%_5.txt"
19.2252,164.04,0.095062,20.505,0.097449,0.0038979,0.38979,25.097,164.04,20.505,0.38979,4.16633333333333,2.036,8.48265466666667,19.3382857662012,-1.16671423379882,-5.68990116458825,"CF-PETG","Flat",90,5,"CF PETG 90%_5.txt"
19.2496,164.25,0.095186,20.531,0.097573,0.0039029,0.39029,25.097,164.25,20.531,0.39029,4.16633333333333,2.036,8.48265466666667,19.3630421671455,-1.16795783285453,-5.6887527780163,"CF-PETG","Flat",90,5,"CF PETG 90%_5.txt"
19.274,164.45,0.095311,20.556,0.097698,0.0039079,0.39079,25.098,164.45,20.556,0.39079,4.16633333333333,2.036,8.48265466666667,19.3866196918543,-1.16938030814568,-5.68875417467249,"CF-PETG","Flat",90,5,"CF PETG 90%_5.txt"
19.2984,164.65,0.095436,20.582,0.097823,0.0039129,0.39129,25.098,164.65,20.582,0.39129,4.16633333333333,2.036,8.48265466666667,19.4101972165632,-1.17180278343682,-5.69333778756593,"CF-PETG","Flat",90,5,"CF PETG 90%_5.txt"
19.3228,164.86,0.095561,20.607,0.097947,0.0039179,0.39179,25.098,164.86,20.607,0.39179,4.16633333333333,2.036,8.48265466666667,19.4349536175075,-1.17204638249252,-5.68761286209795,"CF-PETG","Flat",90,5,"CF PETG 90%_5.txt"
19.3472,165.06,0.095685,20.633,0.098072,0.0039229,0.39229,25.098,165.06,20.633,0.39229,4.16633333333333,2.036,8.48265466666667,19.4585311422163,-1.17446885778367,-5.69218658354904,"CF-PETG","Flat",90,5,"CF PETG 90%_5.txt"
19.3716,165.27,0.09581,20.659,0.098197,0.0039279,0.39279,25.098,165.27,20.659,0.39279,4.16633333333333,2.036,8.48265466666667,19.4832875431606,-1.17571245683937,-5.69104243593288,"CF-PETG","Flat",90,5,"CF PETG 90%_5.txt"
19.396,165.47,0.095935,20.684,0.098322,0.0039329,0.39329,25.098,165.47,20.684,0.39329,4.16633333333333,2.036,8.48265466666667,19.5068650678695,-1.17713493213052,-5.69104105651965,"CF-PETG","Flat",90,5,"CF PETG 90%_5.txt"
19.4204,165.68,0.096059,20.71,0.098446,0.0039379,0.39379,25.098,165.68,20.71,0.39379,4.16633333333333,2.036,8.48265466666667,19.5316214688138,-1.17837853118623,-5.68990116458826,"CF-PETG","Flat",90,5,"CF PETG 90%_5.txt"
19.4448,165.88,0.096184,20.735,0.098571,0.0039428,0.39428,25.098,165.88,20.735,0.39428,4.16633333333333,2.036,8.48265466666667,19.5551989935226,-1.17980100647738,-5.68990116458826,"CF-PETG","Flat",90,5,"CF PETG 90%_5.txt"
19.4692,166.09,0.096309,20.761,0.098696,0.0039478,0.39478,25.099,166.09,20.761,0.39478,4.16633333333333,2.036,8.48265466666667,19.5799553944669,-1.18104460553308,-5.68876550037608,"CF-PETG","Flat",90,5,"CF PETG 90%_5.txt"
19.4936,166.29,0.096434,20.787,0.09882,0.0039528,0.39528,25.099,166.29,20.787,0.39528,4.16633333333333,2.036,8.48265466666667,19.6035329191758,-1.18346708082423,-5.69330389582059,"CF-PETG","Flat",90,5,"CF PETG 90%_5.txt"
