Repository: VipulKohinkar/3D-Printing-Parameter-Optimisation

# 3D Printing Parameter Optimisation: Impact of K-Value on Carbon-Reinforced PETG

## MSc Mechanical Engineering with Management

**Author:** Vipul Kohinkar  
**Project:** MEE7012-SUM  
**Date:** 27 August 2026

---

## Project Overview

This project investigates the influence of flow-rate multiplier (K-value) and build orientation on the tensile behaviour of PETG and carbon-fibre-reinforced PETG (CF-PETG) manufactured using fused deposition modelling (FDM).

The study compares an unreinforced thermoplastic, PETG, with a carbon-fibre-reinforced PETG composite to investigate whether the two materials respond differently to changes in material flow and build orientation.

---

File: 3_Experimental_data/Modulus/Recalculated Stress Strain/Recalculated_Stress_Strain_All_Data.csv (part 102 of 212)
"Time (s)","Load (N)","Machine Extension (mm)","Stress (MPa)","Extension from Preload (mm)","Strain","Percentage Strain","Gauge Length (mm)","Load_N","NEXYGEN_Stress_MPa","Percentage_Strain","Measured_Width_mm","Measured_Thickness_mm","Measured_Area_mm2","Recalculated_Stress_MPa","Stress_Difference_MPa","Stress_Difference_Percent","Material","Orientation","K","Sample","File"
19.518,166.5,0.096558,20.812,0.098945,0.0039578,0.39578,25.099,166.5,20.812,0.39578,4.16633333333333,2.036,8.48265466666667,19.6282893201201,-1.18371067987993,-5.68763540207541,"CF-PETG","Flat",90,5,"CF PETG 90%_5.txt"
19.5424,166.7,0.096683,20.838,0.09907,0.0039628,0.39628,25.099,166.7,20.838,0.39628,4.16633333333333,2.036,8.48265466666667,19.6518668448289,-1.18613315517108,-5.69216410006278,"CF-PETG","Flat",90,5,"CF PETG 90%_5.txt"
19.5668,166.91,0.096808,20.863,0.099195,0.0039678,0.39678,25.099,166.91,20.863,0.39678,4.16633333333333,2.036,8.48265466666667,19.6766232457732,-1.18637675422678,-5.68651082886824,"CF-PETG","Flat",90,5,"CF PETG 90%_5.txt"
19.5911,167.11,0.096932,20.889,0.099319,0.0039728,0.39728,25.099,167.11,20.889,0.39728,4.16633333333333,2.036,8.48265466666667,19.7002007704821,-1.18879922951793,-5.69102986987374,"CF-PETG","Flat",90,5,"CF PETG 90%_5.txt"
19.6155,167.32,0.097057,20.914,0.099444,0.0039778,0.39778,25.099,167.32,20.914,0.39778,4.16633333333333,2.036,8.48265466666667,19.7249571714264,-1.18904282857364,-5.68539174033488,"CF-PETG","Flat",90,5,"CF PETG 90%_5.txt"
19.6399,167.52,0.097182,20.94,0.099569,0.0039828,0.39828,25.099,167.52,20.94,0.39828,4.16633333333333,2.036,8.48265466666667,19.7485346961352,-1.19146530386478,-5.68990116458826,"CF-PETG","Flat",90,5,"CF PETG 90%_5.txt"
19.6643,167.73,0.097307,20.966,0.099694,0.0039877,0.39877,25.1,167.73,20.966,0.39877,4.16633333333333,2.036,8.48265466666667,19.7732910970795,-1.19270890292049,-5.68877660460024,"CF-PETG","Flat",90,5,"CF PETG 90%_5.txt"
19.6887,167.93,0.097431,20.991,0.099818,0.0039927,0.39927,25.1,167.93,20.991,0.39927,4.16633333333333,2.036,8.48265466666667,19.7968686217884,-1.19413137821163,-5.68877794393613,"CF-PETG","Flat",90,5,"CF PETG 90%_5.txt"
19.7131,168.13,0.097556,21.017,0.099943,0.0039977,0.39977,25.1,168.13,21.017,0.39977,4.16633333333333,2.036,8.48265466666667,19.8204461464972,-1.19655385350278,-5.6932666579568,"CF-PETG","Flat",90,5,"CF PETG 90%_5.txt"
19.7375,168.34,0.097681,21.042,0.10007,0.0040027,0.40027,25.1,168.34,21.042,0.40027,4.16633333333333,2.036,8.48265466666667,19.8452025474415,-1.19679745255849,-5.68766016803766,"CF-PETG","Flat",90,5,"CF PETG 90%_5.txt"
19.7619,168.54,0.097805,21.068,0.10019,0.0040077,0.40077,25.1,168.54,21.068,0.40077,4.16633333333333,2.036,8.48265466666667,19.8687800721504,-1.19921992784963,-5.69213939552702,"CF-PETG","Flat",90,5,"CF PETG 90%_5.txt"
19.7863,168.75,0.09793,21.094,0.10032,0.0040127,0.40127,25.1,168.75,21.094,0.40127,4.16633333333333,2.036,8.48265466666667,19.8935364730947,-1.20046352690534,-5.69101890066056,"CF-PETG","Flat",90,5,"CF PETG 90%_5.txt"
19.8107,168.95,0.098055,21.119,0.10044,0.0040177,0.40177,25.1,168.95,21.119,0.40177,4.16633333333333,2.036,8.48265466666667,19.9171139978035,-1.20188600219648,-5.69101757752017,"CF-PETG","Flat",90,5,"CF PETG 90%_5.txt"
19.8351,169.16,0.09818,21.145,0.10057,0.0040227,0.40227,25.1,169.16,21.145,0.40227,4.16633333333333,2.036,8.48265466666667,19.9418703987478,-1.20312960125219,-5.68990116458825,"CF-PETG","Flat",90,5,"CF PETG 90%_5.txt"
19.8595,169.36,0.098304,21.17,0.10069,0.0040277,0.40277,25.101,169.36,21.17,0.40277,4.16633333333333,2.036,8.48265466666667,19.9654479234567,-1.20455207654333,-5.68990116458825,"CF-PETG","Flat",90,5,"CF PETG 90%_5.txt"
19.8839,169.57,0.098429,21.196,0.10082,0.0040326,0.40326,25.101,169.57,21.196,0.40326,4.16633333333333,2.036,8.48265466666667,19.990204324401,-1.20579567559904,-5.68878880731762,"CF-PETG","Flat",90,5,"CF PETG 90%_5.txt"
19.9083,169.77,0.098554,21.222,0.10094,0.0040376,0.40376,25.101,169.77,21.222,0.40376,4.16633333333333,2.036,8.48265466666667,20.0137818491098,-1.20821815089019,-5.69323414800766,"CF-PETG","Flat",90,5,"CF PETG 90%_5.txt"
19.9327,169.98,0.098678,21.247,0.10107,0.0040426,0.40426,25.101,169.98,21.247,0.40426,4.16633333333333,2.036,8.48265466666667,20.0385382500541,-1.20846174994589,-5.68768179011574,"CF-PETG","Flat",90,5,"CF PETG 90%_5.txt"
19.9571,170.18,0.098803,21.273,0.10119,0.0040476,0.40476,25.101,170.18,21.273,0.40476,4.16633333333333,2.036,8.48265466666667,20.062115774763,-1.21088422523703,-5.69211782652675,"CF-PETG","Flat",90,5,"CF PETG 90%_5.txt"
19.9815,170.4,0.098928,21.3,0.10131,0.0040526,0.40526,25.101,170.4,21.3,0.40526,4.16633333333333,2.036,8.48265466666667,20.0880510519427,-1.2119489480573,-5.68990116458825,"CF-PETG","Flat",90,5,"CF PETG 90%_5.txt"
20.0059,170.65,0.099053,21.332,0.10144,0.0040576,0.40576,25.101,170.65,21.332,0.40576,4.16633333333333,2.036,8.48265466666667,20.1175229578288,-1.21447704217123,-5.69321696123773,"CF-PETG","Flat",90,5,"CF PETG 90%_5.txt"
20.0303,170.91,0.099177,21.363,0.10156,0.0040626,0.40626,25.101,170.91,21.363,0.40626,4.16633333333333,2.036,8.48265466666667,20.1481737399503,-1.21482626004972,-5.68659017951469,"CF-PETG","Flat",90,5,"CF PETG 90%_5.txt"
20.0547,171.16,0.099302,21.395,0.10169,0.0040676,0.40676,25.102,171.16,21.395,0.40676,4.16633333333333,2.036,8.48265466666667,20.1776456458363,-1.21735435416366,-5.68990116458825,"CF-PETG","Flat",90,5,"CF PETG 90%_5.txt"
20.0791,171.41,0.099427,21.426,0.10181,0.0040725,0.40725,25.102,171.41,21.426,0.40725,4.16633333333333,2.036,8.48265466666667,20.2071175517224,-1.21888244827759,-5.68880074805185,"CF-PETG","Flat",90,5,"CF PETG 90%_5.txt"
20.1035,171.66,0.099552,21.458,0.10194,0.0040775,0.40775,25.102,171.66,21.458,0.40775,4.16633333333333,2.036,8.48265466666667,20.2365894576085,-1.22141054239152,-5.69209871559103,"CF-PETG","Flat",90,5,"CF PETG 90%_5.txt"
20.1279,171.89,0.099676,21.486,0.10206,0.0040825,0.40825,25.102,171.89,21.486,0.40825,4.16633333333333,2.036,8.48265466666667,20.2637036110237,-1.22229638897635,-5.68880382098272,"CF-PETG","Flat",90,5,"CF PETG 90%_5.txt"
20.1523,172.09,0.099801,21.511,0.10219,0.0040875,0.40875,25.102,172.09,21.511,0.40875,4.16633333333333,2.036,8.48265466666667,20.2872811357325,-1.22371886426749,-5.68880509631114,"CF-PETG","Flat",90,5,"CF PETG 90%_5.txt"
20.1767,172.29,0.099926,21.537,0.10231,0.0040925,0.40925,25.102,172.29,21.537,0.40925,4.16633333333333,2.036,8.48265466666667,20.3108586604414,-1.22614133955864,-5.69318539981723,"CF-PETG","Flat",90,5,"CF PETG 90%_5.txt"
20.2011,172.5,0.10005,21.562,0.10244,0.0040975,0.40975,25.102,172.5,21.562,0.40975,4.16633333333333,2.036,8.48265466666667,20.3356150613857,-1.22638493861434,-5.68771421303378,"CF-PETG","Flat",90,5,"CF PETG 90%_5.txt"
20.2255,172.7,0.10018,21.587,0.10256,0.0041025,0.41025,25.102,172.7,21.587,0.41025,4.16633333333333,2.036,8.48265466666667,20.3591925860945,-1.22780741390549,-5.68771674575203,"CF-PETG","Flat",90,5,"CF PETG 90%_5.txt"
20.2499,172.9,0.1003,21.613,0.10269,0.0041075,0.41075,25.103,172.9,21.613,0.41075,4.16633333333333,2.036,8.48265466666667,20.3827701108034,-1.23022988919664,-5.69208295561299,"CF-PETG","Flat",90,5,"CF PETG 90%_5.txt"
20.2743,173.1,0.10042,21.638,0.10281,0.0041125,0.41125,25.103,173.1,21.638,0.41125,4.16633333333333,2.036,8.48265466666667,20.4063476355122,-1.23165236448779,-5.69208043482663,"CF-PETG","Flat",90,5,"CF PETG 90%_5.txt"
20.2987,173.31,0.10055,21.663,0.10294,0.0041174,0.41174,25.103,173.31,21.663,0.41174,4.16633333333333,2.036,8.48265466666667,20.4311040364565,-1.23189596354349,-5.68663603168301,"CF-PETG","Flat",90,5,"CF PETG 90%_5.txt"
20.3231,173.51,0.10067,21.689,0.10306,0.0041224,0.41224,25.103,173.51,21.689,0.41224,4.16633333333333,2.036,8.48265466666667,20.4546815611654,-1.23431843883464,-5.69098823751504,"CF-PETG","Flat",90,5,"CF PETG 90%_5.txt"
20.3475,173.71,0.1008,21.714,0.10319,0.0041274,0.41274,25.103,173.71,21.714,0.41274,4.16633333333333,2.036,8.48265466666667,20.4782590858742,-1.23574091412578,-5.69098698593433,"CF-PETG","Flat",90,5,"CF PETG 90%_5.txt"
20.3719,173.92,0.10092,21.739,0.10331,0.0041324,0.41324,25.103,173.92,21.739,0.41324,4.16633333333333,2.036,8.48265466666667,20.5030154868185,-1.23598451318149,-5.68556287401209,"CF-PETG","Flat",90,5,"CF PETG 90%_5.txt"
20.3963,174.12,0.10105,21.765,0.10344,0.0041374,0.41374,25.103,174.12,21.765,0.41374,4.16633333333333,2.036,8.48265466666667,20.5265930115274,-1.23840698847263,-5.68990116458825,"CF-PETG","Flat",90,5,"CF PETG 90%_5.txt"
20.4207,174.32,0.10117,21.79,0.10356,0.0041424,0.41424,25.103,174.32,21.79,0.41424,4.16633333333333,2.036,8.48265466666667,20.5501705362362,-1.23982946376378,-5.68990116458825,"CF-PETG","Flat",90,5,"CF PETG 90%_5.txt"
20.4451,174.52,0.1013,21.815,0.10368,0.0041474,0.41474,25.104,174.52,21.815,0.41474,4.16633333333333,2.036,8.48265466666667,20.5737480609451,-1.24125193905493,-5.68990116458826,"CF-PETG","Flat",90,5,"CF PETG 90%_5.txt"
20.4695,174.73,0.10142,21.841,0.10381,0.0041524,0.41524,25.104,174.73,21.841,0.41524,4.16633333333333,2.036,8.48265466666667,20.5985044618894,-1.24249553811064,-5.68882165702411,"CF-PETG","Flat",90,5,"CF PETG 90%_5.txt"
20.4939,174.93,0.10155,21.866,0.10393,0.0041574,0.41574,25.104,174.93,21.866,0.41574,4.16633333333333,2.036,8.48265466666667,20.6220819865982,-1.24391801340178,-5.68882289125482,"CF-PETG","Flat",90,5,"CF PETG 90%_5.txt"
20.5183,175.13,0.10167,21.891,0.10406,0.0041623,0.41623,25.104,175.13,21.891,0.41623,4.16633333333333,2.036,8.48265466666667,20.6456595113071,-1.24534048869292,-5.68882412266651,"CF-PETG","Flat",90,5,"CF PETG 90%_5.txt"
20.5426,175.33,0.1018,21.917,0.10418,0.0041673,0.41673,25.104,175.33,21.917,0.41673,4.16633333333333,2.036,8.48265466666667,20.6692370360159,-1.24776296398407,-5.69312845728919,"CF-PETG","Flat",90,5,"CF PETG 90%_5.txt"
20.567,175.54,0.10192,21.942,0.10431,0.0041723,0.41723,25.104,175.54,21.942,0.41723,4.16633333333333,2.036,8.48265466666667,20.6939934369602,-1.24800656303978,-5.68775208750242,"CF-PETG","Flat",90,5,"CF PETG 90%_5.txt"
20.5914,175.74,0.10205,21.967,0.10443,0.0041773,0.41773,25.104,175.74,21.967,0.41773,4.16633333333333,2.036,8.48265466666667,20.7175709616691,-1.24942903833092,-5.68775453330415,"CF-PETG","Flat",90,5,"CF PETG 90%_5.txt"
20.6158,175.94,0.10217,21.993,0.10456,0.0041823,0.41823,25.104,175.94,21.993,0.41823,4.16633333333333,2.036,8.48265466666667,20.7411484863779,-1.25185151362207,-5.692045258137,"CF-PETG","Flat",90,5,"CF PETG 90%_5.txt"
20.6402,176.14,0.1023,22.018,0.10468,0.0041873,0.41873,25.105,176.14,22.018,0.41873,4.16633333333333,2.036,8.48265466666667,20.7647260110868,-1.25327398891322,-5.69204282365892,"CF-PETG","Flat",90,5,"CF PETG 90%_5.txt"
20.6646,176.35,0.10242,22.043,0.10481,0.0041923,0.41923,25.105,176.35,22.043,0.41923,4.16633333333333,2.036,8.48265466666667,20.7894824120311,-1.25351758796893,-5.68669231941626,"CF-PETG","Flat",90,5,"CF PETG 90%_5.txt"
20.689,176.55,0.10254,22.069,0.10493,0.0041973,0.41973,25.105,176.55,22.069,0.41973,4.16633333333333,2.036,8.48265466666667,20.8130599367399,-1.25594006326007,-5.69096951950732,"CF-PETG","Flat",90,5,"CF PETG 90%_5.txt"
20.7134,176.75,0.10267,22.094,0.10506,0.0042023,0.42023,25.105,176.75,22.094,0.42023,4.16633333333333,2.036,8.48265466666667,20.8366374614488,-1.25736253855122,-5.69096831063284,"CF-PETG","Flat",90,5,"CF PETG 90%_5.txt"
20.7378,176.95,0.10279,22.119,0.10518,0.0042072,0.42072,25.105,176.95,22.119,0.42072,4.16633333333333,2.036,8.48265466666667,20.8602149861576,-1.25878501384237,-5.69096710449101,"CF-PETG","Flat",90,5,"CF PETG 90%_5.txt"
20.7622,177.16,0.10292,22.145,0.10531,0.0042122,0.42122,25.105,177.16,22.145,0.42122,4.16633333333333,2.036,8.48265466666667,20.8849713871019,-1.26002861289807,-5.68990116458825,"CF-PETG","Flat",90,5,"CF PETG 90%_5.txt"
20.7866,177.36,0.10304,22.17,0.10543,0.0042172,0.42172,25.105,177.36,22.17,0.42172,4.16633333333333,2.036,8.48265466666667,20.9085489118108,-1.26145108818922,-5.68990116458825,"CF-PETG","Flat",90,5,"CF PETG 90%_5.txt"
20.811,177.56,0.10317,22.195,0.10556,0.0042222,0.42222,25.105,177.56,22.195,0.42222,4.16633333333333,2.036,8.48265466666667,20.9321264365196,-1.26287356348037,-5.68990116458826,"CF-PETG","Flat",90,5,"CF PETG 90%_5.txt"
20.8354,177.76,0.10329,22.22,0.10568,0.0042272,0.42272,25.106,177.76,22.22,0.42272,4.16633333333333,2.036,8.48265466666667,20.9557039612285,-1.26429603877151,-5.68990116458826,"CF-PETG","Flat",90,5,"CF PETG 90%_5.txt"
20.8598,177.97,0.10342,22.246,0.1058,0.0042322,0.42322,25.106,177.97,22.246,0.42322,4.16633333333333,2.036,8.48265466666667,20.9804603621728,-1.26553963782721,-5.68884131002074,"CF-PETG","Flat",90,5,"CF PETG 90%_5.txt"
20.8842,178.17,0.10354,22.271,0.10593,0.0042372,0.42372,25.106,178.17,22.271,0.42372,4.16633333333333,2.036,8.48265466666667,21.0040378868816,-1.26696211311836,-5.6888424997457,"CF-PETG","Flat",90,5,"CF PETG 90%_5.txt"
20.9086,178.37,0.10367,22.296,0.10605,0.0042422,0.42422,25.106,178.37,22.296,0.42422,4.16633333333333,2.036,8.48265466666667,21.0276154115905,-1.26838458840951,-5.6888436868026,"CF-PETG","Flat",90,5,"CF PETG 90%_5.txt"
20.933,178.57,0.10379,22.322,0.10618,0.0042472,0.42472,25.106,178.57,22.322,0.42472,4.16633333333333,2.036,8.48265466666667,21.0511929362993,-1.27080706370065,-5.69306990278942,"CF-PETG","Flat",90,5,"CF PETG 90%_5.txt"
20.9574,178.78,0.10392,22.347,0.1063,0.0042521,0.42521,25.106,178.78,22.347,0.42521,4.16633333333333,2.036,8.48265466666667,21.0759493372436,-1.27105066275636,-5.68779103573796,"CF-PETG","Flat",90,5,"CF PETG 90%_5.txt"
20.9818,178.98,0.10404,22.372,0.10643,0.0042571,0.42571,25.106,178.98,22.372,0.42571,4.16633333333333,2.036,8.48265466666667,21.0995268619525,-1.27247313804751,-5.68779339373998,"CF-PETG","Flat",90,5,"CF PETG 90%_5.txt"
21.0062,179.18,0.10417,22.398,0.10655,0.0042621,0.42621,25.106,179.18,22.398,0.42621,4.16633333333333,2.036,8.48265466666667,21.1231043866613,-1.27489561333865,-5.69200648869834,"CF-PETG","Flat",90,5,"CF PETG 90%_5.txt"
21.0306,179.38,0.10429,22.423,0.10668,0.0042671,0.42671,25.107,179.38,22.423,0.42671,4.16633333333333,2.036,8.48265466666667,21.1466819113702,-1.2763180886298,-5.6920041414164,"CF-PETG","Flat",90,5,"CF PETG 90%_5.txt"
21.055,179.59,0.10442,22.448,0.1068,0.0042721,0.42721,25.107,179.59,22.448,0.42721,4.16633333333333,2.036,8.48265466666667,21.1714383123145,-1.27656168768551,-5.68675021242653,"CF-PETG","Flat",90,5,"CF PETG 90%_5.txt"
21.0794,179.79,0.10454,22.474,0.10693,0.0042771,0.42771,25.107,179.79,22.474,0.42771,4.16633333333333,2.036,8.48265466666667,21.1950158370233,-1.27898416297666,-5.6909502668713,"CF-PETG","Flat",90,5,"CF PETG 90%_5.txt"
21.1038,179.99,0.10466,22.499,0.10705,0.0042821,0.42821,25.107,179.99,22.499,0.42821,4.16633333333333,2.036,8.48265466666667,21.2185933617322,-1.2804066382678,-5.69094910115027,"CF-PETG","Flat",90,5,"CF PETG 90%_5.txt"
21.1282,180.19,0.10479,22.524,0.10718,0.0042871,0.42871,25.107,180.19,22.524,0.42871,4.16633333333333,2.036,8.48265466666667,21.2421708864411,-1.28182911355895,-5.690947938017,"CF-PETG","Flat",90,5,"CF PETG 90%_5.txt"
21.1526,180.4,0.10491,22.55,0.1073,0.0042921,0.42921,25.107,180.4,22.55,0.42921,4.16633333333333,2.036,8.48265466666667,21.2669272873854,-1.28307271261465,-5.68990116458825,"CF-PETG","Flat",90,5,"CF PETG 90%_5.txt"
21.177,180.6,0.10504,22.575,0.10743,0.004297,0.4297,25.107,180.6,22.575,0.4297,4.16633333333333,2.036,8.48265466666667,21.2905048120942,-1.2844951879058,-5.68990116458827,"CF-PETG","Flat",90,5,"CF PETG 90%_5.txt"
21.2014,180.8,0.10516,22.6,0.10755,0.004302,0.4302,25.107,180.8,22.6,0.4302,4.16633333333333,2.036,8.48265466666667,21.3140823368031,-1.28591766319695,-5.68990116458826,"CF-PETG","Flat",90,5,"CF PETG 90%_5.txt"
21.2258,181.01,0.10529,22.626,0.10768,0.004307,0.4307,25.108,181.01,22.626,0.4307,4.16633333333333,2.036,8.48265466666667,21.3388387377473,-1.28716126225265,-5.68885911010631,"CF-PETG","Flat",90,5,"CF PETG 90%_5.txt"
21.2502,181.21,0.10541,22.651,0.1078,0.004312,0.4312,25.108,181.21,22.651,0.4312,4.16633333333333,2.036,8.48265466666667,21.3624162624562,-1.2885837375438,-5.68886026022602,"CF-PETG","Flat",90,5,"CF PETG 90%_5.txt"
21.2746,181.41,0.10554,22.676,0.10792,0.004317,0.4317,25.108,181.41,22.676,0.4317,4.16633333333333,2.036,8.48265466666667,21.3859937871651,-1.29000621283494,-5.68886140780977,"CF-PETG","Flat",90,5,"CF PETG 90%_5.txt"
21.299,181.61,0.10566,22.702,0.10805,0.004322,0.4322,25.108,181.61,22.702,0.4322,4.16633333333333,2.036,8.48265466666667,21.4095713118739,-1.29242868812609,-5.6930168625059,"CF-PETG","Flat",90,5,"CF PETG 90%_5.txt"
21.3234,181.82,0.10579,22.727,0.10817,0.004327,0.4327,25.108,181.82,22.727,0.4327,4.16633333333333,2.036,8.48265466666667,21.4343277128182,-1.2926722871818,-5.68782631751572,"CF-PETG","Flat",90,5,"CF PETG 90%_5.txt"
21.3478,182.02,0.10591,22.752,0.1083,0.004332,0.4332,25.108,182.02,22.752,0.4332,4.16633333333333,2.036,8.48265466666667,21.4579052375271,-1.29409476247294,-5.68782859736701,"CF-PETG","Flat",90,5,"CF PETG 90%_5.txt"
21.3722,182.22,0.10604,22.778,0.10842,0.0043369,0.43369,25.108,182.22,22.778,0.43369,4.16633333333333,2.036,8.48265466666667,21.4814827622359,-1.29651723776409,-5.69197136607292,"CF-PETG","Flat",90,5,"CF PETG 90%_5.txt"
21.3966,182.42,0.10616,22.803,0.10855,0.0043419,0.43419,25.108,182.42,22.803,0.43419,4.16633333333333,2.036,8.48265466666667,21.5050602869448,-1.29793971305524,-5.6919690964138,"CF-PETG","Flat",90,5,"CF PETG 90%_5.txt"
21.421,182.63,0.10629,22.828,0.10867,0.0043469,0.43469,25.109,182.63,22.828,0.43469,4.16633333333333,2.036,8.48265466666667,21.5298166878891,-1.29818331211094,-5.68680266388183,"CF-PETG","Flat",90,5,"CF PETG 90%_5.txt"
21.4454,182.83,0.10641,22.854,0.1088,0.0043519,0.43519,25.109,182.83,22.854,0.43519,4.16633333333333,2.036,8.48265466666667,21.5533942125979,-1.30060578740209,-5.69093282314732,"CF-PETG","Flat",90,5,"CF PETG 90%_5.txt"
21.4698,183.03,0.10654,22.879,0.10892,0.0043569,0.43569,25.109,183.03,22.879,0.43569,4.16633333333333,2.036,8.48265466666667,21.5769717373068,-1.30202826269324,-5.69093169584876,"CF-PETG","Flat",90,5,"CF PETG 90%_5.txt"
21.4941,183.23,0.10666,22.904,0.10905,0.0043619,0.43619,25.109,183.23,22.904,0.43619,4.16633333333333,2.036,8.48265466666667,21.6005492620156,-1.30345073798438,-5.69093057101111,"CF-PETG","Flat",90,5,"CF PETG 90%_5.txt"
21.5185,183.44,0.10679,22.929,0.10917,0.0043669,0.43669,25.109,183.44,22.929,0.43669,4.16633333333333,2.036,8.48265466666667,21.6253056629599,-1.30369433704008,-5.68578802843598,"CF-PETG","Flat",90,5,"CF PETG 90%_5.txt"
21.5429,183.64,0.10691,22.955,0.1093,0.0043719,0.43719,25.109,183.64,22.955,0.43719,4.16633333333333,2.036,8.48265466666667,21.6488831876688,-1.30611681233123,-5.68990116458825,"CF-PETG","Flat",90,5,"CF PETG 90%_5.txt"
21.5673,183.84,0.10703,22.98,0.10942,0.0043769,0.43769,25.109,183.84,22.98,0.43769,4.16633333333333,2.036,8.48265466666667,21.6724607123776,-1.30753928762238,-5.68990116458826,"CF-PETG","Flat",90,5,"CF PETG 90%_5.txt"
21.5917,184.04,0.10716,23.005,0.10955,0.0043818,0.43818,25.109,184.04,23.005,0.43818,4.16633333333333,2.036,8.48265466666667,21.6960382370865,-1.30896176291353,-5.68990116458826,"CF-PETG","Flat",90,5,"CF PETG 90%_5.txt"
21.6161,184.25,0.10728,23.031,0.10967,0.0043868,0.43868,25.11,184.25,23.031,0.43868,4.16633333333333,2.036,8.48265466666667,21.7207946380308,-1.31020536196923,-5.68887743462825,"CF-PETG","Flat",90,5,"CF PETG 90%_5.txt"
21.6405,184.45,0.10741,23.056,0.1098,0.0043918,0.43918,25.11,184.45,23.056,0.43918,4.16633333333333,2.036,8.48265466666667,21.7443721627396,-1.31162783726038,-5.68887854467549,"CF-PETG","Flat",90,5,"CF PETG 90%_5.txt"
21.6649,184.65,0.10753,23.081,0.10992,0.0043968,0.43968,25.11,184.65,23.081,0.43968,4.16633333333333,2.036,8.48265466666667,21.7679496874485,-1.31305031255152,-5.68887965231803,"CF-PETG","Flat",90,5,"CF PETG 90%_5.txt"
21.6893,184.85,0.10766,23.107,0.11005,0.0044018,0.44018,25.11,184.85,23.107,0.44018,4.16633333333333,2.036,8.48265466666667,21.7915272121573,-1.31547278784267,-5.6929622531816,"CF-PETG","Flat",90,5,"CF PETG 90%_5.txt"
21.7137,185.06,0.10778,23.132,0.11017,0.0044068,0.44068,25.11,185.06,23.132,0.44068,4.16633333333333,2.036,8.48265466666667,21.8162836131016,-1.31571638689838,-5.68786264438172,"CF-PETG","Flat",90,5,"CF PETG 90%_5.txt"
21.7381,185.26,0.10791,23.157,0.11029,0.0044118,0.44118,25.11,185.26,23.157,0.44118,4.16633333333333,2.036,8.48265466666667,21.8398611378105,-1.31713886218953,-5.68786484514197,"CF-PETG","Flat",90,5,"CF PETG 90%_5.txt"
21.7625,185.46,0.10803,23.183,0.11042,0.0044168,0.44168,25.11,185.46,23.183,0.44168,4.16633333333333,2.036,8.48265466666667,21.8634386625193,-1.31956133748067,-5.69193520027896,"CF-PETG","Flat",90,5,"CF PETG 90%_5.txt"
21.7869,185.66,0.10816,23.208,0.11054,0.0044218,0.44218,25.11,185.66,23.208,0.44218,4.16633333333333,2.036,8.48265466666667,21.8870161872282,-1.32098381277182,-5.6919330091857,"CF-PETG","Flat",90,5,"CF PETG 90%_5.txt"
21.8113,185.87,0.10828,23.233,0.11067,0.0044267,0.44267,25.111,185.87,23.233,0.44267,4.16633333333333,2.036,8.48265466666667,21.9117725881725,-1.32122741182753,-5.68685667725875,"CF-PETG","Flat",90,5,"CF PETG 90%_5.txt"
21.8357,186.07,0.10841,23.259,0.11079,0.0044317,0.44317,25.111,186.07,23.259,0.44317,4.16633333333333,2.036,8.48265466666667,21.9353501128813,-1.32364988711867,-5.69091485927457,"CF-PETG","Flat",90,5,"CF PETG 90%_5.txt"
21.8601,186.27,0.10853,23.284,0.11092,0.0044367,0.44367,25.111,186.27,23.284,0.44367,4.16633333333333,2.036,8.48265466666667,21.9589276375902,-1.32507236240982,-5.69091377087191,"CF-PETG","Flat",90,5,"CF PETG 90%_5.txt"
21.8845,186.47,0.10866,23.309,0.11104,0.0044417,0.44417,25.111,186.47,23.309,0.44417,4.16633333333333,2.036,8.48265466666667,21.982505162299,-1.32649483770097,-5.69091268480401,"CF-PETG","Flat",90,5,"CF PETG 90%_5.txt"
21.9089,186.68,0.10878,23.335,0.11117,0.0044467,0.44467,25.111,186.68,23.335,0.44467,4.16633333333333,2.036,8.48265466666667,22.0072615632433,-1.32773843675667,-5.68990116458827,"CF-PETG","Flat",90,5,"CF PETG 90%_5.txt"
21.9333,186.88,0.10891,23.36,0.11129,0.0044517,0.44517,25.111,186.88,23.36,0.44517,4.16633333333333,2.036,8.48265466666667,22.0308390879522,-1.32916091204782,-5.68990116458826,"CF-PETG","Flat",90,5,"CF PETG 90%_5.txt"
21.9577,187.08,0.10903,23.385,0.11142,0.0044567,0.44567,25.111,187.08,23.385,0.44567,4.16633333333333,2.036,8.48265466666667,22.054416612661,-1.33058338733897,-5.68990116458826,"CF-PETG","Flat",90,5,"CF PETG 90%_5.txt"
21.9821,187.28,0.10915,23.411,0.11154,0.0044617,0.44617,25.111,187.28,23.411,0.44617,4.16633333333333,2.036,8.48265466666667,22.0779941373699,-1.33300586263011,-5.69392961697541,"CF-PETG","Flat",90,5,"CF PETG 90%_5.txt"
22.0065,187.49,0.10928,23.436,0.11167,0.0044667,0.44667,25.112,187.49,23.436,0.44667,4.16633333333333,2.036,8.48265466666667,22.1027505383142,-1.33324946168581,-5.68889512581419,"CF-PETG","Flat",90,5,"CF PETG 90%_5.txt"
22.0309,187.69,0.1094,23.461,0.11179,0.0044716,0.44716,25.112,187.69,23.461,0.44716,4.16633333333333,2.036,8.48265466666667,22.126328063023,-1.33467193697696,-5.68889619784732,"CF-PETG","Flat",90,5,"CF PETG 90%_5.txt"
22.0553,187.89,0.10953,23.487,0.11192,0.0044766,0.44766,25.112,187.89,23.487,0.44766,4.16633333333333,2.036,8.48265466666667,22.1499055877319,-1.33709441226811,-5.69291272733047,"CF-PETG","Flat",90,5,"CF PETG 90%_5.txt"
22.0797,188.1,0.10965,23.512,0.11204,0.0044816,0.44816,25.112,188.1,23.512,0.44816,4.16633333333333,2.036,8.48265466666667,22.1746619886762,-1.33733801132382,-5.68789559086346,"CF-PETG","Flat",90,5,"CF PETG 90%_5.txt"
22.1041,188.3,0.10978,23.537,0.11217,0.0044866,0.44866,25.112,188.3,23.537,0.44866,4.16633333333333,2.036,8.48265466666667,22.198239513385,-1.33876048661496,-5.68789772109852,"CF-PETG","Flat",90,5,"CF PETG 90%_5.txt"
22.1285,188.5,0.1099,23.563,0.11229,0.0044916,0.44916,25.112,188.5,23.563,0.44916,4.16633333333333,2.036,8.48265466666667,22.2218170380939,-1.34118296190611,-5.69190239742862,"CF-PETG","Flat",90,5,"CF PETG 90%_5.txt"
22.1529,188.7,0.11003,23.588,0.11241,0.0044966,0.44966,25.112,188.7,23.588,0.44966,4.16633333333333,2.036,8.48265466666667,22.2453945628027,-1.34260543719726,-5.6919002764001,"CF-PETG","Flat",90,5,"CF PETG 90%_5.txt"
22.1773,188.91,0.11015,23.613,0.11254,0.0045016,0.45016,25.112,188.91,23.613,0.45016,4.16633333333333,2.036,8.48265466666667,22.270150963747,-1.34284903625296,-5.68690567167645,"CF-PETG","Flat",90,5,"CF PETG 90%_5.txt"
22.2017,189.11,0.11028,23.638,0.11266,0.0045066,0.45066,25.113,189.11,23.638,0.45066,4.16633333333333,2.036,8.48265466666667,22.2937284884559,-1.34427151154411,-5.68690883976693,"CF-PETG","Flat",90,5,"CF PETG 90%_5.txt"
22.2261,189.31,0.1104,23.664,0.11279,0.0045116,0.45116,25.113,189.31,23.664,0.45116,4.16633333333333,2.036,8.48265466666667,22.3173060131647,-1.34669398683526,-5.69089751029097,"CF-PETG","Flat",90,5,"CF PETG 90%_5.txt"
22.2505,189.51,0.11053,23.689,0.11291,0.0045165,0.45165,25.113,189.51,23.689,0.45165,4.16633333333333,2.036,8.48265466666667,22.3408835378736,-1.3481164621264,-5.69089645880536,"CF-PETG","Flat",90,5,"CF PETG 90%_5.txt"
22.2749,189.72,0.11065,23.714,0.11304,0.0045215,0.45215,25.113,189.72,23.714,0.45215,4.16633333333333,2.036,8.48265466666667,22.3656399388179,-1.3483600611821,-5.68592418479423,"CF-PETG","Flat",90,5,"CF PETG 90%_5.txt"
22.2993,189.92,0.11078,23.74,0.11316,0.0045265,0.45265,25.113,189.92,23.74,0.45265,4.16633333333333,2.036,8.48265466666667,22.3892174635267,-1.35078253647325,-5.68990116458826,"CF-PETG","Flat",90,5,"CF PETG 90%_5.txt"
22.3237,190.12,0.1109,23.765,0.11329,0.0045315,0.45315,25.113,190.12,23.765,0.45315,4.16633333333333,2.036,8.48265466666667,22.4127949882356,-1.3522050117644,-5.68990116458826,"CF-PETG","Flat",90,5,"CF PETG 90%_5.txt"
22.3481,190.32,0.11103,23.79,0.11341,0.0045365,0.45365,25.113,190.32,23.79,0.45365,4.16633333333333,2.036,8.48265466666667,22.4363725129445,-1.35362748705555,-5.68990116458826,"CF-PETG","Flat",90,5,"CF PETG 90%_5.txt"
22.3725,190.52,0.11115,23.816,0.11354,0.0045415,0.45415,25.113,190.52,23.816,0.45415,4.16633333333333,2.036,8.48265466666667,22.4599500376533,-1.35604996234669,-5.69386111163374,"CF-PETG","Flat",90,5,"CF PETG 90%_5.txt"
22.3969,190.72,0.11127,23.84,0.11366,0.0045465,0.45465,25.114,190.72,23.84,0.45465,4.16633333333333,2.036,8.48265466666667,22.4835275623622,-1.35647243763784,-5.68990116458826,"CF-PETG","Flat",90,5,"CF PETG 90%_5.txt"
22.4213,190.92,0.1114,23.864,0.11379,0.0045515,0.45515,25.114,190.92,23.864,0.45515,4.16633333333333,2.036,8.48265466666667,22.507105087071,-1.35689491292899,-5.68594918257203,"CF-PETG","Flat",90,5,"CF PETG 90%_5.txt"
22.4456,191.11,0.11152,23.889,0.11391,0.0045565,0.45565,25.114,191.11,23.889,0.45565,4.16633333333333,2.036,8.48265466666667,22.5295037355444,-1.35949626445558,-5.69088812614833,"CF-PETG","Flat",90,5,"CF PETG 90%_5.txt"
22.47,191.31,0.11165,23.913,0.11404,0.0045614,0.45614,25.114,191.31,23.913,0.45614,4.16633333333333,2.036,8.48265466666667,22.5530812602533,-1.35991873974672,-5.68694325156494,"CF-PETG","Flat",90,5,"CF PETG 90%_5.txt"
22.4944,191.5,0.11177,23.938,0.11416,0.0045664,0.45664,25.114,191.5,23.938,0.45664,4.16633333333333,2.036,8.48265466666667,22.5754799087267,-1.36252009127331,-5.69187104717735,"CF-PETG","Flat",90,5,"CF PETG 90%_5.txt"
22.5188,191.7,0.1119,23.962,0.11429,0.0045714,0.45714,25.114,191.7,23.962,0.45714,4.16633333333333,2.036,8.48265466666667,22.5990574334355,-1.36294256656446,-5.68793325500569,"CF-PETG","Flat",90,5,"CF PETG 90%_5.txt"
22.5432,191.89,0.11202,23.987,0.11441,0.0045764,0.45764,25.114,191.89,23.987,0.45764,4.16633333333333,2.036,8.48265466666667,22.6214560819089,-1.36554391809105,-5.69284995243696,"CF-PETG","Flat",90,5,"CF PETG 90%_5.txt"
22.5676,192.09,0.11215,24.011,0.11453,0.0045814,0.45814,25.114,192.09,24.011,0.45814,4.16633333333333,2.036,8.48265466666667,22.6450336066178,-1.3659663933822,-5.68891921778434,"CF-PETG","Flat",90,5,"CF PETG 90%_5.txt"
22.592,192.28,0.11227,24.036,0.11466,0.0045864,0.45864,25.115,192.28,24.036,0.45864,4.16633333333333,2.036,8.48265466666667,22.6674322550912,-1.36856774490879,-5.69382486648688,"CF-PETG","Flat",90,5,"CF PETG 90%_5.txt"
22.6164,192.48,0.1124,24.06,0.11478,0.0045914,0.45914,25.115,192.48,24.06,0.45914,4.16633333333333,2.036,8.48265466666667,22.6910097798001,-1.36899022019993,-5.68990116458825,"CF-PETG","Flat",90,5,"CF PETG 90%_5.txt"
22.6408,192.68,0.11252,24.084,0.11491,0.0045964,0.45964,25.115,192.68,24.084,0.45964,4.16633333333333,2.036,8.48265466666667,22.7145873045089,-1.36941269549108,-5.68598528272331,"CF-PETG","Flat",90,5,"CF PETG 90%_5.txt"
22.6652,192.87,0.11265,24.109,0.11503,0.0046013,0.46013,25.115,192.87,24.109,0.46013,4.16633333333333,2.036,8.48265466666667,22.7369859529823,-1.37201404701767,-5.69087911990407,"CF-PETG","Flat",90,5,"CF PETG 90%_5.txt"
22.6896,193.07,0.11277,24.133,0.11516,0.0046063,0.46063,25.115,193.07,24.133,0.46063,4.16633333333333,2.036,8.48265466666667,22.7605634776912,-1.37243652230882,-5.68697021633787,"CF-PETG","Flat",90,5,"CF PETG 90%_5.txt"
22.714,193.26,0.1129,24.158,0.11528,0.0046113,0.46113,25.115,193.26,24.158,0.46113,4.16633333333333,2.036,8.48265466666667,22.7829621261646,-1.37503787383541,-5.69185310801975,"CF-PETG","Flat",90,5,"CF PETG 90%_5.txt"
22.7384,193.46,0.11302,24.182,0.11541,0.0046163,0.46163,25.115,193.46,24.182,0.46163,4.16633333333333,2.036,8.48265466666667,22.8065396508734,-1.37546034912655,-5.68795115840936,"CF-PETG","Flat",90,5,"CF PETG 90%_5.txt"
22.7628,193.65,0.11315,24.207,0.11553,0.0046213,0.46213,25.115,193.65,24.207,0.46213,4.16633333333333,2.036,8.48265466666667,22.8289382993469,-1.37806170065315,-5.69282315302658,"CF-PETG","Flat",90,5,"CF PETG 90%_5.txt"
22.7872,193.85,0.11327,24.231,0.11566,0.0046263,0.46263,25.116,193.85,24.231,0.46263,4.16633333333333,2.036,8.48265466666667,22.8525158240557,-1.37848417594429,-5.68892813315296,"CF-PETG","Flat",90,5,"CF PETG 90%_5.txt"
22.8116,194.04,0.1134,24.255,0.11578,0.0046313,0.46313,25.116,194.04,24.255,0.46313,4.16633333333333,2.036,8.48265466666667,22.8749144725291,-1.38008552747088,-5.68990116458826,"CF-PETG","Flat",90,5,"CF PETG 90%_5.txt"
22.836,194.24,0.11352,24.28,0.11591,0.0046363,0.46363,25.116,194.24,24.28,0.46363,4.16633333333333,2.036,8.48265466666667,22.898491997238,-1.38150800276203,-5.68990116458826,"CF-PETG","Flat",90,5,"CF PETG 90%_5.txt"
22.8604,194.43,0.11364,24.304,0.11603,0.0046413,0.46413,25.116,194.43,24.304,0.46413,4.16633333333333,2.036,8.48265466666667,22.9208906457114,-1.38310935428862,-5.6908712734061,"CF-PETG","Flat",90,5,"CF PETG 90%_5.txt"
22.8848,194.63,0.11377,24.329,0.11616,0.0046462,0.46462,25.116,194.63,24.329,0.46462,4.16633333333333,2.036,8.48265466666667,22.9444681704202,-1.38453182957977,-5.69087027654144,"CF-PETG","Flat",90,5,"CF PETG 90%_5.txt"
22.9092,194.83,0.11389,24.353,0.11628,0.0046512,0.46512,25.116,194.83,24.353,0.46512,4.16633333333333,2.036,8.48265466666667,22.9680456951291,-1.38495430487091,-5.68699669392236,"CF-PETG","Flat",90,5,"CF PETG 90%_5.txt"
22.9336,195.02,0.11402,24.378,0.11641,0.0046562,0.46562,25.116,195.02,24.378,0.46562,4.16633333333333,2.036,8.48265466666667,22.9904443436025,-1.3875556563975,-5.69183549264707,"CF-PETG","Flat",90,5,"CF PETG 90%_5.txt"
22.958,195.22,0.11414,24.402,0.11653,0.0046612,0.46612,25.116,195.22,24.402,0.46612,4.16633333333333,2.036,8.48265466666667,23.0140218683113,-1.38797813168865,-5.68796873899128,"CF-PETG","Flat",90,5,"CF PETG 90%_5.txt"
22.9824,195.41,0.11427,24.426,0.11666,0.0046662,0.46662,25.117,195.41,24.426,0.46662,4.16633333333333,2.036,8.48265466666667,23.0364205167848,-1.38957948321524,-5.6889359011514,"CF-PETG","Flat",90,5,"CF PETG 90%_5.txt"
23.0068,195.61,0.11439,24.451,0.11678,0.0046712,0.46712,25.117,195.61,24.451,0.46712,4.16633333333333,2.036,8.48265466666667,23.0599980414936,-1.39100195850639,-5.68893688808796,"CF-PETG","Flat",90,5,"CF PETG 90%_5.txt"
23.0312,195.8,0.11452,24.475,0.1169,0.0046762,0.46762,25.117,195.8,24.475,0.46762,4.16633333333333,2.036,8.48265466666667,23.082396689967,-1.39260331003297,-5.68990116458825,"CF-PETG","Flat",90,5,"CF PETG 90%_5.txt"
23.0556,196,0.11464,24.5,0.11703,0.0046812,0.46812,25.117,196,24.5,0.46812,4.16633333333333,2.036,8.48265466666667,23.1059742146759,-1.39402578532412,-5.68990116458827,"CF-PETG","Flat",90,5,"CF PETG 90%_5.txt"
23.08,196.19,0.11477,24.524,0.11715,0.0046862,0.46862,25.117,196.19,24.524,0.46862,4.16633333333333,2.036,8.48265466666667,23.1283728631493,-1.39562713685071,-5.69086257074993,"CF-PETG","Flat",90,5,"CF PETG 90%_5.txt"
23.1044,196.39,0.11489,24.549,0.11728,0.0046911,0.46911,25.117,196.39,24.549,0.46911,4.16633333333333,2.036,8.48265466666667,23.1519503878581,-1.39704961214186,-5.69086159168137,"CF-PETG","Flat",90,5,"CF PETG 90%_5.txt"
23.1288,196.58,0.11502,24.573,0.1174,0.0046961,0.46961,25.117,196.58,24.573,0.46961,4.16633333333333,2.036,8.48265466666667,23.1743490363316,-1.39865096366845,-5.6918201427113,"CF-PETG","Flat",90,5,"CF PETG 90%_5.txt"
23.1532,196.78,0.11514,24.598,0.11753,0.0047011,0.47011,25.117,196.78,24.598,0.47011,4.16633333333333,2.036,8.48265466666667,23.1979265610404,-1.40007343895959,-5.69181819237172,"CF-PETG","Flat",90,5,"CF PETG 90%_5.txt"
23.1776,196.98,0.11527,24.622,0.11765,0.0047061,0.47061,25.118,196.98,24.622,0.47061,4.16633333333333,2.036,8.48265466666667,23.2215040857493,-1.40049591425074,-5.68798600540469,"CF-PETG","Flat",90,5,"CF PETG 90%_5.txt"
23.202,197.17,0.11539,24.646,0.11778,0.0047111,0.47111,25.118,197.17,24.646,0.47111,4.16633333333333,2.036,8.48265466666667,23.2439027342227,-1.40209726577734,-5.68894451747681,"CF-PETG","Flat",90,5,"CF PETG 90%_5.txt"
23.2264,197.37,0.11552,24.671,0.1179,0.0047161,0.47161,25.118,197.37,24.671,0.47161,4.16633333333333,2.036,8.48265466666667,23.2674802589315,-1.40351974106848,-5.68894548688127,"CF-PETG","Flat",90,5,"CF PETG 90%_5.txt"
23.2508,197.56,0.11564,24.695,0.11803,0.0047211,0.47211,25.118,197.56,24.695,0.47211,4.16633333333333,2.036,8.48265466666667,23.2898789074049,-1.40512109259507,-5.68990116458826,"CF-PETG","Flat",90,5,"CF PETG 90%_5.txt"
23.2752,197.76,0.11576,24.72,0.11815,0.0047261,0.47261,25.118,197.76,24.72,0.47261,4.16633333333333,2.036,8.48265466666667,23.3134564321138,-1.40654356788622,-5.68990116458826,"CF-PETG","Flat",90,5,"CF PETG 90%_5.txt"
23.2996,197.95,0.11589,24.744,0.11828,0.0047311,0.47311,25.118,197.95,24.744,0.47311,4.16633333333333,2.036,8.48265466666667,23.3358550805872,-1.40814491941281,-5.69085402284517,"CF-PETG","Flat",90,5,"CF PETG 90%_5.txt"
23.324,198.15,0.11601,24.769,0.1184,0.004736,0.4736,25.118,198.15,24.769,0.4736,4.16633333333333,2.036,8.48265466666667,23.359432605296,-1.40956739470395,-5.69085306110038,"CF-PETG","Flat",90,5,"CF PETG 90%_5.txt"
23.3484,198.34,0.11614,24.793,0.11853,0.004741,0.4741,25.118,198.34,24.793,0.4741,4.16633333333333,2.036,8.48265466666667,23.3818312537695,-1.41116874623054,-5.69180311471199,"CF-PETG","Flat",90,5,"CF PETG 90%_5.txt"
23.3728,198.54,0.11626,24.817,0.11865,0.004746,0.4746,25.119,198.54,24.817,0.4746,4.16633333333333,2.036,8.48265466666667,23.4054087784783,-1.41159122152169,-5.68800105380059,"CF-PETG","Flat",90,5,"CF PETG 90%_5.txt"
23.3971,198.74,0.11639,24.842,0.11878,0.004751,0.4751,25.119,198.74,24.842,0.4751,4.16633333333333,2.036,8.48265466666667,23.4289863031872,-1.41301369681284,-5.68800296599644,"CF-PETG","Flat",90,5,"CF PETG 90%_5.txt"
23.4215,198.93,0.11651,24.866,0.1189,0.004756,0.4756,25.119,198.93,24.866,0.4756,4.16633333333333,2.036,8.48265466666667,23.4513849516606,-1.41461504833943,-5.68895298133768,"CF-PETG","Flat",90,5,"CF PETG 90%_5.txt"
23.4459,199.13,0.11664,24.891,0.11902,0.004761,0.4761,25.119,199.13,24.891,0.4761,4.16633333333333,2.036,8.48265466666667,23.4749624763694,-1.41603752363057,-5.68895393367311,"CF-PETG","Flat",90,5,"CF PETG 90%_5.txt"
23.4703,199.34,0.11676,24.917,0.11915,0.004766,0.4766,25.119,199.34,24.917,0.4766,4.16633333333333,2.036,8.48265466666667,23.4997188773137,-1.41728112268628,-5.68800867956126,"CF-PETG","Flat",90,5,"CF PETG 90%_5.txt"
23.4947,199.55,0.11689,24.943,0.11927,0.004771,0.4771,25.119,199.55,24.943,0.4771,4.16633333333333,2.036,8.48265466666667,23.524475278258,-1.41852472174198,-5.68706539607098,"CF-PETG","Flat",90,5,"CF PETG 90%_5.txt"
23.5191,199.76,0.11701,24.97,0.1194,0.004776,0.4776,25.119,199.76,24.97,0.4776,4.16633333333333,2.036,8.48265466666667,23.5492316792023,-1.42076832079769,-5.68990116458826,"CF-PETG","Flat",90,5,"CF PETG 90%_5.txt"
23.5435,199.97,0.11714,24.996,0.11952,0.0047809,0.47809,25.119,199.97,24.996,0.47809,4.16633333333333,2.036,8.48265466666667,23.5739880801466,-1.42201191985339,-5.6889579126796,"CF-PETG","Flat",90,5,"CF PETG 90%_5.txt"
23.5679,200.17,0.11726,25.022,0.11965,0.0047859,0.47859,25.12,200.17,25.022,0.47859,4.16633333333333,2.036,8.48265466666667,23.5975656048555,-1.42443439514454,-5.6927279799558,"CF-PETG","Flat",90,5,"CF PETG 90%_5.txt"
23.5923,200.38,0.11739,25.048,0.11977,0.0047909,0.47909,25.12,200.38,25.048,0.47909,4.16633333333333,2.036,8.48265466666667,23.6223220057998,-1.42567799420024,-5.69178375199714,"CF-PETG","Flat",90,5,"CF PETG 90%_5.txt"
23.6167,200.59,0.11751,25.074,0.1199,0.0047959,0.47959,25.12,200.59,25.074,0.47959,4.16633333333333,2.036,8.48265466666667,23.6470784067441,-1.42692159325595,-5.69084148223638,"CF-PETG","Flat",90,5,"CF PETG 90%_5.txt"
23.6411,200.8,0.11764,25.1,0.12002,0.0048009,0.48009,25.12,200.8,25.1,0.48009,4.16633333333333,2.036,8.48265466666667,23.6718348076883,-1.42816519231165,-5.68990116458826,"CF-PETG","Flat",90,5,"CF PETG 90%_5.txt"
23.6655,201.01,0.11776,25.126,0.12015,0.0048059,0.48059,25.12,201.01,25.126,0.48059,4.16633333333333,2.036,8.48265466666667,23.6965912086326,-1.42940879136736,-5.68896279299275,"CF-PETG","Flat",90,5,"CF PETG 90%_5.txt"
23.6899,201.22,0.11788,25.152,0.12027,0.0048109,0.48109,25.12,201.22,25.152,0.48109,4.16633333333333,2.036,8.48265466666667,23.7213476095769,-1.43065239042306,-5.68802636141485,"CF-PETG","Flat",90,5,"CF PETG 90%_5.txt"
23.7143,201.43,0.11801,25.179,0.1204,0.0048159,0.48159,25.12,201.43,25.179,0.48159,4.16633333333333,2.036,8.48265466666667,23.7461040105212,-1.43289598947876,-5.69083756097844,"CF-PETG","Flat",90,5,"CF PETG 90%_5.txt"
23.7387,201.64,0.11813,25.205,0.12052,0.0048209,0.48209,25.12,201.64,25.205,0.48209,4.16633333333333,2.036,8.48265466666667,23.7708604114655,-1.43413958853447,-5.68990116458826,"CF-PETG","Flat",90,5,"CF PETG 90%_5.txt"
23.7631,201.85,0.11826,25.231,0.12065,0.0048258,0.48258,25.121,201.85,25.231,0.48258,4.16633333333333,2.036,8.48265466666667,23.7956168124098,-1.43538318759018,-5.68896669807053,"CF-PETG","Flat",90,5,"CF PETG 90%_5.txt"
23.7875,202.06,0.11838,25.257,0.12077,0.0048308,0.48308,25.121,202.06,25.257,0.48308,4.16633333333333,2.036,8.48265466666667,23.8203732133541,-1.43662678664588,-5.68803415546534,"CF-PETG","Flat",90,5,"CF PETG 90%_5.txt"
23.8119,202.26,0.11851,25.283,0.1209,0.0048358,0.48358,25.121,202.26,25.283,0.48358,4.16633333333333,2.036,8.48265466666667,23.843950738063,-1.43904926193703,-5.6917662537556,"CF-PETG","Flat",90,5,"CF PETG 90%_5.txt"
23.8363,202.47,0.11863,25.309,0.12102,0.0048408,0.48408,25.121,202.47,25.309,0.48408,4.16633333333333,2.036,8.48265466666667,23.8687071390073,-1.44029286099273,-5.69083275116651,"CF-PETG","Flat",90,5,"CF PETG 90%_5.txt"
23.8607,202.68,0.11876,25.335,0.12114,0.0048458,0.48458,25.121,202.68,25.335,0.48458,4.16633333333333,2.036,8.48265466666667,23.8934635399516,-1.44153646004844,-5.68990116458826,"CF-PETG","Flat",90,5,"CF PETG 90%_5.txt"
23.8851,202.89,0.11888,25.361,0.12127,0.0048508,0.48508,25.121,202.89,25.361,0.48508,4.16633333333333,2.036,8.48265466666667,23.9182199408959,-1.44278005910414,-5.688971488128,"CF-PETG","Flat",90,5,"CF PETG 90%_5.txt"
23.9095,203.1,0.11901,25.388,0.12139,0.0048558,0.48558,25.121,203.1,25.388,0.48558,4.16633333333333,2.036,8.48265466666667,23.9429763418402,-1.44502365815985,-5.69175854009708,"CF-PETG","Flat",90,5,"CF PETG 90%_5.txt"
23.9339,203.31,0.11913,25.414,0.12152,0.0048608,0.48608,25.121,203.31,25.414,0.48608,4.16633333333333,2.036,8.48265466666667,23.9677327427845,-1.44626725721555,-5.69082890224108,"CF-PETG","Flat",90,5,"CF PETG 90%_5.txt"
