Repository: VipulKohinkar/3D-Printing-Parameter-Optimisation

# 3D Printing Parameter Optimisation: Impact of K-Value on Carbon-Reinforced PETG

## MSc Mechanical Engineering with Management

**Author:** Vipul Kohinkar  
**Project:** MEE7012-SUM  
**Date:** 27 August 2026

---

## Project Overview

This project investigates the influence of flow-rate multiplier (K-value) and build orientation on the tensile behaviour of PETG and carbon-fibre-reinforced PETG (CF-PETG) manufactured using fused deposition modelling (FDM).

The study compares an unreinforced thermoplastic, PETG, with a carbon-fibre-reinforced PETG composite to investigate whether the two materials respond differently to changes in material flow and build orientation.

---

File: 3_Experimental_data/Modulus/Recalculated Stress Strain/Recalculated_Stress_Strain_All_Data.csv (part 103 of 212)
"Time (s)","Load (N)","Machine Extension (mm)","Stress (MPa)","Extension from Preload (mm)","Strain","Percentage Strain","Gauge Length (mm)","Load_N","NEXYGEN_Stress_MPa","Percentage_Strain","Measured_Width_mm","Measured_Thickness_mm","Measured_Area_mm2","Recalculated_Stress_MPa","Stress_Difference_MPa","Stress_Difference_Percent","Material","Orientation","K","Sample","File"
23.9583,203.52,0.11926,25.44,0.12164,0.0048658,0.48658,25.122,203.52,25.44,0.48658,4.16633333333333,2.036,8.48265466666667,23.9924891437287,-1.44751085627125,-5.68990116458826,"CF-PETG","Flat",90,5,"CF PETG 90%_5.txt"
23.9827,203.71,0.11938,25.464,0.12177,0.0048707,0.48707,25.122,203.71,25.464,0.48707,4.16633333333333,2.036,8.48265466666667,24.0148877922022,-1.44911220779784,-5.69082708057587,"CF-PETG","Flat",90,5,"CF PETG 90%_5.txt"
24.0071,203.89,0.11951,25.487,0.12189,0.0048757,0.48757,25.122,203.89,25.487,0.48757,4.16633333333333,2.036,8.48265466666667,24.0361075644401,-1.45089243555988,-5.69267640585348,"CF-PETG","Flat",90,5,"CF PETG 90%_5.txt"
24.0315,204.08,0.11963,25.509,0.12202,0.0048807,0.48807,25.122,204.08,25.509,0.48807,4.16633333333333,2.036,8.48265466666667,24.0585062129135,-1.45049378708647,-5.68620403420936,"CF-PETG","Flat",90,5,"CF PETG 90%_5.txt"
24.0559,204.26,0.11976,25.532,0.12214,0.0048857,0.48857,25.122,204.26,25.532,0.48857,4.16633333333333,2.036,8.48265466666667,24.0797259851515,-1.4522740148485,-5.6880542646424,"CF-PETG","Flat",90,5,"CF PETG 90%_5.txt"
24.0803,204.44,0.11988,25.555,0.12227,0.0048907,0.48907,25.122,204.44,25.555,0.48907,4.16633333333333,2.036,8.48265466666667,24.1009457573895,-1.45405424261053,-5.68990116458825,"CF-PETG","Flat",90,5,"CF PETG 90%_5.txt"
24.1047,204.62,0.12001,25.578,0.12239,0.0048957,0.48957,25.122,204.62,25.578,0.48957,4.16633333333333,2.036,8.48265466666667,24.1221655296274,-1.45583447037256,-5.69174474303136,"CF-PETG","Flat",90,5,"CF PETG 90%_5.txt"
24.1291,204.81,0.12013,25.601,0.12252,0.0049007,0.49007,25.122,204.81,25.601,0.49007,4.16633333333333,2.036,8.48265466666667,24.1445641781009,-1.45643582189915,-5.68898020350435,"CF-PETG","Flat",90,5,"CF PETG 90%_5.txt"
24.1535,204.99,0.12025,25.624,0.12264,0.0049057,0.49057,25.123,204.99,25.624,0.49057,4.16633333333333,2.036,8.48265466666667,24.1657839503388,-1.45821604966118,-5.69082129902116,"CF-PETG","Flat",90,5,"CF PETG 90%_5.txt"
24.1779,205.17,0.12038,25.647,0.12277,0.0049106,0.49106,25.123,205.17,25.647,0.49106,4.16633333333333,2.036,8.48265466666667,24.1870037225768,-1.45999627742322,-5.69265909238201,"CF-PETG","Flat",90,5,"CF PETG 90%_5.txt"
24.2023,205.35,0.1205,25.669,0.12289,0.0049156,0.49156,25.123,205.35,25.669,0.49156,4.16633333333333,2.036,8.48265466666667,24.2082234948147,-1.46077650518525,-5.69081968594511,"CF-PETG","Flat",90,5,"CF PETG 90%_5.txt"
24.2267,205.54,0.12063,25.692,0.12302,0.0049206,0.49206,25.123,205.54,25.692,0.49206,4.16633333333333,2.036,8.48265466666667,24.2306221432882,-1.46137785671184,-5.6880657664325,"CF-PETG","Flat",90,5,"CF PETG 90%_5.txt"
24.2511,205.72,0.12075,25.715,0.12314,0.0049256,0.49256,25.123,205.72,25.715,0.49256,4.16633333333333,2.036,8.48265466666667,24.2518419155261,-1.46315808447387,-5.68990116458826,"CF-PETG","Flat",90,5,"CF PETG 90%_5.txt"
24.2755,205.9,0.12088,25.738,0.12327,0.0049306,0.49306,25.123,205.9,25.738,0.49306,4.16633333333333,2.036,8.48265466666667,24.2730616877641,-1.4649383122359,-5.6917332824458,"CF-PETG","Flat",90,5,"CF PETG 90%_5.txt"
24.2999,206.09,0.121,25.761,0.12339,0.0049356,0.49356,25.123,206.09,25.761,0.49356,4.16633333333333,2.036,8.48265466666667,24.2954603362375,-1.46553966376249,-5.68898592353749,"CF-PETG","Flat",90,5,"CF PETG 90%_5.txt"
24.3243,206.22,0.12113,25.778,0.12351,0.0049406,0.49406,25.123,206.22,25.778,0.49406,4.16633333333333,2.036,8.48265466666667,24.3107857272983,-1.46721427270174,-5.69173043952882,"CF-PETG","Flat",90,5,"CF PETG 90%_5.txt"
24.3486,205.87,0.12125,25.734,0.12364,0.0049456,0.49456,25.124,205.87,25.734,0.49456,4.16633333333333,2.036,8.48265466666667,24.2695250590578,-1.46447494094223,-5.69081736590593,"CF-PETG","Flat",90,5,"CF PETG 90%_5.txt"
0.0190229,-0.13891,0.00038432,-0.017364,-0.008002,-0.00028603,-0.028603,24.993,-0.13891,-0.017364,-0.028603,4.24333333333333,1.92433333333333,8.16558777777778,-0.0170116351425474,0.000352364857452596,-2.02928390608498,"PETG","Flat",100,1,"PETG 100%_1.txt"
0.0380459,-0.1337,0.0003902,-0.016712,-0.0079961,-0.00028579,-0.028579,24.993,-0.1337,-0.016712,-0.028579,4.24333333333333,1.92433333333333,8.16558777777778,-0.0163735916676883,0.000338408332311652,-2.0249421512186,"PETG","Flat",100,1,"PETG 100%_1.txt"
0.0570688,-0.12849,0.00039609,-0.016061,-0.0079902,-0.00028556,-0.028556,24.993,-0.12849,-0.016061,-0.028556,4.24333333333333,1.92433333333333,8.16558777777778,-0.0157355481928293,0.000325451807170713,-2.02634834176398,"PETG","Flat",100,1,"PETG 100%_1.txt"
0.0760917,-0.12328,0.00040197,-0.01541,-0.0079843,-0.00028532,-0.028532,24.993,-0.12328,-0.01541,-0.028532,4.24333333333333,1.92433333333333,8.16558777777778,-0.0150975047179702,0.000312495282029774,-2.02787334217894,"PETG","Flat",100,1,"PETG 100%_1.txt"
0.0951146,-0.11807,0.00040785,-0.014758,-0.0079784,-0.00028509,-0.028509,24.993,-0.11807,-0.014758,-0.028509,4.24333333333333,1.92433333333333,8.16558777777778,-0.0144594612431112,0.000298538756888834,-2.02289440905837,"PETG","Flat",100,1,"PETG 100%_1.txt"
0.114138,-0.11285,0.00041373,-0.014107,-0.0079725,-0.00028485,-0.028485,24.993,-0.11285,-0.014107,-0.028485,4.24333333333333,1.92433333333333,8.16558777777778,-0.0138201931166689,0.000286806883331115,-2.03308203963362,"PETG","Flat",100,1,"PETG 100%_1.txt"
0.133161,-0.10764,0.00041961,-0.013455,-0.0079667,-0.00028462,-0.028462,24.993,-0.10764,-0.013455,-0.028462,4.24333333333333,1.92433333333333,8.16558777777778,-0.0131821496418098,0.000272850358190175,-2.02787334217893,"PETG","Flat",100,1,"PETG 100%_1.txt"
0.152183,-0.10243,0.00042549,-0.012804,-0.0079608,-0.00028438,-0.028438,24.993,-0.10243,-0.012804,-0.028438,4.24333333333333,1.92433333333333,8.16558777777778,-0.0125441061669508,0.000259893833049236,-2.02978626249013,"PETG","Flat",100,1,"PETG 100%_1.txt"
0.171206,-0.097222,0.00043137,-0.012153,-0.0079549,-0.00028415,-0.028415,24.993,-0.097222,-0.012153,-0.028415,4.24333333333333,1.92433333333333,8.16558777777778,-0.0119063076224084,0.00024669237759165,-2.02988873193162,"PETG","Flat",100,1,"PETG 100%_1.txt"
0.190229,-0.092011,0.00043726,-0.011501,-0.007949,-0.00028391,-0.028391,24.993,-0.092011,-0.011501,-0.028391,4.24333333333333,1.92433333333333,8.16558777777778,-0.011268141682391,0.000232858317609034,-2.02467887669797,"PETG","Flat",100,1,"PETG 100%_1.txt"
0.209252,-0.0868,0.00044314,-0.01085,-0.0079431,-0.00028368,-0.028368,24.993,-0.0868,-0.01085,-0.028368,4.24333333333333,1.92433333333333,8.16558777777778,-0.0106299757423736,0.000220024257626414,-2.02787334217893,"PETG","Flat",100,1,"PETG 100%_1.txt"
0.228275,-0.081588,0.00044902,-0.010199,-0.0079373,-0.00028344,-0.028344,24.993,-0.081588,-0.010199,-0.028344,4.24333333333333,1.92433333333333,8.16558777777778,-0.00999168733719788,0.00020731266280212,-2.03267636829218,"PETG","Flat",100,1,"PETG 100%_1.txt"
0.247298,-0.076377,0.0004549,-0.0095472,-0.0079314,-0.00028321,-0.028321,24.993,-0.076377,-0.0095472,-0.028321,4.24333333333333,1.92433333333333,8.16558777777778,-0.0093535213971805,0.000193678602819502,-2.0286429824399,"PETG","Flat",100,1,"PETG 100%_1.txt"
0.266321,-0.071166,0.00046078,-0.0088958,-0.0079255,-0.00028297,-0.028297,24.993,-0.071166,-0.0088958,-0.028297,4.24333333333333,1.92433333333333,8.16558777777778,-0.00871535545716312,0.000180444542836883,-2.0284240072493,"PETG","Flat",100,1,"PETG 100%_1.txt"
0.285344,-0.065955,0.00046666,-0.0082444,-0.0079196,-0.00028274,-0.028274,24.993,-0.065955,-0.0082444,-0.028274,4.24333333333333,1.92433333333333,8.16558777777778,-0.00807718951714574,0.000167210482854264,-2.02817042907021,"PETG","Flat",100,1,"PETG 100%_1.txt"
0.304367,-0.060744,0.00047254,-0.007593,-0.0079137,-0.0002825,-0.02825,24.993,-0.060744,-0.007593,-0.02825,4.24333333333333,1.92433333333333,8.16558777777778,-0.00743902357712835,0.000153976422871647,-2.02787334217894,"PETG","Flat",100,1,"PETG 100%_1.txt"
0.32339,-0.055533,0.00047843,-0.0069416,-0.0079078,-0.00028227,-0.028227,24.993,-0.055533,-0.0069416,-0.028227,4.24333333333333,1.92433333333333,8.16558777777778,-0.00680085763711097,0.000140742362889029,-2.027520497998,"PETG","Flat",100,1,"PETG 100%_1.txt"
0.342413,-0.050322,0.00048431,-0.0062903,-0.007902,-0.00028203,-0.028203,24.993,-0.050322,-0.0062903,-0.028203,4.24333333333333,1.92433333333333,8.16558777777778,-0.00616269169709359,0.000127608302906411,-2.02865209777612,"PETG","Flat",100,1,"PETG 100%_1.txt"
0.361436,-0.045111,0.00049019,-0.0056389,-0.0078961,-0.0002818,-0.02818,24.993,-0.045111,-0.0056389,-0.02818,4.24333333333333,1.92433333333333,8.16558777777778,-0.00552452575707621,0.000114374242923793,-2.02830770050529,"PETG","Flat",100,1,"PETG 100%_1.txt"
0.380459,-0.0399,0.00049607,-0.0049875,-0.0078902,-0.00028156,-0.028156,24.993,-0.0399,-0.0049875,-0.028156,4.24333333333333,1.92433333333333,8.16558777777778,-0.00488635981705883,0.000101140182941174,-2.02787334217893,"PETG","Flat",100,1,"PETG 100%_1.txt"
0.399482,-0.034689,0.00050195,-0.0043361,-0.0078843,-0.00028133,-0.028133,24.993,-0.034689,-0.0043361,-0.028133,4.24333333333333,1.92433333333333,8.16558777777778,-0.00424819387704144,8.79061229585561e-05,-2.02730847901469,"PETG","Flat",100,1,"PETG 100%_1.txt"
0.418504,-0.029478,0.00050783,-0.0036847,-0.0078784,-0.00028109,-0.028109,24.993,-0.029478,-0.0036847,-0.028109,4.24333333333333,1.92433333333333,8.16558777777778,-0.00361002793702406,7.46720629759383e-05,-2.02654389708628,"PETG","Flat",100,1,"PETG 100%_1.txt"
0.437527,-0.024267,0.00051371,-0.0030333,-0.0078726,-0.00028085,-0.028085,24.993,-0.024267,-0.0030333,-0.028085,4.24333333333333,1.92433333333333,8.16558777777778,-0.00297186199700668,6.14380029933205e-05,-2.02545092781197,"PETG","Flat",100,1,"PETG 100%_1.txt"
0.45655,-0.019056,0.0005196,-0.002382,-0.0078667,-0.00028062,-0.028062,24.993,-0.019056,-0.002382,-0.028062,4.24333333333333,1.92433333333333,8.16558777777778,-0.0023336960569893,4.83039430107021e-05,-2.02787334217893,"PETG","Flat",100,1,"PETG 100%_1.txt"
0.475573,-0.013845,0.00052548,-0.0017306,-0.0078608,-0.00028038,-0.028038,24.993,-0.013845,-0.0017306,-0.028038,4.24333333333333,1.92433333333333,8.16558777777778,-0.00169553011697192,3.50698830280842e-05,-2.02645805085428,"PETG","Flat",100,1,"PETG 100%_1.txt"
0.494596,-0.0086336,0.00053136,-0.0010792,-0.0078549,-0.00028015,-0.028015,24.993,-0.0086336,-0.0010792,-0.028015,4.24333333333333,1.92433333333333,8.16558777777778,-0.0010573151908912,2.18848091087952e-05,-2.02787334217894,"PETG","Flat",100,1,"PETG 100%_1.txt"
0.513619,-0.0034225,0.00053724,-0.00042781,-0.007849,-0.00027991,-0.027991,24.993,-0.0034225,-0.00042781,-0.027991,4.24333333333333,1.92433333333333,8.16558777777778,-0.000419137004357991,8.6729956420092e-06,-2.02730082092733,"PETG","Flat",100,1,"PETG 100%_1.txt"
0.532642,0.0017886,0.00054312,0.00022357,-0.0078432,-0.00027968,-0.027968,24.993,0.0017886,0.00022357,-0.027968,4.24333333333333,1.92433333333333,8.16558777777778,0.000219041182175223,-4.52881782477655e-06,-2.02568225825314,"PETG","Flat",100,1,"PETG 100%_1.txt"
0.551665,0.0069996,0.000549,0.00087495,-0.0078373,-0.00027944,-0.027944,24.993,0.0069996,0.00087495,-0.027944,4.24333333333333,1.92433333333333,8.16558777777778,0.000857207122192605,-1.77428778073945e-05,-2.02787334217893,"PETG","Flat",100,1,"PETG 100%_1.txt"
0.570688,0.012211,0.00055488,0.0015263,-0.0078314,-0.00027921,-0.027921,24.993,0.012211,0.0015263,-0.027921,4.24333333333333,1.92433333333333,8.16558777777778,0.00149542204827332,-3.08779517266837e-05,-2.02305914477388,"PETG","Flat",100,1,"PETG 100%_1.txt"
0.589711,0.017422,0.00056076,0.0021777,-0.0078255,-0.00027897,-0.027897,24.993,0.017422,0.0021777,-0.027897,4.24333333333333,1.92433333333333,8.16558777777778,0.0021335879882907,-4.41120117093017e-05,-2.02562390179096,"PETG","Flat",100,1,"PETG 100%_1.txt"
0.608734,0.022633,0.00056665,0.0028291,-0.0078196,-0.00027874,-0.027874,24.993,0.022633,0.0028291,-0.027874,4.24333333333333,1.92433333333333,8.16558777777778,0.00277175392830808,-5.734607169192e-05,-2.02700758870029,"PETG","Flat",100,1,"PETG 100%_1.txt"
0.627757,0.027844,0.00057253,0.0034805,-0.0078137,-0.0002785,-0.02785,24.993,0.027844,0.0034805,-0.02785,4.24333333333333,1.92433333333333,8.16558777777778,0.00340991986832546,-7.05801316745378e-05,-2.02787334217893,"PETG","Flat",100,1,"PETG 100%_1.txt"
0.64678,0.033055,0.00057841,0.0041319,-0.0078079,-0.00027827,-0.027827,24.993,0.033055,0.0041319,-0.027827,4.24333333333333,1.92433333333333,8.16558777777778,0.00404808580834284,-8.38141916571561e-05,-2.02846612108609,"PETG","Flat",100,1,"PETG 100%_1.txt"
0.665803,0.038266,0.00058429,0.0047833,-0.007802,-0.00027803,-0.027803,24.993,0.038266,0.0047833,-0.027803,4.24333333333333,1.92433333333333,8.16558777777778,0.00468625174836023,-9.70482516397739e-05,-2.02889744820049,"PETG","Flat",100,1,"PETG 100%_1.txt"
0.684825,0.043477,0.00059017,0.0054346,-0.0077961,-0.0002778,-0.02778,24.993,0.043477,0.0054346,-0.02778,4.24333333333333,1.92433333333333,8.16558777777778,0.00532441768837761,-0.000110182311622392,-2.02742265525323,"PETG","Flat",100,1,"PETG 100%_1.txt"
0.703848,0.048688,0.00059605,0.006086,-0.0077902,-0.00027756,-0.027756,24.993,0.048688,0.006086,-0.027756,4.24333333333333,1.92433333333333,8.16558777777778,0.00596258362839499,-0.00012341637160501,-2.02787334217894,"PETG","Flat",100,1,"PETG 100%_1.txt"
0.722871,0.053899,0.00060193,0.0067374,-0.0077843,-0.00027733,-0.027733,24.993,0.053899,0.0067374,-0.027733,4.24333333333333,1.92433333333333,8.16558777777778,0.00660074956841237,-0.000136650431587628,-2.02823688051218,"PETG","Flat",100,1,"PETG 100%_1.txt"
0.741894,0.05911,0.00060782,0.0073888,-0.0077785,-0.00027709,-0.027709,24.993,0.05911,0.0073888,-0.027709,4.24333333333333,1.92433333333333,8.16558777777778,0.00723891550842975,-0.000149884491570246,-2.02853631943273,"PETG","Flat",100,1,"PETG 100%_1.txt"
0.760917,0.064321,0.0006137,0.0080402,-0.0077726,-0.00027686,-0.027686,24.993,0.064321,0.0080402,-0.027686,4.24333333333333,1.92433333333333,8.16558777777778,0.00787708144844714,-0.000163118551552864,-2.02878723853716,"PETG","Flat",100,1,"PETG 100%_1.txt"
0.77994,0.069532,0.00061958,0.0086916,-0.0077667,-0.00027662,-0.027662,24.993,0.069532,0.0086916,-0.027662,4.24333333333333,1.92433333333333,8.16558777777778,0.00851524738846452,-0.000176352611535483,-2.02900054691292,"PETG","Flat",100,1,"PETG 100%_1.txt"
0.798963,0.074743,0.00062546,0.0093429,-0.0077608,-0.00027638,-0.027638,24.993,0.074743,0.0093429,-0.027638,4.24333333333333,1.92433333333333,8.16558777777778,0.0091534133284819,-0.000189486671518099,-2.02813549880764,"PETG","Flat",100,1,"PETG 100%_1.txt"
0.817986,0.079955,0.00063134,0.0099943,-0.0077549,-0.00027615,-0.027615,24.993,0.079955,0.0099943,-0.027615,4.24333333333333,1.92433333333333,8.16558777777778,0.0097917017336576,-0.000202598266342396,-2.02713813215929,"PETG","Flat",100,1,"PETG 100%_1.txt"
0.837009,0.085166,0.00063722,0.010646,-0.0077491,-0.00027591,-0.027591,24.993,0.085166,0.010646,-0.027591,4.24333333333333,1.92433333333333,8.16558777777778,0.010429867673675,-0.000216132326325013,-2.03017402146358,"PETG","Flat",100,1,"PETG 100%_1.txt"
0.856032,0.090377,0.0006431,0.011297,-0.0077432,-0.00027568,-0.027568,24.993,0.090377,0.011297,-0.027568,4.24333333333333,1.92433333333333,8.16558777777778,0.0110680336136924,-0.000228966386307632,-2.02678929191495,"PETG","Flat",100,1,"PETG 100%_1.txt"
0.875055,0.095588,0.00064899,0.011948,-0.0077373,-0.00027544,-0.027544,24.993,0.095588,0.011948,-0.027544,4.24333333333333,1.92433333333333,8.16558777777778,0.0117061995537098,-0.00024180044629025,-2.02377340383537,"PETG","Flat",100,1,"PETG 100%_1.txt"
0.894078,0.1008,0.00065487,0.0126,-0.0077314,-0.00027521,-0.027521,24.993,0.1008,0.0126,-0.027521,4.24333333333333,1.92433333333333,8.16558777777778,0.0123444879588855,-0.000255512041114545,-2.02787334217893,"PETG","Flat",100,1,"PETG 100%_1.txt"
0.913101,0.10601,0.00066075,0.013251,-0.0077255,-0.00027497,-0.027497,24.993,0.10601,0.013251,-0.027497,4.24333333333333,1.92433333333333,8.16558777777778,0.0129825314337445,-0.000268468566255488,-2.02602495098851,"PETG","Flat",100,1,"PETG 100%_1.txt"
0.932124,0.11122,0.00066663,0.013903,-0.0077196,-0.00027474,-0.027474,24.993,0.11122,0.013903,-0.027474,4.24333333333333,1.92433333333333,8.16558777777778,0.0136205749086036,-0.000282425091396426,-2.03139675894718,"PETG","Flat",100,1,"PETG 100%_1.txt"
0.951146,0.11643,0.00067251,0.014554,-0.0077138,-0.0002745,-0.02745,24.993,0.11643,0.014554,-0.02745,4.24333333333333,1.92433333333333,8.16558777777778,0.0142586183834626,-0.000295381616537365,-2.02955624939787,"PETG","Flat",100,1,"PETG 100%_1.txt"
0.970169,0.12164,0.00067839,0.015205,-0.0077079,-0.00027427,-0.027427,24.993,0.12164,0.015205,-0.027427,4.24333333333333,1.92433333333333,8.16558777777778,0.0148966618583217,-0.000308338141678306,-2.02787334217893,"PETG","Flat",100,1,"PETG 100%_1.txt"
0.989192,0.12685,0.00068427,0.015857,-0.007702,-0.00027403,-0.027403,24.993,0.12685,0.015857,-0.027403,4.24333333333333,1.92433333333333,8.16558777777778,0.0155347053331808,-0.000322294666819248,-2.0325072007268,"PETG","Flat",100,1,"PETG 100%_1.txt"
1.00822,0.13207,0.00069016,0.016508,-0.0076961,-0.0002738,-0.02738,24.993,0.13207,0.016508,-0.02738,4.24333333333333,1.92433333333333,8.16558777777778,0.016173973459623,-0.000334026540376963,-2.02342222181344,"PETG","Flat",100,1,"PETG 100%_1.txt"
1.02724,0.13728,0.00069604,0.01716,-0.0076902,-0.00027356,-0.027356,24.993,0.13728,0.01716,-0.027356,4.24333333333333,1.92433333333333,8.16558777777778,0.0168120169344821,-0.000347983065517907,-2.02787334217894,"PETG","Flat",100,1,"PETG 100%_1.txt"
1.04626,0.14249,0.00070192,0.017811,-0.0076844,-0.00027333,-0.027333,24.993,0.14249,0.017811,-0.027333,4.24333333333333,1.92433333333333,8.16558777777778,0.0174500604093412,-0.000360939590658846,-2.02649817898403,"PETG","Flat",100,1,"PETG 100%_1.txt"
1.06528,0.1477,0.0007078,0.018462,-0.0076785,-0.00027309,-0.027309,24.993,0.1477,0.018462,-0.027309,4.24333333333333,1.92433333333333,8.16558777777778,0.0180881038842002,-0.000373896115799785,-2.02521999674892,"PETG","Flat",100,1,"PETG 100%_1.txt"
1.08431,0.15291,0.00071368,0.019114,-0.0076726,-0.00027286,-0.027286,24.993,0.15291,0.019114,-0.027286,4.24333333333333,1.92433333333333,8.16558777777778,0.0187261473590593,-0.000387852640940725,-2.02915476059812,"PETG","Flat",100,1,"PETG 100%_1.txt"
1.10333,0.19485,0.00071956,0.024357,-0.0076667,-0.00027262,-0.027262,24.993,0.19485,0.024357,-0.027262,4.24333333333333,1.92433333333333,8.16558777777778,0.0238623360990955,-0.000494663900904458,-2.03089009691037,"PETG","Flat",100,1,"PETG 100%_1.txt"
1.12235,0.25188,0.00072544,0.031485,-0.0076608,-0.00027239,-0.027239,24.993,0.25188,0.031485,-0.027239,4.24333333333333,1.92433333333333,8.16558777777778,0.030846524078215,-0.000638475921785037,-2.02787334217893,"PETG","Flat",100,1,"PETG 100%_1.txt"
1.14138,0.3089,0.00073133,0.038613,-0.0076549,-0.00027215,-0.027215,24.993,0.3089,0.038613,-0.027215,4.24333333333333,1.92433333333333,8.16558777777778,0.0378294874057512,-0.000783512594248845,-2.02914198391434,"PETG","Flat",100,1,"PETG 100%_1.txt"
1.1604,0.36593,0.00073721,0.045741,-0.0076491,-0.00027191,-0.027191,24.993,0.36593,0.045741,-0.027191,4.24333333333333,1.92433333333333,8.16558777777778,0.0448136753848706,-0.00092732461512942,-2.02733787002781,"PETG","Flat",100,1,"PETG 100%_1.txt"
1.17942,0.42295,0.00074309,0.052869,-0.0076432,-0.00027168,-0.027168,24.993,0.42295,0.052869,-0.027168,4.24333333333333,1.92433333333333,8.16558777777778,0.0517966387124068,-0.00107236128759323,-2.02833661993461,"PETG","Flat",100,1,"PETG 100%_1.txt"
1.19844,0.47997,0.00074897,0.059997,-0.0076373,-0.00027144,-0.027144,24.993,0.47997,0.059997,-0.027144,4.24333333333333,1.92433333333333,8.16558777777778,0.058779602039943,-0.00121739796005703,-2.0290980549978,"PETG","Flat",100,1,"PETG 100%_1.txt"
1.21747,0.537,0.00075485,0.067125,-0.0076314,-0.00027121,-0.027121,24.993,0.537,0.067125,-0.027121,4.24333333333333,1.92433333333333,8.16558777777778,0.0657637900190624,-0.00136120998093761,-2.02787334217894,"PETG","Flat",100,1,"PETG 100%_1.txt"
1.23649,0.59402,0.00076073,0.074253,-0.0076255,-0.00027097,-0.027097,24.993,0.59402,0.074253,-0.027097,4.24333333333333,1.92433333333333,8.16558777777778,0.0727467533465986,-0.00150624665340142,-2.02853306048432,"PETG","Flat",100,1,"PETG 100%_1.txt"
1.25551,0.65105,0.00076661,0.081381,-0.0076197,-0.00027074,-0.027074,24.993,0.65105,0.081381,-0.027074,4.24333333333333,1.92433333333333,8.16558777777778,0.079730941325718,-0.00165005867428199,-2.02757237473364,"PETG","Flat",100,1,"PETG 100%_1.txt"
1.27454,0.70807,0.0007725,0.088509,-0.0076138,-0.0002705,-0.02705,24.993,0.70807,0.088509,-0.02705,4.24333333333333,1.92433333333333,8.16558777777778,0.0867139046532542,-0.00179509534674581,-2.02815007145692,"PETG","Flat",100,1,"PETG 100%_1.txt"
1.29356,0.76509,0.00077838,0.095637,-0.0076079,-0.00027027,-0.027027,24.993,0.76509,0.095637,-0.027027,4.24333333333333,1.92433333333333,8.16558777777778,0.0936968679807904,-0.00194013201920959,-2.02864165459978,"PETG","Flat",100,1,"PETG 100%_1.txt"
1.31258,0.82212,0.00089053,0.10276,-0.0074957,-0.00026578,-0.026578,24.993,0.82212,0.10276,-0.026578,4.24333333333333,1.92433333333333,8.16558777777778,0.10068105595991,-0.00207894404009019,-2.0231063060434,"PETG","Flat",100,1,"PETG 100%_1.txt"
1.33161,0.87914,0.0010251,0.10989,-0.0073612,-0.0002604,-0.02604,24.993,0.87914,0.10989,-0.02604,4.24333333333333,1.92433333333333,8.16558777777778,0.107664019287446,-0.00222598071255398,-2.02564447406859,"PETG","Flat",100,1,"PETG 100%_1.txt"
1.35063,0.93617,0.0011597,0.11702,-0.0072266,-0.00025502,-0.025502,24.993,0.93617,0.11702,-0.025502,4.24333333333333,1.92433333333333,8.16558777777778,0.114648207266565,-0.00237179273343457,-2.02682681031839,"PETG","Flat",100,1,"PETG 100%_1.txt"
1.36965,0.99319,0.0012943,0.12415,-0.007092,-0.00024963,-0.024963,24.993,0.99319,0.12415,-0.024963,4.24333333333333,1.92433333333333,8.16558777777778,0.121631170594102,-0.00251882940589837,-2.0288597711626,"PETG","Flat",100,1,"PETG 100%_1.txt"
1.38867,1.0502,0.0014289,0.13128,-0.0069574,-0.00024425,-0.024425,24.994,1.0502,0.13128,-0.024425,4.24333333333333,1.92433333333333,8.16558777777778,0.128612909270055,-0.00266709072994539,-2.03160476077498,"PETG","Flat",100,1,"PETG 100%_1.txt"
1.4077,1.1072,0.0015634,0.1384,-0.0068228,-0.00023887,-0.023887,24.994,1.1072,0.1384,-0.023887,4.24333333333333,1.92433333333333,8.16558777777778,0.135593423294424,-0.00280657670557566,-2.02787334217894,"PETG","Flat",100,1,"PETG 100%_1.txt"
1.42672,1.1643,0.001698,0.14553,-0.0066883,-0.00023348,-0.023348,24.994,1.1643,0.14553,-0.023348,4.24333333333333,1.92433333333333,8.16558777777778,0.142586183834626,-0.00294381616537367,-2.02282427360247,"PETG","Flat",100,1,"PETG 100%_1.txt"
1.44574,1.2213,0.0018326,0.15266,-0.0065537,-0.0002281,-0.02281,24.994,1.2213,0.15266,-0.02281,4.24333333333333,1.92433333333333,8.16558777777778,0.149566697858996,-0.0030933021410039,-2.02626892506478,"PETG","Flat",100,1,"PETG 100%_1.txt"
1.46477,1.2783,0.0019672,0.15979,-0.0064191,-0.00022272,-0.022272,24.994,1.2783,0.15979,-0.022272,4.24333333333333,1.92433333333333,8.16558777777778,0.156547211883366,-0.00324278811663414,-2.02940616849249,"PETG","Flat",100,1,"PETG 100%_1.txt"
1.48379,1.3353,0.0021018,0.16692,-0.0062845,-0.00021733,-0.021733,24.994,1.3353,0.16692,-0.021733,4.24333333333333,1.92433333333333,8.16558777777778,0.163527725907736,-0.00339227409226445,-2.0322753967556,"PETG","Flat",100,1,"PETG 100%_1.txt"
1.50281,1.3924,0.0022363,0.17404,-0.0061499,-0.00021195,-0.021195,24.994,1.3924,0.17404,-0.021195,4.24333333333333,1.92433333333333,8.16558777777778,0.170520486447938,-0.00351951355206243,-2.02224405427627,"PETG","Flat",100,1,"PETG 100%_1.txt"
1.52183,1.4494,0.0023709,0.18117,-0.0060153,-0.00020657,-0.020657,24.995,1.4494,0.18117,-0.020657,4.24333333333333,1.92433333333333,8.16558777777778,0.177501000472307,-0.00366899952769267,-2.02516946938934,"PETG","Flat",100,1,"PETG 100%_1.txt"
1.54086,1.5064,0.0025055,0.1883,-0.0058808,-0.00020118,-0.020118,24.995,1.5064,0.1883,-0.020118,4.24333333333333,1.92433333333333,8.16558777777778,0.184481514496677,-0.00381848550332292,-2.02787334217893,"PETG","Flat",100,1,"PETG 100%_1.txt"
1.55988,1.5634,0.0026401,0.19543,-0.0057462,-0.0001958,-0.01958,24.995,1.5634,0.19543,-0.01958,4.24333333333333,1.92433333333333,8.16558777777778,0.191462028521047,-0.0039679714789532,-2.03037992066377,"PETG","Flat",100,1,"PETG 100%_1.txt"
1.5789,1.6205,0.0027747,0.20256,-0.0056116,-0.00019042,-0.019042,24.995,1.6205,0.20256,-0.019042,4.24333333333333,1.92433333333333,8.16558777777778,0.198454789061249,-0.00410521093875119,-2.02666416802487,"PETG","Flat",100,1,"PETG 100%_1.txt"
1.59793,1.6775,0.0029093,0.20969,-0.005477,-0.00018503,-0.018503,24.995,1.6775,0.20969,-0.018503,4.24333333333333,1.92433333333333,8.16558777777778,0.205435303085619,-0.00425469691438143,-2.02904140129784,"PETG","Flat",100,1,"PETG 100%_1.txt"
1.61695,1.7345,0.0030438,0.21681,-0.0053424,-0.00017965,-0.017965,24.995,1.7345,0.21681,-0.017965,4.24333333333333,1.92433333333333,8.16558777777778,0.212415817109988,-0.0043941828900117,-2.02674364190383,"PETG","Flat",100,1,"PETG 100%_1.txt"
1.63597,1.7915,0.0031784,0.22394,-0.0052078,-0.00017427,-0.017427,24.995,1.7915,0.22394,-0.017427,4.24333333333333,1.92433333333333,8.16558777777778,0.219396331134358,-0.00454366886564195,-2.02896707405642,"PETG","Flat",100,1,"PETG 100%_1.txt"
1.65499,1.8486,0.003313,0.23107,-0.0050733,-0.00016888,-0.016888,24.995,1.8486,0.23107,-0.016888,4.24333333333333,1.92433333333333,8.16558777777778,0.22638909167456,-0.00468090832543996,-2.02575337579087,"PETG","Flat",100,1,"PETG 100%_1.txt"
1.67402,1.9056,0.0034476,0.2382,-0.0049387,-0.0001635,-0.01635,24.996,1.9056,0.2382,-0.01635,4.24333333333333,1.92433333333333,8.16558777777778,0.23336960569893,-0.00483039430107021,-2.02787334217893,"PETG","Flat",100,1,"PETG 100%_1.txt"
1.69304,1.9626,0.0035822,0.24533,-0.0048041,-0.00015812,-0.015812,24.996,1.9626,0.24533,-0.015812,4.24333333333333,1.92433333333333,8.16558777777778,0.2403501197233,-0.00497988027670049,-2.02987008384645,"PETG","Flat",100,1,"PETG 100%_1.txt"
1.71206,2.0622,0.0037168,0.25777,-0.0046695,-0.00015273,-0.015273,24.996,2.0622,0.25777,-0.015273,4.24333333333333,1.92433333333333,8.16558777777778,0.252547649492198,-0.00522235050780179,-2.02597296341769,"PETG","Flat",100,1,"PETG 100%_1.txt"
1.73109,2.1935,0.0038513,0.27419,-0.0045349,-0.00014735,-0.014735,24.996,2.1935,0.27419,-0.014735,4.24333333333333,1.92433333333333,8.16558777777778,0.268627324779913,-0.00556267522008685,-2.02876662901158,"PETG","Flat",100,1,"PETG 100%_1.txt"
1.75011,2.3248,0.0039859,0.2906,-0.0044004,-0.00014197,-0.014197,24.996,2.3248,0.2906,-0.014197,4.24333333333333,1.92433333333333,8.16558777777778,0.284707000067628,-0.00589299993237197,-2.02787334217893,"PETG","Flat",100,1,"PETG 100%_1.txt"
1.76913,2.4561,0.0041205,0.30702,-0.0042658,-0.00013658,-0.013658,24.996,2.4561,0.30702,-0.013658,4.24333333333333,1.92433333333333,8.16558777777778,0.300786675355343,-0.00623332464465709,-2.0302666421266,"PETG","Flat",100,1,"PETG 100%_1.txt"
1.78816,2.5875,0.0042551,0.32343,-0.0041312,-0.0001312,-0.01312,24.996,2.5875,0.32343,-0.01312,4.24333333333333,1.92433333333333,8.16558777777778,0.31687859715889,-0.00655140284111,-2.02560147206814,"PETG","Flat",100,1,"PETG 100%_1.txt"
1.80718,2.7188,0.0043897,0.33985,-0.0039966,-0.00012582,-0.012582,24.997,2.7188,0.33985,-0.012582,4.24333333333333,1.92433333333333,8.16558777777778,0.332958272446605,-0.00689172755339512,-2.02787334217894,"PETG","Flat",100,1,"PETG 100%_1.txt"
1.8262,2.8501,0.0045242,0.35626,-0.003862,-0.00012043,-0.012043,24.997,2.8501,0.35626,-0.012043,4.24333333333333,1.92433333333333,8.16558777777778,0.34903794773432,-0.00722205226568029,-2.02718583778148,"PETG","Flat",100,1,"PETG 100%_1.txt"
1.84522,2.9814,0.0046588,0.37268,-0.0037274,-0.00011505,-0.011505,24.997,2.9814,0.37268,-0.011505,4.24333333333333,1.92433333333333,8.16558777777778,0.365117623022035,-0.00756237697796536,-2.0291877691224,"PETG","Flat",100,1,"PETG 100%_1.txt"
1.86425,3.1128,0.0047934,0.38909,-0.0035929,-0.00010967,-0.010967,24.997,3.1128,0.38909,-0.010967,4.24333333333333,1.92433333333333,8.16558777777778,0.381209544825582,-0.00788045517441821,-2.02535536107795,"PETG","Flat",100,1,"PETG 100%_1.txt"
1.88327,3.2441,0.004928,0.40551,-0.0034583,-0.00010428,-0.010428,24.997,3.2441,0.40551,-0.010428,4.24333333333333,1.92433333333333,8.16558777777778,0.397289220113297,-0.00822077988670333,-2.02726933656466,"PETG","Flat",100,1,"PETG 100%_1.txt"
1.90229,3.3754,0.0050626,0.42193,-0.0033237,-9.89e-05,-0.00989,24.997,3.3754,0.42193,-0.00989,4.24333333333333,1.92433333333333,8.16558777777778,0.413368895401012,-0.00856110459898851,-2.02903434194973,"PETG","Flat",100,1,"PETG 100%_1.txt"
1.92132,3.5067,0.0051972,0.43834,-0.0031891,-9.3517e-05,-0.0093517,24.997,3.5067,0.43834,-0.0093517,4.24333333333333,1.92433333333333,8.16558777777778,0.429448570688726,-0.00889142931127362,-2.02843211006835,"PETG","Flat",100,1,"PETG 100%_1.txt"
1.94034,3.6381,0.0053317,0.45476,-0.0030545,-8.8133e-05,-0.0088133,24.998,3.6381,0.45476,-0.0088133,4.24333333333333,1.92433333333333,8.16558777777778,0.445540492492274,-0.00921950750772649,-2.02733474969797,"PETG","Flat",100,1,"PETG 100%_1.txt"
1.95936,3.7694,0.0054663,0.47117,-0.00292,-8.275e-05,-0.008275,24.998,3.7694,0.47117,-0.008275,4.24333333333333,1.92433333333333,8.16558777777778,0.461620167779988,-0.00954983222001154,-2.02683367362344,"PETG","Flat",100,1,"PETG 100%_1.txt"
1.97838,3.9007,0.0056009,0.48759,-0.0027854,-7.7367e-05,-0.0077367,24.998,3.9007,0.48759,-0.0077367,4.24333333333333,1.92433333333333,8.16558777777778,0.477699843067703,-0.00989015693229672,-2.02837567060373,"PETG","Flat",100,1,"PETG 100%_1.txt"
1.99741,4.032,0.0057355,0.504,-0.0026508,-7.1984e-05,-0.0071984,24.998,4.032,0.504,-0.0071984,4.24333333333333,1.92433333333333,8.16558777777778,0.493779518355418,-0.0102204816445818,-2.02787334217894,"PETG","Flat",100,1,"PETG 100%_1.txt"
2.01643,4.1633,0.0058701,0.52042,-0.0025162,-6.66e-05,-0.00666,24.998,4.1633,0.52042,-0.00666,4.24333333333333,1.92433333333333,8.16558777777778,0.509859193643133,-0.010560806356867,-2.02928526130183,"PETG","Flat",100,1,"PETG 100%_1.txt"
2.03545,4.2947,0.0060047,0.53683,-0.0023816,-6.1217e-05,-0.0061217,24.998,4.2947,0.53683,-0.0061217,4.24333333333333,1.92433333333333,8.16558777777778,0.52595111544668,-0.0108788845533199,-2.02650458307469,"PETG","Flat",100,1,"PETG 100%_1.txt"
2.05448,4.426,0.0061392,0.55325,-0.002247,-5.5834e-05,-0.0055834,24.998,4.426,0.55325,-0.0055834,4.24333333333333,1.92433333333333,8.16558777777778,0.542030790734395,-0.0112192092656049,-2.02787334217893,"PETG","Flat",100,1,"PETG 100%_1.txt"
2.0735,4.5487,0.0062738,0.56859,-0.0021125,-5.045e-05,-0.005045,24.998,4.5487,0.56859,-0.005045,4.24333333333333,1.92433333333333,8.16558777777778,0.557057265660538,-0.0115327343394617,-2.02830411007258,"PETG","Flat",100,1,"PETG 100%_1.txt"
2.09252,4.6482,0.0064084,0.58103,-0.0019779,-4.5067e-05,-0.0045067,24.999,4.6482,0.58103,-0.0045067,4.24333333333333,1.92433333333333,8.16558777777778,0.569242548913605,-0.0117874510863952,-2.02871643226602,"PETG","Flat",100,1,"PETG 100%_1.txt"
2.11155,4.7477,0.006543,0.59347,-0.0018433,-3.9684e-05,-0.0039684,24.999,4.7477,0.59347,-0.0039684,4.24333333333333,1.92433333333333,8.16558777777778,0.581427832166671,-0.0120421678333287,-2.02911146870586,"PETG","Flat",100,1,"PETG 100%_1.txt"
2.13057,4.8472,0.0066776,0.60591,-0.0017087,-3.4301e-05,-0.0034301,24.999,4.8472,0.60591,-0.0034301,4.24333333333333,1.92433333333333,8.16558777777778,0.593613115419738,-0.0122968845802621,-2.02949028407884,"PETG","Flat",100,1,"PETG 100%_1.txt"
2.14959,4.9468,0.0068121,0.61834,-0.0015741,-2.8917e-05,-0.0028917,24.999,4.9468,0.61834,-0.0028917,4.24333333333333,1.92433333333333,8.16558777777778,0.605810645188636,-0.0125293548113635,-2.02628890438327,"PETG","Flat",100,1,"PETG 100%_1.txt"
2.16861,5.0463,0.0072158,0.63078,-0.0011705,-1.2772e-05,-0.0012772,24.999,5.0463,0.63078,-0.0012772,4.24333333333333,1.92433333333333,8.16558777777778,0.617995928441703,-0.012784071558297,-2.02670844958575,"PETG","Flat",100,1,"PETG 100%_1.txt"
2.18764,5.1458,0.0077643,0.64322,-0.00062198,9.1688e-06,0.00091688,25,5.1458,0.64322,0.00091688,4.24333333333333,1.92433333333333,8.16558777777778,0.63018121169477,-0.0130387883052304,-2.02711176661646,"PETG","Flat",100,1,"PETG 100%_1.txt"
2.20666,5.2453,0.0081808,0.65566,-0.00020548,2.5829e-05,0.0025829,25,5.2453,0.65566,0.0025829,4.24333333333333,1.92433333333333,8.16558777777778,0.642366494947836,-0.013293505052164,-2.02749977917884,"PETG","Flat",100,1,"PETG 100%_1.txt"
2.22568,5.3448,0.0082716,0.6681,-0.00011463,2.9463e-05,0.0029463,25,5.3448,0.6681,0.0029463,4.24333333333333,1.92433333333333,8.16558777777778,0.654551778200903,-0.0135482217990974,-2.02787334217893,"PETG","Flat",100,1,"PETG 100%_1.txt"
2.24471,5.4443,0.0083625,0.68054,-2.3771e-05,3.3097e-05,0.0033097,25.001,5.4443,0.68054,0.0033097,4.24333333333333,1.92433333333333,8.16558777777778,0.666737061453969,-0.013802938546031,-2.02823324801349,"PETG","Flat",100,1,"PETG 100%_1.txt"
2.26373,5.5438,0.0084534,0.69298,6.7085e-05,3.6731e-05,0.0036731,25.001,5.5438,0.69298,0.0036731,4.24333333333333,1.92433333333333,8.16558777777778,0.678922344707035,-0.0140576552929645,-2.02858023218052,"PETG","Flat",100,1,"PETG 100%_1.txt"
2.28275,5.6433,0.0085442,0.70541,0.00015794,4.0365e-05,0.0040365,25.001,5.6433,0.70541,0.0040365,4.24333333333333,1.92433333333333,8.16558777777778,0.691107627960102,-0.0143023720398979,-2.02752612521766,"PETG","Flat",100,1,"PETG 100%_1.txt"
2.30177,5.7428,0.0086351,0.71785,0.0002488,4.4e-05,0.0044,25.001,5.7428,0.71785,0.0044,4.24333333333333,1.92433333333333,8.16558777777778,0.703292911213169,-0.0145570887868315,-2.02787334217894,"PETG","Flat",100,1,"PETG 100%_1.txt"
2.3208,5.8423,0.0087259,0.73029,0.00033965,4.7634e-05,0.0047634,25.001,5.8423,0.73029,0.0047634,4.24333333333333,1.92433333333333,8.16558777777778,0.715478194466235,-0.014811805533765,-2.02820872992442,"PETG","Flat",100,1,"PETG 100%_1.txt"
2.33982,5.9418,0.0088168,0.74273,0.00043051,5.1268e-05,0.0051268,25.001,5.9418,0.74273,0.0051268,4.24333333333333,1.92433333333333,8.16558777777778,0.727663477719302,-0.0150665222806985,-2.02853288283744,"PETG","Flat",100,1,"PETG 100%_1.txt"
2.35884,6.0175,0.0089076,0.75219,0.00052136,5.4902e-05,0.0054902,25.001,6.0175,0.75219,0.0054902,4.24333333333333,1.92433333333333,8.16558777777778,0.736934090204298,-0.0152559097957022,-2.02819896511549,"PETG","Flat",100,1,"PETG 100%_1.txt"
2.37787,6.0825,0.0089985,0.76031,0.00061222,5.8537e-05,0.0058537,25.001,6.0825,0.76031,0.0058537,4.24333333333333,1.92433333333333,8.16558777777778,0.744894325495246,-0.0154156745047543,-2.02755119684791,"PETG","Flat",100,1,"PETG 100%_1.txt"
2.39689,6.1475,0.0090894,0.76844,0.00070308,6.2171e-05,0.0062171,25.001,6.1475,0.76844,0.0062171,4.24333333333333,1.92433333333333,8.16558777777778,0.752854560786194,-0.0155854392138063,-2.02819207925229,"PETG","Flat",100,1,"PETG 100%_1.txt"
2.41591,6.2125,0.0091802,0.77656,0.00079393,6.5805e-05,0.0065805,25.001,6.2125,0.77656,0.0065805,4.24333333333333,1.92433333333333,8.16558777777778,0.760814796077142,-0.0157452039228583,-2.02755793793889,"PETG","Flat",100,1,"PETG 100%_1.txt"
2.43493,6.2775,0.0092711,0.78469,0.00088479,6.9439e-05,0.0069439,25.001,6.2775,0.78469,0.0069439,4.24333333333333,1.92433333333333,8.16558777777778,0.76877503136809,-0.0159149686319103,-2.02818547858522,"PETG","Flat",100,1,"PETG 100%_1.txt"
2.45396,6.3425,0.0093619,0.79281,0.00097565,7.3074e-05,0.0073074,25.002,6.3425,0.79281,0.0073074,4.24333333333333,1.92433333333333,8.16558777777778,0.776735266659038,-0.0160747333409623,-2.02756440268946,"PETG","Flat",100,1,"PETG 100%_1.txt"
2.47298,6.4075,0.0094528,0.80094,0.0010665,7.6708e-05,0.0076708,25.002,6.4075,0.80094,0.0076708,4.24333333333333,1.92433333333333,8.16558777777778,0.784695501949986,-0.0162444980500144,-2.02817914575553,"PETG","Flat",100,1,"PETG 100%_1.txt"
2.492,6.4725,0.0095436,0.80907,0.0011574,8.0342e-05,0.0080342,25.002,6.4725,0.80907,0.0080342,4.24333333333333,1.92433333333333,8.16558777777778,0.792655737240934,-0.0164142627590664,-2.02878153423887,"PETG","Flat",100,1,"PETG 100%_1.txt"
2.51103,6.5375,0.0096345,0.81719,0.0012482,8.3976e-05,0.0083976,25.002,6.5375,0.81719,0.0083976,4.24333333333333,1.92433333333333,8.16558777777778,0.800615972531881,-0.0165740274681185,-2.02817306478524,"PETG","Flat",100,1,"PETG 100%_1.txt"
2.53005,6.6025,0.0097253,0.82532,0.0013391,8.7611e-05,0.0087611,25.002,6.6025,0.82532,0.0087611,4.24333333333333,1.92433333333333,8.16558777777778,0.808576207822829,-0.0167437921771706,-2.02876365254333,"PETG","Flat",100,1,"PETG 100%_1.txt"
2.54907,6.6675,0.0098162,0.83344,0.0014299,9.1245e-05,0.0091245,25.002,6.6675,0.83344,0.0091245,4.24333333333333,1.92433333333333,8.16558777777778,0.816536443113777,-0.0169035568862225,-2.02816722094242,"PETG","Flat",100,1,"PETG 100%_1.txt"
2.5681,6.7325,0.0099071,0.84157,0.0015208,9.4879e-05,0.0094879,25.002,6.7325,0.84157,0.0094879,4.24333333333333,1.92433333333333,8.16558777777778,0.824496678404725,-0.0170733215952746,-2.0287464614084,"PETG","Flat",100,1,"PETG 100%_1.txt"
2.58712,6.7975,0.0099979,0.84969,0.0016116,9.8513e-05,0.0098513,25.002,6.7975,0.84969,0.0098513,4.24333333333333,1.92433333333333,8.16558777777778,0.832456913695673,-0.0172330863043265,-2.02816160062217,"PETG","Flat",100,1,"PETG 100%_1.txt"
2.60614,6.8625,0.010089,0.85782,0.0017025,0.00010215,0.010215,25.002,6.8625,0.85782,0.010215,4.24333333333333,1.92433333333333,8.16558777777778,0.840417148986621,-0.0174028510133787,-2.02872992158946,"PETG","Flat",100,1,"PETG 100%_1.txt"
2.62516,6.9275,0.01018,0.86594,0.0017933,0.00010578,0.010578,25.002,6.9275,0.86594,0.010578,4.24333333333333,1.92433333333333,8.16558777777778,0.848377384277569,-0.0175626157224307,-2.02815619124081,"PETG","Flat",100,1,"PETG 100%_1.txt"
2.64419,6.9925,0.01027,0.87407,0.0018842,0.00010942,0.010942,25.002,6.9925,0.87407,0.010942,4.24333333333333,1.92433333333333,8.16558777777778,0.856337619568517,-0.0177323804314828,-2.02871399676031,"PETG","Flat",100,1,"PETG 100%_1.txt"
2.66321,7.0575,0.010361,0.88219,0.0019751,0.00011305,0.011305,25.003,7.0575,0.88219,0.011305,4.24333333333333,1.92433333333333,8.16558777777778,0.864297854859465,-0.0178921451405348,-2.0281509811418,"PETG","Flat",100,1,"PETG 100%_1.txt"
2.68223,7.1225,0.010452,0.89032,0.0020659,0.00011668,0.011668,25.003,7.1225,0.89032,0.011668,4.24333333333333,1.92433333333333,8.16558777777778,0.872258090150413,-0.0180619098495869,-2.0286986532468,"PETG","Flat",100,1,"PETG 100%_1.txt"
2.70126,7.1875,0.010543,0.89844,0.0021568,0.00012032,0.012032,25.003,7.1875,0.89844,0.012032,4.24333333333333,1.92433333333333,8.16558777777778,0.880218325441361,-0.0182216745586389,-2.02814595951192,"PETG","Flat",100,1,"PETG 100%_1.txt"
2.72028,7.2525,0.01064,0.90657,0.0022537,0.0001242,0.01242,25.003,7.2525,0.90657,0.01242,4.24333333333333,1.92433333333333,8.16558777777778,0.888178560732309,-0.0183914392676908,-2.02868385978919,"PETG","Flat",100,1,"PETG 100%_1.txt"
2.7393,7.3175,0.01074,0.91469,0.0023533,0.00012818,0.012818,25.003,7.3175,0.91469,0.012818,4.24333333333333,1.92433333333333,8.16558777777778,0.896138796023257,-0.0185512039767429,-2.02814111630639,"PETG","Flat",100,1,"PETG 100%_1.txt"
2.75832,7.3825,0.010839,0.92282,0.0024528,0.00013216,0.013216,25.003,7.3825,0.92282,0.013216,4.24333333333333,1.92433333333333,8.16558777777778,0.904099031314205,-0.0187209686857949,-2.02866958732958,"PETG","Flat",100,1,"PETG 100%_1.txt"
2.77735,7.4475,0.010939,0.93094,0.0025524,0.00013614,0.013614,25.003,7.4475,0.93094,0.013614,4.24333333333333,1.92433333333333,8.16558777777778,0.912059266605153,-0.0188807333948471,-2.02813644218178,"PETG","Flat",100,1,"PETG 100%_1.txt"
