Repository: VipulKohinkar/3D-Printing-Parameter-Optimisation

# 3D Printing Parameter Optimisation: Impact of K-Value on Carbon-Reinforced PETG

## MSc Mechanical Engineering with Management

**Author:** Vipul Kohinkar  
**Project:** MEE7012-SUM  
**Date:** 27 August 2026

---

## Project Overview

This project investigates the influence of flow-rate multiplier (K-value) and build orientation on the tensile behaviour of PETG and carbon-fibre-reinforced PETG (CF-PETG) manufactured using fused deposition modelling (FDM).

The study compares an unreinforced thermoplastic, PETG, with a carbon-fibre-reinforced PETG composite to investigate whether the two materials respond differently to changes in material flow and build orientation.

---

File: 3_Experimental_data/Modulus/Recalculated Stress Strain/Recalculated_Stress_Strain_All_Data.csv (part 104 of 212)
"Time (s)","Load (N)","Machine Extension (mm)","Stress (MPa)","Extension from Preload (mm)","Strain","Percentage Strain","Gauge Length (mm)","Load_N","NEXYGEN_Stress_MPa","Percentage_Strain","Measured_Width_mm","Measured_Thickness_mm","Measured_Area_mm2","Recalculated_Stress_MPa","Stress_Difference_MPa","Stress_Difference_Percent","Material","Orientation","K","Sample","File"
2.79637,7.5124,0.011038,0.93905,0.002652,0.00014013,0.014013,25.003,7.5124,0.93905,0.014013,4.24333333333333,1.92433333333333,8.16558777777778,0.920007255380269,-0.0190427446197313,-2.02787334217894,"PETG","Flat",100,1,"PETG 100%_1.txt"
2.81539,7.5772,0.011138,0.94715,0.0027515,0.00014411,0.014411,25.003,7.5772,0.94715,0.014411,4.24333333333333,1.92433333333333,8.16558777777778,0.927942997639552,-0.0192070023604478,-2.02787334217894,"PETG","Flat",100,1,"PETG 100%_1.txt"
2.83442,7.642,0.011237,0.95524,0.0028511,0.00014809,0.014809,25.003,7.642,0.95524,0.014809,4.24333333333333,1.92433333333333,8.16558777777778,0.935878739898836,-0.0193612601011642,-2.02684771378546,"PETG","Flat",100,1,"PETG 100%_1.txt"
2.85344,7.7067,0.011337,0.96334,0.0029507,0.00015208,0.015208,25.004,7.7067,0.96334,0.015208,4.24333333333333,1.92433333333333,8.16558777777778,0.943802235642287,-0.019537764357713,-2.02812759334327,"PETG","Flat",100,1,"PETG 100%_1.txt"
2.87246,7.7715,0.011437,0.97144,0.0030503,0.00015606,0.015606,25.004,7.7715,0.97144,0.015606,4.24333333333333,1.92433333333333,8.16558777777778,0.95173797790157,-0.0197020220984295,-2.02812547336218,"PETG","Flat",100,1,"PETG 100%_1.txt"
2.89149,7.8363,0.011536,0.97953,0.0031498,0.00016004,0.016004,25.004,7.8363,0.97953,0.016004,4.24333333333333,1.92433333333333,8.16558777777778,0.959673720160854,-0.0198562798391461,-2.02712319573122,"PETG","Flat",100,1,"PETG 100%_1.txt"
2.91051,7.901,0.011636,0.98763,0.0032494,0.00016402,0.016402,25.004,7.901,0.98763,0.016402,4.24333333333333,1.92433333333333,8.16558777777778,0.967597215904305,-0.0200327840956948,-2.02836933828405,"PETG","Flat",100,1,"PETG 100%_1.txt"
2.92953,7.9658,0.011735,0.99573,0.003349,0.00016801,0.016801,25.004,7.9658,0.99573,0.016801,4.24333333333333,1.92433333333333,8.16558777777778,0.975532958163589,-0.0201970418364112,-2.02836530348701,"PETG","Flat",100,1,"PETG 100%_1.txt"
2.94855,8.0306,0.011835,1.0038,0.0034485,0.00017199,0.017199,25.004,8.0306,1.0038,0.017199,4.24333333333333,1.92433333333333,8.16558777777778,0.983468700422872,-0.0203312995771278,-2.02543331113048,"PETG","Flat",100,1,"PETG 100%_1.txt"
2.96758,8.0954,0.011934,1.0119,0.0035481,0.00017597,0.017597,25.004,8.0954,1.0119,0.017597,4.24333333333333,1.92433333333333,8.16558777777778,0.991404442682156,-0.0204955573178442,-2.02545284295328,"PETG","Flat",100,1,"PETG 100%_1.txt"
2.9866,8.1601,0.012034,1.02,0.0036477,0.00017995,0.017995,25.004,8.1601,1.02,0.017995,4.24333333333333,1.92433333333333,8.16558777777778,0.999327938425607,-0.0206720615743929,-2.02667270337186,"PETG","Flat",100,1,"PETG 100%_1.txt"
3.00562,8.2249,0.012134,1.0281,0.0037472,0.00018394,0.018394,25.004,8.2249,1.0281,0.018394,4.24333333333333,1.92433333333333,8.16558777777778,1.00726368068489,-0.0208363193151093,-2.02668216273799,"PETG","Flat",100,1,"PETG 100%_1.txt"
3.02465,8.2897,0.012233,1.0362,0.0038468,0.00018792,0.018792,25.004,8.2897,1.0362,0.018792,4.24333333333333,1.92433333333333,8.16558777777778,1.01519942294417,-0.0210005770558259,-2.02669147421597,"PETG","Flat",100,1,"PETG 100%_1.txt"
3.04367,8.3545,0.012333,1.0443,0.0039464,0.0001919,0.01919,25.005,8.3545,1.0443,0.01919,4.24333333333333,1.92433333333333,8.16558777777778,1.02313516520346,-0.0211648347965425,-2.02670064124701,"PETG","Flat",100,1,"PETG 100%_1.txt"
3.06269,8.4192,0.012432,1.0524,0.0040459,0.00019589,0.019589,25.005,8.4192,1.0524,0.019589,4.24333333333333,1.92433333333333,8.16558777777778,1.03105866094691,-0.0213413390530912,-2.02787334217894,"PETG","Flat",100,1,"PETG 100%_1.txt"
3.08171,8.484,0.012532,1.0605,0.0041455,0.00019987,0.019987,25.005,8.484,1.0605,0.019987,4.24333333333333,1.92433333333333,8.16558777777778,1.03899440320619,-0.0215055967938076,-2.02787334217893,"PETG","Flat",100,1,"PETG 100%_1.txt"
3.10074,8.5488,0.012631,1.0686,0.0042451,0.00020385,0.020385,25.005,8.5488,1.0686,0.020385,4.24333333333333,1.92433333333333,8.16558777777778,1.04693014546548,-0.0216698545345242,-2.02787334217894,"PETG","Flat",100,1,"PETG 100%_1.txt"
3.11976,8.6136,0.012731,1.0767,0.0043446,0.00020783,0.020783,25.005,8.6136,1.0767,0.020783,4.24333333333333,1.92433333333333,8.16558777777778,1.05486588772476,-0.0218341122752406,-2.02787334217893,"PETG","Flat",100,1,"PETG 100%_1.txt"
3.13878,8.6783,0.01283,1.0848,0.0044442,0.00021182,0.021182,25.005,8.6783,1.0848,0.021182,4.24333333333333,1.92433333333333,8.16558777777778,1.06278938346821,-0.0220106165317893,-2.02900226141125,"PETG","Flat",100,1,"PETG 100%_1.txt"
3.15781,8.7431,0.01293,1.0929,0.0045438,0.0002158,0.02158,25.005,8.7431,1.0929,0.02158,4.24333333333333,1.92433333333333,8.16558777777778,1.07072512572749,-0.0221748742725059,-2.02899389445566,"PETG","Flat",100,1,"PETG 100%_1.txt"
3.17683,8.8079,0.01303,1.101,0.0046434,0.00021978,0.021978,25.005,8.8079,1.101,0.021978,4.24333333333333,1.92433333333333,8.16558777777778,1.07866086798678,-0.0223391320132222,-2.02898565061056,"PETG","Flat",100,1,"PETG 100%_1.txt"
3.19585,8.8727,0.013129,1.1091,0.0047429,0.00022376,0.022376,25.005,8.8727,1.1091,0.022376,4.24333333333333,1.92433333333333,8.16558777777778,1.08659661024606,-0.0225033897539388,-2.02897752717869,"PETG","Flat",100,1,"PETG 100%_1.txt"
3.21488,8.9374,0.013229,1.1172,0.0048425,0.00022775,0.022775,25.005,8.9374,1.1172,0.022775,4.24333333333333,1.92433333333333,8.16558777777778,1.09452010598951,-0.0226798940104875,-2.03006570090293,"PETG","Flat",100,1,"PETG 100%_1.txt"
3.2339,9.0022,0.013328,1.1253,0.0049421,0.00023173,0.023173,25.006,9.0022,1.1253,0.023173,4.24333333333333,1.92433333333333,8.16558777777778,1.1024558482488,-0.0228441517512039,-2.03004992012831,"PETG","Flat",100,1,"PETG 100%_1.txt"
3.25292,9.067,0.013428,1.1334,0.0050416,0.00023571,0.023571,25.006,9.067,1.1334,0.023571,4.24333333333333,1.92433333333333,8.16558777777778,1.11039159050808,-0.0230084094919205,-2.0300343649127,"PETG","Flat",100,1,"PETG 100%_1.txt"
3.27194,9.1318,0.013527,1.1415,0.0051412,0.0002397,0.02397,25.006,9.1318,1.1415,0.02397,4.24333333333333,1.92433333333333,8.16558777777778,1.11832733276736,-0.0231726672326369,-2.03001903045439,"PETG","Flat",100,1,"PETG 100%_1.txt"
3.29097,9.1965,0.013627,1.1496,0.0052408,0.00024368,0.024368,25.006,9.1965,1.1496,0.024368,4.24333333333333,1.92433333333333,8.16558777777778,1.12625082851081,-0.0233491714891856,-2.0310691970412,"PETG","Flat",100,1,"PETG 100%_1.txt"
3.30999,9.2732,0.013727,1.1591,0.0053403,0.00024766,0.024766,25.006,9.2732,1.1591,0.024766,4.24333333333333,1.92433333333333,8.16558777777778,1.13564390615413,-0.0234560938458672,-2.02364712672481,"PETG","Flat",100,1,"PETG 100%_1.txt"
3.32901,9.4054,0.013826,1.1757,0.0054399,0.00025164,0.025164,25.006,9.4054,1.1757,0.025164,4.24333333333333,1.92433333333333,8.16558777777778,1.15183380008434,-0.0238661999156622,-2.02995661441373,"PETG","Flat",100,1,"PETG 100%_1.txt"
3.34804,9.5377,0.013926,1.1922,0.0055395,0.00025563,0.025563,25.006,9.5377,1.1922,0.025563,4.24333333333333,1.92433333333333,8.16558777777778,1.16803594053037,-0.0241640594696251,-2.02684612226347,"PETG","Flat",100,1,"PETG 100%_1.txt"
3.36706,9.6699,0.014025,1.2087,0.005639,0.00025961,0.025961,25.006,9.6699,1.2087,0.025961,4.24333333333333,1.92433333333333,8.16558777777778,1.18422583446058,-0.0244741655394203,-2.02483375026229,"PETG","Flat",100,1,"PETG 100%_1.txt"
3.38608,9.8022,0.014125,1.2253,0.0057386,0.00026359,0.026359,25.006,9.8022,1.2253,0.026359,4.24333333333333,1.92433333333333,8.16558777777778,1.20042797490662,-0.0248720250933832,-2.02987228379851,"PETG","Flat",100,1,"PETG 100%_1.txt"
3.4051,9.9345,0.014224,1.2418,0.0058382,0.00026758,0.026758,25.006,9.9345,1.2418,0.026758,4.24333333333333,1.92433333333333,8.16558777777778,1.21663011535265,-0.0251698846473458,-2.02688715150152,"PETG","Flat",100,1,"PETG 100%_1.txt"
3.42413,10.067,0.014324,1.2583,0.0059378,0.00027156,0.027156,25.007,10.067,1.2583,0.027156,4.24333333333333,1.92433333333333,8.16558777777778,1.23285674883036,-0.0254432511696441,-2.02203378921116,"PETG","Flat",100,1,"PETG 100%_1.txt"
3.44315,10.199,0.014487,1.2749,0.006101,0.00027809,0.027809,25.007,10.199,1.2749,0.027809,4.24333333333333,1.92433333333333,8.16558777777778,1.2490221497289,-0.0258778502711037,-2.02979451495048,"PETG","Flat",100,1,"PETG 100%_1.txt"
3.46217,10.331,0.014677,1.2914,0.0062905,0.00028567,0.028567,25.007,10.331,1.2914,0.028567,4.24333333333333,1.92433333333333,8.16558777777778,1.26518755062744,-0.0262124493725633,-2.02976996845,"PETG","Flat",100,1,"PETG 100%_1.txt"
3.4812,10.463,0.014866,1.3079,0.00648,0.00029325,0.029325,25.007,10.463,1.3079,0.029325,4.24333333333333,1.92433333333333,8.16558777777778,1.28135295152598,-0.0265470484740229,-2.02974604128931,"PETG","Flat",100,1,"PETG 100%_1.txt"
3.50022,10.596,0.015056,1.3245,0.0066695,0.00030083,0.030083,25.007,10.596,1.3245,0.030083,4.24333333333333,1.92433333333333,8.16558777777778,1.29764081758284,-0.02685918241716,-2.02787334217894,"PETG","Flat",100,1,"PETG 100%_1.txt"
3.51924,10.728,0.015245,1.341,0.0068591,0.00030841,0.030841,25.007,10.728,1.341,0.030841,4.24333333333333,1.92433333333333,8.16558777777778,1.31380621848138,-0.0271937815186196,-2.02787334217894,"PETG","Flat",100,1,"PETG 100%_1.txt"
3.53826,10.86,0.015435,1.3575,0.0070486,0.00031599,0.031599,25.008,10.86,1.3575,0.031599,4.24333333333333,1.92433333333333,8.16558777777778,1.32997161937992,-0.027528380620079,-2.02787334217893,"PETG","Flat",100,1,"PETG 100%_1.txt"
3.55729,10.993,0.015624,1.3741,0.0072381,0.00032357,0.032357,25.008,10.993,1.3741,0.032357,4.24333333333333,1.92433333333333,8.16558777777778,1.34625948543678,-0.0278405145632163,-2.02609086407222,"PETG","Flat",100,1,"PETG 100%_1.txt"
3.57631,11.125,0.015814,1.3906,0.0074276,0.00033115,0.033115,25.008,11.125,1.3906,0.033115,4.24333333333333,1.92433333333333,8.16558777777778,1.36242488633532,-0.028175113664676,-2.0261120138556,"PETG","Flat",100,1,"PETG 100%_1.txt"
3.59533,11.257,0.016003,1.4071,0.0076171,0.00033873,0.033873,25.008,11.257,1.4071,0.033873,4.24333333333333,1.92433333333333,8.16558777777778,1.37859028723386,-0.0285097127661353,-2.02613266762386,"PETG","Flat",100,1,"PETG 100%_1.txt"
3.61436,11.389,0.016193,1.4237,0.0078067,0.00034631,0.034631,25.008,11.389,1.4237,0.034631,4.24333333333333,1.92433333333333,8.16558777777778,1.39475568813241,-0.0289443118675949,-2.03303447830266,"PETG","Flat",100,1,"PETG 100%_1.txt"
3.63338,11.522,0.016382,1.4402,0.0079962,0.00035389,0.035389,25.009,11.522,1.4402,0.035389,4.24333333333333,1.92433333333333,8.16558777777778,1.41104355418927,-0.0291564458107321,-2.02447200463353,"PETG","Flat",100,1,"PETG 100%_1.txt"
3.6524,11.654,0.016572,1.4567,0.0081857,0.00036148,0.036148,25.009,11.654,1.4567,0.036148,4.24333333333333,1.92433333333333,8.16558777777778,1.42720895508781,-0.0294910449121917,-2.02451053148841,"PETG","Flat",100,1,"PETG 100%_1.txt"
3.67143,11.786,0.016761,1.4733,0.0083752,0.00036906,0.036906,25.009,11.786,1.4733,0.036906,4.24333333333333,1.92433333333333,8.16558777777778,1.44337435598635,-0.0299256440136513,-2.0311982633307,"PETG","Flat",100,1,"PETG 100%_1.txt"
3.69045,11.918,0.016951,1.4898,0.0085647,0.00037664,0.037664,25.009,11.918,1.4898,0.037664,4.24333333333333,1.92433333333333,8.16558777777778,1.45953975688489,-0.0302602431151109,-2.03116143879117,"PETG","Flat",100,1,"PETG 100%_1.txt"
3.70947,12.051,0.017141,1.5063,0.0087542,0.00038422,0.038422,25.009,12.051,1.5063,0.038422,4.24333333333333,1.92433333333333,8.16558777777778,1.47582762294175,-0.0304723770582478,-2.02299522394263,"PETG","Flat",100,1,"PETG 100%_1.txt"
3.72849,12.183,0.01733,1.5229,0.0089438,0.0003918,0.03918,25.01,12.183,1.5229,0.03918,4.24333333333333,1.92433333333333,8.16558777777778,1.49199302384029,-0.0309069761597074,-2.02948165734503,"PETG","Flat",100,1,"PETG 100%_1.txt"
3.74752,12.315,0.01752,1.5394,0.0091333,0.00039938,0.039938,25.01,12.315,1.5394,0.039938,4.24333333333333,1.92433333333333,8.16558777777778,1.50815842473883,-0.0312415752611672,-2.02946441868047,"PETG","Flat",100,1,"PETG 100%_1.txt"
3.76654,12.447,0.017709,1.5559,0.0093228,0.00040696,0.040696,25.01,12.447,1.5559,0.040696,4.24333333333333,1.92433333333333,8.16558777777778,1.52432382563737,-0.0315761743626266,-2.02944754564089,"PETG","Flat",100,1,"PETG 100%_1.txt"
3.78556,12.58,0.017899,1.5724,0.0095123,0.00041454,0.041454,25.01,12.58,1.5724,0.041454,4.24333333333333,1.92433333333333,8.16558777777778,1.54061169169424,-0.0317883083057637,-2.02164260402975,"PETG","Flat",100,1,"PETG 100%_1.txt"
3.80459,12.712,0.018088,1.589,0.0097018,0.00042212,0.042212,25.01,12.712,1.589,0.042212,4.24333333333333,1.92433333333333,8.16558777777778,1.55677709259278,-0.0322229074072233,-2.02787334217894,"PETG","Flat",100,1,"PETG 100%_1.txt"
3.82361,12.844,0.018278,1.6055,0.0098914,0.0004297,0.04297,25.01,12.844,1.6055,0.04297,4.24333333333333,1.92433333333333,8.16558777777778,1.57294249349132,-0.0325575065086827,-2.02787334217893,"PETG","Flat",100,1,"PETG 100%_1.txt"
3.84263,12.976,0.018467,1.622,0.010081,0.00043728,0.043728,25.011,12.976,1.622,0.043728,4.24333333333333,1.92433333333333,8.16558777777778,1.58910789438986,-0.0328921056101423,-2.02787334217894,"PETG","Flat",100,1,"PETG 100%_1.txt"
3.86165,13.109,0.018657,1.6386,0.01027,0.00044486,0.044486,25.011,13.109,1.6386,0.044486,4.24333333333333,1.92433333333333,8.16558777777778,1.60539576044672,-0.0332042395532797,-2.0263785886293,"PETG","Flat",100,1,"PETG 100%_1.txt"
3.88068,13.228,0.018846,1.6535,0.01046,0.00045244,0.045244,25.011,13.228,1.6535,0.045244,4.24333333333333,1.92433333333333,8.16558777777778,1.61996911428707,-0.0335308857129286,-2.02787334217893,"PETG","Flat",100,1,"PETG 100%_1.txt"
3.8997,13.347,0.019036,1.6683,0.010649,0.00046003,0.046003,25.011,13.347,1.6683,0.046003,4.24333333333333,1.92433333333333,8.16558777777778,1.63454246812742,-0.0337575318725778,-2.0234689128201,"PETG","Flat",100,1,"PETG 100%_1.txt"
3.91872,13.465,0.019225,1.6831,0.010839,0.00046761,0.046761,25.011,13.465,1.6831,0.046761,4.24333333333333,1.92433333333333,8.16558777777778,1.64899335680945,-0.0341066431905492,-2.0264181088794,"PETG","Flat",100,1,"PETG 100%_1.txt"
3.93775,13.583,0.019415,1.6979,0.011028,0.00047519,0.047519,25.012,13.583,1.6979,0.047519,4.24333333333333,1.92433333333333,8.16558777777778,1.66344424549148,-0.0344557545085205,-2.02931589071915,"PETG","Flat",100,1,"PETG 100%_1.txt"
3.95677,13.702,0.019604,1.7127,0.011218,0.00048277,0.048277,25.012,13.702,1.7127,0.048277,4.24333333333333,1.92433333333333,8.16558777777778,1.67801759933183,-0.0346824006681696,-2.02501317616451,"PETG","Flat",100,1,"PETG 100%_1.txt"
3.97579,13.82,0.019794,1.7275,0.011408,0.00049035,0.049035,25.012,13.82,1.7275,0.049035,4.24333333333333,1.92433333333333,8.16558777777778,1.69246848801386,-0.0350315119861411,-2.02787334217893,"PETG","Flat",100,1,"PETG 100%_1.txt"
3.99482,13.939,0.019983,1.7423,0.011597,0.00049793,0.049793,25.012,13.939,1.7423,0.049793,4.24333333333333,1.92433333333333,8.16558777777778,1.70704184185421,-0.0352581581457903,-2.02365598035874,"PETG","Flat",100,1,"PETG 100%_1.txt"
4.01384,14.057,0.020173,1.7571,0.011787,0.00050551,0.050551,25.012,14.057,1.7571,0.050551,4.24333333333333,1.92433333333333,8.16558777777778,1.72149273053624,-0.0356072694637617,-2.0264793958091,"PETG","Flat",100,1,"PETG 100%_1.txt"
4.03286,14.175,0.020362,1.7719,0.011976,0.00051309,0.051309,25.013,14.175,1.7719,0.051309,4.24333333333333,1.92433333333333,8.16558777777778,1.73594361921827,-0.0359563807817329,-2.02925564545025,"PETG","Flat",100,1,"PETG 100%_1.txt"
4.05188,14.294,0.020552,1.7867,0.012166,0.00052067,0.052067,25.013,14.294,1.7867,0.052067,4.24333333333333,1.92433333333333,8.16558777777778,1.75051697305862,-0.0361830269413821,-2.0251316360543,"PETG","Flat",100,1,"PETG 100%_1.txt"
4.07091,14.412,0.020741,1.8015,0.012355,0.00052825,0.052825,25.013,14.412,1.8015,0.052825,4.24333333333333,1.92433333333333,8.16558777777778,1.76496786174065,-0.0365321382593535,-2.02787334217894,"PETG","Flat",100,1,"PETG 100%_1.txt"
4.08993,14.53,0.020931,1.8163,0.012545,0.00053583,0.053583,25.013,14.53,1.8163,0.053583,4.24333333333333,1.92433333333333,8.16558777777778,1.77941875042268,-0.036881249577325,-2.0305703670828,"PETG","Flat",100,1,"PETG 100%_1.txt"
4.10895,14.649,0.02112,1.8311,0.012734,0.00054341,0.054341,25.013,14.649,1.8311,0.054341,4.24333333333333,1.92433333333333,8.16558777777778,1.79399210426303,-0.0371078957369742,-2.02653572917777,"PETG","Flat",100,1,"PETG 100%_1.txt"
4.12798,14.767,0.02131,1.8459,0.012924,0.00055099,0.055099,25.013,14.767,1.8459,0.055099,4.24333333333333,1.92433333333333,8.16558777777778,1.80844299294505,-0.0374570070549456,-2.02920023050791,"PETG","Flat",100,1,"PETG 100%_1.txt"
4.147,14.886,0.021499,1.8607,0.013113,0.00055858,0.055858,25.014,14.886,1.8607,0.055858,4.24333333333333,1.92433333333333,8.16558777777778,1.82301634678541,-0.0376836532145945,-2.02524067364941,"PETG","Flat",100,1,"PETG 100%_1.txt"
4.16602,15.004,0.021689,1.8755,0.013303,0.00056616,0.056616,25.014,15.004,1.8755,0.056616,4.24333333333333,1.92433333333333,8.16558777777778,1.83746723546743,-0.038032764532566,-2.02787334217894,"PETG","Flat",100,1,"PETG 100%_1.txt"
4.18504,15.122,0.021878,1.8903,0.013492,0.00057374,0.057374,25.014,15.122,1.8903,0.057374,4.24333333333333,1.92433333333333,8.16558777777778,1.85191812414946,-0.0383818758505374,-2.03046478604123,"PETG","Flat",100,1,"PETG 100%_1.txt"
4.20407,15.241,0.022058,1.9051,0.013671,0.00058091,0.058091,25.014,15.241,1.9051,0.058091,4.24333333333333,1.92433333333333,8.16558777777778,1.86649147798981,-0.0386085220101864,-2.02658768622048,"PETG","Flat",100,1,"PETG 100%_1.txt"
4.22309,15.359,0.022229,1.9199,0.013843,0.00058776,0.058776,25.014,15.359,1.9199,0.058776,4.24333333333333,1.92433333333333,8.16558777777778,1.88094236667184,-0.0389576333281578,-2.02914908735652,"PETG","Flat",100,1,"PETG 100%_1.txt"
4.24211,15.478,0.0224,1.9347,0.014014,0.00059461,0.059461,25.015,15.478,1.9347,0.059461,4.24333333333333,1.92433333333333,8.16558777777778,1.89551572051219,-0.039184279487807,-2.02534137012493,"PETG","Flat",100,1,"PETG 100%_1.txt"
4.26114,15.596,0.022572,1.9495,0.014185,0.00060146,0.060146,25.015,15.596,1.9495,0.060146,4.24333333333333,1.92433333333333,8.16558777777778,1.90996660919422,-0.0395333908057782,-2.02787334217893,"PETG","Flat",100,1,"PETG 100%_1.txt"
4.28016,15.714,0.022743,1.9643,0.014357,0.00060831,0.060831,25.015,15.714,1.9643,0.060831,4.24333333333333,1.92433333333333,8.16558777777778,1.92441749787625,-0.0398825021237497,-2.03036715999336,"PETG","Flat",100,1,"PETG 100%_1.txt"
4.29918,15.833,0.022914,1.9791,0.014528,0.00061517,0.061517,25.015,15.833,1.9791,0.061517,4.24333333333333,1.92433333333333,8.16558777777778,1.9389908517166,-0.0401091482833988,-2.02663575783936,"PETG","Flat",100,1,"PETG 100%_1.txt"
4.3182,15.951,0.023086,1.9939,0.014699,0.00062202,0.062202,25.015,15.951,1.9939,0.062202,4.24333333333333,1.92433333333333,8.16558777777778,1.95344174039863,-0.0404582596013701,-2.02910174037665,"PETG","Flat",100,1,"PETG 100%_1.txt"
4.33723,16.07,0.023257,2.0087,0.014871,0.00062887,0.062887,25.015,16.07,2.0087,0.062887,4.24333333333333,1.92433333333333,8.16558777777778,1.96801509423898,-0.0406849057610195,-2.02543464733507,"PETG","Flat",100,1,"PETG 100%_1.txt"
4.35625,16.188,0.023428,2.0235,0.015042,0.00063572,0.063572,25.016,16.188,2.0235,0.063572,4.24333333333333,1.92433333333333,8.16558777777778,1.98246598292101,-0.0410340170789907,-2.02787334217893,"PETG","Flat",100,1,"PETG 100%_1.txt"
4.37527,16.306,0.023599,2.0383,0.015213,0.00064257,0.064257,25.016,16.306,2.0383,0.064257,4.24333333333333,1.92433333333333,8.16558777777778,1.99691687160304,-0.0413831283969621,-2.03027662252672,"PETG","Flat",100,1,"PETG 100%_1.txt"
4.3943,16.425,0.023771,2.0531,0.015384,0.00064942,0.064942,25.016,16.425,2.0531,0.064942,4.24333333333333,1.92433333333333,8.16558777777778,2.01149022544339,-0.0416097745566115,-2.02668036416207,"PETG","Flat",100,1,"PETG 100%_1.txt"
4.41332,16.543,0.023942,2.0679,0.015556,0.00065628,0.065628,25.016,16.543,2.0679,0.065628,4.24333333333333,1.92433333333333,8.16558777777778,2.02594111412542,-0.0419588858745827,-2.02905778202924,"PETG","Flat",100,1,"PETG 100%_1.txt"
4.43234,16.661,0.024113,2.0827,0.015727,0.00066313,0.066313,25.016,16.661,2.0827,0.066313,4.24333333333333,1.92433333333333,8.16558777777778,2.04039200280745,-0.042307997192554,-2.03140141127162,"PETG","Flat",100,1,"PETG 100%_1.txt"
4.45137,16.78,0.024285,2.0975,0.015898,0.00066998,0.066998,25.016,16.78,2.0975,0.066998,4.24333333333333,1.92433333333333,8.16558777777778,2.0549653566478,-0.0425346433522034,-2.02787334217894,"PETG","Flat",100,1,"PETG 100%_1.txt"
4.47039,16.898,0.024456,2.1123,0.01607,0.00067683,0.067683,25.017,16.898,2.1123,0.067683,4.24333333333333,1.92433333333333,8.16558777777778,2.06941624532983,-0.0428837546701746,-2.03019242864056,"PETG","Flat",100,1,"PETG 100%_1.txt"
4.48941,17.017,0.024627,2.1271,0.016241,0.00068368,0.068368,25.017,17.017,2.1271,0.068368,4.24333333333333,1.92433333333333,8.16558777777778,2.08398959917018,-0.0431104008298235,-2.02672186685269,"PETG","Flat",100,1,"PETG 100%_1.txt"
4.50843,17.135,0.024798,2.1419,0.016412,0.00069053,0.069053,25.017,17.135,2.1419,0.069053,4.24333333333333,1.92433333333333,8.16558777777778,2.0984404878522,-0.0434595121477952,-2.02901686109506,"PETG","Flat",100,1,"PETG 100%_1.txt"
4.52746,17.253,0.02497,2.1567,0.016583,0.00069739,0.069739,25.017,17.253,2.1567,0.069739,4.24333333333333,1.92433333333333,8.16558777777778,2.11289137653423,-0.0438086234657664,-2.03128035729431,"PETG","Flat",100,1,"PETG 100%_1.txt"
4.54648,17.372,0.025141,2.1715,0.016755,0.00070424,0.070424,25.017,17.372,2.1715,0.070424,4.24333333333333,1.92433333333333,8.16558777777778,2.12746473037458,-0.0440352696254154,-2.02787334217893,"PETG","Flat",100,1,"PETG 100%_1.txt"
4.5655,17.49,0.025312,2.1863,0.016926,0.00071109,0.071109,25.017,17.49,2.1863,0.071109,4.24333333333333,1.92433333333333,8.16558777777778,2.14191561905661,-0.0443843809433875,-2.03011393419876,"PETG","Flat",100,1,"PETG 100%_1.txt"
4.58453,17.609,0.025484,2.2011,0.017097,0.00071794,0.071794,25.018,17.609,2.2011,0.071794,4.24333333333333,1.92433333333333,8.16558777777778,2.15648897289696,-0.0446110271030355,-2.02676057893942,"PETG","Flat",100,1,"PETG 100%_1.txt"
4.60355,17.727,0.025655,2.2159,0.017269,0.00072479,0.072479,25.018,17.727,2.2159,0.072479,4.24333333333333,1.92433333333333,8.16558777777778,2.17093986157899,-0.0449601384210072,-2.02897867327078,"PETG","Flat",100,1,"PETG 100%_1.txt"
4.62257,17.845,0.025826,2.2307,0.01744,0.00073164,0.073164,25.018,17.845,2.2307,0.073164,4.24333333333333,1.92433333333333,8.16558777777778,2.18539075026102,-0.0453092497389793,-2.03116733487153,"PETG","Flat",100,1,"PETG 100%_1.txt"
4.64159,17.964,0.025997,2.2455,0.017611,0.0007385,0.07385,25.018,17.964,2.2455,0.07385,4.24333333333333,1.92433333333333,8.16558777777778,2.19996410410137,-0.0455358958986278,-2.02787334217893,"PETG","Flat",100,1,"PETG 100%_1.txt"
4.66062,18.082,0.026169,2.2603,0.017782,0.00074535,0.074535,25.018,18.082,2.2603,0.074535,4.24333333333333,1.92433333333333,8.16558777777778,2.2144149927834,-0.045885007216599,-2.03004057941862,"PETG","Flat",100,1,"PETG 100%_1.txt"
4.67964,18.201,0.02634,2.2751,0.017954,0.0007522,0.07522,25.019,18.201,2.2751,0.07522,4.24333333333333,1.92433333333333,8.16558777777778,2.22898834662375,-0.0461116533762485,-2.02679677272421,"PETG","Flat",100,1,"PETG 100%_1.txt"
4.69866,18.319,0.026511,2.2899,0.018125,0.00075905,0.075905,25.019,18.319,2.2899,0.075905,4.24333333333333,1.92433333333333,8.16558777777778,2.24343923530578,-0.0464607646942197,-2.02894295358835,"PETG","Flat",100,1,"PETG 100%_1.txt"
4.71769,18.437,0.026683,2.3047,0.018296,0.0007659,0.07659,25.019,18.437,2.3047,0.07659,4.24333333333333,1.92433333333333,8.16558777777778,2.25789012398781,-0.0468098760121909,-2.03106157036451,"PETG","Flat",100,1,"PETG 100%_1.txt"
4.73671,18.556,0.026854,2.3195,0.018468,0.00077275,0.077275,25.019,18.556,2.3195,0.077275,4.24333333333333,1.92433333333333,8.16558777777778,2.27246347782816,-0.0470365221718403,-2.02787334217893,"PETG","Flat",100,1,"PETG 100%_1.txt"
4.75573,18.674,0.027025,2.3343,0.018639,0.00077961,0.077961,25.019,18.674,2.3343,0.077961,4.24333333333333,1.92433333333333,8.16558777777778,2.28691436651019,-0.0473856334898115,-2.02997187550064,"PETG","Flat",100,1,"PETG 100%_1.txt"
4.77476,18.793,0.027197,2.3491,0.01881,0.00078646,0.078646,25.019,18.793,2.3491,0.078646,4.24333333333333,1.92433333333333,8.16558777777778,2.30148772035054,-0.0476122796494609,-2.02683068619731,"PETG","Flat",100,1,"PETG 100%_1.txt"
4.79378,18.911,0.027368,2.3639,0.018982,0.00079331,0.079331,25.02,18.911,2.3639,0.079331,4.24333333333333,1.92433333333333,8.16558777777778,2.31593860903257,-0.0479613909674321,-2.02890947025814,"PETG","Flat",100,1,"PETG 100%_1.txt"
4.8128,19.029,0.027539,2.3787,0.019153,0.00080016,0.080016,25.02,19.029,2.3787,0.080016,4.24333333333333,1.92433333333333,8.16558777777778,2.3303894977146,-0.0483105022854033,-2.03096238640448,"PETG","Flat",100,1,"PETG 100%_1.txt"
4.83182,19.134,0.02771,2.3918,0.019324,0.00080701,0.080701,25.02,19.134,2.3918,0.080701,4.24333333333333,1.92433333333333,8.16558777777778,2.34324833933844,-0.0485516606615644,-2.0299214257699,"PETG","Flat",100,1,"PETG 100%_1.txt"
4.85085,19.234,0.027882,2.4043,0.019495,0.00081386,0.081386,25.02,19.234,2.4043,0.081386,4.24333333333333,1.92433333333333,8.16558777777778,2.35549485517066,-0.0488051448293367,-2.02991077774557,"PETG","Flat",100,1,"PETG 100%_1.txt"
4.86987,19.334,0.028053,2.4167,0.019667,0.00082072,0.082072,25.02,19.334,2.4167,0.082072,4.24333333333333,1.92433333333333,8.16558777777778,2.36774137100289,-0.0489586289971093,-2.02584636062024,"PETG","Flat",100,1,"PETG 100%_1.txt"
4.88889,19.434,0.028224,2.4292,0.019838,0.00082757,0.082757,25.02,19.434,2.4292,0.082757,4.24333333333333,1.92433333333333,8.16558777777778,2.37998788683512,-0.0492121131648813,-2.02585679091393,"PETG","Flat",100,1,"PETG 100%_1.txt"
4.90792,19.533,0.028396,2.4417,0.020009,0.00083442,0.083442,25.021,19.533,2.4417,0.083442,4.24333333333333,1.92433333333333,8.16558777777778,2.39211193750902,-0.0495880624909764,-2.03088268382587,"PETG","Flat",100,1,"PETG 100%_1.txt"
4.92694,19.633,0.028567,2.4541,0.020181,0.00084127,0.084127,25.021,19.633,2.4541,0.084127,4.24333333333333,1.92433333333333,8.16558777777778,2.40435845334125,-0.049741546658749,-2.02687529679919,"PETG","Flat",100,1,"PETG 100%_1.txt"
4.94596,19.733,0.028738,2.4666,0.020352,0.00084812,0.084812,25.021,19.733,2.4666,0.084812,4.24333333333333,1.92433333333333,8.16558777777778,2.41660496917348,-0.0499950308265213,-2.02688035459829,"PETG","Flat",100,1,"PETG 100%_1.txt"
4.96498,19.833,0.028909,2.4791,0.020523,0.00085497,0.085497,25.021,19.833,2.4791,0.085497,4.24333333333333,1.92433333333333,8.16558777777778,2.42885148500571,-0.0502485149942937,-2.02688536139299,"PETG","Flat",100,1,"PETG 100%_1.txt"
4.98401,19.932,0.029081,2.4916,0.020694,0.00086183,0.086183,25.021,19.932,2.4916,0.086183,4.24333333333333,1.92433333333333,8.16558777777778,2.44097553567961,-0.0506244643203884,-2.03180543909088,"PETG","Flat",100,1,"PETG 100%_1.txt"
5.00303,20.032,0.029252,2.504,0.020866,0.00086868,0.086868,25.021,20.032,2.504,0.086868,4.24333333333333,1.92433333333333,8.16558777777778,2.45322205151184,-0.0507779484881605,-2.02787334217894,"PETG","Flat",100,1,"PETG 100%_1.txt"
5.02205,20.132,0.029403,2.5165,0.021017,0.00087472,0.087472,25.022,20.132,2.5165,0.087472,4.24333333333333,1.92433333333333,8.16558777777778,2.46546856734407,-0.0510314326559329,-2.02787334217894,"PETG","Flat",100,1,"PETG 100%_1.txt"
5.04108,20.232,0.029551,2.529,0.021165,0.00088063,0.088063,25.022,20.232,2.529,0.088063,4.24333333333333,1.92433333333333,8.16558777777778,2.47771508317629,-0.0512849168237053,-2.02787334217894,"PETG","Flat",100,1,"PETG 100%_1.txt"
5.0601,20.331,0.029698,2.5414,0.021312,0.00088653,0.088653,25.022,20.331,2.5414,0.088653,4.24333333333333,1.92433333333333,8.16558777777778,2.4898391338502,-0.0515608661497997,-2.02883710355708,"PETG","Flat",100,1,"PETG 100%_1.txt"
5.07912,20.431,0.029846,2.5539,0.02146,0.00089244,0.089244,25.022,20.431,2.5539,0.089244,4.24333333333333,1.92433333333333,8.16558777777778,2.50208564968243,-0.0518143503175721,-2.028832386451,"PETG","Flat",100,1,"PETG 100%_1.txt"
5.09815,20.531,0.029994,2.5664,0.021607,0.00089835,0.089835,25.022,20.531,2.5664,0.089835,4.24333333333333,1.92433333333333,8.16558777777778,2.51433216551466,-0.0520678344853445,-2.02882771529553,"PETG","Flat",100,1,"PETG 100%_1.txt"
5.11717,20.631,0.030141,2.5788,0.021755,0.00090425,0.090425,25.022,20.631,2.5788,0.090425,4.24333333333333,1.92433333333333,8.16558777777778,2.52657868134688,-0.0522213186531171,-2.02502398996111,"PETG","Flat",100,1,"PETG 100%_1.txt"
5.13619,20.73,0.030289,2.5913,0.021903,0.00091016,0.091016,25.022,20.73,2.5913,0.091016,4.24333333333333,1.92433333333333,8.16558777777778,2.53870273202079,-0.0525972679792117,-2.02976374712352,"PETG","Flat",100,1,"PETG 100%_1.txt"
5.15521,20.83,0.030437,2.6038,0.02205,0.00091606,0.091606,25.023,20.83,2.6038,0.091606,4.24333333333333,1.92433333333333,8.16558777777778,2.55094924785302,-0.0528507521469845,-2.02975467190201,"PETG","Flat",100,1,"PETG 100%_1.txt"
5.17424,20.93,0.030584,2.6162,0.022198,0.00092197,0.092197,25.023,20.93,2.6162,0.092197,4.24333333333333,1.92433333333333,8.16558777777778,2.56319576368524,-0.0530042363147567,-2.02600092939212,"PETG","Flat",100,1,"PETG 100%_1.txt"
5.19326,21.03,0.030732,2.6287,0.022346,0.00092787,0.092787,25.023,21.03,2.6287,0.092787,4.24333333333333,1.92433333333333,8.16558777777778,2.57544227951747,-0.0532577204825282,-2.02600983309348,"PETG","Flat",100,1,"PETG 100%_1.txt"
5.21228,21.129,0.03088,2.6412,0.022493,0.00093378,0.093378,25.023,21.129,2.6412,0.093378,4.24333333333333,1.92433333333333,8.16558777777778,2.58756633019138,-0.0536336698086233,-2.03065537667058,"PETG","Flat",100,1,"PETG 100%_1.txt"
5.23131,21.229,0.031027,2.6536,0.022641,0.00093968,0.093968,25.023,21.229,2.6536,0.093968,4.24333333333333,1.92433333333333,8.16558777777778,2.5998128460236,-0.0537871539763959,-2.02695033073545,"PETG","Flat",100,1,"PETG 100%_1.txt"
5.25033,21.329,0.031175,2.6661,0.022789,0.00094559,0.094559,25.023,21.329,2.6661,0.094559,4.24333333333333,1.92433333333333,8.16558777777778,2.61205936185583,-0.0540406381441683,-2.02695465827119,"PETG","Flat",100,1,"PETG 100%_1.txt"
5.26935,21.429,0.031322,2.6786,0.022936,0.00095149,0.095149,25.024,21.429,2.6786,0.095149,4.24333333333333,1.92433333333333,8.16558777777778,2.62430587768806,-0.0542941223119406,-2.02695894541703,"PETG","Flat",100,1,"PETG 100%_1.txt"
5.28837,21.528,0.03147,2.691,0.023084,0.0009574,0.09574,25.024,21.528,2.691,0.09574,4.24333333333333,1.92433333333333,8.16558777777778,2.63642992836196,-0.0545700716380351,-2.02787334217893,"PETG","Flat",100,1,"PETG 100%_1.txt"
5.3074,21.628,0.031618,2.7035,0.023231,0.00096331,0.096331,25.024,21.628,2.7035,0.096331,4.24333333333333,1.92433333333333,8.16558777777778,2.64867644419419,-0.0548235558058074,-2.02787334217893,"PETG","Flat",100,1,"PETG 100%_1.txt"
5.32642,21.728,0.031765,2.716,0.023379,0.00096921,0.096921,25.024,21.728,2.716,0.096921,4.24333333333333,1.92433333333333,8.16558777777778,2.66092296002642,-0.0550770399735798,-2.02787334217893,"PETG","Flat",100,1,"PETG 100%_1.txt"
5.34544,21.828,0.031913,2.7284,0.023527,0.00097512,0.097512,25.024,21.828,2.7284,0.097512,4.24333333333333,1.92433333333333,8.16558777777778,2.67316947585865,-0.0552305241413524,-2.02428251507669,"PETG","Flat",100,1,"PETG 100%_1.txt"
5.36447,21.927,0.032061,2.7409,0.023674,0.00098102,0.098102,25.024,21.927,2.7409,0.098102,4.24333333333333,1.92433333333333,8.16558777777778,2.68529352653255,-0.0556064734674466,-2.02876695492162,"PETG","Flat",100,1,"PETG 100%_1.txt"
5.38349,22.027,0.032208,2.7534,0.023822,0.00098693,0.098693,25.024,22.027,2.7534,0.098693,4.24333333333333,1.92433333333333,8.16558777777778,2.69754004236478,-0.055859957635219,-2.02876289806127,"PETG","Flat",100,1,"PETG 100%_1.txt"
5.40251,22.127,0.032356,2.7658,0.02397,0.00099283,0.099283,25.025,22.127,2.7658,0.099283,4.24333333333333,1.92433333333333,8.16558777777778,2.70978655819701,-0.0560134418029916,-2.0252166390553,"PETG","Flat",100,1,"PETG 100%_1.txt"
5.42153,22.227,0.032504,2.7783,0.024117,0.00099874,0.099874,25.025,22.227,2.7783,0.099874,4.24333333333333,1.92433333333333,8.16558777777778,2.72203307402924,-0.056266925970764,-2.02522859197221,"PETG","Flat",100,1,"PETG 100%_1.txt"
5.44056,22.326,0.032651,2.7908,0.024265,0.0010046,0.10046,25.025,22.326,2.7908,0.10046,4.24333333333333,1.92433333333333,8.16558777777778,2.73415712470314,-0.0566428752968586,-2.029628611755,"PETG","Flat",100,1,"PETG 100%_1.txt"
5.45958,22.426,0.032799,2.8033,0.024413,0.0010105,0.10105,25.025,22.426,2.8033,0.10105,4.24333333333333,1.92433333333333,8.16558777777778,2.74640364053537,-0.0568963594646315,-2.02962078495457,"PETG","Flat",100,1,"PETG 100%_1.txt"
5.4786,22.526,0.032946,2.8157,0.02456,0.0010165,0.10165,25.025,22.526,2.8157,0.10165,4.24333333333333,1.92433333333333,8.16558777777778,2.7586501563676,-0.0570498436324036,-2.02613359492857,"PETG","Flat",100,1,"PETG 100%_1.txt"
5.49763,22.626,0.033094,2.8282,0.024708,0.0010224,0.10224,25.025,22.626,2.8282,0.10224,4.24333333333333,1.92433333333333,8.16558777777778,2.77089667219982,-0.0573033278001756,-2.02614128421524,"PETG","Flat",100,1,"PETG 100%_1.txt"
5.51665,22.725,0.033242,2.8407,0.024855,0.0010283,0.10283,25.025,22.725,2.8407,0.10283,4.24333333333333,1.92433333333333,8.16558777777778,2.78302072287373,-0.0576792771262702,-2.03045999670047,"PETG","Flat",100,1,"PETG 100%_1.txt"
5.53567,22.825,0.033389,2.8531,0.025003,0.0010342,0.10342,25.026,22.825,2.8531,0.10342,4.24333333333333,1.92433333333333,8.16558777777778,2.79526723870596,-0.0578327612940428,-2.02701487133444,"PETG","Flat",100,1,"PETG 100%_1.txt"
5.5547,22.925,0.033537,2.8656,0.025151,0.0010401,0.10401,25.026,22.925,2.8656,0.10401,4.24333333333333,1.92433333333333,8.16558777777778,2.80751375453818,-0.0580862454618152,-2.02701861605999,"PETG","Flat",100,1,"PETG 100%_1.txt"
5.57372,23.024,0.033685,2.8781,0.025298,0.001046,0.1046,25.026,23.024,2.8781,0.1046,4.24333333333333,1.92433333333333,8.16558777777778,2.81963780521209,-0.0584621947879094,-2.0312773978635,"PETG","Flat",100,1,"PETG 100%_1.txt"
5.59274,23.124,0.033832,2.8905,0.025446,0.0010519,0.10519,25.026,23.124,2.8905,0.10519,4.24333333333333,1.92433333333333,8.16558777777778,2.83188432104432,-0.058615678955682,-2.02787334217893,"PETG","Flat",100,1,"PETG 100%_1.txt"
5.61176,23.224,0.03398,2.903,0.025594,0.0010578,0.10578,25.026,23.224,2.903,0.10578,4.24333333333333,1.92433333333333,8.16558777777778,2.84413083687655,-0.0588691631234544,-2.02787334217893,"PETG","Flat",100,1,"PETG 100%_1.txt"
5.63079,23.324,0.034128,2.9155,0.025741,0.0010637,0.10637,25.026,23.324,2.9155,0.10637,4.24333333333333,1.92433333333333,8.16558777777778,2.85637735270877,-0.0591226472912267,-2.02787334217893,"PETG","Flat",100,1,"PETG 100%_1.txt"
5.64981,23.423,0.034275,2.9279,0.025889,0.0010696,0.10696,25.026,23.423,2.9279,0.10696,4.24333333333333,1.92433333333333,8.16558777777778,2.86850140338268,-0.0593985966173221,-2.02870988139356,"PETG","Flat",100,1,"PETG 100%_1.txt"
5.66883,23.543,0.034423,2.9429,0.026037,0.0010755,0.10755,25.027,23.543,2.9429,0.10755,4.24333333333333,1.92433333333333,8.16558777777778,2.88319722238135,-0.0597027776186483,-2.02870561754216,"PETG","Flat",100,1,"PETG 100%_1.txt"
5.68786,23.678,0.03457,2.9597,0.026184,0.0010814,0.10814,25.027,23.678,2.9597,0.10814,4.24333333333333,1.92433333333333,8.16558777777778,2.89973001875486,-0.0599699812451413,-2.02621823986016,"PETG","Flat",100,1,"PETG 100%_1.txt"
5.70688,23.813,0.034718,2.9766,0.026332,0.0010873,0.10873,25.027,23.813,2.9766,0.10873,4.24333333333333,1.92433333333333,8.16558777777778,2.91626281512837,-0.0603371848716336,-2.02705048953953,"PETG","Flat",100,1,"PETG 100%_1.txt"
5.7259,23.947,0.034866,2.9934,0.026479,0.0010932,0.10932,25.027,23.947,2.9934,0.10932,4.24333333333333,1.92433333333333,8.16558777777778,2.93267314634355,-0.0607268536564485,-2.02869157668365,"PETG","Flat",100,1,"PETG 100%_1.txt"
5.74492,24.082,0.035013,3.0103,0.026627,0.0010991,0.10991,25.027,24.082,3.0103,0.10991,4.24333333333333,1.92433333333333,8.16558777777778,2.94920594271706,-0.0610940572829413,-2.02950062395579,"PETG","Flat",100,1,"PETG 100%_1.txt"
5.76395,24.217,0.035161,3.0271,0.026775,0.001105,0.1105,25.027,24.217,3.0271,0.1105,4.24333333333333,1.92433333333333,8.16558777777778,2.96573873909057,-0.0613612609094343,-2.02706421688858,"PETG","Flat",100,1,"PETG 100%_1.txt"
5.78297,24.352,0.035309,3.044,0.026922,0.0011109,0.11109,25.027,24.352,3.044,0.11109,4.24333333333333,1.92433333333333,8.16558777777778,2.98227153546407,-0.0617284645359266,-2.02787334217893,"PETG","Flat",100,1,"PETG 100%_1.txt"
5.80199,24.487,0.035456,3.0608,0.02707,0.0011168,0.11168,25.028,24.487,3.0608,0.11168,4.24333333333333,1.92433333333333,8.16558777777778,2.99880433183758,-0.0619956681624196,-2.02547269218569,"PETG","Flat",100,1,"PETG 100%_1.txt"
5.82102,24.622,0.035604,3.0777,0.027218,0.0011228,0.11228,25.028,24.622,3.0777,0.11228,4.24333333333333,1.92433333333333,8.16558777777778,3.01533712821109,-0.0623628717889124,-2.02628169701116,"PETG","Flat",100,1,"PETG 100%_1.txt"
5.84004,24.756,0.035752,3.0946,0.027365,0.0011287,0.11287,25.028,24.756,3.0946,0.11287,4.24333333333333,1.92433333333333,8.16558777777778,3.03174745942627,-0.062852540573727,-2.03103924816542,"PETG","Flat",100,1,"PETG 100%_1.txt"
5.85906,24.891,0.035899,3.1114,0.027513,0.0011346,0.11346,25.028,24.891,3.1114,0.11346,4.24333333333333,1.92433333333333,8.16558777777778,3.04828025579978,-0.06311974420022,-2.02866054509931,"PETG","Flat",100,1,"PETG 100%_1.txt"
5.87809,25.026,0.036047,3.1283,0.02766,0.0011405,0.11405,25.028,25.026,3.1283,0.11405,4.24333333333333,1.92433333333333,8.16558777777778,3.06481305217329,-0.0634869478267124,-2.0294392426146,"PETG","Flat",100,1,"PETG 100%_1.txt"
5.89711,25.161,0.036194,3.1451,0.027808,0.0011464,0.11464,25.028,25.161,3.1451,0.11464,4.24333333333333,1.92433333333333,8.16558777777778,3.08134584854679,-0.063754151453205,-2.0270945742013,"PETG","Flat",100,1,"PETG 100%_1.txt"
5.91613,25.296,0.036342,3.162,0.027956,0.0011523,0.11523,25.029,25.296,3.162,0.11523,4.24333333333333,1.92433333333333,8.16558777777778,3.0978786449203,-0.0641213550796977,-2.02787334217893,"PETG","Flat",100,1,"PETG 100%_1.txt"
5.93515,25.399,0.03649,3.1748,0.028103,0.0011582,0.11582,25.029,25.399,3.1748,0.11582,4.24333333333333,1.92433333333333,8.16558777777778,3.1104925562275,-0.0643074437725031,-2.02555889418241,"PETG","Flat",100,1,"PETG 100%_1.txt"
5.95418,25.498,0.036637,3.1873,0.028251,0.0011641,0.11641,25.029,25.498,3.1873,0.11641,4.24333333333333,1.92433333333333,8.16558777777778,3.1226166069014,-0.0646833930985982,-2.02941025628583,"PETG","Flat",100,1,"PETG 100%_1.txt"
5.9732,25.598,0.036785,3.1997,0.028399,0.00117,0.117,25.029,25.598,3.1997,0.117,4.24333333333333,1.92433333333333,8.16558777777778,3.13486312273363,-0.0648368772663708,-2.0263423841726,"PETG","Flat",100,1,"PETG 100%_1.txt"
5.99222,25.697,0.036933,3.2121,0.028546,0.0011759,0.11759,25.029,25.697,3.2121,0.11759,4.24333333333333,1.92433333333333,8.16558777777778,3.14698717340753,-0.0651128265924652,-2.02711081823309,"PETG","Flat",100,1,"PETG 100%_1.txt"
6.01125,25.796,0.03708,3.2246,0.028694,0.0011818,0.11818,25.029,25.796,3.2246,0.11818,4.24333333333333,1.92433333333333,8.16558777777778,3.15911122408144,-0.0654887759185598,-2.03091161441915,"PETG","Flat",100,1,"PETG 100%_1.txt"
6.03027,25.896,0.037228,3.237,0.028842,0.0011877,0.11877,25.029,25.896,3.237,0.11877,4.24333333333333,1.92433333333333,8.16558777777778,3.17135773991367,-0.065642260086332,-2.02787334217893,"PETG","Flat",100,1,"PETG 100%_1.txt"
