Repository: VipulKohinkar/3D-Printing-Parameter-Optimisation

# 3D Printing Parameter Optimisation: Impact of K-Value on Carbon-Reinforced PETG

## MSc Mechanical Engineering with Management

**Author:** Vipul Kohinkar  
**Project:** MEE7012-SUM  
**Date:** 27 August 2026

---

## Project Overview

This project investigates the influence of flow-rate multiplier (K-value) and build orientation on the tensile behaviour of PETG and carbon-fibre-reinforced PETG (CF-PETG) manufactured using fused deposition modelling (FDM).

The study compares an unreinforced thermoplastic, PETG, with a carbon-fibre-reinforced PETG composite to investigate whether the two materials respond differently to changes in material flow and build orientation.

---

File: 3_Experimental_data/Modulus/Recalculated Stress Strain/Recalculated_Stress_Strain_All_Data.csv (part 105 of 212)
"Time (s)","Load (N)","Machine Extension (mm)","Stress (MPa)","Extension from Preload (mm)","Strain","Percentage Strain","Gauge Length (mm)","Load_N","NEXYGEN_Stress_MPa","Percentage_Strain","Measured_Width_mm","Measured_Thickness_mm","Measured_Area_mm2","Recalculated_Stress_MPa","Stress_Difference_MPa","Stress_Difference_Percent","Material","Orientation","K","Sample","File"
6.04929,25.995,0.037375,3.2494,0.028989,0.0011936,0.11936,25.03,25.995,3.2494,0.11936,4.24333333333333,1.92433333333333,8.16558777777778,3.18348179058757,-0.0659182094124269,-2.02862711308016,"PETG","Flat",100,1,"PETG 100%_1.txt"
6.06831,26.095,0.037523,3.2619,0.029137,0.0011995,0.11995,25.03,26.095,3.2619,0.11995,4.24333333333333,1.92433333333333,8.16558777777778,3.1957283064198,-0.0661716935801993,-2.02862422453782,"PETG","Flat",100,1,"PETG 100%_1.txt"
6.08734,26.194,0.037671,3.2743,0.029284,0.0012054,0.12054,25.03,26.194,3.2743,0.12054,4.24333333333333,1.92433333333333,8.16558777777778,3.20785235709371,-0.0664476429062941,-2.02936941961012,"PETG","Flat",100,1,"PETG 100%_1.txt"
6.10636,26.294,0.037818,3.2867,0.029432,0.0012113,0.12113,25.03,26.294,3.2867,0.12113,4.24333333333333,1.92433333333333,8.16558777777778,3.22009887292593,-0.0666011270740663,-2.02638290912059,"PETG","Flat",100,1,"PETG 100%_1.txt"
6.12538,26.393,0.037966,3.2991,0.02958,0.0012172,0.12172,25.03,26.393,3.2991,0.12172,4.24333333333333,1.92433333333333,8.16558777777778,3.23222292359984,-0.0668770764001607,-2.02713092662122,"PETG","Flat",100,1,"PETG 100%_1.txt"
6.14441,26.493,0.038114,3.3116,0.029727,0.0012231,0.12231,25.03,26.493,3.3116,0.12231,4.24333333333333,1.92433333333333,8.16558777777778,3.24446943943207,-0.0671305605679331,-2.02713372895075,"PETG","Flat",100,1,"PETG 100%_1.txt"
6.16343,26.592,0.038261,3.324,0.029875,0.001229,0.1229,25.03,26.592,3.324,0.1229,4.24333333333333,1.92433333333333,8.16558777777778,3.25659349010597,-0.067406509894028,-2.02787334217894,"PETG","Flat",100,1,"PETG 100%_1.txt"
6.18245,26.691,0.038409,3.3364,0.030023,0.001235,0.1235,25.031,26.691,3.3364,0.1235,4.24333333333333,1.92433333333333,8.16558777777778,3.26871754077988,-0.0676824592201224,-2.02860745774255,"PETG","Flat",100,1,"PETG 100%_1.txt"
6.20147,26.791,0.038557,3.3489,0.03017,0.0012409,0.12409,25.031,26.791,3.3489,0.12409,4.24333333333333,1.92433333333333,8.16558777777778,3.28096405661211,-0.0679359433878948,-2.02860471760562,"PETG","Flat",100,1,"PETG 100%_1.txt"
6.2205,26.89,0.038704,3.3613,0.030318,0.0012468,0.12468,25.031,26.89,3.3613,0.12468,4.24333333333333,1.92433333333333,8.16558777777778,3.29308810728601,-0.0682118927139892,-2.02933069687291,"PETG","Flat",100,1,"PETG 100%_1.txt"
6.23952,26.99,0.038852,3.3737,0.030466,0.0012527,0.12527,25.031,26.99,3.3737,0.12527,4.24333333333333,1.92433333333333,8.16558777777778,3.30533462311824,-0.0683653768817618,-2.02642134397729,"PETG","Flat",100,1,"PETG 100%_1.txt"
6.25854,27.089,0.038999,3.3862,0.030613,0.0012586,0.12586,25.031,27.089,3.3862,0.12586,4.24333333333333,1.92433333333333,8.16558777777778,3.31745867379214,-0.0687413262078569,-2.03004329950555,"PETG","Flat",100,1,"PETG 100%_1.txt"
6.27757,27.189,0.039147,3.3986,0.030761,0.0012645,0.12645,25.031,27.189,3.3986,0.12645,4.24333333333333,1.92433333333333,8.16558777777778,3.32970518962437,-0.0688948103756291,-2.02715266214409,"PETG","Flat",100,1,"PETG 100%_1.txt"
6.29659,27.288,0.039295,3.411,0.030908,0.0012704,0.12704,25.031,27.288,3.411,0.12704,4.24333333333333,1.92433333333333,8.16558777777778,3.34182924029828,-0.0691707597017235,-2.02787334217894,"PETG","Flat",100,1,"PETG 100%_1.txt"
6.31561,27.388,0.039442,3.4234,0.031056,0.0012763,0.12763,25.032,27.388,3.4234,0.12763,4.24333333333333,1.92433333333333,8.16558777777778,3.3540757561305,-0.0693242438694956,-2.02501150521399,"PETG","Flat",100,1,"PETG 100%_1.txt"
6.33464,27.487,0.03959,3.4359,0.031204,0.0012822,0.12822,25.032,27.487,3.4359,0.12822,4.24333333333333,1.92433333333333,8.16558777777778,3.36619980680441,-0.0697001931955907,-2.02858619853869,"PETG","Flat",100,1,"PETG 100%_1.txt"
6.35366,27.586,0.039738,3.4483,0.031351,0.0012881,0.12881,25.032,27.586,3.4483,0.12881,4.24333333333333,1.92433333333333,8.16558777777778,3.37832385747831,-0.0699761425216856,-2.02929392807139,"PETG","Flat",100,1,"PETG 100%_1.txt"
6.37268,27.686,0.039885,3.4607,0.031499,0.001294,0.1294,25.032,27.686,3.4607,0.1294,4.24333333333333,1.92433333333333,8.16558777777778,3.39057037331054,-0.0701296266894578,-2.02645784637379,"PETG","Flat",100,1,"PETG 100%_1.txt"
6.3917,27.785,0.040033,3.4732,0.031647,0.0012999,0.12999,25.032,27.785,3.4732,0.12999,4.24333333333333,1.92433333333333,8.16558777777778,3.40269442398445,-0.070505576015552,-2.02998894436116,"PETG","Flat",100,1,"PETG 100%_1.txt"
6.41073,27.885,0.040181,3.4856,0.031794,0.0013058,0.13058,25.032,27.885,3.4856,0.13058,4.24333333333333,1.92433333333333,8.16558777777778,3.41494093981668,-0.0706590601833241,-2.02717065019865,"PETG","Flat",100,1,"PETG 100%_1.txt"
6.42975,27.984,0.040328,3.498,0.031942,0.0013117,0.13117,25.033,27.984,3.498,0.13117,4.24333333333333,1.92433333333333,8.16558777777778,3.42706499049058,-0.070935009509419,-2.02787334217893,"PETG","Flat",100,1,"PETG 100%_1.txt"
6.44877,28.084,0.040476,3.5105,0.03209,0.0013176,0.13176,25.033,28.084,3.5105,0.13176,4.24333333333333,1.92433333333333,8.16558777777778,3.43931150632281,-0.0711884936771914,-2.02787334217893,"PETG","Flat",100,1,"PETG 100%_1.txt"
6.4678,28.183,0.040623,3.5229,0.032237,0.0013235,0.13235,25.033,28.183,3.5229,0.13235,4.24333333333333,1.92433333333333,8.16558777777778,3.45143555699671,-0.0714644430032862,-2.02856859414932,"PETG","Flat",100,1,"PETG 100%_1.txt"
6.48682,28.283,0.040771,3.5353,0.032385,0.0013294,0.13294,25.033,28.283,3.5353,0.13294,4.24333333333333,1.92433333333333,8.16558777777778,3.46368207282894,-0.0716179271710584,-2.02579490201845,"PETG","Flat",100,1,"PETG 100%_1.txt"
6.50584,28.382,0.040919,3.5477,0.032532,0.0013353,0.13353,25.033,28.382,3.5477,0.13353,4.24333333333333,1.92433333333333,8.16558777777778,3.47580612350285,-0.0718938764971528,-2.02649255847881,"PETG","Flat",100,1,"PETG 100%_1.txt"
6.52486,28.481,0.041066,3.5602,0.03268,0.0013413,0.13413,25.033,28.481,3.5602,0.13413,4.24333333333333,1.92433333333333,8.16558777777778,3.48793017417675,-0.0722698258232475,-2.02993724575157,"PETG","Flat",100,1,"PETG 100%_1.txt"
6.54389,28.581,0.041214,3.5726,0.032828,0.0013472,0.13472,25.033,28.581,3.5726,0.13472,4.24333333333333,1.92433333333333,8.16558777777778,3.50017669000898,-0.0724233099910201,-2.02718776216257,"PETG","Flat",100,1,"PETG 100%_1.txt"
6.56291,28.68,0.041362,3.585,0.032975,0.0013531,0.13531,25.034,28.68,3.585,0.13531,4.24333333333333,1.92433333333333,8.16558777777778,3.51230074068289,-0.072699259317115,-2.02787334217894,"PETG","Flat",100,1,"PETG 100%_1.txt"
6.58193,28.78,0.041509,3.5975,0.033123,0.001359,0.1359,25.034,28.78,3.5975,0.1359,4.24333333333333,1.92433333333333,8.16558777777778,3.52454725651511,-0.0729527434848873,-2.02787334217894,"PETG","Flat",100,1,"PETG 100%_1.txt"
6.60096,28.879,0.041657,3.6099,0.033271,0.0013649,0.13649,25.034,28.879,3.6099,0.13649,4.24333333333333,1.92433333333333,8.16558777777778,3.53667130718902,-0.0732286928109818,-2.02855183830526,"PETG","Flat",100,1,"PETG 100%_1.txt"
6.61998,28.979,0.041805,3.6223,0.033418,0.0013708,0.13708,25.034,28.979,3.6223,0.13708,4.24333333333333,1.92433333333333,8.16558777777778,3.54891782302125,-0.0733821769787544,-2.02584482176392,"PETG","Flat",100,1,"PETG 100%_1.txt"
6.639,29.078,0.041952,3.6348,0.033566,0.0013767,0.13767,25.034,29.078,3.6348,0.13767,4.24333333333333,1.92433333333333,8.16558777777778,3.56104187369515,-0.0737581263048486,-2.02922103842986,"PETG","Flat",100,1,"PETG 100%_1.txt"
6.65803,29.178,0.0421,3.6472,0.033714,0.0013826,0.13826,25.034,29.178,3.6472,0.13826,4.24333333333333,1.92433333333333,8.16558777777778,3.57328838952738,-0.0739116104726212,-2.02653022791789,"PETG","Flat",100,1,"PETG 100%_1.txt"
6.67705,29.277,0.042247,3.6596,0.033861,0.0013885,0.13885,25.034,29.277,3.6596,0.13885,4.24333333333333,1.92433333333333,8.16558777777778,3.58541244020128,-0.0741875597987161,-2.02720406051798,"PETG","Flat",100,1,"PETG 100%_1.txt"
6.69607,29.376,0.042395,3.6721,0.034009,0.0013944,0.13944,25.035,29.376,3.6721,0.13944,4.24333333333333,1.92433333333333,8.16558777777778,3.59753649087519,-0.0745635091248102,-2.03054135575856,"PETG","Flat",100,1,"PETG 100%_1.txt"
6.71509,29.476,0.042543,3.6845,0.034156,0.0014003,0.14003,25.035,29.476,3.6845,0.14003,4.24333333333333,1.92433333333333,8.16558777777778,3.60978300670742,-0.0747169932925829,-2.02787334217894,"PETG","Flat",100,1,"PETG 100%_1.txt"
6.73412,29.575,0.04269,3.6969,0.034304,0.0014062,0.14062,25.035,29.575,3.6969,0.14062,4.24333333333333,1.92433333333333,8.16558777777778,3.62190705738132,-0.0749929426186773,-2.0285358710995,"PETG","Flat",100,1,"PETG 100%_1.txt"
6.75314,29.675,0.042838,3.7093,0.034452,0.0014121,0.14121,25.035,29.675,3.7093,0.14121,4.24333333333333,1.92433333333333,8.16558777777778,3.63415357321355,-0.0751464267864494,-2.02589239981801,"PETG","Flat",100,1,"PETG 100%_1.txt"
6.77216,29.774,0.042986,3.7218,0.034599,0.001418,0.1418,25.035,29.774,3.7218,0.1418,4.24333333333333,1.92433333333333,8.16558777777778,3.64627762388746,-0.0755223761125445,-2.02918953497083,"PETG","Flat",100,1,"PETG 100%_1.txt"
6.79119,29.874,0.043133,3.7342,0.034747,0.0014239,0.14239,25.035,29.874,3.7342,0.14239,4.24333333333333,1.92433333333333,8.16558777777778,3.65852413971968,-0.0756758602803171,-2.02656152001278,"PETG","Flat",100,1,"PETG 100%_1.txt"
6.81021,29.973,0.043281,3.7466,0.034895,0.0014298,0.14298,25.035,29.973,3.7466,0.14298,4.24333333333333,1.92433333333333,8.16558777777778,3.67064819039359,-0.0759518096064116,-2.0272196019434,"PETG","Flat",100,1,"PETG 100%_1.txt"
6.82923,30.073,0.043429,3.7591,0.035042,0.0014357,0.14357,25.036,30.073,3.7591,0.14357,4.24333333333333,1.92433333333333,8.16558777777778,3.68289470622582,-0.0762052937741839,-2.02722177580229,"PETG","Flat",100,1,"PETG 100%_1.txt"
6.84825,30.172,0.043576,3.7715,0.03519,0.0014416,0.14416,25.036,30.172,3.7715,0.14416,4.24333333333333,1.92433333333333,8.16558777777778,3.69501875689972,-0.0764812431002784,-2.02787334217893,"PETG","Flat",100,1,"PETG 100%_1.txt"
6.86728,30.271,0.043724,3.7839,0.035338,0.0014475,0.14475,25.036,30.271,3.7839,0.14475,4.24333333333333,1.92433333333333,8.16558777777778,3.70714280757363,-0.0767571924263732,-2.02852063813455,"PETG","Flat",100,1,"PETG 100%_1.txt"
6.8863,30.371,0.043871,3.7964,0.035485,0.0014535,0.14535,25.036,30.371,3.7964,0.14535,4.24333333333333,1.92433333333333,8.16558777777778,3.71938932340585,-0.0770106765941461,-2.02851850685244,"PETG","Flat",100,1,"PETG 100%_1.txt"
6.90532,30.47,0.044019,3.8088,0.035633,0.0014594,0.14594,25.036,30.47,3.8088,0.14594,4.24333333333333,1.92433333333333,8.16558777777778,3.73151337407976,-0.0772866259202405,-2.02915947070575,"PETG","Flat",100,1,"PETG 100%_1.txt"
6.92435,30.57,0.044167,3.8212,0.03578,0.0014653,0.14653,25.036,30.57,3.8212,0.14653,4.24333333333333,1.92433333333333,8.16558777777778,3.74375988991199,-0.0774401100880127,-2.02659138720854,"PETG","Flat",100,1,"PETG 100%_1.txt"
6.94337,30.669,0.044314,3.8336,0.035928,0.0014712,0.14712,25.036,30.669,3.8336,0.14712,4.24333333333333,1.92433333333333,8.16558777777778,3.75588394058589,-0.0777160594141071,-2.02723443797233,"PETG","Flat",100,1,"PETG 100%_1.txt"
6.96239,30.769,0.044462,3.8461,0.036076,0.0014771,0.14771,25.037,30.769,3.8461,0.14771,4.24333333333333,1.92433333333333,8.16558777777778,3.76813045641812,-0.0779695435818795,-2.02723651444007,"PETG","Flat",100,1,"PETG 100%_1.txt"
6.98142,30.868,0.04461,3.8585,0.036223,0.001483,0.1483,25.037,30.868,3.8585,0.1483,4.24333333333333,1.92433333333333,8.16558777777778,3.78025450709203,-0.0782454929079743,-2.02787334217894,"PETG","Flat",100,1,"PETG 100%_1.txt"
7.00044,30.967,0.044757,3.8709,0.036371,0.0014889,0.14889,25.037,30.967,3.8709,0.14889,4.24333333333333,1.92433333333333,8.16558777777778,3.79237855776593,-0.0785214422340688,-2.02850608990335,"PETG","Flat",100,1,"PETG 100%_1.txt"
7.01946,31.067,0.044905,3.8834,0.036519,0.0014948,0.14948,25.037,31.067,3.8834,0.14948,4.24333333333333,1.92433333333333,8.16558777777778,3.80462507359816,-0.0787749264018411,-2.02850405319671,"PETG","Flat",100,1,"PETG 100%_1.txt"
7.03848,31.166,0.045053,3.8958,0.036666,0.0015007,0.15007,25.037,31.166,3.8958,0.15007,4.24333333333333,1.92433333333333,8.16558777777778,3.81674912427206,-0.0790508757279356,-2.02913074921545,"PETG","Flat",100,1,"PETG 100%_1.txt"
7.05751,31.266,0.0452,3.9082,0.036814,0.0015066,0.15066,25.037,31.266,3.9082,0.15066,4.24333333333333,1.92433333333333,8.16558777777778,3.82899564010429,-0.0792043598957082,-2.02661992466374,"PETG","Flat",100,1,"PETG 100%_1.txt"
7.07653,31.365,0.045348,3.9207,0.036962,0.0015125,0.15125,25.038,31.365,3.9207,0.15125,4.24333333333333,1.92433333333333,8.16558777777778,3.8411196907782,-0.0795803092218033,-2.02974747422152,"PETG","Flat",100,1,"PETG 100%_1.txt"
7.09555,31.465,0.045495,3.9331,0.037109,0.0015184,0.15184,25.038,31.465,3.9331,0.15184,4.24333333333333,1.92433333333333,8.16558777777778,3.85336620661042,-0.0797337933895754,-2.02725060104181,"PETG","Flat",100,1,"PETG 100%_1.txt"
7.11458,31.564,0.045643,3.9455,0.037257,0.0015243,0.15243,25.038,31.564,3.9455,0.15243,4.24333333333333,1.92433333333333,8.16558777777778,3.86549025728433,-0.0800097427156699,-2.02787334217893,"PETG","Flat",100,1,"PETG 100%_1.txt"
7.1336,31.664,0.045791,3.9579,0.037404,0.0015302,0.15302,25.038,31.664,3.9579,0.15302,4.24333333333333,1.92433333333333,8.16558777777778,3.87773677311656,-0.080163226883442,-2.02539798588752,"PETG","Flat",100,1,"PETG 100%_1.txt"
7.15262,31.763,0.045938,3.9704,0.037552,0.0015361,0.15361,25.038,31.763,3.9704,0.15361,4.24333333333333,1.92433333333333,8.16558777777778,3.88986082379046,-0.0805391762095367,-2.02849023296234,"PETG","Flat",100,1,"PETG 100%_1.txt"
7.17164,31.862,0.046086,3.9828,0.0377,0.001542,0.1542,25.038,31.862,3.9828,0.1542,4.24333333333333,1.92433333333333,8.16558777777778,3.90198487446437,-0.080815125535632,-2.02910328250557,"PETG","Flat",100,1,"PETG 100%_1.txt"
7.19067,31.962,0.046234,3.9952,0.037847,0.0015479,0.15479,25.038,31.962,3.9952,0.15479,4.24333333333333,1.92433333333333,8.16558777777778,3.9142313902966,-0.0809686097034041,-2.0266472192482,"PETG","Flat",100,1,"PETG 100%_1.txt"
7.20969,32.068,0.046381,4.0085,0.037995,0.0015538,0.15538,25.039,32.068,4.0085,0.15538,4.24333333333333,1.92433333333333,8.16558777777778,3.92721269707876,-0.0812873029212424,-2.02787334217893,"PETG","Flat",100,1,"PETG 100%_1.txt"
7.22871,32.187,0.046529,4.0234,0.038143,0.0015598,0.15598,25.039,32.187,4.0234,0.15598,4.24333333333333,1.92433333333333,8.16558777777778,3.94178605091911,-0.0816139490808916,-2.02848210669811,"PETG","Flat",100,1,"PETG 100%_1.txt"
7.24774,32.307,0.046677,4.0383,0.03829,0.0015657,0.15657,25.039,32.307,4.0383,0.15657,4.24333333333333,1.92433333333333,8.16558777777778,3.95648186991778,-0.0818181300822181,-2.0260537870445,"PETG","Flat",100,1,"PETG 100%_1.txt"
7.26676,32.426,0.046824,4.0532,0.038438,0.0015716,0.15716,25.039,32.426,4.0532,0.15716,4.24333333333333,1.92433333333333,8.16558777777778,3.97105522375813,-0.0821447762418677,-2.02666476467649,"PETG","Flat",100,1,"PETG 100%_1.txt"
7.28578,32.545,0.046972,4.0681,0.038586,0.0015775,0.15775,25.039,32.545,4.0681,0.15775,4.24333333333333,1.92433333333333,8.16558777777778,3.98562857759848,-0.0824714224015168,-2.02727126672198,"PETG","Flat",100,1,"PETG 100%_1.txt"
7.3048,32.664,0.047119,4.083,0.038733,0.0015834,0.15834,25.039,32.664,4.083,0.15834,4.24333333333333,1.92433333333333,8.16558777777778,4.00020193143883,-0.082798068561166,-2.02787334217894,"PETG","Flat",100,1,"PETG 100%_1.txt"
7.32383,32.784,0.047267,4.0979,0.038881,0.0015893,0.15893,25.039,32.784,4.0979,0.15893,4.24333333333333,1.92433333333333,8.16558777777778,4.01489775043751,-0.0830022495624929,-2.02548255356385,"PETG","Flat",100,1,"PETG 100%_1.txt"
7.34285,32.903,0.047415,4.1128,0.039028,0.0015952,0.15952,25.04,32.903,4.1128,0.15952,4.24333333333333,1.92433333333333,8.16558777777778,4.02947110427786,-0.0833288957221416,-2.02608674679395,"PETG","Flat",100,1,"PETG 100%_1.txt"
7.36187,33.022,0.047562,4.1277,0.039176,0.0016011,0.16011,25.04,33.022,4.1277,0.16011,4.24333333333333,1.92433333333333,8.16558777777778,4.04404445811821,-0.0836555418817913,-2.02668657804083,"PETG","Flat",100,1,"PETG 100%_1.txt"
7.3809,33.141,0.04771,4.1427,0.039324,0.001607,0.1607,25.04,33.141,4.1427,0.1607,4.24333333333333,1.92433333333333,8.16558777777778,4.05861781195856,-0.0840821880414397,-2.02964704278465,"PETG","Flat",100,1,"PETG 100%_1.txt"
7.39992,33.26,0.047858,4.1576,0.039471,0.0016129,0.16129,25.04,33.26,4.1576,0.16129,4.24333333333333,1.92433333333333,8.16558777777778,4.07319116579891,-0.0844088342010902,-2.03022980087286,"PETG","Flat",100,1,"PETG 100%_1.txt"
7.41894,33.38,0.048005,4.1725,0.039619,0.0016188,0.16188,25.04,33.38,4.1725,0.16188,4.24333333333333,1.92433333333333,8.16558777777778,4.08788698479758,-0.0846130152024163,-2.02787334217894,"PETG","Flat",100,1,"PETG 100%_1.txt"
7.43797,33.499,0.048153,4.1874,0.039767,0.0016247,0.16247,25.04,33.499,4.1874,0.16247,4.24333333333333,1.92433333333333,8.16558777777778,4.10246033863794,-0.084939661362065,-2.02845826436607,"PETG","Flat",100,1,"PETG 100%_1.txt"
7.45699,33.618,0.048301,4.2023,0.039914,0.0016306,0.16306,25.04,33.618,4.2023,0.16306,4.24333333333333,1.92433333333333,8.16558777777778,4.11703369247829,-0.0852663075217146,-2.02903903866251,"PETG","Flat",100,1,"PETG 100%_1.txt"
7.47601,33.737,0.048448,4.2172,0.040062,0.0016365,0.16365,25.041,33.737,4.2172,0.16365,4.24333333333333,1.92433333333333,8.16558777777778,4.13160704631864,-0.0855929536813633,-2.02961570903356,"PETG","Flat",100,1,"PETG 100%_1.txt"
7.49503,33.857,0.048596,4.2321,0.04021,0.0016424,0.16424,25.041,33.857,4.2321,0.16424,4.24333333333333,1.92433333333333,8.16558777777778,4.14630286531731,-0.0857971346826902,-2.0272945980173,"PETG","Flat",100,1,"PETG 100%_1.txt"
7.51406,33.976,0.048743,4.247,0.040357,0.0016483,0.16483,25.041,33.976,4.247,0.16483,4.24333333333333,1.92433333333333,8.16558777777778,4.16087621915766,-0.086123780842339,-2.02787334217893,"PETG","Flat",100,1,"PETG 100%_1.txt"
7.53308,34.095,0.048891,4.2619,0.040505,0.0016542,0.16542,25.041,34.095,4.2619,0.16542,4.24333333333333,1.92433333333333,8.16558777777778,4.17544957299801,-0.0864504270019886,-2.02844803965341,"PETG","Flat",100,1,"PETG 100%_1.txt"
7.5521,34.199,0.049039,4.2749,0.040652,0.0016601,0.16601,25.041,34.199,4.2749,0.16601,4.24333333333333,1.92433333333333,8.16558777777778,4.18818594946353,-0.0867140505364716,-2.02844629199447,"PETG","Flat",100,1,"PETG 100%_1.txt"
7.57113,34.293,0.049186,4.2866,0.0408,0.0016661,0.16661,25.041,34.293,4.2866,0.16661,4.24333333333333,1.92433333333333,8.16558777777778,4.19969767434582,-0.0869023256541777,-2.0273019561932,"PETG","Flat",100,1,"PETG 100%_1.txt"
7.59015,34.387,0.049334,4.2983,0.040948,0.001672,0.1672,25.042,34.387,4.2983,0.1672,4.24333333333333,1.92433333333333,8.16558777777778,4.21120939922812,-0.0870906007718837,-2.02616385017062,"PETG","Flat",100,1,"PETG 100%_1.txt"
7.60917,34.48,0.049482,4.3101,0.041095,0.0016779,0.16779,25.042,34.48,4.3101,0.16779,4.24333333333333,1.92433333333333,8.16558777777778,4.22259865895209,-0.0875013410479131,-2.0301464246285,"PETG","Flat",100,1,"PETG 100%_1.txt"
7.62819,34.574,0.049629,4.3218,0.041243,0.0016838,0.16838,25.042,34.574,4.3218,0.16838,4.24333333333333,1.92433333333333,8.16558777777778,4.23411038383438,-0.0876896161656182,-2.02900680655325,"PETG","Flat",100,1,"PETG 100%_1.txt"
7.64722,34.668,0.049777,4.3335,0.041391,0.0016897,0.16897,25.042,34.668,4.3335,0.16897,4.24333333333333,1.92433333333333,8.16558777777778,4.24562210871668,-0.0878778912833242,-2.02787334217894,"PETG","Flat",100,1,"PETG 100%_1.txt"
7.66624,34.762,0.049925,4.3452,0.041538,0.0016956,0.16956,25.042,34.762,4.3452,0.16956,4.24333333333333,1.92433333333333,8.16558777777778,4.25713383359897,-0.0880661664010303,-2.0267459817967,"PETG","Flat",100,1,"PETG 100%_1.txt"
7.68526,34.855,0.050072,4.3569,0.041686,0.0017015,0.17015,25.042,34.855,4.3569,0.17015,4.24333333333333,1.92433333333333,8.16558777777778,4.26852309332294,-0.088376906677059,-2.02843550866577,"PETG","Flat",100,1,"PETG 100%_1.txt"
7.70429,34.949,0.05022,4.3686,0.041834,0.0017074,0.17074,25.042,34.949,4.3686,0.17074,4.24333333333333,1.92433333333333,8.16558777777778,4.28003481820524,-0.0885651817947641,-2.02731268128838,"PETG","Flat",100,1,"PETG 100%_1.txt"
7.72331,35.043,0.050367,4.3803,0.041981,0.0017133,0.17133,25.043,35.043,4.3803,0.17133,4.24333333333333,1.92433333333333,8.16558777777778,4.29154654308753,-0.0887534569124711,-2.026195852167,"PETG","Flat",100,1,"PETG 100%_1.txt"
7.74233,35.136,0.050515,4.3921,0.042129,0.0017192,0.17192,25.043,35.136,4.3921,0.17192,4.24333333333333,1.92433333333333,8.16558777777778,4.3029358028115,-0.0891641971884987,-2.03010398644154,"PETG","Flat",100,1,"PETG 100%_1.txt"
7.76136,35.23,0.050663,4.4038,0.042276,0.0017251,0.17251,25.043,35.23,4.4038,0.17251,4.24333333333333,1.92433333333333,8.16558777777778,4.31444752769379,-0.0893524723062056,-2.02898570112643,"PETG","Flat",100,1,"PETG 100%_1.txt"
7.78038,35.324,0.05081,4.4155,0.042424,0.001731,0.1731,25.043,35.324,4.4155,0.1731,4.24333333333333,1.92433333333333,8.16558777777778,4.32595925257609,-0.0895407474239107,-2.02787334217893,"PETG","Flat",100,1,"PETG 100%_1.txt"
7.7994,35.418,0.050958,4.4272,0.042572,0.0017369,0.17369,25.043,35.418,4.4272,0.17369,4.24333333333333,1.92433333333333,8.16558777777778,4.33747097745838,-0.0897290225416167,-2.02676686261332,"PETG","Flat",100,1,"PETG 100%_1.txt"
7.81842,35.511,0.051106,4.4389,0.042719,0.0017428,0.17428,25.043,35.511,4.4389,0.17428,4.24333333333333,1.92433333333333,8.16558777777778,4.34886023718235,-0.0900397628176455,-2.02842512373889,"PETG","Flat",100,1,"PETG 100%_1.txt"
7.83745,35.605,0.051253,4.4506,0.042867,0.0017487,0.17487,25.043,35.605,4.4506,0.17487,4.24333333333333,1.92433333333333,8.16558777777778,4.36037196206465,-0.0902280379353515,-2.02732301117493,"PETG","Flat",100,1,"PETG 100%_1.txt"
7.85647,35.699,0.051401,4.4623,0.043015,0.0017546,0.17546,25.044,35.699,4.4623,0.17546,4.24333333333333,1.92433333333333,8.16558777777778,4.37188368694694,-0.0904163130530575,-2.02622667801487,"PETG","Flat",100,1,"PETG 100%_1.txt"
7.87549,35.792,0.051548,4.474,0.043162,0.0017605,0.17605,25.044,35.792,4.474,0.17605,4.24333333333333,1.92433333333333,8.16558777777778,4.38327294667091,-0.0907270533290854,-2.02787334217893,"PETG","Flat",100,1,"PETG 100%_1.txt"
7.89452,35.886,0.051696,4.4858,0.04331,0.0017664,0.17664,25.044,35.886,4.4858,0.17664,4.24333333333333,1.92433333333333,8.16558777777778,4.39478467155321,-0.0910153284467912,-2.02896536730998,"PETG","Flat",100,1,"PETG 100%_1.txt"
7.91354,35.98,0.051844,4.4975,0.043457,0.0017723,0.17723,25.044,35.98,4.4975,0.17723,4.24333333333333,1.92433333333333,8.16558777777778,4.4062963964355,-0.0912036035644972,-2.02787334217893,"PETG","Flat",100,1,"PETG 100%_1.txt"
7.93256,36.073,0.051991,4.5092,0.043605,0.0017783,0.17783,25.044,36.073,4.5092,0.17783,4.24333333333333,1.92433333333333,8.16558777777778,4.41768565615947,-0.0915143438405259,-2.02950287945813,"PETG","Flat",100,1,"PETG 100%_1.txt"
7.95158,36.167,0.052135,4.5209,0.043749,0.001784,0.1784,25.044,36.167,4.5209,0.1784,4.24333333333333,1.92433333333333,8.16558777777778,4.42919738104177,-0.091702618958232,-2.02841511553522,"PETG","Flat",100,1,"PETG 100%_1.txt"
7.97061,36.261,0.052277,4.5326,0.043891,0.0017897,0.17897,25.044,36.261,4.5326,0.17897,4.24333333333333,1.92433333333333,8.16558777777778,4.44070910592406,-0.091890894075938,-2.02733296730217,"PETG","Flat",100,1,"PETG 100%_1.txt"
7.98963,36.355,0.052419,4.5443,0.044032,0.0017953,0.17953,25.045,36.355,4.5443,0.17953,4.24333333333333,1.92433333333333,8.16558777777778,4.45222083080636,-0.092079169193644,-2.02625639138358,"PETG","Flat",100,1,"PETG 100%_1.txt"
8.00865,36.448,0.05256,4.556,0.044174,0.001801,0.1801,25.045,36.448,4.556,0.1801,4.24333333333333,1.92433333333333,8.16558777777778,4.46361009053033,-0.0923899094696718,-2.02787334217893,"PETG","Flat",100,1,"PETG 100%_1.txt"
8.02768,36.542,0.052702,4.5677,0.044316,0.0018067,0.18067,25.045,36.542,4.5677,0.18067,4.24333333333333,1.92433333333333,8.16558777777778,4.47512181541262,-0.0925781845873788,-2.0268008973308,"PETG","Flat",100,1,"PETG 100%_1.txt"
8.0467,36.636,0.052844,4.5795,0.044457,0.0018123,0.18123,25.045,36.636,4.5795,0.18123,4.24333333333333,1.92433333333333,8.16558777777778,4.48663354029492,-0.0928664597050846,-2.02787334217894,"PETG","Flat",100,1,"PETG 100%_1.txt"
8.06572,36.729,0.052985,4.5912,0.044599,0.001818,0.1818,25.045,36.729,4.5912,0.1818,4.24333333333333,1.92433333333333,8.16558777777778,4.49802280001889,-0.0931771999811124,-2.02947377550776,"PETG","Flat",100,1,"PETG 100%_1.txt"
8.08474,36.823,0.053127,4.6029,0.044741,0.0018237,0.18237,25.045,36.823,4.6029,0.18237,4.24333333333333,1.92433333333333,8.16558777777778,4.50953452490118,-0.0933654750988184,-2.02840546392097,"PETG","Flat",100,1,"PETG 100%_1.txt"
8.10377,36.917,0.053269,4.6146,0.044882,0.0018293,0.18293,25.045,36.917,4.6146,0.18293,4.24333333333333,1.92433333333333,8.16558777777778,4.52104624978348,-0.0935537502165245,-2.02734256959486,"PETG","Flat",100,1,"PETG 100%_1.txt"
8.12279,37.01,0.05341,4.6263,0.045024,0.001835,0.1835,25.046,37.01,4.6263,0.1835,4.24333333333333,1.92433333333333,8.16558777777778,4.53243550950745,-0.0938644904925532,-2.02893220267932,"PETG","Flat",100,1,"PETG 100%_1.txt"
8.14181,37.104,0.053552,4.638,0.045166,0.0018407,0.18407,25.046,37.104,4.638,0.18407,4.24333333333333,1.92433333333333,8.16558777777778,4.54394723438974,-0.0940527656102592,-2.02787334217894,"PETG","Flat",100,1,"PETG 100%_1.txt"
8.16084,37.198,0.053694,4.6497,0.045308,0.0018464,0.18464,25.046,37.198,4.6497,0.18464,4.24333333333333,1.92433333333333,8.16558777777778,4.55545895927203,-0.0942410407279652,-2.02681981048165,"PETG","Flat",100,1,"PETG 100%_1.txt"
8.17986,37.292,0.053836,4.6614,0.045449,0.001852,0.1852,25.046,37.292,4.6614,0.1852,4.24333333333333,1.92433333333333,8.16558777777778,4.56697068415433,-0.0944293158456713,-2.02577156746195,"PETG","Flat",100,1,"PETG 100%_1.txt"
8.19888,37.385,0.053977,4.6732,0.045591,0.0018577,0.18577,25.046,37.385,4.6732,0.18577,4.24333333333333,1.92433333333333,8.16558777777778,4.5783599438783,-0.0948400561216989,-2.02944569292345,"PETG","Flat",100,1,"PETG 100%_1.txt"
8.21791,37.479,0.054119,4.6849,0.045733,0.0018634,0.18634,25.046,37.479,4.6849,0.18634,4.24333333333333,1.92433333333333,8.16558777777778,4.58987166876059,-0.0950283312394049,-2.02839615017193,"PETG","Flat",100,1,"PETG 100%_1.txt"
8.23693,37.579,0.054261,4.6974,0.045874,0.001869,0.1869,25.046,37.579,4.6974,0.1869,4.24333333333333,1.92433333333333,8.16558777777778,4.60211818459282,-0.0952818154071773,-2.02839475895553,"PETG","Flat",100,1,"PETG 100%_1.txt"
8.25595,37.685,0.054402,4.7106,0.046016,0.0018747,0.18747,25.047,37.685,4.7106,0.18747,4.24333333333333,1.92433333333333,8.16558777777778,4.61509949137498,-0.0955005086250162,-2.02735338651162,"PETG","Flat",100,1,"PETG 100%_1.txt"
8.27497,37.791,0.054544,4.7239,0.046158,0.0018804,0.18804,25.047,37.791,4.7239,0.18804,4.24333333333333,1.92433333333333,8.16558777777778,4.62808079815714,-0.0958192018428559,-2.02839183392654,"PETG","Flat",100,1,"PETG 100%_1.txt"
8.294,37.897,0.054686,4.7371,0.046299,0.001886,0.1886,25.047,37.897,4.7371,0.1886,4.24333333333333,1.92433333333333,8.16558777777778,4.64106210493931,-0.0960378950606939,-2.02735629521635,"PETG","Flat",100,1,"PETG 100%_1.txt"
8.31302,38.002,0.054827,4.7503,0.046441,0.0018917,0.18917,25.047,38.002,4.7503,0.18917,4.24333333333333,1.92433333333333,8.16558777777778,4.65392094656315,-0.0963790534368547,-2.02890456259299,"PETG","Flat",100,1,"PETG 100%_1.txt"
8.33204,38.108,0.054969,4.7635,0.046583,0.0018974,0.18974,25.047,38.108,4.7635,0.18974,4.24333333333333,1.92433333333333,8.16558777777778,4.66690225334531,-0.0965977466546937,-2.02787334217894,"PETG","Flat",100,1,"PETG 100%_1.txt"
8.35107,38.214,0.055111,4.7768,0.046724,0.001903,0.1903,25.047,38.214,4.7768,0.1903,4.24333333333333,1.92433333333333,8.16558777777778,4.67988356012747,-0.0969164398725324,-2.0288988417462,"PETG","Flat",100,1,"PETG 100%_1.txt"
8.37009,38.32,0.055252,4.79,0.046866,0.0019087,0.19087,25.047,38.32,4.79,0.19087,4.24333333333333,1.92433333333333,8.16558777777778,4.69286486690963,-0.0971351330903714,-2.02787334217894,"PETG","Flat",100,1,"PETG 100%_1.txt"
8.38911,38.426,0.055394,4.8032,0.047008,0.0019144,0.19144,25.048,38.426,4.8032,0.19144,4.24333333333333,1.92433333333333,8.16558777777778,4.70584617369179,-0.0973538263082094,-2.02685347910163,"PETG","Flat",100,1,"PETG 100%_1.txt"
8.40813,38.532,0.055536,4.8164,0.04715,0.00192,0.192,25.048,38.532,4.8164,0.192,4.24333333333333,1.92433333333333,8.16558777777778,4.71882748047395,-0.0975725195260484,-2.02583920617159,"PETG","Flat",100,1,"PETG 100%_1.txt"
8.42716,38.63,0.055677,4.8287,0.047291,0.0019257,0.19257,25.048,38.63,4.8287,0.19257,4.24333333333333,1.92433333333333,8.16558777777778,4.73082906598953,-0.0978709340104658,-2.02685886492153,"PETG","Flat",100,1,"PETG 100%_1.txt"
8.44618,38.727,0.055819,4.8408,0.047433,0.0019314,0.19314,25.048,38.727,4.8408,0.19314,4.24333333333333,1.92433333333333,8.16558777777778,4.7427081863468,-0.0980918136532045,-2.02635542995382,"PETG","Flat",100,1,"PETG 100%_1.txt"
8.4652,38.824,0.055961,4.853,0.047575,0.001937,0.1937,25.048,38.824,4.853,0.1937,4.24333333333333,1.92433333333333,8.16558777777778,4.75458730670406,-0.0984126932959439,-2.02787334217894,"PETG","Flat",100,1,"PETG 100%_1.txt"
8.48423,38.921,0.056103,4.8651,0.047716,0.0019427,0.19427,25.048,38.921,4.8651,0.19427,4.24333333333333,1.92433333333333,8.16558777777778,4.76646642706132,-0.0986335729386827,-2.02736989863893,"PETG","Flat",100,1,"PETG 100%_1.txt"
8.50325,39.018,0.056244,4.8772,0.047858,0.0019484,0.19484,25.048,39.018,4.8772,0.19484,4.24333333333333,1.92433333333333,8.16558777777778,4.77834554741858,-0.0988544525814223,-2.026868953117,"PETG","Flat",100,1,"PETG 100%_1.txt"
8.52227,39.115,0.056386,4.8894,0.048,0.001954,0.1954,25.049,39.115,4.8894,0.1954,4.24333333333333,1.92433333333333,8.16558777777778,4.79022466777584,-0.0991753322241609,-2.02837428363727,"PETG","Flat",100,1,"PETG 100%_1.txt"
8.5413,39.212,0.056528,4.9015,0.048141,0.0019597,0.19597,25.049,39.212,4.9015,0.19597,4.24333333333333,1.92433333333333,8.16558777777778,4.8021037881331,-0.0993962118669005,-2.02787334217894,"PETG","Flat",100,1,"PETG 100%_1.txt"
8.56032,39.309,0.056669,4.9136,0.048283,0.0019654,0.19654,25.049,39.309,4.9136,0.19654,4.24333333333333,1.92433333333333,8.16558777777778,4.81398290849036,-0.0996170915096402,-2.02737486791029,"PETG","Flat",100,1,"PETG 100%_1.txt"
8.57934,39.406,0.056811,4.9258,0.048425,0.001971,0.1971,25.049,39.406,4.9258,0.1971,4.24333333333333,1.92433333333333,8.16558777777778,4.82586202884762,-0.0999379711523787,-2.02886782151891,"PETG","Flat",100,1,"PETG 100%_1.txt"
8.59836,39.503,0.056953,4.9379,0.048566,0.0019767,0.19767,25.049,39.503,4.9379,0.19767,4.24333333333333,1.92433333333333,8.16558777777778,4.83774114920488,-0.100158850795118,-2.02836936339574,"PETG","Flat",100,1,"PETG 100%_1.txt"
8.61739,39.6,0.057094,4.95,0.048708,0.0019824,0.19824,25.049,39.6,4.95,0.19824,4.24333333333333,1.92433333333333,8.16558777777778,4.84962026956214,-0.100379730437857,-2.02787334217893,"PETG","Flat",100,1,"PETG 100%_1.txt"
8.63641,39.697,0.057236,4.9621,0.04885,0.001988,0.1988,25.049,39.697,4.9621,0.1988,4.24333333333333,1.92433333333333,8.16558777777778,4.8614993899194,-0.100600610080597,-2.02737974004145,"PETG","Flat",100,1,"PETG 100%_1.txt"
8.65543,39.794,0.057378,4.9743,0.048991,0.0019937,0.19937,25.05,39.794,4.9743,0.19937,4.24333333333333,1.92433333333333,8.16558777777778,4.87337851027666,-0.100921489723336,-2.02885812523041,"PETG","Flat",100,1,"PETG 100%_1.txt"
8.67446,39.891,0.057519,4.9864,0.049133,0.0019994,0.19994,25.05,39.891,4.9864,0.19994,4.24333333333333,1.92433333333333,8.16558777777778,4.88525763063392,-0.101142369366075,-2.02836453886722,"PETG","Flat",100,1,"PETG 100%_1.txt"
8.69348,39.988,0.057661,4.9985,0.049275,0.002005,0.2005,25.05,39.988,4.9985,0.2005,4.24333333333333,1.92433333333333,8.16558777777778,4.89713675099119,-0.101363249008814,-2.02787334217893,"PETG","Flat",100,1,"PETG 100%_1.txt"
8.7125,40.085,0.057803,5.0107,0.049417,0.0020107,0.20107,25.05,40.085,5.0107,0.20107,4.24333333333333,1.92433333333333,8.16558777777778,4.90901587134845,-0.101684128651553,-2.02933978588926,"PETG","Flat",100,1,"PETG 100%_1.txt"
8.73152,40.182,0.057945,5.0228,0.049558,0.0020164,0.20164,25.05,40.182,5.0228,0.20164,4.24333333333333,1.92433333333333,8.16558777777778,4.92089499170571,-0.101905008294293,-2.028848616196,"PETG","Flat",100,1,"PETG 100%_1.txt"
8.75055,40.28,0.058086,5.0349,0.0497,0.002022,0.2022,25.05,40.28,5.0349,0.2022,4.24333333333333,1.92433333333333,8.16558777777778,4.93289657722129,-0.10200342277871,-2.02592748175157,"PETG","Flat",100,1,"PETG 100%_1.txt"
8.76957,40.377,0.058228,5.0471,0.049842,0.0020277,0.20277,25.05,40.377,5.0471,0.20277,4.24333333333333,1.92433333333333,8.16558777777778,4.94477569757855,-0.102324302421448,-2.02738805296999,"PETG","Flat",100,1,"PETG 100%_1.txt"
8.78859,40.474,0.05837,5.0592,0.049983,0.0020334,0.20334,25.051,40.474,5.0592,0.20334,4.24333333333333,1.92433333333333,8.16558777777778,4.95665481793581,-0.102545182064188,-2.02690508507645,"PETG","Flat",100,1,"PETG 100%_1.txt"
8.80762,40.571,0.058511,5.0713,0.050125,0.002039,0.2039,25.051,40.571,5.0713,0.2039,4.24333333333333,1.92433333333333,8.16558777777778,4.96853393829307,-0.102766061706927,-2.02642442188251,"PETG","Flat",100,1,"PETG 100%_1.txt"
8.82664,40.668,0.058653,5.0835,0.050267,0.0020447,0.20447,25.051,40.668,5.0835,0.20447,4.24333333333333,1.92433333333333,8.16558777777778,4.98041305865033,-0.103086941349666,-2.02787334217893,"PETG","Flat",100,1,"PETG 100%_1.txt"
8.84566,40.765,0.058795,5.0956,0.050408,0.0020504,0.20504,25.051,40.765,5.0956,0.20504,4.24333333333333,1.92433333333333,8.16558777777778,4.99229217900759,-0.103307820992406,-2.02739267196023,"PETG","Flat",100,1,"PETG 100%_1.txt"
8.86468,40.862,0.058936,5.1077,0.05055,0.0020561,0.20561,25.051,40.862,5.1077,0.20561,4.24333333333333,1.92433333333333,8.16558777777778,5.00417129936486,-0.103528700635144,-2.02691427913042,"PETG","Flat",100,1,"PETG 100%_1.txt"
8.88371,40.959,0.059078,5.1199,0.050692,0.0020617,0.20617,25.051,40.959,5.1199,0.20617,4.24333333333333,1.92433333333333,8.16558777777778,5.01605041972212,-0.103849580277884,-2.02835173104717,"PETG","Flat",100,1,"PETG 100%_1.txt"
8.90273,41.056,0.05922,5.132,0.050833,0.0020674,0.20674,25.051,41.056,5.132,0.20674,4.24333333333333,1.92433333333333,8.16558777777778,5.02792954007938,-0.104070459920623,-2.02787334217893,"PETG","Flat",100,1,"PETG 100%_1.txt"
8.92175,41.153,0.059361,5.1441,0.050975,0.0020731,0.20731,25.052,41.153,5.1441,0.20731,4.24333333333333,1.92433333333333,8.16558777777778,5.03980866043664,-0.104291339563362,-2.02739720385222,"PETG","Flat",100,1,"PETG 100%_1.txt"
8.94078,41.25,0.059503,5.1563,0.051117,0.0020787,0.20787,25.052,41.25,5.1563,0.20787,4.24333333333333,1.92433333333333,8.16558777777778,5.0516877807939,-0.104612219206101,-2.02882336570992,"PETG","Flat",100,1,"PETG 100%_1.txt"
8.9598,41.347,0.059645,5.1684,0.051259,0.0020844,0.20844,25.052,41.347,5.1684,0.20844,4.24333333333333,1.92433333333333,8.16558777777778,5.06356690115116,-0.10483309884884,-2.02834724187061,"PETG","Flat",100,1,"PETG 100%_1.txt"
8.97882,41.444,0.059786,5.1805,0.0514,0.0020901,0.20901,25.052,41.444,5.1805,0.20901,4.24333333333333,1.92433333333333,8.16558777777778,5.07544602150842,-0.10505397849158,-2.02787334217894,"PETG","Flat",100,1,"PETG 100%_1.txt"
8.99785,41.541,0.059928,5.1927,0.051542,0.0020957,0.20957,25.052,41.541,5.1927,0.20957,4.24333333333333,1.92433333333333,8.16558777777778,5.08732514186568,-0.105374858134319,-2.02928838820497,"PETG","Flat",100,1,"PETG 100%_1.txt"
9.01687,41.638,0.06007,5.2048,0.051684,0.0021014,0.21014,25.052,41.638,5.2048,0.21014,4.24333333333333,1.92433333333333,8.16558777777778,5.09920426222294,-0.105595737777058,-2.02881451308519,"PETG","Flat",100,1,"PETG 100%_1.txt"
9.03589,41.735,0.060212,5.2169,0.051825,0.0021071,0.21071,25.052,41.735,5.2169,0.21071,4.24333333333333,1.92433333333333,8.16558777777778,5.1110833825802,-0.105816617419797,-2.02834283616318,"PETG","Flat",100,1,"PETG 100%_1.txt"
9.05491,41.833,0.060353,5.2291,0.051967,0.0021127,0.21127,25.053,41.833,5.2291,0.21127,4.24333333333333,1.92433333333333,8.16558777777778,5.12308496809579,-0.106015031904215,-2.02740494356992,"PETG","Flat",100,1,"PETG 100%_1.txt"
9.07394,41.93,0.060495,5.2412,0.052109,0.0021184,0.21184,25.053,41.93,5.2412,0.21184,4.24333333333333,1.92433333333333,8.16558777777778,5.13496408845305,-0.106235911546953,-2.02693870768056,"PETG","Flat",100,1,"PETG 100%_1.txt"
9.09296,42.027,0.060637,5.2533,0.05225,0.0021241,0.21241,25.053,42.027,5.2533,0.21241,4.24333333333333,1.92433333333333,8.16558777777778,5.14684320881031,-0.106456791189693,-2.02647461956661,"PETG","Flat",100,1,"PETG 100%_1.txt"
9.11198,42.124,0.060778,5.2655,0.052392,0.0021297,0.21297,25.053,42.124,5.2655,0.21297,4.24333333333333,1.92433333333333,8.16558777777778,5.15872232916757,-0.106777670832432,-2.02787334217893,"PETG","Flat",100,1,"PETG 100%_1.txt"
9.13101,42.221,0.06092,5.2776,0.052534,0.0021354,0.21354,25.053,42.221,5.2776,0.21354,4.24333333333333,1.92433333333333,8.16558777777778,5.17060144952483,-0.106998550475171,-2.0274092480516,"PETG","Flat",100,1,"PETG 100%_1.txt"
9.15003,42.318,0.061062,5.2897,0.052675,0.0021411,0.21411,25.053,42.318,5.2897,0.21411,4.24333333333333,1.92433333333333,8.16558777777778,5.18248056988209,-0.10721943011791,-2.02694727712176,"PETG","Flat",100,1,"PETG 100%_1.txt"
9.16905,42.415,0.061203,5.3019,0.052817,0.0021467,0.21467,25.053,42.415,5.3019,0.21467,4.24333333333333,1.92433333333333,8.16558777777778,5.19435969023935,-0.107540309760649,-2.02833530924101,"PETG","Flat",100,1,"PETG 100%_1.txt"
9.18807,42.512,0.061345,5.314,0.052959,0.0021524,0.21524,25.054,42.512,5.314,0.21524,4.24333333333333,1.92433333333333,8.16558777777778,5.20623881059661,-0.107761189403389,-2.02787334217894,"PETG","Flat",100,1,"PETG 100%_1.txt"
9.2071,42.609,0.061487,5.3261,0.0531,0.0021581,0.21581,25.054,42.609,5.3261,0.21581,4.24333333333333,1.92433333333333,8.16558777777778,5.21811793095387,-0.107982069046128,-2.0274134741392,"PETG","Flat",100,1,"PETG 100%_1.txt"
9.22612,42.706,0.061628,5.3383,0.053242,0.0021637,0.21637,25.054,42.706,5.3383,0.21637,4.24333333333333,1.92433333333333,8.16558777777778,5.22999705131113,-0.108302948688867,-2.02879097631956,"PETG","Flat",100,1,"PETG 100%_1.txt"
9.24514,42.803,0.06177,5.3504,0.053384,0.0021694,0.21694,25.054,42.803,5.3504,0.21694,4.24333333333333,1.92433333333333,8.16558777777778,5.24187617166839,-0.108523828331606,-2.0283311216284,"PETG","Flat",100,1,"PETG 100%_1.txt"
9.26417,42.9,0.061912,5.3625,0.053526,0.0021751,0.21751,25.054,42.9,5.3625,0.21751,4.24333333333333,1.92433333333333,8.16558777777778,5.25375529202565,-0.108744707974346,-2.02787334217894,"PETG","Flat",100,1,"PETG 100%_1.txt"
9.28319,42.997,0.062054,5.3747,0.053667,0.0021807,0.21807,25.054,42.997,5.3747,0.21807,4.24333333333333,1.92433333333333,8.16558777777778,5.26563441238292,-0.109065587617084,-2.02924047141392,"PETG","Flat",100,1,"PETG 100%_1.txt"
9.30221,43.094,0.062195,5.3868,0.053809,0.0021864,0.21864,25.054,43.094,5.3868,0.21864,4.24333333333333,1.92433333333333,8.16558777777778,5.27751353274018,-0.109286467259824,-2.02878271440974,"PETG","Flat",100,1,"PETG 100%_1.txt"
9.32124,43.191,0.062337,5.3989,0.053951,0.0021921,0.21921,25.055,43.191,5.3989,0.21921,4.24333333333333,1.92433333333333,8.16558777777778,5.28939265309744,-0.109507346902562,-2.02832700925304,"PETG","Flat",100,1,"PETG 100%_1.txt"
9.34026,43.289,0.062479,5.4111,0.054092,0.0021977,0.21977,25.055,43.289,5.4111,0.21977,4.24333333333333,1.92433333333333,8.16558777777778,5.30139423861302,-0.10970576138698,-2.02742069795384,"PETG","Flat",100,1,"PETG 100%_1.txt"
