Repository: VipulKohinkar/3D-Printing-Parameter-Optimisation

# 3D Printing Parameter Optimisation: Impact of K-Value on Carbon-Reinforced PETG

## MSc Mechanical Engineering with Management

**Author:** Vipul Kohinkar  
**Project:** MEE7012-SUM  
**Date:** 27 August 2026

---

## Project Overview

This project investigates the influence of flow-rate multiplier (K-value) and build orientation on the tensile behaviour of PETG and carbon-fibre-reinforced PETG (CF-PETG) manufactured using fused deposition modelling (FDM).

The study compares an unreinforced thermoplastic, PETG, with a carbon-fibre-reinforced PETG composite to investigate whether the two materials respond differently to changes in material flow and build orientation.

---

File: 3_Experimental_data/Modulus/Recalculated Stress Strain/Recalculated_Stress_Strain_All_Data.csv (part 108 of 212)
"Time (s)","Load (N)","Machine Extension (mm)","Stress (MPa)","Extension from Preload (mm)","Strain","Percentage Strain","Gauge Length (mm)","Load_N","NEXYGEN_Stress_MPa","Percentage_Strain","Measured_Width_mm","Measured_Thickness_mm","Measured_Area_mm2","Recalculated_Stress_MPa","Stress_Difference_MPa","Stress_Difference_Percent","Material","Orientation","K","Sample","File"
15.9983,78.315,0.11207,9.7894,0.10368,0.0041814,0.41814,25.104,78.315,9.7894,0.41814,4.24333333333333,1.92433333333333,8.16558777777778,9.59085887400907,-0.19854112599093,-2.02812354169745,"PETG","Flat",100,1,"PETG 100%_1.txt"
16.0173,78.419,0.11221,9.8024,0.10383,0.0041871,0.41871,25.104,78.419,9.8024,0.41871,4.24333333333333,1.92433333333333,8.16558777777778,9.60359525047459,-0.198804749525413,-2.02812320988139,"PETG","Flat",100,1,"PETG 100%_1.txt"
16.0363,78.524,0.11235,9.8154,0.10397,0.0041927,0.41927,25.105,78.524,9.8154,0.41927,4.24333333333333,1.92433333333333,8.16558777777778,9.61645409209843,-0.198945907901573,-2.0268751951176,"PETG","Flat",100,1,"PETG 100%_1.txt"
16.0554,78.628,0.11249,9.8285,0.10411,0.0041984,0.41984,25.105,78.628,9.8285,0.41984,4.24333333333333,1.92433333333333,8.16558777777778,9.62919046856394,-0.199309531436057,-2.02787334217894,"PETG","Flat",100,1,"PETG 100%_1.txt"
16.0744,78.732,0.11264,9.8415,0.10425,0.0042041,0.42041,25.105,78.732,9.8415,0.42041,4.24333333333333,1.92433333333333,8.16558777777778,9.64192684502946,-0.19957315497054,-2.02787334217894,"PETG","Flat",100,1,"PETG 100%_1.txt"
16.0934,78.836,0.11278,9.8545,0.10439,0.0042097,0.42097,25.105,78.836,9.8545,0.42097,4.24333333333333,1.92433333333333,8.16558777777778,9.65466322149498,-0.199836778505023,-2.02787334217894,"PETG","Flat",100,1,"PETG 100%_1.txt"
16.1124,78.94,0.11292,9.8675,0.10453,0.0042154,0.42154,25.105,78.94,9.8675,0.42154,4.24333333333333,1.92433333333333,8.16558777777778,9.66739959796049,-0.200100402039507,-2.02787334217894,"PETG","Flat",100,1,"PETG 100%_1.txt"
16.1314,79.044,0.11306,9.8805,0.10468,0.0042211,0.42211,25.105,79.044,9.8805,0.42211,4.24333333333333,1.92433333333333,8.16558777777778,9.68013597442601,-0.20036402557399,-2.02787334217893,"PETG","Flat",100,1,"PETG 100%_1.txt"
16.1505,79.148,0.1132,9.8935,0.10482,0.0042267,0.42267,25.105,79.148,9.8935,0.42267,4.24333333333333,1.92433333333333,8.16558777777778,9.69287235089153,-0.200627649108473,-2.02787334217893,"PETG","Flat",100,1,"PETG 100%_1.txt"
16.1695,79.252,0.11335,9.9065,0.10496,0.0042324,0.42324,25.106,79.252,9.9065,0.42324,4.24333333333333,1.92433333333333,8.16558777777778,9.70560872735704,-0.200891272642956,-2.02787334217893,"PETG","Flat",100,1,"PETG 100%_1.txt"
16.1885,79.356,0.11349,9.9195,0.1051,0.0042381,0.42381,25.106,79.356,9.9195,0.42381,4.24333333333333,1.92433333333333,8.16558777777778,9.71834510382256,-0.201154896177439,-2.02787334217893,"PETG","Flat",100,1,"PETG 100%_1.txt"
16.2075,79.46,0.11363,9.9325,0.10524,0.0042437,0.42437,25.106,79.46,9.9325,0.42437,4.24333333333333,1.92433333333333,8.16558777777778,9.73108148028808,-0.201418519711922,-2.02787334217893,"PETG","Flat",100,1,"PETG 100%_1.txt"
16.2266,79.564,0.11377,9.9455,0.10538,0.0042494,0.42494,25.106,79.564,9.9455,0.42494,4.24333333333333,1.92433333333333,8.16558777777778,9.74381785675359,-0.201682143246407,-2.02787334217894,"PETG","Flat",100,1,"PETG 100%_1.txt"
16.2456,79.668,0.11391,9.9585,0.10553,0.0042551,0.42551,25.106,79.668,9.9585,0.42551,4.24333333333333,1.92433333333333,8.16558777777778,9.75655423321911,-0.20194576678089,-2.02787334217894,"PETG","Flat",100,1,"PETG 100%_1.txt"
16.2646,79.772,0.11405,9.9716,0.10567,0.0042607,0.42607,25.106,79.772,9.9716,0.42607,4.24333333333333,1.92433333333333,8.16558777777778,9.76929060968463,-0.202309390315373,-2.02885585377846,"PETG","Flat",100,1,"PETG 100%_1.txt"
16.2836,79.845,0.1142,9.9806,0.10581,0.0042664,0.42664,25.106,79.845,9.9806,0.42664,4.24333333333333,1.92433333333333,8.16558777777778,9.77823056624215,-0.202369433757847,-2.02762793577387,"PETG","Flat",100,1,"PETG 100%_1.txt"
16.3027,79.911,0.11434,9.9889,0.10595,0.0042721,0.42721,25.107,79.911,9.9889,0.42721,4.24333333333333,1.92433333333333,8.16558777777778,9.78631326669142,-0.202586733308575,-2.02811854467033,"PETG","Flat",100,1,"PETG 100%_1.txt"
16.3217,79.978,0.11448,9.9973,0.10609,0.0042777,0.42777,25.107,79.978,9.9973,0.42777,4.24333333333333,1.92433333333333,8.16558777777778,9.79451843229902,-0.202781567700983,-2.02836333511031,"PETG","Flat",100,1,"PETG 100%_1.txt"
16.3407,80.045,0.11462,10.006,0.10623,0.0042834,0.42834,25.107,80.045,10.006,0.42834,4.24333333333333,1.92433333333333,8.16558777777778,9.80272359790661,-0.20327640209339,-2.03154509387758,"PETG","Flat",100,1,"PETG 100%_1.txt"
16.3597,80.111,0.11476,10.014,0.10638,0.0042891,0.42891,25.107,80.111,10.014,0.42891,4.24333333333333,1.92433333333333,8.16558777777778,9.81080629835588,-0.203193701644119,-2.02909628164689,"PETG","Flat",100,1,"PETG 100%_1.txt"
16.3787,80.178,0.1149,10.022,0.10652,0.0042947,0.42947,25.107,80.178,10.022,0.42947,4.24333333333333,1.92433333333333,8.16558777777778,9.81901146396347,-0.202988536036528,-2.02542941565085,"PETG","Flat",100,1,"PETG 100%_1.txt"
16.3978,80.244,0.11505,10.031,0.10666,0.0043004,0.43004,25.107,80.244,10.031,0.43004,4.24333333333333,1.92433333333333,8.16558777777778,9.82709416441274,-0.203905835587259,-2.03275680976232,"PETG","Flat",100,1,"PETG 100%_1.txt"
16.4168,80.311,0.11519,10.039,0.1068,0.0043061,0.43061,25.107,80.311,10.039,0.43061,4.24333333333333,1.92433333333333,8.16558777777778,9.83529933002034,-0.203700669979664,-2.02909323617556,"PETG","Flat",100,1,"PETG 100%_1.txt"
16.4358,80.409,0.11533,10.051,0.10694,0.0043117,0.43117,25.108,80.409,10.051,0.43117,4.24333333333333,1.92433333333333,8.16558777777778,9.84730091553592,-0.203699084464082,-2.02665490462722,"PETG","Flat",100,1,"PETG 100%_1.txt"
16.4548,80.509,0.11547,10.064,0.10708,0.0043174,0.43174,25.108,80.509,10.064,0.43174,4.24333333333333,1.92433333333333,8.16558777777778,9.85954743136815,-0.204452568631854,-2.03152393314641,"PETG","Flat",100,1,"PETG 100%_1.txt"
16.4739,80.609,0.11561,10.076,0.10723,0.0043231,0.43231,25.108,80.609,10.076,0.43231,4.24333333333333,1.92433333333333,8.16558777777778,9.87179394720037,-0.204206052799629,-2.02665792774542,"PETG","Flat",100,1,"PETG 100%_1.txt"
16.4929,80.709,0.11575,10.089,0.10737,0.0043288,0.43288,25.108,80.709,10.089,0.43288,4.24333333333333,1.92433333333333,8.16558777777778,9.8840404630326,-0.204959536967399,-2.03151488717811,"PETG","Flat",100,1,"PETG 100%_1.txt"
16.5119,80.809,0.1159,10.101,0.10751,0.0043344,0.43344,25.108,80.809,10.101,0.43344,4.24333333333333,1.92433333333333,8.16558777777778,9.89628697886483,-0.204713021135174,-2.02666093589915,"PETG","Flat",100,1,"PETG 100%_1.txt"
16.5309,80.909,0.11604,10.114,0.10765,0.0043401,0.43401,25.108,80.909,10.114,0.43401,4.24333333333333,1.92433333333333,8.16558777777778,9.90853349469706,-0.205466505302944,-2.03150588592984,"PETG","Flat",100,1,"PETG 100%_1.txt"
16.5499,81.009,0.11618,10.126,0.10779,0.0043458,0.43458,25.108,81.009,10.126,0.43458,4.24333333333333,1.92433333333333,8.16558777777778,9.92078001052928,-0.205219989470717,-2.02666392919925,"PETG","Flat",100,1,"PETG 100%_1.txt"
16.569,81.109,0.11632,10.139,0.10793,0.0043514,0.43514,25.108,81.109,10.139,0.43514,4.24333333333333,1.92433333333333,8.16558777777778,9.93302652636151,-0.205973473638489,-2.0314969290708,"PETG","Flat",100,1,"PETG 100%_1.txt"
16.588,81.209,0.11646,10.151,0.10808,0.0043571,0.43571,25.109,81.209,10.151,0.43571,4.24333333333333,1.92433333333333,8.16558777777778,9.94527304219374,-0.205726957806261,-2.0266669077555,"PETG","Flat",100,1,"PETG 100%_1.txt"
16.607,81.309,0.1166,10.164,0.10822,0.0043628,0.43628,25.109,81.309,10.164,0.43628,4.24333333333333,1.92433333333333,8.16558777777778,9.95751955802597,-0.206480441974033,-2.03148801627345,"PETG","Flat",100,1,"PETG 100%_1.txt"
16.626,81.41,0.11675,10.176,0.10836,0.0043684,0.43684,25.109,81.41,10.176,0.43684,4.24333333333333,1.92433333333333,8.16558777777778,9.96988853901652,-0.206111460983484,-2.02546640117418,"PETG","Flat",100,1,"PETG 100%_1.txt"
16.6451,81.51,0.11689,10.189,0.1085,0.0043741,0.43741,25.109,81.51,10.189,0.43741,4.24333333333333,1.92433333333333,8.16558777777778,9.98213505484874,-0.206864945151256,-2.03027721220195,"PETG","Flat",100,1,"PETG 100%_1.txt"
16.6641,81.61,0.11703,10.201,0.10864,0.0043798,0.43798,25.109,81.61,10.201,0.43798,4.24333333333333,1.92433333333333,8.16558777777778,9.99438157068097,-0.206618429319029,-2.02547229996107,"PETG","Flat",100,1,"PETG 100%_1.txt"
16.6831,81.71,0.11717,10.214,0.10878,0.0043854,0.43854,25.109,81.71,10.214,0.43854,4.24333333333333,1.92433333333333,8.16558777777778,10.0066280865132,-0.207371913486803,-2.03027132843942,"PETG","Flat",100,1,"PETG 100%_1.txt"
16.7021,81.81,0.11731,10.226,0.10893,0.0043911,0.43911,25.109,81.81,10.226,0.43911,4.24333333333333,1.92433333333333,8.16558777777778,10.0188746023454,-0.207125397654574,-2.02547816990586,"PETG","Flat",100,1,"PETG 100%_1.txt"
16.7212,81.91,0.11745,10.239,0.10907,0.0043968,0.43968,25.11,81.91,10.239,0.43968,4.24333333333333,1.92433333333333,8.16558777777778,10.0311211181777,-0.207878881822348,-2.030265473409,"PETG","Flat",100,1,"PETG 100%_1.txt"
16.7402,82.01,0.1176,10.251,0.10921,0.0044024,0.44024,25.11,82.01,10.251,0.44024,4.24333333333333,1.92433333333333,8.16558777777778,10.0433676340099,-0.207632365990117,-2.02548401121956,"PETG","Flat",100,1,"PETG 100%_1.txt"
16.7592,82.11,0.11774,10.264,0.10935,0.0044081,0.44081,25.11,82.11,10.264,0.44081,4.24333333333333,1.92433333333333,8.16558777777778,10.0556141498421,-0.208385850157891,-2.03025964690073,"PETG","Flat",100,1,"PETG 100%_1.txt"
16.7782,82.21,0.11788,10.276,0.10949,0.0044138,0.44138,25.11,82.21,10.276,0.44138,4.24333333333333,1.92433333333333,8.16558777777778,10.0678606656743,-0.208139334325663,-2.02548982411116,"PETG","Flat",100,1,"PETG 100%_1.txt"
16.7972,82.31,0.11802,10.289,0.10963,0.0044194,0.44194,25.11,82.31,10.289,0.44194,4.24333333333333,1.92433333333333,8.16558777777778,10.0801071815066,-0.208892818493435,-2.03025384870673,"PETG","Flat",100,1,"PETG 100%_1.txt"
16.8163,82.41,0.11816,10.301,0.10978,0.0044251,0.44251,25.11,82.41,10.301,0.44251,4.24333333333333,1.92433333333333,8.16558777777778,10.0923536973388,-0.208646302661208,-2.02549560878757,"PETG","Flat",100,1,"PETG 100%_1.txt"
16.8353,82.51,0.1183,10.314,0.10992,0.0044308,0.44308,25.11,82.51,10.314,0.44308,4.24333333333333,1.92433333333333,8.16558777777778,10.104600213171,-0.20939978682898,-2.0302480786211,"PETG","Flat",100,1,"PETG 100%_1.txt"
16.8543,82.61,0.11845,10.326,0.11006,0.0044364,0.44364,25.111,82.61,10.326,0.44364,4.24333333333333,1.92433333333333,8.16558777777778,10.1168467290032,-0.209153270996753,-2.02550136545374,"PETG","Flat",100,1,"PETG 100%_1.txt"
16.8733,82.71,0.11859,10.339,0.1102,0.0044421,0.44421,25.111,82.71,10.339,0.44421,4.24333333333333,1.92433333333333,8.16558777777778,10.1290932448355,-0.209906755164527,-2.03024233643995,"PETG","Flat",100,1,"PETG 100%_1.txt"
16.8924,82.81,0.11873,10.351,0.11034,0.0044478,0.44478,25.111,82.81,10.351,0.44478,4.24333333333333,1.92433333333333,8.16558777777778,10.1413397606677,-0.209660239332297,-2.0255070943126,"PETG","Flat",100,1,"PETG 100%_1.txt"
16.9114,82.91,0.11887,10.364,0.11048,0.0044534,0.44534,25.111,82.91,10.364,0.44534,4.24333333333333,1.92433333333333,8.16558777777778,10.1535862764999,-0.210413723500071,-2.03023662196132,"PETG","Flat",100,1,"PETG 100%_1.txt"
16.9304,83.01,0.11901,10.376,0.11063,0.0044591,0.44591,25.111,83.01,10.376,0.44591,4.24333333333333,1.92433333333333,8.16558777777778,10.1658327923322,-0.21016720766784,-2.02551279556516,"PETG","Flat",100,1,"PETG 100%_1.txt"
16.9494,83.11,0.11915,10.389,0.11077,0.0044648,0.44648,25.111,83.11,10.389,0.44648,4.24333333333333,1.92433333333333,8.16558777777778,10.1780793081644,-0.210920691835614,-2.03023093498522,"PETG","Flat",100,1,"PETG 100%_1.txt"
16.9685,83.21,0.1193,10.401,0.11091,0.0044704,0.44704,25.111,83.21,10.401,0.44704,4.24333333333333,1.92433333333333,8.16558777777778,10.1903258239966,-0.210674176003387,-2.02551846941051,"PETG","Flat",100,1,"PETG 100%_1.txt"
16.9875,83.31,0.11944,10.414,0.11105,0.0044761,0.44761,25.112,83.31,10.414,0.44761,4.24333333333333,1.92433333333333,8.16558777777778,10.2025723398288,-0.211427660171157,-2.03022527531359,"PETG","Flat",100,1,"PETG 100%_1.txt"
17.0065,83.411,0.11958,10.426,0.11119,0.0044818,0.44818,25.112,83.411,10.426,0.44818,4.24333333333333,1.92433333333333,8.16558777777778,10.2149413208194,-0.211058679180608,-2.02434950297917,"PETG","Flat",100,1,"PETG 100%_1.txt"
17.0255,83.511,0.11972,10.439,0.11133,0.0044874,0.44874,25.112,83.511,10.439,0.44874,4.24333333333333,1.92433333333333,8.16558777777778,10.2271878366516,-0.211812163348382,-2.02904649246462,"PETG","Flat",100,1,"PETG 100%_1.txt"
17.0445,83.611,0.11986,10.451,0.11148,0.0044931,0.44931,25.112,83.611,10.451,0.44931,4.24333333333333,1.92433333333333,8.16558777777778,10.2394343524838,-0.211565647516153,-2.02435793240985,"PETG","Flat",100,1,"PETG 100%_1.txt"
17.0636,83.711,0.12,10.464,0.11162,0.0044988,0.44988,25.112,83.711,10.464,0.44988,4.24333333333333,1.92433333333333,8.16558777777778,10.2516808683161,-0.212319131683927,-2.02904368963997,"PETG","Flat",100,1,"PETG 100%_1.txt"
17.0826,83.811,0.12015,10.476,0.11176,0.0045044,0.45044,25.112,83.811,10.476,0.45044,4.24333333333333,1.92433333333333,8.16558777777778,10.2639273841483,-0.212072615851698,-2.02436632160842,"PETG","Flat",100,1,"PETG 100%_1.txt"
17.1016,83.911,0.12029,10.489,0.1119,0.0045101,0.45101,25.112,83.911,10.489,0.45101,4.24333333333333,1.92433333333333,8.16558777777778,10.2761738999805,-0.212826100019472,-2.0290409001761,"PETG","Flat",100,1,"PETG 100%_1.txt"
17.1206,84.011,0.12043,10.501,0.11204,0.0045158,0.45158,25.113,84.011,10.501,0.45158,4.24333333333333,1.92433333333333,8.16558777777778,10.2884204158128,-0.212579584187242,-2.02437467086223,"PETG","Flat",100,1,"PETG 100%_1.txt"
17.1397,84.111,0.12057,10.514,0.11219,0.0045214,0.45214,25.113,84.111,10.514,0.45214,4.24333333333333,1.92433333333333,8.16558777777778,10.300666931645,-0.213333068355015,-2.02903812397769,"PETG","Flat",100,1,"PETG 100%_1.txt"
17.1587,84.211,0.12071,10.526,0.11233,0.0045271,0.45271,25.113,84.211,10.526,0.45271,4.24333333333333,1.92433333333333,8.16558777777778,10.3129134474772,-0.213086552522787,-2.02438298045589,"PETG","Flat",100,1,"PETG 100%_1.txt"
17.1777,84.311,0.12085,10.539,0.11247,0.0045328,0.45328,25.113,84.311,10.539,0.45328,4.24333333333333,1.92433333333333,8.16558777777778,10.3251599633094,-0.213840036690559,-2.02903536095037,"PETG","Flat",100,1,"PETG 100%_1.txt"
17.1967,84.411,0.121,10.551,0.11261,0.0045385,0.45385,25.113,84.411,10.551,0.45385,4.24333333333333,1.92433333333333,8.16558777777778,10.3374064791417,-0.213593520858332,-2.02439125067133,"PETG","Flat",100,1,"PETG 100%_1.txt"
17.2158,84.511,0.12114,10.564,0.11275,0.0045441,0.45441,25.113,84.511,10.564,0.45441,4.24333333333333,1.92433333333333,8.16558777777778,10.3496529949739,-0.214347005026106,-2.02903261100062,"PETG","Flat",100,1,"PETG 100%_1.txt"
17.2348,84.611,0.12128,10.576,0.11289,0.0045498,0.45498,25.113,84.611,10.576,0.45498,4.24333333333333,1.92433333333333,8.16558777777778,10.3618995108061,-0.214100489193877,-2.02439948178779,"PETG","Flat",100,1,"PETG 100%_1.txt"
17.2538,84.711,0.12142,10.589,0.11304,0.0045555,0.45555,25.114,84.711,10.589,0.45555,4.24333333333333,1.92433333333333,8.16558777777778,10.3741460266383,-0.214853973361651,-2.0290298740358,"PETG","Flat",100,1,"PETG 100%_1.txt"
17.2728,84.811,0.12156,10.601,0.11318,0.0045611,0.45611,25.114,84.811,10.601,0.45611,4.24333333333333,1.92433333333333,8.16558777777778,10.3863925424706,-0.214607457529421,-2.02440767408189,"PETG","Flat",100,1,"PETG 100%_1.txt"
17.2918,84.911,0.1217,10.614,0.11332,0.0045668,0.45668,25.114,84.911,10.614,0.45668,4.24333333333333,1.92433333333333,8.16558777777778,10.3986390583028,-0.215360941697195,-2.02902714996415,"PETG","Flat",100,1,"PETG 100%_1.txt"
17.3109,85.011,0.12185,10.626,0.11346,0.0045725,0.45725,25.114,85.011,10.626,0.45725,4.24333333333333,1.92433333333333,8.16558777777778,10.410885574135,-0.215114425864966,-2.02441582782765,"PETG","Flat",100,1,"PETG 100%_1.txt"
17.3299,85.111,0.12199,10.639,0.1136,0.0045781,0.45781,25.114,85.111,10.639,0.45781,4.24333333333333,1.92433333333333,8.16558777777778,10.4231320899673,-0.215867910032738,-2.02902443869479,"PETG","Flat",100,1,"PETG 100%_1.txt"
17.3489,85.211,0.12213,10.651,0.11374,0.0045838,0.45838,25.114,85.211,10.651,0.45838,4.24333333333333,1.92433333333333,8.16558777777778,10.4353786057995,-0.215621394200511,-2.02442394329651,"PETG","Flat",100,1,"PETG 100%_1.txt"
17.3679,85.311,0.12227,10.664,0.11389,0.0045895,0.45895,25.114,85.311,10.664,0.45895,4.24333333333333,1.92433333333333,8.16558777777778,10.4476251216317,-0.216374878368283,-2.02902174013769,"PETG","Flat",100,1,"PETG 100%_1.txt"
17.387,85.412,0.12241,10.676,0.11403,0.0045951,0.45951,25.115,85.412,10.676,0.45951,4.24333333333333,1.92433333333333,8.16558777777778,10.4599941026223,-0.216005897377734,-2.02328491361684,"PETG","Flat",100,1,"PETG 100%_1.txt"
17.406,85.512,0.12255,10.689,0.11417,0.0046008,0.46008,25.115,85.512,10.689,0.46008,4.24333333333333,1.92433333333333,8.16558777777778,10.4722406184545,-0.216759381545506,-2.02787334217893,"PETG","Flat",100,1,"PETG 100%_1.txt"
17.425,85.612,0.1227,10.701,0.11431,0.0046065,0.46065,25.115,85.612,10.701,0.46065,4.24333333333333,1.92433333333333,8.16558777777778,10.4844871342867,-0.21651286571328,-2.0232956332425,"PETG","Flat",100,1,"PETG 100%_1.txt"
17.444,85.712,0.12284,10.714,0.11445,0.0046121,0.46121,25.115,85.712,10.714,0.46121,4.24333333333333,1.92433333333333,8.16558777777778,10.4967336501189,-0.217266349881051,-2.02787334217893,"PETG","Flat",100,1,"PETG 100%_1.txt"
17.463,85.812,0.12298,10.726,0.11459,0.0046178,0.46178,25.115,85.812,10.726,0.46178,4.24333333333333,1.92433333333333,8.16558777777778,10.5089801659512,-0.217019834048825,-2.02330630289787,"PETG","Flat",100,1,"PETG 100%_1.txt"
17.4821,85.912,0.12312,10.739,0.11474,0.0046235,0.46235,25.115,85.912,10.739,0.46235,4.24333333333333,1.92433333333333,8.16558777777778,10.5212266817834,-0.217773318216596,-2.02787334217893,"PETG","Flat",100,1,"PETG 100%_1.txt"
17.5011,86.012,0.12326,10.751,0.11488,0.0046291,0.46291,25.115,86.012,10.751,0.46291,4.24333333333333,1.92433333333333,8.16558777777778,10.5334731976156,-0.217526802384368,-2.02331692293152,"PETG","Flat",100,1,"PETG 100%_1.txt"
17.5201,86.112,0.12341,10.764,0.11502,0.0046348,0.46348,25.116,86.112,10.764,0.46348,4.24333333333333,1.92433333333333,8.16558777777778,10.5457197134479,-0.21828028655214,-2.02787334217893,"PETG","Flat",100,1,"PETG 100%_1.txt"
17.5391,86.212,0.12355,10.776,0.11516,0.0046405,0.46405,25.116,86.212,10.776,0.46405,4.24333333333333,1.92433333333333,8.16558777777778,10.5579662292801,-0.218033770719913,-2.02332749368887,"PETG","Flat",100,1,"PETG 100%_1.txt"
17.5582,86.316,0.12369,10.789,0.1153,0.0046461,0.46461,25.116,86.316,10.789,0.46461,4.24333333333333,1.92433333333333,8.16558777777778,10.5707026057456,-0.218297394254396,-2.0233329711224,"PETG","Flat",100,1,"PETG 100%_1.txt"
17.5772,86.419,0.12383,10.802,0.11544,0.0046518,0.46518,25.116,86.419,10.802,0.46518,4.24333333333333,1.92433333333333,8.16558777777778,10.5833165170528,-0.218683482947201,-2.0244721620737,"PETG","Flat",100,1,"PETG 100%_1.txt"
17.5962,86.523,0.12397,10.815,0.11559,0.0046575,0.46575,25.116,86.523,10.815,0.46575,4.24333333333333,1.92433333333333,8.16558777777778,10.5960528935183,-0.218947106481686,-2.02447625040856,"PETG","Flat",100,1,"PETG 100%_1.txt"
17.6152,86.627,0.12411,10.828,0.11573,0.0046631,0.46631,25.116,86.627,10.828,0.46631,4.24333333333333,1.92433333333333,8.16558777777778,10.6087892699838,-0.219210730016169,-2.02448032892657,"PETG","Flat",100,1,"PETG 100%_1.txt"
17.6343,86.731,0.12426,10.841,0.11587,0.0046688,0.46688,25.116,86.731,10.841,0.46688,4.24333333333333,1.92433333333333,8.16558777777778,10.6215256464493,-0.219474353550652,-2.02448439766306,"PETG","Flat",100,1,"PETG 100%_1.txt"
17.6533,86.834,0.1244,10.854,0.11601,0.0046745,0.46745,25.117,86.834,10.854,0.46745,4.24333333333333,1.92433333333333,8.16558777777778,10.6341395577565,-0.219860442243455,-2.0256167518284,"PETG","Flat",100,1,"PETG 100%_1.txt"
17.6723,86.938,0.12454,10.867,0.11615,0.0046801,0.46801,25.117,86.938,10.867,0.46801,4.24333333333333,1.92433333333333,8.16558777777778,10.6468759342221,-0.220124065777942,-2.02561945134758,"PETG","Flat",100,1,"PETG 100%_1.txt"
17.6913,87.042,0.12468,10.88,0.11629,0.0046858,0.46858,25.117,87.042,10.88,0.46858,4.24333333333333,1.92433333333333,8.16558777777778,10.6596123106876,-0.220387689312425,-2.02562214441567,"PETG","Flat",100,1,"PETG 100%_1.txt"
17.7103,87.146,0.12482,10.893,0.11644,0.0046915,0.46915,25.117,87.146,10.893,0.46915,4.24333333333333,1.92433333333333,8.16558777777778,10.6723486871531,-0.220651312846908,-2.02562483105579,"PETG","Flat",100,1,"PETG 100%_1.txt"
17.7294,87.249,0.12496,10.906,0.11658,0.0046971,0.46971,25.117,87.249,10.906,0.46971,4.24333333333333,1.92433333333333,8.16558777777778,10.6849625984603,-0.221037401539714,-2.02675042673496,"PETG","Flat",100,1,"PETG 100%_1.txt"
17.7484,87.353,0.12511,10.919,0.11672,0.0047028,0.47028,25.117,87.353,10.919,0.47028,4.24333333333333,1.92433333333333,8.16558777777778,10.6976989749258,-0.221301025074197,-2.02675176366148,"PETG","Flat",100,1,"PETG 100%_1.txt"
17.7674,87.457,0.12525,10.932,0.11686,0.0047085,0.47085,25.117,87.457,10.932,0.47085,4.24333333333333,1.92433333333333,8.16558777777778,10.7104353513913,-0.22156464860868,-2.02675309740835,"PETG","Flat",100,1,"PETG 100%_1.txt"
17.7864,87.561,0.12539,10.945,0.117,0.0047141,0.47141,25.118,87.561,10.945,0.47141,4.24333333333333,1.92433333333333,8.16558777777778,10.7231717278568,-0.221828272143162,-2.02675442798686,"PETG","Flat",100,1,"PETG 100%_1.txt"
17.8055,87.664,0.12553,10.958,0.11714,0.0047198,0.47198,25.118,87.664,10.958,0.47198,4.24333333333333,1.92433333333333,8.16558777777778,10.735785639164,-0.222214360835968,-2.02787334217894,"PETG","Flat",100,1,"PETG 100%_1.txt"
17.8245,87.768,0.12567,10.971,0.11729,0.0047255,0.47255,25.118,87.768,10.971,0.47255,4.24333333333333,1.92433333333333,8.16558777777778,10.7485220156295,-0.222477984370451,-2.02787334217894,"PETG","Flat",100,1,"PETG 100%_1.txt"
17.8435,87.872,0.12581,10.984,0.11743,0.0047311,0.47311,25.118,87.872,10.984,0.47311,4.24333333333333,1.92433333333333,8.16558777777778,10.7612583920951,-0.222741607904934,-2.02787334217894,"PETG","Flat",100,1,"PETG 100%_1.txt"
17.8625,87.975,0.12596,10.997,0.11757,0.0047368,0.47368,25.118,87.975,10.997,0.47368,4.24333333333333,1.92433333333333,8.16558777777778,10.7738723034023,-0.223127696597741,-2.02898696551551,"PETG","Flat",100,1,"PETG 100%_1.txt"
17.8816,88.079,0.1261,11.01,0.11771,0.0047425,0.47425,25.118,88.079,11.01,0.47425,4.24333333333333,1.92433333333333,8.16558777777778,10.7866086798678,-0.223391320132224,-2.02898565061057,"PETG","Flat",100,1,"PETG 100%_1.txt"
17.9006,88.183,0.12624,11.023,0.11785,0.0047482,0.47482,25.118,88.183,11.023,0.47482,4.24333333333333,1.92433333333333,8.16558777777778,10.7993450563333,-0.223654943666705,-2.02898433880709,"PETG","Flat",100,1,"PETG 100%_1.txt"
17.9196,88.287,0.12638,11.036,0.11799,0.0047538,0.47538,25.119,88.287,11.036,0.47538,4.24333333333333,1.92433333333333,8.16558777777778,10.8120814327988,-0.223918567201189,-2.02898303009413,"PETG","Flat",100,1,"PETG 100%_1.txt"
17.9386,88.39,0.12652,11.049,0.11814,0.0047595,0.47595,25.119,88.39,11.049,0.47595,4.24333333333333,1.92433333333333,8.16558777777778,10.824695344106,-0.224304655893995,-2.03009010674265,"PETG","Flat",100,1,"PETG 100%_1.txt"
17.9576,88.494,0.12666,11.062,0.11828,0.0047652,0.47652,25.119,88.494,11.062,0.47652,4.24333333333333,1.92433333333333,8.16558777777778,10.8374317205715,-0.224568279428478,-2.03008750161344,"PETG","Flat",100,1,"PETG 100%_1.txt"
17.9767,88.598,0.12681,11.075,0.11842,0.0047708,0.47708,25.119,88.598,11.075,0.47708,4.24333333333333,1.92433333333333,8.16558777777778,10.850168097037,-0.224831902962961,-2.0300849026001,"PETG","Flat",100,1,"PETG 100%_1.txt"
17.9957,88.702,0.12695,11.088,0.11856,0.0047765,0.47765,25.119,88.702,11.088,0.47765,4.24333333333333,1.92433333333333,8.16558777777778,10.8629044735026,-0.225095526497444,-2.03008230968114,"PETG","Flat",100,1,"PETG 100%_1.txt"
18.0147,88.805,0.12709,11.101,0.1187,0.0047822,0.47822,25.119,88.805,11.101,0.47822,4.24333333333333,1.92433333333333,8.16558777777778,10.8755183848097,-0.225481615190251,-2.03118291316324,"PETG","Flat",100,1,"PETG 100%_1.txt"
18.0337,88.909,0.12723,11.114,0.11884,0.0047878,0.47878,25.119,88.909,11.114,0.47878,4.24333333333333,1.92433333333333,8.16558777777778,10.8882547612753,-0.225745238724734,-2.03117904197169,"PETG","Flat",100,1,"PETG 100%_1.txt"
18.0528,89.013,0.12737,11.127,0.11899,0.0047935,0.47935,25.12,89.013,11.127,0.47935,4.24333333333333,1.92433333333333,8.16558777777778,10.9009911377408,-0.226008862259217,-2.0311751798258,"PETG","Flat",100,1,"PETG 100%_1.txt"
18.0718,89.117,0.12751,11.14,0.11913,0.0047992,0.47992,25.12,89.117,11.14,0.47992,4.24333333333333,1.92433333333333,8.16558777777778,10.9137275142063,-0.2262724857937,-2.0311713266939,"PETG","Flat",100,1,"PETG 100%_1.txt"
18.0908,89.206,0.12766,11.151,0.11927,0.0048048,0.48048,25.12,89.206,11.151,0.48048,4.24333333333333,1.92433333333333,8.16558777777778,10.924626913297,-0.226373086703017,-2.03006982963875,"PETG","Flat",100,1,"PETG 100%_1.txt"
18.1098,89.294,0.1278,11.162,0.11941,0.0048105,0.48105,25.12,89.294,11.162,0.48105,4.24333333333333,1.92433333333333,8.16558777777778,10.9354038472293,-0.226596152770659,-2.03006766503009,"PETG","Flat",100,1,"PETG 100%_1.txt"
18.1289,89.381,0.12794,11.173,0.11955,0.0048162,0.48162,25.12,89.381,11.173,0.48162,4.24333333333333,1.92433333333333,8.16558777777778,10.9460583160034,-0.226941683996619,-2.03116158593591,"PETG","Flat",100,1,"PETG 100%_1.txt"
18.1479,89.469,0.12808,11.184,0.11969,0.0048218,0.48218,25.12,89.469,11.184,0.48218,4.24333333333333,1.92433333333333,8.16558777777778,10.9568352499357,-0.22716475006426,-2.03115835179059,"PETG","Flat",100,1,"PETG 100%_1.txt"
18.1669,89.556,0.12822,11.195,0.11984,0.0048275,0.48275,25.12,89.556,11.195,0.48275,4.24333333333333,1.92433333333333,8.16558777777778,10.9674897187098,-0.227510281290222,-2.03224905127487,"PETG","Flat",100,1,"PETG 100%_1.txt"
18.1859,89.644,0.12836,11.205,0.11998,0.0048332,0.48332,25.121,89.644,11.205,0.48332,4.24333333333333,1.92433333333333,8.16558777777778,10.9782666526421,-0.226733347357859,-2.02350153822275,"PETG","Flat",100,1,"PETG 100%_1.txt"
18.2049,89.731,0.12851,11.216,0.12012,0.0048388,0.48388,25.121,89.731,11.216,0.48388,4.24333333333333,1.92433333333333,8.16558777777778,10.9889211214162,-0.227078878583823,-2.02459770491996,"PETG","Flat",100,1,"PETG 100%_1.txt"
18.224,89.818,0.12865,11.227,0.12026,0.0048445,0.48445,25.121,89.818,11.227,0.48445,4.24333333333333,1.92433333333333,8.16558777777778,10.9995755901902,-0.227424409809785,-2.02569172361081,"PETG","Flat",100,1,"PETG 100%_1.txt"
18.243,89.906,0.12879,11.238,0.1204,0.0048502,0.48502,25.121,89.906,11.238,0.48502,4.24333333333333,1.92433333333333,8.16558777777778,11.0103525241226,-0.227647475877422,-2.02569385902671,"PETG","Flat",100,1,"PETG 100%_1.txt"
18.262,89.993,0.12893,11.249,0.12054,0.0048558,0.48558,25.121,89.993,11.249,0.48558,4.24333333333333,1.92433333333333,8.16558777777778,11.0210069928966,-0.227993007103388,-2.02678466622267,"PETG","Flat",100,1,"PETG 100%_1.txt"
18.281,90.081,0.12907,11.26,0.12069,0.0048615,0.48615,25.121,90.081,11.26,0.48615,4.24333333333333,1.92433333333333,8.16558777777778,11.031783926829,-0.228216073171025,-2.02678572976043,"PETG","Flat",100,1,"PETG 100%_1.txt"
18.3001,90.168,0.12921,11.271,0.12083,0.0048672,0.48672,25.121,90.168,11.271,0.48672,4.24333333333333,1.92433333333333,8.16558777777778,11.042438395603,-0.228561604396988,-2.02787334217894,"PETG","Flat",100,1,"PETG 100%_1.txt"
18.3191,90.256,0.12936,11.282,0.12097,0.0048728,0.48728,25.122,90.256,11.282,0.48728,4.24333333333333,1.92433333333333,8.16558777777778,11.0532153295354,-0.228784670464627,-2.02787334217893,"PETG","Flat",100,1,"PETG 100%_1.txt"
18.3381,90.343,0.1295,11.293,0.12111,0.0048785,0.48785,25.122,90.343,11.293,0.48785,4.24333333333333,1.92433333333333,8.16558777777778,11.0638697983094,-0.229130201690587,-2.02895777641537,"PETG","Flat",100,1,"PETG 100%_1.txt"
18.3571,90.431,0.12964,11.304,0.12125,0.0048842,0.48842,25.122,90.431,11.304,0.48842,4.24333333333333,1.92433333333333,8.16558777777778,11.0746467322418,-0.22935326775823,-2.02895672114499,"PETG","Flat",100,1,"PETG 100%_1.txt"
18.3761,90.518,0.12978,11.315,0.12139,0.0048898,0.48898,25.122,90.518,11.315,0.48898,4.24333333333333,1.92433333333333,8.16558777777778,11.0853012010158,-0.22969879898419,-2.03003799367379,"PETG","Flat",100,1,"PETG 100%_1.txt"
18.3952,90.606,0.12992,11.326,0.12154,0.0048955,0.48955,25.122,90.606,11.326,0.48955,4.24333333333333,1.92433333333333,8.16558777777778,11.0960781349482,-0.229921865051832,-2.0300358913282,"PETG","Flat",100,1,"PETG 100%_1.txt"
18.4142,90.693,0.13006,11.337,0.12168,0.0049012,0.49012,25.122,90.693,11.337,0.49012,4.24333333333333,1.92433333333333,8.16558777777778,11.1067326037222,-0.230267396277792,-2.03111401850395,"PETG","Flat",100,1,"PETG 100%_1.txt"
18.4332,90.781,0.13021,11.348,0.12182,0.0049068,0.49068,25.122,90.781,11.348,0.49068,4.24333333333333,1.92433333333333,8.16558777777778,11.1175095376546,-0.230490462345433,-2.03111087720684,"PETG","Flat",100,1,"PETG 100%_1.txt"
18.4522,90.868,0.13035,11.359,0.12196,0.0049125,0.49125,25.123,90.868,11.359,0.49125,4.24333333333333,1.92433333333333,8.16558777777778,11.1281640064286,-0.230835993571395,-2.03218587526538,"PETG","Flat",100,1,"PETG 100%_1.txt"
18.4713,90.956,0.13049,11.369,0.1221,0.0049182,0.49182,25.123,90.956,11.369,0.49182,4.24333333333333,1.92433333333333,8.16558777777778,11.138940940361,-0.230059059639034,-2.0235646023312,"PETG","Flat",100,1,"PETG 100%_1.txt"
18.4903,91.043,0.13063,11.38,0.12224,0.0049238,0.49238,25.123,91.043,11.38,0.49238,4.24333333333333,1.92433333333333,8.16558777777778,11.149595409135,-0.230404590864996,-2.02464491094021,"PETG","Flat",100,1,"PETG 100%_1.txt"
18.5093,91.131,0.13077,11.391,0.12239,0.0049295,0.49295,25.123,91.131,11.391,0.49295,4.24333333333333,1.92433333333333,8.16558777777778,11.1603723430674,-0.230627656932636,-2.02464802855444,"PETG","Flat",100,1,"PETG 100%_1.txt"
18.5283,91.218,0.13091,11.402,0.12253,0.0049352,0.49352,25.123,91.218,11.402,0.49352,4.24333333333333,1.92433333333333,8.16558777777778,11.1710268118414,-0.230973188158597,-2.02572520749515,"PETG","Flat",100,1,"PETG 100%_1.txt"
18.5474,91.306,0.13106,11.413,0.12267,0.0049408,0.49408,25.123,91.306,11.413,0.49408,4.24333333333333,1.92433333333333,8.16558777777778,11.1818037457738,-0.231196254226237,-2.02572727789571,"PETG","Flat",100,1,"PETG 100%_1.txt"
18.5664,91.393,0.1312,11.424,0.12281,0.0049465,0.49465,25.123,91.393,11.424,0.49465,4.24333333333333,1.92433333333333,8.16558777777778,11.1924582145478,-0.231541785452199,-2.02680134324404,"PETG","Flat",100,1,"PETG 100%_1.txt"
18.5854,91.48,0.13134,11.435,0.12295,0.0049522,0.49522,25.124,91.48,11.435,0.49522,4.24333333333333,1.92433333333333,8.16558777777778,11.2031126833218,-0.231887316678161,-2.02787334217894,"PETG","Flat",100,1,"PETG 100%_1.txt"
18.6044,91.568,0.13148,11.446,0.1231,0.0049579,0.49579,25.124,91.568,11.446,0.49579,4.24333333333333,1.92433333333333,8.16558777777778,11.2138896172542,-0.2321103827458,-2.02787334217893,"PETG","Flat",100,1,"PETG 100%_1.txt"
18.6234,91.655,0.13162,11.457,0.12324,0.0049635,0.49635,25.124,91.655,11.457,0.49635,4.24333333333333,1.92433333333333,8.16558777777778,11.2245440860282,-0.232455913971764,-2.02894225339761,"PETG","Flat",100,1,"PETG 100%_1.txt"
18.6425,91.743,0.13176,11.468,0.12338,0.0049692,0.49692,25.124,91.743,11.468,0.49692,4.24333333333333,1.92433333333333,8.16558777777778,11.2353210199606,-0.232678980039402,-2.0289412281078,"PETG","Flat",100,1,"PETG 100%_1.txt"
18.6615,91.83,0.13191,11.479,0.12352,0.0049749,0.49749,25.124,91.83,11.479,0.49749,4.24333333333333,1.92433333333333,8.16558777777778,11.2459754887346,-0.233024511265365,-2.03000706738709,"PETG","Flat",100,1,"PETG 100%_1.txt"
18.6805,91.918,0.13205,11.49,0.12366,0.0049805,0.49805,25.124,91.918,11.49,0.49805,4.24333333333333,1.92433333333333,8.16558777777778,11.256752422667,-0.233247577333003,-2.03000502465625,"PETG","Flat",100,1,"PETG 100%_1.txt"
18.6995,92.005,0.13219,11.501,0.1238,0.0049862,0.49862,25.124,92.005,11.501,0.49862,4.24333333333333,1.92433333333333,8.16558777777778,11.267406891441,-0.233593108558965,-2.0310678076599,"PETG","Flat",100,1,"PETG 100%_1.txt"
18.7186,92.093,0.13233,11.512,0.12395,0.0049919,0.49919,25.125,92.093,11.512,0.49919,4.24333333333333,1.92433333333333,8.16558777777778,11.2781838253734,-0.233816174626606,-2.03106475526933,"PETG","Flat",100,1,"PETG 100%_1.txt"
18.7376,92.18,0.13247,11.523,0.12409,0.0049975,0.49975,25.125,92.18,11.523,0.49975,4.24333333333333,1.92433333333333,8.16558777777778,11.2888382941474,-0.234161705852566,-2.03212449754895,"PETG","Flat",100,1,"PETG 100%_1.txt"
18.7566,92.268,0.13261,11.533,0.12423,0.0050032,0.50032,25.125,92.268,11.533,0.50032,4.24333333333333,1.92433333333333,8.16558777777778,11.2996152280798,-0.233384771920207,-2.02362587288829,"PETG","Flat",100,1,"PETG 100%_1.txt"
18.7756,92.355,0.13276,11.544,0.12437,0.0050089,0.50089,25.125,92.355,11.544,0.50089,4.24333333333333,1.92433333333333,8.16558777777778,11.3102696968538,-0.233730303146169,-2.02469077569447,"PETG","Flat",100,1,"PETG 100%_1.txt"
18.7947,92.443,0.1329,11.555,0.12451,0.0050145,0.50145,25.125,92.443,11.555,0.50145,4.24333333333333,1.92433333333333,8.16558777777778,11.3210466307862,-0.233953369213809,-2.02469380539861,"PETG","Flat",100,1,"PETG 100%_1.txt"
18.8137,92.53,0.13304,11.566,0.12465,0.0050202,0.50202,25.125,92.53,11.566,0.50202,4.24333333333333,1.92433333333333,8.16558777777778,11.3317010995602,-0.234298900439772,-2.02575566695289,"PETG","Flat",100,1,"PETG 100%_1.txt"
18.8327,92.618,0.13318,11.577,0.1248,0.0050259,0.50259,25.125,92.618,11.577,0.50259,4.24333333333333,1.92433333333333,8.16558777777778,11.3424780334926,-0.234521966507412,-2.02575767908277,"PETG","Flat",100,1,"PETG 100%_1.txt"
18.8517,92.705,0.13332,11.588,0.12494,0.0050315,0.50315,25.126,92.705,11.588,0.50315,4.24333333333333,1.92433333333333,8.16558777777778,11.3531325022666,-0.234867497733372,-2.02681651478575,"PETG","Flat",100,1,"PETG 100%_1.txt"
18.8707,92.793,0.13347,11.599,0.12508,0.0050372,0.50372,25.126,92.793,11.599,0.50372,4.24333333333333,1.92433333333333,8.16558777777778,11.363909436199,-0.235090563801013,-2.02681751703606,"PETG","Flat",100,1,"PETG 100%_1.txt"
18.8898,92.88,0.13361,11.61,0.12522,0.0050429,0.50429,25.126,92.88,11.61,0.50429,4.24333333333333,1.92433333333333,8.16558777777778,11.374563904973,-0.235436095026975,-2.02787334217894,"PETG","Flat",100,1,"PETG 100%_1.txt"
18.9088,92.968,0.13375,11.621,0.12536,0.0050485,0.50485,25.126,92.968,11.621,0.50485,4.24333333333333,1.92433333333333,8.16558777777778,11.3853408389054,-0.235659161094613,-2.02787334217893,"PETG","Flat",100,1,"PETG 100%_1.txt"
18.9278,93.055,0.13372,11.632,0.12533,0.0050473,0.50473,25.126,93.055,11.632,0.50473,4.24333333333333,1.92433333333333,8.16558777777778,11.3959953076794,-0.236004692320575,-2.02892617194442,"PETG","Flat",100,1,"PETG 100%_1.txt"
18.9468,93.142,0.13365,11.643,0.12527,0.0050447,0.50447,25.126,93.142,11.643,0.50447,4.24333333333333,1.92433333333333,8.16558777777778,11.4066497764535,-0.236350223546539,-2.02997701233822,"PETG","Flat",100,1,"PETG 100%_1.txt"
18.9659,93.23,0.13359,11.654,0.1252,0.005042,0.5042,25.126,93.23,11.654,0.5042,4.24333333333333,1.92433333333333,8.16558777777778,11.4174267103858,-0.236573289614176,-2.02997502672195,"PETG","Flat",100,1,"PETG 100%_1.txt"
18.9849,93.317,0.13352,11.665,0.12513,0.0050394,0.50394,25.126,93.317,11.665,0.50394,4.24333333333333,1.92433333333333,8.16558777777778,11.4280811791599,-0.23691882084014,-2.03102289618637,"PETG","Flat",100,1,"PETG 100%_1.txt"
0.0191265,0.13358,-0.00027917,0.016698,-0.0075456,-0.00030456,-0.030456,24.993,0.13358,0.016698,-0.030456,4.26066666666667,1.939,8.26143266666667,0.0161691083604627,-0.000528891639537257,-3.16739513437092,"PETG","Flat",100,2,"PETG 100%_2.txt"
0.0382531,0.12169,-0.00026746,0.015211,-0.0075339,-0.00030409,-0.030409,24.993,0.12169,0.015211,-0.030409,4.26066666666667,1.939,8.26143266666667,0.0147298906751363,-0.000481109324863668,-3.1629039830627,"PETG","Flat",100,2,"PETG 100%_2.txt"
0.0573796,0.10979,-0.00025575,0.013724,-0.0075222,-0.00030362,-0.030362,24.993,0.10979,0.013724,-0.030362,4.26066666666667,1.939,8.26143266666667,0.0132894625460039,-0.000434537453996074,-3.16625950157442,"PETG","Flat",100,2,"PETG 100%_2.txt"
0.0765062,0.097897,-0.00024403,0.012237,-0.0075104,-0.00030315,-0.030315,24.993,0.097897,0.012237,-0.030315,4.26066666666667,1.939,8.26143266666667,0.0118498817275357,-0.000387118272464283,-3.16350635338958,"PETG","Flat",100,2,"PETG 100%_2.txt"
0.0956327,0.086001,-0.00023232,0.01075,-0.0074987,-0.00030268,-0.030268,24.993,0.086001,0.01075,-0.030268,4.26066666666667,1.939,8.26143266666667,0.0104099377759257,-0.000340062224074291,-3.16336952627247,"PETG","Flat",100,2,"PETG 100%_2.txt"
0.114759,0.074105,-0.00022061,0.0092632,-0.007487,-0.00030221,-0.030221,24.993,0.074105,0.0092632,-0.030221,4.26066666666667,1.939,8.26143266666667,0.0089699938243157,-0.000293206175684296,-3.16527955441204,"PETG","Flat",100,2,"PETG 100%_2.txt"
0.133886,0.062209,-0.0002089,0.0077762,-0.0074753,-0.00030174,-0.030174,24.993,0.062209,0.0077762,-0.030174,4.26066666666667,1.939,8.26143266666667,0.0075300498727057,-0.000246150127294304,-3.16542948090718,"PETG","Flat",100,2,"PETG 100%_2.txt"
0.153012,0.050314,-0.00019719,0.0062892,-0.0074636,-0.00030128,-0.030128,24.993,0.050314,0.0062892,-0.030128,4.26066666666667,1.939,8.26143266666667,0.00609022696547629,-0.000198973034523713,-3.16372566500847,"PETG","Flat",100,2,"PETG 100%_2.txt"
0.172139,0.038418,-0.00018548,0.0048022,-0.0074519,-0.00030081,-0.030081,24.993,0.038418,0.0048022,-0.030081,4.26066666666667,1.939,8.26143266666667,0.00465028301386628,-0.000151916986133721,-3.16348727944944,"PETG","Flat",100,2,"PETG 100%_2.txt"
0.191265,0.026522,-0.00017377,0.0033152,-0.0074402,-0.00030034,-0.030034,24.993,0.026522,0.0033152,-0.030034,4.26066666666667,1.939,8.26143266666667,0.00321033906225627,-0.000104860937743727,-3.16303504294544,"PETG","Flat",100,2,"PETG 100%_2.txt"
0.210392,0.014626,-0.00016205,0.0018282,-0.0074285,-0.00029987,-0.029987,24.993,0.014626,0.0018282,-0.029987,4.26066666666667,1.939,8.26143266666667,0.00177039511064627,-5.7804889353735e-05,-3.16184713673203,"PETG","Flat",100,2,"PETG 100%_2.txt"
0.229519,0.00273,-0.00015034,0.00034126,-0.0074168,-0.0002994,-0.02994,24.993,0.00273,0.00034126,-0.02994,4.26066666666667,1.939,8.26143266666667,0.000330451159036258,-1.08088409637424e-05,-3.1673331078188,"PETG","Flat",100,2,"PETG 100%_2.txt"
0.248645,-0.0091658,-0.00013863,-0.0011457,-0.007405,-0.00029893,-0.029893,24.993,-0.0091658,-0.0011457,-0.029893,4.26066666666667,1.939,8.26143266666667,-0.00110946858369763,3.623141630237e-05,-3.16238249998866,"PETG","Flat",100,2,"PETG 100%_2.txt"
0.267772,-0.021062,-0.00012692,-0.0026327,-0.0073933,-0.00029847,-0.029847,24.993,-0.021062,-0.0026327,-0.029847,4.26066666666667,1.939,8.26143266666667,-0.00254943674418376,8.32632558162428e-05,-3.16265642937831,"PETG","Flat",100,2,"PETG 100%_2.txt"
0.286898,-0.032958,-0.00011521,-0.0041197,-0.0073816,-0.000298,-0.0298,24.993,-0.032958,-0.0041197,-0.0298,4.26066666666667,1.939,8.26143266666667,-0.00398938069579376,0.000130319304206235,-3.16332024677125,"PETG","Flat",100,2,"PETG 100%_2.txt"
0.306025,-0.044853,-0.0001035,-0.0056067,-0.0073699,-0.00029753,-0.029753,24.993,-0.044853,-0.0056067,-0.029753,4.26066666666667,1.939,8.26143266666667,-0.00542920360302317,0.000177496396976827,-3.16579087478958,"PETG","Flat",100,2,"PETG 100%_2.txt"
