Repository: VipulKohinkar/3D-Printing-Parameter-Optimisation

# 3D Printing Parameter Optimisation: Impact of K-Value on Carbon-Reinforced PETG

## MSc Mechanical Engineering with Management

**Author:** Vipul Kohinkar  
**Project:** MEE7012-SUM  
**Date:** 27 August 2026

---

## Project Overview

This project investigates the influence of flow-rate multiplier (K-value) and build orientation on the tensile behaviour of PETG and carbon-fibre-reinforced PETG (CF-PETG) manufactured using fused deposition modelling (FDM).

The study compares an unreinforced thermoplastic, PETG, with a carbon-fibre-reinforced PETG composite to investigate whether the two materials respond differently to changes in material flow and build orientation.

---

File: 3_Experimental_data/Modulus/Recalculated Stress Strain/Recalculated_Stress_Strain_All_Data.csv (part 110 of 212)
"Time (s)","Load (N)","Machine Extension (mm)","Stress (MPa)","Extension from Preload (mm)","Strain","Percentage Strain","Gauge Length (mm)","Load_N","NEXYGEN_Stress_MPa","Percentage_Strain","Measured_Width_mm","Measured_Thickness_mm","Measured_Area_mm2","Recalculated_Stress_MPa","Stress_Difference_MPa","Stress_Difference_Percent","Material","Orientation","K","Sample","File"
3.61492,11.766,0.016977,1.4708,0.0097109,0.0003857,0.03857,25.01,11.766,1.4708,0.03857,4.26066666666667,1.939,8.26143266666667,1.42420818213209,-0.0465918178679097,-3.16778745362454,"PETG","Flat",100,2,"PETG 100%_2.txt"
3.63404,11.89,0.017134,1.4863,0.0098678,0.00039198,0.039198,25.01,11.89,1.4863,0.039198,4.26066666666667,1.939,8.26143266666667,1.43921768532641,-0.0470823146735886,-3.16775312343326,"PETG","Flat",100,2,"PETG 100%_2.txt"
3.65317,12.014,0.017291,1.5018,0.010025,0.00039825,0.039825,25.01,12.014,1.5018,0.039825,4.26066666666667,1.939,8.26143266666667,1.45422718852073,-0.047572811479268,-3.16771950188227,"PETG","Flat",100,2,"PETG 100%_2.txt"
3.6723,12.138,0.017448,1.5173,0.010182,0.00040453,0.040453,25.01,12.138,1.5173,0.040453,4.26066666666667,1.939,8.26143266666667,1.46923669171505,-0.0480633082849471,-3.16768656725414,"PETG","Flat",100,2,"PETG 100%_2.txt"
3.69142,12.262,0.017605,1.5328,0.010338,0.0004108,0.04108,25.011,12.262,1.5328,0.04108,4.26066666666667,1.939,8.26143266666667,1.48424619490937,-0.048553805090626,-3.16765429870994,"PETG","Flat",100,2,"PETG 100%_2.txt"
3.71055,12.386,0.017762,1.5483,0.010495,0.00041708,0.041708,25.011,12.386,1.5483,0.041708,4.26066666666667,1.939,8.26143266666667,1.49925569810369,-0.0490443018963054,-3.16762267624526,"PETG","Flat",100,2,"PETG 100%_2.txt"
3.72968,12.51,0.017919,1.5638,0.010652,0.00042336,0.042336,25.011,12.51,1.5638,0.042336,4.26066666666667,1.939,8.26143266666667,1.51426520129802,-0.0495347987019845,-3.16759168064871,"PETG","Flat",100,2,"PETG 100%_2.txt"
3.7488,12.634,0.018075,1.5793,0.010809,0.00042963,0.042963,25.011,12.634,1.5793,0.042963,4.26066666666667,1.939,8.26143266666667,1.52927470449234,-0.0500252955076634,-3.16756129346314,"PETG","Flat",100,2,"PETG 100%_2.txt"
3.76793,12.758,0.018232,1.5948,0.010966,0.00043591,0.043591,25.011,12.758,1.5948,0.043591,4.26066666666667,1.939,8.26143266666667,1.54428420768666,-0.0505157923133428,-3.16753149694901,"PETG","Flat",100,2,"PETG 100%_2.txt"
3.78706,12.882,0.018389,1.6103,0.011123,0.00044218,0.044218,25.011,12.882,1.6103,0.044218,4.26066666666667,1.939,8.26143266666667,1.55929371088098,-0.0510062891190219,-3.16750227404968,"PETG","Flat",100,2,"PETG 100%_2.txt"
3.80618,13.006,0.018546,1.6258,0.01128,0.00044846,0.044846,25.011,13.006,1.6258,0.044846,4.26066666666667,1.939,8.26143266666667,1.5743032140753,-0.0514967859247009,-3.16747360835901,"PETG","Flat",100,2,"PETG 100%_2.txt"
3.82531,13.13,0.018703,1.6413,0.011437,0.00045473,0.045473,25.012,13.13,1.6413,0.045473,4.26066666666667,1.939,8.26143266666667,1.58931271726962,-0.05198728273038,-3.16744548409066,"PETG","Flat",100,2,"PETG 100%_2.txt"
3.84444,13.254,0.01886,1.6568,0.011594,0.00046101,0.046101,25.012,13.254,1.6568,0.046101,4.26066666666667,1.939,8.26143266666667,1.60432222046394,-0.0524777795360594,-3.16741788604897,"PETG","Flat",100,2,"PETG 100%_2.txt"
3.86356,13.378,0.019017,1.6723,0.01175,0.00046728,0.046728,25.012,13.378,1.6723,0.046728,4.26066666666667,1.939,8.26143266666667,1.61933172365826,-0.0529682763417383,-3.16739079960164,"PETG","Flat",100,2,"PETG 100%_2.txt"
3.88269,13.502,0.019174,1.6878,0.011907,0.00047356,0.047356,25.012,13.502,1.6878,0.047356,4.26066666666667,1.939,8.26143266666667,1.63434122685258,-0.0534587731474174,-3.16736421065395,"PETG","Flat",100,2,"PETG 100%_2.txt"
3.90182,13.626,0.019331,1.7033,0.012064,0.00047984,0.047984,25.012,13.626,1.7033,0.047984,4.26066666666667,1.939,8.26143266666667,1.6493507300469,-0.0539492699530968,-3.16733810562419,"PETG","Flat",100,2,"PETG 100%_2.txt"
3.92094,13.75,0.019487,1.7188,0.012221,0.00048611,0.048611,25.012,13.75,1.7188,0.048611,4.26066666666667,1.939,8.26143266666667,1.66436023324122,-0.0544397667587759,-3.16731247142052,"PETG","Flat",100,2,"PETG 100%_2.txt"
3.94007,13.874,0.019644,1.7343,0.012378,0.00049239,0.049239,25.013,13.874,1.7343,0.049239,4.26066666666667,1.939,8.26143266666667,1.67936973643555,-0.0549302635644549,-3.16728729541918,"PETG","Flat",100,2,"PETG 100%_2.txt"
3.9592,13.998,0.019801,1.7498,0.012535,0.00049866,0.049866,25.013,13.998,1.7498,0.049866,4.26066666666667,1.939,8.26143266666667,1.69437923962987,-0.0554207603701342,-3.16726256544372,"PETG","Flat",100,2,"PETG 100%_2.txt"
3.97832,14.122,0.019958,1.7653,0.012692,0.00050494,0.050494,25.013,14.122,1.7653,0.050494,4.26066666666667,1.939,8.26143266666667,1.70938874282419,-0.0559112571758134,-3.16723826974528,"PETG","Flat",100,2,"PETG 100%_2.txt"
3.99745,14.246,0.020115,1.7808,0.012849,0.00051121,0.051121,25.013,14.246,1.7808,0.051121,4.26066666666667,1.939,8.26143266666667,1.72439824601851,-0.0564017539814923,-3.16721439698407,"PETG","Flat",100,2,"PETG 100%_2.txt"
4.01658,14.37,0.020272,1.7963,0.013006,0.00051749,0.051749,25.013,14.37,1.7963,0.051749,4.26066666666667,1.939,8.26143266666667,1.73940774921283,-0.0568922507871716,-3.16719093621175,"PETG","Flat",100,2,"PETG 100%_2.txt"
4.0357,14.494,0.020429,1.8118,0.013162,0.00052376,0.052376,25.013,14.494,1.8118,0.052376,4.26066666666667,1.939,8.26143266666667,1.75441725240715,-0.0573827475928508,-3.16716787685455,"PETG","Flat",100,2,"PETG 100%_2.txt"
4.05483,14.618,0.020586,1.8273,0.013319,0.00053004,0.053004,25.014,14.618,1.8273,0.053004,4.26066666666667,1.939,8.26143266666667,1.76942675560147,-0.0578732443985297,-3.16714520869752,"PETG","Flat",100,2,"PETG 100%_2.txt"
4.07395,14.742,0.020743,1.8428,0.013476,0.00053632,0.053632,25.014,14.742,1.8428,0.053632,4.26066666666667,1.939,8.26143266666667,1.78443625879579,-0.0583637412042091,-3.16712292186939,"PETG","Flat",100,2,"PETG 100%_2.txt"
4.09308,14.866,0.020899,1.8583,0.013633,0.00054259,0.054259,25.014,14.866,1.8583,0.054259,4.26066666666667,1.939,8.26143266666667,1.79944576199011,-0.0588542380098882,-3.16710100682819,"PETG","Flat",100,2,"PETG 100%_2.txt"
4.11221,14.99,0.021056,1.8738,0.01379,0.00054887,0.054887,25.014,14.99,1.8738,0.054887,4.26066666666667,1.939,8.26143266666667,1.81445526518443,-0.0593447348155673,-3.16707945434771,"PETG","Flat",100,2,"PETG 100%_2.txt"
4.13133,15.114,0.021213,1.8893,0.013947,0.00055514,0.055514,25.014,15.114,1.8893,0.055514,4.26066666666667,1.939,8.26143266666667,1.82946476837875,-0.0598352316212465,-3.1670582555045,"PETG","Flat",100,2,"PETG 100%_2.txt"
4.15046,15.243,0.02137,1.9054,0.014104,0.00056142,0.056142,25.014,15.243,1.9054,0.056142,4.26066666666667,1.939,8.26143266666667,1.84507949347607,-0.0603205065239287,-3.16576606087587,"PETG","Flat",100,2,"PETG 100%_2.txt"
4.16959,15.392,0.021527,1.9241,0.014261,0.00056769,0.056769,25.014,15.392,1.9241,0.056769,4.26066666666667,1.939,8.26143266666667,1.86311510618538,-0.060984893814624,-3.16952828931054,"PETG","Flat",100,2,"PETG 100%_2.txt"
4.18871,15.542,0.021684,1.9427,0.014418,0.00057397,0.057397,25.015,15.542,1.9427,0.057397,4.26066666666667,1.939,8.26143266666667,1.88127176327528,-0.0614282367247199,-3.16200322873938,"PETG","Flat",100,2,"PETG 100%_2.txt"
4.20784,15.691,0.021841,1.9613,0.014574,0.00058024,0.058024,25.015,15.691,1.9613,0.058024,4.26066666666667,1.939,8.26143266666667,1.89930737598459,-0.0619926240154147,-3.16079253634909,"PETG","Flat",100,2,"PETG 100%_2.txt"
4.22697,15.84,0.021998,1.98,0.014731,0.00058652,0.058652,25.015,15.84,1.98,0.058652,4.26066666666667,1.939,8.26143266666667,1.91734298869389,-0.0626570113061098,-3.1644955205106,"PETG","Flat",100,2,"PETG 100%_2.txt"
4.24609,15.989,0.022155,1.9986,0.014888,0.0005928,0.05928,25.015,15.989,1.9986,0.05928,4.26066666666667,1.939,8.26143266666667,1.9353786014032,-0.0632213985968049,-3.1632842288004,"PETG","Flat",100,2,"PETG 100%_2.txt"
4.26522,16.138,0.022311,2.0173,0.015045,0.00059907,0.059907,25.015,16.138,2.0173,0.059907,4.26066666666667,1.939,8.26143266666667,1.9534142141125,-0.0638857858874999,-3.1668956470282,"PETG","Flat",100,2,"PETG 100%_2.txt"
4.28435,16.287,0.022468,2.0359,0.015202,0.00060535,0.060535,25.015,16.287,2.0359,0.060535,4.26066666666667,1.939,8.26143266666667,1.9714498268218,-0.064450173178195,-3.16568461998109,"PETG","Flat",100,2,"PETG 100%_2.txt"
4.30347,16.437,0.022625,2.0546,0.015359,0.00061162,0.061162,25.016,16.437,2.0546,0.061162,4.26066666666667,1.939,8.26143266666667,1.98960648391171,-0.0649935160882911,-3.16331724366257,"PETG","Flat",100,2,"PETG 100%_2.txt"
4.3226,16.586,0.022782,2.0732,0.015516,0.0006179,0.06179,25.016,16.586,2.0732,0.06179,4.26066666666667,1.939,8.26143266666667,2.00764209662101,-0.0655579033789859,-3.16216010896131,"PETG","Flat",100,2,"PETG 100%_2.txt"
4.34173,16.735,0.022939,2.0919,0.015673,0.00062417,0.062417,25.016,16.735,2.0919,0.062417,4.26066666666667,1.939,8.26143266666667,2.02567770933032,-0.066222290669681,-3.16565278788092,"PETG","Flat",100,2,"PETG 100%_2.txt"
4.36085,16.884,0.023096,2.1105,0.01583,0.00063045,0.063045,25.016,16.884,2.1105,0.063045,4.26066666666667,1.939,8.26143266666667,2.04371332203962,-0.0667866779603763,-3.1644955205106,"PETG","Flat",100,2,"PETG 100%_2.txt"
4.37998,17.033,0.023253,2.1292,0.015986,0.00063672,0.063672,25.016,17.033,2.1292,0.063672,4.26066666666667,1.939,8.26143266666667,2.06174893474893,-0.0674510652510709,-3.16790650249253,"PETG","Flat",100,2,"PETG 100%_2.txt"
4.39911,17.183,0.02341,2.1478,0.016143,0.000643,0.0643,25.016,17.183,2.1478,0.0643,4.26066666666667,1.939,8.26143266666667,2.07990559183883,-0.067894408161167,-3.1611140777152,"PETG","Flat",100,2,"PETG 100%_2.txt"
4.41823,17.331,0.023567,2.1664,0.0163,0.00064927,0.064927,25.017,17.331,2.1664,0.064927,4.26066666666667,1.939,8.26143266666667,2.09782016016754,-0.0685798398324615,-3.1656129907894,"PETG","Flat",100,2,"PETG 100%_2.txt"
4.43736,17.431,0.023723,2.1789,0.016457,0.00065555,0.065555,25.017,17.431,2.1789,0.065555,4.26066666666667,1.939,8.26143266666667,2.10992459822747,-0.0689754017725255,-3.16560658004156,"PETG","Flat",100,2,"PETG 100%_2.txt"
4.45649,17.531,0.02388,2.1914,0.016614,0.00066183,0.066183,25.017,17.531,2.1914,0.066183,4.26066666666667,1.939,8.26143266666667,2.12202903628741,-0.069370963712589,-3.165600242429,"PETG","Flat",100,2,"PETG 100%_2.txt"
4.47561,17.631,0.024037,2.2039,0.016771,0.0006681,0.06681,25.017,17.631,2.2039,0.06681,4.26066666666667,1.939,8.26143266666667,2.13413347434735,-0.069766525652653,-3.16559397670733,"PETG","Flat",100,2,"PETG 100%_2.txt"
4.49474,17.731,0.024194,2.2164,0.016928,0.00067438,0.067438,25.017,17.731,2.2164,0.067438,4.26066666666667,1.939,8.26143266666667,2.14623791240728,-0.0701620875927169,-3.16558778166021,"PETG","Flat",100,2,"PETG 100%_2.txt"
4.51387,17.831,0.024351,2.2289,0.017085,0.00068065,0.068065,25.017,17.831,2.2289,0.068065,4.26066666666667,1.939,8.26143266666667,2.15834235046722,-0.0705576495327804,-3.16558165609854,"PETG","Flat",100,2,"PETG 100%_2.txt"
4.53299,17.931,0.024508,2.2414,0.017241,0.00068693,0.068693,25.017,17.931,2.2414,0.068693,4.26066666666667,1.939,8.26143266666667,2.17044678852716,-0.0709532114728444,-3.16557559885984,"PETG","Flat",100,2,"PETG 100%_2.txt"
4.55212,18.031,0.024665,2.2539,0.017398,0.0006932,0.06932,25.018,18.031,2.2539,0.06932,4.26066666666667,1.939,8.26143266666667,2.18255122658709,-0.0713487734129084,-3.16556960880733,"PETG","Flat",100,2,"PETG 100%_2.txt"
4.57125,18.131,0.024822,2.2664,0.017555,0.00069948,0.069948,25.018,18.131,2.2664,0.069948,4.26066666666667,1.939,8.26143266666667,2.19465566464703,-0.0717443353529719,-3.16556368482933,"PETG","Flat",100,2,"PETG 100%_2.txt"
4.59037,18.231,0.024979,2.2789,0.017712,0.00070575,0.070575,25.018,18.231,2.2789,0.070575,4.26066666666667,1.939,8.26143266666667,2.20676010270696,-0.0721398972930358,-3.1655578258386,"PETG","Flat",100,2,"PETG 100%_2.txt"
4.6095,18.331,0.025135,2.2914,0.017869,0.00071203,0.071203,25.018,18.331,2.2914,0.071203,4.26066666666667,1.939,8.26143266666667,2.2188645407669,-0.0725354592330998,-3.16555203077157,"PETG","Flat",100,2,"PETG 100%_2.txt"
4.62862,18.432,0.025292,2.3039,0.018026,0.00071831,0.071831,25.018,18.432,2.3039,0.071831,4.26066666666667,1.939,8.26143266666667,2.23109002320744,-0.0728099767925645,-3.16029240820194,"PETG","Flat",100,2,"PETG 100%_2.txt"
4.64775,18.532,0.025449,2.3164,0.018183,0.00072458,0.072458,25.018,18.532,2.3164,0.072458,4.26066666666667,1.939,8.26143266666667,2.24319446126737,-0.073205538732628,-3.16031508947626,"PETG","Flat",100,2,"PETG 100%_2.txt"
4.66688,18.632,0.025606,2.329,0.01834,0.00073086,0.073086,25.019,18.632,2.329,0.073086,4.26066666666667,1.939,8.26143266666667,2.25529889932731,-0.0737011006726918,-3.16449552051059,"PETG","Flat",100,2,"PETG 100%_2.txt"
4.686,18.732,0.025763,2.3415,0.018497,0.00073713,0.073713,25.019,18.732,2.3415,0.073713,4.26066666666667,1.939,8.26143266666667,2.26740333738724,-0.0740966626127557,-3.1644955205106,"PETG","Flat",100,2,"PETG 100%_2.txt"
4.70513,18.832,0.02592,2.354,0.018653,0.00074341,0.074341,25.019,18.832,2.354,0.074341,4.26066666666667,1.939,8.26143266666667,2.27950777544718,-0.0744922245528197,-3.16449552051061,"PETG","Flat",100,2,"PETG 100%_2.txt"
4.72426,18.932,0.026077,2.3665,0.01881,0.00074968,0.074968,25.019,18.932,2.3665,0.074968,4.26066666666667,1.939,8.26143266666667,2.29161221350712,-0.0748877864928832,-3.16449552051059,"PETG","Flat",100,2,"PETG 100%_2.txt"
4.74338,19.032,0.026234,2.379,0.018967,0.00075596,0.075596,25.019,19.032,2.379,0.075596,4.26066666666667,1.939,8.26143266666667,2.30371665156705,-0.0752833484329472,-3.1644955205106,"PETG","Flat",100,2,"PETG 100%_2.txt"
4.76251,19.14,0.026391,2.3925,0.019124,0.00076223,0.076223,25.019,19.14,2.3925,0.076223,4.26066666666667,1.939,8.26143266666667,2.31678944467178,-0.0757105553282162,-3.16449552051061,"PETG","Flat",100,2,"PETG 100%_2.txt"
4.78164,19.248,0.026547,2.406,0.019281,0.00076851,0.076851,25.019,19.248,2.406,0.076851,4.26066666666667,1.939,8.26143266666667,2.32986223777652,-0.0761377622234849,-3.16449552051059,"PETG","Flat",100,2,"PETG 100%_2.txt"
4.80076,19.356,0.026704,2.4195,0.019438,0.00077479,0.077479,25.02,19.356,2.4195,0.077479,4.26066666666667,1.939,8.26143266666667,2.34293503088125,-0.076564969118754,-3.1644955205106,"PETG","Flat",100,2,"PETG 100%_2.txt"
4.81989,19.464,0.026861,2.433,0.019595,0.00078106,0.078106,25.02,19.464,2.433,0.078106,4.26066666666667,1.939,8.26143266666667,2.35600782398598,-0.0769921760140231,-3.16449552051061,"PETG","Flat",100,2,"PETG 100%_2.txt"
4.83902,19.572,0.027018,2.4465,0.019752,0.00078734,0.078734,25.02,19.572,2.4465,0.078734,4.26066666666667,1.939,8.26143266666667,2.36908061709071,-0.0774193829092917,-3.1644955205106,"PETG","Flat",100,2,"PETG 100%_2.txt"
4.85814,19.68,0.027175,2.46,0.019909,0.00079361,0.079361,25.02,19.68,2.46,0.079361,4.26066666666667,1.939,8.26143266666667,2.38215341019544,-0.0778465898045608,-3.1644955205106,"PETG","Flat",100,2,"PETG 100%_2.txt"
4.87727,19.788,0.027332,2.4735,0.020065,0.00079989,0.079989,25.02,19.788,2.4735,0.079989,4.26066666666667,1.939,8.26143266666667,2.39522620330017,-0.0782737966998295,-3.16449552051059,"PETG","Flat",100,2,"PETG 100%_2.txt"
4.8964,19.896,0.027489,2.487,0.020222,0.00080616,0.080616,25.02,19.896,2.487,0.080616,4.26066666666667,1.939,8.26143266666667,2.4082989964049,-0.0787010035950986,-3.1644955205106,"PETG","Flat",100,2,"PETG 100%_2.txt"
4.91552,20.004,0.027646,2.5005,0.020379,0.00081244,0.081244,25.021,20.004,2.5005,0.081244,4.26066666666667,1.939,8.26143266666667,2.42137178950963,-0.0791282104903677,-3.1644955205106,"PETG","Flat",100,2,"PETG 100%_2.txt"
4.93465,20.112,0.027803,2.514,0.020536,0.00081871,0.081871,25.021,20.112,2.514,0.081871,4.26066666666667,1.939,8.26143266666667,2.43444458261436,-0.0795554173856363,-3.16449552051059,"PETG","Flat",100,2,"PETG 100%_2.txt"
4.95378,20.22,0.027959,2.5275,0.020693,0.00082499,0.082499,25.021,20.22,2.5275,0.082499,4.26066666666667,1.939,8.26143266666667,2.44751737571909,-0.0799826242809054,-3.1644955205106,"PETG","Flat",100,2,"PETG 100%_2.txt"
4.9729,20.328,0.028116,2.541,0.02085,0.00083127,0.083127,25.021,20.328,2.541,0.083127,4.26066666666667,1.939,8.26143266666667,2.46059016882383,-0.0804098311761745,-3.16449552051061,"PETG","Flat",100,2,"PETG 100%_2.txt"
4.99203,20.436,0.028273,2.5545,0.021007,0.00083754,0.083754,25.021,20.436,2.5545,0.083754,4.26066666666667,1.939,8.26143266666667,2.47366296192856,-0.0808370380714432,-3.1644955205106,"PETG","Flat",100,2,"PETG 100%_2.txt"
5.01116,20.544,0.02843,2.568,0.021164,0.00084382,0.084382,25.021,20.544,2.568,0.084382,4.26066666666667,1.939,8.26143266666667,2.48673575503329,-0.0812642449667123,-3.1644955205106,"PETG","Flat",100,2,"PETG 100%_2.txt"
5.03028,20.652,0.028587,2.5815,0.021321,0.00085009,0.085009,25.022,20.652,2.5815,0.085009,4.26066666666667,1.939,8.26143266666667,2.49980854813802,-0.0816914518619809,-3.16449552051059,"PETG","Flat",100,2,"PETG 100%_2.txt"
5.04941,20.76,0.028744,2.595,0.021477,0.00085637,0.085637,25.022,20.76,2.595,0.085637,4.26066666666667,1.939,8.26143266666667,2.51288134124275,-0.08211865875725,-3.1644955205106,"PETG","Flat",100,2,"PETG 100%_2.txt"
5.06854,20.868,0.028901,2.6085,0.021634,0.00086264,0.086264,25.022,20.868,2.6085,0.086264,4.26066666666667,1.939,8.26143266666667,2.52595413434748,-0.0825458656525191,-3.1644955205106,"PETG","Flat",100,2,"PETG 100%_2.txt"
5.08766,20.976,0.029058,2.622,0.021791,0.00086892,0.086892,25.022,20.976,2.622,0.086892,4.26066666666667,1.939,8.26143266666667,2.53902692745221,-0.0829730725477877,-3.16449552051059,"PETG","Flat",100,2,"PETG 100%_2.txt"
5.10679,21.084,0.029215,2.6355,0.021948,0.00087519,0.087519,25.022,21.084,2.6355,0.087519,4.26066666666667,1.939,8.26143266666667,2.55209972055694,-0.0834002794430568,-3.1644955205106,"PETG","Flat",100,2,"PETG 100%_2.txt"
5.12591,21.192,0.029371,2.649,0.022105,0.00088147,0.088147,25.022,21.192,2.649,0.088147,4.26066666666667,1.939,8.26143266666667,2.56517251366167,-0.0838274863383259,-3.16449552051061,"PETG","Flat",100,2,"PETG 100%_2.txt"
5.14504,21.292,0.029528,2.6615,0.022262,0.00088774,0.088774,25.022,21.292,2.6615,0.088774,4.26066666666667,1.939,8.26143266666667,2.57727695172161,-0.0842230482783894,-3.16449552051059,"PETG","Flat",100,2,"PETG 100%_2.txt"
5.16417,21.393,0.029685,2.6741,0.022419,0.00089402,0.089402,25.023,21.393,2.6741,0.089402,4.26066666666667,1.939,8.26143266666667,2.58950243416215,-0.0845975658378539,-3.16359021120579,"PETG","Flat",100,2,"PETG 100%_2.txt"
5.18329,21.493,0.029842,2.6867,0.022576,0.0009003,0.09003,25.023,21.493,2.6867,0.09003,4.26066666666667,1.939,8.26143266666667,2.60160687222208,-0.0850931277779181,-3.16719871135289,"PETG","Flat",100,2,"PETG 100%_2.txt"
5.20242,21.594,0.029999,2.6992,0.022733,0.00090657,0.090657,25.023,21.594,2.6992,0.090657,4.26066666666667,1.939,8.26143266666667,2.61383235466262,-0.0853676453373819,-3.16270173893679,"PETG","Flat",100,2,"PETG 100%_2.txt"
5.22155,21.694,0.030156,2.7118,0.022889,0.00091285,0.091285,25.023,21.694,2.7118,0.091285,4.26066666666667,1.939,8.26143266666667,2.62593679272255,-0.0858632072774466,-3.16628096752882,"PETG","Flat",100,2,"PETG 100%_2.txt"
5.24067,21.795,0.030313,2.7244,0.023046,0.00091912,0.091912,25.023,21.795,2.7244,0.091912,4.26066666666667,1.939,8.26143266666667,2.63816227516309,-0.0862377248369106,-3.16538411528816,"PETG","Flat",100,2,"PETG 100%_2.txt"
5.2598,21.895,0.03047,2.7369,0.023203,0.0009254,0.09254,25.023,21.895,2.7369,0.09254,4.26066666666667,1.939,8.26143266666667,2.65026671322303,-0.0866332867769746,-3.16538005688825,"PETG","Flat",100,2,"PETG 100%_2.txt"
5.27893,21.996,0.030627,2.7495,0.02336,0.00093167,0.093167,25.024,21.996,2.7495,0.093167,4.26066666666667,1.939,8.26143266666667,2.66249219566356,-0.0870078043364391,-3.1644955205106,"PETG","Flat",100,2,"PETG 100%_2.txt"
5.29805,22.097,0.030783,2.7621,0.023517,0.00093795,0.093795,25.024,22.097,2.7621,0.093795,4.26066666666667,1.939,8.26143266666667,2.6747176781041,-0.0873823218959036,-3.1636190541944,"PETG","Flat",100,2,"PETG 100%_2.txt"
5.31718,22.197,0.03094,2.7746,0.023674,0.00094422,0.094422,25.024,22.197,2.7746,0.094422,4.26066666666667,1.939,8.26143266666667,2.68682211616403,-0.0877778838359671,-3.16362300281003,"PETG","Flat",100,2,"PETG 100%_2.txt"
5.33631,22.298,0.031097,2.7872,0.023831,0.0009505,0.09505,25.024,22.298,2.7872,0.09505,4.26066666666667,1.939,8.26143266666667,2.69904759860457,-0.0881524013954316,-3.1627583738315,"PETG","Flat",100,2,"PETG 100%_2.txt"
5.35543,22.398,0.031254,2.7998,0.023988,0.00095678,0.095678,25.024,22.398,2.7998,0.095678,4.26066666666667,1.939,8.26143266666667,2.7111520366645,-0.0886479633354953,-3.16622484947122,"PETG","Flat",100,2,"PETG 100%_2.txt"
5.37456,22.499,0.031411,2.8123,0.024145,0.00096305,0.096305,25.024,22.499,2.8123,0.096305,4.26066666666667,1.939,8.26143266666667,2.72337751910504,-0.08892248089496,-3.16191305674928,"PETG","Flat",100,2,"PETG 100%_2.txt"
5.39369,22.599,0.031568,2.8249,0.024301,0.00096933,0.096933,25.025,22.599,2.8249,0.096933,4.26066666666667,1.939,8.26143266666667,2.73548195716498,-0.0894180428350237,-3.16535250221331,"PETG","Flat",100,2,"PETG 100%_2.txt"
5.41281,22.7,0.031725,2.8375,0.024458,0.0009756,0.09756,25.025,22.7,2.8375,0.09756,4.26066666666667,1.939,8.26143266666667,2.74770743960551,-0.0897925603944882,-3.1644955205106,"PETG","Flat",100,2,"PETG 100%_2.txt"
5.43194,22.8,0.031882,2.85,0.024615,0.00098188,0.098188,25.025,22.8,2.85,0.098188,4.26066666666667,1.939,8.26143266666667,2.75981187766545,-0.0901881223345522,-3.1644955205106,"PETG","Flat",100,2,"PETG 100%_2.txt"
5.45107,22.901,0.032039,2.8626,0.024772,0.00098815,0.098815,25.025,22.901,2.8626,0.098815,4.26066666666667,1.939,8.26143266666667,2.77203736010598,-0.0905626398940167,-3.1636498251246,"PETG","Flat",100,2,"PETG 100%_2.txt"
5.47019,23.001,0.032195,2.8752,0.024929,0.00099443,0.099443,25.025,23.001,2.8752,0.099443,4.26066666666667,1.939,8.26143266666667,2.78414179816592,-0.09105820183408,-3.1670214883862,"PETG","Flat",100,2,"PETG 100%_2.txt"
5.48932,23.102,0.032352,2.8877,0.025086,0.0010007,0.10007,25.025,23.102,2.8877,0.10007,4.26066666666667,1.939,8.26143266666667,2.79636728060646,-0.0913327193935451,-3.16281883137255,"PETG","Flat",100,2,"PETG 100%_2.txt"
5.50845,23.202,0.032509,2.9003,0.025243,0.001007,0.1007,25.025,23.202,2.9003,0.1007,4.26066666666667,1.939,8.26143266666667,2.80847171866639,-0.0918282813336084,-3.16616492547697,"PETG","Flat",100,2,"PETG 100%_2.txt"
5.52757,23.303,0.032666,2.9129,0.0254,0.0010133,0.10133,25.026,23.303,2.9129,0.10133,4.26066666666667,1.939,8.26143266666667,2.82069720110693,-0.0922027988930729,-3.16532661241625,"PETG","Flat",100,2,"PETG 100%_2.txt"
5.5467,23.404,0.032816,2.9254,0.02555,0.0010193,0.10193,25.026,23.404,2.9254,0.10193,4.26066666666667,1.939,8.26143266666667,2.83292268354746,-0.0924773164525372,-3.16118535764467,"PETG","Flat",100,2,"PETG 100%_2.txt"
5.56583,23.504,0.032959,2.938,0.025693,0.001025,0.1025,25.026,23.504,2.938,0.1025,4.26066666666667,1.939,8.26143266666667,2.8450271216074,-0.0929728783926014,-3.1644955205106,"PETG","Flat",100,2,"PETG 100%_2.txt"
5.58495,23.605,0.033102,2.9506,0.025836,0.0010307,0.10307,25.026,23.605,2.9506,0.10307,4.26066666666667,1.939,8.26143266666667,2.85725260404793,-0.0933473959520659,-3.16367504751799,"PETG","Flat",100,2,"PETG 100%_2.txt"
5.60408,23.705,0.033245,2.9631,0.025979,0.0010364,0.10364,25.026,23.705,2.9631,0.10364,4.26066666666667,1.939,8.26143266666667,2.86935704210787,-0.0937429578921298,-3.16367850872835,"PETG","Flat",100,2,"PETG 100%_2.txt"
5.62321,23.806,0.033388,2.9757,0.026122,0.0010421,0.10421,25.026,23.806,2.9757,0.10421,4.26066666666667,1.939,8.26143266666667,2.88158252454841,-0.0941174754515939,-3.16286841588849,"PETG","Flat",100,2,"PETG 100%_2.txt"
5.64233,23.906,0.033531,2.9883,0.026265,0.0010479,0.10479,25.026,23.906,2.9883,0.10479,4.26066666666667,1.939,8.26143266666667,2.89368696260834,-0.0946130373916585,-3.16611576453698,"PETG","Flat",100,2,"PETG 100%_2.txt"
5.66146,24.007,0.033674,3.0008,0.026408,0.0010536,0.10536,25.027,24.007,3.0008,0.10536,4.26066666666667,1.939,8.26143266666667,2.90591244504888,-0.0948875549511223,-3.16207527829653,"PETG","Flat",100,2,"PETG 100%_2.txt"
5.68058,24.107,0.033818,3.0134,0.026551,0.0010593,0.10593,25.027,24.107,3.0134,0.10593,4.26066666666667,1.939,8.26143266666667,2.91801688310881,-0.0953831168911861,-3.16529889464346,"PETG","Flat",100,2,"PETG 100%_2.txt"
5.69971,24.208,0.033961,3.026,0.026694,0.001065,0.1065,25.027,24.208,3.026,0.1065,4.26066666666667,1.939,8.26143266666667,2.93024236554935,-0.0957576344506506,-3.16449552051059,"PETG","Flat",100,2,"PETG 100%_2.txt"
5.71884,24.308,0.034104,3.0385,0.026837,0.0010708,0.10708,25.027,24.308,3.0385,0.10708,4.26066666666667,1.939,8.26143266666667,2.94234680360929,-0.0961531963907145,-3.1644955205106,"PETG","Flat",100,2,"PETG 100%_2.txt"
5.73796,24.409,0.034247,3.0511,0.02698,0.0010765,0.10765,25.027,24.409,3.0511,0.10765,4.26066666666667,1.939,8.26143266666667,2.95457228604982,-0.096527713950179,-3.16370207302871,"PETG","Flat",100,2,"PETG 100%_2.txt"
5.75709,24.509,0.03439,3.0637,0.027123,0.0010822,0.10822,25.027,24.509,3.0637,0.10822,4.26066666666667,1.939,8.26143266666667,2.96667672410976,-0.0970232758902427,-3.16686607338325,"PETG","Flat",100,2,"PETG 100%_2.txt"
5.77622,24.61,0.034533,3.0762,0.027266,0.0010879,0.10879,25.027,24.61,3.0762,0.10879,4.26066666666667,1.939,8.26143266666667,2.97890220655029,-0.0972977934497075,-3.16292157368531,"PETG","Flat",100,2,"PETG 100%_2.txt"
5.79534,24.711,0.034676,3.0888,0.027409,0.0010936,0.10936,25.028,24.711,3.0888,0.10936,4.26066666666667,1.939,8.26143266666667,2.99112768899083,-0.097672311009172,-3.16214423106617,"PETG","Flat",100,2,"PETG 100%_2.txt"
5.81447,24.811,0.034819,3.1014,0.027553,0.0010994,0.10994,25.028,24.811,3.1014,0.10994,4.26066666666667,1.939,8.26143266666667,3.00323212705076,-0.0981678729492357,-3.16527609947881,"PETG","Flat",100,2,"PETG 100%_2.txt"
5.8336,24.912,0.034962,3.1139,0.027696,0.0011051,0.11051,25.028,24.912,3.1139,0.11051,4.26066666666667,1.939,8.26143266666667,3.0154576094913,-0.0984423905087004,-3.16138573842129,"PETG","Flat",100,2,"PETG 100%_2.txt"
5.85272,25.012,0.035105,3.1265,0.027839,0.0011108,0.11108,25.028,25.012,3.1265,0.11108,4.26066666666667,1.939,8.26143266666667,3.02756204755124,-0.0989379524487637,-3.16449552051059,"PETG","Flat",100,2,"PETG 100%_2.txt"
5.87185,25.113,0.035248,3.1391,0.027982,0.0011165,0.11165,25.028,25.113,3.1391,0.11165,4.26066666666667,1.939,8.26143266666667,3.03978752999177,-0.0993124700082282,-3.16372431614884,"PETG","Flat",100,2,"PETG 100%_2.txt"
5.89098,25.213,0.035391,3.1517,0.028125,0.0011223,0.11223,25.028,25.213,3.1517,0.11223,4.26066666666667,1.939,8.26143266666667,3.05189196805171,-0.0998080319482919,-3.16679988413529,"PETG","Flat",100,2,"PETG 100%_2.txt"
5.9101,25.314,0.035534,3.1642,0.028268,0.001128,0.1128,25.028,25.314,3.1642,0.1128,4.26066666666667,1.939,8.26143266666667,3.06411745049224,-0.100082549507757,-3.16296534693624,"PETG","Flat",100,2,"PETG 100%_2.txt"
5.92923,25.414,0.035677,3.1768,0.028411,0.0011337,0.11337,25.029,25.414,3.1768,0.11337,4.26066666666667,1.939,8.26143266666667,3.07622188855218,-0.10057811144782,-3.16601962502582,"PETG","Flat",100,2,"PETG 100%_2.txt"
5.94836,25.515,0.03582,3.1894,0.028554,0.0011394,0.11394,25.029,25.515,3.1894,0.11394,4.26066666666667,1.939,8.26143266666667,3.08844737099272,-0.100952629007285,-3.16525456221499,"PETG","Flat",100,2,"PETG 100%_2.txt"
5.96748,25.615,0.035963,3.2019,0.028697,0.0011452,0.11452,25.029,25.615,3.2019,0.11452,4.26066666666667,1.939,8.26143266666667,3.10055180905265,-0.101348190947349,-3.16525159896778,"PETG","Flat",100,2,"PETG 100%_2.txt"
5.98661,25.716,0.036107,3.2145,0.02884,0.0011509,0.11509,25.029,25.716,3.2145,0.11509,4.26066666666667,1.939,8.26143266666667,3.11277729149319,-0.101722708506813,-3.1644955205106,"PETG","Flat",100,2,"PETG 100%_2.txt"
6.00574,25.816,0.03625,3.2271,0.028983,0.0011566,0.11566,25.029,25.816,3.2271,0.11566,4.26066666666667,1.939,8.26143266666667,3.12488172955312,-0.102218270446877,-3.16749621786982,"PETG","Flat",100,2,"PETG 100%_2.txt"
6.02486,25.917,0.036393,3.2396,0.029126,0.0011623,0.11623,25.029,25.917,3.2396,0.11623,4.26066666666667,1.939,8.26143266666667,3.13710721199366,-0.102492788006341,-3.16374824071927,"PETG","Flat",100,2,"PETG 100%_2.txt"
6.04399,26.017,0.036536,3.2522,0.029269,0.001168,0.1168,25.029,26.017,3.2522,0.1168,4.26066666666667,1.939,8.26143266666667,3.14921165005359,-0.102988349946405,-3.16672867432524,"PETG","Flat",100,2,"PETG 100%_2.txt"
6.06312,26.118,0.036679,3.2648,0.029412,0.0011738,0.11738,25.03,26.118,3.2648,0.11738,4.26066666666667,1.939,8.26143266666667,3.16143713249413,-0.10336286750587,-3.16597854404159,"PETG","Flat",100,2,"PETG 100%_2.txt"
6.08224,26.219,0.036822,3.2773,0.029555,0.0011795,0.11795,25.03,26.219,3.2773,0.11795,4.26066666666667,1.939,8.26143266666667,3.17366261493467,-0.103637385065334,-3.16227946984816,"PETG","Flat",100,2,"PETG 100%_2.txt"
6.10137,26.319,0.036965,3.2899,0.029699,0.0011852,0.11852,25.03,26.319,3.2899,0.11852,4.26066666666667,1.939,8.26143266666667,3.1857670529946,-0.104132947005398,-3.1652313749779,"PETG","Flat",100,2,"PETG 100%_2.txt"
6.1205,26.42,0.037108,3.3025,0.029842,0.0011909,0.11909,25.03,26.42,3.3025,0.11909,4.26066666666667,1.939,8.26143266666667,3.19799253543514,-0.104507464564862,-3.1644955205106,"PETG","Flat",100,2,"PETG 100%_2.txt"
6.13962,26.52,0.037251,3.315,0.029985,0.0011967,0.11967,25.03,26.52,3.315,0.11967,4.26066666666667,1.939,8.26143266666667,3.21009697349507,-0.104903026504926,-3.1644955205106,"PETG","Flat",100,2,"PETG 100%_2.txt"
6.15875,26.621,0.037394,3.3276,0.030128,0.0012024,0.12024,25.03,26.621,3.3276,0.12024,4.26066666666667,1.939,8.26143266666667,3.22232245593561,-0.105277544064391,-3.16376800289671,"PETG","Flat",100,2,"PETG 100%_2.txt"
6.17788,26.721,0.037537,3.3402,0.030271,0.0012081,0.12081,25.03,26.721,3.3402,0.12081,4.26066666666667,1.939,8.26143266666667,3.23442689399555,-0.105773106004455,-3.1666698402627,"PETG","Flat",100,2,"PETG 100%_2.txt"
6.197,26.822,0.03768,3.3527,0.030414,0.0012138,0.12138,25.031,26.822,3.3527,0.12138,4.26066666666667,1.939,8.26143266666667,3.24665237643608,-0.106047623563919,-3.16305137840902,"PETG","Flat",100,2,"PETG 100%_2.txt"
6.21613,26.922,0.037823,3.3653,0.030557,0.0012195,0.12195,25.031,26.922,3.3653,0.12195,4.26066666666667,1.939,8.26143266666667,3.25875681449602,-0.106543185503983,-3.1659342556082,"PETG","Flat",100,2,"PETG 100%_2.txt"
6.23525,27.023,0.037966,3.3779,0.0307,0.0012253,0.12253,25.031,27.023,3.3779,0.12253,4.26066666666667,1.939,8.26143266666667,3.27098229693655,-0.106917703063447,-3.16521220472623,"PETG","Flat",100,2,"PETG 100%_2.txt"
6.25438,27.123,0.038109,3.3904,0.030843,0.001231,0.1231,25.031,27.123,3.3904,0.1231,4.26066666666667,1.939,8.26143266666667,3.28308673499649,-0.107313265003511,-3.1652095623971,"PETG","Flat",100,2,"PETG 100%_2.txt"
6.27351,27.225,0.038253,3.4031,0.030986,0.0012367,0.12367,25.031,27.225,3.4031,0.12367,4.26066666666667,1.939,8.26143266666667,3.29543326181762,-0.107666738182376,-3.16378414335095,"PETG","Flat",100,2,"PETG 100%_2.txt"
6.29263,27.651,0.038396,3.4564,0.031129,0.0012424,0.12424,25.031,27.651,3.4564,0.12424,4.26066666666667,1.939,8.26143266666667,3.34699816795295,-0.109401832047048,-3.1651959277586,"PETG","Flat",100,2,"PETG 100%_2.txt"
6.31176,28.077,0.038539,3.5097,0.031272,0.0012482,0.12482,25.031,28.077,3.5097,0.12482,4.26066666666667,1.939,8.26143266666667,3.39856307408828,-0.11113692591172,-3.16656483208593,"PETG","Flat",100,2,"PETG 100%_2.txt"
6.33089,28.261,0.038682,3.5327,0.031415,0.0012539,0.12539,25.032,28.261,3.5327,0.12539,4.26066666666667,1.939,8.26143266666667,3.42083524011856,-0.111864759881438,-3.16655135962403,"PETG","Flat",100,2,"PETG 100%_2.txt"
6.35001,28.368,0.038825,3.546,0.031558,0.0012596,0.12596,25.032,28.368,3.546,0.12596,4.26066666666667,1.939,8.26143266666667,3.43378698884269,-0.112213011157306,-3.1644955205106,"PETG","Flat",100,2,"PETG 100%_2.txt"
6.36914,28.475,0.038968,3.5593,0.031701,0.0012653,0.12653,25.032,28.475,3.5593,0.12653,4.26066666666667,1.939,8.26143266666667,3.44673873756683,-0.112561262433174,-3.16245504546326,"PETG","Flat",100,2,"PETG 100%_2.txt"
6.38827,28.581,0.039111,3.5727,0.031844,0.001271,0.1271,25.032,28.581,3.5727,0.1271,4.26066666666667,1.939,8.26143266666667,3.45956944191036,-0.113130558089642,-3.16652834242007,"PETG","Flat",100,2,"PETG 100%_2.txt"
6.40739,28.688,0.039254,3.586,0.031988,0.0012768,0.12768,25.032,28.688,3.586,0.12768,4.26066666666667,1.939,8.26143266666667,3.47252119063449,-0.11347880936551,-3.16449552051059,"PETG","Flat",100,2,"PETG 100%_2.txt"
6.42652,28.795,0.039397,3.5993,0.032131,0.0012825,0.12825,25.032,28.795,3.5993,0.12825,4.26066666666667,1.939,8.26143266666667,3.48547293935862,-0.113827060641378,-3.16247772181753,"PETG","Flat",100,2,"PETG 100%_2.txt"
6.44565,28.901,0.03954,3.6127,0.032274,0.0012882,0.12882,25.032,28.901,3.6127,0.12882,4.26066666666667,1.939,8.26143266666667,3.49830364370215,-0.114396356297846,-3.16650583491145,"PETG","Flat",100,2,"PETG 100%_2.txt"
6.46477,29.008,0.039683,3.626,0.032417,0.0012939,0.12939,25.033,29.008,3.626,0.12939,4.26066666666667,1.939,8.26143266666667,3.51125539242629,-0.114744607573714,-3.1644955205106,"PETG","Flat",100,2,"PETG 100%_2.txt"
6.4839,29.115,0.039826,3.6393,0.03256,0.0012997,0.12997,25.033,29.115,3.6393,0.12997,4.26066666666667,1.939,8.26143266666667,3.52420714115042,-0.115092858849583,-3.16249989969452,"PETG","Flat",100,2,"PETG 100%_2.txt"
6.50303,29.221,0.039969,3.6526,0.032703,0.0013054,0.13054,25.033,29.221,3.6526,0.13054,4.26066666666667,1.939,8.26143266666667,3.53703784549395,-0.11556215450605,-3.16383273575125,"PETG","Flat",100,2,"PETG 100%_2.txt"
6.52215,29.328,0.040112,3.666,0.032846,0.0013111,0.13111,25.033,29.328,3.666,0.13111,4.26066666666667,1.939,8.26143266666667,3.54998959421808,-0.116010405781918,-3.1644955205106,"PETG","Flat",100,2,"PETG 100%_2.txt"
6.54128,29.434,0.040255,3.6793,0.032989,0.0013168,0.13168,25.033,29.434,3.6793,0.13168,4.26066666666667,1.939,8.26143266666667,3.56282029856161,-0.116479701438386,-3.16581147061631,"PETG","Flat",100,2,"PETG 100%_2.txt"
6.56041,29.541,0.040398,3.6926,0.033132,0.0013226,0.13226,25.033,29.541,3.6926,0.13226,4.26066666666667,1.939,8.26143266666667,3.57577204728575,-0.116827952714254,-3.16383991535109,"PETG","Flat",100,2,"PETG 100%_2.txt"
6.57953,29.648,0.040542,3.706,0.033275,0.0013283,0.13283,25.033,29.648,3.706,0.13283,4.26066666666667,1.939,8.26143266666667,3.58872379600988,-0.117276203990123,-3.1644955205106,"PETG","Flat",100,2,"PETG 100%_2.txt"
6.59866,29.754,0.040685,3.7193,0.033418,0.001334,0.1334,25.034,29.754,3.7193,0.1334,4.26066666666667,1.939,8.26143266666667,3.60155450035341,-0.117745499646591,-3.16579731795205,"PETG","Flat",100,2,"PETG 100%_2.txt"
6.61779,29.861,0.040828,3.7326,0.033561,0.0013397,0.13397,25.034,29.861,3.7326,0.13397,4.26066666666667,1.939,8.26143266666667,3.61450624907754,-0.118093750922459,-3.16384694107215,"PETG","Flat",100,2,"PETG 100%_2.txt"
6.63691,29.968,0.040971,3.746,0.033704,0.0013454,0.13454,25.034,29.968,3.746,0.13454,4.26066666666667,1.939,8.26143266666667,3.62745799780167,-0.118542002198327,-3.1644955205106,"PETG","Flat",100,2,"PETG 100%_2.txt"
6.65604,30.074,0.041114,3.7593,0.033847,0.0013512,0.13512,25.034,30.074,3.7593,0.13512,4.26066666666667,1.939,8.26143266666667,3.64028870214521,-0.119011297854795,-3.16578346646436,"PETG","Flat",100,2,"PETG 100%_2.txt"
6.67517,30.181,0.041257,3.7726,0.03399,0.0013569,0.13569,25.034,30.181,3.7726,0.13569,4.26066666666667,1.939,8.26143266666667,3.65324045086934,-0.119359549130663,-3.16385381780902,"PETG","Flat",100,2,"PETG 100%_2.txt"
6.69429,30.288,0.0414,3.7859,0.034134,0.0013626,0.13626,25.034,30.288,3.7859,0.13626,4.26066666666667,1.939,8.26143266666667,3.66619219959347,-0.119707800406531,-3.16193772700101,"PETG","Flat",100,2,"PETG 100%_2.txt"
6.71342,30.394,0.041543,3.7993,0.034277,0.0013683,0.13683,25.034,30.394,3.7993,0.13683,4.26066666666667,1.939,8.26143266666667,3.679022903937,-0.120277096062999,-3.16576990664067,"PETG","Flat",100,2,"PETG 100%_2.txt"
6.73255,30.501,0.041686,3.8126,0.03442,0.0013741,0.13741,25.035,30.501,3.8126,0.13741,4.26066666666667,1.939,8.26143266666667,3.69197465266113,-0.120625347338867,-3.16386055025094,"PETG","Flat",100,2,"PETG 100%_2.txt"
6.75167,30.607,0.041829,3.8259,0.034563,0.0013798,0.13798,25.035,30.607,3.8259,0.13798,4.26066666666667,1.939,8.26143266666667,3.70480535700466,-0.121094642995335,-3.1651282834192,"PETG","Flat",100,2,"PETG 100%_2.txt"
6.7708,30.714,0.041972,3.8393,0.034706,0.0013855,0.13855,25.035,30.714,3.8393,0.13855,4.26066666666667,1.939,8.26143266666667,3.7177571057288,-0.121542894271204,-3.16575662936482,"PETG","Flat",100,2,"PETG 100%_2.txt"
6.78992,30.821,0.042115,3.8526,0.034849,0.0013912,0.13912,25.035,30.821,3.8526,0.13912,4.26066666666667,1.939,8.26143266666667,3.73070885445293,-0.121891145547071,-3.16386714289236,"PETG","Flat",100,2,"PETG 100%_2.txt"
6.80905,30.927,0.042258,3.8659,0.034992,0.0013969,0.13969,25.035,30.927,3.8659,0.13969,4.26066666666667,1.939,8.26143266666667,3.74353955879646,-0.122360441203539,-3.16512173629786,"PETG","Flat",100,2,"PETG 100%_2.txt"
6.82818,31.034,0.042401,3.8792,0.035135,0.0014027,0.14027,25.035,31.034,3.8792,0.14027,4.26066666666667,1.939,8.26143266666667,3.75649130752059,-0.122708692479407,-3.16324738295028,"PETG","Flat",100,2,"PETG 100%_2.txt"
6.8473,31.141,0.042544,3.8926,0.035278,0.0014084,0.14084,25.035,31.141,3.8926,0.14084,4.26066666666667,1.939,8.26143266666667,3.76944305624472,-0.123156943755276,-3.16387360004306,"PETG","Flat",100,2,"PETG 100%_2.txt"
6.86643,31.247,0.042688,3.9059,0.035421,0.0014141,0.14141,25.036,31.247,3.9059,0.14141,4.26066666666667,1.939,8.26143266666667,3.78227376058826,-0.123626239411743,-3.16511532327359,"PETG","Flat",100,2,"PETG 100%_2.txt"
6.88556,31.354,0.042831,3.9192,0.035564,0.0014198,0.14198,25.036,31.354,3.9192,0.14198,4.26066666666667,1.939,8.26143266666667,3.79522550931239,-0.123974490687612,-3.16326012164758,"PETG","Flat",100,2,"PETG 100%_2.txt"
6.90468,31.461,0.042974,3.9326,0.035707,0.0014256,0.14256,25.036,31.461,3.9326,0.14256,4.26066666666667,1.939,8.26143266666667,3.80817725803652,-0.12442274196348,-3.16387992583736,"PETG","Flat",100,2,"PETG 100%_2.txt"
6.92381,31.567,0.043117,3.9459,0.03585,0.0014313,0.14313,25.036,31.567,3.9459,0.14313,4.26066666666667,1.939,8.26143266666667,3.82100796238005,-0.124892037619948,-3.16510904026832,"PETG","Flat",100,2,"PETG 100%_2.txt"
6.94294,31.674,0.04326,3.9592,0.035993,0.001437,0.1437,25.036,31.674,3.9592,0.1437,4.26066666666667,1.939,8.26143266666667,3.83395971110418,-0.125240288895816,-3.16327260294544,"PETG","Flat",100,2,"PETG 100%_2.txt"
6.96206,31.78,0.043403,3.9726,0.036136,0.0014427,0.14427,25.036,31.78,3.9726,0.14427,4.26066666666667,1.939,8.26143266666667,3.84679041544772,-0.125809584552283,-3.16693310558031,"PETG","Flat",100,2,"PETG 100%_2.txt"
6.98119,31.887,0.043546,3.9859,0.03628,0.0014484,0.14484,25.036,31.887,3.9859,0.14484,4.26066666666667,1.939,8.26143266666667,3.85974216417185,-0.126157835828152,-3.16510288336766,"PETG","Flat",100,2,"PETG 100%_2.txt"
7.00032,31.994,0.043689,3.9992,0.036423,0.0014542,0.14542,25.037,31.994,3.9992,0.14542,4.26066666666667,1.939,8.26143266666667,3.87269391289598,-0.12650608710402,-3.16328483456742,"PETG","Flat",100,2,"PETG 100%_2.txt"
7.01944,32.1,0.043832,4.0125,0.036566,0.0014599,0.14599,25.037,32.1,4.0125,0.14599,4.26066666666667,1.939,8.26143266666667,3.88552461723951,-0.126975382760488,-3.16449552051059,"PETG","Flat",100,2,"PETG 100%_2.txt"
7.03857,32.207,0.043975,4.0259,0.036709,0.0014656,0.14656,25.037,32.207,4.0259,0.14656,4.26066666666667,1.939,8.26143266666667,3.89847636596364,-0.127423634036356,-3.16509684881284,"PETG","Flat",100,2,"PETG 100%_2.txt"
7.0577,32.314,0.044118,4.0392,0.036852,0.0014713,0.14713,25.037,32.314,4.0392,0.14713,4.26066666666667,1.939,8.26143266666667,3.91142811468778,-0.127771885312224,-3.16329682393109,"PETG","Flat",100,2,"PETG 100%_2.txt"
7.07682,32.42,0.044261,4.0525,0.036995,0.0014771,0.14771,25.037,32.42,4.0525,0.14771,4.26066666666667,1.939,8.26143266666667,3.92425881903131,-0.128241180968692,-3.1644955205106,"PETG","Flat",100,2,"PETG 100%_2.txt"
