Repository: VipulKohinkar/3D-Printing-Parameter-Optimisation

# 3D Printing Parameter Optimisation: Impact of K-Value on Carbon-Reinforced PETG

## MSc Mechanical Engineering with Management

**Author:** Vipul Kohinkar  
**Project:** MEE7012-SUM  
**Date:** 27 August 2026

---

## Project Overview

This project investigates the influence of flow-rate multiplier (K-value) and build orientation on the tensile behaviour of PETG and carbon-fibre-reinforced PETG (CF-PETG) manufactured using fused deposition modelling (FDM).

The study compares an unreinforced thermoplastic, PETG, with a carbon-fibre-reinforced PETG composite to investigate whether the two materials respond differently to changes in material flow and build orientation.

---

File: 3_Experimental_data/Modulus/Recalculated Stress Strain/Recalculated_Stress_Strain_All_Data.csv (part 111 of 212)
"Time (s)","Load (N)","Machine Extension (mm)","Stress (MPa)","Extension from Preload (mm)","Strain","Percentage Strain","Gauge Length (mm)","Load_N","NEXYGEN_Stress_MPa","Percentage_Strain","Measured_Width_mm","Measured_Thickness_mm","Measured_Area_mm2","Recalculated_Stress_MPa","Stress_Difference_MPa","Stress_Difference_Percent","Material","Orientation","K","Sample","File"
7.09595,32.527,0.044404,4.0659,0.037138,0.0014828,0.14828,25.037,32.527,4.0659,0.14828,4.26066666666667,1.939,8.26143266666667,3.93721056775544,-0.12868943224456,-3.16509093299295,"PETG","Flat",100,2,"PETG 100%_2.txt"
7.11508,32.634,0.044547,4.0792,0.037281,0.0014885,0.14885,25.037,32.634,4.0792,0.14885,4.26066666666667,1.939,8.26143266666667,3.95016231647957,-0.129037683520429,-3.16330857816308,"PETG","Flat",100,2,"PETG 100%_2.txt"
7.1342,32.74,0.04469,4.0925,0.037424,0.0014942,0.14942,25.038,32.74,4.0925,0.14942,4.26066666666667,1.939,8.26143266666667,3.9629930208231,-0.129506979176896,-3.1644955205106,"PETG","Flat",100,2,"PETG 100%_2.txt"
7.15333,32.847,0.044834,4.1058,0.037567,0.0015,0.15,25.038,32.847,4.1058,0.15,4.26066666666667,1.939,8.26143266666667,3.97594476954724,-0.129855230452765,-3.16272664164755,"PETG","Flat",100,2,"PETG 100%_2.txt"
7.17246,32.953,0.044977,4.1192,0.03771,0.0015057,0.15057,25.038,32.953,4.1192,0.15057,4.26066666666667,1.939,8.26143266666667,3.98877547389077,-0.130424526109232,-3.16625864510662,"PETG","Flat",100,2,"PETG 100%_2.txt"
7.19158,33.06,0.04512,4.1325,0.037853,0.0015114,0.15114,25.038,33.06,4.1325,0.15114,4.26066666666667,1.939,8.26143266666667,4.0017272226149,-0.130772777385101,-3.1644955205106,"PETG","Flat",100,2,"PETG 100%_2.txt"
7.21071,33.167,0.045263,4.1458,0.037996,0.0015171,0.15171,25.038,33.167,4.1458,0.15171,4.26066666666667,1.939,8.26143266666667,4.01467897133903,-0.131121028660969,-3.1627437083547,"PETG","Flat",100,2,"PETG 100%_2.txt"
7.22984,33.273,0.045406,4.1592,0.038139,0.0015228,0.15228,25.038,33.273,4.1592,0.15228,4.26066666666667,1.939,8.26143266666667,4.02750967568256,-0.131690324317436,-3.16624168872466,"PETG","Flat",100,2,"PETG 100%_2.txt"
7.24896,33.38,0.045549,4.1725,0.038282,0.0015286,0.15286,25.039,33.38,4.1725,0.15286,4.26066666666667,1.939,8.26143266666667,4.0404614244067,-0.132038575593305,-3.16449552051061,"PETG","Flat",100,2,"PETG 100%_2.txt"
7.26809,33.487,0.045692,4.1858,0.038425,0.0015343,0.15343,25.039,33.487,4.1858,0.15343,4.26066666666667,1.939,8.26143266666667,4.05341317313083,-0.132386826869173,-3.16276044887891,"PETG","Flat",100,2,"PETG 100%_2.txt"
7.28721,33.593,0.045835,4.1992,0.038569,0.00154,0.154,25.039,33.593,4.1992,0.154,4.26066666666667,1.939,8.26143266666667,4.06624387747436,-0.13295612252564,-3.16622505538294,"PETG","Flat",100,2,"PETG 100%_2.txt"
7.30634,33.7,0.045978,4.2125,0.038712,0.0015457,0.15457,25.039,33.7,4.2125,0.15457,4.26066666666667,1.939,8.26143266666667,4.07919562619849,-0.133304373801509,-3.16449552051059,"PETG","Flat",100,2,"PETG 100%_2.txt"
7.32547,33.806,0.046121,4.2258,0.038855,0.0015515,0.15515,25.039,33.806,4.2258,0.15515,4.26066666666667,1.939,8.26143266666667,4.09202633054202,-0.133773669457977,-3.16564128586248,"PETG","Flat",100,2,"PETG 100%_2.txt"
7.34459,33.913,0.046264,4.2391,0.038998,0.0015572,0.15572,25.039,33.913,4.2391,0.15572,4.26066666666667,1.939,8.26143266666667,4.10497807926615,-0.134121920733845,-3.16392443523024,"PETG","Flat",100,2,"PETG 100%_2.txt"
7.36372,34.02,0.046407,4.2525,0.039141,0.0015629,0.15629,25.039,34.02,4.2525,0.15629,4.26066666666667,1.939,8.26143266666667,4.11792982799029,-0.134570172009713,-3.1644955205106,"PETG","Flat",100,2,"PETG 100%_2.txt"
7.38285,34.126,0.04655,4.2658,0.039284,0.0015686,0.15686,25.04,34.126,4.2658,0.15686,4.26066666666667,1.939,8.26143266666667,4.13076053233382,-0.13503946766618,-3.16563054212997,"PETG","Flat",100,2,"PETG 100%_2.txt"
7.40197,34.233,0.046693,4.2791,0.039427,0.0015743,0.15743,25.04,34.233,4.2791,0.15743,4.26066666666667,1.939,8.26143266666667,4.14371228105795,-0.13538771894205,-3.16392977359841,"PETG","Flat",100,2,"PETG 100%_2.txt"
7.4211,34.34,0.046836,4.2925,0.03957,0.0015801,0.15801,25.04,34.34,4.2925,0.15801,4.26066666666667,1.939,8.26143266666667,4.15666402978208,-0.135835970217918,-3.1644955205106,"PETG","Flat",100,2,"PETG 100%_2.txt"
7.44023,34.446,0.046979,4.3058,0.039713,0.0015858,0.15858,25.04,34.446,4.3058,0.15858,4.26066666666667,1.939,8.26143266666667,4.16949473412561,-0.136305265874385,-3.16561999801163,"PETG","Flat",100,2,"PETG 100%_2.txt"
7.45935,34.553,0.047123,4.3191,0.039856,0.0015915,0.15915,25.04,34.553,4.3191,0.15915,4.26066666666667,1.939,8.26143266666667,4.18244648284975,-0.136653517150253,-3.16393501308729,"PETG","Flat",100,2,"PETG 100%_2.txt"
7.47848,34.66,0.047266,4.3324,0.039999,0.0015972,0.15972,25.04,34.66,4.3324,0.15972,4.26066666666667,1.939,8.26143266666667,4.19539823157388,-0.137001768426122,-3.16226037360635,"PETG","Flat",100,2,"PETG 100%_2.txt"
7.49761,34.766,0.047409,4.3458,0.040142,0.001603,0.1603,25.04,34.766,4.3458,0.1603,4.26066666666667,1.939,8.26143266666667,4.20822893591741,-0.137571064082589,-3.16560964799552,"PETG","Flat",100,2,"PETG 100%_2.txt"
7.51673,34.873,0.047552,4.3591,0.040285,0.0016087,0.16087,25.041,34.873,4.3591,0.16087,4.26066666666667,1.939,8.26143266666667,4.22118068464154,-0.137919315358458,-3.16394015641893,"PETG","Flat",100,2,"PETG 100%_2.txt"
7.53586,34.979,0.047695,4.3724,0.040428,0.0016144,0.16144,25.041,34.979,4.3724,0.16144,4.26066666666667,1.939,8.26143266666667,4.23401138898508,-0.138388611014925,-3.16504919529148,"PETG","Flat",100,2,"PETG 100%_2.txt"
7.55499,35.086,0.047838,4.3858,0.040571,0.0016201,0.16201,25.041,35.086,4.3858,0.16201,4.26066666666667,1.939,8.26143266666667,4.24696313770921,-0.138836862290794,-3.1655994867708,"PETG","Flat",100,2,"PETG 100%_2.txt"
7.57411,35.193,0.047981,4.3991,0.040715,0.0016258,0.16258,25.041,35.193,4.3991,0.16258,4.26066666666667,1.939,8.26143266666667,4.25991488643334,-0.139185113566662,-3.16394520621632,"PETG","Flat",100,2,"PETG 100%_2.txt"
7.59324,35.299,0.048124,4.4124,0.040858,0.0016316,0.16316,25.041,35.299,4.4124,0.16316,4.26066666666667,1.939,8.26143266666667,4.27274559077687,-0.139654409223129,-3.16504417602958,"PETG","Flat",100,2,"PETG 100%_2.txt"
7.61237,35.406,0.048267,4.4258,0.041001,0.0016373,0.16373,25.041,35.406,4.4258,0.16373,4.26066666666667,1.939,8.26143266666667,4.285697339501,-0.140102660498997,-3.16558950921862,"PETG","Flat",100,2,"PETG 100%_2.txt"
7.63149,35.513,0.04841,4.4391,0.041144,0.001643,0.1643,25.041,35.513,4.4391,0.1643,4.26066666666667,1.939,8.26143266666667,4.29864908822513,-0.140450911774866,-3.1639501650079,"PETG","Flat",100,2,"PETG 100%_2.txt"
7.65062,35.619,0.048553,4.4524,0.041287,0.0016487,0.16487,25.042,35.619,4.4524,0.16487,4.26066666666667,1.939,8.26143266666667,4.31147979256867,-0.140920207431334,-3.16503924695296,"PETG","Flat",100,2,"PETG 100%_2.txt"
7.66975,35.726,0.048696,4.4657,0.04143,0.0016545,0.16545,25.042,35.726,4.4657,0.16545,4.26066666666667,1.939,8.26143266666667,4.3244315412928,-0.141268458707202,-3.16341130633948,"PETG","Flat",100,2,"PETG 100%_2.txt"
7.68887,35.833,0.048839,4.4791,0.041573,0.0016602,0.16602,25.042,35.833,4.4791,0.16602,4.26066666666667,1.939,8.26143266666667,4.33738329001693,-0.14171670998307,-3.16395503523186,"PETG","Flat",100,2,"PETG 100%_2.txt"
7.708,35.939,0.048982,4.4924,0.041716,0.0016659,0.16659,25.042,35.939,4.4924,0.16659,4.26066666666667,1.939,8.26143266666667,4.35021399436046,-0.142186005639538,-3.16503440565262,"PETG","Flat",100,2,"PETG 100%_2.txt"
7.72713,36.046,0.049125,4.5057,0.041859,0.0016716,0.16716,25.042,36.046,4.5057,0.16716,4.26066666666667,1.939,8.26143266666667,4.36316574308459,-0.142534256915407,-3.16342093160678,"PETG","Flat",100,2,"PETG 100%_2.txt"
7.74625,36.152,0.049269,4.5191,0.042002,0.0016774,0.16774,25.042,36.152,4.5191,0.16774,4.26066666666667,1.939,8.26143266666667,4.37599644742813,-0.143103552571874,-3.16663832559301,"PETG","Flat",100,2,"PETG 100%_2.txt"
7.76538,36.259,0.049412,4.5324,0.042145,0.0016831,0.16831,25.042,36.259,4.5324,0.16831,4.26066666666667,1.939,8.26143266666667,4.38894819615226,-0.143451803847742,-3.16502964980456,"PETG","Flat",100,2,"PETG 100%_2.txt"
7.78451,36.366,0.049555,4.5457,0.042288,0.0016888,0.16888,25.043,36.366,4.5457,0.16888,4.26066666666667,1.939,8.26143266666667,4.40189994487639,-0.14380005512361,-3.1634303874785,"PETG","Flat",100,2,"PETG 100%_2.txt"
7.80363,36.472,0.049698,4.559,0.042431,0.0016945,0.16945,25.043,36.472,4.559,0.16945,4.26066666666667,1.939,8.26143266666667,4.41473064921992,-0.144269350780078,-3.1644955205106,"PETG","Flat",100,2,"PETG 100%_2.txt"
7.82276,36.579,0.049841,4.5724,0.042574,0.0017002,0.17002,25.043,36.579,4.5724,0.17002,4.26066666666667,1.939,8.26143266666667,4.42768239794405,-0.144717602055946,-3.16502497716618,"PETG","Flat",100,2,"PETG 100%_2.txt"
7.84188,36.686,0.049984,4.5857,0.042717,0.001706,0.1706,25.043,36.686,4.5857,0.1706,4.26066666666667,1.939,8.26143266666667,4.44063414666819,-0.145065853331815,-3.16343967838748,"PETG","Flat",100,2,"PETG 100%_2.txt"
7.86101,36.792,0.050127,4.599,0.04286,0.0017117,0.17117,25.043,36.792,4.599,0.17117,4.26066666666667,1.939,8.26143266666667,4.45346485101172,-0.145535148988283,-3.16449552051061,"PETG","Flat",100,2,"PETG 100%_2.txt"
7.88014,36.899,0.05027,4.6124,0.043004,0.0017174,0.17174,25.043,36.899,4.6124,0.17174,4.26066666666667,1.939,8.26143266666667,4.46641659973585,-0.145983400264151,-3.16502038557261,"PETG","Flat",100,2,"PETG 100%_2.txt"
7.89926,37.006,0.050413,4.6257,0.043147,0.0017231,0.17231,25.043,37.006,4.6257,0.17231,4.26066666666667,1.939,8.26143266666667,4.47936834845998,-0.146331651540019,-3.16344880861317,"PETG","Flat",100,2,"PETG 100%_2.txt"
7.91839,37.112,0.050556,4.639,0.04329,0.0017289,0.17289,25.044,37.112,4.639,0.17289,4.26066666666667,1.939,8.26143266666667,4.49219905280351,-0.146800947196486,-3.16449552051059,"PETG","Flat",100,2,"PETG 100%_2.txt"
7.93752,37.219,0.050699,4.6524,0.043433,0.0017346,0.17346,25.044,37.219,4.6524,0.17346,4.26066666666667,1.939,8.26143266666667,4.50515080152765,-0.147249198472355,-3.16501587293342,"PETG","Flat",100,2,"PETG 100%_2.txt"
7.95664,37.325,0.050842,4.6657,0.043576,0.0017403,0.17403,25.044,37.325,4.6657,0.17403,4.26066666666667,1.939,8.26143266666667,4.51798150587118,-0.147718494128823,-3.16605212784411,"PETG","Flat",100,2,"PETG 100%_2.txt"
7.97577,37.432,0.050985,4.679,0.043719,0.001746,0.1746,25.044,37.432,4.679,0.1746,4.26066666666667,1.939,8.26143266666667,4.53093325459531,-0.148066745404691,-3.1644955205106,"PETG","Flat",100,2,"PETG 100%_2.txt"
7.9949,37.539,0.051128,4.6923,0.043862,0.0017517,0.17517,25.044,37.539,4.6923,0.17517,4.26066666666667,1.939,8.26143266666667,4.54388500331944,-0.148414996680559,-3.16294773736886,"PETG","Flat",100,2,"PETG 100%_2.txt"
8.01402,37.645,0.051271,4.7057,0.044005,0.0017575,0.17575,25.044,37.645,4.7057,0.17575,4.26066666666667,1.939,8.26143266666667,4.55671570766297,-0.148984292337027,-3.16603889616905,"PETG","Flat",100,2,"PETG 100%_2.txt"
8.03315,37.752,0.051414,4.719,0.044148,0.0017632,0.17632,25.044,37.752,4.719,0.17632,4.26066666666667,1.939,8.26143266666667,4.5696674563871,-0.149332543612895,-3.1644955205106,"PETG","Flat",100,2,"PETG 100%_2.txt"
8.05228,37.859,0.051558,4.7323,0.044291,0.0017689,0.17689,25.045,37.859,4.7323,0.17689,4.26066666666667,1.939,8.26143266666667,4.58261920511124,-0.149680794888764,-3.16296082008249,"PETG","Flat",100,2,"PETG 100%_2.txt"
8.0714,37.965,0.051701,4.7457,0.044434,0.0017746,0.17746,25.045,37.965,4.7457,0.17746,4.26066666666667,1.939,8.26143266666667,4.59544990945477,-0.150250090545231,-3.16602588754516,"PETG","Flat",100,2,"PETG 100%_2.txt"
8.09053,38.072,0.051844,4.759,0.044577,0.0017804,0.17804,25.045,38.072,4.759,0.17804,4.26066666666667,1.939,8.26143266666667,4.6084016581789,-0.150598341821099,-3.16449552051059,"PETG","Flat",100,2,"PETG 100%_2.txt"
8.10966,38.179,0.051987,4.7723,0.04472,0.0017861,0.17861,25.045,38.179,4.7723,0.17861,4.26066666666667,1.939,8.26143266666667,4.62135340690303,-0.150946593096968,-3.16297368348528,"PETG","Flat",100,2,"PETG 100%_2.txt"
8.12878,38.285,0.05213,4.7856,0.044863,0.0017918,0.17918,25.045,38.285,4.7856,0.17918,4.26066666666667,1.939,8.26143266666667,4.63418411124656,-0.151415888753435,-3.16398965131719,"PETG","Flat",100,2,"PETG 100%_2.txt"
8.14791,38.389,0.052273,4.7986,0.045006,0.0017975,0.17975,25.045,38.389,4.7986,0.17975,4.26066666666667,1.939,8.26143266666667,4.6467727268289,-0.151827273171102,-3.1639910217793,"PETG","Flat",100,2,"PETG 100%_2.txt"
8.16704,38.488,0.052416,4.811,0.04515,0.0018032,0.18032,25.045,38.488,4.811,0.18032,4.26066666666667,1.939,8.26143266666667,4.65875612050823,-0.152243879491765,-3.1644955205106,"PETG","Flat",100,2,"PETG 100%_2.txt"
8.18616,38.587,0.052559,4.8234,0.045293,0.001809,0.1809,25.046,38.587,4.8234,0.1809,4.26066666666667,1.939,8.26143266666667,4.67073951418757,-0.152660485812428,-3.16499742531052,"PETG","Flat",100,2,"PETG 100%_2.txt"
8.20529,38.687,0.052702,4.8358,0.045436,0.0018147,0.18147,25.046,38.687,4.8358,0.18147,4.26066666666667,1.939,8.26143266666667,4.68284395224751,-0.152956047752492,-3.16299366707664,"PETG","Flat",100,2,"PETG 100%_2.txt"
8.22442,38.786,0.052845,4.8482,0.045579,0.0018204,0.18204,25.046,38.786,4.8482,0.18204,4.26066666666667,1.939,8.26143266666667,4.69482734592685,-0.153372654073155,-3.1634968456985,"PETG","Flat",100,2,"PETG 100%_2.txt"
8.24354,38.885,0.052988,4.8606,0.045722,0.0018261,0.18261,25.046,38.885,4.8606,0.18261,4.26066666666667,1.939,8.26143266666667,4.70681073960618,-0.153789260393818,-3.16399745697688,"PETG","Flat",100,2,"PETG 100%_2.txt"
8.26267,38.984,0.053131,4.873,0.045865,0.0018319,0.18319,25.046,38.984,4.873,0.18319,4.26066666666667,1.939,8.26143266666667,4.71879413328552,-0.154205866714482,-3.1644955205106,"PETG","Flat",100,2,"PETG 100%_2.txt"
8.2818,39.083,0.053274,4.8854,0.046008,0.0018376,0.18376,25.046,39.083,4.8854,0.18376,4.26066666666667,1.939,8.26143266666667,4.73077752696486,-0.154622473035144,-3.16499105569952,"PETG","Flat",100,2,"PETG 100%_2.txt"
8.30092,39.183,0.053417,4.8978,0.046151,0.0018433,0.18433,25.046,39.183,4.8978,0.18433,4.26066666666667,1.939,8.26143266666667,4.74288196502479,-0.154918034975209,-3.1630126786559,"PETG","Flat",100,2,"PETG 100%_2.txt"
8.32005,39.282,0.05356,4.9102,0.046294,0.001849,0.1849,25.047,39.282,4.9102,0.1849,4.26066666666667,1.939,8.26143266666667,4.75486535870413,-0.155334641295871,-3.16350945574256,"PETG","Flat",100,2,"PETG 100%_2.txt"
8.33918,39.381,0.053704,4.9226,0.046437,0.0018548,0.18548,25.047,39.381,4.9226,0.18548,4.26066666666667,1.939,8.26143266666667,4.76684875238347,-0.155751247616535,-3.16400373007221,"PETG","Flat",100,2,"PETG 100%_2.txt"
8.3583,39.48,0.053847,4.935,0.04658,0.0018605,0.18605,25.047,39.48,4.935,0.18605,4.26066666666667,1.939,8.26143266666667,4.7788321460628,-0.156167853937198,-3.1644955205106,"PETG","Flat",100,2,"PETG 100%_2.txt"
8.37743,39.579,0.05399,4.9474,0.046723,0.0018662,0.18662,25.047,39.579,4.9474,0.18662,4.26066666666667,1.939,8.26143266666667,4.79081553974214,-0.156584460257861,-3.16498484573434,"PETG","Flat",100,2,"PETG 100%_2.txt"
8.39655,39.679,0.054133,4.9598,0.046866,0.0018719,0.18719,25.047,39.679,4.9598,0.18719,4.26066666666667,1.939,8.26143266666667,4.80291997780208,-0.156880022197925,-3.16303121492652,"PETG","Flat",100,2,"PETG 100%_2.txt"
8.41568,39.778,0.054276,4.9722,0.047009,0.0018776,0.18776,25.047,39.778,4.9722,0.18776,4.26066666666667,1.939,8.26143266666667,4.81490337148141,-0.157296628518588,-3.16352175130904,"PETG","Flat",100,2,"PETG 100%_2.txt"
8.43481,39.877,0.054419,4.9846,0.047152,0.0018834,0.18834,25.047,39.877,4.9846,0.18834,4.26066666666667,1.939,8.26143266666667,4.82688676516075,-0.157713234839251,-3.16400984711414,"PETG","Flat",100,2,"PETG 100%_2.txt"
8.45393,39.976,0.054562,4.997,0.047295,0.0018891,0.18891,25.048,39.976,4.997,0.18891,4.26066666666667,1.939,8.26143266666667,4.83887015884009,-0.158129841159915,-3.1644955205106,"PETG","Flat",100,2,"PETG 100%_2.txt"
8.47306,40.075,0.054705,5.0094,0.047439,0.0018948,0.18948,25.048,40.075,5.0094,0.18948,4.26066666666667,1.939,8.26143266666667,4.85085355251942,-0.158546447480577,-3.16497878948731,"PETG","Flat",100,2,"PETG 100%_2.txt"
8.49219,40.174,0.054848,5.0218,0.047582,0.0019005,0.19005,25.048,40.174,5.0218,0.19005,4.26066666666667,1.939,8.26143266666667,4.86283694619876,-0.158963053801241,-3.16545967185553,"PETG","Flat",100,2,"PETG 100%_2.txt"
8.51131,40.274,0.054991,5.0342,0.047725,0.0019063,0.19063,25.048,40.274,5.0342,0.19063,4.26066666666667,1.939,8.26143266666667,4.87494138425869,-0.159258615741305,-3.16353374401703,"PETG","Flat",100,2,"PETG 100%_2.txt"
8.53044,40.373,0.055134,5.0466,0.047868,0.001912,0.1912,25.048,40.373,5.0466,0.1912,4.26066666666667,1.939,8.26143266666667,4.88692477793803,-0.159675222061968,-3.16401581385424,"PETG","Flat",100,2,"PETG 100%_2.txt"
8.54957,40.472,0.055277,5.059,0.048011,0.0019177,0.19177,25.048,40.472,5.059,0.19177,4.26066666666667,1.939,8.26143266666667,4.89890817161737,-0.160091828382631,-3.1644955205106,"PETG","Flat",100,2,"PETG 100%_2.txt"
8.56869,40.571,0.05542,5.0714,0.048154,0.0019234,0.19234,25.048,40.571,5.0714,0.19234,4.26066666666667,1.939,8.26143266666667,4.91089156529671,-0.160508434703294,-3.16497288132062,"PETG","Flat",100,2,"PETG 100%_2.txt"
8.58782,40.67,0.055563,5.0838,0.048297,0.0019291,0.19291,25.049,40.67,5.0838,0.19291,4.26066666666667,1.939,8.26143266666667,4.92287495897604,-0.160925041023957,-3.16544791344973,"PETG","Flat",100,2,"PETG 100%_2.txt"
8.60695,40.77,0.055706,5.0962,0.04844,0.0019349,0.19349,25.049,40.77,5.0962,0.19349,4.26066666666667,1.939,8.26143266666667,4.93497939703598,-0.161220602964021,-3.16354544492016,"PETG","Flat",100,2,"PETG 100%_2.txt"
8.62607,40.869,0.055849,5.1086,0.048583,0.0019406,0.19406,25.049,40.869,5.1086,0.19406,4.26066666666667,1.939,8.26143266666667,4.94696279071532,-0.161637209284685,-3.16402163576488,"PETG","Flat",100,2,"PETG 100%_2.txt"
8.6452,40.968,0.055993,5.121,0.048726,0.0019463,0.19463,25.049,40.968,5.121,0.19463,4.26066666666667,1.939,8.26143266666667,4.95894618439465,-0.162053815605348,-3.1644955205106,"PETG","Flat",100,2,"PETG 100%_2.txt"
8.66433,41.067,0.056136,5.1334,0.048869,0.001952,0.1952,25.049,41.067,5.1334,0.1952,4.26066666666667,1.939,8.26143266666667,4.97092957807399,-0.16247042192601,-3.16496711586883,"PETG","Flat",100,2,"PETG 100%_2.txt"
8.68345,41.166,0.056279,5.1458,0.049012,0.0019578,0.19578,25.049,41.166,5.1458,0.19578,4.26066666666667,1.939,8.26143266666667,4.98291297175333,-0.162887028246675,-3.16543643839004,"PETG","Flat",100,2,"PETG 100%_2.txt"
8.70258,41.266,0.056422,5.1582,0.049155,0.0019635,0.19635,25.049,41.266,5.1582,0.19635,4.26066666666667,1.939,8.26143266666667,4.99501740981326,-0.163182590186739,-3.1635568645407,"PETG","Flat",100,2,"PETG 100%_2.txt"
8.72171,41.365,0.056565,5.1706,0.049298,0.0019692,0.19692,25.05,41.365,5.1706,0.19692,4.26066666666667,1.939,8.26143266666667,5.0070008034926,-0.163599196507401,-3.16402731805595,"PETG","Flat",100,2,"PETG 100%_2.txt"
8.74083,41.464,0.056708,5.183,0.049441,0.0019749,0.19749,25.05,41.464,5.183,0.19749,4.26066666666667,1.939,8.26143266666667,5.01898419717194,-0.164015802828064,-3.1644955205106,"PETG","Flat",100,2,"PETG 100%_2.txt"
8.75996,41.563,0.056851,5.1954,0.049585,0.0019806,0.19806,25.05,41.563,5.1954,0.19806,4.26066666666667,1.939,8.26143266666667,5.03096759085127,-0.164432409148728,-3.16496148802263,"PETG","Flat",100,2,"PETG 100%_2.txt"
8.77909,41.662,0.056994,5.2078,0.049728,0.0019864,0.19864,25.05,41.662,5.2078,0.19864,4.26066666666667,1.939,8.26143266666667,5.04295098453061,-0.16484901546939,-3.16542523655652,"PETG","Flat",100,2,"PETG 100%_2.txt"
8.79821,41.762,0.057137,5.2202,0.049871,0.0019921,0.19921,25.05,41.762,5.2202,0.19921,4.26066666666667,1.939,8.26143266666667,5.05505542259055,-0.165144577409455,-3.16356801290094,"PETG","Flat",100,2,"PETG 100%_2.txt"
8.81734,41.854,0.05728,5.2318,0.050014,0.0019978,0.19978,25.05,41.854,5.2318,0.19978,4.26066666666667,1.939,8.26143266666667,5.06619150560569,-0.165608494394313,-3.16542097164098,"PETG","Flat",100,2,"PETG 100%_2.txt"
8.83647,41.91,0.057423,5.2387,0.050157,0.0020035,0.20035,25.05,41.91,5.2387,0.20035,4.26066666666667,1.939,8.26143266666667,5.07296999091925,-0.165730009080749,-3.16357128831102,"PETG","Flat",100,2,"PETG 100%_2.txt"
8.85559,41.965,0.057566,5.2456,0.0503,0.0020093,0.20093,25.051,41.965,5.2456,0.20093,4.26066666666667,1.939,8.26143266666667,5.07962743185222,-0.165972568147783,-3.16403401227282,"PETG","Flat",100,2,"PETG 100%_2.txt"
8.87472,42.021,0.057709,5.2526,0.050443,0.002015,0.2015,25.051,42.021,5.2526,0.2015,4.26066666666667,1.939,8.26143266666667,5.08640591716578,-0.16619408283422,-3.16403462731258,"PETG","Flat",100,2,"PETG 100%_2.txt"
8.89385,42.076,0.057852,5.2595,0.050586,0.0020207,0.20207,25.051,42.076,5.2595,0.20207,4.26066666666667,1.939,8.26143266666667,5.09306335809875,-0.166436641901255,-3.1644955205106,"PETG","Flat",100,2,"PETG 100%_2.txt"
8.91297,42.132,0.057995,5.2664,0.050729,0.0020264,0.20264,25.051,42.132,5.2664,0.20264,4.26066666666667,1.939,8.26143266666667,5.09984184341231,-0.166558156587691,-3.16265677859051,"PETG","Flat",100,2,"PETG 100%_2.txt"
8.9321,42.187,0.058139,5.2734,0.050872,0.0020322,0.20322,25.051,42.187,5.2734,0.20322,4.26066666666667,1.939,8.26143266666667,5.10649928434527,-0.166900715654726,-3.16495459579637,"PETG","Flat",100,2,"PETG 100%_2.txt"
8.95122,42.243,0.058282,5.2803,0.051015,0.0020379,0.20379,25.051,42.243,5.2803,0.20379,4.26066666666667,1.939,8.26143266666667,5.11327776965884,-0.167022230341161,-3.16312009433482,"PETG","Flat",100,2,"PETG 100%_2.txt"
8.97035,42.298,0.058425,5.2873,0.051158,0.0020436,0.20436,25.051,42.298,5.2873,0.20436,4.26066666666667,1.939,8.26143266666667,5.1199352105918,-0.167364789408197,-3.16541125731842,"PETG","Flat",100,2,"PETG 100%_2.txt"
8.98948,42.37,0.058568,5.2962,0.051301,0.0020493,0.20493,25.052,42.37,5.2962,0.20493,4.26066666666667,1.939,8.26143266666667,5.12865040599496,-0.167549594005043,-3.16358132255282,"PETG","Flat",100,2,"PETG 100%_2.txt"
9.0086,42.469,0.058711,5.3087,0.051444,0.002055,0.2055,25.052,42.469,5.3087,0.2055,4.26066666666667,1.939,8.26143266666667,5.14063379967429,-0.168066200325706,-3.16586358855663,"PETG","Flat",100,2,"PETG 100%_2.txt"
9.02773,42.569,0.058854,5.3211,0.051587,0.0020608,0.20608,25.052,42.569,5.3211,0.20608,4.26066666666667,1.939,8.26143266666667,5.15273823773423,-0.16836176226577,-3.16404056051887,"PETG","Flat",100,2,"PETG 100%_2.txt"
9.04686,42.668,0.058997,5.3335,0.051731,0.0020665,0.20665,25.052,42.668,5.3335,0.20665,4.26066666666667,1.939,8.26143266666667,5.16472163141357,-0.168778368586433,-3.1644955205106,"PETG","Flat",100,2,"PETG 100%_2.txt"
9.06598,42.768,0.05914,5.346,0.051874,0.0020722,0.20722,25.052,42.768,5.346,0.20722,4.26066666666667,1.939,8.26143266666667,5.1768260694735,-0.169173930526497,-3.1644955205106,"PETG","Flat",100,2,"PETG 100%_2.txt"
9.08511,42.867,0.059283,5.3584,0.052017,0.0020779,0.20779,25.052,42.867,5.3584,0.20779,4.26066666666667,1.939,8.26143266666667,5.18880946315284,-0.16959053684716,-3.16494731351075,"PETG","Flat",100,2,"PETG 100%_2.txt"
9.10424,42.967,0.059426,5.3708,0.05216,0.0020837,0.20837,25.052,42.967,5.3708,0.20837,4.26066666666667,1.939,8.26143266666667,5.20091390121278,-0.169886098787224,-3.16314327078319,"PETG","Flat",100,2,"PETG 100%_2.txt"
9.12336,43.066,0.059569,5.3833,0.052303,0.0020894,0.20894,25.053,43.066,5.3833,0.20894,4.26066666666667,1.939,8.26143266666667,5.21289729489211,-0.170402705107887,-3.16539492705008,"PETG","Flat",100,2,"PETG 100%_2.txt"
9.14249,43.166,0.059712,5.3957,0.052446,0.0020951,0.20951,25.053,43.166,5.3957,0.20951,4.26066666666667,1.939,8.26143266666667,5.22500173295205,-0.170698267047951,-3.16359818092093,"PETG","Flat",100,2,"PETG 100%_2.txt"
9.16162,43.265,0.059855,5.4082,0.052589,0.0021008,0.21008,25.053,43.265,5.4082,0.21008,4.26066666666667,1.939,8.26143266666667,5.23698512663139,-0.171214873368614,-3.16583841885681,"PETG","Flat",100,2,"PETG 100%_2.txt"
9.18074,43.365,0.059998,5.4206,0.052732,0.0021065,0.21065,25.053,43.365,5.4206,0.21065,4.26066666666667,1.939,8.26143266666667,5.24908956469132,-0.171510435308678,-3.16404891171969,"PETG","Flat",100,2,"PETG 100%_2.txt"
9.19987,43.464,0.060141,5.433,0.052875,0.0021123,0.21123,25.053,43.464,5.433,0.21123,4.26066666666667,1.939,8.26143266666667,5.26107295837066,-0.171927041629341,-3.1644955205106,"PETG","Flat",100,2,"PETG 100%_2.txt"
9.219,43.564,0.060285,5.4455,0.053018,0.002118,0.2118,25.053,43.564,5.4455,0.2118,4.26066666666667,1.939,8.26143266666667,5.2731773964306,-0.172322603569405,-3.1644955205106,"PETG","Flat",100,2,"PETG 100%_2.txt"
9.23812,43.663,0.060428,5.4579,0.053161,0.0021237,0.21237,25.053,43.663,5.4579,0.21237,4.26066666666667,1.939,8.26143266666667,5.28516079010993,-0.172739209890069,-3.16493907711883,"PETG","Flat",100,2,"PETG 100%_2.txt"
9.25725,43.763,0.060571,5.4704,0.053304,0.0021294,0.21294,25.054,43.763,5.4704,0.21294,4.26066666666667,1.939,8.26143266666667,5.29726522816987,-0.173134771830131,-3.16493806358094,"PETG","Flat",100,2,"PETG 100%_2.txt"
9.27638,43.862,0.060714,5.4828,0.053447,0.0021352,0.21352,25.054,43.862,5.4828,0.21352,4.26066666666667,1.939,8.26143266666667,5.30924862184921,-0.173551378150795,-3.1653786049244,"PETG","Flat",100,2,"PETG 100%_2.txt"
9.2955,43.962,0.060857,5.4952,0.05359,0.0021409,0.21409,25.054,43.962,5.4952,0.21409,4.26066666666667,1.939,8.26143266666667,5.32135305990914,-0.173846940090858,-3.16361442878981,"PETG","Flat",100,2,"PETG 100%_2.txt"
9.31463,44.061,0.061,5.5077,0.053733,0.0021466,0.21466,25.054,44.061,5.5077,0.21466,4.26066666666667,1.939,8.26143266666667,5.33333645358848,-0.174363546411522,-3.16581415856931,"PETG","Flat",100,2,"PETG 100%_2.txt"
9.33376,44.161,0.061143,5.5201,0.053876,0.0021523,0.21523,25.054,44.161,5.5201,0.21523,4.26066666666667,1.939,8.26143266666667,5.34544089164841,-0.174659108351586,-3.16405696185913,"PETG","Flat",100,2,"PETG 100%_2.txt"
9.35288,44.26,0.061286,5.5325,0.05402,0.002158,0.2158,25.054,44.26,5.5325,0.2158,4.26066666666667,1.939,8.26143266666667,5.35742428532775,-0.175075714672249,-3.1644955205106,"PETG","Flat",100,2,"PETG 100%_2.txt"
9.37201,44.36,0.061429,5.545,0.054163,0.0021638,0.21638,25.054,44.36,5.545,0.21638,4.26066666666667,1.939,8.26143266666667,5.36952872338769,-0.175471276612313,-3.1644955205106,"PETG","Flat",100,2,"PETG 100%_2.txt"
9.39114,44.459,0.061572,5.5574,0.054306,0.0021695,0.21695,25.055,44.459,5.5574,0.21695,4.26066666666667,1.939,8.26143266666667,5.38151211706702,-0.175887882932976,-3.16493113565653,"PETG","Flat",100,2,"PETG 100%_2.txt"
9.41026,44.559,0.061715,5.5699,0.054449,0.0021752,0.21752,25.055,44.559,5.5699,0.21752,4.26066666666667,1.939,8.26143266666667,5.39361655512696,-0.176283444873039,-3.16493015804663,"PETG","Flat",100,2,"PETG 100%_2.txt"
9.42939,44.658,0.061858,5.5823,0.054592,0.0021809,0.21809,25.055,44.658,5.5823,0.21809,4.26066666666667,1.939,8.26143266666667,5.4055999488063,-0.176700051193703,-3.1653628646562,"PETG","Flat",100,2,"PETG 100%_2.txt"
9.44851,44.758,0.062001,5.5947,0.054735,0.0021867,0.21867,25.055,44.758,5.5947,0.21867,4.26066666666667,1.939,8.26143266666667,5.41770438686623,-0.176995613133766,-3.16363009873212,"PETG","Flat",100,2,"PETG 100%_2.txt"
9.46764,44.857,0.062144,5.6072,0.054878,0.0021924,0.21924,25.055,44.857,5.6072,0.21924,4.26066666666667,1.939,8.26143266666667,5.42968778054557,-0.17751221945443,-3.16579075928146,"PETG","Flat",100,2,"PETG 100%_2.txt"
9.48677,44.957,0.062287,5.6196,0.055021,0.0021981,0.21981,25.055,44.957,5.6196,0.21981,4.26066666666667,1.939,8.26143266666667,5.44179221860551,-0.177807781394494,-3.16406472692885,"PETG","Flat",100,2,"PETG 100%_2.txt"
9.50589,45.056,0.06243,5.632,0.055164,0.0022038,0.22038,25.055,45.056,5.632,0.22038,4.26066666666667,1.939,8.26143266666667,5.45377561228484,-0.178224387715157,-3.1644955205106,"PETG","Flat",100,2,"PETG 100%_2.txt"
9.52502,45.156,0.062574,5.6445,0.055307,0.0022096,0.22096,25.056,45.156,5.6445,0.22096,4.26066666666667,1.939,8.26143266666667,5.46588005034478,-0.178619949655221,-3.1644955205106,"PETG","Flat",100,2,"PETG 100%_2.txt"
9.54415,45.255,0.062717,5.6569,0.05545,0.0022153,0.22153,25.056,45.255,5.6569,0.22153,4.26066666666667,1.939,8.26143266666667,5.47786344402412,-0.179036555975884,-3.16492347356121,"PETG","Flat",100,2,"PETG 100%_2.txt"
9.56327,45.355,0.06286,5.6694,0.055593,0.002221,0.2221,25.056,45.355,5.6694,0.2221,4.26066666666667,1.939,8.26143266666667,5.48996788208405,-0.179432117915948,-3.16492253000226,"PETG","Flat",100,2,"PETG 100%_2.txt"
9.5824,45.454,0.063003,5.6818,0.055736,0.0022267,0.22267,25.056,45.454,5.6818,0.22267,4.26066666666667,1.939,8.26143266666667,5.50195127576339,-0.179848724236611,-3.16534767567691,"PETG","Flat",100,2,"PETG 100%_2.txt"
9.60153,45.554,0.063146,5.6942,0.055879,0.0022324,0.22324,25.056,45.554,5.6942,0.22324,4.26066666666667,1.939,8.26143266666667,5.51405571382333,-0.180144286176675,-3.16364522104378,"PETG","Flat",100,2,"PETG 100%_2.txt"
9.62065,45.653,0.063289,5.7067,0.056022,0.0022382,0.22382,25.056,45.653,5.7067,0.22382,4.26066666666667,1.939,8.26143266666667,5.52603910750266,-0.180660892497338,-3.165768175957,"PETG","Flat",100,2,"PETG 100%_2.txt"
9.63978,45.753,0.063432,5.7191,0.056166,0.0022439,0.22439,25.056,45.753,5.7191,0.22439,4.26066666666667,1.939,8.26143266666667,5.5381435455626,-0.180956454437402,-3.16407222180766,"PETG","Flat",100,2,"PETG 100%_2.txt"
9.65891,45.852,0.063575,5.7315,0.056309,0.0022496,0.22496,25.057,45.852,5.7315,0.22496,4.26066666666667,1.939,8.26143266666667,5.55012693924193,-0.181373060758065,-3.1644955205106,"PETG","Flat",100,2,"PETG 100%_2.txt"
9.67803,45.952,0.063718,5.744,0.056452,0.0022553,0.22553,25.057,45.952,5.744,0.22553,4.26066666666667,1.939,8.26143266666667,5.56223137730187,-0.181768622698129,-3.16449552051059,"PETG","Flat",100,2,"PETG 100%_2.txt"
9.69716,46.051,0.063861,5.7564,0.056595,0.0022611,0.22611,25.057,46.051,5.7564,0.22611,4.26066666666667,1.939,8.26143266666667,5.57421477098121,-0.182185229018792,-3.16491607634619,"PETG","Flat",100,2,"PETG 100%_2.txt"
9.71629,46.151,0.064004,5.7689,0.056738,0.0022668,0.22668,25.057,46.151,5.7689,0.22668,4.26066666666667,1.939,8.26143266666667,5.58631920904114,-0.182580790958855,-3.16491516508963,"PETG","Flat",100,2,"PETG 100%_2.txt"
9.73541,46.25,0.064147,5.7813,0.056881,0.0022725,0.22725,25.057,46.25,5.7813,0.22725,4.26066666666667,1.939,8.26143266666667,5.59830260272048,-0.182997397279519,-3.16533300952241,"PETG","Flat",100,2,"PETG 100%_2.txt"
9.75454,46.35,0.06429,5.7937,0.057024,0.0022782,0.22782,25.057,46.35,5.7937,0.22782,4.26066666666667,1.939,8.26143266666667,5.61040704078042,-0.183292959219583,-3.1636598239395,"PETG","Flat",100,2,"PETG 100%_2.txt"
9.77367,46.449,0.064433,5.8062,0.057167,0.0022839,0.22839,25.057,46.449,5.8062,0.22839,4.26066666666667,1.939,8.26143266666667,5.62239043445975,-0.183809565540246,-3.16574636664679,"PETG","Flat",100,2,"PETG 100%_2.txt"
9.79279,46.549,0.064576,5.8186,0.05731,0.0022897,0.22897,25.058,46.549,5.8186,0.22897,4.26066666666667,1.939,8.26143266666667,5.63449487251969,-0.18410512748031,-3.16407946035661,"PETG","Flat",100,2,"PETG 100%_2.txt"
9.81192,46.648,0.06472,5.8311,0.057453,0.0022954,0.22954,25.058,46.648,5.8311,0.22954,4.26066666666667,1.939,8.26143266666667,5.64647826619903,-0.184621733800973,-3.16615619353077,"PETG","Flat",100,2,"PETG 100%_2.txt"
9.83105,46.748,0.064863,5.8435,0.057596,0.0023011,0.23011,25.058,46.748,5.8435,0.23011,4.26066666666667,1.939,8.26143266666667,5.65858270425896,-0.184917295741037,-3.16449552051059,"PETG","Flat",100,2,"PETG 100%_2.txt"
9.85017,46.847,0.065006,5.8559,0.057739,0.0023068,0.23068,25.058,46.847,5.8559,0.23068,4.26066666666667,1.939,8.26143266666667,5.6705660979383,-0.1853339020617,-3.1649089305094,"PETG","Flat",100,2,"PETG 100%_2.txt"
9.8693,46.947,0.065149,5.8684,0.057882,0.0023126,0.23126,25.058,46.947,5.8684,0.23126,4.26066666666667,1.939,8.26143266666667,5.68267053599824,-0.185729464001763,-3.1649080499244,"PETG","Flat",100,2,"PETG 100%_2.txt"
9.88843,47.046,0.065292,5.8808,0.058025,0.0023183,0.23183,25.058,47.046,5.8808,0.23183,4.26066666666667,1.939,8.26143266666667,5.69465392967757,-0.186146070322427,-3.16531883965493,"PETG","Flat",100,2,"PETG 100%_2.txt"
9.90755,47.146,0.065435,5.8932,0.058168,0.002324,0.2324,25.058,47.146,5.8932,0.2324,4.26066666666667,1.939,8.26143266666667,5.70675836773751,-0.186441632262491,-3.16367393372855,"PETG","Flat",100,2,"PETG 100%_2.txt"
9.92668,47.245,0.065578,5.9057,0.058311,0.0023297,0.23297,25.059,47.245,5.9057,0.23297,4.26066666666667,1.939,8.26143266666667,5.71874176141685,-0.186958238583155,-3.16572529222877,"PETG","Flat",100,2,"PETG 100%_2.txt"
9.94581,47.345,0.065721,5.9181,0.058455,0.0023355,0.23355,25.059,47.345,5.9181,0.23355,4.26066666666667,1.939,8.26143266666667,5.73084619947678,-0.187253800523218,-3.1640864555046,"PETG","Flat",100,2,"PETG 100%_2.txt"
9.96493,47.444,0.065864,5.9306,0.058598,0.0023412,0.23412,25.059,47.444,5.9306,0.23412,4.26066666666667,1.939,8.26143266666667,5.74282959315612,-0.187770406843881,-3.16612833176881,"PETG","Flat",100,2,"PETG 100%_2.txt"
9.98406,47.544,0.066007,5.943,0.058741,0.0023469,0.23469,25.059,47.544,5.943,0.23469,4.26066666666667,1.939,8.26143266666667,5.75493403121606,-0.188065968783945,-3.16449552051059,"PETG","Flat",100,2,"PETG 100%_2.txt"
10.0032,47.643,0.06615,5.9554,0.058884,0.0023526,0.23526,25.059,47.643,5.9554,0.23526,4.26066666666667,1.939,8.26143266666667,5.76691742489539,-0.188482575104608,-3.16490202345112,"PETG","Flat",100,2,"PETG 100%_2.txt"
10.0223,47.743,0.066293,5.9679,0.059027,0.0023583,0.23583,25.059,47.743,5.9679,0.23583,4.26066666666667,1.939,8.26143266666667,5.77902186295533,-0.188878137044671,-3.1649011720148,"PETG","Flat",100,2,"PETG 100%_2.txt"
10.0414,47.842,0.066436,5.9803,0.05917,0.0023641,0.23641,25.059,47.842,5.9803,0.23641,4.26066666666667,1.939,8.26143266666667,5.79100525663466,-0.189294743365335,-3.16530514130286,"PETG","Flat",100,2,"PETG 100%_2.txt"
10.0606,47.942,0.066579,5.9927,0.059313,0.0023698,0.23698,25.06,47.942,5.9927,0.23698,4.26066666666667,1.939,8.26143266666667,5.8031096946946,-0.189590305305399,-3.16368757497286,"PETG","Flat",100,2,"PETG 100%_2.txt"
10.0797,48.041,0.066722,6.0052,0.059456,0.0023755,0.23755,25.06,48.041,6.0052,0.23755,4.26066666666667,1.939,8.26143266666667,5.81509308837394,-0.190106911626063,-3.16570491617369,"PETG","Flat",100,2,"PETG 100%_2.txt"
10.0988,48.141,0.066865,6.0176,0.059599,0.0023812,0.23812,25.06,48.141,6.0176,0.23812,4.26066666666667,1.939,8.26143266666667,5.82719752643387,-0.190402473566126,-3.16409321932541,"PETG","Flat",100,2,"PETG 100%_2.txt"
10.1179,48.24,0.067009,6.0301,0.059742,0.002387,0.2387,25.06,48.24,6.0301,0.2387,4.26066666666667,1.939,8.26143266666667,5.83918092011321,-0.190919079886789,-3.16610138947594,"PETG","Flat",100,2,"PETG 100%_2.txt"
10.1371,48.34,0.067152,6.0425,0.059885,0.0023927,0.23927,25.06,48.34,6.0425,0.23927,4.26066666666667,1.939,8.26143266666667,5.85128535817315,-0.191214641826853,-3.16449552051059,"PETG","Flat",100,2,"PETG 100%_2.txt"
10.1562,48.439,0.067295,6.0549,0.060028,0.0023984,0.23984,25.06,48.439,6.0549,0.23984,4.26066666666667,1.939,8.26143266666667,5.86326875185248,-0.191631248147516,-3.16489534339982,"PETG","Flat",100,2,"PETG 100%_2.txt"
10.1753,48.539,0.067438,6.0674,0.060171,0.0024041,0.24041,25.06,48.539,6.0674,0.24041,4.26066666666667,1.939,8.26143266666667,5.87537318991242,-0.192026810087579,-3.16489451968849,"PETG","Flat",100,2,"PETG 100%_2.txt"
10.1945,48.639,0.067581,6.0798,0.060314,0.0024098,0.24098,25.061,48.639,6.0798,0.24098,4.26066666666667,1.939,8.26143266666667,5.88747762797236,-0.192322372027643,-3.16330096430217,"PETG","Flat",100,2,"PETG 100%_2.txt"
10.2136,48.738,0.067724,6.0923,0.060457,0.0024156,0.24156,25.061,48.738,6.0923,0.24156,4.26066666666667,1.939,8.26143266666667,5.89946102165169,-0.192838978348306,-3.16529025734626,"PETG","Flat",100,2,"PETG 100%_2.txt"
10.2327,48.838,0.067867,6.1047,0.060601,0.0024213,0.24213,25.061,48.838,6.1047,0.24213,4.26066666666667,1.939,8.26143266666667,5.91156545971163,-0.193134540288371,-3.16370239796175,"PETG","Flat",100,2,"PETG 100%_2.txt"
10.2518,48.937,0.06801,6.1171,0.060744,0.002427,0.2427,25.061,48.937,6.1171,0.2427,4.26066666666667,1.939,8.26143266666667,5.92354885339097,-0.193551146609034,-3.16409976310725,"PETG","Flat",100,2,"PETG 100%_2.txt"
10.271,49.037,0.068153,6.1296,0.060887,0.0024327,0.24327,25.061,49.037,6.1296,0.24327,4.26066666666667,1.939,8.26143266666667,5.9356532914509,-0.193946708549098,-3.16410057016931,"PETG","Flat",100,2,"PETG 100%_2.txt"
10.2901,49.136,0.068296,6.142,0.06103,0.0024385,0.24385,25.061,49.136,6.142,0.24385,4.26066666666667,1.939,8.26143266666667,5.94763668513024,-0.194363314869761,-3.16449552051061,"PETG","Flat",100,2,"PETG 100%_2.txt"
10.3092,49.236,0.068439,6.1544,0.061173,0.0024442,0.24442,25.061,49.236,6.1544,0.24442,4.26066666666667,1.939,8.26143266666667,5.95974112319017,-0.194658876809825,-3.16292208517199,"PETG","Flat",100,2,"PETG 100%_2.txt"
10.3283,49.335,0.068582,6.1669,0.061316,0.0024499,0.24499,25.062,49.335,6.1669,0.24499,4.26066666666667,1.939,8.26143266666667,5.97172451686951,-0.195175483130488,-3.16488808202644,"PETG","Flat",100,2,"PETG 100%_2.txt"
10.3475,49.435,0.068725,6.1793,0.061459,0.0024556,0.24556,25.062,49.435,6.1793,0.24556,4.26066666666667,1.939,8.26143266666667,5.98382895492945,-0.195471045070551,-3.16332019922242,"PETG","Flat",100,2,"PETG 100%_2.txt"
10.3666,49.534,0.068868,6.1918,0.061602,0.0024613,0.24613,25.062,49.534,6.1918,0.24613,4.26066666666667,1.939,8.26143266666667,5.99581234860878,-0.195987651391215,-3.16527748621104,"PETG","Flat",100,2,"PETG 100%_2.txt"
10.3857,49.634,0.069011,6.2042,0.061745,0.0024671,0.24671,25.062,49.634,6.2042,0.24671,4.26066666666667,1.939,8.26143266666667,6.00791678666872,-0.196283213331279,-3.16371511768285,"PETG","Flat",100,2,"PETG 100%_2.txt"
10.4048,49.733,0.069155,6.2166,0.061888,0.0024728,0.24728,25.062,49.733,6.2166,0.24728,4.26066666666667,1.939,8.26143266666667,6.01990018034806,-0.196699819651942,-3.16410609741567,"PETG","Flat",100,2,"PETG 100%_2.txt"
10.424,49.833,0.069298,6.2291,0.062031,0.0024785,0.24785,25.062,49.833,6.2291,0.24785,4.26066666666667,1.939,8.26143266666667,6.03200461840799,-0.197095381592006,-3.16410687887505,"PETG","Flat",100,2,"PETG 100%_2.txt"
10.4431,49.932,0.069441,6.2415,0.062174,0.0024842,0.24842,25.062,49.932,6.2415,0.24842,4.26066666666667,1.939,8.26143266666667,6.04398801208733,-0.197511987912669,-3.16449552051061,"PETG","Flat",100,2,"PETG 100%_2.txt"
10.4622,50.032,0.069584,6.2539,0.062317,0.00249,0.249,25.063,50.032,6.2539,0.249,4.26066666666667,1.939,8.26143266666667,6.05609245014727,-0.197807549852733,-3.1629471186417,"PETG","Flat",100,2,"PETG 100%_2.txt"
10.4813,50.131,0.069727,6.2664,0.06246,0.0024957,0.24957,25.063,50.131,6.2664,0.24957,4.26066666666667,1.939,8.26143266666667,6.0680758438266,-0.198324156173396,-3.16488184880308,"PETG","Flat",100,2,"PETG 100%_2.txt"
10.5005,50.231,0.06987,6.2788,0.062603,0.0025014,0.25014,25.063,50.231,6.2788,0.25014,4.26066666666667,1.939,8.26143266666667,6.08018028188654,-0.19861971811346,-3.16333882451201,"PETG","Flat",100,2,"PETG 100%_2.txt"
10.5196,50.33,0.070013,6.2913,0.062747,0.0025071,0.25071,25.063,50.33,6.2913,0.25071,4.26066666666667,1.939,8.26143266666667,6.09216367556588,-0.199136324434123,-3.16526511903936,"PETG","Flat",100,2,"PETG 100%_2.txt"
10.5387,50.43,0.070156,6.3037,0.06289,0.0025129,0.25129,25.063,50.43,6.3037,0.25129,4.26066666666667,1.939,8.26143266666667,6.10426811362581,-0.199431886374187,-3.1637274358581,"PETG","Flat",100,2,"PETG 100%_2.txt"
10.5579,50.529,0.070299,6.3161,0.063033,0.0025186,0.25186,25.063,50.529,6.3161,0.25186,4.26066666666667,1.939,8.26143266666667,6.11625150730515,-0.19984849269485,-3.16411223215037,"PETG","Flat",100,2,"PETG 100%_2.txt"
10.577,50.629,0.070442,6.3286,0.063176,0.0025243,0.25243,25.063,50.629,6.3286,0.25243,4.26066666666667,1.939,8.26143266666667,6.12835594536509,-0.200244054634914,-3.16411298920637,"PETG","Flat",100,2,"PETG 100%_2.txt"
10.5961,50.728,0.070585,6.341,0.063319,0.00253,0.253,25.064,50.728,6.341,0.253,4.26066666666667,1.939,8.26143266666667,6.14033933904442,-0.200660660955577,-3.1644955205106,"PETG","Flat",100,2,"PETG 100%_2.txt"
