Repository: VipulKohinkar/3D-Printing-Parameter-Optimisation

# 3D Printing Parameter Optimisation: Impact of K-Value on Carbon-Reinforced PETG

## MSc Mechanical Engineering with Management

**Author:** Vipul Kohinkar  
**Project:** MEE7012-SUM  
**Date:** 27 August 2026

---

## Project Overview

This project investigates the influence of flow-rate multiplier (K-value) and build orientation on the tensile behaviour of PETG and carbon-fibre-reinforced PETG (CF-PETG) manufactured using fused deposition modelling (FDM).

The study compares an unreinforced thermoplastic, PETG, with a carbon-fibre-reinforced PETG composite to investigate whether the two materials respond differently to changes in material flow and build orientation.

---

File: 3_Experimental_data/Modulus/Recalculated Stress Strain/Recalculated_Stress_Strain_All_Data.csv (part 112 of 212)
"Time (s)","Load (N)","Machine Extension (mm)","Stress (MPa)","Extension from Preload (mm)","Strain","Percentage Strain","Gauge Length (mm)","Load_N","NEXYGEN_Stress_MPa","Percentage_Strain","Measured_Width_mm","Measured_Thickness_mm","Measured_Area_mm2","Recalculated_Stress_MPa","Stress_Difference_MPa","Stress_Difference_Percent","Material","Orientation","K","Sample","File"
10.6152,50.828,0.070728,6.3534,0.063462,0.0025357,0.25357,25.064,50.828,6.3534,0.25357,4.26066666666667,1.939,8.26143266666667,6.15244377710436,-0.20095622289564,-3.16297136801776,"PETG","Flat",100,2,"PETG 100%_2.txt"
10.6344,50.927,0.070871,6.3659,0.063605,0.0025415,0.25415,25.064,50.927,6.3659,0.25415,4.26066666666667,1.939,8.26143266666667,6.1644271707837,-0.201472829216304,-3.16487581043222,"PETG","Flat",100,2,"PETG 100%_2.txt"
10.6535,51.027,0.071014,6.3783,0.063748,0.0025472,0.25472,25.064,51.027,6.3783,0.25472,4.26066666666667,1.939,8.26143266666667,6.17653160884363,-0.201768391156368,-3.16335686870119,"PETG","Flat",100,2,"PETG 100%_2.txt"
10.6726,51.126,0.071157,6.3908,0.063891,0.0025529,0.25529,25.064,51.126,6.3908,0.25529,4.26066666666667,1.939,8.26143266666667,6.18851500252297,-0.202284997477031,-3.165253136963,"PETG","Flat",100,2,"PETG 100%_2.txt"
10.6917,51.225,0.071301,6.4031,0.064034,0.0025586,0.25586,25.064,51.225,6.4031,0.25586,4.26066666666667,1.939,8.26143266666667,6.20049839620231,-0.202601603797694,-3.16411743995399,"PETG","Flat",100,2,"PETG 100%_2.txt"
10.7109,51.323,0.071444,6.4154,0.064177,0.0025644,0.25644,25.064,51.323,6.4154,0.25644,4.26066666666667,1.939,8.26143266666667,6.21236074550104,-0.203039254498957,-3.16487287618787,"PETG","Flat",100,2,"PETG 100%_2.txt"
10.73,51.422,0.071587,6.4278,0.06432,0.0025701,0.25701,25.065,51.422,6.4278,0.25701,4.26066666666667,1.939,8.26143266666667,6.22434413918038,-0.203455860819621,-3.1652487759361,"PETG","Flat",100,2,"PETG 100%_2.txt"
10.7491,51.521,0.07173,6.4401,0.064463,0.0025758,0.25758,25.065,51.521,6.4401,0.25758,4.26066666666667,1.939,8.26143266666667,6.23632753285972,-0.203772467140284,-3.16411961212223,"PETG","Flat",100,2,"PETG 100%_2.txt"
10.7682,51.619,0.071873,6.4524,0.064606,0.0025815,0.25815,25.065,51.619,6.4524,0.25815,4.26066666666667,1.939,8.26143266666667,6.24818988215845,-0.204210117841546,-3.16487071231706,"PETG","Flat",100,2,"PETG 100%_2.txt"
10.7874,51.718,0.072016,6.4647,0.064749,0.0025872,0.25872,25.065,51.718,6.4647,0.25872,4.26066666666667,1.939,8.26143266666667,6.26017327583779,-0.204526724162208,-3.16374656460792,"PETG","Flat",100,2,"PETG 100%_2.txt"
10.8065,51.817,0.072159,6.4771,0.064892,0.002593,0.2593,25.065,51.817,6.4771,0.2593,4.26066666666667,1.939,8.26143266666667,6.27215666951713,-0.204943330482872,-3.16412175947372,"PETG","Flat",100,2,"PETG 100%_2.txt"
10.8256,51.915,0.072302,6.4894,0.065036,0.0025987,0.25987,25.065,51.915,6.4894,0.25987,4.26066666666667,1.939,8.26143266666667,6.28401901881587,-0.205380981184135,-3.16486857312132,"PETG","Flat",100,2,"PETG 100%_2.txt"
10.8448,52.014,0.072445,6.5017,0.065179,0.0026044,0.26044,25.065,52.014,6.5017,0.26044,4.26066666666667,1.939,8.26143266666667,6.2960024124952,-0.205697587504797,-3.16375082678065,"PETG","Flat",100,2,"PETG 100%_2.txt"
10.8639,52.113,0.072588,6.5141,0.065322,0.0026101,0.26101,25.066,52.113,6.5141,0.26101,4.26066666666667,1.939,8.26143266666667,6.30798580617454,-0.206114193825461,-3.16412388243136,"PETG","Flat",100,2,"PETG 100%_2.txt"
10.883,52.211,0.072731,6.5264,0.065465,0.0026159,0.26159,25.066,52.211,6.5264,0.26159,4.26066666666667,1.939,8.26143266666667,6.31984815547328,-0.206551844526723,-3.16486645818098,"PETG","Flat",100,2,"PETG 100%_2.txt"
10.9021,52.31,0.072874,6.5387,0.065608,0.0026216,0.26216,25.066,52.31,6.5387,0.26216,4.26066666666667,1.939,8.26143266666667,6.33183154915261,-0.206868450847387,-3.16375504071738,"PETG","Flat",100,2,"PETG 100%_2.txt"
10.9213,52.408,0.073017,6.5511,0.065751,0.0026273,0.26273,25.066,52.408,6.5511,0.26273,4.26066666666667,1.939,8.26143266666667,6.34369389845135,-0.207406101548649,-3.16597367691913,"PETG","Flat",100,2,"PETG 100%_2.txt"
10.9404,52.507,0.07316,6.5634,0.065894,0.002633,0.2633,25.066,52.507,6.5634,0.2633,4.26066666666667,1.939,8.26143266666667,6.35567729213069,-0.207722707869313,-3.16486436708585,"PETG","Flat",100,2,"PETG 100%_2.txt"
10.9595,52.606,0.073303,6.5757,0.066037,0.0026387,0.26387,25.066,52.606,6.5757,0.26387,4.26066666666667,1.939,8.26143266666667,6.36766068581002,-0.208039314189976,-3.16375920723232,"PETG","Flat",100,2,"PETG 100%_2.txt"
10.9786,52.704,0.073446,6.5881,0.06618,0.0026445,0.26445,25.066,52.704,6.5881,0.26445,4.26066666666667,1.939,8.26143266666667,6.37952303510876,-0.208576964891238,-3.16596537531668,"PETG","Flat",100,2,"PETG 100%_2.txt"
10.9978,52.803,0.07359,6.6004,0.066323,0.0026502,0.26502,25.067,52.803,6.6004,0.26502,4.26066666666667,1.939,8.26143266666667,6.3915064287881,-0.208893571211902,-3.16486229943491,"PETG","Flat",100,2,"PETG 100%_2.txt"
11.0169,52.902,0.073733,6.6127,0.066466,0.0026559,0.26559,25.067,52.902,6.6127,0.26559,4.26066666666667,1.939,8.26143266666667,6.40348982246744,-0.209210177532564,-3.16376332712151,"PETG","Flat",100,2,"PETG 100%_2.txt"
11.036,53,0.073876,6.625,0.066609,0.0026616,0.26616,25.067,53,6.625,0.26616,4.26066666666667,1.939,8.26143266666667,6.41535217176617,-0.209647828233827,-3.16449552051059,"PETG","Flat",100,2,"PETG 100%_2.txt"
11.0551,53.099,0.074019,6.6374,0.066752,0.0026674,0.26674,25.067,53.099,6.6374,0.26674,4.26066666666667,1.939,8.26143266666667,6.42733556544551,-0.210064434554491,-3.1648602548361,"PETG","Flat",100,2,"PETG 100%_2.txt"
11.0743,53.198,0.074162,6.6497,0.066895,0.0026731,0.26731,25.067,53.198,6.6497,0.26731,4.26066666666667,1.939,8.26143266666667,6.43931895912485,-0.210381040875154,-3.16376740116327,"PETG","Flat",100,2,"PETG 100%_2.txt"
11.0934,53.296,0.074305,6.662,0.067038,0.0026788,0.26788,25.067,53.296,6.662,0.26788,4.26066666666667,1.939,8.26143266666667,6.45118130842358,-0.210818691576416,-3.1644955205106,"PETG","Flat",100,2,"PETG 100%_2.txt"
11.1125,53.395,0.074448,6.6744,0.067182,0.0026845,0.26845,25.067,53.395,6.6744,0.26845,4.26066666666667,1.939,8.26143266666667,6.46316470210292,-0.211235297897079,-3.16485823290601,"PETG","Flat",100,2,"PETG 100%_2.txt"
11.1317,53.494,0.074591,6.6867,0.067325,0.0026903,0.26903,25.068,53.494,6.6867,0.26903,4.26066666666667,1.939,8.26143266666667,6.47514809578226,-0.211551904217743,-3.16377143011863,"PETG","Flat",100,2,"PETG 100%_2.txt"
11.1508,53.592,0.074734,6.699,0.067468,0.002696,0.2696,25.068,53.592,6.699,0.2696,4.26066666666667,1.939,8.26143266666667,6.48701044508099,-0.211989554919005,-3.1644955205106,"PETG","Flat",100,2,"PETG 100%_2.txt"
11.1699,53.691,0.074877,6.7114,0.067611,0.0027017,0.27017,25.068,53.691,6.7114,0.27017,4.26066666666667,1.939,8.26143266666667,6.49899383876033,-0.212406161239668,-3.16485623326979,"PETG","Flat",100,2,"PETG 100%_2.txt"
11.189,53.79,0.07502,6.7237,0.067754,0.0027074,0.27074,25.068,53.79,6.7237,0.27074,4.26066666666667,1.939,8.26143266666667,6.51097723243967,-0.212722767560331,-3.16377541473194,"PETG","Flat",100,2,"PETG 100%_2.txt"
11.2082,53.888,0.075163,6.736,0.067897,0.0027131,0.27131,25.068,53.888,6.736,0.27131,4.26066666666667,1.939,8.26143266666667,6.52283958173841,-0.213160418261594,-3.16449552051059,"PETG","Flat",100,2,"PETG 100%_2.txt"
11.2273,53.987,0.075306,6.7484,0.06804,0.0027189,0.27189,25.068,53.987,6.7484,0.27189,4.26066666666667,1.939,8.26143266666667,6.53482297541774,-0.213577024582257,-3.16485425556068,"PETG","Flat",100,2,"PETG 100%_2.txt"
11.2464,54.086,0.075449,6.7607,0.068183,0.0027246,0.27246,25.068,54.086,6.7607,0.27246,4.26066666666667,1.939,8.26143266666667,6.54680636909708,-0.213893630902921,-3.16377935573122,"PETG","Flat",100,2,"PETG 100%_2.txt"
11.2655,54.184,0.075592,6.773,0.068326,0.0027303,0.27303,25.069,54.184,6.773,0.27303,4.26066666666667,1.939,8.26143266666667,6.55866871839582,-0.214331281604183,-3.1644955205106,"PETG","Flat",100,2,"PETG 100%_2.txt"
11.2847,54.283,0.075736,6.7854,0.068469,0.002736,0.2736,25.069,54.283,6.7854,0.2736,4.26066666666667,1.939,8.26143266666667,6.57065211207515,-0.214747887924846,-3.16485229942001,"PETG","Flat",100,2,"PETG 100%_2.txt"
11.3038,54.381,0.075879,6.7977,0.068612,0.0027418,0.27418,25.069,54.381,6.7977,0.27418,4.26066666666667,1.939,8.26143266666667,6.58251446137389,-0.215185538626108,-3.16556392053354,"PETG","Flat",100,2,"PETG 100%_2.txt"
11.3229,54.48,0.076022,6.81,0.068755,0.0027475,0.27475,25.069,54.48,6.81,0.27475,4.26066666666667,1.939,8.26143266666667,6.59449785505323,-0.215502144946772,-3.1644955205106,"PETG","Flat",100,2,"PETG 100%_2.txt"
11.342,54.579,0.076165,6.8223,0.068898,0.0027532,0.27532,25.069,54.579,6.8223,0.27532,4.26066666666667,1.939,8.26143266666667,6.60648124873256,-0.215818751267435,-3.16343097294806,"PETG","Flat",100,2,"PETG 100%_2.txt"
11.3612,54.677,0.076308,6.8347,0.069041,0.0027589,0.27589,25.069,54.677,6.8347,0.27589,4.26066666666667,1.939,8.26143266666667,6.6183435980313,-0.216356401968698,-3.16555813669507,"PETG","Flat",100,2,"PETG 100%_2.txt"
11.3803,54.776,0.076451,6.847,0.069184,0.0027646,0.27646,25.069,54.776,6.847,0.27646,4.26066666666667,1.939,8.26143266666667,6.63032699171064,-0.21667300828936,-3.16449552051059,"PETG","Flat",100,2,"PETG 100%_2.txt"
11.3994,54.875,0.076594,6.8593,0.069327,0.0027704,0.27704,25.07,54.875,6.8593,0.27704,4.26066666666667,1.939,8.26143266666667,6.64231038538998,-0.216989614610024,-3.16343671526284,"PETG","Flat",100,2,"PETG 100%_2.txt"
11.4185,54.973,0.076737,6.8717,0.069471,0.0027761,0.27761,25.07,54.973,6.8717,0.27761,4.26066666666667,1.939,8.26143266666667,6.65417273468871,-0.217527265311286,-3.16555241514161,"PETG","Flat",100,2,"PETG 100%_2.txt"
11.4377,55.072,0.07688,6.884,0.069614,0.0027818,0.27818,25.07,55.072,6.884,0.27818,4.26066666666667,1.939,8.26143266666667,6.66615612836805,-0.21784387163195,-3.1644955205106,"PETG","Flat",100,2,"PETG 100%_2.txt"
11.4568,55.171,0.077023,6.8963,0.069757,0.0027875,0.27875,25.07,55.171,6.8963,0.27875,4.26066666666667,1.939,8.26143266666667,6.67813952204739,-0.218160477952613,-3.16344239596034,"PETG","Flat",100,2,"PETG 100%_2.txt"
11.4759,55.269,0.077166,6.9087,0.0699,0.0027933,0.27933,25.07,55.269,6.9087,0.27933,4.26066666666667,1.939,8.26143266666667,6.69000187134612,-0.218698128653875,-3.16554675487248,"PETG","Flat",100,2,"PETG 100%_2.txt"
11.4951,55.368,0.077309,6.921,0.070043,0.002799,0.2799,25.07,55.368,6.921,0.2799,4.26066666666667,1.939,8.26143266666667,6.70198526502546,-0.219014734974539,-3.1644955205106,"PETG","Flat",100,2,"PETG 100%_2.txt"
11.5142,55.467,0.077452,6.9333,0.070186,0.0028047,0.28047,25.07,55.467,6.9333,0.28047,4.26066666666667,1.939,8.26143266666667,6.7139686587048,-0.219331341295202,-3.16344801602703,"PETG","Flat",100,2,"PETG 100%_2.txt"
11.5333,55.565,0.077595,6.9457,0.070329,0.0028104,0.28104,25.071,55.565,6.9457,0.28104,4.26066666666667,1.939,8.26143266666667,6.72583100800354,-0.219868991996465,-3.16554115490829,"PETG","Flat",100,2,"PETG 100%_2.txt"
11.5524,55.664,0.077738,6.958,0.070472,0.0028161,0.28161,25.071,55.664,6.958,0.28161,4.26066666666667,1.939,8.26143266666667,6.73781440168287,-0.220185598317127,-3.1644955205106,"PETG","Flat",100,2,"PETG 100%_2.txt"
11.5716,55.763,0.077881,6.9703,0.070615,0.0028219,0.28219,25.071,55.763,6.9703,0.28219,4.26066666666667,1.939,8.26143266666667,6.74979779536221,-0.220502204637791,-3.16345357642843,"PETG","Flat",100,2,"PETG 100%_2.txt"
11.5907,55.861,0.078025,6.9827,0.070758,0.0028276,0.28276,25.071,55.861,6.9827,0.28276,4.26066666666667,1.939,8.26143266666667,6.76166014466095,-0.221039855339054,-3.16553561429037,"PETG","Flat",100,2,"PETG 100%_2.txt"
11.6098,55.96,0.078168,6.995,0.070901,0.0028333,0.28333,25.071,55.96,6.995,0.28333,4.26066666666667,1.939,8.26143266666667,6.77364353834028,-0.221356461659717,-3.1644955205106,"PETG","Flat",100,2,"PETG 100%_2.txt"
11.6289,56.059,0.078311,7.0073,0.071044,0.002839,0.2839,25.071,56.059,7.0073,0.2839,4.26066666666667,1.939,8.26143266666667,6.78562693201962,-0.22167306798038,-3.16345907810968,"PETG","Flat",100,2,"PETG 100%_2.txt"
11.6481,56.157,0.078454,7.0196,0.071187,0.0028448,0.28448,25.071,56.157,7.0196,0.28448,4.26066666666667,1.939,8.26143266666667,6.79748928131836,-0.222110718681642,-3.16415064507439,"PETG","Flat",100,2,"PETG 100%_2.txt"
11.6672,56.256,0.078597,7.032,0.07133,0.0028505,0.28505,25.072,56.256,7.032,0.28505,4.26066666666667,1.939,8.26143266666667,6.80947267499769,-0.222527325002305,-3.1644955205106,"PETG","Flat",100,2,"PETG 100%_2.txt"
11.6863,56.354,0.07874,7.0443,0.071473,0.0028562,0.28562,25.072,56.354,7.0443,0.28562,4.26066666666667,1.939,8.26143266666667,6.82133502429643,-0.222964975703568,-3.16518285285362,"PETG","Flat",100,2,"PETG 100%_2.txt"
11.7054,56.453,0.078883,7.0566,0.071617,0.0028619,0.28619,25.072,56.453,7.0566,0.28619,4.26066666666667,1.939,8.26143266666667,6.83331841797577,-0.223281582024232,-3.16415245336609,"PETG","Flat",100,2,"PETG 100%_2.txt"
11.7246,56.552,0.079026,7.069,0.07176,0.0028677,0.28677,25.072,56.552,7.069,0.28677,4.26066666666667,1.939,8.26143266666667,6.84530181165511,-0.223698188344894,-3.1644955205106,"PETG","Flat",100,2,"PETG 100%_2.txt"
11.7437,56.65,0.079169,7.0813,0.071903,0.0028734,0.28734,25.072,56.65,7.0813,0.28734,4.26066666666667,1.939,8.26143266666667,6.85716416095384,-0.224135839046157,-3.16517926152199,"PETG","Flat",100,2,"PETG 100%_2.txt"
11.7628,56.749,0.079312,7.0936,0.072046,0.0028791,0.28791,25.072,56.749,7.0936,0.28791,4.26066666666667,1.939,8.26143266666667,6.86914755463318,-0.22445244536682,-3.16415424279379,"PETG","Flat",100,2,"PETG 100%_2.txt"
11.782,56.848,0.079455,7.106,0.072189,0.0028848,0.28848,25.072,56.848,7.106,0.28848,4.26066666666667,1.939,8.26143266666667,6.88113094831252,-0.224869051687484,-3.16449552051061,"PETG","Flat",100,2,"PETG 100%_2.txt"
11.8011,56.946,0.079598,7.1183,0.072332,0.0028905,0.28905,25.073,56.946,7.1183,0.28905,4.26066666666667,1.939,8.26143266666667,6.89299329761125,-0.225306702388745,-3.1651757075249,"PETG","Flat",100,2,"PETG 100%_2.txt"
11.8202,57.045,0.079741,7.1306,0.072475,0.0028963,0.28963,25.073,57.045,7.1306,0.28963,4.26066666666667,1.939,8.26143266666667,6.90497669129059,-0.225623308709409,-3.16415601365115,"PETG","Flat",100,2,"PETG 100%_2.txt"
11.8393,57.144,0.079884,7.143,0.072618,0.002902,0.2902,25.073,57.144,7.143,0.2902,4.26066666666667,1.939,8.26143266666667,6.91696008496993,-0.226039915030072,-3.1644955205106,"PETG","Flat",100,2,"PETG 100%_2.txt"
11.8585,57.242,0.080027,7.1553,0.072761,0.0029077,0.29077,25.073,57.242,7.1553,0.29077,4.26066666666667,1.939,8.26143266666667,6.92882243426866,-0.226477565731336,-3.16517219028322,"PETG","Flat",100,2,"PETG 100%_2.txt"
11.8776,57.341,0.080171,7.1676,0.072904,0.0029134,0.29134,25.073,57.341,7.1676,0.29134,4.26066666666667,1.939,8.26143266666667,6.940805827948,-0.226794172051997,-3.16415776622576,"PETG","Flat",100,2,"PETG 100%_2.txt"
11.8967,57.44,0.080314,7.1799,0.073047,0.0029192,0.29192,25.073,57.44,7.1799,0.29192,4.26066666666667,1.939,8.26143266666667,6.95278922162734,-0.227110778372661,-3.16314681782004,"PETG","Flat",100,2,"PETG 100%_2.txt"
11.9158,57.584,0.080457,7.198,0.07319,0.0029249,0.29249,25.073,57.584,7.198,0.29249,4.26066666666667,1.939,8.26143266666667,6.97021961243365,-0.227780387566353,-3.1644955205106,"PETG","Flat",100,2,"PETG 100%_2.txt"
11.935,57.738,0.0806,7.2173,0.073333,0.0029306,0.29306,25.074,57.738,7.2173,0.29306,4.26066666666667,1.939,8.26143266666667,6.98886044704595,-0.228439552954051,-3.16516637737175,"PETG","Flat",100,2,"PETG 100%_2.txt"
11.9541,57.893,0.080743,7.2367,0.073476,0.0029363,0.29363,25.074,57.893,7.2367,0.29363,4.26066666666667,1.939,8.26143266666667,7.00762232603885,-0.22907767396115,-3.16549910817293,"PETG","Flat",100,2,"PETG 100%_2.txt"
11.9732,58.048,0.080886,7.256,0.073619,0.002942,0.2942,25.074,58.048,7.256,0.2942,4.26066666666667,1.939,8.26143266666667,7.02638420503175,-0.229615794968249,-3.1644955205106,"PETG","Flat",100,2,"PETG 100%_2.txt"
11.9923,58.203,0.081029,7.2754,0.073762,0.0029478,0.29478,25.074,58.203,7.2754,0.29478,4.26066666666667,1.939,8.26143266666667,7.04514608402465,-0.230253915975348,-3.16482827027171,"PETG","Flat",100,2,"PETG 100%_2.txt"
12.0115,58.358,0.081172,7.2947,0.073906,0.0029535,0.29535,25.074,58.358,7.2947,0.29535,4.26066666666667,1.939,8.26143266666667,7.06390796301755,-0.230792036982447,-3.16383178173808,"PETG","Flat",100,2,"PETG 100%_2.txt"
12.0306,58.513,0.081315,7.3141,0.074049,0.0029592,0.29592,25.074,58.513,7.3141,0.29592,4.26066666666667,1.939,8.26143266666667,7.08266984201045,-0.231430157989545,-3.16416453137837,"PETG","Flat",100,2,"PETG 100%_2.txt"
12.0497,58.667,0.081458,7.3334,0.074192,0.0029649,0.29649,25.074,58.667,7.3334,0.29649,4.26066666666667,1.939,8.26143266666667,7.10131067662276,-0.232089323377244,-3.16482563854753,"PETG","Flat",100,2,"PETG 100%_2.txt"
12.0689,58.822,0.081601,7.3528,0.074335,0.0029707,0.29707,25.075,58.822,7.3528,0.29707,4.26066666666667,1.939,8.26143266666667,7.12007255561566,-0.232727444384343,-3.16515401458415,"PETG","Flat",100,2,"PETG 100%_2.txt"
12.088,58.977,0.081744,7.3721,0.074478,0.0029764,0.29764,25.075,58.977,7.3721,0.29764,4.26066666666667,1.939,8.26143266666667,7.13883443460856,-0.233265565391442,-3.16416713543553,"PETG","Flat",100,2,"PETG 100%_2.txt"
12.1071,59.132,0.081887,7.3915,0.074621,0.0029821,0.29821,25.075,59.132,7.3915,0.29821,4.26066666666667,1.939,8.26143266666667,7.15759631360146,-0.233903686398541,-3.1644955205106,"PETG","Flat",100,2,"PETG 100%_2.txt"
12.1262,59.287,0.08203,7.4108,0.074764,0.0029878,0.29878,25.075,59.287,7.4108,0.29878,4.26066666666667,1.939,8.26143266666667,7.17635819259436,-0.23444180740564,-3.16351550987262,"PETG","Flat",100,2,"PETG 100%_2.txt"
12.1454,59.442,0.082173,7.4302,0.074907,0.0029935,0.29935,25.075,59.442,7.4302,0.29935,4.26066666666667,1.939,8.26143266666667,7.19512007158726,-0.235079928412739,-3.16384388593495,"PETG","Flat",100,2,"PETG 100%_2.txt"
12.1645,59.596,0.082316,7.4495,0.07505,0.0029993,0.29993,25.075,59.596,7.4495,0.29993,4.26066666666667,1.939,8.26143266666667,7.21376090619956,-0.235739093800437,-3.1644955205106,"PETG","Flat",100,2,"PETG 100%_2.txt"
12.1836,59.751,0.08246,7.4689,0.075193,0.003005,0.3005,25.075,59.751,7.4689,0.3005,4.26066666666667,1.939,8.26143266666667,7.23252278519246,-0.236377214807536,-3.16481964958075,"PETG","Flat",100,2,"PETG 100%_2.txt"
12.2027,59.906,0.082603,7.4882,0.075336,0.0030107,0.30107,25.076,59.906,7.4882,0.30107,4.26066666666667,1.939,8.26143266666667,7.25128466418536,-0.236915335814635,-3.16384893318335,"PETG","Flat",100,2,"PETG 100%_2.txt"
12.2219,60.061,0.082746,7.5076,0.075479,0.0030164,0.30164,25.076,60.061,7.5076,0.30164,4.26066666666667,1.939,8.26143266666667,7.27004654317827,-0.237553456821734,-3.16417306225337,"PETG","Flat",100,2,"PETG 100%_2.txt"
12.241,60.216,0.082889,7.527,0.075622,0.0030222,0.30222,25.076,60.216,7.527,0.30222,4.26066666666667,1.939,8.26143266666667,7.28880842217117,-0.238191577828832,-3.16449552051059,"PETG","Flat",100,2,"PETG 100%_2.txt"
12.2601,60.334,0.083032,7.5417,0.075765,0.0030279,0.30279,25.076,60.334,7.5417,0.30279,4.26066666666667,1.939,8.26143266666667,7.30309165908189,-0.238608340918107,-3.16385352000354,"PETG","Flat",100,2,"PETG 100%_2.txt"
12.2792,60.42,0.083175,7.5525,0.075908,0.0030336,0.30336,25.076,60.42,7.5525,0.30336,4.26066666666667,1.939,8.26143266666667,7.31350147581344,-0.238998524186563,-3.1644955205106,"PETG","Flat",100,2,"PETG 100%_2.txt"
12.2984,60.506,0.083318,7.5632,0.076052,0.0030393,0.30393,25.076,60.506,7.5632,0.30393,4.26066666666667,1.939,8.26143266666667,7.32391129254498,-0.239288707455018,-3.16385534502616,"PETG","Flat",100,2,"PETG 100%_2.txt"
12.3175,60.592,0.083461,7.5739,0.076195,0.0030451,0.30451,25.076,60.592,7.5739,0.30451,4.26066666666667,1.939,8.26143266666667,7.33432110927653,-0.239578890723473,-3.16321697835293,"PETG","Flat",100,2,"PETG 100%_2.txt"
12.3366,60.677,0.083604,7.5847,0.076338,0.0030508,0.30508,25.077,60.677,7.5847,0.30508,4.26066666666667,1.939,8.26143266666667,7.34460988162747,-0.240090118372527,-3.1654530617233,"PETG","Flat",100,2,"PETG 100%_2.txt"
12.3558,60.763,0.083747,7.5954,0.076481,0.0030565,0.30565,25.077,60.763,7.5954,0.30565,4.26066666666667,1.939,8.26143266666667,7.35501969835902,-0.240380301640982,-3.16481425127026,"PETG","Flat",100,2,"PETG 100%_2.txt"
12.3749,60.849,0.08389,7.6061,0.076624,0.0030622,0.30622,25.077,60.849,7.6061,0.30622,4.26066666666667,1.939,8.26143266666667,7.36542951509056,-0.240670484909437,-3.16417723813041,"PETG","Flat",100,2,"PETG 100%_2.txt"
12.394,60.935,0.084033,7.6169,0.076767,0.0030679,0.30679,25.077,60.935,7.6169,0.30679,4.26066666666667,1.939,8.26143266666667,7.37583933182211,-0.241060668177892,-3.16481335159831,"PETG","Flat",100,2,"PETG 100%_2.txt"
12.4131,61.021,0.084176,7.6276,0.07691,0.0030737,0.30737,25.077,61.021,7.6276,0.30737,4.26066666666667,1.939,8.26143266666667,7.38624914855365,-0.241350851446347,-3.16417813527646,"PETG","Flat",100,2,"PETG 100%_2.txt"
12.4323,61.107,0.084319,7.6383,0.077053,0.0030794,0.30794,25.077,61.107,7.6383,0.30794,4.26066666666667,1.939,8.26143266666667,7.3966589652852,-0.241641034714801,-3.16354469862144,"PETG","Flat",100,2,"PETG 100%_2.txt"
12.4514,61.193,0.084462,7.6491,0.077196,0.0030851,0.30851,25.077,61.193,7.6491,0.30851,4.26066666666667,1.939,8.26143266666667,7.40706878201674,-0.242031217983256,-3.16417902737912,"PETG","Flat",100,2,"PETG 100%_2.txt"
12.4705,61.278,0.084606,7.6598,0.077339,0.0030908,0.30908,25.078,61.278,7.6598,0.30908,4.26066666666667,1.939,8.26143266666667,7.41735755436769,-0.24244244563231,-3.16512762255294,"PETG","Flat",100,2,"PETG 100%_2.txt"
12.4896,61.364,0.084749,7.6705,0.077482,0.0030966,0.30966,25.078,61.364,7.6705,0.30966,4.26066666666667,1.939,8.26143266666667,7.42776737109923,-0.242732628900765,-3.1644955205106,"PETG","Flat",100,2,"PETG 100%_2.txt"
12.5088,61.45,0.084892,7.6813,0.077625,0.0031023,0.31023,25.078,61.45,7.6813,0.31023,4.26066666666667,1.939,8.26143266666667,7.43817718783078,-0.24312281216922,-3.16512585329593,"PETG","Flat",100,2,"PETG 100%_2.txt"
12.5279,61.536,0.085035,7.692,0.077768,0.003108,0.3108,25.078,61.536,7.692,0.3108,4.26066666666667,1.939,8.26143266666667,7.44858700456232,-0.243412995437676,-3.1644955205106,"PETG","Flat",100,2,"PETG 100%_2.txt"
12.547,61.622,0.085178,7.7027,0.077911,0.0031137,0.31137,25.078,61.622,7.7027,0.31137,4.26066666666667,1.939,8.26143266666667,7.45899682129387,-0.24370317870613,-3.16386693894517,"PETG","Flat",100,2,"PETG 100%_2.txt"
12.5661,61.708,0.085321,7.7135,0.078054,0.0031194,0.31194,25.078,61.708,7.7135,0.31194,4.26066666666667,1.939,8.26143266666667,7.46940663802541,-0.244093361974585,-3.1644955205106,"PETG","Flat",100,2,"PETG 100%_2.txt"
12.5853,61.794,0.085464,7.7242,0.078198,0.0031252,0.31252,25.078,61.794,7.7242,0.31252,4.26066666666667,1.939,8.26143266666667,7.47981645475696,-0.24438354524304,-3.16386868857668,"PETG","Flat",100,2,"PETG 100%_2.txt"
12.6044,61.879,0.085607,7.7349,0.078341,0.0031309,0.31309,25.079,61.879,7.7349,0.31309,4.26066666666667,1.939,8.26143266666667,7.49010522710791,-0.244794772892094,-3.16480850291657,"PETG","Flat",100,2,"PETG 100%_2.txt"
12.6235,61.965,0.08575,7.7457,0.078484,0.0031366,0.31366,25.079,61.965,7.7457,0.31366,4.26066666666667,1.939,8.26143266666667,7.50051504383945,-0.245184956160549,-3.16543315853375,"PETG","Flat",100,2,"PETG 100%_2.txt"
12.6426,62.051,0.085893,7.7564,0.078627,0.0031423,0.31423,25.079,62.051,7.7564,0.31423,4.26066666666667,1.939,8.26143266666667,7.510924860571,-0.245475139429004,-3.16480763535924,"PETG","Flat",100,2,"PETG 100%_2.txt"
12.6618,62.137,0.086036,7.7671,0.07877,0.0031481,0.31481,25.079,62.137,7.7671,0.31481,4.26066666666667,1.939,8.26143266666667,7.52133467730254,-0.245765322697459,-3.1641838356331,"PETG","Flat",100,2,"PETG 100%_2.txt"
12.6809,62.223,0.086179,7.7778,0.078913,0.0031538,0.31538,25.079,62.223,7.7778,0.31538,4.26066666666667,1.939,8.26143266666667,7.53174449403409,-0.246055505965914,-3.16356175224246,"PETG","Flat",100,2,"PETG 100%_2.txt"
12.7,62.309,0.086322,7.7886,0.079056,0.0031595,0.31595,25.079,62.309,7.7886,0.31595,4.26066666666667,1.939,8.26143266666667,7.54215431076563,-0.246445689234369,-3.16418469602199,"PETG","Flat",100,2,"PETG 100%_2.txt"
12.7192,62.394,0.086465,7.7993,0.079199,0.0031652,0.31652,25.079,62.394,7.7993,0.31652,4.26066666666667,1.939,8.26143266666667,7.55244308311658,-0.246856916883423,-3.1651163166364,"PETG","Flat",100,2,"PETG 100%_2.txt"
12.7383,62.48,0.086608,7.81,0.079342,0.0031709,0.31709,25.08,62.48,7.81,0.31709,4.26066666666667,1.939,8.26143266666667,7.56285289984812,-0.247147100151878,-3.1644955205106,"PETG","Flat",100,2,"PETG 100%_2.txt"
12.7574,62.566,0.086752,7.8208,0.079485,0.0031767,0.31767,25.08,62.566,7.8208,0.31767,4.26066666666667,1.939,8.26143266666667,7.57326271657967,-0.247537283420333,-3.16511461001858,"PETG","Flat",100,2,"PETG 100%_2.txt"
12.7765,62.652,0.086895,7.8315,0.079628,0.0031824,0.31824,25.08,62.652,7.8315,0.31824,4.26066666666667,1.939,8.26143266666667,7.58367253331121,-0.247827466688787,-3.16449552051059,"PETG","Flat",100,2,"PETG 100%_2.txt"
12.7957,62.74,0.087038,7.8424,0.079771,0.0031881,0.31881,25.08,62.74,7.8424,0.31881,4.26066666666667,1.939,8.26143266666667,7.59432443880396,-0.248075561196043,-3.16326075176022,"PETG","Flat",100,2,"PETG 100%_2.txt"
12.8148,62.837,0.087181,7.8547,0.079914,0.0031938,0.31938,25.08,62.837,7.8547,0.31938,4.26066666666667,1.939,8.26143266666667,7.60606574372209,-0.248634256277906,-3.16542014689174,"PETG","Flat",100,2,"PETG 100%_2.txt"
12.8339,62.935,0.087324,7.8669,0.080057,0.0031996,0.31996,25.08,62.935,7.8669,0.31996,4.26066666666667,1.939,8.26143266666667,7.61792809302083,-0.248971906979168,-3.16480325133367,"PETG","Flat",100,2,"PETG 100%_2.txt"
12.853,63.033,0.087467,7.8791,0.0802,0.0032053,0.32053,25.08,63.033,7.8791,0.32053,4.26066666666667,1.939,8.26143266666667,7.62979044231957,-0.249309557680431,-3.164188266178,"PETG","Flat",100,2,"PETG 100%_2.txt"
12.8722,63.131,0.08761,7.8913,0.080343,0.003211,0.3211,25.081,63.131,7.8913,0.3211,4.26066666666667,1.939,8.26143266666667,7.64165279161831,-0.249647208381694,-3.16357518256426,"PETG","Flat",100,2,"PETG 100%_2.txt"
12.8913,63.228,0.087753,7.9035,0.080487,0.0032167,0.32167,25.081,63.228,7.9035,0.32167,4.26066666666667,1.939,8.26143266666667,7.65339409653645,-0.250105903463555,-3.1644955205106,"PETG","Flat",100,2,"PETG 100%_2.txt"
12.9104,63.326,0.087896,7.9158,0.08063,0.0032225,0.32225,25.081,63.326,7.9158,0.32225,4.26066666666667,1.939,8.26143266666667,7.66525644583518,-0.250543554164818,-3.1651071801311,"PETG","Flat",100,2,"PETG 100%_2.txt"
12.9295,63.424,0.088039,7.928,0.080773,0.0032282,0.32282,25.081,63.424,7.928,0.32282,4.26066666666667,1.939,8.26143266666667,7.67711879513392,-0.25088120486608,-3.1644955205106,"PETG","Flat",100,2,"PETG 100%_2.txt"
12.9487,63.522,0.088182,7.9402,0.080916,0.0032339,0.32339,25.081,63.522,7.9402,0.32339,4.26066666666667,1.939,8.26143266666667,7.68898114443266,-0.251218855567343,-3.16388574050204,"PETG","Flat",100,2,"PETG 100%_2.txt"
12.9678,63.619,0.088325,7.9524,0.081059,0.0032396,0.32396,25.081,63.619,7.9524,0.32396,4.26066666666667,1.939,8.26143266666667,7.7007224493508,-0.251677550649204,-3.16479994277456,"PETG","Flat",100,2,"PETG 100%_2.txt"
12.9869,63.717,0.088468,7.9646,0.081202,0.0032453,0.32453,25.081,63.717,7.9646,0.32453,4.26066666666667,1.939,8.26143266666667,7.71258479864953,-0.252015201350467,-3.16419156455399,"PETG","Flat",100,2,"PETG 100%_2.txt"
13.0061,63.815,0.088611,7.9769,0.081345,0.0032511,0.32511,25.082,63.815,7.9769,0.32511,4.26066666666667,1.939,8.26143266666667,7.72444714794827,-0.25245285205173,-3.16479900778159,"PETG","Flat",100,2,"PETG 100%_2.txt"
13.0252,63.913,0.088754,7.9891,0.081488,0.0032568,0.32568,25.082,63.913,7.9891,0.32568,4.26066666666667,1.939,8.26143266666667,7.73630949724701,-0.252790502752992,-3.16419249668914,"PETG","Flat",100,2,"PETG 100%_2.txt"
13.0443,64.01,0.088897,8.0013,0.081631,0.0032625,0.32625,25.082,64.01,8.0013,0.32625,4.26066666666667,1.939,8.26143266666667,7.74805080216515,-0.253249197834855,-3.16510064408102,"PETG","Flat",100,2,"PETG 100%_2.txt"
13.0634,64.108,0.089041,8.0135,0.081774,0.0032682,0.32682,25.082,64.108,8.0135,0.32682,4.26066666666667,1.939,8.26143266666667,7.75991315146388,-0.253586848536117,-3.1644955205106,"PETG","Flat",100,2,"PETG 100%_2.txt"
13.0826,64.206,0.089184,8.0257,0.081917,0.003274,0.3274,25.082,64.206,8.0257,0.3274,4.26066666666667,1.939,8.26143266666667,7.77177550076262,-0.25392449923738,-3.16389223665699,"PETG","Flat",100,2,"PETG 100%_2.txt"
13.1017,64.304,0.089327,8.0379,0.08206,0.0032797,0.32797,25.082,64.304,8.0379,0.32797,4.26066666666667,1.939,8.26143266666667,7.78363785006136,-0.254262149938643,-3.16329078414315,"PETG","Flat",100,2,"PETG 100%_2.txt"
13.1208,64.401,0.08947,8.0502,0.082203,0.0032854,0.32854,25.082,64.401,8.0502,0.32854,4.26066666666667,1.939,8.26143266666667,7.7953791549795,-0.254820845020505,-3.16539769223752,"PETG","Flat",100,2,"PETG 100%_2.txt"
13.1399,64.499,0.089613,8.0624,0.082346,0.0032911,0.32911,25.083,64.499,8.0624,0.32911,4.26066666666667,1.939,8.26143266666667,7.80724150427823,-0.255158495721767,-3.16479578936505,"PETG","Flat",100,2,"PETG 100%_2.txt"
13.1591,64.597,0.089756,8.0746,0.082489,0.0032968,0.32968,25.083,64.597,8.0746,0.32968,4.26066666666667,1.939,8.26143266666667,7.81910385357697,-0.25549614642303,-3.16419570533562,"PETG","Flat",100,2,"PETG 100%_2.txt"
13.1782,64.695,0.089899,8.0868,0.082633,0.0033026,0.33026,25.083,64.695,8.0868,0.33026,4.26066666666667,1.939,8.26143266666667,7.83096620287571,-0.255833797124293,-3.16359743191736,"PETG","Flat",100,2,"PETG 100%_2.txt"
13.1973,64.792,0.090042,8.099,0.082776,0.0033083,0.33083,25.083,64.792,8.099,0.33083,4.26066666666667,1.939,8.26143266666667,7.84270750779385,-0.256292492206153,-3.1644955205106,"PETG","Flat",100,2,"PETG 100%_2.txt"
13.2164,64.89,0.090185,8.1113,0.082919,0.003314,0.3314,25.083,64.89,8.1113,0.3314,4.26066666666667,1.939,8.26143266666667,7.85456985709258,-0.256730142907416,-3.16509243780178,"PETG","Flat",100,2,"PETG 100%_2.txt"
13.2356,64.988,0.090328,8.1235,0.083062,0.0033197,0.33197,25.083,64.988,8.1235,0.33197,4.26066666666667,1.939,8.26143266666667,7.86643220639132,-0.257067793608678,-3.1644955205106,"PETG","Flat",100,2,"PETG 100%_2.txt"
13.2547,65.086,0.090471,8.1357,0.083205,0.0033255,0.33255,25.083,65.086,8.1357,0.33255,4.26066666666667,1.939,8.26143266666667,7.87829455569006,-0.257405444309941,-3.16390039345036,"PETG","Flat",100,2,"PETG 100%_2.txt"
13.2738,65.183,0.090614,8.1479,0.083348,0.0033312,0.33312,25.084,65.183,8.1479,0.33312,4.26066666666667,1.939,8.26143266666667,7.8900358606082,-0.257864139391802,-3.16479263849338,"PETG","Flat",100,2,"PETG 100%_2.txt"
13.293,65.269,0.090757,8.1586,0.083491,0.0033369,0.33369,25.084,65.269,8.1586,0.33369,4.26066666666667,1.939,8.26143266666667,7.90044567733974,-0.258154322660257,-3.16419879219789,"PETG","Flat",100,2,"PETG 100%_2.txt"
13.3121,65.352,0.0909,8.169,0.083634,0.0033426,0.33426,25.084,65.352,8.169,0.33426,4.26066666666667,1.939,8.26143266666667,7.91049236092949,-0.258507639070511,-3.1644955205106,"PETG","Flat",100,2,"PETG 100%_2.txt"
13.3312,65.435,0.091043,8.1794,0.083777,0.0033483,0.33483,25.084,65.435,8.1794,0.33483,4.26066666666667,1.939,8.26143266666667,7.92053904451924,-0.258860955480763,-3.16479149425096,"PETG","Flat",100,2,"PETG 100%_2.txt"
13.3503,65.519,0.091187,8.1898,0.08392,0.0033541,0.33541,25.084,65.519,8.1898,0.33541,4.26066666666667,1.939,8.26143266666667,7.93070677248958,-0.259093227510417,-3.16360872683602,"PETG","Flat",100,2,"PETG 100%_2.txt"
13.3695,65.602,0.09133,8.2002,0.084063,0.0033598,0.33598,25.084,65.602,8.2002,0.33598,4.26066666666667,1.939,8.26143266666667,7.94075345607933,-0.259446543920671,-3.16390507451856,"PETG","Flat",100,2,"PETG 100%_2.txt"
13.3886,65.685,0.091473,8.2106,0.084206,0.0033655,0.33655,25.084,65.685,8.2106,0.33655,4.26066666666667,1.939,8.26143266666667,7.95080013966908,-0.259799860330922,-3.16420067146033,"PETG","Flat",100,2,"PETG 100%_2.txt"
13.4077,65.768,0.091616,8.221,0.084349,0.0033712,0.33712,25.085,65.768,8.221,0.33712,4.26066666666667,1.939,8.26143266666667,7.96084682325882,-0.260153176741176,-3.1644955205106,"PETG","Flat",100,2,"PETG 100%_2.txt"
13.4268,65.851,0.091759,8.2314,0.084492,0.003377,0.3377,25.085,65.851,8.2314,0.3377,4.26066666666667,1.939,8.26143266666667,7.97089350684857,-0.26050649315143,-3.1647896245041,"PETG","Flat",100,2,"PETG 100%_2.txt"
13.446,65.934,0.091902,8.2418,0.084635,0.0033827,0.33827,25.085,65.934,8.2418,0.33827,4.26066666666667,1.939,8.26143266666667,7.98094019043832,-0.260859809561683,-3.16508298626128,"PETG","Flat",100,2,"PETG 100%_2.txt"
13.4651,66.017,0.092045,8.2522,0.084778,0.0033884,0.33884,25.085,66.017,8.2522,0.33884,4.26066666666667,1.939,8.26143266666667,7.99098687402806,-0.261213125971936,-3.16537560858845,"PETG","Flat",100,2,"PETG 100%_2.txt"
13.4842,66.1,0.092188,8.2626,0.084922,0.0033941,0.33941,25.085,66.1,8.2626,0.33941,4.26066666666667,1.939,8.26143266666667,8.00103355761781,-0.26156644238219,-3.16566749427771,"PETG","Flat",100,2,"PETG 100%_2.txt"
13.5033,66.184,0.092331,8.2729,0.085065,0.0033999,0.33999,25.085,66.184,8.2729,0.33999,4.26066666666667,1.939,8.26143266666667,8.01120128558816,-0.261698714411843,-3.16332500588479,"PETG","Flat",100,2,"PETG 100%_2.txt"
13.5225,66.267,0.092474,8.2833,0.085208,0.0034056,0.34056,25.085,66.267,8.2833,0.34056,4.26066666666667,1.939,8.26143266666667,8.0212479691779,-0.262052030822096,-3.16361873676066,"PETG","Flat",100,2,"PETG 100%_2.txt"
13.5416,66.35,0.092617,8.2937,0.085351,0.0034113,0.34113,25.086,66.35,8.2937,0.34113,4.26066666666667,1.939,8.26143266666667,8.03129465276765,-0.262405347232347,-3.16391173098071,"PETG","Flat",100,2,"PETG 100%_2.txt"
13.5607,66.478,0.09276,8.3098,0.085494,0.003417,0.3417,25.086,66.478,8.3098,0.3417,4.26066666666667,1.939,8.26143266666667,8.04678833348437,-0.263011666515629,-3.16507817896495,"PETG","Flat",100,2,"PETG 100%_2.txt"
13.5798,66.61,0.092903,8.3263,0.085637,0.0034227,0.34227,25.086,66.61,8.3263,0.34227,4.26066666666667,1.939,8.26143266666667,8.06276619172349,-0.263533808276513,-3.16507702432669,"PETG","Flat",100,2,"PETG 100%_2.txt"
13.599,66.742,0.093046,8.3428,0.08578,0.0034285,0.34285,25.086,66.742,8.3428,0.34285,4.26066666666667,1.939,8.26143266666667,8.0787440499626,-0.264055950037397,-3.16507587425561,"PETG","Flat",100,2,"PETG 100%_2.txt"
13.6181,66.874,0.093189,8.3593,0.085923,0.0034342,0.34342,25.086,66.874,8.3593,0.34342,4.26066666666667,1.939,8.26143266666667,8.09472190820172,-0.264578091798283,-3.16507472872469,"PETG","Flat",100,2,"PETG 100%_2.txt"
13.6372,67.006,0.093332,8.3758,0.086066,0.0034399,0.34399,25.086,67.006,8.3758,0.34399,4.26066666666667,1.939,8.26143266666667,8.11069976644083,-0.265100233559167,-3.16507358770705,"PETG","Flat",100,2,"PETG 100%_2.txt"
13.6564,67.138,0.093476,8.3923,0.086209,0.0034456,0.34456,25.086,67.138,8.3923,0.34456,4.26066666666667,1.939,8.26143266666667,8.12667762467995,-0.265622375320051,-3.16507245117609,"PETG","Flat",100,2,"PETG 100%_2.txt"
13.6755,67.27,0.093619,8.4088,0.086352,0.0034514,0.34514,25.087,67.27,8.4088,0.34514,4.26066666666667,1.939,8.26143266666667,8.14265548291906,-0.266144517080935,-3.1650713191054,"PETG","Flat",100,2,"PETG 100%_2.txt"
13.6946,67.402,0.093762,8.4253,0.086495,0.0034571,0.34571,25.087,67.402,8.4253,0.34571,4.26066666666667,1.939,8.26143266666667,8.15863334115818,-0.266666658841819,-3.16507019146878,"PETG","Flat",100,2,"PETG 100%_2.txt"
13.7137,67.534,0.093905,8.4418,0.086638,0.0034628,0.34628,25.087,67.534,8.4418,0.34628,4.26066666666667,1.939,8.26143266666667,8.1746111993973,-0.267188800602703,-3.16506906824022,"PETG","Flat",100,2,"PETG 100%_2.txt"
13.7329,67.666,0.094048,8.4583,0.086781,0.0034685,0.34685,25.087,67.666,8.4583,0.34685,4.26066666666667,1.939,8.26143266666667,8.19058905763641,-0.267710942363587,-3.16506794939394,"PETG","Flat",100,2,"PETG 100%_2.txt"
13.752,67.798,0.094191,8.4748,0.086924,0.0034742,0.34742,25.087,67.798,8.4748,0.34742,4.26066666666667,1.939,8.26143266666667,8.20656691587553,-0.268233084124471,-3.16506683490432,"PETG","Flat",100,2,"PETG 100%_2.txt"
13.7711,67.93,0.094334,8.4913,0.087068,0.00348,0.348,25.087,67.93,8.4913,0.348,4.26066666666667,1.939,8.26143266666667,8.22254477411465,-0.268755225885355,-3.16506572474598,"PETG","Flat",100,2,"PETG 100%_2.txt"
13.7902,68.062,0.094477,8.5078,0.087211,0.0034857,0.34857,25.087,68.062,8.5078,0.34857,4.26066666666667,1.939,8.26143266666667,8.23852263235376,-0.269277367646241,-3.16506461889374,"PETG","Flat",100,2,"PETG 100%_2.txt"
13.8094,68.194,0.09462,8.5242,0.087354,0.0034914,0.34914,25.088,68.194,8.5242,0.34914,4.26066666666667,1.939,8.26143266666667,8.25450049059287,-0.269699509407126,-3.16392751703533,"PETG","Flat",100,2,"PETG 100%_2.txt"
13.8285,68.326,0.094763,8.5407,0.087497,0.0034971,0.34971,25.088,68.326,8.5407,0.34971,4.26066666666667,1.939,8.26143266666667,8.27047834883199,-0.27022165116801,-3.16392861437598,"PETG","Flat",100,2,"PETG 100%_2.txt"
13.8476,68.458,0.094906,8.5572,0.08764,0.0035029,0.35029,25.088,68.458,8.5572,0.35029,4.26066666666667,1.939,8.26143266666667,8.28645620707111,-0.270743792928894,-3.16392970748485,"PETG","Flat",100,2,"PETG 100%_2.txt"
13.8667,68.59,0.095049,8.5737,0.087783,0.0035086,0.35086,25.088,68.59,8.5737,0.35086,4.26066666666667,1.939,8.26143266666667,8.30243406531022,-0.271265934689778,-3.16393079638636,"PETG","Flat",100,2,"PETG 100%_2.txt"
13.8859,68.722,0.095192,8.5902,0.087926,0.0035143,0.35143,25.088,68.722,8.5902,0.35143,4.26066666666667,1.939,8.26143266666667,8.31841192354934,-0.271788076450662,-3.16393188110477,"PETG","Flat",100,2,"PETG 100%_2.txt"
13.905,68.854,0.095335,8.6067,0.088069,0.00352,0.352,25.088,68.854,8.6067,0.352,4.26066666666667,1.939,8.26143266666667,8.33438978178845,-0.272310218211546,-3.16393296166412,"PETG","Flat",100,2,"PETG 100%_2.txt"
13.9241,68.986,0.095478,8.6232,0.088212,0.0035257,0.35257,25.088,68.986,8.6232,0.35257,4.26066666666667,1.939,8.26143266666667,8.35036764002757,-0.27283235997243,-3.16393403808829,"PETG","Flat",100,2,"PETG 100%_2.txt"
13.9433,69.104,0.095622,8.638,0.088355,0.0035315,0.35315,25.089,69.104,8.638,0.35315,4.26066666666667,1.939,8.26143266666667,8.36465087693829,-0.273349123061706,-3.16449552051061,"PETG","Flat",100,2,"PETG 100%_2.txt"
13.9624,69.208,0.095765,8.6511,0.088498,0.0035372,0.35372,25.089,69.208,8.6511,0.35372,4.26066666666667,1.939,8.26143266666667,8.37723949252063,-0.273860507479371,-3.16561486376728,"PETG","Flat",100,2,"PETG 100%_2.txt"
13.9815,69.313,0.095908,8.6641,0.088641,0.0035429,0.35429,25.089,69.313,8.6641,0.35429,4.26066666666667,1.939,8.26143266666667,8.38994915248356,-0.274150847516438,-3.16421610457449,"PETG","Flat",100,2,"PETG 100%_2.txt"
14.0006,69.418,0.096051,8.6772,0.088784,0.0035486,0.35486,25.089,69.418,8.6772,0.35486,4.26066666666667,1.939,8.26143266666667,8.40265881244649,-0.274541187553504,-3.16393753230886,"PETG","Flat",100,2,"PETG 100%_2.txt"
14.0198,69.522,0.096194,8.6903,0.088927,0.0035544,0.35544,25.089,69.522,8.6903,0.35544,4.26066666666667,1.939,8.26143266666667,8.41524742802883,-0.275052571971171,-3.16505266758537,"PETG","Flat",100,2,"PETG 100%_2.txt"
14.0389,69.627,0.096337,8.7033,0.08907,0.0035601,0.35601,25.089,69.627,8.7033,0.35601,4.26066666666667,1.939,8.26143266666667,8.42795708799176,-0.27534291200824,-3.16366104820286,"PETG","Flat",100,2,"PETG 100%_2.txt"
14.058,69.731,0.09648,8.7164,0.089213,0.0035658,0.35658,25.089,69.731,8.7164,0.35658,4.26066666666667,1.939,8.26143266666667,8.44054570357409,-0.275854296425907,-3.16477325989981,"PETG","Flat",100,2,"PETG 100%_2.txt"
14.0771,69.836,0.096623,8.7294,0.089357,0.0035715,0.35715,25.09,69.836,8.7294,0.35715,4.26066666666667,1.939,8.26143266666667,8.45325536353703,-0.276144636462973,-3.16338621741441,"PETG","Flat",100,2,"PETG 100%_2.txt"
14.0963,69.94,0.096766,8.7425,0.0895,0.0035773,0.35773,25.09,69.94,8.7425,0.35773,4.26066666666667,1.939,8.26143266666667,8.46584397911936,-0.276656020880639,-3.16449552051059,"PETG","Flat",100,2,"PETG 100%_2.txt"
14.1154,70.045,0.096909,8.7556,0.089643,0.003583,0.3583,25.09,70.045,8.7556,0.3583,4.26066666666667,1.939,8.26143266666667,8.47855363908229,-0.277046360917705,-3.16421902459803,"PETG","Flat",100,2,"PETG 100%_2.txt"
