Repository: VipulKohinkar/3D-Printing-Parameter-Optimisation

# 3D Printing Parameter Optimisation: Impact of K-Value on Carbon-Reinforced PETG

## MSc Mechanical Engineering with Management

**Author:** Vipul Kohinkar  
**Project:** MEE7012-SUM  
**Date:** 27 August 2026

---

## Project Overview

This project investigates the influence of flow-rate multiplier (K-value) and build orientation on the tensile behaviour of PETG and carbon-fibre-reinforced PETG (CF-PETG) manufactured using fused deposition modelling (FDM).

The study compares an unreinforced thermoplastic, PETG, with a carbon-fibre-reinforced PETG composite to investigate whether the two materials respond differently to changes in material flow and build orientation.

---

File: 3_Experimental_data/Modulus/Recalculated Stress Strain/Recalculated_Stress_Strain_All_Data.csv (part 115 of 212)
"Time (s)","Load (N)","Machine Extension (mm)","Stress (MPa)","Extension from Preload (mm)","Strain","Percentage Strain","Gauge Length (mm)","Load_N","NEXYGEN_Stress_MPa","Percentage_Strain","Measured_Width_mm","Measured_Thickness_mm","Measured_Area_mm2","Recalculated_Stress_MPa","Stress_Difference_MPa","Stress_Difference_Percent","Material","Orientation","K","Sample","File"
2.02022,4.3006,0.0058477,0.53757,-0.0013021,-5.2083e-05,-0.0052083,24.999,4.3006,0.53757,-0.0052083,4.25033333333333,1.931,8.20739366666667,0.523990949461382,-0.0135790505386181,-2.52600601570364,"PETG","Flat",100,3,"PETG 100%_3.txt"
2.03876,4.4075,0.0059887,0.55094,-0.0011611,-4.6443e-05,-0.0046443,24.999,4.4075,0.55094,-0.0046443,4.25033333333333,1.931,8.20739366666667,0.537015790761996,-0.0139242092380039,-2.52735492757902,"PETG","Flat",100,3,"PETG 100%_3.txt"
2.05729,4.5145,0.0061297,0.56431,-0.0010201,-4.0804e-05,-0.0040804,24.999,4.5145,0.56431,-0.0040804,4.25033333333333,1.931,8.20739366666667,0.550052816198532,-0.0142571838014676,-2.52648079982059,"PETG","Flat",100,3,"PETG 100%_3.txt"
2.07583,4.6214,0.0062707,0.57767,-0.00087914,-3.5165e-05,-0.0035165,24.999,4.6214,0.57767,-0.0035165,4.25033333333333,1.931,8.20739366666667,0.563077657499147,-0.0145923425008533,-2.52606894954789,"PETG","Flat",100,3,"PETG 100%_3.txt"
2.09436,4.7283,0.0064116,0.59104,-0.00073816,-2.9526e-05,-0.0029526,24.999,4.7283,0.59104,-0.0029526,4.25033333333333,1.931,8.20739366666667,0.576102498799761,-0.0149375012002391,-2.52732491882767,"PETG","Flat",100,3,"PETG 100%_3.txt"
2.11289,4.8353,0.0065526,0.60441,-0.00059718,-2.3887e-05,-0.0023887,24.999,4.8353,0.60441,-0.0023887,4.25033333333333,1.931,8.20739366666667,0.589139524236297,-0.0152704757637028,-2.52650944949666,"PETG","Flat",100,3,"PETG 100%_3.txt"
2.13143,4.9422,0.0066936,0.61778,-0.00045621,-1.8248e-05,-0.0018248,25,4.9422,0.61778,-0.0018248,4.25033333333333,1.931,8.20739366666667,0.602164365536911,-0.0156156344630886,-2.5277015220772,"PETG","Flat",100,3,"PETG 100%_3.txt"
2.14996,5.0492,0.0068346,0.63115,-0.00031523,-1.2609e-05,-0.0012609,25,5.0492,0.63115,-0.0012609,4.25033333333333,1.931,8.20739366666667,0.615201390973448,-0.0159486090265523,-2.52691262402793,"PETG","Flat",100,3,"PETG 100%_3.txt"
2.1685,5.1561,0.0069755,0.64451,-0.00017426,-6.9703e-06,-0.00069703,25,5.1561,0.64451,-0.00069703,4.25033333333333,1.931,8.20739366666667,0.628226232274062,-0.016283767725938,-2.52653453413259,"PETG","Flat",100,3,"PETG 100%_3.txt"
2.18703,5.2631,0.0071165,0.65788,-3.3281e-05,-1.3312e-06,-0.00013312,25,5.2631,0.65788,-0.00013312,4.25033333333333,1.931,8.20739366666667,0.641263257710598,-0.0166167422894018,-2.52580140594057,"PETG","Flat",100,3,"PETG 100%_3.txt"
2.20556,5.6607,0.007772,0.70758,0.00062224,2.489e-05,0.002489,25.001,5.6607,0.70758,0.002489,4.25033333333333,1.931,8.20739366666667,0.689707382136456,-0.0178726178635435,-2.52587945724067,"PETG","Flat",100,3,"PETG 100%_3.txt"
2.2241,5.7072,0.0078441,0.71339,0.00069428,2.7771e-05,0.0027771,25.001,5.7072,0.71339,0.0027771,4.25033333333333,1.931,8.20739366666667,0.695373005340185,-0.0180169946598151,-2.52554628741854,"PETG","Flat",100,3,"PETG 100%_3.txt"
2.24263,5.7536,0.0079161,0.71921,0.00076632,3.0653e-05,0.0030653,25.001,5.7536,0.71921,0.0030653,4.25033333333333,1.931,8.20739366666667,0.701026444407991,-0.0181835555920089,-2.52826790395141,"PETG","Flat",100,3,"PETG 100%_3.txt"
2.26117,5.8001,0.0079882,0.72502,0.00083837,3.3535e-05,0.0033535,25.001,5.8001,0.72502,0.0033535,4.25033333333333,1.931,8.20739366666667,0.70669206761172,-0.0183279323882805,-2.52792093849555,"PETG","Flat",100,3,"PETG 100%_3.txt"
2.2797,5.8466,0.0080602,0.73083,0.00091041,3.6416e-05,0.0036416,25.001,5.8466,0.73083,0.0036416,4.25033333333333,1.931,8.20739366666667,0.712357690815448,-0.0184723091845521,-2.52757948969694,"PETG","Flat",100,3,"PETG 100%_3.txt"
2.29824,5.8931,0.0081322,0.73664,0.00098245,3.9298e-05,0.0039298,25.001,5.8931,0.73664,0.0039298,4.25033333333333,1.931,8.20739366666667,0.718023314019176,-0.0186166859808237,-2.5272434270232,"PETG","Flat",100,3,"PETG 100%_3.txt"
2.31677,5.9396,0.0082043,0.74245,0.0010545,4.218e-05,0.004218,25.001,5.9396,0.74245,0.004218,4.25033333333333,1.931,8.20739366666667,0.723688937222905,-0.0187610627770953,-2.52691262402792,"PETG","Flat",100,3,"PETG 100%_3.txt"
2.3353,5.9861,0.0082763,0.74826,0.0011265,4.5061e-05,0.0045061,25.001,5.9861,0.74826,0.0045061,4.25033333333333,1.931,8.20739366666667,0.729354560426633,-0.0189054395733669,-2.52658695819192,"PETG","Flat",100,3,"PETG 100%_3.txt"
2.35384,6.0326,0.0083484,0.75407,0.0011986,4.7943e-05,0.0047943,25.001,6.0326,0.75407,0.0047943,4.25033333333333,1.931,8.20739366666667,0.735020183630361,-0.0190498163696385,-2.52626631077202,"PETG","Flat",100,3,"PETG 100%_3.txt"
2.37237,6.0791,0.0084204,0.75989,0.0012706,5.0825e-05,0.0050825,25.001,6.0791,0.75989,0.0050825,4.25033333333333,1.931,8.20739366666667,0.74068580683409,-0.01920419316591,-2.52723330559818,"PETG","Flat",100,3,"PETG 100%_3.txt"
2.39091,6.1256,0.0084925,0.7657,0.0013427,5.3707e-05,0.0053707,25.001,6.1256,0.7657,0.0053707,4.25033333333333,1.931,8.20739366666667,0.746351430037818,-0.0193485699621818,-2.52691262402792,"PETG","Flat",100,3,"PETG 100%_3.txt"
2.40944,6.1721,0.0085645,0.77151,0.0014147,5.6588e-05,0.0056588,25.001,6.1721,0.77151,0.0056588,4.25033333333333,1.931,8.20739366666667,0.752017053241547,-0.0194929467584534,-2.52659677236243,"PETG","Flat",100,3,"PETG 100%_3.txt"
2.42797,6.2186,0.0086365,0.77732,0.0014867,5.947e-05,0.005947,25.001,6.2186,0.77732,0.005947,4.25033333333333,1.931,8.20739366666667,0.757682676445275,-0.019637323554725,-2.52628564229983,"PETG","Flat",100,3,"PETG 100%_3.txt"
2.44651,6.2651,0.0087086,0.78313,0.0015588,6.2352e-05,0.0062352,25.002,6.2651,0.78313,0.0062352,4.25033333333333,1.931,8.20739366666667,0.763348299649003,-0.0197817003509966,-2.52597912875213,"PETG","Flat",100,3,"PETG 100%_3.txt"
2.46504,6.3116,0.0087806,0.78894,0.0016308,6.5233e-05,0.0065233,25.002,6.3116,0.78894,0.0065233,4.25033333333333,1.931,8.20739366666667,0.769013922852732,-0.0199260771472682,-2.52567712972701,"PETG","Flat",100,3,"PETG 100%_3.txt"
2.48358,6.358,0.0088527,0.79476,0.0017029,6.8115e-05,0.0068115,25.002,6.358,0.79476,0.0068115,4.25033333333333,1.931,8.20739366666667,0.774667361920538,-0.0200926380794619,-2.52813907084679,"PETG","Flat",100,3,"PETG 100%_3.txt"
2.50211,6.4045,0.0089247,0.80057,0.0017749,7.0997e-05,0.0070997,25.002,6.4045,0.80057,0.0070997,4.25033333333333,1.931,8.20739366666667,0.780332985124266,-0.0202370148757336,-2.52782578359589,"PETG","Flat",100,3,"PETG 100%_3.txt"
2.52065,6.451,0.0089967,0.80638,0.001847,7.3878e-05,0.0073878,25.002,6.451,0.80638,0.0073878,4.25033333333333,1.931,8.20739366666667,0.785998608327995,-0.0203813916720051,-2.5275170108392,"PETG","Flat",100,3,"PETG 100%_3.txt"
2.53918,6.4975,0.0090688,0.81219,0.001919,7.676e-05,0.007676,25.002,6.4975,0.81219,0.007676,4.25033333333333,1.931,8.20739366666667,0.791664231531723,-0.0205257684682768,-2.52721265569347,"PETG","Flat",100,3,"PETG 100%_3.txt"
2.55771,6.544,0.0091408,0.818,0.001991,7.9642e-05,0.0079642,25.002,6.544,0.818,0.0079642,4.25033333333333,1.931,8.20739366666667,0.797329854735452,-0.0206701452645484,-2.52691262402792,"PETG","Flat",100,3,"PETG 100%_3.txt"
2.57625,6.5905,0.0092129,0.82381,0.0020631,8.2524e-05,0.0082524,25.002,6.5905,0.82381,0.0082524,4.25033333333333,1.931,8.20739366666667,0.80299547793918,-0.0208145220608201,-2.52661682436728,"PETG","Flat",100,3,"PETG 100%_3.txt"
2.59478,6.637,0.0092849,0.82962,0.0021351,8.5405e-05,0.0085405,25.002,6.637,0.82962,0.0085405,4.25033333333333,1.931,8.20739366666667,0.808661101142908,-0.0209588988570917,-2.52632516779871,"PETG","Flat",100,3,"PETG 100%_3.txt"
2.61332,6.6835,0.009357,0.83544,0.0022072,8.8287e-05,0.0088287,25.002,6.6835,0.83544,0.0088287,4.25033333333333,1.931,8.20739366666667,0.814326724346637,-0.0211132756533632,-2.52720430591822,"PETG","Flat",100,3,"PETG 100%_3.txt"
2.63185,6.73,0.009429,0.84125,0.0022792,9.1169e-05,0.0091169,25.002,6.73,0.84125,0.0091169,4.25033333333333,1.931,8.20739366666667,0.819992347550365,-0.021257652449635,-2.52691262402793,"PETG","Flat",100,3,"PETG 100%_3.txt"
2.65038,6.7765,0.009501,0.84706,0.0023513,9.405e-05,0.009405,25.002,6.7765,0.84706,0.009405,4.25033333333333,1.931,8.20739366666667,0.825657970754094,-0.0214020292459065,-2.52662494344043,"PETG","Flat",100,3,"PETG 100%_3.txt"
2.66892,6.823,0.0095731,0.85287,0.0024233,9.6932e-05,0.0096932,25.002,6.823,0.85287,0.0096932,4.25033333333333,1.931,8.20739366666667,0.831323593957822,-0.0215464060421782,-2.52634118238163,"PETG","Flat",100,3,"PETG 100%_3.txt"
2.68745,6.8695,0.0096315,0.85868,0.0024817,9.9267e-05,0.0099267,25.002,6.8695,0.85868,0.0099267,4.25033333333333,1.931,8.20739366666667,0.83698921716155,-0.0216907828384497,-2.52606126129055,"PETG","Flat",100,3,"PETG 100%_3.txt"
2.70599,6.9159,0.0096891,0.86449,0.0025393,0.00010157,0.010157,25.003,6.9159,0.86449,0.010157,4.25033333333333,1.931,8.20739366666667,0.842642656229357,-0.0218473437706435,-2.52719450434863,"PETG","Flat",100,3,"PETG 100%_3.txt"
2.72452,6.9624,0.0097467,0.8703,0.0025969,0.00010387,0.010387,25.003,6.9624,0.8703,0.010387,4.25033333333333,1.931,8.20739366666667,0.848308279433085,-0.021991720566915,-2.52691262402792,"PETG","Flat",100,3,"PETG 100%_3.txt"
2.74306,7.0085,0.0098043,0.87607,0.0026545,0.00010618,0.010618,25.003,7.0085,0.87607,0.010618,4.25033333333333,1.931,8.20739366666667,0.853925166093125,-0.0221448339068747,-2.52774708720476,"PETG","Flat",100,3,"PETG 100%_3.txt"
2.76159,7.0547,0.0098618,0.88183,0.0027121,0.00010848,0.010848,25.003,7.0547,0.88183,0.010848,4.25033333333333,1.931,8.20739366666667,0.859554236889088,-0.0222757631109122,-2.5260836114571,"PETG","Flat",100,3,"PETG 100%_3.txt"
2.78012,7.1008,0.0099194,0.8876,0.0027697,0.00011079,0.011079,25.003,7.1008,0.8876,0.011079,4.25033333333333,1.931,8.20739366666667,0.865171123549128,-0.0224288764508719,-2.52691262402793,"PETG","Flat",100,3,"PETG 100%_3.txt"
2.79866,7.1469,0.009977,0.89336,0.0028273,0.00011309,0.011309,25.003,7.1469,0.89336,0.011309,4.25033333333333,1.931,8.20739366666667,0.870788010209169,-0.0225719897908315,-2.52663985300792,"PETG","Flat",100,3,"PETG 100%_3.txt"
2.81719,7.193,0.010035,0.89913,0.0028848,0.00011539,0.011539,25.003,7.193,0.89913,0.011539,4.25033333333333,1.931,8.20739366666667,0.876404896869209,-0.0227251031307911,-2.52745466515311,"PETG","Flat",100,3,"PETG 100%_3.txt"
2.83573,7.2392,0.010092,0.9049,0.0029424,0.0001177,0.01177,25.003,7.2392,0.9049,0.01177,4.25033333333333,1.931,8.20739366666667,0.882033967665171,-0.0228660323348286,-2.52691262402792,"PETG","Flat",100,3,"PETG 100%_3.txt"
2.85426,7.2853,0.01015,0.91066,0.003,0.00012,0.012,25.003,7.2853,0.91066,0.012,4.25033333333333,1.931,8.20739366666667,0.887650854325212,-0.0230091456747883,-2.52664503489648,"PETG","Flat",100,3,"PETG 100%_3.txt"
2.87279,7.3314,0.010207,0.91643,0.0030576,0.00012231,0.012231,25.003,7.3314,0.91643,0.012231,4.25033333333333,1.931,8.20739366666667,0.893267740985252,-0.0231622590147478,-2.52744443271693,"PETG","Flat",100,3,"PETG 100%_3.txt"
2.89133,7.3776,0.010265,0.92219,0.0031152,0.00012461,0.012461,25.003,7.3776,0.92219,0.012461,4.25033333333333,1.931,8.20739366666667,0.898896811781214,-0.0232931882187855,-2.52585565000547,"PETG","Flat",100,3,"PETG 100%_3.txt"
2.90986,7.4237,0.010323,0.92796,0.0031728,0.00012691,0.012691,25.003,7.4237,0.92796,0.012691,4.25033333333333,1.931,8.20739366666667,0.904513698441255,-0.0234463015587451,-2.52665002357268,"PETG","Flat",100,3,"PETG 100%_3.txt"
2.9284,7.4698,0.01038,0.93373,0.0032304,0.00012922,0.012922,25.003,7.4698,0.93373,0.012922,4.25033333333333,1.931,8.20739366666667,0.910130585101295,-0.0235994148987047,-2.52743457945066,"PETG","Flat",100,3,"PETG 100%_3.txt"
2.94693,7.5159,0.010438,0.93949,0.003288,0.00013152,0.013152,25.003,7.5159,0.93949,0.013152,4.25033333333333,1.931,8.20739366666667,0.915747471761336,-0.0237425282386643,-2.52717200168861,"PETG","Flat",100,3,"PETG 100%_3.txt"
2.96547,7.5621,0.010495,0.94526,0.0033456,0.00013382,0.013382,25.003,7.5621,0.94526,0.013382,4.25033333333333,1.931,8.20739366666667,0.921376542557298,-0.0238834574427019,-2.52665482964496,"PETG","Flat",100,3,"PETG 100%_3.txt"
2.984,7.6082,0.010553,0.95103,0.0034032,0.00013613,0.013613,25.003,7.6082,0.95103,0.013613,4.25033333333333,1.931,8.20739366666667,0.926993429217338,-0.0240365707826616,-2.52742508466206,"PETG","Flat",100,3,"PETG 100%_3.txt"
3.00253,7.6543,0.010611,0.95679,0.0034608,0.00013843,0.013843,25.003,7.6543,0.95679,0.013843,4.25033333333333,1.931,8.20739366666667,0.932610315877379,-0.0241796841226212,-2.52716731180522,"PETG","Flat",100,3,"PETG 100%_3.txt"
3.02107,7.7005,0.010668,0.96256,0.0035184,0.00014074,0.014074,25.004,7.7005,0.96256,0.014074,4.25033333333333,1.931,8.20739366666667,0.938239386673341,-0.0243206133266588,-2.52665946295907,"PETG","Flat",100,3,"PETG 100%_3.txt"
3.0396,7.7466,0.010726,0.96832,0.003576,0.00014304,0.014304,25.004,7.7466,0.96832,0.014304,4.25033333333333,1.931,8.20739366666667,0.943856273333382,-0.0244637266666183,-2.5264093137205,"PETG","Flat",100,3,"PETG 100%_3.txt"
3.05814,7.7927,0.010783,0.97409,0.0036336,0.00014534,0.014534,25.004,7.7927,0.97409,0.014534,4.25033333333333,1.931,8.20739366666667,0.949473159993422,-0.024616840006578,-2.52716278850805,"PETG","Flat",100,3,"PETG 100%_3.txt"
3.07667,7.8388,0.010841,0.97986,0.0036912,0.00014765,0.014765,25.004,7.8388,0.97986,0.014765,4.25033333333333,1.931,8.20739366666667,0.955090046653462,-0.0247699533465375,-2.52790738947784,"PETG","Flat",100,3,"PETG 100%_3.txt"
3.0952,7.885,0.010899,0.98562,0.0037488,0.00014995,0.014995,25.004,7.885,0.98562,0.014995,4.25033333333333,1.931,8.20739366666667,0.960719117449425,-0.0249008825505753,-2.52641814802615,"PETG","Flat",100,3,"PETG 100%_3.txt"
3.11374,7.9311,0.010956,0.99139,0.0038064,0.00015225,0.015225,25.004,7.9311,0.99139,0.015225,4.25033333333333,1.931,8.20739366666667,0.966336004109465,-0.0250539958905348,-2.52715842307617,"PETG","Flat",100,3,"PETG 100%_3.txt"
3.13227,7.9772,0.011014,0.99715,0.003864,0.00015456,0.015456,25.004,7.9772,0.99715,0.015456,4.25033333333333,1.931,8.20739366666667,0.971952890769506,-0.0251971092304945,-2.52691262402792,"PETG","Flat",100,3,"PETG 100%_3.txt"
3.15081,8.0234,0.011074,1.0029,0.003924,0.00015696,0.015696,25.004,8.0234,1.0029,0.015696,4.25033333333333,1.931,8.20739366666667,0.977581961565468,-0.0253180384345318,-2.52448284320788,"PETG","Flat",100,3,"PETG 100%_3.txt"
3.16934,8.0695,0.011239,1.0087,0.0040894,0.00016358,0.016358,25.004,8.0695,1.0087,0.016358,4.25033333333333,1.931,8.20739366666667,0.983198848225508,-0.0255011517744916,-2.52812052884818,"PETG","Flat",100,3,"PETG 100%_3.txt"
3.18788,8.1156,0.011405,1.0145,0.0042548,0.00017019,0.017019,25.004,8.1156,1.0145,0.017019,4.25033333333333,1.931,8.20739366666667,0.988815734885549,-0.0256842651144511,-2.53171662044861,"PETG","Flat",100,3,"PETG 100%_3.txt"
3.20641,8.1617,0.01157,1.0202,0.0044203,0.00017681,0.017681,25.004,8.1617,1.0202,0.017681,4.25033333333333,1.931,8.20739366666667,0.994432621545589,-0.0257673784544109,-2.52571833507262,"PETG","Flat",100,3,"PETG 100%_3.txt"
3.22494,8.2829,0.011735,1.0354,0.0045857,0.00018343,0.018343,25.005,8.2829,1.0354,0.018343,4.25033333333333,1.931,8.20739366666667,1.00919979428305,-0.0262002057169513,-2.53044289327325,"PETG","Flat",100,3,"PETG 100%_3.txt"
3.24348,8.4066,0.011901,1.0508,0.0047511,0.00019004,0.019004,25.005,8.4066,1.0508,0.019004,4.25033333333333,1.931,8.20739366666667,1.02427157041856,-0.0265284295814414,-2.52459360310634,"PETG","Flat",100,3,"PETG 100%_3.txt"
3.26201,8.5303,0.012066,1.0663,0.0049165,0.00019666,0.019666,25.005,8.5303,1.0663,0.019666,4.25033333333333,1.931,8.20739366666667,1.03934334655407,-0.0269566534459318,-2.52805527955845,"PETG","Flat",100,3,"PETG 100%_3.txt"
3.28055,8.6541,0.012232,1.0818,0.005082,0.00020328,0.020328,25.005,8.6541,1.0818,0.020328,4.25033333333333,1.931,8.20739366666667,1.0544273068255,-0.0273726931745002,-2.53029147481052,"PETG","Flat",100,3,"PETG 100%_3.txt"
3.29908,8.7778,0.012397,1.0972,0.0052474,0.0002099,0.02099,25.005,8.7778,1.0972,0.02099,4.25033333333333,1.931,8.20739366666667,1.06949908296101,-0.0277009170389904,-2.52469167325833,"PETG","Flat",100,3,"PETG 100%_3.txt"
3.31761,8.9015,0.012563,1.1127,0.0054128,0.00021651,0.021651,25.005,8.9015,1.1127,0.021651,4.25033333333333,1.931,8.20739366666667,1.08457085909652,-0.0281291409034807,-2.52800763040179,"PETG","Flat",100,3,"PETG 100%_3.txt"
3.33615,9.0253,0.012728,1.1282,0.0055783,0.00022313,0.022313,25.006,9.0253,1.1282,0.022313,4.25033333333333,1.931,8.20739366666667,1.09965481936795,-0.0285451806320491,-2.53015251126122,"PETG","Flat",100,3,"PETG 100%_3.txt"
3.35468,9.149,0.012893,1.1436,0.0057437,0.00022975,0.022975,25.006,9.149,1.1436,0.022975,4.25033333333333,1.931,8.20739366666667,1.11472659550346,-0.0288734044965393,-2.52478178528675,"PETG","Flat",100,3,"PETG 100%_3.txt"
3.37322,9.2727,0.013059,1.1591,0.0059091,0.00023636,0.023636,25.006,9.2727,1.1591,0.023636,4.25033333333333,1.931,8.20739366666667,1.12979837163897,-0.0293016283610297,-2.52796379613749,"PETG","Flat",100,3,"PETG 100%_3.txt"
3.39175,9.3965,0.013224,1.1746,0.0060745,0.00024298,0.024298,25.006,9.3965,1.1746,0.024298,4.25033333333333,1.931,8.20739366666667,1.1448823319104,-0.0297176680895981,-2.53002452661315,"PETG","Flat",100,3,"PETG 100%_3.txt"
3.41029,9.5202,0.01339,1.19,0.00624,0.0002496,0.02496,25.006,9.5202,1.19,0.02496,4.25033333333333,1.931,8.20739366666667,1.15995410804591,-0.030045891954088,-2.52486487009143,"PETG","Flat",100,3,"PETG 100%_3.txt"
3.42882,9.6439,0.013555,1.2055,0.0064054,0.00025622,0.025622,25.006,9.6439,1.2055,0.025622,4.25033333333333,1.931,8.20739366666667,1.17502588418142,-0.0304741158185786,-2.52792333625704,"PETG","Flat",100,3,"PETG 100%_3.txt"
3.44735,9.7677,0.013721,1.221,0.0065708,0.00026283,0.026283,25.007,9.7677,1.221,0.026283,4.25033333333333,1.931,8.20739366666667,1.19010984445285,-0.030890155547147,-2.52990626921761,"PETG","Flat",100,3,"PETG 100%_3.txt"
3.46589,9.8914,0.013886,1.2364,0.0067362,0.00026945,0.026945,25.007,9.8914,1.2364,0.026945,4.25033333333333,1.931,8.20739366666667,1.20518162058836,-0.0312183794116372,-2.52494171883187,"PETG","Flat",100,3,"PETG 100%_3.txt"
3.48442,10.015,0.014051,1.2519,0.0069017,0.00027607,0.027607,25.007,10.015,1.2519,0.027607,4.25033333333333,1.931,8.20739366666667,1.22024121258795,-0.0316587874120495,-2.52885912709078,"PETG","Flat",100,3,"PETG 100%_3.txt"
3.50296,10.139,0.014217,1.2674,0.0070671,0.00028268,0.028268,25.007,10.139,1.2674,0.028268,4.25033333333333,1.931,8.20739366666667,1.23534954113123,-0.032050458868774,-2.52883532182216,"PETG","Flat",100,3,"PETG 100%_3.txt"
3.52149,10.263,0.014382,1.2828,0.0072325,0.0002893,0.02893,25.007,10.263,1.2828,0.02893,4.25033333333333,1.931,8.20739366666667,1.2504578696745,-0.0323421303254983,-2.52121377654336,"PETG","Flat",100,3,"PETG 100%_3.txt"
3.54002,10.386,0.014548,1.2983,0.0073979,0.00029592,0.029592,25.007,10.386,1.2983,0.029592,4.25033333333333,1.931,8.20739366666667,1.26544435685856,-0.0328556431414426,-2.53066649783891,"PETG","Flat",100,3,"PETG 100%_3.txt"
3.55856,10.51,0.014713,1.3138,0.0075634,0.00030254,0.030254,25.008,10.51,1.3138,0.030254,4.25033333333333,1.931,8.20739366666667,1.28055268540183,-0.0332473145981669,-2.53062221024257,"PETG","Flat",100,3,"PETG 100%_3.txt"
3.57709,10.634,0.014879,1.3292,0.0077288,0.00030915,0.030915,25.008,10.634,1.3292,0.030915,4.25033333333333,1.931,8.20739366666667,1.29566101394511,-0.0335389860548911,-2.52324601676882,"PETG","Flat",100,3,"PETG 100%_3.txt"
3.59563,10.758,0.015044,1.3447,0.0078942,0.00031577,0.031577,25.008,10.758,1.3447,0.031577,4.25033333333333,1.931,8.20739366666667,1.31076934248838,-0.0339306575116156,-2.52328828077754,"PETG","Flat",100,3,"PETG 100%_3.txt"
3.61416,10.881,0.015209,1.3602,0.0080597,0.00032239,0.032239,25.008,10.881,1.3602,0.032239,4.25033333333333,1.931,8.20739366666667,1.32575582967244,-0.0344441703275598,-2.53228718773414,"PETG","Flat",100,3,"PETG 100%_3.txt"
3.6327,11.005,0.015375,1.3756,0.0082251,0.000329,0.0329,25.008,11.005,1.3756,0.0329,4.25033333333333,1.931,8.20739366666667,1.34086415821572,-0.034735841784284,-2.52514115907851,"PETG","Flat",100,3,"PETG 100%_3.txt"
3.65123,11.129,0.01554,1.3911,0.0083905,0.00033562,0.033562,25.008,11.129,1.3911,0.033562,4.25033333333333,1.931,8.20739366666667,1.35597248675899,-0.0351275132410085,-2.52516089720426,"PETG","Flat",100,3,"PETG 100%_3.txt"
3.66976,11.252,0.015706,1.4066,0.0085559,0.00034224,0.034224,25.009,11.252,1.4066,0.034224,4.25033333333333,1.931,8.20739366666667,1.37095897394305,-0.0356410260569526,-2.53384231885061,"PETG","Flat",100,3,"PETG 100%_3.txt"
3.6883,11.376,0.015871,1.422,0.0087214,0.00034885,0.034885,25.009,11.376,1.422,0.034885,4.25033333333333,1.931,8.20739366666667,1.38606730248632,-0.0359326975136771,-2.52691262402793,"PETG","Flat",100,3,"PETG 100%_3.txt"
3.70683,11.5,0.016037,1.4375,0.0088868,0.00035547,0.035547,25.009,11.5,1.4375,0.035547,4.25033333333333,1.931,8.20739366666667,1.4011756310296,-0.0363243689704014,-2.52691262402792,"PETG","Flat",100,3,"PETG 100%_3.txt"
3.72537,11.624,0.016202,1.453,0.0090522,0.00036209,0.036209,25.009,11.624,1.453,0.036209,4.25033333333333,1.931,8.20739366666667,1.41628395957287,-0.0367160404271256,-2.52691262402792,"PETG","Flat",100,3,"PETG 100%_3.txt"
3.7439,11.747,0.016367,1.4684,0.0092176,0.00036871,0.036871,25.009,11.747,1.4684,0.036871,4.25033333333333,1.931,8.20739366666667,1.43127044675693,-0.03712955324307,-2.52857213586693,"PETG","Flat",100,3,"PETG 100%_3.txt"
3.76243,11.871,0.016533,1.4839,0.0093831,0.00037532,0.037532,25.009,11.871,1.4839,0.037532,4.25033333333333,1.931,8.20739366666667,1.44637877530021,-0.0375212246997942,-2.52855480152263,"PETG","Flat",100,3,"PETG 100%_3.txt"
3.78097,11.995,0.016698,1.4994,0.0095485,0.00038194,0.038194,25.01,11.995,1.4994,0.038194,4.25033333333333,1.931,8.20739366666667,1.46148710384348,-0.0379128961565189,-2.52853782556482,"PETG","Flat",100,3,"PETG 100%_3.txt"
3.7995,12.119,0.016864,1.5148,0.0097139,0.00038856,0.038856,25.01,12.119,1.5148,0.038856,4.25033333333333,1.931,8.20739366666667,1.47659543238676,-0.038204567613243,-2.52208658656212,"PETG","Flat",100,3,"PETG 100%_3.txt"
3.81804,12.242,0.017029,1.5303,0.0098794,0.00039517,0.039517,25.01,12.242,1.5303,0.039517,4.25033333333333,1.931,8.20739366666667,1.49158191957081,-0.0387180804291871,-2.53009739457539,"PETG","Flat",100,3,"PETG 100%_3.txt"
3.83657,12.366,0.017195,1.5458,0.010045,0.00040179,0.040179,25.01,12.366,1.5458,0.040179,4.25033333333333,1.931,8.20739366666667,1.50669024811409,-0.0391097518859118,-2.53006546033845,"PETG","Flat",100,3,"PETG 100%_3.txt"
3.85511,12.49,0.01736,1.5612,0.01021,0.00040841,0.040841,25.01,12.49,1.5612,0.040841,4.25033333333333,1.931,8.20739366666667,1.52179857665736,-0.0394014233426359,-2.52379088794747,"PETG","Flat",100,3,"PETG 100%_3.txt"
3.87364,12.614,0.017525,1.5767,0.010376,0.00041503,0.041503,25.01,12.614,1.5767,0.041503,4.25033333333333,1.931,8.20739366666667,1.53690690520064,-0.0397930947993601,-2.52382157667027,"PETG","Flat",100,3,"PETG 100%_3.txt"
3.89217,12.737,0.017691,1.5922,0.010541,0.00042164,0.042164,25.011,12.737,1.5922,0.042164,4.25033333333333,1.931,8.20739366666667,1.5518933923847,-0.0403066076153047,-2.53150405824047,"PETG","Flat",100,3,"PETG 100%_3.txt"
3.91071,12.861,0.017856,1.6076,0.010706,0.00042826,0.042826,25.011,12.861,1.6076,0.042826,4.25033333333333,1.931,8.20739366666667,1.56700172092797,-0.0405982790720287,-2.52539680716775,"PETG","Flat",100,3,"PETG 100%_3.txt"
3.92924,12.985,0.018022,1.6231,0.010872,0.00043488,0.043488,25.011,12.985,1.6231,0.043488,4.25033333333333,1.931,8.20739366666667,1.58211004947125,-0.0409899505287532,-2.52541128265376,"PETG","Flat",100,3,"PETG 100%_3.txt"
3.94778,13.108,0.018187,1.6386,0.011037,0.00044149,0.044149,25.011,13.108,1.6386,0.044149,4.25033333333333,1.931,8.20739366666667,1.5970965366553,-0.0415034633446976,-2.53286118300363,"PETG","Flat",100,3,"PETG 100%_3.txt"
3.96631,13.232,0.018353,1.654,0.011203,0.00044811,0.044811,25.011,13.232,1.654,0.044811,4.25033333333333,1.931,8.20739366666667,1.61220486519858,-0.0417951348014218,-2.52691262402792,"PETG","Flat",100,3,"PETG 100%_3.txt"
3.98484,13.356,0.018518,1.6695,0.011368,0.00045473,0.045473,25.011,13.356,1.6695,0.045473,4.25033333333333,1.931,8.20739366666667,1.62731319374185,-0.0421868062581461,-2.52691262402792,"PETG","Flat",100,3,"PETG 100%_3.txt"
4.00338,13.48,0.018683,1.685,0.011534,0.00046134,0.046134,25.012,13.48,1.685,0.046134,4.25033333333333,1.931,8.20739366666667,1.64242152228513,-0.0425784777148706,-2.52691262402793,"PETG","Flat",100,3,"PETG 100%_3.txt"
4.02191,13.603,0.018849,1.7004,0.011699,0.00046796,0.046796,25.012,13.603,1.7004,0.046796,4.25033333333333,1.931,8.20739366666667,1.65740800946919,-0.0429919905308147,-2.52834571458567,"PETG","Flat",100,3,"PETG 100%_3.txt"
4.04045,13.727,0.019014,1.7159,0.011864,0.00047458,0.047458,25.012,13.727,1.7159,0.047458,4.25033333333333,1.931,8.20739366666667,1.67251633801246,-0.043383661987539,-2.52833276924873,"PETG","Flat",100,3,"PETG 100%_3.txt"
4.05898,13.851,0.01918,1.7314,0.01203,0.0004812,0.04812,25.012,13.851,1.7314,0.04812,4.25033333333333,1.931,8.20739366666667,1.68762466655574,-0.0437753334442634,-2.5283200556927,"PETG","Flat",100,3,"PETG 100%_3.txt"
4.07752,13.975,0.019345,1.7468,0.012195,0.00048781,0.048781,25.012,13.975,1.7468,0.048781,4.25033333333333,1.931,8.20739366666667,1.70273299509901,-0.0440670049009877,-2.52272755329675,"PETG","Flat",100,3,"PETG 100%_3.txt"
4.09605,14.098,0.019511,1.7623,0.012361,0.00049443,0.049443,25.012,14.098,1.7623,0.049443,4.25033333333333,1.931,8.20739366666667,1.71771948228307,-0.0445805177169321,-2.52967813181252,"PETG","Flat",100,3,"PETG 100%_3.txt"
4.11458,14.222,0.019676,1.7778,0.012526,0.00050105,0.050105,25.013,14.222,1.7778,0.050105,4.25033333333333,1.931,8.20739366666667,1.73282781082634,-0.0449721891736565,-2.52965402034293,"PETG","Flat",100,3,"PETG 100%_3.txt"
4.13312,14.346,0.019841,1.7932,0.012692,0.00050766,0.050766,25.013,14.346,1.7932,0.050766,4.25033333333333,1.931,8.20739366666667,1.74793613936962,-0.0452638606303806,-2.52419477082203,"PETG","Flat",100,3,"PETG 100%_3.txt"
4.15165,14.469,0.020007,1.8087,0.012857,0.00051428,0.051428,25.013,14.469,1.8087,0.051428,4.25033333333333,1.931,8.20739366666667,1.76292262655367,-0.0457773734463252,-2.53095446709378,"PETG","Flat",100,3,"PETG 100%_3.txt"
4.17019,14.593,0.020172,1.8242,0.013022,0.0005209,0.05209,25.013,14.593,1.8242,0.05209,4.25033333333333,1.931,8.20739366666667,1.77803095509695,-0.0461690449030494,-2.53092012405709,"PETG","Flat",100,3,"PETG 100%_3.txt"
4.18872,14.717,0.020338,1.8396,0.013188,0.00052752,0.052752,25.013,14.717,1.8396,0.052752,4.25033333333333,1.931,8.20739366666667,1.79313928364023,-0.0464607163597734,-2.52558797346018,"PETG","Flat",100,3,"PETG 100%_3.txt"
4.20725,14.841,0.020503,1.8551,0.013353,0.00053413,0.053413,25.013,14.841,1.8551,0.053413,4.25033333333333,1.931,8.20739366666667,1.8082476121835,-0.0468523878164981,-2.52559904137233,"PETG","Flat",100,3,"PETG 100%_3.txt"
4.22579,14.964,0.020669,1.8706,0.013519,0.00054075,0.054075,25.014,14.964,1.8706,0.054075,4.25033333333333,1.931,8.20739366666667,1.82323409936756,-0.0473659006324423,-2.5321234166814,"PETG","Flat",100,3,"PETG 100%_3.txt"
4.24432,15.086,0.020834,1.8858,0.013684,0.00054737,0.054737,25.014,15.086,1.8858,0.054737,4.25033333333333,1.931,8.20739366666667,1.83809874519239,-0.0477012548076063,-2.52949702023578,"PETG","Flat",100,3,"PETG 100%_3.txt"
4.26286,15.192,0.020999,1.899,0.01385,0.00055398,0.055398,25.014,15.192,1.899,0.055398,4.25033333333333,1.931,8.20739366666667,1.85101392926971,-0.0479860707302902,-2.52691262402792,"PETG","Flat",100,3,"PETG 100%_3.txt"
4.28139,15.297,0.021165,1.9122,0.014015,0.0005606,0.05606,25.014,15.297,1.9122,0.05606,4.25033333333333,1.931,8.20739366666667,1.86380727198781,-0.0483927280121939,-2.5307356977405,"PETG","Flat",100,3,"PETG 100%_3.txt"
4.29992,15.403,0.02133,1.9254,0.01418,0.00056722,0.056722,25.014,15.403,1.9254,0.056722,4.25033333333333,1.931,8.20739366666667,1.87672245606512,-0.0486775439348777,-2.52817824529332,"PETG","Flat",100,3,"PETG 100%_3.txt"
4.31846,15.509,0.021496,1.9386,0.014346,0.00057383,0.057383,25.014,15.509,1.9386,0.057383,4.25033333333333,1.931,8.20739366666667,1.88963764014244,-0.0489623598575615,-2.52565562042513,"PETG","Flat",100,3,"PETG 100%_3.txt"
4.33699,15.615,0.021661,1.9518,0.014511,0.00058045,0.058045,25.015,15.615,1.9518,0.058045,4.25033333333333,1.931,8.20739366666667,1.90255282421975,-0.0492471757802451,-2.5231671165204,"PETG","Flat",100,3,"PETG 100%_3.txt"
4.35553,15.72,0.021827,1.965,0.014677,0.00058707,0.058707,25.015,15.72,1.965,0.058707,4.25033333333333,1.931,8.20739366666667,1.91534616693785,-0.0496538330621488,-2.52691262402793,"PETG","Flat",100,3,"PETG 100%_3.txt"
4.37406,15.826,0.021992,1.9782,0.014842,0.00059369,0.059369,25.015,15.826,1.9782,0.059369,4.25033333333333,1.931,8.20739366666667,1.92826135101517,-0.0499386489848324,-2.52444894271724,"PETG","Flat",100,3,"PETG 100%_3.txt"
4.3926,15.932,0.022157,1.9915,0.015008,0.0006003,0.06003,25.015,15.932,1.9915,0.06003,4.25033333333333,1.931,8.20739366666667,1.94117653509248,-0.0503234649075162,-2.52691262402793,"PETG","Flat",100,3,"PETG 100%_3.txt"
4.41113,16.037,0.022323,2.0047,0.015173,0.00060692,0.060692,25.015,16.037,2.0047,0.060692,4.25033333333333,1.931,8.20739366666667,1.95396987781058,-0.0507301221894201,-2.53055929512745,"PETG","Flat",100,3,"PETG 100%_3.txt"
4.42966,16.143,0.022488,2.0179,0.015338,0.00061354,0.061354,25.015,16.143,2.0179,0.061354,4.25033333333333,1.931,8.20739366666667,1.9668850618879,-0.0510149381121034,-2.52812022955069,"PETG","Flat",100,3,"PETG 100%_3.txt"
4.4482,16.249,0.022654,2.0311,0.015504,0.00062015,0.062015,25.016,16.249,2.0311,0.062015,4.25033333333333,1.931,8.20739366666667,1.97980024596521,-0.0512997540347873,-2.52571286666276,"PETG","Flat",100,3,"PETG 100%_3.txt"
4.46673,16.354,0.022819,2.0443,0.015669,0.00062677,0.062677,25.016,16.354,2.0443,0.062677,4.25033333333333,1.931,8.20739366666667,1.99259358868331,-0.0517064113166907,-2.52929664514458,"PETG","Flat",100,3,"PETG 100%_3.txt"
4.48527,16.46,0.022985,2.0575,0.015835,0.00063339,0.063339,25.016,16.46,2.0575,0.063339,4.25033333333333,1.931,8.20739366666667,2.00550877276063,-0.0519912272393745,-2.52691262402792,"PETG","Flat",100,3,"PETG 100%_3.txt"
4.5038,16.566,0.02315,2.0707,0.016,0.00064001,0.064001,25.016,16.566,2.0707,0.064001,4.25033333333333,1.931,8.20739366666667,2.01842395683794,-0.0522760431620584,-2.52455899753988,"PETG","Flat",100,3,"PETG 100%_3.txt"
4.52233,16.671,0.023315,2.0839,0.016166,0.00064662,0.064662,25.016,16.671,2.0839,0.064662,4.25033333333333,1.931,8.20739366666667,2.03121729955604,-0.0526827004439618,-2.52808198301079,"PETG","Flat",100,3,"PETG 100%_3.txt"
4.54087,16.777,0.023481,2.0971,0.016331,0.00065324,0.065324,25.016,16.777,2.0971,0.065324,4.25033333333333,1.931,8.20739366666667,2.04413248363335,-0.0529675163666457,-2.52575062546591,"PETG","Flat",100,3,"PETG 100%_3.txt"
4.5594,16.883,0.023646,2.1104,0.016496,0.00065986,0.065986,25.016,16.883,2.1104,0.065986,4.25033333333333,1.931,8.20739366666667,2.05704766771067,-0.0533523322893292,-2.52806729953228,"PETG","Flat",100,3,"PETG 100%_3.txt"
4.57794,16.989,0.023812,2.1236,0.016662,0.00066647,0.066647,25.017,16.989,2.1236,0.066647,4.25033333333333,1.931,8.20739366666667,2.06996285178799,-0.053637148212013,-2.52576512582469,"PETG","Flat",100,3,"PETG 100%_3.txt"
4.59647,17.094,0.023977,2.1368,0.016827,0.00067309,0.067309,25.017,17.094,2.1368,0.067309,4.25033333333333,1.931,8.20739366666667,2.08275619450608,-0.0540438054939165,-2.52919344318217,"PETG","Flat",100,3,"PETG 100%_3.txt"
4.61501,17.2,0.024142,2.15,0.016993,0.00067971,0.067971,25.017,17.2,2.15,0.067971,4.25033333333333,1.931,8.20739366666667,2.0956713785834,-0.0543286214166003,-2.52691262402792,"PETG","Flat",100,3,"PETG 100%_3.txt"
4.63354,17.306,0.024308,2.1632,0.017158,0.00068633,0.068633,25.017,17.306,2.1632,0.068633,4.25033333333333,1.931,8.20739366666667,2.10858656266072,-0.0546134373392837,-2.52465964031452,"PETG","Flat",100,3,"PETG 100%_3.txt"
4.65207,17.411,0.024473,2.1764,0.017324,0.00069294,0.069294,25.017,17.411,2.1764,0.069294,4.25033333333333,1.931,8.20739366666667,2.12137990537881,-0.0550200946211876,-2.52803228364214,"PETG","Flat",100,3,"PETG 100%_3.txt"
4.67061,17.517,0.024639,2.1896,0.017489,0.00069956,0.069956,25.017,17.517,2.1896,0.069956,4.25033333333333,1.931,8.20739366666667,2.13429508945613,-0.0553049105438714,-2.52579971427984,"PETG","Flat",100,3,"PETG 100%_3.txt"
4.68914,17.623,0.024804,2.2028,0.017654,0.00070618,0.070618,25.018,17.623,2.2028,0.070618,4.25033333333333,1.931,8.20739366666667,2.14721027353345,-0.0555897264665548,-2.52359390169579,"PETG","Flat",100,3,"PETG 100%_3.txt"
4.70768,17.728,0.02497,2.216,0.01782,0.00071279,0.071279,25.018,17.728,2.216,0.071279,4.25033333333333,1.931,8.20739366666667,2.16000361625154,-0.0559963837484587,-2.52691262402792,"PETG","Flat",100,3,"PETG 100%_3.txt"
4.72621,17.834,0.025135,2.2293,0.017985,0.00071941,0.071941,25.018,17.834,2.2293,0.071941,4.25033333333333,1.931,8.20739366666667,2.17291880032886,-0.0563811996711423,-2.52909880550587,"PETG","Flat",100,3,"PETG 100%_3.txt"
4.74474,17.94,0.0253,2.2425,0.018151,0.00072603,0.072603,25.018,17.94,2.2425,0.072603,4.25033333333333,1.931,8.20739366666667,2.18583398440617,-0.0566660155938261,-2.52691262402792,"PETG","Flat",100,3,"PETG 100%_3.txt"
4.76328,18.045,0.025466,2.2557,0.018316,0.00073264,0.073264,25.018,18.045,2.2557,0.073264,4.25033333333333,1.931,8.20739366666667,2.19862732712427,-0.0570726728757296,-2.53015351667906,"PETG","Flat",100,3,"PETG 100%_3.txt"
4.78181,18.151,0.025631,2.2689,0.018482,0.00073926,0.073926,25.018,18.151,2.2689,0.073926,4.25033333333333,1.931,8.20739366666667,2.21154251120159,-0.0573574887984134,-2.52798663662627,"PETG","Flat",100,3,"PETG 100%_3.txt"
4.80035,18.257,0.025797,2.2821,0.018647,0.00074588,0.074588,25.019,18.257,2.2821,0.074588,4.25033333333333,1.931,8.20739366666667,2.2244576952789,-0.0576423047210968,-2.52584482367542,"PETG","Flat",100,3,"PETG 100%_3.txt"
4.81888,18.363,0.025962,2.2953,0.018812,0.0007525,0.07525,25.019,18.363,2.2953,0.07525,4.25033333333333,1.931,8.20739366666667,2.23737287935622,-0.057927120643781,-2.52372764535272,"PETG","Flat",100,3,"PETG 100%_3.txt"
4.83742,18.468,0.026128,2.3085,0.018978,0.00075911,0.075911,25.019,18.468,2.3085,0.075911,4.25033333333333,1.931,8.20739366666667,2.25016622207432,-0.0583337779256845,-2.52691262402792,"PETG","Flat",100,3,"PETG 100%_3.txt"
4.85595,18.574,0.026293,2.3217,0.019143,0.00076573,0.076573,25.019,18.574,2.3217,0.076573,4.25033333333333,1.931,8.20739366666667,2.26308140615163,-0.0586185938483679,-2.52481344912641,"PETG","Flat",100,3,"PETG 100%_3.txt"
4.87448,18.68,0.026458,2.3349,0.019309,0.00077235,0.077235,25.019,18.68,2.3349,0.077235,4.25033333333333,1.931,8.20739366666667,2.27599659022895,-0.0589034097710521,-2.52273800895337,"PETG","Flat",100,3,"PETG 100%_3.txt"
4.89302,18.785,0.026624,2.3482,0.019474,0.00077896,0.077896,25.019,18.785,2.3482,0.077896,4.25033333333333,1.931,8.20739366666667,2.28878993294704,-0.0594100670529554,-2.53002585184207,"PETG","Flat",100,3,"PETG 100%_3.txt"
4.91155,18.891,0.026789,2.3614,0.01964,0.00078558,0.078558,25.02,18.891,2.3614,0.078558,4.25033333333333,1.931,8.20739366666667,2.30170511702436,-0.0596948829756396,-2.52794456575081,"PETG","Flat",100,3,"PETG 100%_3.txt"
4.93009,18.997,0.026955,2.3746,0.019805,0.0007922,0.07922,25.02,18.997,2.3746,0.07922,4.25033333333333,1.931,8.20739366666667,2.31462030110168,-0.059979698898323,-2.52588641869464,"PETG","Flat",100,3,"PETG 100%_3.txt"
4.94862,19.102,0.02712,2.3878,0.01997,0.00079882,0.079882,25.02,19.102,2.3878,0.079882,4.25033333333333,1.931,8.20739366666667,2.32741364381977,-0.0603863561802265,-2.52895368876064,"PETG","Flat",100,3,"PETG 100%_3.txt"
4.96715,19.208,0.027286,2.401,0.020136,0.00080543,0.080543,25.02,19.208,2.401,0.080543,4.25033333333333,1.931,8.20739366666667,2.34032882789709,-0.0606711721029103,-2.52691262402792,"PETG","Flat",100,3,"PETG 100%_3.txt"
4.98569,19.314,0.027451,2.4142,0.020301,0.00081205,0.081205,25.02,19.314,2.4142,0.081205,4.25033333333333,1.931,8.20739366666667,2.35324401197441,-0.0609559880255941,-2.5248938789493,"PETG","Flat",100,3,"PETG 100%_3.txt"
5.00422,19.419,0.027616,2.4274,0.020467,0.00081867,0.081867,25.02,19.419,2.4274,0.081867,4.25033333333333,1.931,8.20739366666667,2.3660373546925,-0.0613626453074976,-2.52791650768302,"PETG","Flat",100,3,"PETG 100%_3.txt"
5.02276,19.525,0.027782,2.4406,0.020632,0.00082528,0.082528,25.021,19.525,2.4406,0.082528,4.25033333333333,1.931,8.20739366666667,2.37895253876982,-0.0616474612301814,-2.52591416988369,"PETG","Flat",100,3,"PETG 100%_3.txt"
5.04129,19.631,0.027947,2.4539,0.020798,0.0008319,0.08319,25.021,19.631,2.4539,0.08319,4.25033333333333,1.931,8.20739366666667,2.39186772284714,-0.062032277152865,-2.52790566660683,"PETG","Flat",100,3,"PETG 100%_3.txt"
5.05983,19.737,0.028113,2.4671,0.020963,0.00083852,0.083852,25.021,19.737,2.4671,0.083852,4.25033333333333,1.931,8.20739366666667,2.40478290692445,-0.0623170930755488,-2.52592489463535,"PETG","Flat",100,3,"PETG 100%_3.txt"
5.07836,19.842,0.028278,2.4803,0.021128,0.00084513,0.084513,25.021,19.842,2.4803,0.084513,4.25033333333333,1.931,8.20739366666667,2.41757624964255,-0.0627237503574527,-2.52887756954613,"PETG","Flat",100,3,"PETG 100%_3.txt"
5.09689,19.948,0.028442,2.4935,0.021292,0.0008517,0.08517,25.021,19.948,2.4935,0.08517,4.25033333333333,1.931,8.20739366666667,2.43049143371986,-0.0630085662801361,-2.52691262402792,"PETG","Flat",100,3,"PETG 100%_3.txt"
5.11543,20.054,0.028586,2.5067,0.021436,0.00085745,0.085745,25.021,20.054,2.5067,0.085745,4.25033333333333,1.931,8.20739366666667,2.44340661779718,-0.0632933822028199,-2.52496837287349,"PETG","Flat",100,3,"PETG 100%_3.txt"
5.13396,20.159,0.02873,2.5199,0.02158,0.00086321,0.086321,25.022,20.159,2.5199,0.086321,4.25033333333333,1.931,8.20739366666667,2.45619996051528,-0.0637000394847234,-2.52787965731669,"PETG","Flat",100,3,"PETG 100%_3.txt"
5.1525,20.265,0.028874,2.5331,0.021724,0.00086896,0.086896,25.022,20.265,2.5331,0.086896,4.25033333333333,1.931,8.20739366666667,2.46911514459259,-0.0639848554074072,-2.52595062995567,"PETG","Flat",100,3,"PETG 100%_3.txt"
5.17103,20.371,0.029018,2.5463,0.021868,0.00087472,0.087472,25.022,20.371,2.5463,0.087472,4.25033333333333,1.931,8.20739366666667,2.48203032866991,-0.064269671330091,-2.52404160272124,"PETG","Flat",100,3,"PETG 100%_3.txt"
5.18956,20.476,0.029162,2.5595,0.022012,0.00088047,0.088047,25.022,20.476,2.5595,0.088047,4.25033333333333,1.931,8.20739366666667,2.49482367138801,-0.0646763286119945,-2.52691262402791,"PETG","Flat",100,3,"PETG 100%_3.txt"
5.2081,20.582,0.029306,2.5728,0.022156,0.00088623,0.088623,25.022,20.582,2.5728,0.088623,4.25033333333333,1.931,8.20739366666667,2.50773885546532,-0.0650611445346785,-2.52880692376704,"PETG","Flat",100,3,"PETG 100%_3.txt"
5.22663,20.688,0.029449,2.586,0.0223,0.00089199,0.089199,25.022,20.688,2.586,0.089199,4.25033333333333,1.931,8.20739366666667,2.52065403954264,-0.0653459604573623,-2.52691262402793,"PETG","Flat",100,3,"PETG 100%_3.txt"
5.24517,20.793,0.029593,2.5992,0.022444,0.00089774,0.089774,25.022,20.793,2.5992,0.089774,4.25033333333333,1.931,8.20739366666667,2.53344738226073,-0.0657526177392662,-2.52972521311427,"PETG","Flat",100,3,"PETG 100%_3.txt"
5.2637,20.899,0.029737,2.6124,0.022587,0.0009035,0.09035,25.023,20.899,2.6124,0.09035,4.25033333333333,1.931,8.20739366666667,2.54636256633805,-0.0660374336619496,-2.5278454165499,"PETG","Flat",100,3,"PETG 100%_3.txt"
5.28224,21.005,0.029881,2.6256,0.022731,0.00090925,0.090925,25.023,21.005,2.6256,0.090925,4.25033333333333,1.931,8.20739366666667,2.55927775041537,-0.0663222495846334,-2.52598452104789,"PETG","Flat",100,3,"PETG 100%_3.txt"
5.30077,21.111,0.030025,2.6388,0.022875,0.00091501,0.091501,25.023,21.111,2.6388,0.091501,4.25033333333333,1.931,8.20739366666667,2.57219293449268,-0.0666070655073168,-2.52414224296335,"PETG","Flat",100,3,"PETG 100%_3.txt"
