Repository: VipulKohinkar/3D-Printing-Parameter-Optimisation

# 3D Printing Parameter Optimisation: Impact of K-Value on Carbon-Reinforced PETG

## MSc Mechanical Engineering with Management

**Author:** Vipul Kohinkar  
**Project:** MEE7012-SUM  
**Date:** 27 August 2026

---

## Project Overview

This project investigates the influence of flow-rate multiplier (K-value) and build orientation on the tensile behaviour of PETG and carbon-fibre-reinforced PETG (CF-PETG) manufactured using fused deposition modelling (FDM).

The study compares an unreinforced thermoplastic, PETG, with a carbon-fibre-reinforced PETG composite to investigate whether the two materials respond differently to changes in material flow and build orientation.

---

File: 3_Experimental_data/Modulus/Recalculated Stress Strain/Recalculated_Stress_Strain_All_Data.csv (part 116 of 212)
"Time (s)","Load (N)","Machine Extension (mm)","Stress (MPa)","Extension from Preload (mm)","Strain","Percentage Strain","Gauge Length (mm)","Load_N","NEXYGEN_Stress_MPa","Percentage_Strain","Measured_Width_mm","Measured_Thickness_mm","Measured_Area_mm2","Recalculated_Stress_MPa","Stress_Difference_MPa","Stress_Difference_Percent","Material","Orientation","K","Sample","File"
5.3193,21.216,0.030169,2.652,0.023019,0.00092076,0.092076,25.023,21.216,2.652,0.092076,4.25033333333333,1.931,8.20739366666667,2.58498627721078,-0.0670137227892207,-2.52691262402793,"PETG","Flat",100,3,"PETG 100%_3.txt"
5.33784,21.322,0.030313,2.6652,0.023163,0.00092652,0.092652,25.023,21.322,2.6652,0.092652,4.25033333333333,1.931,8.20739366666667,2.5979014612881,-0.0672985387119045,-2.52508399789526,"PETG","Flat",100,3,"PETG 100%_3.txt"
5.35637,21.428,0.030457,2.6784,0.023307,0.00093228,0.093228,25.023,21.428,2.6784,0.093228,4.25033333333333,1.931,8.20739366666667,2.61081664536541,-0.0675833546345879,-2.52327339585528,"PETG","Flat",100,3,"PETG 100%_3.txt"
5.37491,21.533,0.030601,2.6917,0.023451,0.00093803,0.093803,25.023,21.533,2.6917,0.093803,4.25033333333333,1.931,8.20739366666667,2.62360998808351,-0.0680900119164916,-2.52962855877295,"PETG","Flat",100,3,"PETG 100%_3.txt"
5.39344,21.639,0.030744,2.7049,0.023595,0.00094379,0.094379,25.024,21.639,2.7049,0.094379,4.25033333333333,1.931,8.20739366666667,2.63652517216082,-0.0683748278391754,-2.52781351765963,"PETG","Flat",100,3,"PETG 100%_3.txt"
5.41197,21.745,0.030888,2.7181,0.023739,0.00094954,0.094954,25.024,21.745,2.7181,0.094954,4.25033333333333,1.931,8.20739366666667,2.64944035623814,-0.0686596437618592,-2.52601610543612,"PETG","Flat",100,3,"PETG 100%_3.txt"
5.43051,21.85,0.031032,2.7313,0.023882,0.0009553,0.09553,25.024,21.85,2.7313,0.09553,4.25033333333333,1.931,8.20739366666667,2.66223369895624,-0.0690663010437627,-2.52869699570764,"PETG","Flat",100,3,"PETG 100%_3.txt"
5.44904,21.956,0.031176,2.7445,0.024026,0.00096105,0.096105,25.024,21.956,2.7445,0.096105,4.25033333333333,1.931,8.20739366666667,2.67514888303355,-0.0693511169664465,-2.52691262402793,"PETG","Flat",100,3,"PETG 100%_3.txt"
5.46758,22.062,0.03132,2.7577,0.02417,0.00096681,0.096681,25.024,22.062,2.7577,0.096681,4.25033333333333,1.931,8.20739366666667,2.68806406711087,-0.0696359328891298,-2.52514533448634,"PETG","Flat",100,3,"PETG 100%_3.txt"
5.48611,22.167,0.031464,2.7709,0.024314,0.00097256,0.097256,25.024,22.167,2.7709,0.097256,4.25033333333333,1.931,8.20739366666667,2.70085740982897,-0.0700425901710338,-2.52779205929603,"PETG","Flat",100,3,"PETG 100%_3.txt"
5.50465,22.273,0.031608,2.7841,0.024458,0.00097832,0.097832,25.024,22.273,2.7841,0.097832,4.25033333333333,1.931,8.20739366666667,2.71377259390628,-0.0703274060937176,-2.52603735834624,"PETG","Flat",100,3,"PETG 100%_3.txt"
5.52318,22.379,0.031752,2.7973,0.024602,0.00098408,0.098408,25.025,22.379,2.7973,0.098408,4.25033333333333,1.931,8.20739366666667,2.7266877779836,-0.0706122220164009,-2.52429921768852,"PETG","Flat",100,3,"PETG 100%_3.txt"
5.54171,22.484,0.031896,2.8106,0.024746,0.00098983,0.098983,25.025,22.484,2.8106,0.098983,4.25033333333333,1.931,8.20739366666667,2.7394811207017,-0.0711188792983046,-2.53038067666351,"PETG","Flat",100,3,"PETG 100%_3.txt"
5.56025,22.59,0.032039,2.8238,0.02489,0.00099559,0.099559,25.025,22.59,2.8238,0.099559,4.25033333333333,1.931,8.20739366666667,2.75239630477901,-0.0714036952209884,-2.52863854454949,"PETG","Flat",100,3,"PETG 100%_3.txt"
5.57878,22.696,0.032183,2.837,0.025034,0.0010013,0.10013,25.025,22.696,2.837,0.10013,4.25033333333333,1.931,8.20739366666667,2.76531148885633,-0.0716885111436723,-2.52691262402793,"PETG","Flat",100,3,"PETG 100%_3.txt"
5.59732,22.802,0.032327,2.8502,0.025177,0.0010071,0.10071,25.025,22.802,2.8502,0.10071,4.25033333333333,1.931,8.20739366666667,2.77822667293364,-0.0719733270663561,-2.52520268985882,"PETG","Flat",100,3,"PETG 100%_3.txt"
5.61585,22.907,0.032471,2.8634,0.025321,0.0010129,0.10129,25.025,22.907,2.8634,0.10129,4.25033333333333,1.931,8.20739366666667,2.79102001565174,-0.0723799843482595,-2.52776364979603,"PETG","Flat",100,3,"PETG 100%_3.txt"
5.63438,23.013,0.032615,2.8766,0.025465,0.0010186,0.10186,25.025,23.013,2.8766,0.10186,4.25033333333333,1.931,8.20739366666667,2.80393519972906,-0.0726648002709429,-2.52606550340482,"PETG","Flat",100,3,"PETG 100%_3.txt"
5.65292,23.122,0.032759,2.8902,0.025609,0.0010244,0.10244,25.026,23.122,2.8902,0.10244,4.25033333333333,1.931,8.20739366666667,2.81721590788403,-0.0729840921159672,-2.52522635513,"PETG","Flat",100,3,"PETG 100%_3.txt"
5.67145,23.236,0.032903,2.9044,0.025753,0.0010301,0.10301,25.026,23.236,2.9044,0.10301,4.25033333333333,1.931,8.20739366666667,2.83110582283511,-0.073294177164891,-2.52355657502035,"PETG","Flat",100,3,"PETG 100%_3.txt"
5.68999,23.35,0.033047,2.9187,0.025897,0.0010359,0.10359,25.026,23.35,2.9187,0.10359,4.25033333333333,1.931,8.20739366666667,2.84499573778618,-0.0737042622138149,-2.52524282090708,"PETG","Flat",100,3,"PETG 100%_3.txt"
5.70852,23.464,0.033191,2.9329,0.026041,0.0010416,0.10416,25.026,23.464,2.9329,0.10416,4.25033333333333,1.931,8.20739366666667,2.85888565273726,-0.074014347262739,-2.52358918690508,"PETG","Flat",100,3,"PETG 100%_3.txt"
5.72706,23.578,0.033334,2.9472,0.026185,0.0010474,0.10474,25.026,23.578,2.9472,0.10474,4.25033333333333,1.931,8.20739366666667,2.87277556768834,-0.074424432311663,-2.52525896822961,"PETG","Flat",100,3,"PETG 100%_3.txt"
5.74559,23.692,0.033478,2.9614,0.026329,0.0010531,0.10531,25.026,23.692,2.9614,0.10531,4.25033333333333,1.931,8.20739366666667,2.88666548263941,-0.0747345173605867,-2.52362117108755,"PETG","Flat",100,3,"PETG 100%_3.txt"
5.76412,23.806,0.033622,2.9757,0.026472,0.0010589,0.10589,25.026,23.806,2.9757,0.10589,4.25033333333333,1.931,8.20739366666667,2.90055539759049,-0.0751446024095106,-2.52527480624763,"PETG","Flat",100,3,"PETG 100%_3.txt"
5.78266,23.919,0.033766,2.9899,0.026616,0.0010647,0.10647,25.027,23.919,2.9899,0.10647,4.25033333333333,1.931,8.20739366666667,2.91432347118235,-0.0755765288176549,-2.52772764365547,"PETG","Flat",100,3,"PETG 100%_3.txt"
5.80119,24.033,0.03391,3.0042,0.02676,0.0010704,0.10704,25.027,24.033,3.0042,0.10704,4.25033333333333,1.931,8.20739366666667,2.92821338613342,-0.0759866138665788,-2.52934604442377,"PETG","Flat",100,3,"PETG 100%_3.txt"
5.81973,24.147,0.034054,3.0184,0.026904,0.0010762,0.10762,25.027,24.147,3.0184,0.10762,4.25033333333333,1.931,8.20739366666667,2.9421033010845,-0.0762966989155034,-2.52771994816802,"PETG","Flat",100,3,"PETG 100%_3.txt"
5.83826,24.261,0.034198,3.0327,0.027048,0.0010819,0.10819,25.027,24.261,3.0327,0.10819,4.25033333333333,1.931,8.20739366666667,2.95599321603557,-0.0767067839644269,-2.52932317619372,"PETG","Flat",100,3,"PETG 100%_3.txt"
5.85679,24.375,0.034342,3.0469,0.027192,0.0010877,0.10877,25.027,24.375,3.0469,0.10877,4.25033333333333,1.931,8.20739366666667,2.96988313098665,-0.0770168690133506,-2.52771239664415,"PETG","Flat",100,3,"PETG 100%_3.txt"
5.87533,24.489,0.034486,3.0612,0.027336,0.0010934,0.10934,25.027,24.489,3.0612,0.10934,4.25033333333333,1.931,8.20739366666667,2.98377304593773,-0.0774269540622745,-2.5293007337735,"PETG","Flat",100,3,"PETG 100%_3.txt"
5.89386,24.603,0.034629,3.0754,0.02748,0.0010992,0.10992,25.027,24.603,3.0754,0.10992,4.25033333333333,1.931,8.20739366666667,2.9976629608888,-0.0777370391111987,-2.52770498508157,"PETG","Flat",100,3,"PETG 100%_3.txt"
5.9124,24.717,0.034773,3.0897,0.027624,0.0011049,0.11049,25.028,24.717,3.0897,0.11049,4.25033333333333,1.931,8.20739366666667,3.01155287583988,-0.078147124160123,-2.52927870537991,"PETG","Flat",100,3,"PETG 100%_3.txt"
5.93093,24.831,0.034917,3.1039,0.027767,0.0011107,0.11107,25.028,24.831,3.1039,0.11107,4.25033333333333,1.931,8.20739366666667,3.02544279079095,-0.0784572092090468,-2.52769770962488,"PETG","Flat",100,3,"PETG 100%_3.txt"
5.94947,24.945,0.035061,3.1182,0.027911,0.0011165,0.11165,25.028,24.945,3.1182,0.11165,4.25033333333333,1.931,8.20739366666667,3.03933270574203,-0.0788672942579707,-2.5292570796604,"PETG","Flat",100,3,"PETG 100%_3.txt"
5.968,25.059,0.035205,3.1324,0.028055,0.0011222,0.11222,25.028,25.059,3.1324,0.11222,4.25033333333333,1.931,8.20739366666667,3.05322262069311,-0.0791773793068944,-2.52769056655901,"PETG","Flat",100,3,"PETG 100%_3.txt"
5.98653,25.173,0.035349,3.1467,0.028199,0.001128,0.1128,25.028,25.173,3.1467,0.1128,4.25033333333333,1.931,8.20739366666667,3.06711253564418,-0.0795874643558188,-2.52923584567384,"PETG","Flat",100,3,"PETG 100%_3.txt"
6.00507,25.287,0.035493,3.1609,0.028343,0.0011337,0.11337,25.028,25.287,3.1609,0.11337,4.25033333333333,1.931,8.20739366666667,3.08100245059526,-0.0798975494047425,-2.5276835523029,"PETG","Flat",100,3,"PETG 100%_3.txt"
6.0236,25.401,0.035637,3.1752,0.028487,0.0011395,0.11395,25.028,25.401,3.1752,0.11395,4.25033333333333,1.931,8.20739366666667,3.09489236554633,-0.0803076344536664,-2.52921499287183,"PETG","Flat",100,3,"PETG 100%_3.txt"
6.04214,25.515,0.035781,3.1894,0.028631,0.0011452,0.11452,25.029,25.515,3.1894,0.11452,4.25033333333333,1.931,8.20739366666667,3.10878228049741,-0.0806177195025906,-2.52767666340348,"PETG","Flat",100,3,"PETG 100%_3.txt"
6.06067,25.629,0.035925,3.2037,0.028775,0.001151,0.1151,25.029,25.629,3.2037,0.1151,4.25033333333333,1.931,8.20739366666667,3.12267219544849,-0.0810278045515145,-2.52919451108139,"PETG","Flat",100,3,"PETG 100%_3.txt"
6.0792,25.743,0.036068,3.2179,0.028919,0.0011567,0.11567,25.029,25.743,3.2179,0.11567,4.25033333333333,1.931,8.20739366666667,3.13656211039956,-0.0813378896004391,-2.52766989653001,"PETG","Flat",100,3,"PETG 100%_3.txt"
6.09774,25.857,0.036212,3.2322,0.029063,0.0011625,0.11625,25.029,25.857,3.2322,0.11625,4.25033333333333,1.931,8.20739366666667,3.15045202535064,-0.0817479746493626,-2.52917439048829,"PETG","Flat",100,3,"PETG 100%_3.txt"
6.11627,25.971,0.036356,3.2464,0.029206,0.0011683,0.11683,25.029,25.971,3.2464,0.11683,4.25033333333333,1.931,8.20739366666667,3.16434194030171,-0.0820580596982863,-2.52766324846865,"PETG","Flat",100,3,"PETG 100%_3.txt"
6.13481,26.085,0.0365,3.2607,0.02935,0.001174,0.1174,25.029,26.085,3.2607,0.1174,4.25033333333333,1.931,8.20739366666667,3.17823185525279,-0.0824681447472102,-2.52915462162144,"PETG","Flat",100,3,"PETG 100%_3.txt"
6.15334,26.199,0.036644,3.2749,0.029494,0.0011798,0.11798,25.029,26.199,3.2749,0.11798,4.25033333333333,1.931,8.20739366666667,3.19212177020387,-0.0827782297961344,-2.52765671611757,"PETG","Flat",100,3,"PETG 100%_3.txt"
6.17188,26.313,0.036788,3.2892,0.029638,0.0011855,0.11855,25.03,26.313,3.2892,0.11855,4.25033333333333,1.931,8.20739366666667,3.20601168515494,-0.0831883148450587,-2.52913519533804,"PETG","Flat",100,3,"PETG 100%_3.txt"
6.19041,26.427,0.036932,3.3034,0.029782,0.0011913,0.11913,25.03,26.427,3.3034,0.11913,4.25033333333333,1.931,8.20739366666667,3.21990160010602,-0.0834983998939824,-2.52765029648188,"PETG","Flat",100,3,"PETG 100%_3.txt"
6.20894,26.541,0.037076,3.3177,0.029926,0.001197,0.1197,25.03,26.541,3.3177,0.1197,4.25033333333333,1.931,8.20739366666667,3.23379151505709,-0.0839084849429064,-2.52911610280937,"PETG","Flat",100,3,"PETG 100%_3.txt"
6.22748,26.652,0.03722,3.3315,0.03007,0.0012028,0.12028,25.03,26.652,3.3315,0.12028,4.25033333333333,1.931,8.20739366666667,3.24731590593051,-0.0841840940694905,-2.52691262402793,"PETG","Flat",100,3,"PETG 100%_3.txt"
6.24601,26.742,0.037363,3.3428,0.030214,0.0012085,0.12085,25.03,26.742,3.3428,0.12085,4.25033333333333,1.931,8.20739366666667,3.25828162826031,-0.0845183717396933,-2.52837057974433,"PETG","Flat",100,3,"PETG 100%_3.txt"
6.26455,26.833,0.037507,3.3541,0.030358,0.0012143,0.12143,25.03,26.833,3.3541,0.12143,4.25033333333333,1.931,8.20739366666667,3.26936919194932,-0.0847308080506766,-2.52618610210419,"PETG","Flat",100,3,"PETG 100%_3.txt"
6.28308,26.924,0.037651,3.3655,0.030501,0.0012201,0.12201,25.031,26.924,3.3655,0.12201,4.25033333333333,1.931,8.20739366666667,3.28045675563834,-0.0850432443616596,-2.52691262402792,"PETG","Flat",100,3,"PETG 100%_3.txt"
6.30161,27.014,0.037795,3.3768,0.030645,0.0012258,0.12258,25.031,27.014,3.3768,0.12258,4.25033333333333,1.931,8.20739366666667,3.29142247796814,-0.0853775220318629,-2.52835590001963,"PETG","Flat",100,3,"PETG 100%_3.txt"
6.32015,27.105,0.037939,3.3881,0.030789,0.0012316,0.12316,25.031,27.105,3.3881,0.12316,4.25033333333333,1.931,8.20739366666667,3.30251004165715,-0.0855899583428461,-2.52619339284101,"PETG","Flat",100,3,"PETG 100%_3.txt"
6.33868,27.196,0.038083,3.3994,0.030933,0.0012373,0.12373,25.031,27.196,3.3994,0.12373,4.25033333333333,1.931,8.20739366666667,3.31359760534617,-0.0858023946538289,-2.52404526251188,"PETG","Flat",100,3,"PETG 100%_3.txt"
6.35722,27.286,0.038227,3.4108,0.031077,0.0012431,0.12431,25.031,27.286,3.4108,0.12431,4.25033333333333,1.931,8.20739366666667,3.32456332767597,-0.0862366723240324,-2.52834151295979,"PETG","Flat",100,3,"PETG 100%_3.txt"
6.37575,27.377,0.038371,3.4221,0.031221,0.0012488,0.12488,25.031,27.377,3.4221,0.12488,4.25033333333333,1.931,8.20739366666667,3.33565089136498,-0.0864491086350156,-2.52620053870476,"PETG","Flat",100,3,"PETG 100%_3.txt"
6.39428,27.467,0.038515,3.4334,0.031365,0.0012546,0.12546,25.031,27.467,3.4334,0.12546,4.25033333333333,1.931,8.20739366666667,3.34661661369478,-0.0867833863052185,-2.52762236573713,"PETG","Flat",100,3,"PETG 100%_3.txt"
6.41282,27.558,0.038658,3.4448,0.031509,0.0012603,0.12603,25.032,27.558,3.4448,0.12603,4.25033333333333,1.931,8.20739366666667,3.3577041773838,-0.087095822616202,-2.52832740989904,"PETG","Flat",100,3,"PETG 100%_3.txt"
6.43135,27.649,0.038802,3.4561,0.031653,0.0012661,0.12661,25.032,27.649,3.4561,0.12661,4.25033333333333,1.931,8.20739366666667,3.36879174107281,-0.0873082589271852,-2.5262075439711,"PETG","Flat",100,3,"PETG 100%_3.txt"
6.44989,27.739,0.038946,3.4674,0.031796,0.0012719,0.12719,25.032,27.739,3.4674,0.12719,4.25033333333333,1.931,8.20739366666667,3.37975746340261,-0.0876425365973881,-2.52761540628102,"PETG","Flat",100,3,"PETG 100%_3.txt"
6.46842,27.83,0.03909,3.4787,0.03194,0.0012776,0.12776,25.032,27.83,3.4787,0.12776,4.25033333333333,1.931,8.20739366666667,3.39084502709163,-0.0878549729083713,-2.52551162527298,"PETG","Flat",100,3,"PETG 100%_3.txt"
6.48696,27.921,0.039234,3.4901,0.032084,0.0012834,0.12834,25.032,27.921,3.4901,0.12834,4.25033333333333,1.931,8.20739366666667,3.40193259078065,-0.0881674092193547,-2.52621441274905,"PETG","Flat",100,3,"PETG 100%_3.txt"
6.50549,28.011,0.039378,3.5014,0.032228,0.0012891,0.12891,25.032,28.011,3.5014,0.12891,4.25033333333333,1.931,8.20739366666667,3.41289831311044,-0.0885016868895576,-2.52760858198314,"PETG","Flat",100,3,"PETG 100%_3.txt"
6.52402,28.102,0.039522,3.5127,0.032372,0.0012949,0.12949,25.032,28.102,3.5127,0.12949,4.25033333333333,1.931,8.20739366666667,3.42398587679946,-0.0887141232005408,-2.52552518576994,"PETG","Flat",100,3,"PETG 100%_3.txt"
6.54256,28.192,0.039666,3.5241,0.032516,0.0013006,0.13006,25.033,28.192,3.5241,0.13006,4.25033333333333,1.931,8.20739366666667,3.43495159912926,-0.0891484008707439,-2.52967852418331,"PETG","Flat",100,3,"PETG 100%_3.txt"
6.56109,28.352,0.03981,3.544,0.03266,0.0013064,0.13064,25.033,28.352,3.544,0.13064,4.25033333333333,1.931,8.20739366666667,3.45444621660445,-0.0895537833955498,-2.52691262402793,"PETG","Flat",100,3,"PETG 100%_3.txt"
6.57963,28.533,0.039953,3.5666,0.032804,0.0013121,0.13121,25.033,28.533,3.5666,0.13121,4.25033333333333,1.931,8.20739366666667,3.47649950262326,-0.0901004973767359,-2.5262293886821,"PETG","Flat",100,3,"PETG 100%_3.txt"
6.59816,28.713,0.040097,3.5892,0.032948,0.0013179,0.13179,25.033,28.713,3.5892,0.13179,4.25033333333333,1.931,8.20739366666667,3.49843094728286,-0.0907690527171421,-2.52894942374741,"PETG","Flat",100,3,"PETG 100%_3.txt"
6.61669,28.894,0.040241,3.6117,0.033091,0.0013237,0.13237,25.033,28.894,3.6117,0.13237,4.25033333333333,1.931,8.20739366666667,3.52048423330167,-0.0912157666983284,-2.52556321672145,"PETG","Flat",100,3,"PETG 100%_3.txt"
6.63523,29.075,0.040385,3.6343,0.033235,0.0013294,0.13294,25.033,29.075,3.6343,0.13294,4.25033333333333,1.931,8.20739366666667,3.54253751932049,-0.091762480679515,-2.52490110006095,"PETG","Flat",100,3,"PETG 100%_3.txt"
6.65376,29.255,0.040529,3.6569,0.033379,0.0013352,0.13352,25.033,29.255,3.6569,0.13352,4.25033333333333,1.931,8.20739366666667,3.56446896398008,-0.0924310360199212,-2.52757898821191,"PETG","Flat",100,3,"PETG 100%_3.txt"
6.6723,29.436,0.040673,3.6795,0.033523,0.0013409,0.13409,25.034,29.436,3.6795,0.13409,4.25033333333333,1.931,8.20739366666667,3.58652224999889,-0.0929777500011073,-2.52691262402792,"PETG","Flat",100,3,"PETG 100%_3.txt"
6.69083,29.616,0.040817,3.702,0.033667,0.0013467,0.13467,25.034,29.616,3.702,0.13467,4.25033333333333,1.931,8.20739366666667,3.60845369465849,-0.0935463053415138,-2.52691262402792,"PETG","Flat",100,3,"PETG 100%_3.txt"
6.70937,29.778,0.040961,3.7223,0.033811,0.0013524,0.13524,25.034,29.778,3.7223,0.13524,4.25033333333333,1.931,8.20739366666667,3.62819199485212,-0.0941080051478798,-2.52822193664884,"PETG","Flat",100,3,"PETG 100%_3.txt"
6.7279,29.878,0.041105,3.7348,0.033955,0.0013582,0.13582,25.034,29.878,3.7348,0.13582,4.25033333333333,1.931,8.20739366666667,3.64037613077412,-0.0944238692258828,-2.52821755451116,"PETG","Flat",100,3,"PETG 100%_3.txt"
6.74643,29.978,0.041248,3.7473,0.034099,0.0013639,0.13639,25.034,29.978,3.7473,0.13639,4.25033333333333,1.931,8.20739366666667,3.65256026669611,-0.0947397333038862,-2.52821320160879,"PETG","Flat",100,3,"PETG 100%_3.txt"
6.76497,30.078,0.041392,3.7597,0.034243,0.0013697,0.13697,25.034,30.078,3.7597,0.13697,4.25033333333333,1.931,8.20739366666667,3.66474440261811,-0.0949555973818899,-2.52561633592813,"PETG","Flat",100,3,"PETG 100%_3.txt"
6.7835,30.178,0.041536,3.7722,0.034386,0.0013755,0.13755,25.034,30.178,3.7722,0.13755,4.25033333333333,1.931,8.20739366666667,3.67692853854011,-0.0952714614598933,-2.52562063145892,"PETG","Flat",100,3,"PETG 100%_3.txt"
6.80204,30.278,0.04168,3.7847,0.03453,0.0013812,0.13812,25.035,30.278,3.7847,0.13812,4.25033333333333,1.931,8.20739366666667,3.6891126744621,-0.0955873255378967,-2.52562489861539,"PETG","Flat",100,3,"PETG 100%_3.txt"
6.82057,30.378,0.041824,3.7972,0.034674,0.001387,0.1387,25.035,30.378,3.7972,0.1387,4.25033333333333,1.931,8.20739366666667,3.7012968103841,-0.0959031896159006,-2.52562913767778,"PETG","Flat",100,3,"PETG 100%_3.txt"
6.8391,30.478,0.041968,3.8097,0.034818,0.0013927,0.13927,25.035,30.478,3.8097,0.13927,4.25033333333333,1.931,8.20739366666667,3.7134809463061,-0.0962190536939036,-2.52563334892258,"PETG","Flat",100,3,"PETG 100%_3.txt"
6.85764,30.577,0.042112,3.8222,0.034962,0.0013985,0.13985,25.035,30.577,3.8222,0.13985,4.25033333333333,1.931,8.20739366666667,3.72554324086887,-0.0966567591311271,-2.52882526113566,"PETG","Flat",100,3,"PETG 100%_3.txt"
6.87617,30.677,0.042256,3.8347,0.035106,0.0014042,0.14042,25.035,30.677,3.8347,0.14042,4.25033333333333,1.931,8.20739366666667,3.73772737679087,-0.096972623209131,-2.52881902649832,"PETG","Flat",100,3,"PETG 100%_3.txt"
6.89471,30.777,0.0424,3.8472,0.03525,0.00141,0.141,25.035,30.777,3.8472,0.141,4.25033333333333,1.931,8.20739366666667,3.74991151271287,-0.097288487287134,-2.52881283237508,"PETG","Flat",100,3,"PETG 100%_3.txt"
6.91324,30.877,0.042543,3.8596,0.035394,0.0014157,0.14157,25.035,30.877,3.8596,0.14157,4.25033333333333,1.931,8.20739366666667,3.76209564863486,-0.0975043513651377,-2.52628125622183,"PETG","Flat",100,3,"PETG 100%_3.txt"
6.93178,30.977,0.042687,3.8721,0.035538,0.0014215,0.14215,25.036,30.977,3.8721,0.14215,4.25033333333333,1.931,8.20739366666667,3.77427978455686,-0.0978202154431411,-2.52628329441753,"PETG","Flat",100,3,"PETG 100%_3.txt"
6.95031,31.077,0.042831,3.8846,0.035681,0.0014273,0.14273,25.036,31.077,3.8846,0.14273,4.25033333333333,1.931,8.20739366666667,3.78646392047886,-0.0981360795211441,-2.52628531949606,"PETG","Flat",100,3,"PETG 100%_3.txt"
6.96884,31.177,0.042975,3.8971,0.035825,0.001433,0.1433,25.036,31.177,3.8971,0.1433,4.25033333333333,1.931,8.20739366666667,3.79864805640085,-0.0984519435991484,-2.5262873315837,"PETG","Flat",100,3,"PETG 100%_3.txt"
6.98738,31.277,0.043119,3.9096,0.035969,0.0014388,0.14388,25.036,31.277,3.9096,0.14388,4.25033333333333,1.931,8.20739366666667,3.81083219232285,-0.0987678076771519,-2.52628933080499,"PETG","Flat",100,3,"PETG 100%_3.txt"
7.00591,31.377,0.043263,3.9221,0.036113,0.0014445,0.14445,25.036,31.377,3.9221,0.14445,4.25033333333333,1.931,8.20739366666667,3.82301632824484,-0.0990836717551553,-2.52629131728297,"PETG","Flat",100,3,"PETG 100%_3.txt"
7.02445,31.477,0.043407,3.9346,0.036257,0.0014503,0.14503,25.036,31.477,3.9346,0.14503,4.25033333333333,1.931,8.20739366666667,3.83520046416684,-0.0993995358331587,-2.52629329113909,"PETG","Flat",100,3,"PETG 100%_3.txt"
7.04298,31.577,0.043551,3.9471,0.036401,0.001456,0.1456,25.036,31.577,3.9471,0.1456,4.25033333333333,1.931,8.20739366666667,3.84738460008884,-0.0997153999111617,-2.52629525249327,"PETG","Flat",100,3,"PETG 100%_3.txt"
7.06151,31.676,0.043695,3.9596,0.036545,0.0014618,0.14618,25.037,31.676,3.9596,0.14618,4.25033333333333,1.931,8.20739366666667,3.85944689465161,-0.100153105348386,-2.52937431428391,"PETG","Flat",100,3,"PETG 100%_3.txt"
7.08005,31.776,0.043838,3.972,0.036689,0.0014675,0.14675,25.037,31.776,3.972,0.14675,4.25033333333333,1.931,8.20739366666667,3.87163103057361,-0.100368969426389,-2.52691262402792,"PETG","Flat",100,3,"PETG 100%_3.txt"
7.09858,31.876,0.043982,3.9845,0.036833,0.0014733,0.14733,25.037,31.876,3.9845,0.14733,4.25033333333333,1.931,8.20739366666667,3.88381516649561,-0.100684833504392,-2.52691262402792,"PETG","Flat",100,3,"PETG 100%_3.txt"
7.11712,31.976,0.044126,3.997,0.036976,0.0014791,0.14791,25.037,31.976,3.997,0.14791,4.25033333333333,1.931,8.20739366666667,3.8959993024176,-0.101000697582396,-2.52691262402793,"PETG","Flat",100,3,"PETG 100%_3.txt"
7.13565,32.076,0.04427,4.0095,0.03712,0.0014848,0.14848,25.037,32.076,4.0095,0.14848,4.25033333333333,1.931,8.20739366666667,3.9081834383396,-0.1013165616604,-2.52691262402793,"PETG","Flat",100,3,"PETG 100%_3.txt"
7.15419,32.176,0.044414,4.022,0.037264,0.0014906,0.14906,25.037,32.176,4.022,0.14906,4.25033333333333,1.931,8.20739366666667,3.9203675742616,-0.101632425738403,-2.52691262402792,"PETG","Flat",100,3,"PETG 100%_3.txt"
7.17272,32.276,0.044558,4.0345,0.037408,0.0014963,0.14963,25.037,32.276,4.0345,0.14963,4.25033333333333,1.931,8.20739366666667,3.93255171018359,-0.101948289816407,-2.52691262402792,"PETG","Flat",100,3,"PETG 100%_3.txt"
7.19125,32.376,0.044702,4.047,0.037552,0.0015021,0.15021,25.038,32.376,4.047,0.15021,4.25033333333333,1.931,8.20739366666667,3.94473584610559,-0.10226415389441,-2.52691262402792,"PETG","Flat",100,3,"PETG 100%_3.txt"
7.20979,32.476,0.044846,4.0595,0.037696,0.0015078,0.15078,25.038,32.476,4.0595,0.15078,4.25033333333333,1.931,8.20739366666667,3.95691998202759,-0.102580017972413,-2.52691262402792,"PETG","Flat",100,3,"PETG 100%_3.txt"
7.22832,32.576,0.04499,4.0719,0.03784,0.0015136,0.15136,25.038,32.576,4.0719,0.15136,4.25033333333333,1.931,8.20739366666667,3.96910411794958,-0.102795882050417,-2.52451882537432,"PETG","Flat",100,3,"PETG 100%_3.txt"
7.24686,32.675,0.045133,4.0844,0.037984,0.0015193,0.15193,25.038,32.675,4.0844,0.15193,4.25033333333333,1.931,8.20739366666667,3.98116641251236,-0.10323358748764,-2.52750924218099,"PETG","Flat",100,3,"PETG 100%_3.txt"
7.26539,32.775,0.045277,4.0969,0.038128,0.0015251,0.15251,25.038,32.775,4.0969,0.15251,4.25033333333333,1.931,8.20739366666667,3.99335054843436,-0.103549451565644,-2.52750742184686,"PETG","Flat",100,3,"PETG 100%_3.txt"
7.28392,32.875,0.045421,4.1094,0.038271,0.0015309,0.15309,25.038,32.875,4.1094,0.15309,4.25033333333333,1.931,8.20739366666667,4.00553468435635,-0.103865315643647,-2.52750561258692,"PETG","Flat",100,3,"PETG 100%_3.txt"
7.30246,32.975,0.045565,4.1219,0.038415,0.0015366,0.15366,25.038,32.975,4.1219,0.15366,4.25033333333333,1.931,8.20739366666667,4.01771882027835,-0.104181179721651,-2.52750381430046,"PETG","Flat",100,3,"PETG 100%_3.txt"
7.32099,33.075,0.045709,4.1344,0.038559,0.0015424,0.15424,25.039,33.075,4.1344,0.15424,4.25033333333333,1.931,8.20739366666667,4.02990295620035,-0.104497043799654,-2.52750202688792,"PETG","Flat",100,3,"PETG 100%_3.txt"
7.33953,33.175,0.045853,4.1469,0.038703,0.0015481,0.15481,25.039,33.175,4.1469,0.15481,4.25033333333333,1.931,8.20739366666667,4.04208709212234,-0.104812907877658,-2.52750025025099,"PETG","Flat",100,3,"PETG 100%_3.txt"
7.35806,33.275,0.045997,4.1594,0.038847,0.0015539,0.15539,25.039,33.275,4.1594,0.15539,4.25033333333333,1.931,8.20739366666667,4.05427122804434,-0.105128771955662,-2.52749848429249,"PETG","Flat",100,3,"PETG 100%_3.txt"
7.3766,33.375,0.046141,4.1718,0.038991,0.0015596,0.15596,25.039,33.375,4.1718,0.15596,4.25033333333333,1.931,8.20739366666667,4.06645536396633,-0.105344636033665,-2.52516026735858,"PETG","Flat",100,3,"PETG 100%_3.txt"
7.39513,33.475,0.046285,4.1843,0.039135,0.0015654,0.15654,25.039,33.475,4.1843,0.15654,4.25033333333333,1.931,8.20739366666667,4.07863949988833,-0.105660500111669,-2.52516550227443,"PETG","Flat",100,3,"PETG 100%_3.txt"
7.41366,33.575,0.046429,4.1968,0.039279,0.0015711,0.15711,25.039,33.575,4.1968,0.15711,4.25033333333333,1.931,8.20739366666667,4.09082363581033,-0.105976364189671,-2.52517070600628,"PETG","Flat",100,3,"PETG 100%_3.txt"
7.4322,33.675,0.046572,4.2093,0.039423,0.0015769,0.15769,25.039,33.675,4.2093,0.15769,4.25033333333333,1.931,8.20739366666667,4.10300777173232,-0.106292228267676,-2.52517587883201,"PETG","Flat",100,3,"PETG 100%_3.txt"
7.45073,33.774,0.046716,4.2218,0.039567,0.0015827,0.15827,25.04,33.774,4.2218,0.15827,4.25033333333333,1.931,8.20739366666667,4.1150700662951,-0.106729933704899,-2.52806702602915,"PETG","Flat",100,3,"PETG 100%_3.txt"
7.46927,33.874,0.04686,4.2343,0.03971,0.0015884,0.15884,25.04,33.874,4.2343,0.15884,4.25033333333333,1.931,8.20739366666667,4.1272542022171,-0.107045797782902,-2.52806361814,"PETG","Flat",100,3,"PETG 100%_3.txt"
7.4878,33.974,0.047004,4.2468,0.039854,0.0015942,0.15942,25.04,33.974,4.2468,0.15942,4.25033333333333,1.931,8.20739366666667,4.13943833813909,-0.107361661860907,-2.52806023031239,"PETG","Flat",100,3,"PETG 100%_3.txt"
7.50633,34.074,0.047148,4.2593,0.039998,0.0015999,0.15999,25.04,34.074,4.2593,0.15999,4.25033333333333,1.931,8.20739366666667,4.15162247406109,-0.107677525938909,-2.52805686236962,"PETG","Flat",100,3,"PETG 100%_3.txt"
7.52487,34.174,0.047292,4.2718,0.040142,0.0016057,0.16057,25.04,34.174,4.2718,0.16057,4.25033333333333,1.931,8.20739366666667,4.16380660998309,-0.107993390016913,-2.52805351413719,"PETG","Flat",100,3,"PETG 100%_3.txt"
7.5434,34.274,0.047436,4.2842,0.040286,0.0016114,0.16114,25.04,34.274,4.2842,0.16114,4.25033333333333,1.931,8.20739366666667,4.17599074590508,-0.108209254094916,-2.52577503606079,"PETG","Flat",100,3,"PETG 100%_3.txt"
7.56194,34.374,0.04758,4.2967,0.04043,0.0016172,0.16172,25.04,34.374,4.2967,0.16172,4.25033333333333,1.931,8.20739366666667,4.18817488182708,-0.10852511817292,-2.52577834554238,"PETG","Flat",100,3,"PETG 100%_3.txt"
7.58047,34.474,0.047724,4.3092,0.040574,0.0016229,0.16229,25.041,34.474,4.3092,0.16229,4.25033333333333,1.931,8.20739366666667,4.20035901774908,-0.108840982250923,-2.52578163582389,"PETG","Flat",100,3,"PETG 100%_3.txt"
7.59901,34.574,0.047867,4.3217,0.040718,0.0016287,0.16287,25.041,34.574,4.3217,0.16287,4.25033333333333,1.931,8.20739366666667,4.21254315367107,-0.109156846328927,-2.5257849070719,"PETG","Flat",100,3,"PETG 100%_3.txt"
7.61754,34.674,0.048011,4.3342,0.040862,0.0016345,0.16345,25.041,34.674,4.3342,0.16345,4.25033333333333,1.931,8.20739366666667,4.22472728959307,-0.10947271040693,-2.52578815945111,"PETG","Flat",100,3,"PETG 100%_3.txt"
7.63607,34.773,0.048155,4.3467,0.041005,0.0016402,0.16402,25.041,34.773,4.3467,0.16402,4.25033333333333,1.931,8.20739366666667,4.23678958415585,-0.109910415844154,-2.52859447038337,"PETG","Flat",100,3,"PETG 100%_3.txt"
7.65461,34.873,0.048299,4.3592,0.041149,0.001646,0.1646,25.041,34.873,4.3592,0.1646,4.25033333333333,1.931,8.20739366666667,4.24897372007784,-0.110226279922158,-2.52858964769128,"PETG","Flat",100,3,"PETG 100%_3.txt"
7.67314,34.973,0.048443,4.3717,0.041293,0.0016517,0.16517,25.041,34.973,4.3717,0.16517,4.25033333333333,1.931,8.20739366666667,4.26115785599984,-0.110542144000161,-2.52858485257819,"PETG","Flat",100,3,"PETG 100%_3.txt"
7.69168,35.073,0.048587,4.3841,0.041437,0.0016575,0.16575,25.041,35.073,4.3841,0.16575,4.25033333333333,1.931,8.20739366666667,4.27334199192184,-0.110758008078164,-2.52635679108972,"PETG","Flat",100,3,"PETG 100%_3.txt"
7.71021,35.173,0.048731,4.3966,0.041581,0.0016632,0.16632,25.042,35.173,4.3966,0.16632,4.25033333333333,1.931,8.20739366666667,4.28552612784383,-0.111073872156168,-2.5263583713817,"PETG","Flat",100,3,"PETG 100%_3.txt"
7.72874,35.273,0.048875,4.4091,0.041725,0.001669,0.1669,25.042,35.273,4.4091,0.1669,4.25033333333333,1.931,8.20739366666667,4.29771026376583,-0.11138973623417,-2.52635994271326,"PETG","Flat",100,3,"PETG 100%_3.txt"
7.74728,35.373,0.049019,4.4216,0.041869,0.0016747,0.16747,25.042,35.373,4.4216,0.16747,4.25033333333333,1.931,8.20739366666667,4.30989439968782,-0.111705600312175,-2.52636150516046,"PETG","Flat",100,3,"PETG 100%_3.txt"
7.76581,35.473,0.049162,4.4341,0.042013,0.0016805,0.16805,25.042,35.473,4.4341,0.16805,4.25033333333333,1.931,8.20739366666667,4.32207853560982,-0.112021464390178,-2.52636305879836,"PETG","Flat",100,3,"PETG 100%_3.txt"
7.78435,35.573,0.049306,4.4466,0.042157,0.0016863,0.16863,25.042,35.573,4.4466,0.16863,4.25033333333333,1.931,8.20739366666667,4.33426267153182,-0.112337328468182,-2.52636460370129,"PETG","Flat",100,3,"PETG 100%_3.txt"
7.80288,35.673,0.04945,4.4591,0.0423,0.001692,0.1692,25.042,35.673,4.4591,0.1692,4.25033333333333,1.931,8.20739366666667,4.34644680745382,-0.112653192546185,-2.5263661399427,"PETG","Flat",100,3,"PETG 100%_3.txt"
7.82142,35.772,0.049594,4.4716,0.042444,0.0016978,0.16978,25.042,35.772,4.4716,0.16978,4.25033333333333,1.931,8.20739366666667,4.35850910201659,-0.113090897983408,-2.52909244975866,"PETG","Flat",100,3,"PETG 100%_3.txt"
7.83995,35.872,0.049738,4.484,0.042588,0.0017035,0.17035,25.043,35.872,4.484,0.17035,4.25033333333333,1.931,8.20739366666667,4.37069323793859,-0.113306762061412,-2.52691262402792,"PETG","Flat",100,3,"PETG 100%_3.txt"
7.85848,35.972,0.049882,4.4965,0.042732,0.0017093,0.17093,25.043,35.972,4.4965,0.17093,4.25033333333333,1.931,8.20739366666667,4.38287737386058,-0.113622626139415,-2.52691262402792,"PETG","Flat",100,3,"PETG 100%_3.txt"
7.87702,36.072,0.050026,4.509,0.042876,0.001715,0.1715,25.043,36.072,4.509,0.1715,4.25033333333333,1.931,8.20739366666667,4.39506150978258,-0.113938490217419,-2.52691262402792,"PETG","Flat",100,3,"PETG 100%_3.txt"
7.89555,36.172,0.05017,4.5215,0.04302,0.0017208,0.17208,25.043,36.172,4.5215,0.17208,4.25033333333333,1.931,8.20739366666667,4.40724564570458,-0.114254354295422,-2.52691262402792,"PETG","Flat",100,3,"PETG 100%_3.txt"
7.91409,36.272,0.050314,4.534,0.043164,0.0017266,0.17266,25.043,36.272,4.534,0.17266,4.25033333333333,1.931,8.20739366666667,4.41942978162657,-0.114570218373426,-2.52691262402791,"PETG","Flat",100,3,"PETG 100%_3.txt"
7.93262,36.372,0.050457,4.5465,0.043308,0.0017323,0.17323,25.043,36.372,4.5465,0.17323,4.25033333333333,1.931,8.20739366666667,4.43161391754857,-0.11488608245143,-2.52691262402793,"PETG","Flat",100,3,"PETG 100%_3.txt"
7.95115,36.472,0.050601,4.559,0.043452,0.0017381,0.17381,25.043,36.472,4.559,0.17381,4.25033333333333,1.931,8.20739366666667,4.44379805347057,-0.115201946529433,-2.52691262402793,"PETG","Flat",100,3,"PETG 100%_3.txt"
7.96969,36.572,0.050745,4.5715,0.043595,0.0017438,0.17438,25.044,36.572,4.5715,0.17438,4.25033333333333,1.931,8.20739366666667,4.45598218939256,-0.115517810607437,-2.52691262402793,"PETG","Flat",100,3,"PETG 100%_3.txt"
7.98822,36.672,0.050889,4.584,0.043739,0.0017496,0.17496,25.044,36.672,4.584,0.17496,4.25033333333333,1.931,8.20739366666667,4.46816632531456,-0.11583367468544,-2.52691262402793,"PETG","Flat",100,3,"PETG 100%_3.txt"
8.00676,36.772,0.051033,4.5964,0.043883,0.0017553,0.17553,25.044,36.772,4.5964,0.17553,4.25033333333333,1.931,8.20739366666667,4.48035046123656,-0.116049538763444,-2.52479198423644,"PETG","Flat",100,3,"PETG 100%_3.txt"
8.02529,36.871,0.051177,4.6089,0.044027,0.0017611,0.17611,25.044,36.871,4.6089,0.17611,4.25033333333333,1.931,8.20739366666667,4.49241275579933,-0.116487244200667,-2.52744134610573,"PETG","Flat",100,3,"PETG 100%_3.txt"
8.04383,36.971,0.051321,4.6214,0.044171,0.0017668,0.17668,25.044,36.971,4.6214,0.17668,4.25033333333333,1.931,8.20739366666667,4.50459689172133,-0.116803108278671,-2.52743991601401,"PETG","Flat",100,3,"PETG 100%_3.txt"
8.06236,37.071,0.051465,4.6339,0.044315,0.0017726,0.17726,25.044,37.071,4.6339,0.17726,4.25033333333333,1.931,8.20739366666667,4.51678102764333,-0.117118972356674,-2.52743849363763,"PETG","Flat",100,3,"PETG 100%_3.txt"
8.08089,37.171,0.051609,4.6464,0.044459,0.0017784,0.17784,25.044,37.171,4.6464,0.17784,4.25033333333333,1.931,8.20739366666667,4.52896516356532,-0.117434836434677,-2.52743707891437,"PETG","Flat",100,3,"PETG 100%_3.txt"
8.09943,37.271,0.051752,4.6589,0.044603,0.0017841,0.17841,25.045,37.271,4.6589,0.17841,4.25033333333333,1.931,8.20739366666667,4.54114929948732,-0.117750700512681,-2.52743567178263,"PETG","Flat",100,3,"PETG 100%_3.txt"
8.11796,37.371,0.051896,4.6714,0.044747,0.0017899,0.17899,25.045,37.371,4.6714,0.17899,4.25033333333333,1.931,8.20739366666667,4.55333343540932,-0.118066564590684,-2.52743427218145,"PETG","Flat",100,3,"PETG 100%_3.txt"
8.1365,37.471,0.05204,4.6839,0.04489,0.0017956,0.17956,25.045,37.471,4.6839,0.17956,4.25033333333333,1.931,8.20739366666667,4.56551757133131,-0.118382428668689,-2.52743288005057,"PETG","Flat",100,3,"PETG 100%_3.txt"
8.15503,37.571,0.052184,4.6963,0.045034,0.0018014,0.18014,25.045,37.571,4.6963,0.18014,4.25033333333333,1.931,8.20739366666667,4.57770170725331,-0.118598292746691,-2.52535597697531,"PETG","Flat",100,3,"PETG 100%_3.txt"
8.17356,37.671,0.052328,4.7088,0.045178,0.0018071,0.18071,25.045,37.671,4.7088,0.18071,4.25033333333333,1.931,8.20739366666667,4.58988584317531,-0.118914156824695,-2.52536010925702,"PETG","Flat",100,3,"PETG 100%_3.txt"
8.1921,37.771,0.052472,4.7213,0.045322,0.0018129,0.18129,25.045,37.771,4.7213,0.18129,4.25033333333333,1.931,8.20739366666667,4.6020699790973,-0.119230020902698,-2.52536421965768,"PETG","Flat",100,3,"PETG 100%_3.txt"
8.21063,37.87,0.052616,4.7338,0.045466,0.0018186,0.18186,25.045,37.87,4.7338,0.18186,4.25033333333333,1.931,8.20739366666667,4.61413227366008,-0.119667726339921,-2.52794216781278,"PETG","Flat",100,3,"PETG 100%_3.txt"
8.22917,37.97,0.05276,4.7463,0.04561,0.0018244,0.18244,25.046,37.97,4.7463,0.18244,4.25033333333333,1.931,8.20739366666667,4.62631640958208,-0.119983590417925,-2.52793945637496,"PETG","Flat",100,3,"PETG 100%_3.txt"
8.2477,38.07,0.052904,4.7588,0.045754,0.0018302,0.18302,25.046,38.07,4.7588,0.18302,4.25033333333333,1.931,8.20739366666667,4.63850054550407,-0.120299454495929,-2.5279367591815,"PETG","Flat",100,3,"PETG 100%_3.txt"
8.26623,38.17,0.053047,4.7713,0.045898,0.0018359,0.18359,25.046,38.17,4.7713,0.18359,4.25033333333333,1.931,8.20739366666667,4.65068468142607,-0.120615318573932,-2.5279340761204,"PETG","Flat",100,3,"PETG 100%_3.txt"
8.28477,38.27,0.053191,4.7838,0.046042,0.0018417,0.18417,25.046,38.27,4.7838,0.18417,4.25033333333333,1.931,8.20739366666667,4.66286881734806,-0.120931182651936,-2.5279314070809,"PETG","Flat",100,3,"PETG 100%_3.txt"
8.3033,38.37,0.053335,4.7963,0.046185,0.0018474,0.18474,25.046,38.37,4.7963,0.18474,4.25033333333333,1.931,8.20739366666667,4.67505295327006,-0.121247046729939,-2.52792875195337,"PETG","Flat",100,3,"PETG 100%_3.txt"
8.32184,38.47,0.053479,4.8087,0.046329,0.0018532,0.18532,25.046,38.47,4.8087,0.18532,4.25033333333333,1.931,8.20739366666667,4.68723708919206,-0.121462910807943,-2.52589911635043,"PETG","Flat",100,3,"PETG 100%_3.txt"
8.34037,38.57,0.053623,4.8212,0.046473,0.0018589,0.18589,25.046,38.57,4.8212,0.18589,4.25033333333333,1.931,8.20739366666667,4.69942122511405,-0.121778774885946,-2.5259017440875,"PETG","Flat",100,3,"PETG 100%_3.txt"
8.35891,38.67,0.053767,4.8337,0.046617,0.0018647,0.18647,25.047,38.67,4.8337,0.18647,4.25033333333333,1.931,8.20739366666667,4.71160536103605,-0.12209463896395,-2.52590435823386,"PETG","Flat",100,3,"PETG 100%_3.txt"
8.37744,38.77,0.053911,4.8462,0.046761,0.0018704,0.18704,25.047,38.77,4.8462,0.18704,4.25033333333333,1.931,8.20739366666667,4.72378949695805,-0.122410503041952,-2.52590695889465,"PETG","Flat",100,3,"PETG 100%_3.txt"
8.39597,38.87,0.054055,4.8587,0.046905,0.0018762,0.18762,25.047,38.87,4.8587,0.18762,4.25033333333333,1.931,8.20739366666667,4.73597363288004,-0.122726367119957,-2.52590954617401,"PETG","Flat",100,3,"PETG 100%_3.txt"
8.41451,38.969,0.054199,4.8711,0.047049,0.001882,0.1882,25.047,38.969,4.8711,0.1882,4.25033333333333,1.931,8.20739366666667,4.74803592744282,-0.12306407255718,-2.52641236183162,"PETG","Flat",100,3,"PETG 100%_3.txt"
8.43304,39.064,0.054342,4.8831,0.047193,0.0018877,0.18877,25.047,39.064,4.8831,0.18877,4.25033333333333,1.931,8.20739366666667,4.75961085656872,-0.123489143431283,-2.52890875532516,"PETG","Flat",100,3,"PETG 100%_3.txt"
8.45158,39.16,0.054486,4.895,0.047337,0.0018935,0.18935,25.047,39.16,4.895,0.18935,4.25033333333333,1.931,8.20739366666667,4.77130762705383,-0.123692372946167,-2.52691262402792,"PETG","Flat",100,3,"PETG 100%_3.txt"
8.47011,39.256,0.05463,4.907,0.04748,0.0018992,0.18992,25.047,39.256,4.907,0.18992,4.25033333333333,1.931,8.20739366666667,4.78300439753895,-0.12399560246105,-2.52691262402791,"PETG","Flat",100,3,"PETG 100%_3.txt"
8.48864,39.351,0.054774,4.9189,0.047624,0.001905,0.1905,25.048,39.351,4.9189,0.1905,4.25033333333333,1.931,8.20739366666667,4.79457932666485,-0.124320673335154,-2.52740802486641,"PETG","Flat",100,3,"PETG 100%_3.txt"
8.50718,39.447,0.054918,4.9308,0.047768,0.0019107,0.19107,25.048,39.447,4.9308,0.19107,4.25033333333333,1.931,8.20739366666667,4.80627609714996,-0.124523902850036,-2.52543000831582,"PETG","Flat",100,3,"PETG 100%_3.txt"
8.52571,39.542,0.055062,4.9428,0.047912,0.0019165,0.19165,25.048,39.542,4.9428,0.19165,4.25033333333333,1.931,8.20739366666667,4.81785102627586,-0.12494897372414,-2.52789863486567,"PETG","Flat",100,3,"PETG 100%_3.txt"
8.54425,39.638,0.055206,4.9547,0.048056,0.0019222,0.19222,25.048,39.638,4.9547,0.19222,4.25033333333333,1.931,8.20739366666667,4.82954779676098,-0.125152203239024,-2.52592898135152,"PETG","Flat",100,3,"PETG 100%_3.txt"
8.56278,39.734,0.05535,4.9667,0.0482,0.001928,0.1928,25.048,39.734,4.9667,0.1928,4.25033333333333,1.931,8.20739366666667,4.84124456724609,-0.125455432753907,-2.5259313579219,"PETG","Flat",100,3,"PETG 100%_3.txt"
8.58132,39.829,0.055494,4.9786,0.048344,0.0019338,0.19338,25.048,39.829,4.9786,0.19338,4.25033333333333,1.931,8.20739366666667,4.85281949637199,-0.12578050362801,-2.52642316370084,"PETG","Flat",100,3,"PETG 100%_3.txt"
8.59985,39.925,0.055637,4.9906,0.048488,0.0019395,0.19395,25.048,39.925,4.9906,0.19395,4.25033333333333,1.931,8.20739366666667,4.86451626685711,-0.126083733142893,-2.52642434061823,"PETG","Flat",100,3,"PETG 100%_3.txt"
8.61838,40.02,0.055781,5.0025,0.048632,0.0019453,0.19453,25.049,40.02,5.0025,0.19453,4.25033333333333,1.931,8.20739366666667,4.876091195983,-0.126408804016997,-2.52691262402792,"PETG","Flat",100,3,"PETG 100%_3.txt"
8.63692,40.116,0.055925,5.0145,0.048775,0.001951,0.1951,25.049,40.116,5.0145,0.1951,4.25033333333333,1.931,8.20739366666667,4.88778796646812,-0.12671203353188,-2.52691262402792,"PETG","Flat",100,3,"PETG 100%_3.txt"
8.65545,40.211,0.056069,5.0264,0.048919,0.0019568,0.19568,25.049,40.211,5.0264,0.19568,4.25033333333333,1.931,8.20739366666667,4.89936289559402,-0.127037104405983,-2.52739742969089,"PETG","Flat",100,3,"PETG 100%_3.txt"
8.67399,40.307,0.056213,5.0384,0.049063,0.0019625,0.19625,25.049,40.307,5.0384,0.19625,4.25033333333333,1.931,8.20739366666667,4.91105966607913,-0.127340333920867,-2.52739627502515,"PETG","Flat",100,3,"PETG 100%_3.txt"
8.69252,40.403,0.056357,5.0503,0.049207,0.0019683,0.19683,25.049,40.403,5.0503,0.19683,4.25033333333333,1.931,8.20739366666667,4.92275643656425,-0.127543563435751,-2.52546508991051,"PETG","Flat",100,3,"PETG 100%_3.txt"
