Repository: VipulKohinkar/3D-Printing-Parameter-Optimisation

# 3D Printing Parameter Optimisation: Impact of K-Value on Carbon-Reinforced PETG

## MSc Mechanical Engineering with Management

**Author:** Vipul Kohinkar  
**Project:** MEE7012-SUM  
**Date:** 27 August 2026

---

## Project Overview

This project investigates the influence of flow-rate multiplier (K-value) and build orientation on the tensile behaviour of PETG and carbon-fibre-reinforced PETG (CF-PETG) manufactured using fused deposition modelling (FDM).

The study compares an unreinforced thermoplastic, PETG, with a carbon-fibre-reinforced PETG composite to investigate whether the two materials respond differently to changes in material flow and build orientation.

---

File: 3_Experimental_data/Modulus/Recalculated Stress Strain/Recalculated_Stress_Strain_All_Data.csv (part 117 of 212)
"Time (s)","Load (N)","Machine Extension (mm)","Stress (MPa)","Extension from Preload (mm)","Strain","Percentage Strain","Gauge Length (mm)","Load_N","NEXYGEN_Stress_MPa","Percentage_Strain","Measured_Width_mm","Measured_Thickness_mm","Measured_Area_mm2","Recalculated_Stress_MPa","Stress_Difference_MPa","Stress_Difference_Percent","Material","Orientation","K","Sample","File"
8.71105,40.498,0.056501,5.0623,0.049351,0.001974,0.1974,25.049,40.498,5.0623,0.1974,4.25033333333333,1.931,8.20739366666667,4.93433136569015,-0.127968634309854,-2.52787535922118,"PETG","Flat",100,3,"PETG 100%_3.txt"
8.72959,40.594,0.056645,5.0742,0.049495,0.0019798,0.19798,25.049,40.594,5.0742,0.19798,4.25033333333333,1.931,8.20739366666667,4.94602813617526,-0.128171863824737,-2.52595214663862,"PETG","Flat",100,3,"PETG 100%_3.txt"
8.74812,40.689,0.056789,5.0862,0.049639,0.0019856,0.19856,25.05,40.689,5.0862,0.19856,4.25033333333333,1.931,8.20739366666667,4.95760306530116,-0.12859693469884,-2.52834994099406,"PETG","Flat",100,3,"PETG 100%_3.txt"
8.76666,40.785,0.056933,5.0981,0.049783,0.0019913,0.19913,25.05,40.785,5.0981,0.19913,4.25033333333333,1.931,8.20739366666667,4.96929983578628,-0.128800164213724,-2.52643463670237,"PETG","Flat",100,3,"PETG 100%_3.txt"
8.78519,40.881,0.057076,5.1101,0.049927,0.0019971,0.19971,25.05,40.881,5.1101,0.19971,4.25033333333333,1.931,8.20739366666667,4.98099660627139,-0.129103393728607,-2.52643575915553,"PETG","Flat",100,3,"PETG 100%_3.txt"
8.80373,40.976,0.05722,5.122,0.050071,0.0020028,0.20028,25.05,40.976,5.122,0.20028,4.25033333333333,1.931,8.20739366666667,4.99257153539729,-0.12942846460271,-2.52691262402792,"PETG","Flat",100,3,"PETG 100%_3.txt"
8.82226,41.072,0.057364,5.134,0.050214,0.0020086,0.20086,25.05,41.072,5.134,0.20086,4.25033333333333,1.931,8.20739366666667,5.00426830588241,-0.129731694117593,-2.52691262402792,"PETG","Flat",100,3,"PETG 100%_3.txt"
8.84079,41.167,0.057508,5.1459,0.050358,0.0020143,0.20143,25.05,41.167,5.1459,0.20143,4.25033333333333,1.931,8.20739366666667,5.0158432350083,-0.130056764991696,-2.52738617135382,"PETG","Flat",100,3,"PETG 100%_3.txt"
8.85933,41.263,0.057652,5.1579,0.050502,0.0020201,0.20201,25.051,41.263,5.1579,0.20201,4.25033333333333,1.931,8.20739366666667,5.02754000549342,-0.130359994506581,-2.52738506963261,"PETG","Flat",100,3,"PETG 100%_3.txt"
8.87786,41.358,0.057796,5.1698,0.050646,0.0020258,0.20258,25.051,41.358,5.1698,0.20258,4.25033333333333,1.931,8.20739366666667,5.03911493461932,-0.130685065380685,-2.52785534025851,"PETG","Flat",100,3,"PETG 100%_3.txt"
8.8964,41.454,0.05794,5.1818,0.05079,0.0020316,0.20316,25.051,41.454,5.1818,0.20316,4.25033333333333,1.931,8.20739366666667,5.05081170510443,-0.130988294895567,-2.52785315711851,"PETG","Flat",100,3,"PETG 100%_3.txt"
8.91493,41.55,0.058084,5.1937,0.050934,0.0020374,0.20374,25.051,41.55,5.1937,0.20374,4.25033333333333,1.931,8.20739366666667,5.06250847558955,-0.13119152441045,-2.52597424592199,"PETG","Flat",100,3,"PETG 100%_3.txt"
8.93346,41.645,0.058228,5.2056,0.051078,0.0020431,0.20431,25.051,41.645,5.2056,0.20431,4.25033333333333,1.931,8.20739366666667,5.07408340471545,-0.131516595284553,-2.52644450754097,"PETG","Flat",100,3,"PETG 100%_3.txt"
8.952,41.741,0.058371,5.2176,0.051222,0.0020489,0.20489,25.051,41.741,5.2176,0.20489,4.25033333333333,1.931,8.20739366666667,5.08578017520056,-0.131819824799437,-2.52644558416584,"PETG","Flat",100,3,"PETG 100%_3.txt"
8.97053,41.836,0.058515,5.2295,0.051366,0.0020546,0.20546,25.051,41.836,5.2295,0.20546,4.25033333333333,1.931,8.20739366666667,5.09735510432646,-0.13214489567354,-2.52691262402792,"PETG","Flat",100,3,"PETG 100%_3.txt"
8.98907,41.932,0.058659,5.2415,0.051509,0.0020604,0.20604,25.052,41.932,5.2415,0.20604,4.25033333333333,1.931,8.20739366666667,5.10905187481158,-0.132448125188423,-2.52691262402792,"PETG","Flat",100,3,"PETG 100%_3.txt"
9.0076,42.294,0.058803,5.2867,0.051653,0.0020661,0.20661,25.052,42.294,5.2867,0.20661,4.25033333333333,1.931,8.20739366666667,5.1531584468492,-0.133541553150796,-2.52599075322595,"PETG","Flat",100,3,"PETG 100%_3.txt"
9.02614,42.741,0.058947,5.3427,0.051797,0.0020719,0.20719,25.052,42.741,5.3427,0.20719,4.25033333333333,1.931,8.20739366666667,5.20762153442053,-0.135078465579472,-2.52828093622086,"PETG","Flat",100,3,"PETG 100%_3.txt"
9.04467,42.84,0.059091,5.355,0.051941,0.0020776,0.20776,25.052,42.84,5.355,0.20776,4.25033333333333,1.931,8.20739366666667,5.2196838289833,-0.135316171016695,-2.52691262402793,"PETG","Flat",100,3,"PETG 100%_3.txt"
9.0632,42.939,0.059235,5.3674,0.052085,0.0020834,0.20834,25.052,42.939,5.3674,0.20834,4.25033333333333,1.931,8.20739366666667,5.23174612354608,-0.135653876453919,-2.52736662916717,"PETG","Flat",100,3,"PETG 100%_3.txt"
9.08174,43.038,0.059379,5.3798,0.052229,0.0020892,0.20892,25.052,43.038,5.3798,0.20892,4.25033333333333,1.931,8.20739366666667,5.24380841810886,-0.135991581891143,-2.52781854141684,"PETG","Flat",100,3,"PETG 100%_3.txt"
9.10027,43.137,0.059523,5.3921,0.052373,0.0020949,0.20949,25.052,43.137,5.3921,0.20949,4.25033333333333,1.931,8.20739366666667,5.25587071267163,-0.136229287328366,-2.52646069858433,"PETG","Flat",100,3,"PETG 100%_3.txt"
9.11881,43.236,0.059666,5.4045,0.052517,0.0021007,0.21007,25.053,43.236,5.4045,0.21007,4.25033333333333,1.931,8.20739366666667,5.26793300723441,-0.136566992765589,-2.52691262402792,"PETG","Flat",100,3,"PETG 100%_3.txt"
9.13734,43.335,0.05981,5.4168,0.052661,0.0021064,0.21064,25.053,43.335,5.4168,0.21064,4.25033333333333,1.931,8.20739366666667,5.27999530179719,-0.136804698202813,-2.52556302988504,"PETG","Flat",100,3,"PETG 100%_3.txt"
9.15587,43.433,0.059954,5.4292,0.052804,0.0021122,0.21122,25.053,43.433,5.4292,0.21122,4.25033333333333,1.931,8.20739366666667,5.29193575500074,-0.137264244999256,-2.52825913577057,"PETG","Flat",100,3,"PETG 100%_3.txt"
9.17441,43.532,0.060098,5.4415,0.052948,0.0021179,0.21179,25.053,43.532,5.4415,0.21179,4.25033333333333,1.931,8.20739366666667,5.30399804956352,-0.137501950436479,-2.52691262402792,"PETG","Flat",100,3,"PETG 100%_3.txt"
9.19294,43.631,0.060242,5.4539,0.053092,0.0021237,0.21237,25.053,43.631,5.4539,0.21237,4.25033333333333,1.931,8.20739366666667,5.3160603441263,-0.137839655873703,-2.52735942855026,"PETG","Flat",100,3,"PETG 100%_3.txt"
9.21148,43.73,0.060386,5.4662,0.053236,0.0021294,0.21294,25.053,43.73,5.4662,0.21294,4.25033333333333,1.931,8.20739366666667,5.32812263868907,-0.138077361310926,-2.52602102577524,"PETG","Flat",100,3,"PETG 100%_3.txt"
9.23001,43.829,0.06053,5.4786,0.05338,0.0021352,0.21352,25.053,43.829,5.4786,0.21352,4.25033333333333,1.931,8.20739366666667,5.34018493325185,-0.138415066748149,-2.5264678339019,"PETG","Flat",100,3,"PETG 100%_3.txt"
9.24855,43.928,0.060674,5.491,0.053524,0.002141,0.2141,25.054,43.928,5.491,0.2141,4.25033333333333,1.931,8.20739366666667,5.35224722781463,-0.138752772185374,-2.52691262402793,"PETG","Flat",100,3,"PETG 100%_3.txt"
9.26708,44.027,0.060818,5.5033,0.053668,0.0021467,0.21467,25.054,44.027,5.5033,0.21467,4.25033333333333,1.931,8.20739366666667,5.3643095223774,-0.138990477622597,-2.52558424259258,"PETG","Flat",100,3,"PETG 100%_3.txt"
9.28561,44.125,0.060961,5.5157,0.053812,0.0021525,0.21525,25.054,44.125,5.5157,0.21525,4.25033333333333,1.931,8.20739366666667,5.37624997558096,-0.13945002441904,-2.52823801909169,"PETG","Flat",100,3,"PETG 100%_3.txt"
9.30415,44.224,0.061105,5.528,0.053956,0.0021582,0.21582,25.054,44.224,5.528,0.21582,4.25033333333333,1.931,8.20739366666667,5.38831227014374,-0.139687729856264,-2.52691262402793,"PETG","Flat",100,3,"PETG 100%_3.txt"
9.32268,44.323,0.061249,5.5404,0.054099,0.002164,0.2164,25.054,44.323,5.5404,0.2164,4.25033333333333,1.931,8.20739366666667,5.40037456470651,-0.140025435293487,-2.52735245277394,"PETG","Flat",100,3,"PETG 100%_3.txt"
9.34122,44.422,0.061393,5.5527,0.054243,0.0021697,0.21697,25.054,44.422,5.5527,0.21697,4.25033333333333,1.931,8.20739366666667,5.41243685926929,-0.140263140730711,-2.52603491509915,"PETG","Flat",100,3,"PETG 100%_3.txt"
9.35975,44.521,0.061537,5.5651,0.054387,0.0021755,0.21755,25.054,44.521,5.5651,0.21755,4.25033333333333,1.931,8.20739366666667,5.42449915383207,-0.140600846167934,-2.52647474740677,"PETG","Flat",100,3,"PETG 100%_3.txt"
9.37828,44.62,0.061681,5.5775,0.054531,0.0021812,0.21812,25.055,44.62,5.5775,0.21812,4.25033333333333,1.931,8.20739366666667,5.43656144839484,-0.140938551605157,-2.52691262402792,"PETG","Flat",100,3,"PETG 100%_3.txt"
9.39682,44.719,0.061825,5.5898,0.054675,0.002187,0.2187,25.055,44.719,5.5898,0.2187,4.25033333333333,1.931,8.20739366666667,5.44862374295762,-0.141176257042381,-2.52560479878316,"PETG","Flat",100,3,"PETG 100%_3.txt"
9.41535,44.817,0.061969,5.6022,0.054819,0.0021928,0.21928,25.055,44.817,5.6022,0.21928,4.25033333333333,1.931,8.20739366666667,5.46056419616118,-0.141635803838824,-2.52821755451115,"PETG","Flat",100,3,"PETG 100%_3.txt"
9.43389,44.916,0.062113,5.6145,0.054963,0.0021985,0.21985,25.055,44.916,5.6145,0.21985,4.25033333333333,1.931,8.20739366666667,5.47262649072395,-0.141873509276047,-2.52691262402792,"PETG","Flat",100,3,"PETG 100%_3.txt"
9.45242,45.015,0.062256,5.6269,0.055107,0.0022043,0.22043,25.055,45.015,5.6269,0.22043,4.25033333333333,1.931,8.20739366666667,5.48468878528673,-0.142211214713271,-2.52734569146903,"PETG","Flat",100,3,"PETG 100%_3.txt"
9.47096,45.114,0.0624,5.6392,0.055251,0.00221,0.221,25.055,45.114,5.6392,0.221,4.25033333333333,1.931,8.20739366666667,5.49675107984951,-0.142448920150494,-2.52604837832484,"PETG","Flat",100,3,"PETG 100%_3.txt"
9.48949,45.213,0.062544,5.6516,0.055394,0.0022158,0.22158,25.055,45.213,5.6516,0.22158,4.25033333333333,1.931,8.20739366666667,5.50881337441228,-0.142786625587718,-2.5264814492837,"PETG","Flat",100,3,"PETG 100%_3.txt"
9.50802,45.312,0.062688,5.664,0.055538,0.0022215,0.22215,25.056,45.312,5.664,0.22215,4.25033333333333,1.931,8.20739366666667,5.52087566897506,-0.143124331024942,-2.52691262402793,"PETG","Flat",100,3,"PETG 100%_3.txt"
9.52656,45.411,0.062832,5.6763,0.055682,0.0022273,0.22273,25.056,45.411,5.6763,0.22273,4.25033333333333,1.931,8.20739366666667,5.53293796353783,-0.143362036462165,-2.5256247284704,"PETG","Flat",100,3,"PETG 100%_3.txt"
9.54509,45.509,0.062976,5.6887,0.055826,0.002233,0.2233,25.056,45.509,5.6887,0.2233,4.25033333333333,1.931,8.20739366666667,5.54487841674139,-0.143821583258608,-2.52819771228239,"PETG","Flat",100,3,"PETG 100%_3.txt"
9.56363,45.608,0.06312,5.701,0.05597,0.0022388,0.22388,25.056,45.608,5.701,0.22388,4.25033333333333,1.931,8.20739366666667,5.55694071130417,-0.144059288695832,-2.52691262402793,"PETG","Flat",100,3,"PETG 100%_3.txt"
9.58216,45.707,0.063264,5.7134,0.056114,0.0022446,0.22446,25.056,45.707,5.7134,0.22446,4.25033333333333,1.931,8.20739366666667,5.56900300586694,-0.144396994133055,-2.52733913489438,"PETG","Flat",100,3,"PETG 100%_3.txt"
9.60069,45.806,0.063408,5.7257,0.056258,0.0022503,0.22503,25.056,45.806,5.7257,0.22503,4.25033333333333,1.931,8.20739366666667,5.58106530042972,-0.144634699570279,-2.52606143476394,"PETG","Flat",100,3,"PETG 100%_3.txt"
9.61923,45.905,0.063551,5.7381,0.056402,0.0022561,0.22561,25.056,45.905,5.7381,0.22561,4.25033333333333,1.931,8.20739366666667,5.5931275949925,-0.144972405007502,-2.5264879491034,"PETG","Flat",100,3,"PETG 100%_3.txt"
9.63776,46.004,0.063695,5.7505,0.056546,0.0022618,0.22618,25.057,46.004,5.7505,0.22618,4.25033333333333,1.931,8.20739366666667,5.60518988955527,-0.145310110444726,-2.52691262402792,"PETG","Flat",100,3,"PETG 100%_3.txt"
9.6563,46.102,0.063839,5.7628,0.056689,0.0022676,0.22676,25.057,46.102,5.7628,0.22676,4.25033333333333,1.931,8.20739366666667,5.61713034275883,-0.14566965724117,-2.52775833346932,"PETG","Flat",100,3,"PETG 100%_3.txt"
9.67483,46.201,0.063983,5.7752,0.056833,0.0022733,0.22733,25.057,46.201,5.7752,0.22733,4.25033333333333,1.931,8.20739366666667,5.62919263732161,-0.146007362678392,-2.52817846444092,"PETG","Flat",100,3,"PETG 100%_3.txt"
9.69337,46.3,0.064127,5.7875,0.056977,0.0022791,0.22791,25.057,46.3,5.7875,0.22791,4.25033333333333,1.931,8.20739366666667,5.64125493188438,-0.146245068115616,-2.52691262402792,"PETG","Flat",100,3,"PETG 100%_3.txt"
9.7119,46.399,0.064271,5.7999,0.057121,0.0022848,0.22848,25.057,46.399,5.7999,0.22848,4.25033333333333,1.931,8.20739366666667,5.65331722644716,-0.146582773552839,-2.52733277388988,"PETG","Flat",100,3,"PETG 100%_3.txt"
9.73043,46.498,0.064415,5.8122,0.057265,0.0022906,0.22906,25.057,46.498,5.8122,0.22906,4.25033333333333,1.931,8.20739366666667,5.66537952100994,-0.146820478990063,-2.52607410257842,"PETG","Flat",100,3,"PETG 100%_3.txt"
9.74897,46.597,0.064559,5.8246,0.057409,0.0022964,0.22964,25.057,46.597,5.8246,0.22964,4.25033333333333,1.931,8.20739366666667,5.67744181557271,-0.147158184427287,-2.52649425586799,"PETG","Flat",100,3,"PETG 100%_3.txt"
9.7675,46.696,0.064703,5.837,0.057553,0.0023021,0.23021,25.058,46.696,5.837,0.23021,4.25033333333333,1.931,8.20739366666667,5.68950411013549,-0.14749588986451,-2.52691262402793,"PETG","Flat",100,3,"PETG 100%_3.txt"
9.78604,46.794,0.064846,5.8493,0.057697,0.0023079,0.23079,25.058,46.794,5.8493,0.23079,4.25033333333333,1.931,8.20739366666667,5.70144456333905,-0.147855436660954,-2.52774582703835,"PETG","Flat",100,3,"PETG 100%_3.txt"
9.80457,46.893,0.06499,5.8617,0.057841,0.0023136,0.23136,25.058,46.893,5.8617,0.23136,4.25033333333333,1.931,8.20739366666667,5.71350685790182,-0.148193142098177,-2.52815978467299,"PETG","Flat",100,3,"PETG 100%_3.txt"
9.8231,46.992,0.065134,5.874,0.057984,0.0023194,0.23194,25.058,46.992,5.874,0.23194,4.25033333333333,1.931,8.20739366666667,5.7255691524646,-0.1484308475354,-2.52691262402793,"PETG","Flat",100,3,"PETG 100%_3.txt"
9.84164,47.091,0.065278,5.8864,0.058128,0.0023251,0.23251,25.058,47.091,5.8864,0.23251,4.25033333333333,1.931,8.20739366666667,5.73763144702738,-0.148768552972624,-2.52732659983392,"PETG","Flat",100,3,"PETG 100%_3.txt"
9.86017,47.19,0.065422,5.8987,0.058272,0.0023309,0.23309,25.058,47.19,5.8987,0.23309,4.25033333333333,1.931,8.20739366666667,5.74969374159015,-0.149006258409847,-2.52608639886496,"PETG","Flat",100,3,"PETG 100%_3.txt"
9.87871,47.289,0.065566,5.9111,0.058416,0.0023366,0.23366,25.058,47.289,5.9111,0.23366,4.25033333333333,1.931,8.20739366666667,5.76175603615293,-0.149343963847071,-2.52650037805266,"PETG","Flat",100,3,"PETG 100%_3.txt"
9.89724,47.388,0.06571,5.9234,0.05856,0.0023424,0.23424,25.059,47.388,5.9234,0.23424,4.25033333333333,1.931,8.20739366666667,5.77381833071571,-0.149581669284294,-2.5252670642586,"PETG","Flat",100,3,"PETG 100%_3.txt"
9.91578,47.486,0.065854,5.9358,0.058704,0.0023482,0.23482,25.059,47.486,5.9358,0.23482,4.25033333333333,1.931,8.20739366666667,5.78575878391926,-0.150041216080738,-2.52773368510964,"PETG","Flat",100,3,"PETG 100%_3.txt"
9.93431,47.585,0.065998,5.9482,0.058848,0.0023539,0.23539,25.059,47.585,5.9482,0.23539,4.25033333333333,1.931,8.20739366666667,5.79782107848204,-0.150378921517961,-2.52814164819543,"PETG","Flat",100,3,"PETG 100%_3.txt"
9.95284,47.684,0.066141,5.9605,0.058992,0.0023597,0.23597,25.059,47.684,5.9605,0.23597,4.25033333333333,1.931,8.20739366666667,5.80988337304482,-0.150616626955184,-2.52691262402792,"PETG","Flat",100,3,"PETG 100%_3.txt"
9.97138,47.783,0.066285,5.9729,0.059136,0.0023654,0.23654,25.059,47.783,5.9729,0.23654,4.25033333333333,1.931,8.20739366666667,5.82194566760759,-0.150954332392407,-2.52732060460425,"PETG","Flat",100,3,"PETG 100%_3.txt"
9.98991,47.882,0.066429,5.9852,0.059279,0.0023712,0.23712,25.059,47.882,5.9852,0.23712,4.25033333333333,1.931,8.20739366666667,5.83400796217037,-0.151192037829631,-2.52609833973185,"PETG","Flat",100,3,"PETG 100%_3.txt"
10.0084,47.981,0.066573,5.9976,0.059423,0.0023769,0.23769,25.059,47.981,5.9976,0.23769,4.25033333333333,1.931,8.20739366666667,5.84607025673315,-0.151529743266855,-2.52650632364371,"PETG","Flat",100,3,"PETG 100%_3.txt"
10.027,48.08,0.066717,6.0099,0.059567,0.0023827,0.23827,25.06,48.08,6.0099,0.23827,4.25033333333333,1.931,8.20739366666667,5.85813255129592,-0.151767448704079,-2.52529074866601,"PETG","Flat",100,3,"PETG 100%_3.txt"
10.0455,48.178,0.066861,6.0223,0.059711,0.0023884,0.23884,25.06,48.178,6.0223,0.23884,4.25033333333333,1.931,8.20739366666667,5.87007300449948,-0.152226995500523,-2.52772189197686,"PETG","Flat",100,3,"PETG 100%_3.txt"
10.064,48.277,0.067005,6.0347,0.059855,0.0023942,0.23942,25.06,48.277,6.0347,0.23942,4.25033333333333,1.931,8.20739366666667,5.88213529906225,-0.152564700937745,-2.52812403164607,"PETG","Flat",100,3,"PETG 100%_3.txt"
10.0826,48.376,0.067149,6.047,0.059999,0.0024,0.24,25.06,48.376,6.047,0.24,4.25033333333333,1.931,8.20739366666667,5.89419759362503,-0.152802406374969,-2.52691262402793,"PETG","Flat",100,3,"PETG 100%_3.txt"
10.1011,48.475,0.067293,6.0594,0.060143,0.0024057,0.24057,25.06,48.475,6.0594,0.24057,4.25033333333333,1.931,8.20739366666667,5.90625988818781,-0.153140111812192,-2.5273147805425,"PETG","Flat",100,3,"PETG 100%_3.txt"
10.1197,48.574,0.067437,6.0717,0.060287,0.0024115,0.24115,25.06,48.574,6.0717,0.24115,4.25033333333333,1.931,8.20739366666667,5.91832218275058,-0.153377817249416,-2.52610994036951,"PETG","Flat",100,3,"PETG 100%_3.txt"
10.1382,48.673,0.06758,6.0841,0.060431,0.0024172,0.24172,25.06,48.673,6.0841,0.24172,4.25033333333333,1.931,8.20739366666667,5.93038447731336,-0.153715522686639,-2.52651210017322,"PETG","Flat",100,3,"PETG 100%_3.txt"
10.1567,48.772,0.067724,6.0964,0.060575,0.002423,0.2423,25.061,48.772,6.0964,0.2423,4.25033333333333,1.931,8.20739366666667,5.94244677187614,-0.153953228123862,-2.52531376097143,"PETG","Flat",100,3,"PETG 100%_3.txt"
10.1753,48.87,0.067868,6.1088,0.060718,0.0024287,0.24287,25.061,48.87,6.1088,0.24287,4.25033333333333,1.931,8.20739366666667,5.95438722507969,-0.154412774920305,-2.52771043282323,"PETG","Flat",100,3,"PETG 100%_3.txt"
10.1938,48.969,0.068012,6.1212,0.060862,0.0024345,0.24345,25.061,48.969,6.1212,0.24345,4.25033333333333,1.931,8.20739366666667,5.96644951964247,-0.154750480357529,-2.52810691298322,"PETG","Flat",100,3,"PETG 100%_3.txt"
10.2123,49.068,0.068156,6.1335,0.061006,0.0024402,0.24402,25.061,49.068,6.1335,0.24402,4.25033333333333,1.931,8.20739366666667,5.97851181420525,-0.154988185794752,-2.52691262402792,"PETG","Flat",100,3,"PETG 100%_3.txt"
10.2309,49.167,0.0683,6.1459,0.06115,0.002446,0.2446,25.061,49.167,6.1459,0.2446,4.25033333333333,1.931,8.20739366666667,5.99057410876802,-0.155325891231976,-2.52730912042135,"PETG","Flat",100,3,"PETG 100%_3.txt"
10.2494,49.266,0.068444,6.1582,0.061294,0.0024518,0.24518,25.061,49.266,6.1582,0.24518,4.25033333333333,1.931,8.20739366666667,6.0026364033308,-0.155563596669199,-2.52612121511479,"PETG","Flat",100,3,"PETG 100%_3.txt"
10.2679,49.365,0.068588,6.1706,0.061438,0.0024575,0.24575,25.061,49.365,6.1706,0.24575,4.25033333333333,1.931,8.20739366666667,6.01469869789358,-0.155901302106424,-2.52651771475097,"PETG","Flat",100,3,"PETG 100%_3.txt"
10.2865,49.464,0.068732,6.1829,0.061582,0.0024633,0.24633,25.062,49.464,6.1829,0.24633,4.25033333333333,1.931,8.20739366666667,6.02676099245635,-0.156139007543647,-2.52533612938341,"PETG","Flat",100,3,"PETG 100%_3.txt"
10.305,49.562,0.068875,6.1953,0.061726,0.002469,0.2469,25.062,49.562,6.1953,0.2469,4.25033333333333,1.931,8.20739366666667,6.03870144565991,-0.15659855434009,-2.52769929365955,"PETG","Flat",100,3,"PETG 100%_3.txt"
10.3235,49.661,0.069019,6.2077,0.06187,0.0024748,0.24748,25.062,49.661,6.2077,0.24748,4.25033333333333,1.931,8.20739366666667,6.05076374022269,-0.156936259777313,-2.52809027139381,"PETG","Flat",100,3,"PETG 100%_3.txt"
10.3421,49.76,0.069163,6.22,0.062013,0.0024805,0.24805,25.062,49.76,6.22,0.24805,4.25033333333333,1.931,8.20739366666667,6.06282603478546,-0.157173965214537,-2.52691262402793,"PETG","Flat",100,3,"PETG 100%_3.txt"
10.3606,49.859,0.069307,6.2324,0.062157,0.0024863,0.24863,25.062,49.859,6.2324,0.24863,4.25033333333333,1.931,8.20739366666667,6.07488832934824,-0.15751167065176,-2.5273036174148,"PETG","Flat",100,3,"PETG 100%_3.txt"
10.3791,49.958,0.069451,6.2447,0.062301,0.002492,0.2492,25.062,49.958,6.2447,0.2492,4.25033333333333,1.931,8.20739366666667,6.08695062391102,-0.157749376088984,-2.52613217751027,"PETG","Flat",100,3,"PETG 100%_3.txt"
10.3977,50.057,0.069595,6.2571,0.062445,0.0024978,0.24978,25.062,50.057,6.2571,0.24978,4.25033333333333,1.931,8.20739366666667,6.09901291847379,-0.158087081526207,-2.52652317409354,"PETG","Flat",100,3,"PETG 100%_3.txt"
10.4162,50.155,0.069739,6.2694,0.062589,0.0025036,0.25036,25.063,50.155,6.2694,0.25036,4.25033333333333,1.931,8.20739366666667,6.11095337167735,-0.15844662832265,-2.52730130989649,"PETG","Flat",100,3,"PETG 100%_3.txt"
10.4347,50.254,0.069883,6.2818,0.062733,0.0025093,0.25093,25.063,50.254,6.2818,0.25093,4.25033333333333,1.931,8.20739366666667,6.12301566624013,-0.158784333759874,-2.52768846126705,"PETG","Flat",100,3,"PETG 100%_3.txt"
10.4533,50.353,0.070027,6.2941,0.062877,0.0025151,0.25151,25.063,50.353,6.2941,0.25151,4.25033333333333,1.931,8.20739366666667,6.1350779608029,-0.159022039197097,-2.52652546348322,"PETG","Flat",100,3,"PETG 100%_3.txt"
10.4718,50.452,0.07017,6.3065,0.063021,0.0025208,0.25208,25.063,50.452,6.3065,0.25208,4.25033333333333,1.931,8.20739366666667,6.14714025536568,-0.159359744634321,-2.52691262402792,"PETG","Flat",100,3,"PETG 100%_3.txt"
10.4903,50.551,0.070314,6.3189,0.063165,0.0025266,0.25266,25.063,50.551,6.3189,0.25266,4.25033333333333,1.931,8.20739366666667,6.15920254992846,-0.159697450071544,-2.52729826507057,"PETG","Flat",100,3,"PETG 100%_3.txt"
10.5089,50.65,0.070458,6.3312,0.063308,0.0025323,0.25323,25.063,50.65,6.3312,0.25323,4.25033333333333,1.931,8.20739366666667,6.17126484449123,-0.159935155508768,-2.52614284035835,"PETG","Flat",100,3,"PETG 100%_3.txt"
10.5274,50.749,0.070602,6.3436,0.063452,0.0025381,0.25381,25.063,50.749,6.3436,0.25381,4.25033333333333,1.931,8.20739366666667,6.18332713905401,-0.160272860945992,-2.52652848455123,"PETG","Flat",100,3,"PETG 100%_3.txt"
10.5459,50.847,0.070746,6.3559,0.063596,0.0025438,0.25438,25.064,50.847,6.3559,0.25438,4.25033333333333,1.931,8.20739366666667,6.19526759225757,-0.160632407742435,-2.52729602011415,"PETG","Flat",100,3,"PETG 100%_3.txt"
10.5645,50.946,0.07089,6.3683,0.06374,0.0025496,0.25496,25.064,50.946,6.3683,0.25496,4.25033333333333,1.931,8.20739366666667,6.20732988682034,-0.160970113179658,-2.52767792314524,"PETG","Flat",100,3,"PETG 100%_3.txt"
10.583,51.045,0.071034,6.3806,0.063884,0.0025554,0.25554,25.064,51.045,6.3806,0.25554,4.25033333333333,1.931,8.20739366666667,6.21939218138312,-0.161207818616882,-2.52653071210986,"PETG","Flat",100,3,"PETG 100%_3.txt"
10.6015,51.144,0.071178,6.393,0.064028,0.0025611,0.25611,25.064,51.144,6.393,0.25611,4.25033333333333,1.931,8.20739366666667,6.23145447594589,-0.161545524054105,-2.52691262402793,"PETG","Flat",100,3,"PETG 100%_3.txt"
10.6201,51.243,0.071322,6.4054,0.064172,0.0025669,0.25669,25.064,51.243,6.4054,0.25669,4.25033333333333,1.931,8.20739366666667,6.24351677050867,-0.161883229491329,-2.52729305728493,"PETG","Flat",100,3,"PETG 100%_3.txt"
10.6386,51.342,0.071465,6.4177,0.064316,0.0025726,0.25726,25.064,51.342,6.4177,0.25726,4.25033333333333,1.931,8.20739366666667,6.25557906507145,-0.162120934928552,-2.52615321577126,"PETG","Flat",100,3,"PETG 100%_3.txt"
10.6571,51.441,0.071609,6.4301,0.06446,0.0025784,0.25784,25.064,51.441,6.4301,0.25784,4.25033333333333,1.931,8.20739366666667,6.26764135963422,-0.162458640365776,-2.52653365213256,"PETG","Flat",100,3,"PETG 100%_3.txt"
10.6757,51.539,0.071753,6.4424,0.064603,0.0025841,0.25841,25.065,51.539,6.4424,0.25841,4.25033333333333,1.931,8.20739366666667,6.27958181283778,-0.162818187162219,-2.52729087238015,"PETG","Flat",100,3,"PETG 100%_3.txt"
10.6942,51.638,0.071897,6.4548,0.064747,0.0025899,0.25899,25.065,51.638,6.4548,0.25899,4.25033333333333,1.931,8.20739366666667,6.29164410740056,-0.163155892599442,-2.52766766746363,"PETG","Flat",100,3,"PETG 100%_3.txt"
10.7127,51.737,0.072041,6.4671,0.064891,0.0025956,0.25956,25.065,51.737,6.4671,0.25956,4.25033333333333,1.931,8.20739366666667,6.30370640196333,-0.163393598036666,-2.52653582033161,"PETG","Flat",100,3,"PETG 100%_3.txt"
10.7313,51.836,0.072185,6.4795,0.065035,0.0026014,0.26014,25.065,51.836,6.4795,0.26014,4.25033333333333,1.931,8.20739366666667,6.31576869652611,-0.163731303473889,-2.52691262402792,"PETG","Flat",100,3,"PETG 100%_3.txt"
10.7498,51.935,0.072329,6.4919,0.065179,0.0026072,0.26072,25.065,51.935,6.4919,0.26072,4.25033333333333,1.931,8.20739366666667,6.32783099108889,-0.164069008911112,-2.52728798827943,"PETG","Flat",100,3,"PETG 100%_3.txt"
10.7683,52.034,0.072473,6.5042,0.065323,0.0026129,0.26129,25.065,52.034,6.5042,0.26129,4.25033333333333,1.931,8.20739366666667,6.33989328565166,-0.164306714348336,-2.52616331521687,"PETG","Flat",100,3,"PETG 100%_3.txt"
10.7869,52.133,0.072617,6.5166,0.065467,0.0026187,0.26187,25.065,52.133,6.5166,0.26187,4.25033333333333,1.931,8.20739366666667,6.35195558021444,-0.16464441978556,-2.52653868252709,"PETG","Flat",100,3,"PETG 100%_3.txt"
10.8054,52.231,0.07276,6.5289,0.065611,0.0026244,0.26244,25.066,52.231,6.5289,0.26244,4.25033333333333,1.931,8.20739366666667,6.363896033418,-0.165003966582003,-2.52728586104862,"PETG","Flat",100,3,"PETG 100%_3.txt"
10.8239,52.33,0.072904,6.5413,0.065755,0.0026302,0.26302,25.066,52.33,6.5413,0.26302,4.25033333333333,1.931,8.20739366666667,6.37595832798077,-0.165341672019227,-2.52765768301755,"PETG","Flat",100,3,"PETG 100%_3.txt"
10.8425,52.429,0.073048,6.5536,0.065898,0.0026359,0.26359,25.066,52.429,6.5536,0.26359,4.25033333333333,1.931,8.20739366666667,6.38802062254355,-0.16557937745645,-2.52654079370804,"PETG","Flat",100,3,"PETG 100%_3.txt"
10.861,52.528,0.073192,6.566,0.066042,0.0026417,0.26417,25.066,52.528,6.566,0.26417,4.25033333333333,1.931,8.20739366666667,6.40008291710633,-0.165917082893674,-2.52691262402793,"PETG","Flat",100,3,"PETG 100%_3.txt"
10.8796,52.627,0.073336,6.5784,0.066186,0.0026474,0.26474,25.066,52.627,6.5784,0.26474,4.25033333333333,1.931,8.20739366666667,6.4121452116691,-0.166254788330897,-2.52728305257961,"PETG","Flat",100,3,"PETG 100%_3.txt"
10.8981,52.724,0.07348,6.5905,0.06633,0.0026532,0.26532,25.066,52.724,6.5905,0.26532,4.25033333333333,1.931,8.20739366666667,6.42396382351344,-0.16653617648656,-2.52691262402792,"PETG","Flat",100,3,"PETG 100%_3.txt"
10.9166,52.82,0.073624,6.6025,0.066474,0.002659,0.2659,25.066,52.82,6.6025,0.2659,4.25033333333333,1.931,8.20739366666667,6.43566059399856,-0.166839406001444,-2.52691262402792,"PETG","Flat",100,3,"PETG 100%_3.txt"
10.9352,52.917,0.073768,6.6146,0.066618,0.0026647,0.26647,25.067,52.917,6.6146,0.26647,4.25033333333333,1.931,8.20739366666667,6.44747920584289,-0.167120794157107,-2.52654422273617,"PETG","Flat",100,3,"PETG 100%_3.txt"
10.9537,53.013,0.073912,6.6266,0.066762,0.0026705,0.26705,25.067,53.013,6.6266,0.26705,4.25033333333333,1.931,8.20739366666667,6.45917597632801,-0.16742402367199,-2.52654488986796,"PETG","Flat",100,3,"PETG 100%_3.txt"
10.9722,53.109,0.074055,6.6387,0.066906,0.0026762,0.26762,25.067,53.109,6.6387,0.26762,4.25033333333333,1.931,8.20739366666667,6.47087274681313,-0.167827253186873,-2.52801381576021,"PETG","Flat",100,3,"PETG 100%_3.txt"
10.9908,53.206,0.074199,6.6507,0.06705,0.002682,0.2682,25.067,53.206,6.6507,0.2682,4.25033333333333,1.931,8.20739366666667,6.48269135865746,-0.168008641342536,-2.52617982080888,"PETG","Flat",100,3,"PETG 100%_3.txt"
11.0093,53.302,0.074343,6.6627,0.067193,0.0026877,0.26877,25.067,53.302,6.6627,0.26877,4.25033333333333,1.931,8.20739366666667,6.49438812914258,-0.168311870857421,-2.52618114063999,"PETG","Flat",100,3,"PETG 100%_3.txt"
11.0278,53.398,0.074487,6.6748,0.067337,0.0026935,0.26935,25.067,53.398,6.6748,0.26935,4.25033333333333,1.931,8.20739366666667,6.5060848996277,-0.168715100372304,-2.52764278139126,"PETG","Flat",100,3,"PETG 100%_3.txt"
11.0464,53.495,0.074631,6.6868,0.067481,0.0026992,0.26992,25.067,53.495,6.6868,0.26992,4.25033333333333,1.931,8.20739366666667,6.51790351147203,-0.168896488527968,-2.52581935347203,"PETG","Flat",100,3,"PETG 100%_3.txt"
11.0649,53.591,0.074775,6.6989,0.067625,0.002705,0.2705,25.068,53.591,6.6989,0.2705,4.25033333333333,1.931,8.20739366666667,6.52960028195715,-0.169299718042851,-2.52727638930049,"PETG","Flat",100,3,"PETG 100%_3.txt"
11.0834,53.687,0.074919,6.7109,0.067769,0.0027108,0.27108,25.068,53.687,6.7109,0.27108,4.25033333333333,1.931,8.20739366666667,6.54129705244227,-0.169602947557734,-2.52727573883881,"PETG","Flat",100,3,"PETG 100%_3.txt"
11.102,53.784,0.075063,6.723,0.067913,0.0027165,0.27165,25.068,53.784,6.723,0.27165,4.25033333333333,1.931,8.20739366666667,6.5531156642866,-0.169884335713397,-2.52691262402792,"PETG","Flat",100,3,"PETG 100%_3.txt"
11.1205,53.88,0.075207,6.735,0.068057,0.0027223,0.27223,25.068,53.88,6.735,0.27223,4.25033333333333,1.931,8.20739366666667,6.56481243477172,-0.17018756522828,-2.52691262402792,"PETG","Flat",100,3,"PETG 100%_3.txt"
11.139,53.976,0.07535,6.747,0.068201,0.002728,0.2728,25.068,53.976,6.747,0.2728,4.25033333333333,1.931,8.20739366666667,6.57650920525684,-0.170490794743164,-2.52691262402792,"PETG","Flat",100,3,"PETG 100%_3.txt"
11.1576,54.073,0.075494,6.7591,0.068345,0.0027338,0.27338,25.068,54.073,6.7591,0.27338,4.25033333333333,1.931,8.20739366666667,6.58832781710117,-0.170772182898827,-2.52655209863483,"PETG","Flat",100,3,"PETG 100%_3.txt"
11.1761,54.169,0.075638,6.7711,0.068488,0.0027395,0.27395,25.068,54.169,6.7711,0.27395,4.25033333333333,1.931,8.20739366666667,6.60002458758629,-0.17107541241371,-2.5265527375716,"PETG","Flat",100,3,"PETG 100%_3.txt"
11.1946,54.265,0.075782,6.7832,0.068632,0.0027453,0.27453,25.069,54.265,6.7832,0.27453,4.25033333333333,1.931,8.20739366666667,6.61172135807141,-0.171478641928594,-2.52799035748016,"PETG","Flat",100,3,"PETG 100%_3.txt"
11.2132,54.362,0.075926,6.7952,0.068776,0.0027511,0.27511,25.069,54.362,6.7952,0.27511,4.25033333333333,1.931,8.20739366666667,6.62353996991574,-0.171660030084258,-2.52619540387712,"PETG","Flat",100,3,"PETG 100%_3.txt"
11.2317,54.458,0.07607,6.8073,0.06892,0.0027568,0.27568,25.069,54.458,6.8073,0.27568,4.25033333333333,1.931,8.20739366666667,6.63523674040086,-0.172063259599141,-2.52762856931736,"PETG","Flat",100,3,"PETG 100%_3.txt"
11.2502,54.554,0.076214,6.8193,0.069064,0.0027626,0.27626,25.069,54.554,6.8193,0.27626,4.25033333333333,1.931,8.20739366666667,6.64693351088598,-0.172366489114024,-2.52762730946027,"PETG","Flat",100,3,"PETG 100%_3.txt"
11.2688,54.651,0.076358,6.8314,0.069208,0.0027683,0.27683,25.069,54.651,6.8314,0.27683,4.25033333333333,1.931,8.20739366666667,6.65875212273031,-0.172647877269688,-2.52726933380694,"PETG","Flat",100,3,"PETG 100%_3.txt"
11.2873,54.747,0.076502,6.8434,0.069352,0.0027741,0.27741,25.069,54.747,6.8434,0.27741,4.25033333333333,1.931,8.20739366666667,6.67044889321543,-0.172951106784571,-2.52726870831123,"PETG","Flat",100,3,"PETG 100%_3.txt"
11.3058,54.844,0.076646,6.8554,0.069496,0.0027798,0.27798,25.069,54.844,6.8554,0.27798,4.25033333333333,1.931,8.20739366666667,6.68226750505977,-0.173132494940234,-2.52549078011837,"PETG","Flat",100,3,"PETG 100%_3.txt"
11.3244,54.94,0.076789,6.8675,0.06964,0.0027856,0.27856,25.07,54.94,6.8675,0.27856,4.25033333333333,1.931,8.20739366666667,6.69396427554488,-0.173535724455117,-2.52691262402792,"PETG","Flat",100,3,"PETG 100%_3.txt"
11.3429,55.036,0.076933,6.8795,0.069783,0.0027913,0.27913,25.07,55.036,6.8795,0.27913,4.25033333333333,1.931,8.20739366666667,6.70566104603,-0.173838953970001,-2.52691262402792,"PETG","Flat",100,3,"PETG 100%_3.txt"
11.3614,55.133,0.077077,6.8916,0.069927,0.0027971,0.27971,25.07,55.133,6.8916,0.27971,4.25033333333333,1.931,8.20739366666667,6.71747965787434,-0.174120342125664,-2.52655903020582,"PETG","Flat",100,3,"PETG 100%_3.txt"
11.38,55.229,0.077221,6.9036,0.070071,0.0028029,0.28029,25.07,55.229,6.9036,0.28029,4.25033333333333,1.931,8.20739366666667,6.72917642835945,-0.174423571640547,-2.52655964483092,"PETG","Flat",100,3,"PETG 100%_3.txt"
11.3985,55.325,0.077365,6.9157,0.070215,0.0028086,0.28086,25.07,55.325,6.9157,0.28086,4.25033333333333,1.931,8.20739366666667,6.74087319884457,-0.174826801155431,-2.52796970885711,"PETG","Flat",100,3,"PETG 100%_3.txt"
11.417,55.422,0.077509,6.9277,0.070359,0.0028144,0.28144,25.07,55.422,6.9277,0.28144,4.25033333333333,1.931,8.20739366666667,6.7526918106889,-0.175008189311095,-2.52620912151356,"PETG","Flat",100,3,"PETG 100%_3.txt"
11.4356,55.518,0.077653,6.9397,0.070503,0.0028201,0.28201,25.071,55.518,6.9397,0.28201,4.25033333333333,1.931,8.20739366666667,6.76438858117402,-0.175311418825978,-2.526210337997,"PETG","Flat",100,3,"PETG 100%_3.txt"
11.4541,55.614,0.077797,6.9518,0.070647,0.0028259,0.28259,25.071,55.614,6.9518,0.28259,4.25033333333333,1.931,8.20739366666667,6.77608535165914,-0.175714648340862,-2.52761368769041,"PETG","Flat",100,3,"PETG 100%_3.txt"
11.4726,55.711,0.077941,6.9638,0.070791,0.0028316,0.28316,25.071,55.711,6.9638,0.28316,4.25033333333333,1.931,8.20739366666667,6.78790396350348,-0.175896036496525,-2.52586284064052,"PETG","Flat",100,3,"PETG 100%_3.txt"
11.4912,55.807,0.078084,6.9759,0.070935,0.0028374,0.28374,25.071,55.807,6.9759,0.28374,4.25033333333333,1.931,8.20739366666667,6.79960073398859,-0.176299266011408,-2.52726194485884,"PETG","Flat",100,3,"PETG 100%_3.txt"
11.5097,55.903,0.078228,6.9879,0.071079,0.0028431,0.28431,25.071,55.903,6.9879,0.28431,4.25033333333333,1.931,8.20739366666667,6.81129750447371,-0.176602495526291,-2.52726134498621,"PETG","Flat",100,3,"PETG 100%_3.txt"
11.5282,56,0.078372,7,0.071222,0.0028489,0.28489,25.071,56,7,0.28489,4.25033333333333,1.931,8.20739366666667,6.82311611631805,-0.176883883681954,-2.52691262402792,"PETG","Flat",100,3,"PETG 100%_3.txt"
11.5468,56.096,0.078516,7.012,0.071366,0.0028547,0.28547,25.071,56.096,7.012,0.28547,4.25033333333333,1.931,8.20739366666667,6.83481288680316,-0.177187113196838,-2.52691262402792,"PETG","Flat",100,3,"PETG 100%_3.txt"
11.5653,56.192,0.07866,7.024,0.07151,0.0028604,0.28604,25.072,56.192,7.024,0.28604,4.25033333333333,1.931,8.20739366666667,6.84650965728828,-0.177490342711721,-2.52691262402792,"PETG","Flat",100,3,"PETG 100%_3.txt"
11.5838,56.289,0.078804,7.0361,0.071654,0.0028662,0.28662,25.072,56.289,7.0361,0.28662,4.25033333333333,1.931,8.20739366666667,6.85832826913262,-0.177771730867385,-2.52656629194277,"PETG","Flat",100,3,"PETG 100%_3.txt"
11.6024,56.385,0.078948,7.0481,0.071798,0.0028719,0.28719,25.072,56.385,7.0481,0.28719,4.25033333333333,1.931,8.20739366666667,6.87002503961773,-0.178074960382268,-2.52656688160311,"PETG","Flat",100,3,"PETG 100%_3.txt"
11.6209,56.481,0.079092,7.0602,0.071942,0.0028777,0.28777,25.072,56.481,7.0602,0.28777,4.25033333333333,1.931,8.20739366666667,6.88172181010285,-0.178478189897151,-2.52794807366861,"PETG","Flat",100,3,"PETG 100%_3.txt"
11.6395,56.578,0.079236,7.0722,0.072086,0.0028834,0.28834,25.072,56.578,7.0722,0.28834,4.25033333333333,1.931,8.20739366666667,6.89354042194719,-0.178659578052814,-2.52622349555745,"PETG","Flat",100,3,"PETG 100%_3.txt"
11.658,56.674,0.079379,7.0843,0.07223,0.0028892,0.28892,25.072,56.674,7.0843,0.28892,4.25033333333333,1.931,8.20739366666667,6.9052371924323,-0.179062807567698,-2.52760057546544,"PETG","Flat",100,3,"PETG 100%_3.txt"
11.6765,56.77,0.079523,7.0963,0.072374,0.0028949,0.28949,25.072,56.77,7.0963,0.28949,4.25033333333333,1.931,8.20739366666667,6.91693396291742,-0.179366037082581,-2.52759941212437,"PETG","Flat",100,3,"PETG 100%_3.txt"
11.6951,56.867,0.079667,7.1084,0.072517,0.0029007,0.29007,25.073,56.867,7.1084,0.29007,4.25033333333333,1.931,8.20739366666667,6.92875257476175,-0.179647425238245,-2.52725543354686,"PETG","Flat",100,3,"PETG 100%_3.txt"
11.7136,56.963,0.079811,7.1204,0.072661,0.0029065,0.29065,25.073,56.963,7.1204,0.29065,4.25033333333333,1.931,8.20739366666667,6.94044934524687,-0.179950654753128,-2.52725485581046,"PETG","Flat",100,3,"PETG 100%_3.txt"
11.7321,57.06,0.079955,7.1324,0.072805,0.0029122,0.29122,25.073,57.06,7.1324,0.29122,4.25033333333333,1.931,8.20739366666667,6.95226795709121,-0.180132042908791,-2.52554600006717,"PETG","Flat",100,3,"PETG 100%_3.txt"
11.7507,57.156,0.080099,7.1445,0.072949,0.002918,0.2918,25.073,57.156,7.1445,0.2918,4.25033333333333,1.931,8.20739366666667,6.96396472757633,-0.180535272423675,-2.52691262402792,"PETG","Flat",100,3,"PETG 100%_3.txt"
11.7692,57.252,0.080243,7.1565,0.073093,0.0029237,0.29237,25.073,57.252,7.1565,0.29237,4.25033333333333,1.931,8.20739366666667,6.97566149806144,-0.180838501938558,-2.52691262402792,"PETG","Flat",100,3,"PETG 100%_3.txt"
11.7877,57.349,0.080387,7.1686,0.073237,0.0029295,0.29295,25.073,57.349,7.1686,0.29295,4.25033333333333,1.931,8.20739366666667,6.98748010990578,-0.181119890094222,-2.52657269333234,"PETG","Flat",100,3,"PETG 100%_3.txt"
11.8063,57.445,0.080531,7.1806,0.073381,0.0029352,0.29352,25.073,57.445,7.1806,0.29352,4.25033333333333,1.931,8.20739366666667,6.99917688039089,-0.181423119609105,-2.52657326141416,"PETG","Flat",100,3,"PETG 100%_3.txt"
11.8248,57.541,0.080674,7.1927,0.073525,0.002941,0.2941,25.074,57.541,7.1927,0.2941,4.25033333333333,1.931,8.20739366666667,7.01087365087601,-0.181826349123989,-2.52792899917958,"PETG","Flat",100,3,"PETG 100%_3.txt"
11.8433,57.638,0.080818,7.2047,0.073669,0.0029467,0.29467,25.074,57.638,7.2047,0.29467,4.25033333333333,1.931,8.20739366666667,7.02269226272035,-0.182007737279652,-2.52623616916252,"PETG","Flat",100,3,"PETG 100%_3.txt"
11.8619,57.734,0.080962,7.2167,0.073812,0.0029525,0.29525,25.074,57.734,7.2167,0.29525,4.25033333333333,1.931,8.20739366666667,7.03438903320547,-0.182310966794535,-2.52623729397835,"PETG","Flat",100,3,"PETG 100%_3.txt"
11.8804,57.83,0.081106,7.2288,0.073956,0.0029583,0.29583,25.074,57.83,7.2288,0.29583,4.25033333333333,1.931,8.20739366666667,7.04608580369058,-0.182714196309418,-2.52758682366947,"PETG","Flat",100,3,"PETG 100%_3.txt"
11.8989,57.934,0.08125,7.2418,0.0741,0.002964,0.2964,25.074,57.934,7.2418,0.2964,4.25033333333333,1.931,8.20739366666667,7.05875730504946,-0.183042694950542,-2.5275856133909,"PETG","Flat",100,3,"PETG 100%_3.txt"
11.9175,58.038,0.081394,7.2548,0.074244,0.0029698,0.29698,25.074,58.038,7.2548,0.29698,4.25033333333333,1.931,8.20739366666667,7.07142880640833,-0.183371193591666,-2.52758440744978,"PETG","Flat",100,3,"PETG 100%_3.txt"
11.936,58.143,0.081538,7.2678,0.074388,0.0029755,0.29755,25.074,58.143,7.2678,0.29755,4.25033333333333,1.931,8.20739366666667,7.08422214912643,-0.183577850873569,-2.52590675133561,"PETG","Flat",100,3,"PETG 100%_3.txt"
11.9545,58.247,0.081682,7.2808,0.074532,0.0029813,0.29813,25.075,58.247,7.2808,0.29813,4.25033333333333,1.931,8.20739366666667,7.09689365048531,-0.183906349514693,-2.52590854733948,"PETG","Flat",100,3,"PETG 100%_3.txt"
11.9731,58.351,0.081826,7.2939,0.074676,0.002987,0.2987,25.075,58.351,7.2939,0.2987,4.25033333333333,1.931,8.20739366666667,7.10956515184418,-0.184334848155816,-2.52724671514302,"PETG","Flat",100,3,"PETG 100%_3.txt"
11.9916,58.455,0.081969,7.3069,0.07482,0.0029928,0.29928,25.075,58.455,7.3069,0.29928,4.25033333333333,1.931,8.20739366666667,7.12223665320306,-0.18466334679694,-2.52724612074806,"PETG","Flat",100,3,"PETG 100%_3.txt"
12.0101,58.559,0.082113,7.3199,0.074964,0.0029985,0.29985,25.075,58.559,7.3199,0.29985,4.25033333333333,1.931,8.20739366666667,7.13490815456194,-0.184991845438064,-2.52724552846437,"PETG","Flat",100,3,"PETG 100%_3.txt"
12.0287,58.663,0.082257,7.3329,0.075107,0.0030043,0.30043,25.075,58.663,7.3329,0.30043,4.25033333333333,1.931,8.20739366666667,7.14757965592081,-0.185320344079188,-2.52724493828074,"PETG","Flat",100,3,"PETG 100%_3.txt"
12.0472,58.767,0.082401,7.3459,0.075251,0.0030101,0.30101,25.075,58.767,7.3459,0.30101,4.25033333333333,1.931,8.20739366666667,7.16025115727969,-0.185648842720311,-2.52724435018597,"PETG","Flat",100,3,"PETG 100%_3.txt"
12.0657,58.872,0.082545,7.359,0.075395,0.0030158,0.30158,25.075,58.872,7.359,0.30158,4.25033333333333,1.931,8.20739366666667,7.17304449999779,-0.185955500002215,-2.52691262402792,"PETG","Flat",100,3,"PETG 100%_3.txt"
12.0843,58.976,0.082689,7.372,0.075539,0.0030216,0.30216,25.076,58.976,7.372,0.30216,4.25033333333333,1.931,8.20739366666667,7.18571600135666,-0.186283998643338,-2.52691262402792,"PETG","Flat",100,3,"PETG 100%_3.txt"
