Repository: VipulKohinkar/3D-Printing-Parameter-Optimisation

# 3D Printing Parameter Optimisation: Impact of K-Value on Carbon-Reinforced PETG

## MSc Mechanical Engineering with Management

**Author:** Vipul Kohinkar  
**Project:** MEE7012-SUM  
**Date:** 27 August 2026

---

## Project Overview

This project investigates the influence of flow-rate multiplier (K-value) and build orientation on the tensile behaviour of PETG and carbon-fibre-reinforced PETG (CF-PETG) manufactured using fused deposition modelling (FDM).

The study compares an unreinforced thermoplastic, PETG, with a carbon-fibre-reinforced PETG composite to investigate whether the two materials respond differently to changes in material flow and build orientation.

---

File: 3_Experimental_data/Modulus/Recalculated Stress Strain/Recalculated_Stress_Strain_All_Data.csv (part 121 of 212)
"Time (s)","Load (N)","Machine Extension (mm)","Stress (MPa)","Extension from Preload (mm)","Strain","Percentage Strain","Gauge Length (mm)","Load_N","NEXYGEN_Stress_MPa","Percentage_Strain","Measured_Width_mm","Measured_Thickness_mm","Measured_Area_mm2","Recalculated_Stress_MPa","Stress_Difference_MPa","Stress_Difference_Percent","Material","Orientation","K","Sample","File"
3.65722,11.649,0.015533,1.4561,0.0080125,0.0003205,0.03205,25.008,11.649,1.4561,0.03205,4.25333333333333,1.933,8.22169333333333,1.41686140892306,-0.0392385910769395,-2.69477309779133,"PETG","Flat",100,4,"PETG 100%_4.txt"
3.67588,11.765,0.015686,1.4706,0.0081655,0.00032662,0.032662,25.008,11.765,1.4706,0.032662,4.25333333333333,1.933,8.22169333333333,1.43097042458407,-0.0396295754159319,-2.69478956996681,"PETG","Flat",100,4,"PETG 100%_4.txt"
3.69454,11.881,0.015839,1.4852,0.0083186,0.00033274,0.033274,25.009,11.881,1.4852,0.033274,4.25333333333333,1.933,8.22169333333333,1.44507944024508,-0.0401205597549248,-2.70135737644255,"PETG","Flat",100,4,"PETG 100%_4.txt"
3.7132,11.998,0.015992,1.4997,0.0084716,0.00033887,0.033887,25.009,11.998,1.4997,0.033887,4.25333333333333,1.933,8.22169333333333,1.45931008535144,-0.0403899146485638,-2.69319961649422,"PETG","Flat",100,4,"PETG 100%_4.txt"
3.73186,12.114,0.016145,1.5142,0.0086247,0.00034499,0.034499,25.009,12.114,1.5142,0.034499,4.25333333333333,1.933,8.22169333333333,1.47341910101244,-0.0407808989875562,-2.69323068204704,"PETG","Flat",100,4,"PETG 100%_4.txt"
3.75052,12.23,0.016298,1.5287,0.0087777,0.00035111,0.035111,25.009,12.23,1.5287,0.035111,4.25333333333333,1.933,8.22169333333333,1.48752811667345,-0.0411718833265489,-2.69326115827493,"PETG","Flat",100,4,"PETG 100%_4.txt"
3.76918,12.346,0.016451,1.5433,0.0089308,0.00035723,0.035723,25.009,12.346,1.5433,0.035723,4.25333333333333,1.933,8.22169333333333,1.50163713233446,-0.0416628676655415,-2.69959616831086,"PETG","Flat",100,4,"PETG 100%_4.txt"
3.78783,12.462,0.016604,1.5578,0.0090838,0.00036335,0.036335,25.009,12.462,1.5578,0.036335,4.25333333333333,1.933,8.22169333333333,1.51574614799547,-0.0420538520045344,-2.6995668253007,"PETG","Flat",100,4,"PETG 100%_4.txt"
3.80649,12.578,0.016757,1.5723,0.0092369,0.00036948,0.036948,25.009,12.578,1.5723,0.036948,4.25333333333333,1.933,8.22169333333333,1.52985516365647,-0.042444836343527,-2.69953802350232,"PETG","Flat",100,4,"PETG 100%_4.txt"
3.82515,12.695,0.01691,1.5868,0.0093899,0.0003756,0.03756,25.01,12.695,1.5868,0.03756,4.25333333333333,1.933,8.22169333333333,1.54408580876283,-0.0427141912371658,-2.69184467085744,"PETG","Flat",100,4,"PETG 100%_4.txt"
3.84381,12.811,0.017063,1.6013,0.009543,0.00038172,0.038172,25.01,12.811,1.6013,0.038172,4.25333333333333,1.933,8.22169333333333,1.55819482442384,-0.0431051755761584,-2.69188631587825,"PETG","Flat",100,4,"PETG 100%_4.txt"
3.86247,12.927,0.017216,1.6159,0.009696,0.00038784,0.038784,25.01,12.927,1.6159,0.038784,4.25333333333333,1.933,8.22169333333333,1.57230384008485,-0.0435961599151511,-2.69794912526463,"PETG","Flat",100,4,"PETG 100%_4.txt"
3.88113,13.043,0.017369,1.6304,0.0098491,0.00039396,0.039396,25.01,13.043,1.6304,0.039396,4.25333333333333,1.933,8.22169333333333,1.58641285574586,-0.043987144254144,-2.69793573688322,"PETG","Flat",100,4,"PETG 100%_4.txt"
3.89979,13.159,0.017522,1.6449,0.010002,0.00040008,0.040008,25.01,13.159,1.6449,0.040008,4.25333333333333,1.933,8.22169333333333,1.60052187140686,-0.0443781285931364,-2.69792258454231,"PETG","Flat",100,4,"PETG 100%_4.txt"
3.91845,13.275,0.017675,1.6594,0.010155,0.00040621,0.040621,25.01,13.275,1.6594,0.040621,4.25333333333333,1.933,8.22169333333333,1.61463088706787,-0.044769112932129,-2.6979096620543,"PETG","Flat",100,4,"PETG 100%_4.txt"
3.93711,13.392,0.017828,1.674,0.010308,0.00041233,0.041233,25.01,13.392,1.674,0.041233,4.25333333333333,1.933,8.22169333333333,1.62886153217423,-0.045138467825768,-2.69644371719044,"PETG","Flat",100,4,"PETG 100%_4.txt"
3.95577,13.529,0.017981,1.6911,0.010461,0.00041845,0.041845,25.011,13.529,1.6911,0.041845,4.25333333333333,1.933,8.22169333333333,1.64552476618766,-0.045575233812337,-2.69500525174957,"PETG","Flat",100,4,"PETG 100%_4.txt"
3.97443,13.667,0.018135,1.7083,0.010614,0.00042457,0.042457,25.011,13.667,1.7083,0.042457,4.25333333333333,1.933,8.22169333333333,1.66230962964645,-0.0459903703535522,-2.69217177038882,"PETG","Flat",100,4,"PETG 100%_4.txt"
3.99309,13.804,0.018288,1.7255,0.010767,0.00043069,0.043069,25.011,13.804,1.7255,0.043069,4.25333333333333,1.933,8.22169333333333,1.67897286365988,-0.0465271363401212,-2.69644371719045,"PETG","Flat",100,4,"PETG 100%_4.txt"
4.01175,13.942,0.018441,1.7427,0.01092,0.00043682,0.043682,25.011,13.942,1.7427,0.043682,4.25333333333333,1.933,8.22169333333333,1.69575772711866,-0.0469422728813365,-2.6936519700084,"PETG","Flat",100,4,"PETG 100%_4.txt"
4.03041,14.08,0.018594,1.7599,0.011073,0.00044294,0.044294,25.011,14.08,1.7599,0.044294,4.25333333333333,1.933,8.22169333333333,1.71254259057745,-0.047357409422552,-2.69091479189454,"PETG","Flat",100,4,"PETG 100%_4.txt"
4.04906,14.217,0.018747,1.7772,0.011227,0.00044906,0.044906,25.011,14.217,1.7772,0.044906,4.25333333333333,1.933,8.22169333333333,1.72920582459088,-0.0479941754091207,-2.70055004552783,"PETG","Flat",100,4,"PETG 100%_4.txt"
4.06772,14.355,0.0189,1.7944,0.01138,0.00045518,0.045518,25.012,14.355,1.7944,0.045518,4.25333333333333,1.933,8.22169333333333,1.74599068804966,-0.0484093119503362,-2.69779937306822,"PETG","Flat",100,4,"PETG 100%_4.txt"
4.08638,14.493,0.019053,1.8116,0.011533,0.0004613,0.04613,25.012,14.493,1.8116,0.04613,4.25333333333333,1.933,8.22169333333333,1.76277555150845,-0.0488244484915514,-2.69510093241066,"PETG","Flat",100,4,"PETG 100%_4.txt"
4.10504,14.63,0.019206,1.8288,0.011686,0.00046743,0.046743,25.012,14.63,1.8288,0.046743,4.25333333333333,1.933,8.22169333333333,1.77943878552188,-0.0493612144781201,-2.6991040287686,"PETG","Flat",100,4,"PETG 100%_4.txt"
4.1237,14.768,0.019359,1.846,0.011839,0.00047355,0.047355,25.012,14.768,1.846,0.047355,4.25333333333333,1.933,8.22169333333333,1.79622364898066,-0.0497763510193356,-2.69644371719045,"PETG","Flat",100,4,"PETG 100%_4.txt"
4.14236,14.906,0.019512,1.8632,0.011992,0.00047967,0.047967,25.012,14.906,1.8632,0.047967,4.25333333333333,1.933,8.22169333333333,1.81300851243945,-0.0501914875605509,-2.69383252257143,"PETG","Flat",100,4,"PETG 100%_4.txt"
4.16102,15.043,0.019665,1.8804,0.012145,0.00048579,0.048579,25.012,15.043,1.8804,0.048579,4.25333333333333,1.933,8.22169333333333,1.82967174645288,-0.0507282535471201,-2.69773737221443,"PETG","Flat",100,4,"PETG 100%_4.txt"
4.17968,15.181,0.019818,1.8976,0.012298,0.00049191,0.049191,25.012,15.181,1.8976,0.049191,4.25333333333333,1.933,8.22169333333333,1.84645660991166,-0.0511433900883353,-2.69516178796034,"PETG","Flat",100,4,"PETG 100%_4.txt"
4.19834,15.319,0.019971,1.9148,0.012451,0.00049804,0.049804,25.013,15.319,1.9148,0.049804,4.25333333333333,1.933,8.22169333333333,1.86324147337045,-0.0515585266295506,-2.69263247490864,"PETG","Flat",100,4,"PETG 100%_4.txt"
4.217,15.456,0.020124,1.932,0.012604,0.00050416,0.050416,25.013,15.456,1.932,0.050416,4.25333333333333,1.933,8.22169333333333,1.87990470738388,-0.0520952926161196,-2.69644371719045,"PETG","Flat",100,4,"PETG 100%_4.txt"
4.23566,15.567,0.020277,1.9459,0.012757,0.00051028,0.051028,25.013,15.567,1.9459,0.051028,4.25333333333333,1.933,8.22169333333333,1.89340557581812,-0.0524944241818797,-2.69769382711751,"PETG","Flat",100,4,"PETG 100%_4.txt"
4.25432,15.636,0.02043,1.9545,0.01291,0.0005164,0.05164,25.013,15.636,1.9545,0.05164,4.25333333333333,1.933,8.22169333333333,1.90179800754751,-0.0527019924524874,-2.69644371719045,"PETG","Flat",100,4,"PETG 100%_4.txt"
4.27298,15.704,0.020583,1.963,0.013063,0.00052252,0.052252,25.013,15.704,1.963,0.052252,4.25333333333333,1.933,8.22169333333333,1.91006880983155,-0.0529311901684486,-2.69644371719045,"PETG","Flat",100,4,"PETG 100%_4.txt"
4.29164,15.772,0.020736,1.9715,0.013216,0.00052864,0.052864,25.013,15.772,1.9715,0.052864,4.25333333333333,1.933,8.22169333333333,1.91833961211559,-0.0531603878844098,-2.69644371719045,"PETG","Flat",100,4,"PETG 100%_4.txt"
4.31029,15.841,0.020889,1.9801,0.013369,0.00053477,0.053477,25.014,15.841,1.9801,0.053477,4.25333333333333,1.933,8.22169333333333,1.92673204384498,-0.0533679561550173,-2.69521519898072,"PETG","Flat",100,4,"PETG 100%_4.txt"
4.32895,15.909,0.021042,1.9886,0.013522,0.00054089,0.054089,25.014,15.909,1.9886,0.054089,4.25333333333333,1.933,8.22169333333333,1.93500284612902,-0.0535971538709783,-2.69522045011457,"PETG","Flat",100,4,"PETG 100%_4.txt"
4.34761,15.977,0.021195,1.9971,0.013675,0.00054701,0.054701,25.014,15.977,1.9971,0.054701,4.25333333333333,1.933,8.22169333333333,1.94327364841306,-0.0538263515869397,-2.69522565654898,"PETG","Flat",100,4,"PETG 100%_4.txt"
4.36627,16.045,0.021349,2.0057,0.013828,0.00055313,0.055313,25.014,16.045,2.0057,0.055313,4.25333333333333,1.933,8.22169333333333,1.9515444506971,-0.0541555493029007,-2.70008223078729,"PETG","Flat",100,4,"PETG 100%_4.txt"
4.38493,16.114,0.021502,2.0142,0.013981,0.00055925,0.055925,25.014,16.114,2.0142,0.055925,4.25333333333333,1.933,8.22169333333333,1.95993688242649,-0.0542631175735087,-2.69402827790233,"PETG","Flat",100,4,"PETG 100%_4.txt"
4.40359,16.182,0.021655,2.0227,0.014134,0.00056538,0.056538,25.014,16.182,2.0227,0.056538,4.25333333333333,1.933,8.22169333333333,1.96820768471053,-0.0544923152894699,-2.69403842831215,"PETG","Flat",100,4,"PETG 100%_4.txt"
4.42225,16.255,0.021808,2.0319,0.014287,0.0005715,0.05715,25.014,16.255,2.0319,0.05715,4.25333333333333,1.933,8.22169333333333,1.97708663422134,-0.0548133657786634,-2.6976409163179,"PETG","Flat",100,4,"PETG 100%_4.txt"
4.44091,16.361,0.021961,2.0452,0.014441,0.00057762,0.057762,25.015,16.361,2.0452,0.057762,4.25333333333333,1.933,8.22169333333333,1.98997935542881,-0.0552206445711909,-2.70001195830192,"PETG","Flat",100,4,"PETG 100%_4.txt"
4.45957,16.467,0.022114,2.0584,0.014594,0.00058374,0.058374,25.015,16.467,2.0584,0.058374,4.25333333333333,1.933,8.22169333333333,2.00287207663628,-0.0555279233637189,-2.69762550348421,"PETG","Flat",100,4,"PETG 100%_4.txt"
4.47823,16.574,0.022267,2.0717,0.014747,0.00058986,0.058986,25.015,16.574,2.0717,0.058986,4.25333333333333,1.933,8.22169333333333,2.01588642728911,-0.0558135727108926,-2.69409531838068,"PETG","Flat",100,4,"PETG 100%_4.txt"
4.49689,16.68,0.02242,2.085,0.0149,0.00059599,0.059599,25.015,16.68,2.085,0.059599,4.25333333333333,1.933,8.22169333333333,2.02877914849658,-0.0562208515034208,-2.69644371719045,"PETG","Flat",100,4,"PETG 100%_4.txt"
4.51555,16.786,0.022573,2.0983,0.015053,0.00060211,0.060211,25.015,16.786,2.0983,0.060211,4.25333333333333,1.933,8.22169333333333,2.04167186970405,-0.0566281302959486,-2.69876234551535,"PETG","Flat",100,4,"PETG 100%_4.txt"
4.53421,16.892,0.022726,2.1115,0.015206,0.00060823,0.060823,25.015,16.892,2.1115,0.060823,4.25333333333333,1.933,8.22169333333333,2.05456459091152,-0.0569354090884762,-2.69644371719044,"PETG","Flat",100,4,"PETG 100%_4.txt"
4.55287,16.999,0.022879,2.1248,0.015359,0.00061435,0.061435,25.016,16.999,2.1248,0.061435,4.25333333333333,1.933,8.22169333333333,2.06757894156435,-0.0572210584356507,-2.69300915077422,"PETG","Flat",100,4,"PETG 100%_4.txt"
4.57152,17.105,0.023032,2.1381,0.015512,0.00062047,0.062047,25.016,17.105,2.1381,0.062047,4.25333333333333,1.933,8.22169333333333,2.08047166277182,-0.0576283372281785,-2.69530598326451,"PETG","Flat",100,4,"PETG 100%_4.txt"
4.59018,17.211,0.023185,2.1514,0.015665,0.0006266,0.06266,25.016,17.211,2.1514,0.06266,4.25333333333333,1.933,8.22169333333333,2.09336438397929,-0.0580356160207063,-2.69757441762138,"PETG","Flat",100,4,"PETG 100%_4.txt"
4.60884,17.317,0.023338,2.1647,0.015818,0.00063272,0.063272,25.016,17.317,2.1647,0.063272,4.25333333333333,1.933,8.22169333333333,2.10625710518677,-0.0584428948132336,-2.69981497728247,"PETG","Flat",100,4,"PETG 100%_4.txt"
4.6275,17.424,0.023491,2.1779,0.015971,0.00063884,0.063884,25.016,17.424,2.1779,0.063884,4.25333333333333,1.933,8.22169333333333,2.11927145583959,-0.0586285441604084,-2.69197594749109,"PETG","Flat",100,4,"PETG 100%_4.txt"
4.64616,17.53,0.023644,2.1912,0.016124,0.00064496,0.064496,25.016,17.53,2.1912,0.064496,4.25333333333333,1.933,8.22169333333333,2.13216417704706,-0.0590358229529353,-2.6942233914264,"PETG","Flat",100,4,"PETG 100%_4.txt"
4.66482,17.636,0.023797,2.2045,0.016277,0.00065108,0.065108,25.016,17.636,2.2045,0.065108,4.25333333333333,1.933,8.22169333333333,2.14505689825454,-0.0594431017454635,-2.69644371719045,"PETG","Flat",100,4,"PETG 100%_4.txt"
4.68348,17.742,0.02395,2.2178,0.01643,0.00065721,0.065721,25.017,17.742,2.2178,0.065721,4.25333333333333,1.933,8.22169333333333,2.15794961946201,-0.0598503805379909,-2.69863741266078,"PETG","Flat",100,4,"PETG 100%_4.txt"
4.70214,17.848,0.024103,2.2311,0.016583,0.00066333,0.066333,25.017,17.848,2.2311,0.066333,4.25333333333333,1.933,8.22169333333333,2.17084234066948,-0.0602576593305191,-2.7008049540818,"PETG","Flat",100,4,"PETG 100%_4.txt"
4.7208,17.955,0.024256,2.2443,0.016736,0.00066945,0.066945,25.017,17.955,2.2443,0.066945,4.25333333333333,1.933,8.22169333333333,2.18385669132231,-0.0604433086776934,-2.693192027701,"PETG","Flat",100,4,"PETG 100%_4.txt"
4.73946,18.061,0.02441,2.2576,0.016889,0.00067557,0.067557,25.017,18.061,2.2576,0.067557,4.25333333333333,1.933,8.22169333333333,2.19674941252978,-0.0608505874702208,-2.6953662061579,"PETG","Flat",100,4,"PETG 100%_4.txt"
4.75812,18.167,0.024563,2.2709,0.017042,0.00068169,0.068169,25.017,18.167,2.2709,0.068169,4.25333333333333,1.933,8.22169333333333,2.20964213373725,-0.0612578662627485,-2.69751491755465,"PETG","Flat",100,4,"PETG 100%_4.txt"
4.77678,18.273,0.024716,2.2842,0.017195,0.00068781,0.068781,25.017,18.273,2.2842,0.068781,4.25333333333333,1.933,8.22169333333333,2.22253485494472,-0.0616651450552763,-2.69963860674531,"PETG","Flat",100,4,"PETG 100%_4.txt"
4.79544,18.38,0.024869,2.2975,0.017348,0.00069394,0.069394,25.018,18.38,2.2975,0.069394,4.25333333333333,1.933,8.22169333333333,2.23554920559755,-0.0619507944024504,-2.69644371719044,"PETG","Flat",100,4,"PETG 100%_4.txt"
4.8141,18.486,0.025022,2.3107,0.017501,0.00070006,0.070006,25.018,18.486,2.3107,0.070006,4.25333333333333,1.933,8.22169333333333,2.24844192680502,-0.0622580731949784,-2.69433821763874,"PETG","Flat",100,4,"PETG 100%_4.txt"
4.83275,18.592,0.025175,2.324,0.017655,0.00070618,0.070618,25.018,18.592,2.324,0.070618,4.25333333333333,1.933,8.22169333333333,2.26133464801249,-0.0626653519875062,-2.69644371719046,"PETG","Flat",100,4,"PETG 100%_4.txt"
4.85141,18.698,0.025328,2.3373,0.017808,0.0007123,0.07123,25.018,18.698,2.3373,0.07123,4.25333333333333,1.933,8.22169333333333,2.27422736921997,-0.0630726307800336,-2.69852525478259,"PETG","Flat",100,4,"PETG 100%_4.txt"
4.87007,18.805,0.025481,2.3506,0.017961,0.00071842,0.071842,25.018,18.805,2.3506,0.071842,4.25333333333333,1.933,8.22169333333333,2.28724171987279,-0.0633582801272081,-2.69540883719936,"PETG","Flat",100,4,"PETG 100%_4.txt"
4.88873,18.911,0.025634,2.3639,0.018114,0.00072455,0.072455,25.018,18.911,2.3639,0.072455,4.25333333333333,1.933,8.22169333333333,2.30013444108026,-0.0637655589197355,-2.69747277464087,"PETG","Flat",100,4,"PETG 100%_4.txt"
4.90739,19.017,0.025787,2.3771,0.018267,0.00073067,0.073067,25.018,19.017,2.3771,0.073067,4.25333333333333,1.933,8.22169333333333,2.31302716228774,-0.0640728377122635,-2.69542037408033,"PETG","Flat",100,4,"PETG 100%_4.txt"
4.92605,19.123,0.02594,2.3904,0.01842,0.00073679,0.073679,25.019,19.123,2.3904,0.073679,4.25333333333333,1.933,8.22169333333333,2.32591988349521,-0.0644801165047912,-2.69746136649896,"PETG","Flat",100,4,"PETG 100%_4.txt"
4.94471,19.23,0.026093,2.4037,0.018573,0.00074291,0.074291,25.019,19.23,2.4037,0.074291,4.25333333333333,1.933,8.22169333333333,2.33893423414803,-0.0647657658519654,-2.69441968015831,"PETG","Flat",100,4,"PETG 100%_4.txt"
4.96337,19.336,0.026246,2.417,0.018726,0.00074903,0.074903,25.019,19.336,2.417,0.074903,4.25333333333333,1.933,8.22169333333333,2.35182695535551,-0.0651730446444931,-2.69644371719045,"PETG","Flat",100,4,"PETG 100%_4.txt"
4.98203,19.442,0.026399,2.4302,0.018879,0.00075516,0.075516,25.019,19.442,2.4302,0.075516,4.25333333333333,1.933,8.22169333333333,2.36471967656298,-0.0654803234370211,-2.69444175117361,"PETG","Flat",100,4,"PETG 100%_4.txt"
5.00069,19.548,0.026552,2.4435,0.019032,0.00076128,0.076128,25.019,19.548,2.4435,0.076128,4.25333333333333,1.933,8.22169333333333,2.37761239777045,-0.0658876022295485,-2.69644371719044,"PETG","Flat",100,4,"PETG 100%_4.txt"
5.01935,19.654,0.026705,2.4568,0.019185,0.0007674,0.07674,25.019,19.654,2.4568,0.07674,4.25333333333333,1.933,8.22169333333333,2.39050511897792,-0.0662948810220763,-2.69842400773674,"PETG","Flat",100,4,"PETG 100%_4.txt"
5.03801,19.761,0.026858,2.4701,0.019338,0.00077352,0.077352,25.02,19.761,2.4701,0.077352,4.25333333333333,1.933,8.22169333333333,2.40351946963075,-0.0665805303692508,-2.69545890325294,"PETG","Flat",100,4,"PETG 100%_4.txt"
5.05667,19.867,0.027011,2.4834,0.019491,0.00077964,0.077964,25.02,19.867,2.4834,0.077964,4.25333333333333,1.933,8.22169333333333,2.41641219083822,-0.0669878091617782,-2.69742325689692,"PETG","Flat",100,4,"PETG 100%_4.txt"
5.07533,19.973,0.027164,2.4966,0.019644,0.00078577,0.078577,25.02,19.973,2.4966,0.078577,4.25333333333333,1.933,8.22169333333333,2.42930491204569,-0.0672950879543062,-2.69546935649708,"PETG","Flat",100,4,"PETG 100%_4.txt"
5.09398,20.079,0.027317,2.5099,0.019797,0.00079189,0.079189,25.02,20.079,2.5099,0.079189,4.25333333333333,1.933,8.22169333333333,2.44219763325317,-0.0677023667468339,-2.69741291473102,"PETG","Flat",100,4,"PETG 100%_4.txt"
5.11264,20.186,0.02747,2.5232,0.01995,0.00079801,0.079801,25.02,20.186,2.5232,0.079801,4.25333333333333,1.933,8.22169333333333,2.45521198390599,-0.0679880160940081,-2.69451553955327,"PETG","Flat",100,4,"PETG 100%_4.txt"
5.1313,20.292,0.027624,2.5365,0.020103,0.00080413,0.080413,25.02,20.292,2.5365,0.080413,4.25333333333333,1.933,8.22169333333333,2.46810470511346,-0.0683952948865358,-2.69644371719045,"PETG","Flat",100,4,"PETG 100%_4.txt"
5.14996,20.398,0.027777,2.5498,0.020256,0.00081025,0.081025,25.02,20.398,2.5498,0.081025,4.25333333333333,1.933,8.22169333333333,2.48099742632094,-0.0688025736790632,-2.69835177971069,"PETG","Flat",100,4,"PETG 100%_4.txt"
5.16862,20.504,0.02793,2.563,0.020409,0.00081638,0.081638,25.021,20.504,2.563,0.081638,4.25333333333333,1.933,8.22169333333333,2.49389014752841,-0.0691098524715912,-2.69644371719045,"PETG","Flat",100,4,"PETG 100%_4.txt"
5.18728,20.611,0.028083,2.5763,0.020562,0.0008225,0.08225,25.021,20.611,2.5763,0.08225,4.25333333333333,1.933,8.22169333333333,2.50690449818123,-0.0693955018187653,-2.69361106310466,"PETG","Flat",100,4,"PETG 100%_4.txt"
5.20594,20.717,0.028236,2.5896,0.020715,0.00082862,0.082862,25.021,20.717,2.5896,0.082862,4.25333333333333,1.933,8.22169333333333,2.51979721938871,-0.0698027806112931,-2.69550434859797,"PETG","Flat",100,4,"PETG 100%_4.txt"
5.2246,20.823,0.028389,2.6029,0.020869,0.00083474,0.083474,25.021,20.823,2.6029,0.083474,4.25333333333333,1.933,8.22169333333333,2.53268994059618,-0.0702100594038209,-2.69737828590499,"PETG","Flat",100,4,"PETG 100%_4.txt"
5.24326,20.929,0.028542,2.6162,0.021022,0.00084086,0.084086,25.021,20.929,2.6162,0.084086,4.25333333333333,1.933,8.22169333333333,2.54558266180365,-0.0706173381963491,-2.69923317010737,"PETG","Flat",100,4,"PETG 100%_4.txt"
5.26192,21.035,0.028695,2.6294,0.021175,0.00084698,0.084698,25.021,21.035,2.6294,0.084698,4.25333333333333,1.933,8.22169333333333,2.55847538301112,-0.0709246169888762,-2.69736886699917,"PETG","Flat",100,4,"PETG 100%_4.txt"
5.28058,21.142,0.028848,2.6427,0.021328,0.00085311,0.085311,25.022,21.142,2.6427,0.085311,4.25333333333333,1.933,8.22169333333333,2.57148973366395,-0.0712102663360508,-2.69460272963449,"PETG","Flat",100,4,"PETG 100%_4.txt"
5.29924,21.248,0.029001,2.656,0.021481,0.00085923,0.085923,25.022,21.248,2.656,0.085923,4.25333333333333,1.933,8.22169333333333,2.58438245487142,-0.0716175451285785,-2.69644371719046,"PETG","Flat",100,4,"PETG 100%_4.txt"
5.3179,21.354,0.029154,2.6693,0.021634,0.00086535,0.086535,25.022,21.354,2.6693,0.086535,4.25333333333333,1.933,8.22169333333333,2.59727517607889,-0.0720248239211059,-2.69826635901195,"PETG","Flat",100,4,"PETG 100%_4.txt"
5.33656,21.46,0.029307,2.6825,0.021787,0.00087147,0.087147,25.022,21.46,2.6825,0.087147,4.25333333333333,1.933,8.22169333333333,2.61016789728637,-0.0723321027136339,-2.69644371719045,"PETG","Flat",100,4,"PETG 100%_4.txt"
5.35521,21.567,0.02946,2.6958,0.02194,0.00087759,0.087759,25.022,21.567,2.6958,0.087759,4.25333333333333,1.933,8.22169333333333,2.62318224793919,-0.072617752060808,-2.6937366296019,"PETG","Flat",100,4,"PETG 100%_4.txt"
5.37387,21.673,0.029613,2.7091,0.022093,0.00088372,0.088372,25.022,21.673,2.7091,0.088372,4.25333333333333,1.933,8.22169333333333,2.63607496914666,-0.0730250308533358,-2.69554578470104,"PETG","Flat",100,4,"PETG 100%_4.txt"
5.39253,21.779,0.029766,2.7224,0.022246,0.00088984,0.088984,25.022,21.779,2.7224,0.088984,4.25333333333333,1.933,8.22169333333333,2.64896769035414,-0.0734323096458636,-2.69733726292476,"PETG","Flat",100,4,"PETG 100%_4.txt"
5.41119,21.885,0.029919,2.7357,0.022399,0.00089596,0.089596,25.023,21.885,2.7357,0.089596,4.25333333333333,1.933,8.22169333333333,2.66186041156161,-0.0738395884383909,-2.69911132208908,"PETG","Flat",100,4,"PETG 100%_4.txt"
5.42985,21.992,0.030072,2.7489,0.022552,0.00090208,0.090208,25.023,21.992,2.7489,0.090208,4.25333333333333,1.933,8.22169333333333,2.67487476221443,-0.0740252377855652,-2.69290399016207,"PETG","Flat",100,4,"PETG 100%_4.txt"
5.44851,22.098,0.030225,2.7622,0.022705,0.0009082,0.09082,25.023,22.098,2.7622,0.09082,4.25333333333333,1.933,8.22169333333333,2.68776748342191,-0.0744325165780935,-2.69468237557358,"PETG","Flat",100,4,"PETG 100%_4.txt"
5.46717,22.204,0.030378,2.7755,0.022858,0.00091433,0.091433,25.023,22.204,2.7755,0.091433,4.25333333333333,1.933,8.22169333333333,2.70066020462938,-0.0748397953706208,-2.69644371719045,"PETG","Flat",100,4,"PETG 100%_4.txt"
5.48583,22.31,0.030531,2.7888,0.023011,0.00092045,0.092045,25.023,22.31,2.7888,0.092045,4.25333333333333,1.933,8.22169333333333,2.71355292583685,-0.075247074163149,-2.6981882588622,"PETG","Flat",100,4,"PETG 100%_4.txt"
5.50449,22.416,0.030684,2.8021,0.023164,0.00092657,0.092657,25.023,22.416,2.8021,0.092657,4.25333333333333,1.933,8.22169333333333,2.72644564704432,-0.0756543529556764,-2.69991623980858,"PETG","Flat",100,4,"PETG 100%_4.txt"
5.52315,22.523,0.030838,2.8153,0.023317,0.00093269,0.093269,25.024,22.523,2.8153,0.093269,4.25333333333333,1.933,8.22169333333333,2.73945999769715,-0.0758400023028507,-2.69385153634961,"PETG","Flat",100,4,"PETG 100%_4.txt"
5.54181,22.629,0.030991,2.8286,0.02347,0.00093881,0.093881,25.024,22.629,2.8286,0.093881,4.25333333333333,1.933,8.22169333333333,2.75235271890462,-0.076247281095378,-2.69558371969801,"PETG","Flat",100,4,"PETG 100%_4.txt"
5.56047,22.735,0.031144,2.8419,0.023623,0.00094494,0.094494,25.024,22.735,2.8419,0.094494,4.25333333333333,1.933,8.22169333333333,2.76524544011209,-0.0766545598879058,-2.69729968992244,"PETG","Flat",100,4,"PETG 100%_4.txt"
5.57913,22.841,0.031297,2.8552,0.023776,0.00095106,0.095106,25.024,22.841,2.8552,0.095106,4.25333333333333,1.933,8.22169333333333,2.77813816131957,-0.0770618386804336,-2.69899967359322,"PETG","Flat",100,4,"PETG 100%_4.txt"
5.59779,22.948,0.03145,2.8685,0.023929,0.00095718,0.095718,25.024,22.948,2.8685,0.095718,4.25333333333333,1.933,8.22169333333333,2.79115251197239,-0.0773474880276082,-2.69644371719045,"PETG","Flat",100,4,"PETG 100%_4.txt"
5.61644,23.054,0.031603,2.8817,0.024083,0.0009633,0.09633,25.024,23.054,2.8817,0.09633,4.25333333333333,1.933,8.22169333333333,2.80404523317986,-0.0776547668201357,-2.69475541590505,"PETG","Flat",100,4,"PETG 100%_4.txt"
5.6351,23.16,0.031756,2.895,0.024236,0.00096942,0.096942,25.024,23.16,2.895,0.096942,4.25333333333333,1.933,8.22169333333333,2.81693795438734,-0.0780620456126635,-2.69644371719045,"PETG","Flat",100,4,"PETG 100%_4.txt"
5.65376,23.266,0.031909,2.9083,0.024389,0.00097555,0.097555,25.025,23.266,2.9083,0.097555,4.25333333333333,1.933,8.22169333333333,2.82983067559481,-0.0784693244051917,-2.6981165768728,"PETG","Flat",100,4,"PETG 100%_4.txt"
5.67242,23.373,0.032062,2.9216,0.024542,0.00098167,0.098167,25.025,23.373,2.9216,0.098167,4.25333333333333,1.933,8.22169333333333,2.84284502624763,-0.0787549737523654,-2.69561109502894,"PETG","Flat",100,4,"PETG 100%_4.txt"
5.69108,23.479,0.032215,2.9348,0.024695,0.00098779,0.098779,25.025,23.479,2.9348,0.098779,4.25333333333333,1.933,8.22169333333333,2.85573774745511,-0.0790622525448934,-2.69395708548771,"PETG","Flat",100,4,"PETG 100%_4.txt"
5.70974,23.585,0.032368,2.9481,0.024848,0.00099391,0.099391,25.025,23.585,2.9481,0.099391,4.25333333333333,1.933,8.22169333333333,2.86863046866258,-0.0794695313374212,-2.69561857933656,"PETG","Flat",100,4,"PETG 100%_4.txt"
5.7284,23.691,0.032521,2.9614,0.025001,0.001,0.1,25.025,23.691,2.9614,0.1,4.25333333333333,1.933,8.22169333333333,2.88152318987005,-0.0798768101299485,-2.69726514925199,"PETG","Flat",100,4,"PETG 100%_4.txt"
5.74706,23.797,0.032674,2.9747,0.025154,0.0010062,0.10062,25.025,23.797,2.9747,0.10062,4.25333333333333,1.933,8.22169333333333,2.89441591107752,-0.0802840889224763,-2.69889699541051,"PETG","Flat",100,4,"PETG 100%_4.txt"
5.76572,23.904,0.032827,2.988,0.025307,0.0010123,0.10123,25.025,23.904,2.988,0.10123,4.25333333333333,1.933,8.22169333333333,2.90743026173035,-0.0805697382696504,-2.69644371719044,"PETG","Flat",100,4,"PETG 100%_4.txt"
5.78438,24.01,0.03298,3.0012,0.02546,0.0010184,0.10184,25.026,24.01,3.0012,0.10184,4.25333333333333,1.933,8.22169333333333,2.92032298293782,-0.080877017062178,-2.69482263968339,"PETG","Flat",100,4,"PETG 100%_4.txt"
5.80304,24.116,0.033133,3.0145,0.025613,0.0010245,0.10245,25.026,24.116,3.0145,0.10245,4.25333333333333,1.933,8.22169333333333,2.93321570414529,-0.0812842958547062,-2.69644371719045,"PETG","Flat",100,4,"PETG 100%_4.txt"
5.8217,24.222,0.033286,3.0278,0.025766,0.0010306,0.10306,25.026,24.222,3.0278,0.10306,4.25333333333333,1.933,8.22169333333333,2.94610842535277,-0.0816915746472335,-2.69805055311558,"PETG","Flat",100,4,"PETG 100%_4.txt"
5.84036,24.329,0.033439,3.0411,0.025919,0.0010368,0.10368,25.026,24.329,3.0411,0.10368,4.25333333333333,1.933,8.22169333333333,2.95912277600559,-0.0819772239944081,-2.69564381291007,"PETG","Flat",100,4,"PETG 100%_4.txt"
5.85902,24.435,0.033592,3.0544,0.026072,0.0010429,0.10429,25.026,24.435,3.0544,0.10429,4.25333333333333,1.933,8.22169333333333,2.97201549721306,-0.0823845027869359,-2.69724013838842,"PETG","Flat",100,4,"PETG 100%_4.txt"
5.87767,24.541,0.033745,3.0676,0.026225,0.001049,0.1049,25.026,24.541,3.0676,0.1049,4.25333333333333,1.933,8.22169333333333,2.98490821842054,-0.0826917815794634,-2.69565072302332,"PETG","Flat",100,4,"PETG 100%_4.txt"
5.89633,24.647,0.033898,3.0809,0.026378,0.0010551,0.10551,25.027,24.647,3.0809,0.10551,4.25333333333333,1.933,8.22169333333333,2.99780093962801,-0.0830990603719917,-2.69723328806491,"PETG","Flat",100,4,"PETG 100%_4.txt"
5.91499,24.754,0.034052,3.0942,0.026531,0.0010613,0.10613,25.027,24.754,3.0942,0.10613,4.25333333333333,1.933,8.22169333333333,3.01081529028083,-0.0833847097191653,-2.69487136316868,"PETG","Flat",100,4,"PETG 100%_4.txt"
5.93365,24.86,0.034205,3.1075,0.026684,0.0010674,0.10674,25.027,24.86,3.1075,0.10674,4.25333333333333,1.933,8.22169333333333,3.02370801148831,-0.0837919885116931,-2.69644371719045,"PETG","Flat",100,4,"PETG 100%_4.txt"
5.95231,24.966,0.034358,3.1208,0.026837,0.0010735,0.10735,25.027,24.966,3.1208,0.10735,4.25333333333333,1.933,8.22169333333333,3.03660073269578,-0.0841992673042209,-2.69800266932264,"PETG","Flat",100,4,"PETG 100%_4.txt"
5.97097,25.072,0.034511,3.134,0.02699,0.0010796,0.10796,25.027,25.072,3.134,0.10796,4.25333333333333,1.933,8.22169333333333,3.04949345390325,-0.0845065460967485,-2.69644371719044,"PETG","Flat",100,4,"PETG 100%_4.txt"
5.98963,25.178,0.034664,3.1473,0.027143,0.0010857,0.10857,25.027,25.178,3.1473,0.10857,4.25333333333333,1.933,8.22169333333333,3.06238617511072,-0.0849138248892762,-2.69798954307744,"PETG","Flat",100,4,"PETG 100%_4.txt"
6.00829,25.285,0.034817,3.1606,0.027297,0.0010919,0.10919,25.027,25.285,3.1606,0.10919,4.25333333333333,1.933,8.22169333333333,3.07540052576355,-0.0851994742364508,-2.69567405671236,"PETG","Flat",100,4,"PETG 100%_4.txt"
6.02695,25.391,0.03497,3.1739,0.02745,0.001098,0.1098,25.028,25.391,3.1739,0.1098,4.25333333333333,1.933,8.22169333333333,3.08829324697102,-0.0856067530289786,-2.6972101524616,"PETG","Flat",100,4,"PETG 100%_4.txt"
6.04561,25.497,0.035123,3.1871,0.027603,0.0011041,0.11041,25.028,25.497,3.1871,0.11041,4.25333333333333,1.933,8.22169333333333,3.10118596817849,-0.0859140318215061,-2.69568045626137,"PETG","Flat",100,4,"PETG 100%_4.txt"
6.06427,25.603,0.035276,3.2004,0.027756,0.0011102,0.11102,25.028,25.603,3.2004,0.11102,4.25333333333333,1.933,8.22169333333333,3.11407868938597,-0.0863213106140339,-2.69720380621278,"PETG","Flat",100,4,"PETG 100%_4.txt"
6.08293,25.71,0.035429,3.2137,0.027909,0.0011163,0.11163,25.028,25.71,3.2137,0.11163,4.25333333333333,1.933,8.22169333333333,3.12709304003879,-0.0866069599612076,-2.69492983045112,"PETG","Flat",100,4,"PETG 100%_4.txt"
6.10159,25.816,0.035582,3.227,0.028062,0.0011225,0.11225,25.028,25.816,3.227,0.11225,4.25333333333333,1.933,8.22169333333333,3.13998576124626,-0.0870142387537358,-2.69644371719045,"PETG","Flat",100,4,"PETG 100%_4.txt"
6.12025,25.922,0.035735,3.2403,0.028215,0.0011286,0.11286,25.028,25.922,3.2403,0.11286,4.25333333333333,1.933,8.22169333333333,3.15287848245374,-0.0874215175462636,-2.69794517625725,"PETG","Flat",100,4,"PETG 100%_4.txt"
6.1389,26.028,0.035888,3.2535,0.028368,0.0011347,0.11347,25.029,26.028,3.2535,0.11347,4.25333333333333,1.933,8.22169333333333,3.16577120366121,-0.0877287963387912,-2.69644371719045,"PETG","Flat",100,4,"PETG 100%_4.txt"
6.15756,26.135,0.036041,3.2668,0.028521,0.0011408,0.11408,25.029,26.135,3.2668,0.11408,4.25333333333333,1.933,8.22169333333333,3.17878555431403,-0.0880144456859653,-2.69420979815003,"PETG","Flat",100,4,"PETG 100%_4.txt"
6.17622,26.241,0.036194,3.2801,0.028674,0.001147,0.1147,25.029,26.241,3.2801,0.1147,4.25333333333333,1.933,8.22169333333333,3.19167827552151,-0.0884217244784931,-2.69570209684135,"PETG","Flat",100,4,"PETG 100%_4.txt"
6.19488,26.347,0.036347,3.2934,0.028827,0.0011531,0.11531,25.029,26.347,3.2934,0.11531,4.25333333333333,1.933,8.22169333333333,3.20457099672898,-0.0888290032710208,-2.69718234259491,"PETG","Flat",100,4,"PETG 100%_4.txt"
6.21354,26.453,0.0365,3.3067,0.02898,0.0011592,0.11592,25.029,26.453,3.3067,0.11592,4.25333333333333,1.933,8.22169333333333,3.21746371793645,-0.0892362820635491,-2.69865068084643,"PETG","Flat",100,4,"PETG 100%_4.txt"
6.2322,26.56,0.036653,3.3199,0.029133,0.0011653,0.11653,25.029,26.56,3.3199,0.11653,4.25333333333333,1.933,8.22169333333333,3.23047806858928,-0.089421931410723,-2.69351279890126,"PETG","Flat",100,4,"PETG 100%_4.txt"
6.25086,26.666,0.036806,3.3332,0.029286,0.0011714,0.11714,25.029,26.666,3.3332,0.11714,4.25333333333333,1.933,8.22169333333333,3.24337078979675,-0.0898292102032507,-2.69498410546174,"PETG","Flat",100,4,"PETG 100%_4.txt"
6.26952,26.772,0.036959,3.3465,0.029439,0.0011776,0.11776,25.03,26.772,3.3465,0.11776,4.25333333333333,1.933,8.22169333333333,3.25626351100422,-0.0902364889957785,-2.69644371719045,"PETG","Flat",100,4,"PETG 100%_4.txt"
6.28818,26.878,0.037112,3.3598,0.029592,0.0011837,0.11837,25.03,26.878,3.3598,0.11837,4.25333333333333,1.933,8.22169333333333,3.26915623221169,-0.0906437677883059,-2.69789177297178,"PETG","Flat",100,4,"PETG 100%_4.txt"
6.30684,26.984,0.037266,3.3731,0.029745,0.0011898,0.11898,25.03,26.984,3.3731,0.11898,4.25333333333333,1.933,8.22169333333333,3.28204895341917,-0.0910510465808336,-2.69932840949968,"PETG","Flat",100,4,"PETG 100%_4.txt"
6.3255,27.091,0.037419,3.3863,0.029898,0.0011959,0.11959,25.03,27.091,3.3863,0.11959,4.25333333333333,1.933,8.22169333333333,3.29506330407199,-0.091236695928008,-2.69428863148593,"PETG","Flat",100,4,"PETG 100%_4.txt"
6.34416,27.197,0.037572,3.3996,0.030051,0.0012021,0.12021,25.03,27.197,3.3996,0.12021,4.25333333333333,1.933,8.22169333333333,3.30795602527946,-0.0916439747205358,-2.69572816568231,"PETG","Flat",100,4,"PETG 100%_4.txt"
6.36282,27.303,0.037725,3.4129,0.030204,0.0012082,0.12082,25.03,27.303,3.4129,0.12082,4.25333333333333,1.933,8.22169333333333,3.32084874648694,-0.0920512535130635,-2.69715648020931,"PETG","Flat",100,4,"PETG 100%_4.txt"
6.38148,27.409,0.037878,3.4262,0.030357,0.0012143,0.12143,25.031,27.409,3.4262,0.12143,4.25333333333333,1.933,8.22169333333333,3.33374146769441,-0.0924585323055913,-2.69857370572621,"PETG","Flat",100,4,"PETG 100%_4.txt"
6.40013,27.516,0.038031,3.4394,0.030511,0.0012204,0.12204,25.031,27.516,3.4394,0.12204,4.25333333333333,1.933,8.22169333333333,3.34675581834723,-0.0926441816527657,-2.69361463199295,"PETG","Flat",100,4,"PETG 100%_4.txt"
6.41879,27.622,0.038184,3.4527,0.030664,0.0012265,0.12265,25.031,27.622,3.4527,0.12265,4.25333333333333,1.933,8.22169333333333,3.35964853955471,-0.0930514604452934,-2.69503462349157,"PETG","Flat",100,4,"PETG 100%_4.txt"
6.43745,27.728,0.038337,3.466,0.030817,0.0012327,0.12327,25.031,27.728,3.466,0.12327,4.25333333333333,1.933,8.22169333333333,3.37254126076218,-0.0934587392378208,-2.69644371719044,"PETG","Flat",100,4,"PETG 100%_4.txt"
6.45611,27.834,0.03849,3.4793,0.03097,0.0012388,0.12388,25.031,27.834,3.4793,0.12388,4.25333333333333,1.933,8.22169333333333,3.38543398196965,-0.0938660180303486,-2.69784203806365,"PETG","Flat",100,4,"PETG 100%_4.txt"
6.47477,27.941,0.038643,3.4926,0.031123,0.0012449,0.12449,25.031,27.941,3.4926,0.12449,4.25333333333333,1.933,8.22169333333333,3.39844833262248,-0.0941516673775231,-2.69574721919267,"PETG","Flat",100,4,"PETG 100%_4.txt"
6.49343,28.047,0.038796,3.5058,0.031276,0.001251,0.1251,25.031,28.047,3.5058,0.1251,4.25333333333333,1.933,8.22169333333333,3.41134105382995,-0.0944589461700502,-2.69436209053712,"PETG","Flat",100,4,"PETG 100%_4.txt"
6.51209,28.153,0.038949,3.5191,0.031429,0.0012572,0.12572,25.032,28.153,3.5191,0.12572,4.25333333333333,1.933,8.22169333333333,3.42423377503742,-0.0948662249625785,-2.69575246405554,"PETG","Flat",100,4,"PETG 100%_4.txt"
6.53075,28.259,0.039102,3.5324,0.031582,0.0012633,0.12633,25.032,28.259,3.5324,0.12633,4.25333333333333,1.933,8.22169333333333,3.43712649624489,-0.0952735037551062,-2.69713236765673,"PETG","Flat",100,4,"PETG 100%_4.txt"
6.54941,28.365,0.039255,3.5457,0.031735,0.0012694,0.12694,25.032,28.365,3.5457,0.12694,4.25333333333333,1.933,8.22169333333333,3.45001921745237,-0.095680782547634,-2.69850191915938,"PETG","Flat",100,4,"PETG 100%_4.txt"
6.56807,28.472,0.039408,3.559,0.031888,0.0012755,0.12755,25.032,28.472,3.559,0.12755,4.25333333333333,1.933,8.22169333333333,3.46303356810519,-0.0959664318948081,-2.69644371719045,"PETG","Flat",100,4,"PETG 100%_4.txt"
6.58673,28.578,0.039561,3.5722,0.032041,0.0012816,0.12816,25.032,28.578,3.5722,0.12816,4.25333333333333,1.933,8.22169333333333,3.47592628931266,-0.0962737106873357,-2.6950817615849,"PETG","Flat",100,4,"PETG 100%_4.txt"
6.60539,28.684,0.039714,3.5855,0.032194,0.0012878,0.12878,25.032,28.684,3.5855,0.12878,4.25333333333333,1.933,8.22169333333333,3.48881901052014,-0.0966809894798635,-2.69644371719045,"PETG","Flat",100,4,"PETG 100%_4.txt"
6.62405,28.79,0.039867,3.5988,0.032347,0.0012939,0.12939,25.033,28.79,3.5988,0.12939,4.25333333333333,1.933,8.22169333333333,3.50171173172761,-0.0970882682723917,-2.6977956061018,"PETG","Flat",100,4,"PETG 100%_4.txt"
6.64271,28.897,0.04002,3.6121,0.0325,0.0013,0.13,25.033,28.897,3.6121,0.13,4.25333333333333,1.933,8.22169333333333,3.51472608238043,-0.0973739176195654,-2.69577026160863,"PETG","Flat",100,4,"PETG 100%_4.txt"
6.66136,29.003,0.040173,3.6254,0.032653,0.0013061,0.13061,25.033,29.003,3.6254,0.13061,4.25333333333333,1.933,8.22169333333333,3.52761880358791,-0.0977811964120932,-2.69711470215957,"PETG","Flat",100,4,"PETG 100%_4.txt"
6.68002,29.109,0.040326,3.6386,0.032806,0.0013123,0.13123,25.033,29.109,3.6386,0.13123,4.25333333333333,1.933,8.22169333333333,3.54051152479538,-0.0980884752046207,-2.69577516639973,"PETG","Flat",100,4,"PETG 100%_4.txt"
6.69868,29.215,0.04048,3.6519,0.032959,0.0013184,0.13184,25.033,29.215,3.6519,0.13184,4.25333333333333,1.933,8.22169333333333,3.55340424600285,-0.0984957539971485,-2.69710983315941,"PETG","Flat",100,4,"PETG 100%_4.txt"
6.71734,29.322,0.040633,3.6652,0.033112,0.0013245,0.13245,25.033,29.322,3.6652,0.13245,4.25333333333333,1.933,8.22169333333333,3.56641859665568,-0.0987814033443231,-2.69511631955481,"PETG","Flat",100,4,"PETG 100%_4.txt"
6.736,29.428,0.040786,3.6785,0.033265,0.0013306,0.13306,25.033,29.428,3.6785,0.13306,4.25333333333333,1.933,8.22169333333333,3.57931131786315,-0.0991886821368508,-2.69644371719045,"PETG","Flat",100,4,"PETG 100%_4.txt"
6.75466,29.534,0.040939,3.6917,0.033418,0.0013367,0.13367,25.034,29.534,3.6917,0.13367,4.25333333333333,1.933,8.22169333333333,3.59220403907062,-0.0994959609293784,-2.69512584796648,"PETG","Flat",100,4,"PETG 100%_4.txt"
6.77332,29.64,0.041092,3.705,0.033572,0.0013429,0.13429,25.034,29.64,3.705,0.13429,4.25333333333333,1.933,8.22169333333333,3.60509676027809,-0.0999032397219062,-2.69644371719045,"PETG","Flat",100,4,"PETG 100%_4.txt"
6.79198,29.746,0.041245,3.7183,0.033725,0.001349,0.1349,25.034,29.746,3.7183,0.1349,4.25333333333333,1.933,8.22169333333333,3.61798948148557,-0.100310518514434,-2.69775215863256,"PETG","Flat",100,4,"PETG 100%_4.txt"
6.81064,29.853,0.041398,3.7316,0.033878,0.0013551,0.13551,25.034,29.853,3.7316,0.13551,4.25333333333333,1.933,8.22169333333333,3.63100383213839,-0.100596167861608,-2.6957918282133,"PETG","Flat",100,4,"PETG 100%_4.txt"
6.8293,29.959,0.041551,3.7449,0.034031,0.0013612,0.13612,25.034,29.959,3.7449,0.13612,4.25333333333333,1.933,8.22169333333333,3.64389655334586,-0.101003446654136,-2.69709329098603,"PETG","Flat",100,4,"PETG 100%_4.txt"
6.84796,30.065,0.041704,3.7581,0.034184,0.0013673,0.13673,25.034,30.065,3.7581,0.13673,4.25333333333333,1.933,8.22169333333333,3.65678927455334,-0.101310725446663,-2.69579642496643,"PETG","Flat",100,4,"PETG 100%_4.txt"
6.86662,30.171,0.041857,3.7714,0.034337,0.0013735,0.13735,25.035,30.171,3.7714,0.13735,4.25333333333333,1.933,8.22169333333333,3.66968199576081,-0.101718004239191,-2.69708872671133,"PETG","Flat",100,4,"PETG 100%_4.txt"
6.88528,30.278,0.04201,3.7847,0.03449,0.0013796,0.13796,25.035,30.278,3.7847,0.13796,4.25333333333333,1.933,8.22169333333333,3.68269634641363,-0.102003653586366,-2.6951582314679,"PETG","Flat",100,4,"PETG 100%_4.txt"
6.90394,30.384,0.042163,3.798,0.034643,0.0013857,0.13857,25.035,30.384,3.798,0.13857,4.25333333333333,1.933,8.22169333333333,3.69558906762111,-0.102410932378893,-2.69644371719044,"PETG","Flat",100,4,"PETG 100%_4.txt"
6.92259,30.49,0.042316,3.8113,0.034796,0.0013918,0.13918,25.035,30.49,3.8113,0.13918,4.25333333333333,1.933,8.22169333333333,3.70848178882858,-0.102818211171421,-2.69772023119202,"PETG","Flat",100,4,"PETG 100%_4.txt"
6.94125,30.596,0.042469,3.8245,0.034949,0.001398,0.1398,25.035,30.596,3.8245,0.1398,4.25333333333333,1.933,8.22169333333333,3.72137451003605,-0.103125489963949,-2.69644371719045,"PETG","Flat",100,4,"PETG 100%_4.txt"
6.95991,30.703,0.042622,3.8378,0.035102,0.0014041,0.14041,25.035,30.703,3.8378,0.14041,4.25333333333333,1.933,8.22169333333333,3.73438886068888,-0.103411139311123,-2.69454216767739,"PETG","Flat",100,4,"PETG 100%_4.txt"
6.97857,30.809,0.042775,3.8511,0.035255,0.0014102,0.14102,25.035,30.809,3.8511,0.14102,4.25333333333333,1.933,8.22169333333333,3.74728158189635,-0.103818418103651,-2.6958120563904,"PETG","Flat",100,4,"PETG 100%_4.txt"
6.99723,30.915,0.042928,3.8644,0.035408,0.0014163,0.14163,25.036,30.915,3.8644,0.14163,4.25333333333333,1.933,8.22169333333333,3.76017430310382,-0.104225696896179,-2.69707320402077,"PETG","Flat",100,4,"PETG 100%_4.txt"
7.01589,31.021,0.043081,3.8777,0.035561,0.0014224,0.14224,25.036,31.021,3.8777,0.14224,4.25333333333333,1.933,8.22169333333333,3.77306702431129,-0.104632975688706,-2.69832570051076,"PETG","Flat",100,4,"PETG 100%_4.txt"
