Repository: VipulKohinkar/3D-Printing-Parameter-Optimisation

# 3D Printing Parameter Optimisation: Impact of K-Value on Carbon-Reinforced PETG

## MSc Mechanical Engineering with Management

**Author:** Vipul Kohinkar  
**Project:** MEE7012-SUM  
**Date:** 27 August 2026

---

## Project Overview

This project investigates the influence of flow-rate multiplier (K-value) and build orientation on the tensile behaviour of PETG and carbon-fibre-reinforced PETG (CF-PETG) manufactured using fused deposition modelling (FDM).

The study compares an unreinforced thermoplastic, PETG, with a carbon-fibre-reinforced PETG composite to investigate whether the two materials respond differently to changes in material flow and build orientation.

---

File: 3_Experimental_data/Modulus/Recalculated Stress Strain/Recalculated_Stress_Strain_All_Data.csv (part 127 of 212)
"Time (s)","Load (N)","Machine Extension (mm)","Stress (MPa)","Extension from Preload (mm)","Strain","Percentage Strain","Gauge Length (mm)","Load_N","NEXYGEN_Stress_MPa","Percentage_Strain","Measured_Width_mm","Measured_Thickness_mm","Measured_Area_mm2","Recalculated_Stress_MPa","Stress_Difference_MPa","Stress_Difference_Percent","Material","Orientation","K","Sample","File"
5.84219,23.054,0.033622,2.8818,0.026209,0.0010405,0.10405,25.026,23.054,2.8818,0.10405,4.251,1.932,8.212932,2.80703651266076,-0.0747634873392355,-2.59433296339911,"PETG","Flat",100,5,"PETG 100%_5.txt"
5.86086,23.155,0.033776,2.8944,0.026363,0.0010467,0.10467,25.026,23.155,2.8944,0.10467,4.251,1.932,8.212932,2.81933419149215,-0.0750658085078508,-2.59348426298545,"PETG","Flat",100,5,"PETG 100%_5.txt"
5.87952,23.256,0.033929,2.907,0.026517,0.0010528,0.10528,25.027,23.256,2.907,0.10528,4.251,1.932,8.212932,2.83163187032353,-0.0753681296764666,-2.59264291972709,"PETG","Flat",100,5,"PETG 100%_5.txt"
5.89819,23.357,0.034083,2.9196,0.02667,0.001059,0.1059,25.027,23.357,2.9196,0.1059,4.251,1.932,8.212932,2.84392954915492,-0.0756704508450818,-2.59180883837107,"PETG","Flat",100,5,"PETG 100%_5.txt"
5.91685,23.457,0.034237,2.9322,0.026824,0.0010651,0.10651,25.027,23.457,2.9322,0.10651,4.251,1.932,8.212932,2.85610546878995,-0.0760945312100478,-2.59513441136511,"PETG","Flat",100,5,"PETG 100%_5.txt"
5.93552,23.558,0.034391,2.9448,0.026978,0.0010713,0.10713,25.027,23.558,2.9448,0.10713,4.251,1.932,8.212932,2.86840314762134,-0.0763968523786631,-2.59429680720807,"PETG","Flat",100,5,"PETG 100%_5.txt"
5.95418,23.659,0.034545,2.9574,0.027132,0.0010774,0.10774,25.027,23.659,2.9574,0.10774,4.251,1.932,8.212932,2.88070082645272,-0.0766991735472788,-2.59346634027453,"PETG","Flat",100,5,"PETG 100%_5.txt"
5.97285,23.76,0.034698,2.97,0.027286,0.0010836,0.10836,25.027,23.76,2.97,0.10836,4.251,1.932,8.212932,2.89299850528411,-0.0770014947158946,-2.59264291972709,"PETG","Flat",100,5,"PETG 100%_5.txt"
5.99151,23.861,0.034852,2.9826,0.027439,0.0010898,0.10898,25.027,23.861,2.9826,0.10898,4.251,1.932,8.212932,2.90529618411549,-0.0773038158845103,-2.59182645626334,"PETG","Flat",100,5,"PETG 100%_5.txt"
6.01018,23.961,0.035006,2.9952,0.027593,0.0010959,0.10959,25.028,23.961,2.9952,0.10959,4.251,1.932,8.212932,2.91747210375052,-0.0777278962494763,-2.59508200619245,"PETG","Flat",100,5,"PETG 100%_5.txt"
6.02884,24.062,0.03516,3.0078,0.027747,0.0011021,0.11021,25.028,24.062,3.0078,0.11021,4.251,1.932,8.212932,2.92976978258191,-0.0780302174180916,-2.59426216563906,"PETG","Flat",100,5,"PETG 100%_5.txt"
6.04751,24.163,0.035314,3.0204,0.027901,0.0011082,0.11082,25.028,24.163,3.0204,0.11082,4.251,1.932,8.212932,2.94206746141329,-0.0783325385867069,-2.59344916523331,"PETG","Flat",100,5,"PETG 100%_5.txt"
6.06617,24.264,0.035468,3.033,0.028055,0.0011144,0.11144,25.028,24.264,3.033,0.11144,4.251,1.932,8.212932,2.95436514024468,-0.0786348597553226,-2.59264291972709,"PETG","Flat",100,5,"PETG 100%_5.txt"
6.08484,24.365,0.035621,3.0456,0.028208,0.0011205,0.11205,25.028,24.365,3.0456,0.11205,4.251,1.932,8.212932,2.96666281907606,-0.0789371809239383,-2.59184334528298,"PETG","Flat",100,5,"PETG 100%_5.txt"
6.1035,24.466,0.035775,3.0582,0.028362,0.0011267,0.11267,25.028,24.466,3.0582,0.11267,4.251,1.932,8.212932,2.97896049790745,-0.0792395020925531,-2.5910503594452,"PETG","Flat",100,5,"PETG 100%_5.txt"
6.12217,24.566,0.035929,3.0708,0.028516,0.0011328,0.11328,25.029,24.566,3.0708,0.11328,4.251,1.932,8.212932,2.99113641754248,-0.07966358245752,-2.59422894547089,"PETG","Flat",100,5,"PETG 100%_5.txt"
6.14083,24.667,0.036083,3.0834,0.02867,0.001139,0.1139,25.029,24.667,3.0834,0.1139,4.251,1.932,8.212932,3.00343409637387,-0.0799659036261349,-2.59343269203265,"PETG","Flat",100,5,"PETG 100%_5.txt"
6.1595,24.768,0.036237,3.096,0.028824,0.0011451,0.11451,25.029,24.768,3.096,0.11451,4.251,1.932,8.212932,3.01573177520525,-0.0802682247947506,-2.59264291972709,"PETG","Flat",100,5,"PETG 100%_5.txt"
6.17816,24.869,0.03639,3.1086,0.028978,0.0011513,0.11513,25.029,24.869,3.1086,0.11513,4.251,1.932,8.212932,3.02802945403663,-0.0805705459633663,-2.59185954974478,"PETG","Flat",100,5,"PETG 100%_5.txt"
6.19683,24.97,0.036544,3.1212,0.029131,0.0011574,0.11574,25.029,24.97,3.1212,0.11574,4.251,1.932,8.212932,3.04032713286802,-0.0808728671319821,-2.59108250454896,"PETG","Flat",100,5,"PETG 100%_5.txt"
6.21549,25.07,0.036698,3.1338,0.029285,0.0011636,0.11636,25.029,25.07,3.1338,0.11636,4.251,1.932,8.212932,3.05250305250305,-0.0812969474969476,-2.59419706097861,"PETG","Flat",100,5,"PETG 100%_5.txt"
6.23416,25.171,0.036852,3.1464,0.029439,0.0011697,0.11697,25.029,25.171,3.1464,0.11697,4.251,1.932,8.212932,3.06480073133444,-0.0815992686655633,-2.59341687851396,"PETG","Flat",100,5,"PETG 100%_5.txt"
6.25283,25.272,0.037006,3.159,0.029593,0.0011759,0.11759,25.03,25.272,3.159,0.11759,4.251,1.932,8.212932,3.07709841016582,-0.0819015898341786,-2.59264291972708,"PETG","Flat",100,5,"PETG 100%_5.txt"
6.27149,25.373,0.037159,3.1716,0.029747,0.001182,0.1182,25.03,25.373,3.1716,0.1182,4.251,1.932,8.212932,3.08939608899721,-0.0822039110027943,-2.5918751104425,"PETG","Flat",100,5,"PETG 100%_5.txt"
6.29016,25.474,0.037313,3.1842,0.0299,0.0011882,0.11882,25.03,25.474,3.1842,0.11882,4.251,1.932,8.212932,3.10169376782859,-0.0825062321714101,-2.59111337765875,"PETG","Flat",100,5,"PETG 100%_5.txt"
6.30882,25.575,0.037467,3.1968,0.030054,0.0011943,0.11943,25.03,25.575,3.1968,0.11943,4.251,1.932,8.212932,3.11399144665997,-0.0828085533400253,-2.59035764952532,"PETG","Flat",100,5,"PETG 100%_5.txt"
6.32749,25.675,0.037621,3.2094,0.030208,0.0012005,0.12005,25.03,25.675,3.2094,0.12005,4.251,1.932,8.212932,3.12616736629501,-0.0832326337049913,-2.59340168582886,"PETG","Flat",100,5,"PETG 100%_5.txt"
6.34615,25.776,0.037775,3.222,0.030362,0.0012066,0.12066,25.03,25.776,3.222,0.12066,4.251,1.932,8.212932,3.13846504512639,-0.0835349548736066,-2.59264291972708,"PETG","Flat",100,5,"PETG 100%_5.txt"
6.36482,25.877,0.037928,3.2346,0.030516,0.0012128,0.12128,25.031,25.877,3.2346,0.12128,4.251,1.932,8.212932,3.15076272395778,-0.0838372760422224,-2.59189006499173,"PETG","Flat",100,5,"PETG 100%_5.txt"
6.38348,25.978,0.038082,3.2472,0.030669,0.001219,0.1219,25.031,25.978,3.2472,0.1219,4.251,1.932,8.212932,3.16306040278916,-0.0841395972108376,-2.59114305280973,"PETG","Flat",100,5,"PETG 100%_5.txt"
6.40215,26.079,0.038236,3.2598,0.030823,0.0012251,0.12251,25.031,26.079,3.2598,0.12251,4.251,1.932,8.212932,3.17535808162055,-0.0844419183794534,-2.59040181543203,"PETG","Flat",100,5,"PETG 100%_5.txt"
6.42081,26.179,0.03839,3.2724,0.030977,0.0012313,0.12313,25.031,26.179,3.2724,0.12313,4.251,1.932,8.212932,3.18753400125558,-0.0848659987444198,-2.59338707812064,"PETG","Flat",100,5,"PETG 100%_5.txt"
6.43948,26.28,0.038544,3.285,0.031131,0.0012374,0.12374,25.031,26.28,3.285,0.12374,4.251,1.932,8.212932,3.19983168008697,-0.0851683199130346,-2.59264291972708,"PETG","Flat",100,5,"PETG 100%_5.txt"
6.45814,26.381,0.038698,3.2976,0.031285,0.0012436,0.12436,25.031,26.381,3.2976,0.12436,4.251,1.932,8.212932,3.21212935891835,-0.0854706410816504,-2.5919044481335,"PETG","Flat",100,5,"PETG 100%_5.txt"
6.47681,26.482,0.038851,3.3102,0.031438,0.0012497,0.12497,25.031,26.482,3.3102,0.12497,4.251,1.932,8.212932,3.22442703774973,-0.0857729622502661,-2.59117159840088,"PETG","Flat",100,5,"PETG 100%_5.txt"
6.49547,26.583,0.039005,3.3228,0.031592,0.0012559,0.12559,25.032,26.583,3.3228,0.12559,4.251,1.932,8.212932,3.23672471658112,-0.0860752834188818,-2.59044430657523,"PETG","Flat",100,5,"PETG 100%_5.txt"
6.51414,26.683,0.039159,3.3354,0.031746,0.001262,0.1262,25.032,26.683,3.3354,0.1262,4.251,1.932,8.212932,3.24890063621615,-0.0864993637838474,-2.59337302224163,"PETG","Flat",100,5,"PETG 100%_5.txt"
6.5328,26.784,0.039313,3.348,0.0319,0.0012682,0.12682,25.032,26.784,3.348,0.12682,4.251,1.932,8.212932,3.26119831504754,-0.0868016849524631,-2.59264291972709,"PETG","Flat",100,5,"PETG 100%_5.txt"
6.55147,26.885,0.039467,3.3606,0.032054,0.0012743,0.12743,25.032,26.885,3.3606,0.12743,4.251,1.932,8.212932,3.27349599387892,-0.0871040061210779,-2.59191829200375,"PETG","Flat",100,5,"PETG 100%_5.txt"
6.57013,26.986,0.03962,3.3732,0.032208,0.0012805,0.12805,25.032,26.986,3.3732,0.12805,4.251,1.932,8.212932,3.28579367271031,-0.0874063272896941,-2.59119907772128,"PETG","Flat",100,5,"PETG 100%_5.txt"
6.5888,27.087,0.039774,3.3858,0.032361,0.0012866,0.12866,25.032,27.087,3.3858,0.12866,4.251,1.932,8.212932,3.29809135154169,-0.0877086484583098,-2.59048521644249,"PETG","Flat",100,5,"PETG 100%_5.txt"
6.60746,27.188,0.039928,3.3984,0.032515,0.0012928,0.12928,25.033,27.188,3.3984,0.12928,4.251,1.932,8.212932,3.31038903037307,-0.0880109696269251,-2.58977664862656,"PETG","Flat",100,5,"PETG 100%_5.txt"
6.62613,27.288,0.040082,3.411,0.032669,0.0012989,0.12989,25.033,27.288,3.411,0.12989,4.251,1.932,8.212932,3.32256495000811,-0.0884350499918911,-2.59264291972709,"PETG","Flat",100,5,"PETG 100%_5.txt"
6.64479,27.389,0.040236,3.4236,0.032823,0.0013051,0.13051,25.033,27.389,3.4236,0.13051,4.251,1.932,8.212932,3.33486262883949,-0.0887373711605064,-2.59193162637301,"PETG","Flat",100,5,"PETG 100%_5.txt"
6.66346,27.49,0.040389,3.4362,0.032977,0.0013112,0.13112,25.033,27.49,3.4362,0.13112,4.251,1.932,8.212932,3.34716030767088,-0.0890396923291221,-2.59122554941861,"PETG","Flat",100,5,"PETG 100%_5.txt"
6.68212,27.591,0.040543,3.4489,0.03313,0.0013174,0.13174,25.033,27.591,3.4489,0.13174,4.251,1.932,8.212932,3.35945798650226,-0.0894420134977376,-2.59334899526625,"PETG","Flat",100,5,"PETG 100%_5.txt"
6.70079,27.692,0.040697,3.4615,0.033284,0.0013235,0.13235,25.033,27.692,3.4615,0.13235,4.251,1.932,8.212932,3.37175566533365,-0.0897443346663533,-2.59264291972709,"PETG","Flat",100,5,"PETG 100%_5.txt"
6.71945,27.792,0.040851,3.4741,0.033438,0.0013297,0.13297,25.033,27.792,3.4741,0.13297,4.251,1.932,8.212932,3.38393158496868,-0.0901684150313189,-2.59544673530753,"PETG","Flat",100,5,"PETG 100%_5.txt"
6.73812,27.893,0.041005,3.4867,0.033592,0.0013358,0.13358,25.034,27.893,3.4867,0.13358,4.251,1.932,8.212932,3.39622926380007,-0.0904707361999346,-2.59473818223348,"PETG","Flat",100,5,"PETG 100%_5.txt"
6.75678,27.994,0.041158,3.4993,0.033746,0.001342,0.1342,25.034,27.994,3.4993,0.1342,4.251,1.932,8.212932,3.40852694263145,-0.0907730573685499,-2.59403473176206,"PETG","Flat",100,5,"PETG 100%_5.txt"
6.77545,28.095,0.041312,3.5119,0.033899,0.0013481,0.13481,25.034,28.095,3.5119,0.13481,4.251,1.932,8.212932,3.42082462146283,-0.0910753785371656,-2.59333632897194,"PETG","Flat",100,5,"PETG 100%_5.txt"
6.79411,28.196,0.041466,3.5245,0.034053,0.0013543,0.13543,25.034,28.196,3.5245,0.13543,4.251,1.932,8.212932,3.43312230029422,-0.0913776997057814,-2.59264291972709,"PETG","Flat",100,5,"PETG 100%_5.txt"
6.81278,28.297,0.04162,3.5371,0.034207,0.0013605,0.13605,25.034,28.297,3.5371,0.13605,4.251,1.932,8.212932,3.4454199791256,-0.0916800208743966,-2.59195445066288,"PETG","Flat",100,5,"PETG 100%_5.txt"
6.83144,28.397,0.041774,3.5497,0.034361,0.0013666,0.13666,25.034,28.397,3.5497,0.13666,4.251,1.932,8.212932,3.45759589876064,-0.0921041012393631,-2.59470099555915,"PETG","Flat",100,5,"PETG 100%_5.txt"
6.85011,28.498,0.041928,3.5623,0.034515,0.0013728,0.13728,25.035,28.498,3.5623,0.13728,4.251,1.932,8.212932,3.46989357759202,-0.0924064224079779,-2.59401011728316,"PETG","Flat",100,5,"PETG 100%_5.txt"
6.86878,28.599,0.042081,3.5749,0.034668,0.0013789,0.13789,25.035,28.599,3.5749,0.13789,4.251,1.932,8.212932,3.48219125642341,-0.0927087435765936,-2.59332410911057,"PETG","Flat",100,5,"PETG 100%_5.txt"
6.88744,28.7,0.042235,3.5875,0.034822,0.0013851,0.13851,25.035,28.7,3.5875,0.13851,4.251,1.932,8.212932,3.49448893525479,-0.0930110647452094,-2.59264291972709,"PETG","Flat",100,5,"PETG 100%_5.txt"
6.90611,28.801,0.042389,3.6001,0.034976,0.0013912,0.13912,25.035,28.801,3.6001,0.13912,4.251,1.932,8.212932,3.50678661408617,-0.0933133859138251,-2.59196649853685,"PETG","Flat",100,5,"PETG 100%_5.txt"
6.92477,28.901,0.042543,3.6127,0.03513,0.0013974,0.13974,25.035,28.901,3.6127,0.13974,4.251,1.932,8.212932,3.51896253372121,-0.0937374662787906,-2.59466510584302,"PETG","Flat",100,5,"PETG 100%_5.txt"
6.94344,29.002,0.042697,3.6253,0.035284,0.0014035,0.14035,25.035,29.002,3.6253,0.14035,4.251,1.932,8.212932,3.53126021255259,-0.0940397874474064,-2.5939863582988,"PETG","Flat",100,5,"PETG 100%_5.txt"
6.9621,29.103,0.04285,3.6379,0.035438,0.0014097,0.14097,25.035,29.103,3.6379,0.14097,4.251,1.932,8.212932,3.54355789138398,-0.0943421086160217,-2.59331231248857,"PETG","Flat",100,5,"PETG 100%_5.txt"
6.98077,29.204,0.043004,3.6505,0.035591,0.0014158,0.14158,25.036,29.204,3.6505,0.14158,4.251,1.932,8.212932,3.55585557021536,-0.0946444297846374,-2.59264291972709,"PETG","Flat",100,5,"PETG 100%_5.txt"
6.99943,29.305,0.043158,3.6631,0.035745,0.001422,0.1422,25.036,29.305,3.6631,0.1422,4.251,1.932,8.212932,3.56815324904675,-0.0949467509532531,-2.59197813199894,"PETG","Flat",100,5,"PETG 100%_5.txt"
7.0181,29.405,0.043312,3.6757,0.035899,0.0014281,0.14281,25.036,29.405,3.6757,0.14281,4.251,1.932,8.212932,3.58032916868178,-0.0953708313182187,-2.59463044639711,"PETG","Flat",100,5,"PETG 100%_5.txt"
7.03676,29.506,0.043466,3.6883,0.036053,0.0014343,0.14343,25.036,29.506,3.6883,0.14343,4.251,1.932,8.212932,3.59262684751317,-0.0956731524868344,-2.59396341097076,"PETG","Flat",100,5,"PETG 100%_5.txt"
7.05543,29.607,0.043619,3.7009,0.036207,0.0014404,0.14404,25.036,29.607,3.7009,0.14404,4.251,1.932,8.212932,3.60492452634455,-0.0959754736554497,-2.59330091749168,"PETG","Flat",100,5,"PETG 100%_5.txt"
7.07409,29.708,0.043773,3.7135,0.03636,0.0014466,0.14466,25.036,29.708,3.7135,0.14466,4.251,1.932,8.212932,3.61722220517593,-0.0962777948240654,-2.59264291972709,"PETG","Flat",100,5,"PETG 100%_5.txt"
7.09276,29.809,0.043927,3.7261,0.036514,0.0014527,0.14527,25.037,29.809,3.7261,0.14527,4.251,1.932,8.212932,3.62951988400732,-0.0965801159926811,-2.59198937206949,"PETG","Flat",100,5,"PETG 100%_5.txt"
7.11142,29.91,0.044081,3.7387,0.036668,0.0014589,0.14589,25.037,29.91,3.7387,0.14589,4.251,1.932,8.212932,3.6418175628387,-0.0968824371612964,-2.59134022952621,"PETG","Flat",100,5,"PETG 100%_5.txt"
7.13009,30.01,0.044235,3.7513,0.036822,0.001465,0.1465,25.037,30.01,3.7513,0.1465,4.251,1.932,8.212932,3.65399348247374,-0.0973065175262624,-2.59394123440574,"PETG","Flat",100,5,"PETG 100%_5.txt"
7.14875,30.111,0.044388,3.7639,0.036976,0.0014712,0.14712,25.037,30.111,3.7639,0.14712,4.251,1.932,8.212932,3.66629116130512,-0.0976088386948777,-2.59328990395275,"PETG","Flat",100,5,"PETG 100%_5.txt"
7.16742,30.212,0.044542,3.7765,0.037129,0.0014773,0.14773,25.037,30.212,3.7765,0.14773,4.251,1.932,8.212932,3.67858884013651,-0.0979111598634934,-2.59264291972709,"PETG","Flat",100,5,"PETG 100%_5.txt"
7.18608,30.313,0.044696,3.7891,0.037283,0.0014835,0.14835,25.037,30.313,3.7891,0.14835,4.251,1.932,8.212932,3.69088651896789,-0.0982134810321091,-2.59200023837083,"PETG","Flat",100,5,"PETG 100%_5.txt"
7.20475,30.414,0.04485,3.8017,0.037437,0.0014897,0.14897,25.037,30.414,3.8017,0.14897,4.251,1.932,8.212932,3.70318419779928,-0.0985158022007244,-2.59136181710089,"PETG","Flat",100,5,"PETG 100%_5.txt"
7.22341,30.514,0.045004,3.8143,0.037591,0.0014958,0.14958,25.038,30.514,3.8143,0.14958,4.251,1.932,8.212932,3.71536011743431,-0.0989398825656904,-2.59391979041214,"PETG","Flat",100,5,"PETG 100%_5.txt"
7.24208,30.615,0.045158,3.8269,0.037745,0.001502,0.1502,25.038,30.615,3.8269,0.1502,4.251,1.932,8.212932,3.72765779626569,-0.0992422037343066,-2.59327925303265,"PETG","Flat",100,5,"PETG 100%_5.txt"
7.26074,30.716,0.045311,3.8395,0.037898,0.0015081,0.15081,25.038,30.716,3.8395,0.15081,4.251,1.932,8.212932,3.73995547509708,-0.0995445249029214,-2.59264291972708,"PETG","Flat",100,5,"PETG 100%_5.txt"
7.27941,30.817,0.045465,3.8521,0.038052,0.0015143,0.15143,25.038,30.817,3.8521,0.15143,4.251,1.932,8.212932,3.75225315392846,-0.0998468460715372,-2.59201074924164,"PETG","Flat",100,5,"PETG 100%_5.txt"
7.29807,30.918,0.045619,3.8647,0.038206,0.0015204,0.15204,25.038,30.918,3.8647,0.15204,4.251,1.932,8.212932,3.76455083275985,-0.100149167240153,-2.59138270086043,"PETG","Flat",100,5,"PETG 100%_5.txt"
7.31674,31.019,0.045773,3.8773,0.03836,0.0015266,0.15266,25.038,31.019,3.8773,0.15266,4.251,1.932,8.212932,3.77684851159123,-0.100451488408768,-2.59075873439683,"PETG","Flat",100,5,"PETG 100%_5.txt"
7.3354,31.119,0.045927,3.8899,0.038514,0.0015327,0.15327,25.039,31.119,3.8899,0.15327,4.251,1.932,8.212932,3.78902443122627,-0.100875568773734,-2.59326894711263,"PETG","Flat",100,5,"PETG 100%_5.txt"
7.35407,31.22,0.04608,3.9025,0.038668,0.0015389,0.15389,25.039,31.22,3.9025,0.15389,4.251,1.932,8.212932,3.80132211005765,-0.101177889942349,-2.59264291972708,"PETG","Flat",100,5,"PETG 100%_5.txt"
7.37273,31.321,0.046234,3.9151,0.038821,0.001545,0.1545,25.039,31.321,3.9151,0.1545,4.251,1.932,8.212932,3.81361978888904,-0.101480211110965,-2.59202092184018,"PETG","Flat",100,5,"PETG 100%_5.txt"
7.3914,31.422,0.046388,3.9277,0.038975,0.0015512,0.15512,25.039,31.422,3.9277,0.15512,4.251,1.932,8.212932,3.82591746772042,-0.101782532279581,-2.59140291467222,"PETG","Flat",100,5,"PETG 100%_5.txt"
7.41006,31.523,0.046542,3.9403,0.039129,0.0015573,0.15573,25.039,31.523,3.9403,0.15573,4.251,1.932,8.212932,3.8382151465518,-0.102084853448197,-2.59078885993951,"PETG","Flat",100,5,"PETG 100%_5.txt"
7.42873,31.623,0.046696,3.9529,0.039283,0.0015635,0.15635,25.039,31.623,3.9529,0.15635,4.251,1.932,8.212932,3.85039106618684,-0.102508933813162,-2.59325896969724,"PETG","Flat",100,5,"PETG 100%_5.txt"
7.44739,31.724,0.046849,3.9655,0.039437,0.0015696,0.15696,25.039,31.724,3.9655,0.15696,4.251,1.932,8.212932,3.86268874501822,-0.102811254981778,-2.59264291972709,"PETG","Flat",100,5,"PETG 100%_5.txt"
7.46606,31.825,0.047003,3.9781,0.03959,0.0015758,0.15758,25.04,31.825,3.9781,0.15758,4.251,1.932,8.212932,3.87498642384961,-0.103113576150393,-2.59203077223783,"PETG","Flat",100,5,"PETG 100%_5.txt"
7.48472,31.926,0.047157,3.9907,0.039744,0.0015819,0.15819,25.04,31.926,3.9907,0.15819,4.251,1.932,8.212932,3.88728410268099,-0.103415897319009,-2.59142249026509,"PETG","Flat",100,5,"PETG 100%_5.txt"
7.50339,32.027,0.047311,4.0033,0.039898,0.0015881,0.15881,25.04,32.027,4.0033,0.15881,4.251,1.932,8.212932,3.89958178151238,-0.103718218487625,-2.59081803730983,"PETG","Flat",100,5,"PETG 100%_5.txt"
7.52206,32.128,0.047465,4.0159,0.040052,0.0015942,0.15942,25.04,32.128,4.0159,0.15942,4.251,1.932,8.212932,3.91187946034376,-0.10402053965624,-2.59021737733111,"PETG","Flat",100,5,"PETG 100%_5.txt"
7.54072,32.228,0.047618,4.0285,0.040206,0.0016004,0.16004,25.04,32.228,4.0285,0.16004,4.251,1.932,8.212932,3.92405537997879,-0.104444620021206,-2.59264291972709,"PETG","Flat",100,5,"PETG 100%_5.txt"
7.55939,32.329,0.047772,4.0411,0.040359,0.0016065,0.16065,25.04,32.329,4.0411,0.16065,4.251,1.932,8.212932,3.93635305881018,-0.104746941189821,-2.59204031550373,"PETG","Flat",100,5,"PETG 100%_5.txt"
7.57805,32.43,0.047926,4.0537,0.040513,0.0016127,0.16127,25.041,32.43,4.0537,0.16127,4.251,1.932,8.212932,3.94865073764156,-0.105049262358437,-2.59144145739539,"PETG","Flat",100,5,"PETG 100%_5.txt"
7.59672,32.531,0.04808,4.0663,0.040667,0.0016189,0.16189,25.041,32.531,4.0663,0.16189,4.251,1.932,8.212932,3.96094841647295,-0.105351583527053,-2.59084631057848,"PETG","Flat",100,5,"PETG 100%_5.txt"
7.61538,32.632,0.048234,4.0789,0.040821,0.001625,0.1625,25.041,32.632,4.0789,0.1625,4.251,1.932,8.212932,3.97324609530433,-0.105653904695668,-2.59025484065969,"PETG","Flat",100,5,"PETG 100%_5.txt"
7.63405,32.732,0.048387,4.0915,0.040975,0.0016312,0.16312,25.041,32.732,4.0915,0.16312,4.251,1.932,8.212932,3.98542201493937,-0.106077985060634,-2.59264291972709,"PETG","Flat",100,5,"PETG 100%_5.txt"
7.65271,32.833,0.048541,4.1042,0.041128,0.0016373,0.16373,25.041,32.833,4.1042,0.16373,4.251,1.932,8.212932,3.99771969377075,-0.106480306229249,-2.59442293819134,"PETG","Flat",100,5,"PETG 100%_5.txt"
7.67138,32.934,0.048695,4.1168,0.041282,0.0016435,0.16435,25.041,32.934,4.1168,0.16435,4.251,1.932,8.212932,4.01001737260213,-0.106782627397865,-2.59382596671845,"PETG","Flat",100,5,"PETG 100%_5.txt"
7.69004,33.035,0.048849,4.1294,0.041436,0.0016496,0.16496,25.041,33.035,4.1294,0.16496,4.251,1.932,8.212932,4.02231505143352,-0.107084948566481,-2.59323263831261,"PETG","Flat",100,5,"PETG 100%_5.txt"
7.70871,33.136,0.049003,4.142,0.04159,0.0016558,0.16558,25.042,33.136,4.142,0.16558,4.251,1.932,8.212932,4.0346127302649,-0.107387269735096,-2.59264291972708,"PETG","Flat",100,5,"PETG 100%_5.txt"
7.72737,33.236,0.049157,4.1546,0.041744,0.0016619,0.16619,25.042,33.236,4.1546,0.16619,4.251,1.932,8.212932,4.04678864989994,-0.107811350100063,-2.59498748616143,"PETG","Flat",100,5,"PETG 100%_5.txt"
7.74604,33.337,0.04931,4.1672,0.041897,0.0016681,0.16681,25.042,33.337,4.1672,0.16681,4.251,1.932,8.212932,4.05908632873132,-0.108113671268677,-2.59439602775671,"PETG","Flat",100,5,"PETG 100%_5.txt"
7.7647,33.438,0.049464,4.1798,0.042051,0.0016742,0.16742,25.042,33.438,4.1798,0.16742,4.251,1.932,8.212932,4.07138400756271,-0.108415992437293,-2.59380813525272,"PETG","Flat",100,5,"PETG 100%_5.txt"
7.78337,33.539,0.049618,4.1924,0.042205,0.0016804,0.16804,25.042,33.539,4.1924,0.16804,4.251,1.932,8.212932,4.08368168639409,-0.108718313605909,-2.59322377649816,"PETG","Flat",100,5,"PETG 100%_5.txt"
7.80203,33.64,0.049772,4.205,0.042359,0.0016865,0.16865,25.042,33.64,4.205,0.16865,4.251,1.932,8.212932,4.09597936522548,-0.109020634774524,-2.59264291972708,"PETG","Flat",100,5,"PETG 100%_5.txt"
7.8207,33.741,0.049926,4.2176,0.042513,0.0016927,0.16927,25.043,33.741,4.2176,0.16927,4.251,1.932,8.212932,4.10827704405686,-0.109322955943139,-2.59206553355319,"PETG","Flat",100,5,"PETG 100%_5.txt"
7.83936,33.841,0.050079,4.2302,0.042667,0.0016988,0.16988,25.043,33.841,4.2302,0.16988,4.251,1.932,8.212932,4.12045296369189,-0.109747036308105,-2.59436991887158,"PETG","Flat",100,5,"PETG 100%_5.txt"
7.85803,33.942,0.050233,4.2428,0.04282,0.001705,0.1705,25.043,33.942,4.2428,0.1705,4.251,1.932,8.212932,4.13275064252328,-0.110049357476721,-2.59379083333462,"PETG","Flat",100,5,"PETG 100%_5.txt"
7.87669,34.043,0.05038,4.2554,0.042967,0.0017109,0.17109,25.043,34.043,4.2554,0.17109,4.251,1.932,8.212932,4.14504832135466,-0.110351678645337,-2.59321517707705,"PETG","Flat",100,5,"PETG 100%_5.txt"
7.89536,34.144,0.050528,4.268,0.043115,0.0017168,0.17168,25.043,34.144,4.268,0.17168,4.251,1.932,8.212932,4.15734600018605,-0.110653999813952,-2.59264291972708,"PETG","Flat",100,5,"PETG 100%_5.txt"
7.91402,34.245,0.050675,4.2806,0.043262,0.0017227,0.17227,25.043,34.245,4.2806,0.17227,4.251,1.932,8.212932,4.16964367901743,-0.110956320982567,-2.59207403127056,"PETG","Flat",100,5,"PETG 100%_5.txt"
7.93269,34.345,0.050822,4.2932,0.04341,0.0017286,0.17286,25.043,34.345,4.2932,0.17286,4.251,1.932,8.212932,4.18181959865247,-0.111380401347533,-2.59434457624927,"PETG","Flat",100,5,"PETG 100%_5.txt"
7.95135,34.446,0.05097,4.3058,0.043557,0.0017344,0.17344,25.044,34.446,4.3058,0.17344,4.251,1.932,8.212932,4.19411727748385,-0.111682722516149,-2.59377403772003,"PETG","Flat",100,5,"PETG 100%_5.txt"
7.97002,34.547,0.051117,4.3184,0.043704,0.0017403,0.17403,25.044,34.547,4.3184,0.17403,4.251,1.932,8.212932,4.20641495631523,-0.111985043684765,-2.59320682856532,"PETG","Flat",100,5,"PETG 100%_5.txt"
7.98868,34.648,0.051264,4.331,0.043852,0.0017462,0.17462,25.044,34.648,4.331,0.17462,4.251,1.932,8.212932,4.21871263514662,-0.11228736485338,-2.59264291972708,"PETG","Flat",100,5,"PETG 100%_5.txt"
8.00735,34.749,0.051412,4.3436,0.043999,0.0017521,0.17521,25.044,34.749,4.3436,0.17521,4.251,1.932,8.212932,4.231010313978,-0.112589686021995,-2.59208228248447,"PETG","Flat",100,5,"PETG 100%_5.txt"
8.02601,34.85,0.051559,4.3562,0.044146,0.001758,0.1758,25.044,34.85,4.3562,0.1758,4.251,1.932,8.212932,4.24330799280939,-0.112892007190611,-2.5915248884489,"PETG","Flat",100,5,"PETG 100%_5.txt"
8.04468,34.95,0.051707,4.3688,0.044294,0.0017639,0.17639,25.044,34.95,4.3688,0.17639,4.251,1.932,8.212932,4.25548391244442,-0.113316087555577,-2.59375772650561,"PETG","Flat",100,5,"PETG 100%_5.txt"
8.06334,35.051,0.051854,4.3814,0.044441,0.0017698,0.17698,25.044,35.051,4.3814,0.17698,4.251,1.932,8.212932,4.26778159127581,-0.113618408724193,-2.59319872013952,"PETG","Flat",100,5,"PETG 100%_5.txt"
8.08201,35.152,0.052001,4.394,0.044588,0.0017757,0.17757,25.045,35.152,4.394,0.17757,4.251,1.932,8.212932,4.28007927010719,-0.113920729892809,-2.5926429197271,"PETG","Flat",100,5,"PETG 100%_5.txt"
8.10067,35.253,0.052149,4.4066,0.044736,0.0017816,0.17816,25.045,35.253,4.4066,0.17816,4.251,1.932,8.212932,4.29237694893858,-0.114223051061423,-2.59209029776752,"PETG","Flat",100,5,"PETG 100%_5.txt"
8.11934,35.354,0.052296,4.4192,0.044883,0.0017875,0.17875,25.045,35.354,4.4192,0.17875,4.251,1.932,8.212932,4.30467462776996,-0.114525372230039,-2.59154082707366,"PETG","Flat",100,5,"PETG 100%_5.txt"
8.13801,35.454,0.052443,4.4318,0.04503,0.0017934,0.17934,25.045,35.454,4.4318,0.17934,4.251,1.932,8.212932,4.31685054740499,-0.114949452595005,-2.59374187903347,"PETG","Flat",100,5,"PETG 100%_5.txt"
8.15667,35.555,0.052591,4.4444,0.045178,0.0017993,0.17993,25.045,35.555,4.4444,0.17993,4.251,1.932,8.212932,4.32914822623638,-0.115251773763621,-2.59319084158989,"PETG","Flat",100,5,"PETG 100%_5.txt"
8.17534,35.656,0.052738,4.457,0.045325,0.0018052,0.18052,25.045,35.656,4.457,0.18052,4.251,1.932,8.212932,4.34144590506776,-0.115554094932237,-2.5926429197271,"PETG","Flat",100,5,"PETG 100%_5.txt"
8.194,35.757,0.052885,4.4696,0.045473,0.0018111,0.18111,25.045,35.757,4.4696,0.18111,4.251,1.932,8.212932,4.35374358389915,-0.115856416100852,-2.59209808709619,"PETG","Flat",100,5,"PETG 100%_5.txt"
8.21267,35.858,0.053033,4.4822,0.04562,0.001817,0.1817,25.046,35.858,4.4822,0.1817,4.251,1.932,8.212932,4.36604126273053,-0.116158737269467,-2.59155631764462,"PETG","Flat",100,5,"PETG 100%_5.txt"
8.23133,35.958,0.05318,4.4948,0.045767,0.0018229,0.18229,25.046,35.958,4.4948,0.18229,4.251,1.932,8.212932,4.37821718236557,-0.116582817634433,-2.59372647580389,"PETG","Flat",100,5,"PETG 100%_5.txt"
8.25,36.059,0.053327,4.5074,0.045915,0.0018288,0.18288,25.046,36.059,4.5074,0.18288,4.251,1.932,8.212932,4.39051486119695,-0.116885138803049,-2.59318318327748,"PETG","Flat",100,5,"PETG 100%_5.txt"
8.26866,36.16,0.053475,4.52,0.046062,0.0018347,0.18347,25.046,36.16,4.52,0.18347,4.251,1.932,8.212932,4.40281254002833,-0.117187459971665,-2.5926429197271,"PETG","Flat",100,5,"PETG 100%_5.txt"
8.28733,36.261,0.053622,4.5326,0.046209,0.0018405,0.18405,25.046,36.261,4.5326,0.18405,4.251,1.932,8.212932,4.41511021885972,-0.11748978114028,-2.59210565989234,"PETG","Flat",100,5,"PETG 100%_5.txt"
8.30599,36.324,0.05377,4.5405,0.046357,0.0018464,0.18464,25.046,36.324,4.5405,0.18464,4.251,1.932,8.212932,4.42278104822979,-0.117718951770208,-2.59264291972709,"PETG","Flat",100,5,"PETG 100%_5.txt"
8.32466,36.37,0.053917,4.5462,0.046504,0.0018523,0.18523,25.046,36.37,4.5462,0.18523,4.251,1.932,8.212932,4.42838197126191,-0.117818028738093,-2.59157161449326,"PETG","Flat",100,5,"PETG 100%_5.txt"
8.34332,36.416,0.054064,4.552,0.046651,0.0018582,0.18582,25.047,36.416,4.552,0.18582,4.251,1.932,8.212932,4.43398289429402,-0.118017105705977,-2.59264291972709,"PETG","Flat",100,5,"PETG 100%_5.txt"
8.36199,36.462,0.054212,4.5578,0.046799,0.0018641,0.18641,25.047,36.462,4.5578,0.18641,4.251,1.932,8.212932,4.43958381732614,-0.118216182673861,-2.59371149839531,"PETG","Flat",100,5,"PETG 100%_5.txt"
8.38065,36.509,0.054359,4.5636,0.046946,0.00187,0.187,25.047,36.509,4.5636,0.187,4.251,1.932,8.212932,4.4453064995546,-0.118293500445396,-2.59210930943544,"PETG","Flat",100,5,"PETG 100%_5.txt"
8.39932,36.555,0.054506,4.5694,0.047093,0.0018759,0.18759,25.047,36.555,4.5694,0.18759,4.251,1.932,8.212932,4.45090742258672,-0.11849257741328,-2.59317585270013,"PETG","Flat",100,5,"PETG 100%_5.txt"
8.41798,36.601,0.054654,4.5752,0.047241,0.0018818,0.18818,25.047,36.601,4.5752,0.18818,4.251,1.932,8.212932,4.45650834561884,-0.118691654381164,-2.59423969184218,"PETG","Flat",100,5,"PETG 100%_5.txt"
8.43665,36.648,0.054801,4.5809,0.047388,0.0018877,0.18877,25.047,36.648,4.5809,0.18877,4.251,1.932,8.212932,4.4622310278473,-0.118668972152697,-2.59051653938522,"PETG","Flat",100,5,"PETG 100%_5.txt"
8.45531,36.694,0.054948,4.5867,0.047536,0.0018936,0.18936,25.048,36.694,4.5867,0.18936,4.251,1.932,8.212932,4.46783195087942,-0.118868049120582,-2.59158107398745,"PETG","Flat",100,5,"PETG 100%_5.txt"
8.47398,36.74,0.055096,4.5925,0.047683,0.0018995,0.18995,25.048,36.74,4.5925,0.18995,4.251,1.932,8.212932,4.47343287391153,-0.119067126088466,-2.59264291972708,"PETG","Flat",100,5,"PETG 100%_5.txt"
8.49264,36.786,0.055243,4.5983,0.04783,0.0019054,0.19054,25.048,36.786,4.5983,0.19054,4.251,1.932,8.212932,4.47903379694365,-0.119266203056351,-2.59370208677883,"PETG","Flat",100,5,"PETG 100%_5.txt"
8.51131,36.833,0.05539,4.6041,0.047978,0.0019113,0.19113,25.048,36.833,4.6041,0.19113,4.251,1.932,8.212932,4.48475647917212,-0.119343520827885,-2.59211400334234,"PETG","Flat",100,5,"PETG 100%_5.txt"
8.52997,36.879,0.055538,4.6099,0.048125,0.0019172,0.19172,25.048,36.879,4.6099,0.19172,4.251,1.932,8.212932,4.49035740220423,-0.119542597795769,-2.59317117064946,"PETG","Flat",100,5,"PETG 100%_5.txt"
8.54864,36.925,0.055685,4.6156,0.048272,0.0019231,0.19231,25.048,36.925,4.6156,0.19231,4.251,1.932,8.212932,4.49595832523635,-0.119641674763654,-2.59211532116417,"PETG","Flat",100,5,"PETG 100%_5.txt"
8.5673,36.971,0.055833,4.6214,0.04842,0.001929,0.1929,25.048,36.971,4.6214,0.1929,4.251,1.932,8.212932,4.50155924826846,-0.119840751731538,-2.5931698561375,"PETG","Flat",100,5,"PETG 100%_5.txt"
8.58597,37.41,0.05598,4.6763,0.048567,0.0019349,0.19349,25.049,37.41,4.6763,0.19349,4.251,1.932,8.212932,4.55501153546626,-0.121288464533738,-2.59368442002734,"PETG","Flat",100,5,"PETG 100%_5.txt"
8.60463,37.873,0.056127,4.7342,0.048714,0.0019407,0.19407,25.049,37.873,4.7342,0.19407,4.251,1.932,8.212932,4.61138604337647,-0.12281395662353,-2.59418606361224,"PETG","Flat",100,5,"PETG 100%_5.txt"
8.6233,38.105,0.056275,4.7631,0.048862,0.0019466,0.19466,25.049,38.105,4.7631,0.19466,4.251,1.932,8.212932,4.63963417692975,-0.123465823070251,-2.59213165942875,"PETG","Flat",100,5,"PETG 100%_5.txt"
8.64196,38.207,0.056422,4.7759,0.049009,0.0019525,0.19525,25.049,38.207,4.7759,0.19525,4.251,1.932,8.212932,4.65205361495748,-0.123846385042516,-2.59315280978489,"PETG","Flat",100,5,"PETG 100%_5.txt"
8.66063,38.309,0.056569,4.7886,0.049156,0.0019584,0.19584,25.049,38.309,4.7886,0.19584,4.251,1.932,8.212932,4.66447305298522,-0.124126947014782,-2.59213438196512,"PETG","Flat",100,5,"PETG 100%_5.txt"
8.67929,38.411,0.056717,4.8014,0.049304,0.0019643,0.19643,25.049,38.411,4.8014,0.19643,4.251,1.932,8.212932,4.67689249101295,-0.124507508987047,-2.59315010178379,"PETG","Flat",100,5,"PETG 100%_5.txt"
8.69796,38.514,0.056864,4.8142,0.049451,0.0019702,0.19702,25.049,38.514,4.8142,0.19702,4.251,1.932,8.212932,4.68943368823704,-0.12476631176296,-2.59163125260605,"PETG","Flat",100,5,"PETG 100%_5.txt"
8.71662,38.616,0.057011,4.827,0.049599,0.0019761,0.19761,25.05,38.616,4.827,0.19761,4.251,1.932,8.212932,4.70185312626477,-0.125146873735226,-2.59264291972708,"PETG","Flat",100,5,"PETG 100%_5.txt"
8.73529,38.718,0.057159,4.8398,0.049746,0.001982,0.1982,25.05,38.718,4.8398,0.1982,4.251,1.932,8.212932,4.71427256429251,-0.125527435707491,-2.59364923566039,"PETG","Flat",100,5,"PETG 100%_5.txt"
8.75396,38.82,0.057306,4.8525,0.049893,0.0019879,0.19879,25.05,38.82,4.8525,0.19879,4.251,1.932,8.212932,4.72669200232024,-0.125807997679757,-2.59264291972708,"PETG","Flat",100,5,"PETG 100%_5.txt"
8.77262,38.923,0.057453,4.8653,0.050041,0.0019938,0.19938,25.05,38.923,4.8653,0.19938,4.251,1.932,8.212932,4.73923319954433,-0.126066800455672,-2.59114135727853,"PETG","Flat",100,5,"PETG 100%_5.txt"
8.79129,39.025,0.057601,4.8781,0.050188,0.0019997,0.19997,25.05,39.025,4.8781,0.19997,4.251,1.932,8.212932,4.75165263757206,-0.126447362427937,-2.59214371226373,"PETG","Flat",100,5,"PETG 100%_5.txt"
8.80995,39.127,0.057748,4.8909,0.050335,0.0020056,0.20056,25.05,39.127,4.8909,0.20056,4.251,1.932,8.212932,4.7640720755998,-0.126827924400202,-2.59314082071198,"PETG","Flat",100,5,"PETG 100%_5.txt"
8.82862,39.229,0.057896,4.9036,0.050483,0.0020115,0.20115,25.05,39.229,4.9036,0.20115,4.251,1.932,8.212932,4.77649151362753,-0.127108486372467,-2.59214630827285,"PETG","Flat",100,5,"PETG 100%_5.txt"
8.84728,39.331,0.058043,4.9164,0.05063,0.0020174,0.20174,25.051,39.331,4.9164,0.20174,4.251,1.932,8.212932,4.78891095165527,-0.127489048344732,-2.59313823823799,"PETG","Flat",100,5,"PETG 100%_5.txt"
8.86595,39.434,0.05819,4.9292,0.050777,0.0020233,0.20233,25.051,39.434,4.9292,0.20233,4.251,1.932,8.212932,4.80145214887935,-0.127747851120648,-2.59165485516206,"PETG","Flat",100,5,"PETG 100%_5.txt"
8.88461,39.536,0.058338,4.942,0.050925,0.0020292,0.20292,25.051,39.536,4.942,0.20292,4.251,1.932,8.212932,4.81387158690709,-0.128128413092913,-2.59264291972709,"PETG","Flat",100,5,"PETG 100%_5.txt"
8.90328,39.638,0.058485,4.9548,0.051072,0.0020351,0.20351,25.051,39.638,4.9548,0.20351,4.251,1.932,8.212932,4.82629102493482,-0.128508975065178,-2.593625879252,"PETG","Flat",100,5,"PETG 100%_5.txt"
8.92194,39.74,0.058632,4.9675,0.051219,0.002041,0.2041,25.051,39.74,4.9675,0.2041,4.251,1.932,8.212932,4.83871046296256,-0.128789537037443,-2.59264291972709,"PETG","Flat",100,5,"PETG 100%_5.txt"
8.94061,39.843,0.05878,4.9803,0.051367,0.0020468,0.20468,25.051,39.843,4.9803,0.20468,4.251,1.932,8.212932,4.85125166018664,-0.129048339813357,-2.59117602982465,"PETG","Flat",100,5,"PETG 100%_5.txt"
8.95927,39.945,0.058927,4.9931,0.051514,0.0020527,0.20527,25.052,39.945,4.9931,0.20527,4.251,1.932,8.212932,4.86367109821438,-0.129428901785623,-2.59215520990212,"PETG","Flat",100,5,"PETG 100%_5.txt"
8.97794,40.047,0.059074,5.0059,0.051662,0.0020586,0.20586,25.052,40.047,5.0059,0.20586,4.251,1.932,8.212932,4.87609053624211,-0.129809463757888,-2.59312938248642,"PETG","Flat",100,5,"PETG 100%_5.txt"
8.9966,40.149,0.059222,5.0186,0.051809,0.0020645,0.20645,25.052,40.149,5.0186,0.20645,4.251,1.932,8.212932,4.88850997426985,-0.130090025730154,-2.59215768800371,"PETG","Flat",100,5,"PETG 100%_5.txt"
9.01527,40.251,0.059369,5.0314,0.051956,0.0020704,0.20704,25.052,40.251,5.0314,0.20704,4.251,1.932,8.212932,4.90092941229758,-0.130470587702419,-2.59312691700956,"PETG","Flat",100,5,"PETG 100%_5.txt"
9.03393,40.354,0.059516,5.0442,0.052104,0.0020763,0.20763,25.052,40.354,5.0442,0.20763,4.251,1.932,8.212932,4.91347060952167,-0.130729390478334,-2.59167738151409,"PETG","Flat",100,5,"PETG 100%_5.txt"
9.0526,40.456,0.059664,5.057,0.052251,0.0020822,0.20822,25.052,40.456,5.057,0.20822,4.251,1.932,8.212932,4.9258900475494,-0.131109952450599,-2.59264291972709,"PETG","Flat",100,5,"PETG 100%_5.txt"
9.07126,40.558,0.059811,5.0698,0.052398,0.0020881,0.20881,25.052,40.558,5.0698,0.20881,4.251,1.932,8.212932,4.93830948557714,-0.131490514422864,-2.59360358244632,"PETG","Flat",100,5,"PETG 100%_5.txt"
9.08993,40.66,0.059959,5.0825,0.052546,0.002094,0.2094,25.053,40.66,5.0825,0.2094,4.251,1.932,8.212932,4.95072892360487,-0.131771076395129,-2.59264291972708,"PETG","Flat",100,5,"PETG 100%_5.txt"
9.10859,40.763,0.060106,5.0953,0.052693,0.0020999,0.20999,25.053,40.763,5.0953,0.20999,4.251,1.932,8.212932,4.96327012082896,-0.132029879171045,-2.59120913726463,"PETG","Flat",100,5,"PETG 100%_5.txt"
9.12726,40.865,0.060253,5.1081,0.05284,0.0021058,0.21058,25.053,40.865,5.1081,0.21058,4.251,1.932,8.212932,4.97568955885669,-0.13241044114331,-2.59216618984181,"PETG","Flat",100,5,"PETG 100%_5.txt"
9.14592,40.967,0.060401,5.1209,0.052988,0.0021117,0.21117,25.053,40.967,5.1209,0.21117,4.251,1.932,8.212932,4.98810899688443,-0.132791003115575,-2.59311845799712,"PETG","Flat",100,5,"PETG 100%_5.txt"
9.16459,41.069,0.060548,5.1336,0.053135,0.0021176,0.21176,25.053,41.069,5.1336,0.21176,4.251,1.932,8.212932,5.00052843491216,-0.13307156508784,-2.59216855788998,"PETG","Flat",100,5,"PETG 100%_5.txt"
9.18325,41.171,0.060695,5.1464,0.053282,0.0021235,0.21235,25.053,41.171,5.1464,0.21235,4.251,1.932,8.212932,5.0129478729399,-0.133452127060105,-2.59311610174306,"PETG","Flat",100,5,"PETG 100%_5.txt"
9.20192,41.274,0.060843,5.1592,0.05343,0.0021294,0.21294,25.053,41.274,5.1592,0.21294,4.251,1.932,8.212932,5.02548907016398,-0.13371092983602,-2.59169890362885,"PETG","Flat",100,5,"PETG 100%_5.txt"
9.22058,41.376,0.06099,5.172,0.053577,0.0021353,0.21353,25.054,41.376,5.172,0.21353,4.251,1.932,8.212932,5.03790850819171,-0.134091491808285,-2.5926429197271,"PETG","Flat",100,5,"PETG 100%_5.txt"
9.23925,41.478,0.061137,5.1848,0.053725,0.0021412,0.21412,25.054,41.478,5.1848,0.21412,4.251,1.932,8.212932,5.05032794621945,-0.13447205378055,-2.59358227473674,"PETG","Flat",100,5,"PETG 100%_5.txt"
9.25791,41.58,0.061285,5.1975,0.053872,0.002147,0.2147,25.054,41.58,5.1975,0.2147,4.251,1.932,8.212932,5.06274738424718,-0.134752615752816,-2.59264291972709,"PETG","Flat",100,5,"PETG 100%_5.txt"
9.27658,41.683,0.061432,5.2103,0.054019,0.0021529,0.21529,25.054,41.683,5.2103,0.21529,4.251,1.932,8.212932,5.07528858147127,-0.13501141852873,-2.59124078323187,"PETG","Flat",100,5,"PETG 100%_5.txt"
9.29524,41.785,0.061579,5.2231,0.054167,0.0021588,0.21588,25.054,41.785,5.2231,0.21588,4.251,1.932,8.212932,5.087708019499,-0.135391980500995,-2.59217668627817,"PETG","Flat",100,5,"PETG 100%_5.txt"
9.31391,41.887,0.061727,5.2359,0.054314,0.0021647,0.21647,25.054,41.887,5.2359,0.21647,4.251,1.932,8.212932,5.10012745752674,-0.13577254247326,-2.59310801339331,"PETG","Flat",100,5,"PETG 100%_5.txt"
9.33257,41.989,0.061874,5.2486,0.054461,0.0021706,0.21706,25.054,41.989,5.2486,0.21706,4.251,1.932,8.212932,5.11254689555447,-0.136053104445526,-2.59217895144468,"PETG","Flat",100,5,"PETG 100%_5.txt"
9.35124,42.091,0.062022,5.2614,0.054609,0.0021765,0.21765,25.055,42.091,5.2614,0.21765,4.251,1.932,8.212932,5.12496633358221,-0.136433666417791,-2.59310575926163,"PETG","Flat",100,5,"PETG 100%_5.txt"
9.36991,42.194,0.062169,5.2742,0.054756,0.0021824,0.21824,25.055,42.194,5.2742,0.21824,4.251,1.932,8.212932,5.13750753080629,-0.136692469193706,-2.59171948719628,"PETG","Flat",100,5,"PETG 100%_5.txt"
9.38857,42.296,0.062316,5.287,0.054903,0.0021883,0.21883,25.055,42.296,5.287,0.21883,4.251,1.932,8.212932,5.14992696883403,-0.137073031165971,-2.59264291972709,"PETG","Flat",100,5,"PETG 100%_5.txt"
9.40724,42.398,0.062464,5.2998,0.055051,0.0021942,0.21942,25.055,42.398,5.2998,0.21942,4.251,1.932,8.212932,5.16234640686176,-0.137453593138236,-2.59356189173622,"PETG","Flat",100,5,"PETG 100%_5.txt"
9.4259,42.5,0.062611,5.3125,0.055198,0.0022001,0.22001,25.055,42.5,5.3125,0.22001,4.251,1.932,8.212932,5.1747658448895,-0.137734155110501,-2.59264291972708,"PETG","Flat",100,5,"PETG 100%_5.txt"
9.44457,42.603,0.062758,5.3253,0.055345,0.002206,0.2206,25.055,42.603,5.3253,0.2206,4.251,1.932,8.212932,5.18730704211358,-0.137992957886417,-2.59127106240807,"PETG","Flat",100,5,"PETG 100%_5.txt"
9.46323,42.705,0.062906,5.3381,0.055493,0.0022119,0.22119,25.055,42.705,5.3381,0.22119,4.251,1.932,8.212932,5.19972648014132,-0.138373519858682,-2.59218673045994,"PETG","Flat",100,5,"PETG 100%_5.txt"
9.4819,42.803,0.063053,5.3504,0.05564,0.0022178,0.22178,25.056,42.803,5.3504,0.22178,4.251,1.932,8.212932,5.21165888138365,-0.138741118616348,-2.59309806026369,"PETG","Flat",100,5,"PETG 100%_5.txt"
9.50056,42.895,0.0632,5.3619,0.055788,0.0022237,0.22237,25.056,42.895,5.3619,0.22237,4.251,1.932,8.212932,5.22286072744788,-0.139039272552116,-2.59309708409549,"PETG","Flat",100,5,"PETG 100%_5.txt"
9.51923,42.987,0.063348,5.3733,0.055935,0.0022296,0.22296,25.056,42.987,5.3733,0.22296,4.251,1.932,8.212932,5.23406257351211,-0.139237426487886,-2.59128331728892,"PETG","Flat",100,5,"PETG 100%_5.txt"
9.53789,43.079,0.063495,5.3848,0.056082,0.0022355,0.22355,25.056,43.079,5.3848,0.22355,4.251,1.932,8.212932,5.24526441957635,-0.139535580423654,-2.59128622091172,"PETG","Flat",100,5,"PETG 100%_5.txt"
9.55656,43.17,0.063642,5.3963,0.05623,0.0022414,0.22414,25.056,43.17,5.3963,0.22414,4.251,1.932,8.212932,5.25634450644423,-0.139955493555773,-2.59354545810598,"PETG","Flat",100,5,"PETG 100%_5.txt"
9.57522,43.262,0.06379,5.4078,0.056377,0.0022473,0.22473,25.056,43.262,5.4078,0.22473,4.251,1.932,8.212932,5.26754635250846,-0.140253647491542,-2.59354353880583,"PETG","Flat",100,5,"PETG 100%_5.txt"
