Repository: VipulKohinkar/3D-Printing-Parameter-Optimisation

# 3D Printing Parameter Optimisation: Impact of K-Value on Carbon-Reinforced PETG

## MSc Mechanical Engineering with Management

**Author:** Vipul Kohinkar  
**Project:** MEE7012-SUM  
**Date:** 27 August 2026

---

## Project Overview

This project investigates the influence of flow-rate multiplier (K-value) and build orientation on the tensile behaviour of PETG and carbon-fibre-reinforced PETG (CF-PETG) manufactured using fused deposition modelling (FDM).

The study compares an unreinforced thermoplastic, PETG, with a carbon-fibre-reinforced PETG composite to investigate whether the two materials respond differently to changes in material flow and build orientation.

---

File: 3_Experimental_data/Modulus/Recalculated Stress Strain/Recalculated_Stress_Strain_All_Data.csv (part 128 of 212)
"Time (s)","Load (N)","Machine Extension (mm)","Stress (MPa)","Extension from Preload (mm)","Strain","Percentage Strain","Gauge Length (mm)","Load_N","NEXYGEN_Stress_MPa","Percentage_Strain","Measured_Width_mm","Measured_Thickness_mm","Measured_Area_mm2","Recalculated_Stress_MPa","Stress_Difference_MPa","Stress_Difference_Percent","Material","Orientation","K","Sample","File"
9.59389,43.354,0.063937,5.4193,0.056524,0.0022531,0.22531,25.057,43.354,5.4193,0.22531,4.251,1.932,8.212932,5.27874819857269,-0.14055180142731,-2.59354162765135,"PETG","Flat",100,5,"PETG 100%_5.txt"
9.61255,43.446,0.064085,5.4308,0.056672,0.002259,0.2259,25.057,43.446,5.4308,0.2259,4.251,1.932,8.212932,5.28995004463692,-0.140849955363079,-2.59353972459083,"PETG","Flat",100,5,"PETG 100%_5.txt"
9.63122,43.538,0.064232,5.4422,0.056819,0.0022649,0.22649,25.057,43.538,5.4422,0.22649,4.251,1.932,8.212932,5.30115189070115,-0.141048109298848,-2.59174799343736,"PETG","Flat",100,5,"PETG 100%_5.txt"
9.64988,43.63,0.064379,5.4537,0.056966,0.0022708,0.22708,25.057,43.63,5.4537,0.22708,4.251,1.932,8.212932,5.31235373676538,-0.141346263234616,-2.59174988053277,"PETG","Flat",100,5,"PETG 100%_5.txt"
9.66855,43.722,0.064527,5.4652,0.057114,0.0022767,0.22767,25.057,43.722,5.4652,0.22767,4.251,1.932,8.212932,5.32355558282962,-0.141644417170385,-2.59175175968647,"PETG","Flat",100,5,"PETG 100%_5.txt"
9.68721,43.813,0.064674,5.4767,0.057261,0.0022826,0.22826,25.057,43.813,5.4767,0.22826,4.251,1.932,8.212932,5.3346356696975,-0.142064330302503,-2.59397685289505,"PETG","Flat",100,5,"PETG 100%_5.txt"
9.70588,43.905,0.064821,5.4882,0.057408,0.0022885,0.22885,25.057,43.905,5.4882,0.22885,4.251,1.932,8.212932,5.34583751576173,-0.142362484238272,-2.59397405776524,"PETG","Flat",100,5,"PETG 100%_5.txt"
9.72454,43.997,0.064969,5.4997,0.057556,0.0022944,0.22944,25.058,43.997,5.4997,0.22944,4.251,1.932,8.212932,5.35703936182596,-0.142660638174041,-2.5939712743248,"PETG","Flat",100,5,"PETG 100%_5.txt"
9.74321,44.089,0.065116,5.5111,0.057703,0.0023003,0.23003,25.058,44.089,5.5111,0.23003,4.251,1.932,8.212932,5.36824120789019,-0.142858792109809,-2.59220105078495,"PETG","Flat",100,5,"PETG 100%_5.txt"
9.76187,44.181,0.065263,5.5226,0.057851,0.0023062,0.23062,25.058,44.181,5.5226,0.23062,4.251,1.932,8.212932,5.37944305395442,-0.143156946045578,-2.59220197091186,"PETG","Flat",100,5,"PETG 100%_5.txt"
9.78054,44.273,0.065411,5.5341,0.057998,0.0023121,0.23121,25.058,44.273,5.5341,0.23121,4.251,1.932,8.212932,5.39064490001865,-0.143455099981346,-2.59220288721465,"PETG","Flat",100,5,"PETG 100%_5.txt"
9.7992,44.365,0.065558,5.5456,0.058145,0.002318,0.2318,25.058,44.365,5.5456,0.2318,4.251,1.932,8.212932,5.40184674608289,-0.143753253917115,-2.59220379971717,"PETG","Flat",100,5,"PETG 100%_5.txt"
9.81787,44.457,0.065705,5.5571,0.058293,0.0023239,0.23239,25.058,44.457,5.5571,0.23239,4.251,1.932,8.212932,5.41304859214712,-0.144051407852884,-2.59220470844297,"PETG","Flat",100,5,"PETG 100%_5.txt"
9.83653,44.548,0.065853,5.5686,0.05844,0.0023298,0.23298,25.058,44.548,5.5686,0.23298,4.251,1.932,8.212932,5.424128679015,-0.144471320985002,-2.59439214497364,"PETG","Flat",100,5,"PETG 100%_5.txt"
9.8552,44.64,0.066,5.58,0.058587,0.0023357,0.23357,25.059,44.64,5.58,0.23357,4.251,1.932,8.212932,5.43533052507923,-0.144669474920772,-2.59264291972709,"PETG","Flat",100,5,"PETG 100%_5.txt"
9.87386,44.732,0.066148,5.5915,0.058735,0.0023416,0.23416,25.059,44.732,5.5915,0.23416,4.251,1.932,8.212932,5.44653237114346,-0.14496762885654,-2.59264291972709,"PETG","Flat",100,5,"PETG 100%_5.txt"
9.89253,44.824,0.066295,5.603,0.058882,0.0023475,0.23475,25.059,44.824,5.603,0.23475,4.251,1.932,8.212932,5.45773421720769,-0.145265782792309,-2.59264291972708,"PETG","Flat",100,5,"PETG 100%_5.txt"
9.91119,44.916,0.066442,5.6145,0.059029,0.0023533,0.23533,25.059,44.916,5.6145,0.23533,4.251,1.932,8.212932,5.46893606327192,-0.145563936728077,-2.59264291972709,"PETG","Flat",100,5,"PETG 100%_5.txt"
9.92986,45.008,0.06659,5.626,0.059177,0.0023592,0.23592,25.059,45.008,5.626,0.23592,4.251,1.932,8.212932,5.48013790933615,-0.145862090663846,-2.5926429197271,"PETG","Flat",100,5,"PETG 100%_5.txt"
9.94852,45.1,0.066737,5.6375,0.059324,0.0023651,0.23651,25.059,45.1,5.6375,0.23651,4.251,1.932,8.212932,5.49133975540039,-0.146160244599614,-2.59264291972708,"PETG","Flat",100,5,"PETG 100%_5.txt"
9.96719,45.192,0.066884,5.6489,0.059471,0.002371,0.2371,25.059,45.192,5.6489,0.2371,4.251,1.932,8.212932,5.50254160146462,-0.146358398535384,-2.59091855999192,"PETG","Flat",100,5,"PETG 100%_5.txt"
9.98585,45.283,0.067032,5.6604,0.059619,0.0023769,0.23769,25.06,45.283,5.6604,0.23769,4.251,1.932,8.212932,5.5136216883325,-0.146778311667502,-2.59307313383333,"PETG","Flat",100,5,"PETG 100%_5.txt"
10.0045,45.375,0.067179,5.6719,0.059766,0.0023828,0.23828,25.06,45.375,5.6719,0.23828,4.251,1.932,8.212932,5.52482353439673,-0.147076465603271,-2.59307226155734,"PETG","Flat",100,5,"PETG 100%_5.txt"
10.0232,45.467,0.067326,5.6834,0.059914,0.0023887,0.23887,25.06,45.467,5.6834,0.23887,4.251,1.932,8.212932,5.53602538046096,-0.14737461953904,-2.59307139281134,"PETG","Flat",100,5,"PETG 100%_5.txt"
10.0419,45.559,0.067474,5.6949,0.060061,0.0023946,0.23946,25.06,45.559,5.6949,0.23946,4.251,1.932,8.212932,5.54722722652519,-0.147672773474808,-2.59307052757393,"PETG","Flat",100,5,"PETG 100%_5.txt"
10.0605,45.651,0.067621,5.7064,0.060208,0.0024005,0.24005,25.06,45.651,5.7064,0.24005,4.251,1.932,8.212932,5.55842907258942,-0.147970927410577,-2.59306966582393,"PETG","Flat",100,5,"PETG 100%_5.txt"
10.0792,45.743,0.067768,5.7178,0.060356,0.0024064,0.24064,25.06,45.743,5.7178,0.24064,4.251,1.932,8.212932,5.56963091865366,-0.148169081346345,-2.59136523394216,"PETG","Flat",100,5,"PETG 100%_5.txt"
10.0978,45.835,0.067916,5.7293,0.060503,0.0024123,0.24123,25.06,45.835,5.7293,0.24123,4.251,1.932,8.212932,5.58083276471789,-0.148467235282114,-2.59136779854631,"PETG","Flat",100,5,"PETG 100%_5.txt"
10.1165,45.926,0.068063,5.7408,0.06065,0.0024182,0.24182,25.061,45.926,5.7408,0.24182,4.251,1.932,8.212932,5.59191285158577,-0.148887148414233,-2.59349129762809,"PETG","Flat",100,5,"PETG 100%_5.txt"
10.1352,46.018,0.068211,5.7523,0.060798,0.0024241,0.24241,25.061,46.018,5.7523,0.24241,4.251,1.932,8.212932,5.60311469765,-0.149185302350001,-2.5934896015507,"PETG","Flat",100,5,"PETG 100%_5.txt"
10.1538,46.11,0.068358,5.7638,0.060945,0.00243,0.243,25.061,46.11,5.7638,0.243,4.251,1.932,8.212932,5.61431654371423,-0.14948345628577,-2.5934879122414,"PETG","Flat",100,5,"PETG 100%_5.txt"
10.1725,46.202,0.068505,5.7753,0.061092,0.0024359,0.24359,25.061,46.202,5.7753,0.24359,4.251,1.932,8.212932,5.62551838977846,-0.149781610221538,-2.59348622965973,"PETG","Flat",100,5,"PETG 100%_5.txt"
10.1912,46.294,0.068653,5.7867,0.06124,0.0024418,0.24418,25.061,46.294,5.7867,0.24418,4.251,1.932,8.212932,5.63672023584269,-0.149979764157307,-2.5918012711443,"PETG","Flat",100,5,"PETG 100%_5.txt"
10.2098,46.386,0.0688,5.7982,0.061387,0.0024477,0.24477,25.061,46.386,5.7982,0.24477,4.251,1.932,8.212932,5.64792208190692,-0.150277918093075,-2.59180294044833,"PETG","Flat",100,5,"PETG 100%_5.txt"
10.2285,46.478,0.068947,5.8097,0.061534,0.0024536,0.24536,25.062,46.478,5.8097,0.24536,4.251,1.932,8.212932,5.65912392797116,-0.150576072028844,-2.59180460314378,"PETG","Flat",100,5,"PETG 100%_5.txt"
10.2472,46.57,0.069095,5.8212,0.061682,0.0024594,0.24594,25.062,46.57,5.8212,0.24594,4.251,1.932,8.212932,5.67032577403539,-0.150874225964613,-2.59180625926979,"PETG","Flat",100,5,"PETG 100%_5.txt"
10.2658,46.661,0.069242,5.8327,0.061829,0.0024653,0.24653,25.062,46.661,5.8327,0.24653,4.251,1.932,8.212932,5.68140586090327,-0.151294139096732,-2.59389543601988,"PETG","Flat",100,5,"PETG 100%_5.txt"
10.2845,46.753,0.069389,5.8442,0.061977,0.0024712,0.24712,25.062,46.753,5.8442,0.24712,4.251,1.932,8.212932,5.6926077069675,-0.1515922930325,-2.59389297136478,"PETG","Flat",100,5,"PETG 100%_5.txt"
10.3032,46.845,0.069537,5.8556,0.062124,0.0024771,0.24771,25.062,46.845,5.8556,0.24771,4.251,1.932,8.212932,5.70380955303173,-0.15179044696827,-2.59222704707066,"PETG","Flat",100,5,"PETG 100%_5.txt"
10.3218,46.932,0.069684,5.8665,0.062271,0.002483,0.2483,25.062,46.932,5.8665,0.2483,4.251,1.932,8.212932,5.71440260311421,-0.152097396885789,-2.59264291972709,"PETG","Flat",100,5,"PETG 100%_5.txt"
10.3405,47.02,0.069831,5.8775,0.062419,0.0024889,0.24889,25.062,47.02,5.8775,0.24889,4.251,1.932,8.212932,5.72511741239304,-0.15238258760696,-2.59264291972709,"PETG","Flat",100,5,"PETG 100%_5.txt"
10.3592,47.107,0.069979,5.8884,0.062566,0.0024948,0.24948,25.063,47.107,5.8884,0.24948,4.251,1.932,8.212932,5.73571046247552,-0.15268953752448,-2.59305647585897,"PETG","Flat",100,5,"PETG 100%_5.txt"
10.3778,47.195,0.070126,5.8994,0.062713,0.0025007,0.25007,25.063,47.195,5.8994,0.25007,4.251,1.932,8.212932,5.74642527175435,-0.15297472824565,-2.5930557047437,"PETG","Flat",100,5,"PETG 100%_5.txt"
10.3965,47.282,0.070274,5.9103,0.062861,0.0025066,0.25066,25.063,47.282,5.9103,0.25066,4.251,1.932,8.212932,5.75701832183683,-0.153281678163171,-2.59346696721267,"PETG","Flat",100,5,"PETG 100%_5.txt"
10.4152,47.37,0.070421,5.9213,0.063008,0.0025125,0.25125,25.063,47.37,5.9213,0.25125,4.251,1.932,8.212932,5.76773313111566,-0.15356686888434,-2.59346543637951,"PETG","Flat",100,5,"PETG 100%_5.txt"
10.4338,47.458,0.070568,5.9322,0.063155,0.0025184,0.25184,25.063,47.458,5.9322,0.25184,4.251,1.932,8.212932,5.77844794039449,-0.153752059605511,-2.59182191439113,"PETG","Flat",100,5,"PETG 100%_5.txt"
10.4525,47.545,0.070716,5.9432,0.063303,0.0025243,0.25243,25.063,47.545,5.9432,0.25243,4.251,1.932,8.212932,5.78904099047697,-0.15415900952303,-2.59387214838858,"PETG","Flat",100,5,"PETG 100%_5.txt"
10.4711,47.633,0.070863,5.9541,0.06345,0.0025302,0.25302,25.063,47.633,5.9541,0.25302,4.251,1.932,8.212932,5.7997557997558,-0.154344200244201,-2.59223392694447,"PETG","Flat",100,5,"PETG 100%_5.txt"
10.4898,47.72,0.07101,5.9651,0.063597,0.0025361,0.25361,25.064,47.72,5.9651,0.25361,4.251,1.932,8.212932,5.81034884983828,-0.15475115016172,-2.59427587402928,"PETG","Flat",100,5,"PETG 100%_5.txt"
10.5085,47.808,0.071158,5.976,0.063745,0.002542,0.2542,25.064,47.808,5.976,0.2542,4.251,1.932,8.212932,5.82106365911711,-0.154936340882891,-2.59264291972709,"PETG","Flat",100,5,"PETG 100%_5.txt"
10.5271,47.896,0.071305,5.9869,0.063892,0.0025479,0.25479,25.064,47.896,5.9869,0.25479,4.251,1.932,8.212932,5.83177846839594,-0.155121531604061,-2.5910159114744,"PETG","Flat",100,5,"PETG 100%_5.txt"
10.5458,47.983,0.071452,5.9979,0.06404,0.0025538,0.25538,25.064,47.983,5.9979,0.25538,4.251,1.932,8.212932,5.84237151847842,-0.155528481521581,-2.59304892581706,"PETG","Flat",100,5,"PETG 100%_5.txt"
10.5645,48.071,0.0716,6.0088,0.064187,0.0025596,0.25596,25.064,48.071,6.0088,0.25596,4.251,1.932,8.212932,5.85308632775725,-0.155713672242752,-2.5914271109498,"PETG","Flat",100,5,"PETG 100%_5.txt"
10.5831,48.158,0.071747,6.0198,0.064334,0.0025655,0.25655,25.064,48.158,6.0198,0.25655,4.251,1.932,8.212932,5.86367937783973,-0.156120622160271,-2.59345197781108,"PETG","Flat",100,5,"PETG 100%_5.txt"
10.6018,48.246,0.071894,6.0307,0.064482,0.0025714,0.25714,25.064,48.246,6.0307,0.25714,4.251,1.932,8.212932,5.87439418711856,-0.156305812881442,-2.59183532394982,"PETG","Flat",100,5,"PETG 100%_5.txt"
10.6205,48.333,0.072042,6.0417,0.064629,0.0025773,0.25773,25.065,48.333,6.0417,0.25773,4.251,1.932,8.212932,5.88498723720104,-0.156712762798962,-2.59385210783325,"PETG","Flat",100,5,"PETG 100%_5.txt"
10.6391,48.421,0.072189,6.0526,0.064776,0.0025832,0.25832,25.065,48.421,6.0526,0.25832,4.251,1.932,8.212932,5.89570204647987,-0.156897953520132,-2.59224058289218,"PETG","Flat",100,5,"PETG 100%_5.txt"
10.6578,48.509,0.072337,6.0636,0.064924,0.0025891,0.25891,25.065,48.509,6.0636,0.25891,4.251,1.932,8.212932,5.9064168557587,-0.157183144241301,-2.59224131277296,"PETG","Flat",100,5,"PETG 100%_5.txt"
10.6765,48.596,0.072484,6.0745,0.065071,0.002595,0.2595,25.065,48.596,6.0745,0.2595,4.251,1.932,8.212932,5.91700990584118,-0.157490094158822,-2.59264291972709,"PETG","Flat",100,5,"PETG 100%_5.txt"
10.6951,48.684,0.072631,6.0855,0.065218,0.0026009,0.26009,25.065,48.684,6.0855,0.26009,4.251,1.932,8.212932,5.92772471512001,-0.157775284879992,-2.59264291972708,"PETG","Flat",100,5,"PETG 100%_5.txt"
10.7138,48.771,0.072779,6.0964,0.065366,0.0026068,0.26068,25.065,48.771,6.0964,0.26068,4.251,1.932,8.212932,5.93831776520249,-0.158082234797512,-2.59304236594568,"PETG","Flat",100,5,"PETG 100%_5.txt"
10.7325,48.859,0.072926,6.1074,0.065513,0.0026127,0.26127,25.066,48.859,6.1074,0.26127,4.251,1.932,8.212932,5.94903257448132,-0.158367425518682,-2.59304164650558,"PETG","Flat",100,5,"PETG 100%_5.txt"
10.7511,48.947,0.073073,6.1183,0.06566,0.0026186,0.26186,25.066,48.947,6.1183,0.26186,4.251,1.932,8.212932,5.95974738376015,-0.158552616239851,-2.59144887043544,"PETG","Flat",100,5,"PETG 100%_5.txt"
10.7698,49.034,0.073221,6.1293,0.065808,0.0026245,0.26245,25.066,49.034,6.1293,0.26245,4.251,1.932,8.212932,5.97034043384263,-0.158959566157373,-2.59343752398109,"PETG","Flat",100,5,"PETG 100%_5.txt"
10.7885,49.122,0.073368,6.1402,0.065955,0.0026304,0.26304,25.066,49.122,6.1402,0.26304,4.251,1.932,8.212932,5.98105524312146,-0.159144756878542,-2.59184972604382,"PETG","Flat",100,5,"PETG 100%_5.txt"
10.8071,49.209,0.073515,6.1512,0.066103,0.0026363,0.26363,25.066,49.209,6.1512,0.26363,4.251,1.932,8.212932,5.99164829320394,-0.159551706796063,-2.59383058258654,"PETG","Flat",100,5,"PETG 100%_5.txt"
10.8258,49.297,0.073663,6.1621,0.06625,0.0026422,0.26422,25.066,49.297,6.1621,0.26422,4.251,1.932,8.212932,6.00236310248277,-0.159736897517233,-2.59224773238397,"PETG","Flat",100,5,"PETG 100%_5.txt"
10.8445,49.386,0.07381,6.1732,0.066397,0.0026481,0.26481,25.066,49.386,6.1732,0.26481,4.251,1.932,8.212932,6.01319967095795,-0.160000329042052,-2.59185396620961,"PETG","Flat",100,5,"PETG 100%_5.txt"
10.8631,49.481,0.073957,6.1851,0.066545,0.002654,0.2654,25.067,49.481,6.1851,0.2654,4.251,1.932,8.212932,6.02476679461123,-0.16033320538877,-2.5922492019332,"PETG","Flat",100,5,"PETG 100%_5.txt"
10.8818,49.576,0.074105,6.197,0.066692,0.0026599,0.26599,25.067,49.576,6.197,0.26599,4.251,1.932,8.212932,6.03633391826451,-0.160666081735488,-2.59264291972709,"PETG","Flat",100,5,"PETG 100%_5.txt"
10.9004,49.671,0.074252,6.2089,0.066839,0.0026657,0.26657,25.067,49.671,6.2089,0.26657,4.251,1.932,8.212932,6.04790104191779,-0.160998958082205,-2.5930351283191,"PETG","Flat",100,5,"PETG 100%_5.txt"
10.9191,49.766,0.0744,6.2208,0.066987,0.0026716,0.26716,25.067,49.766,6.2208,0.26716,4.251,1.932,8.212932,6.05946816557108,-0.161331834428923,-2.59342583637029,"PETG","Flat",100,5,"PETG 100%_5.txt"
10.9378,49.862,0.074547,6.2327,0.067134,0.0026775,0.26775,25.067,49.862,6.2327,0.26775,4.251,1.932,8.212932,6.07115704842071,-0.16154295157929,-2.59186149789481,"PETG","Flat",100,5,"PETG 100%_5.txt"
10.9564,49.957,0.074694,6.2446,0.067281,0.0026834,0.26834,25.067,49.957,6.2446,0.26834,4.251,1.932,8.212932,6.08272417207399,-0.161875827926008,-2.59225295336784,"PETG","Flat",100,5,"PETG 100%_5.txt"
10.9751,50.052,0.074842,6.2565,0.067429,0.0026893,0.26893,25.067,50.052,6.2565,0.26893,4.251,1.932,8.212932,6.09429129572727,-0.162208704272725,-2.59264291972709,"PETG","Flat",100,5,"PETG 100%_5.txt"
10.9938,50.147,0.074989,6.2684,0.067576,0.0026952,0.26952,25.068,50.147,6.2684,0.26952,4.251,1.932,8.212932,6.10585841938056,-0.162541580619443,-2.59303140545344,"PETG","Flat",100,5,"PETG 100%_5.txt"
11.0124,50.242,0.075136,6.2803,0.067723,0.0027011,0.27011,25.068,50.242,6.2803,0.27011,4.251,1.932,8.212932,6.11742554303384,-0.162874456966161,-2.59341841896345,"PETG","Flat",100,5,"PETG 100%_5.txt"
11.0311,50.338,0.075284,6.2922,0.067871,0.002707,0.2707,25.068,50.338,6.2922,0.2707,4.251,1.932,8.212932,6.12911442588347,-0.163085574116528,-2.59186888713849,"PETG","Flat",100,5,"PETG 100%_5.txt"
11.0498,50.433,0.075431,6.3041,0.068018,0.0027129,0.27129,25.068,50.433,6.3041,0.27129,4.251,1.932,8.212932,6.14068154953675,-0.163418450463245,-2.59225663398813,"PETG","Flat",100,5,"PETG 100%_5.txt"
11.0684,50.528,0.075578,6.316,0.068166,0.0027188,0.27188,25.068,50.528,6.316,0.27188,4.251,1.932,8.212932,6.15224867319004,-0.163751326809963,-2.59264291972708,"PETG","Flat",100,5,"PETG 100%_5.txt"
11.0871,50.623,0.075726,6.3279,0.068313,0.0027247,0.27247,25.068,50.623,6.3279,0.27247,4.251,1.932,8.212932,6.16381579684332,-0.164084203156681,-2.5930277525985,"PETG","Flat",100,5,"PETG 100%_5.txt"
11.1058,50.718,0.075873,6.3398,0.06846,0.0027306,0.27306,25.068,50.718,6.3398,0.27306,4.251,1.932,8.212932,6.1753829204966,-0.164417079503398,-2.59341114078359,"PETG","Flat",100,5,"PETG 100%_5.txt"
11.1244,50.814,0.07602,6.3517,0.068608,0.0027365,0.27365,25.069,50.814,6.3517,0.27365,4.251,1.932,8.212932,6.18707180334623,-0.164628196653766,-2.59187613794363,"PETG","Flat",100,5,"PETG 100%_5.txt"
11.1431,50.909,0.076168,6.3636,0.068755,0.0027424,0.27424,25.069,50.909,6.3636,0.27424,4.251,1.932,8.212932,6.19863892699952,-0.164961073000483,-2.59226024578042,"PETG","Flat",100,5,"PETG 100%_5.txt"
11.1618,51.004,0.076315,6.3755,0.068902,0.0027483,0.27483,25.069,51.004,6.3755,0.27483,4.251,1.932,8.212932,6.2102060506528,-0.1652939493472,-2.59264291972708,"PETG","Flat",100,5,"PETG 100%_5.txt"
11.1804,51.099,0.076463,6.3874,0.06905,0.0027542,0.27542,25.069,51.099,6.3874,0.27542,4.251,1.932,8.212932,6.22177317430608,-0.165626825693919,-2.59302416779784,"PETG","Flat",100,5,"PETG 100%_5.txt"
11.1991,51.195,0.07661,6.3993,0.069197,0.0027601,0.27601,25.069,51.195,6.3993,0.27601,4.251,1.932,8.212932,6.23346205715572,-0.165837942844285,-2.5915013023969,"PETG","Flat",100,5,"PETG 100%_5.txt"
11.2178,51.29,0.076757,6.4112,0.069344,0.0027659,0.27659,25.069,51.29,6.4112,0.27659,4.251,1.932,8.212932,6.245029180809,-0.166170819191003,-2.59188325416464,"PETG","Flat",100,5,"PETG 100%_5.txt"
11.2364,51.385,0.076905,6.4231,0.069492,0.0027718,0.27718,25.069,51.385,6.4231,0.27718,4.251,1.932,8.212932,6.25659630446228,-0.16650369553772,-2.59226379065748,"PETG","Flat",100,5,"PETG 100%_5.txt"
11.2551,51.48,0.077052,6.435,0.069639,0.0027777,0.27777,25.07,51.48,6.435,0.27777,4.251,1.932,8.212932,6.26816342811556,-0.166836571884438,-2.59264291972709,"PETG","Flat",100,5,"PETG 100%_5.txt"
11.2738,51.575,0.077199,6.4469,0.069786,0.0027836,0.27836,25.07,51.575,6.4469,0.27836,4.251,1.932,8.212932,6.27973055176884,-0.167169448231156,-2.59302064916713,"PETG","Flat",100,5,"PETG 100%_5.txt"
11.2924,51.671,0.077347,6.4588,0.069934,0.0027895,0.27895,25.07,51.671,6.4588,0.27895,4.251,1.932,8.212932,6.29141943461848,-0.167380565381523,-2.59151181924697,"PETG","Flat",100,5,"PETG 100%_5.txt"
11.3111,51.766,0.077494,6.4707,0.070081,0.0027954,0.27954,25.07,51.766,6.4707,0.27954,4.251,1.932,8.212932,6.30298655827176,-0.167713441728241,-2.59189023951413,"PETG","Flat",100,5,"PETG 100%_5.txt"
11.3297,51.861,0.077641,6.4826,0.070229,0.0028013,0.28013,25.07,51.861,6.4826,0.28013,4.251,1.932,8.212932,6.31455368192504,-0.168046318074958,-2.59226727046182,"PETG","Flat",100,5,"PETG 100%_5.txt"
11.3484,51.956,0.077789,6.4945,0.070376,0.0028072,0.28072,25.07,51.956,6.4945,0.28072,4.251,1.932,8.212932,6.32612080557832,-0.168379194421676,-2.59264291972709,"PETG","Flat",100,5,"PETG 100%_5.txt"
11.3671,52.051,0.077936,6.5064,0.070523,0.0028131,0.28131,25.071,52.051,6.5064,0.28131,4.251,1.932,8.212932,6.33768792923161,-0.168712070768393,-2.59301719489108,"PETG","Flat",100,5,"PETG 100%_5.txt"
11.3857,52.147,0.078083,6.5183,0.070671,0.002819,0.2819,25.071,52.147,6.5183,0.2819,4.251,1.932,8.212932,6.34937681208124,-0.168923187918761,-2.59152214409832,"PETG","Flat",100,5,"PETG 100%_5.txt"
11.4044,52.242,0.078231,6.5302,0.070818,0.0028249,0.28249,25.071,52.242,6.5302,0.28249,4.251,1.932,8.212932,6.36094393573452,-0.169256064265478,-2.59189709756942,"PETG","Flat",100,5,"PETG 100%_5.txt"
11.4231,52.337,0.078378,6.5421,0.070965,0.0028308,0.28308,25.071,52.337,6.5421,0.28308,4.251,1.932,8.212932,6.3725110593878,-0.169588940612195,-2.59227068696894,"PETG","Flat",100,5,"PETG 100%_5.txt"
11.4417,52.432,0.078526,6.554,0.071113,0.0028367,0.28367,25.071,52.432,6.554,0.28367,4.251,1.932,8.212932,6.38407818304109,-0.169921816958913,-2.59264291972709,"PETG","Flat",100,5,"PETG 100%_5.txt"
11.4604,52.527,0.078673,6.5659,0.07126,0.0028426,0.28426,25.071,52.527,6.5659,0.28426,4.251,1.932,8.212932,6.39564530669437,-0.170254693305631,-2.59301380322013,"PETG","Flat",100,5,"PETG 100%_5.txt"
11.4791,52.623,0.07882,6.5778,0.071407,0.0028485,0.28485,25.071,52.623,6.5778,0.28485,4.251,1.932,8.212932,6.407334189544,-0.170465810455998,-2.59153228216118,"PETG","Flat",100,5,"PETG 100%_5.txt"
11.4977,52.718,0.078968,6.5897,0.071555,0.0028544,0.28544,25.072,52.718,6.5897,0.28544,4.251,1.932,8.212932,6.41890131319728,-0.170798686802715,-2.5919038317786,"PETG","Flat",100,5,"PETG 100%_5.txt"
11.5164,52.813,0.079115,6.6016,0.071702,0.0028603,0.28603,25.072,52.813,6.6016,0.28603,4.251,1.932,8.212932,6.43046843685057,-0.171131563149434,-2.59227404189035,"PETG","Flat",100,5,"PETG 100%_5.txt"
11.5351,52.908,0.079262,6.6135,0.071849,0.0028662,0.28662,25.072,52.908,6.6135,0.28662,4.251,1.932,8.212932,6.44203556050385,-0.171464439496151,-2.59264291972709,"PETG","Flat",100,5,"PETG 100%_5.txt"
11.5537,53.004,0.07941,6.6254,0.071997,0.002872,0.2872,25.072,53.004,6.6254,0.2872,4.251,1.932,8.212932,6.45372444335348,-0.171675556646519,-2.59117270876504,"PETG","Flat",100,5,"PETG 100%_5.txt"
11.5724,53.099,0.079557,6.6373,0.072144,0.0028779,0.28779,25.072,53.099,6.6373,0.28779,4.251,1.932,8.212932,6.46529156700676,-0.172008432993236,-2.59154223845895,"PETG","Flat",100,5,"PETG 100%_5.txt"
11.5911,53.194,0.079704,6.6492,0.072292,0.0028838,0.28838,25.072,53.194,6.6492,0.28838,4.251,1.932,8.212932,6.47685869066005,-0.172341309339954,-2.59191044546643,"PETG","Flat",100,5,"PETG 100%_5.txt"
11.6097,53.289,0.079852,6.6611,0.072439,0.0028897,0.28897,25.072,53.289,6.6611,0.28897,4.251,1.932,8.212932,6.48842581431333,-0.172674185686671,-2.59227733687636,"PETG","Flat",100,5,"PETG 100%_5.txt"
11.6284,53.384,0.079999,6.673,0.072586,0.0028956,0.28956,25.073,53.384,6.673,0.28956,4.251,1.932,8.212932,6.49999293796661,-0.173007062033388,-2.59264291972708,"PETG","Flat",100,5,"PETG 100%_5.txt"
11.6471,53.48,0.080146,6.6849,0.072734,0.0029015,0.29015,25.073,53.48,6.6849,0.29015,4.251,1.932,8.212932,6.51168182081624,-0.173218179183756,-2.59118579460809,"PETG","Flat",100,5,"PETG 100%_5.txt"
11.6657,53.575,0.080294,6.6968,0.072881,0.0029074,0.29074,25.073,53.575,6.6968,0.29074,4.251,1.932,8.212932,6.52324894446953,-0.173551055530472,-2.59155201783647,"PETG","Flat",100,5,"PETG 100%_5.txt"
11.6844,53.67,0.080441,6.7087,0.073028,0.0029133,0.29133,25.073,53.67,6.7087,0.29133,4.251,1.932,8.212932,6.53481606812281,-0.173883931877191,-2.59191694183957,"PETG","Flat",100,5,"PETG 100%_5.txt"
11.703,53.765,0.080589,6.7206,0.073176,0.0029192,0.29192,25.073,53.765,6.7206,0.29192,4.251,1.932,8.212932,6.54638319177609,-0.174216808223909,-2.59228057351886,"PETG","Flat",100,5,"PETG 100%_5.txt"
11.7217,53.86,0.080736,6.7326,0.073323,0.0029251,0.29251,25.073,53.86,6.7326,0.29251,4.251,1.932,8.212932,6.55795031542937,-0.174649684570626,-2.59408972121655,"PETG","Flat",100,5,"PETG 100%_5.txt"
11.7404,53.956,0.080883,6.7445,0.07347,0.002931,0.2931,25.073,53.956,6.7445,0.2931,4.251,1.932,8.212932,6.56963919827901,-0.174860801720993,-2.59264291972709,"PETG","Flat",100,5,"PETG 100%_5.txt"
11.759,54.051,0.081031,6.7564,0.073618,0.0029369,0.29369,25.074,54.051,6.7564,0.29369,4.251,1.932,8.212932,6.58120632193229,-0.175193678067711,-2.59300334597878,"PETG","Flat",100,5,"PETG 100%_5.txt"
11.7777,54.146,0.081178,6.7683,0.073765,0.0029428,0.29428,25.074,54.146,6.7683,0.29428,4.251,1.932,8.212932,6.59277344558557,-0.175526554414429,-2.59336250483029,"PETG","Flat",100,5,"PETG 100%_5.txt"
11.7964,54.241,0.081325,6.7802,0.073912,0.0029487,0.29487,25.074,54.241,6.7802,0.29487,4.251,1.932,8.212932,6.60434056923885,-0.175859430761146,-2.59372040295487,"PETG","Flat",100,5,"PETG 100%_5.txt"
11.815,54.336,0.081473,6.7921,0.07406,0.0029546,0.29546,25.074,54.336,6.7921,0.29546,4.251,1.932,8.212932,6.61590769289214,-0.176192307107864,-2.59407704697905,"PETG","Flat",100,5,"PETG 100%_5.txt"
11.8337,54.432,0.08162,6.804,0.074207,0.0029605,0.29605,25.074,54.432,6.804,0.29605,4.251,1.932,8.212932,6.62759657574177,-0.176403424258231,-2.59264291972708,"PETG","Flat",100,5,"PETG 100%_5.txt"
11.8524,54.527,0.081767,6.8159,0.074355,0.0029664,0.29664,25.074,54.527,6.8159,0.29664,4.251,1.932,8.212932,6.63916369939505,-0.176736300604949,-2.59300019960605,"PETG","Flat",100,5,"PETG 100%_5.txt"
11.871,54.622,0.081915,6.8278,0.074502,0.0029722,0.29722,25.074,54.622,6.8278,0.29722,4.251,1.932,8.212932,6.65073082304833,-0.177069176951666,-2.59335623409687,"PETG","Flat",100,5,"PETG 100%_5.txt"
11.8897,54.717,0.082062,6.8397,0.074649,0.0029781,0.29781,25.075,54.717,6.8397,0.29781,4.251,1.932,8.212932,6.66229794670162,-0.177402053298383,-2.59371102969989,"PETG","Flat",100,5,"PETG 100%_5.txt"
11.9084,54.813,0.082209,6.8516,0.074797,0.002984,0.2984,25.075,54.813,6.8516,0.2984,4.251,1.932,8.212932,6.67398682955125,-0.177613170448751,-2.59228750144129,"PETG","Flat",100,5,"PETG 100%_5.txt"
11.927,54.908,0.082357,6.8635,0.074944,0.0029899,0.29899,25.075,54.908,6.8635,0.29899,4.251,1.932,8.212932,6.68555395320453,-0.177946046795468,-2.59264291972708,"PETG","Flat",100,5,"PETG 100%_5.txt"
11.9457,55.003,0.082504,6.8754,0.075091,0.0029958,0.29958,25.075,55.003,6.8754,0.29958,4.251,1.932,8.212932,6.69712107685781,-0.178278923142186,-2.59299710769099,"PETG","Flat",100,5,"PETG 100%_5.txt"
11.9644,55.098,0.082652,6.8873,0.075239,0.0030017,0.30017,25.075,55.098,6.8873,0.30017,4.251,1.932,8.212932,6.7086882005111,-0.178611799488904,-2.5933500717103,"PETG","Flat",100,5,"PETG 100%_5.txt"
11.983,55.193,0.082799,6.8992,0.075386,0.0030076,0.30076,25.075,55.193,6.8992,0.30076,4.251,1.932,8.212932,6.72025532416438,-0.178944675835623,-2.59370181811837,"PETG","Flat",100,5,"PETG 100%_5.txt"
12.0017,55.289,0.082946,6.9111,0.075533,0.0030135,0.30135,25.076,55.289,6.9111,0.30135,4.251,1.932,8.212932,6.73194420701401,-0.179155792985989,-2.59229056135765,"PETG","Flat",100,5,"PETG 100%_5.txt"
12.0204,55.384,0.083094,6.923,0.075681,0.0030194,0.30194,25.076,55.384,6.923,0.30194,4.251,1.932,8.212932,6.74351133066729,-0.179488669332707,-2.59264291972709,"PETG","Flat",100,5,"PETG 100%_5.txt"
12.039,55.479,0.083241,6.9349,0.075828,0.0030253,0.30253,25.076,55.479,6.9349,0.30253,4.251,1.932,8.212932,6.75507845432058,-0.179821545679424,-2.59299406883191,"PETG","Flat",100,5,"PETG 100%_5.txt"
12.0577,55.574,0.083385,6.9468,0.075972,0.0030311,0.30311,25.076,55.574,6.9468,0.30311,4.251,1.932,8.212932,6.76664557797386,-0.180154422026141,-2.59334401488658,"PETG","Flat",100,5,"PETG 100%_5.txt"
12.0764,55.669,0.083528,6.9587,0.076115,0.0030368,0.30368,25.076,55.669,6.9587,0.30368,4.251,1.932,8.212932,6.77821270162714,-0.18048729837286,-2.59369276406312,"PETG","Flat",100,5,"PETG 100%_5.txt"
12.095,55.765,0.083671,6.9706,0.076258,0.0030425,0.30425,25.076,55.765,6.9706,0.30425,4.251,1.932,8.212932,6.78990158447677,-0.180698415523226,-2.59229356903604,"PETG","Flat",100,5,"PETG 100%_5.txt"
12.1137,55.86,0.083814,6.9825,0.076401,0.0030482,0.30482,25.076,55.86,6.9825,0.30482,4.251,1.932,8.212932,6.80146870813006,-0.181031291869944,-2.59264291972709,"PETG","Flat",100,5,"PETG 100%_5.txt"
12.1323,55.955,0.083957,6.9944,0.076544,0.0030539,0.30539,25.077,55.955,6.9944,0.30539,4.251,1.932,8.212932,6.81303583178334,-0.181364168216661,-2.59299108167479,"PETG","Flat",100,5,"PETG 100%_5.txt"
12.151,56.05,0.0841,7.0063,0.076687,0.0030597,0.30597,25.077,56.05,7.0063,0.30597,4.251,1.932,8.212932,6.82460295543662,-0.18169704456338,-2.5933380609363,"PETG","Flat",100,5,"PETG 100%_5.txt"
12.1697,56.145,0.084243,7.0182,0.07683,0.0030654,0.30654,25.077,56.145,7.0182,0.30654,4.251,1.932,8.212932,6.8361700790899,-0.182029920910097,-2.59368386352764,"PETG","Flat",100,5,"PETG 100%_5.txt"
12.1883,56.241,0.084386,7.0301,0.076973,0.0030711,0.30711,25.077,56.241,7.0301,0.30711,4.251,1.932,8.212932,6.84785896193954,-0.182241038060464,-2.59229652580283,"PETG","Flat",100,5,"PETG 100%_5.txt"
12.207,56.336,0.084529,7.042,0.077116,0.0030768,0.30768,25.077,56.336,7.042,0.30768,4.251,1.932,8.212932,6.85942608559282,-0.182573914407182,-2.59264291972709,"PETG","Flat",100,5,"PETG 100%_5.txt"
12.2257,56.431,0.084672,7.0539,0.077259,0.0030825,0.30825,25.077,56.431,7.0539,0.30825,4.251,1.932,8.212932,6.8709932092461,-0.182906790753899,-2.59298814491131,"PETG","Flat",100,5,"PETG 100%_5.txt"
12.2443,56.526,0.084815,7.0658,0.077402,0.0030882,0.30882,25.077,56.526,7.0658,0.30882,4.251,1.932,8.212932,6.88256033289938,-0.183239667100617,-2.59333220726056,"PETG","Flat",100,5,"PETG 100%_5.txt"
12.263,56.621,0.084957,7.0777,0.077545,0.003094,0.3094,25.078,56.621,7.0777,0.3094,4.251,1.932,8.212932,6.89412745655267,-0.183572543447334,-2.59367511264018,"PETG","Flat",100,5,"PETG 100%_5.txt"
12.2817,56.717,0.0851,7.0896,0.077688,0.0030997,0.30997,25.078,56.717,7.0896,0.30997,4.251,1.932,8.212932,6.9058163394023,-0.183783660597702,-2.59229943293983,"PETG","Flat",100,5,"PETG 100%_5.txt"
12.3003,56.812,0.085243,7.1015,0.07783,0.0031054,0.31054,25.078,56.812,7.1015,0.31054,4.251,1.932,8.212932,6.91738346305558,-0.184116536944419,-2.59264291972709,"PETG","Flat",100,5,"PETG 100%_5.txt"
12.319,56.907,0.085386,7.1134,0.077973,0.0031111,0.31111,25.078,56.907,7.1134,0.31111,4.251,1.932,8.212932,6.92895058670886,-0.184449413291137,-2.59298525727693,"PETG","Flat",100,5,"PETG 100%_5.txt"
12.3377,57.004,0.085529,7.1255,0.078116,0.0031168,0.31168,25.078,57.004,7.1255,0.31168,4.251,1.932,8.212932,6.94076122875485,-0.184738771245153,-2.59264291972708,"PETG","Flat",100,5,"PETG 100%_5.txt"
12.3563,57.101,0.085672,7.1376,0.078259,0.0031225,0.31225,25.078,57.101,7.1376,0.31225,4.251,1.932,8.212932,6.95257187080083,-0.18502812919917,-2.59230174287114,"PETG","Flat",100,5,"PETG 100%_5.txt"
12.375,57.198,0.085815,7.1497,0.078402,0.0031283,0.31283,25.078,57.198,7.1497,0.31283,4.251,1.932,8.212932,6.96438251284681,-0.185317487153188,-2.59196172081608,"PETG","Flat",100,5,"PETG 100%_5.txt"
12.3937,57.295,0.085958,7.1618,0.078545,0.003134,0.3134,25.079,57.295,7.1618,0.3134,4.251,1.932,8.212932,6.9761931548928,-0.185606845107205,-2.59162284770874,"PETG","Flat",100,5,"PETG 100%_5.txt"
12.4123,57.392,0.086101,7.1739,0.078688,0.0031397,0.31397,25.079,57.392,7.1739,0.31397,4.251,1.932,8.212932,6.98800379693878,-0.185896203061221,-2.59128511773541,"PETG","Flat",100,5,"PETG 100%_5.txt"
12.431,57.488,0.086244,7.186,0.078831,0.0031454,0.31454,25.079,57.488,7.186,0.31454,4.251,1.932,8.212932,6.99969267978841,-0.186307320211588,-2.59264291972708,"PETG","Flat",100,5,"PETG 100%_5.txt"
12.4497,57.585,0.086387,7.1982,0.078974,0.0031511,0.31511,25.079,57.585,7.1982,0.31511,4.251,1.932,8.212932,7.01150332183439,-0.186696678165605,-2.59365783342509,"PETG","Flat",100,5,"PETG 100%_5.txt"
12.4683,57.682,0.08653,7.2103,0.079117,0.0031568,0.31568,25.079,57.682,7.2103,0.31568,4.251,1.932,8.212932,7.02331396388038,-0.186986036119622,-2.59331839340419,"PETG","Flat",100,5,"PETG 100%_5.txt"
12.487,57.779,0.086673,7.2224,0.07926,0.0031626,0.31626,25.079,57.779,7.2224,0.31626,4.251,1.932,8.212932,7.03512460592636,-0.187275394073639,-2.59298009074046,"PETG","Flat",100,5,"PETG 100%_5.txt"
12.5057,57.876,0.086816,7.2345,0.079403,0.0031683,0.31683,25.079,57.876,7.2345,0.31683,4.251,1.932,8.212932,7.04693524797234,-0.187564752027656,-2.59264291972709,"PETG","Flat",100,5,"PETG 100%_5.txt"
12.5243,57.973,0.086958,7.2466,0.079546,0.003174,0.3174,25.08,57.973,7.2466,0.3174,4.251,1.932,8.212932,7.05874589001833,-0.187854109981673,-2.59230687469535,"PETG","Flat",100,5,"PETG 100%_5.txt"
12.543,58.07,0.087101,7.2587,0.079689,0.0031797,0.31797,25.08,58.07,7.2587,0.31797,4.251,1.932,8.212932,7.07055653206431,-0.18814346793569,-2.59197195001433,"PETG","Flat",100,5,"PETG 100%_5.txt"
12.5616,58.166,0.087244,7.2708,0.079831,0.0031854,0.31854,25.08,58.166,7.2708,0.31854,4.251,1.932,8.212932,7.08224541491394,-0.188554585086058,-2.59331277281809,"PETG","Flat",100,5,"PETG 100%_5.txt"
12.5803,58.263,0.087387,7.2829,0.079974,0.0031911,0.31911,25.08,58.263,7.2829,0.31911,4.251,1.932,8.212932,7.09405605695993,-0.188843943040074,-2.59297728981689,"PETG","Flat",100,5,"PETG 100%_5.txt"
12.599,58.36,0.08753,7.295,0.080117,0.0031969,0.31969,25.08,58.36,7.295,0.31969,4.251,1.932,8.212932,7.10586669900591,-0.189133300994091,-2.59264291972709,"PETG","Flat",100,5,"PETG 100%_5.txt"
12.6176,58.457,0.087673,7.3071,0.08026,0.0032026,0.32026,25.08,58.457,7.3071,0.32026,4.251,1.932,8.212932,7.11767734105189,-0.189422658948108,-2.59230965702,"PETG","Flat",100,5,"PETG 100%_5.txt"
12.6363,58.554,0.087816,7.3192,0.080403,0.0032083,0.32083,25.08,58.554,7.3192,0.32083,4.251,1.932,8.212932,7.12948798309788,-0.189712016902125,-2.59197749620348,"PETG","Flat",100,5,"PETG 100%_5.txt"
12.655,58.651,0.087959,7.3314,0.080546,0.003214,0.3214,25.081,58.651,7.3314,0.3214,4.251,1.932,8.212932,7.14129862514386,-0.190101374856142,-2.59297507783155,"PETG","Flat",100,5,"PETG 100%_5.txt"
12.6736,58.748,0.088102,7.3435,0.080689,0.0032197,0.32197,25.081,58.748,7.3435,0.32197,4.251,1.932,8.212932,7.15310926718984,-0.190390732810159,-2.59264291972709,"PETG","Flat",100,5,"PETG 100%_5.txt"
12.6923,58.845,0.088245,7.3556,0.080832,0.0032254,0.32254,25.081,58.845,7.3556,0.32254,4.251,1.932,8.212932,7.16491990923582,-0.190680090764175,-2.59231185442622,"PETG","Flat",100,5,"PETG 100%_5.txt"
12.711,58.941,0.088388,7.3677,0.080975,0.0032312,0.32312,25.081,58.941,7.3677,0.32312,4.251,1.932,8.212932,7.17660879208546,-0.191091207914543,-2.59363448450049,"PETG","Flat",100,5,"PETG 100%_5.txt"
12.7296,59.038,0.088531,7.3798,0.081118,0.0032369,0.32369,25.081,59.038,7.3798,0.32369,4.251,1.932,8.212932,7.18841943413144,-0.191380565868561,-2.59330287905581,"PETG","Flat",100,5,"PETG 100%_5.txt"
12.7483,59.135,0.088674,7.3919,0.081261,0.0032426,0.32426,25.081,59.135,7.3919,0.32426,4.251,1.932,8.212932,7.20023007617742,-0.191669923822577,-2.59297235923885,"PETG","Flat",100,5,"PETG 100%_5.txt"
12.767,59.232,0.088816,7.404,0.081404,0.0032483,0.32483,25.081,59.232,7.404,0.32483,4.251,1.932,8.212932,7.21204071822341,-0.191959281776594,-2.59264291972709,"PETG","Flat",100,5,"PETG 100%_5.txt"
12.7856,59.329,0.088959,7.4161,0.081547,0.003254,0.3254,25.082,59.329,7.4161,0.3254,4.251,1.932,8.212932,7.22385136026939,-0.192248639730611,-2.59231455523268,"PETG","Flat",100,5,"PETG 100%_5.txt"
12.8043,59.426,0.089102,7.4282,0.081689,0.0032598,0.32598,25.082,59.426,7.4282,0.32598,4.251,1.932,8.212932,7.23566200231537,-0.192537997684628,-2.59198726050225,"PETG","Flat",100,5,"PETG 100%_5.txt"
12.823,59.523,0.089245,7.4403,0.081832,0.0032655,0.32655,25.082,59.523,7.4403,0.32655,4.251,1.932,8.212932,7.24747264436136,-0.192827355638643,-2.59166103031656,"PETG","Flat",100,5,"PETG 100%_5.txt"
12.8416,59.62,0.089388,7.4524,0.081975,0.0032712,0.32712,25.082,59.62,7.4524,0.32712,4.251,1.932,8.212932,7.25928328640734,-0.193116713592661,-2.59133585949038,"PETG","Flat",100,5,"PETG 100%_5.txt"
12.8603,59.716,0.089531,7.4646,0.082118,0.0032769,0.32769,25.082,59.716,7.4646,0.32769,4.251,1.932,8.212932,7.27097216925697,-0.193627830743028,-2.59394784372945,"PETG","Flat",100,5,"PETG 100%_5.txt"
12.879,59.813,0.089674,7.4767,0.082261,0.0032826,0.32826,25.082,59.813,7.4767,0.32826,4.251,1.932,8.212932,7.28278281130295,-0.193917188697045,-2.59362002885023,"PETG","Flat",100,5,"PETG 100%_5.txt"
12.8976,59.91,0.089817,7.4888,0.082404,0.0032883,0.32883,25.082,59.91,7.4888,0.32883,4.251,1.932,8.212932,7.29459345334894,-0.194206546651063,-2.59329327330231,"PETG","Flat",100,5,"PETG 100%_5.txt"
12.9163,60.007,0.08996,7.5009,0.082547,0.0032941,0.32941,25.083,60.007,7.5009,0.32941,4.251,1.932,8.212932,7.30640409539492,-0.19449590460508,-2.59296757195909,"PETG","Flat",100,5,"PETG 100%_5.txt"
12.9349,60.104,0.090103,7.513,0.08269,0.0032998,0.32998,25.083,60.104,7.513,0.32998,4.251,1.932,8.212932,7.3182147374409,-0.194785262559096,-2.59264291972708,"PETG","Flat",100,5,"PETG 100%_5.txt"
12.9536,60.201,0.090246,7.5251,0.082833,0.0033055,0.33055,25.083,60.201,7.5251,0.33055,4.251,1.932,8.212932,7.33002537948689,-0.195074620513113,-2.59231931154553,"PETG","Flat",100,5,"PETG 100%_5.txt"
12.9723,60.298,0.090389,7.5372,0.082976,0.0033112,0.33112,25.083,60.298,7.5372,0.33112,4.251,1.932,8.212932,7.34183602153287,-0.19536397846713,-2.59199674238616,"PETG","Flat",100,5,"PETG 100%_5.txt"
12.9909,60.394,0.090532,7.5493,0.083119,0.0033169,0.33169,25.083,60.394,7.5493,0.33169,4.251,1.932,8.212932,7.3535249043825,-0.195775095617497,-2.59328806137652,"PETG","Flat",100,5,"PETG 100%_5.txt"
13.0096,60.491,0.090674,7.5614,0.083262,0.0033226,0.33226,25.083,60.491,7.5614,0.33226,4.251,1.932,8.212932,7.36533554642849,-0.196064453571514,-2.5929649743634,"PETG","Flat",100,5,"PETG 100%_5.txt"
13.0283,60.588,0.090817,7.5735,0.083405,0.0033284,0.33284,25.083,60.588,7.5735,0.33284,4.251,1.932,8.212932,7.37714618847447,-0.196353811525531,-2.59264291972709,"PETG","Flat",100,5,"PETG 100%_5.txt"
13.0469,60.685,0.09096,7.5856,0.083547,0.0033341,0.33341,25.084,60.685,7.5856,0.33341,4.251,1.932,8.212932,7.38895683052045,-0.196643169479548,-2.59232189252726,"PETG","Flat",100,5,"PETG 100%_5.txt"
13.0656,60.782,0.091103,7.5977,0.08369,0.0033398,0.33398,25.084,60.782,7.5977,0.33398,4.251,1.932,8.212932,7.40076747256643,-0.196932527433565,-2.59200188785507,"PETG","Flat",100,5,"PETG 100%_5.txt"
13.0843,60.879,0.091246,7.6099,0.083833,0.0033455,0.33455,25.084,60.879,7.6099,0.33455,4.251,1.932,8.212932,7.41257811461242,-0.197321885387582,-2.59296292182002,"PETG","Flat",100,5,"PETG 100%_5.txt"
13.1029,60.976,0.091389,7.622,0.083976,0.0033512,0.33512,25.084,60.976,7.622,0.33512,4.251,1.932,8.212932,7.4243887566584,-0.197611243341599,-2.59264291972709,"PETG","Flat",100,5,"PETG 100%_5.txt"
13.1216,61.073,0.091532,7.6341,0.084119,0.0033569,0.33569,25.084,61.073,7.6341,0.33569,4.251,1.932,8.212932,7.43619939870438,-0.197900601295616,-2.59232393203673,"PETG","Flat",100,5,"PETG 100%_5.txt"
13.1403,61.169,0.091675,7.6462,0.084262,0.0033627,0.33627,25.084,61.169,7.6462,0.33627,4.251,1.932,8.212932,7.44788828155402,-0.198311718445984,-2.59359836841809,"PETG","Flat",100,5,"PETG 100%_5.txt"
13.1589,61.266,0.091818,7.6583,0.084405,0.0033684,0.33684,25.084,61.266,7.6583,0.33684,4.251,1.932,8.212932,7.4596989236,-0.198601076399999,-2.5932788791246,"PETG","Flat",100,5,"PETG 100%_5.txt"
13.1776,61.363,0.091961,7.6704,0.084548,0.0033741,0.33741,25.085,61.363,7.6704,0.33741,4.251,1.932,8.212932,7.47150956564598,-0.198890434354016,-2.59296039781519,"PETG","Flat",100,5,"PETG 100%_5.txt"
13.1963,61.46,0.092104,7.6825,0.084691,0.0033798,0.33798,25.085,61.46,7.6825,0.33798,4.251,1.932,8.212932,7.48332020769197,-0.199179792308033,-2.59264291972709,"PETG","Flat",100,5,"PETG 100%_5.txt"
13.2149,61.557,0.092247,7.6946,0.084834,0.0033855,0.33855,25.085,61.557,7.6946,0.33855,4.251,1.932,8.212932,7.49513084973795,-0.19946915026205,-2.5923264401275,"PETG","Flat",100,5,"PETG 100%_5.txt"
13.2336,61.654,0.09239,7.7067,0.084977,0.0033912,0.33912,25.085,61.654,7.7067,0.33912,4.251,1.932,8.212932,7.50694149178393,-0.199758508216067,-2.59201095431335,"PETG","Flat",100,5,"PETG 100%_5.txt"
13.2523,61.751,0.092533,7.7188,0.08512,0.003397,0.3397,25.085,61.751,7.7188,0.3397,4.251,1.932,8.212932,7.51875213382992,-0.200047866170085,-2.59169645761109,"PETG","Flat",100,5,"PETG 100%_5.txt"
13.2709,61.848,0.092675,7.7309,0.085263,0.0034027,0.34027,25.085,61.848,7.7309,0.34027,4.251,1.932,8.212932,7.5305627758759,-0.200337224124102,-2.59138294537637,"PETG","Flat",100,5,"PETG 100%_5.txt"
13.2896,61.944,0.092818,7.7431,0.085405,0.0034084,0.34084,25.085,61.944,7.7431,0.34084,4.251,1.932,8.212932,7.54225165872553,-0.200848341274468,-2.59390090886684,"PETG","Flat",100,5,"PETG 100%_5.txt"
13.3083,62.041,0.092961,7.7552,0.085548,0.0034141,0.34141,25.086,62.041,7.7552,0.34141,4.251,1.932,8.212932,7.55406230077151,-0.201137699228486,-2.59358493950492,"PETG","Flat",100,5,"PETG 100%_5.txt"
13.3269,62.138,0.093104,7.7673,0.085691,0.0034198,0.34198,25.086,62.138,7.7673,0.34198,4.251,1.932,8.212932,7.5658729428175,-0.201427057182502,-2.59326995458528,"PETG","Flat",100,5,"PETG 100%_5.txt"
