Repository: VipulKohinkar/3D-Printing-Parameter-Optimisation

# 3D Printing Parameter Optimisation: Impact of K-Value on Carbon-Reinforced PETG

## MSc Mechanical Engineering with Management

**Author:** Vipul Kohinkar  
**Project:** MEE7012-SUM  
**Date:** 27 August 2026

---

## Project Overview

This project investigates the influence of flow-rate multiplier (K-value) and build orientation on the tensile behaviour of PETG and carbon-fibre-reinforced PETG (CF-PETG) manufactured using fused deposition modelling (FDM).

The study compares an unreinforced thermoplastic, PETG, with a carbon-fibre-reinforced PETG composite to investigate whether the two materials respond differently to changes in material flow and build orientation.

---

File: 3_Experimental_data/Modulus/Recalculated Stress Strain/Recalculated_Stress_Strain_All_Data.csv (part 133 of 212)
"Time (s)","Load (N)","Machine Extension (mm)","Stress (MPa)","Extension from Preload (mm)","Strain","Percentage Strain","Gauge Length (mm)","Load_N","NEXYGEN_Stress_MPa","Percentage_Strain","Measured_Width_mm","Measured_Thickness_mm","Measured_Area_mm2","Recalculated_Stress_MPa","Stress_Difference_MPa","Stress_Difference_Percent","Material","Orientation","K","Sample","File"
9.2934,43.393,0.051903,5.4241,0.046024,0.0018485,0.18485,25.047,43.393,5.4241,0.18485,4.19366666666667,1.94166666666667,8.14270277777778,5.32906593599655,-0.095034064003455,-1.75207064772875,"PETG","Flat",110,1,"PETG 110%_1.txt"
9.31433,43.506,0.052042,5.4382,0.046163,0.0018541,0.18541,25.047,43.506,5.4382,0.18541,4.19366666666667,1.94166666666667,8.14270277777778,5.34294339205553,-0.095256607944469,-1.75162016741696,"PETG","Flat",110,1,"PETG 110%_1.txt"
9.33526,43.619,0.052181,5.4524,0.046303,0.0018597,0.18597,25.047,43.619,5.4524,0.18597,4.19366666666667,1.94166666666667,8.14270277777778,5.35682084811452,-0.0955791518854818,-1.75297395432253,"PETG","Flat",110,1,"PETG 110%_1.txt"
9.3562,43.732,0.05232,5.4665,0.046442,0.0018652,0.18652,25.047,43.732,5.4665,0.18652,4.19366666666667,1.94166666666667,8.14270277777778,5.37069830417351,-0.0958016958264949,-1.7525234762004,"PETG","Flat",110,1,"PETG 110%_1.txt"
9.37713,43.835,0.052459,5.4794,0.046581,0.0018708,0.18708,25.047,43.835,5.4794,0.18708,4.19366666666667,1.94166666666667,8.14270277777778,5.38334766677594,-0.0960523332240557,-1.7529717345705,"PETG","Flat",110,1,"PETG 110%_1.txt"
9.39806,43.939,0.052599,5.4923,0.04672,0.0018764,0.18764,25.047,43.939,5.4923,0.18764,4.19366666666667,1.94166666666667,8.14270277777778,5.39611983872404,-0.0961801612759619,-1.75118185962096,"PETG","Flat",110,1,"PETG 110%_1.txt"
9.41899,44.042,0.052738,5.5053,0.046859,0.0018819,0.18819,25.048,44.042,5.5053,0.18819,4.19366666666667,1.94166666666667,8.14270277777778,5.40876920132648,-0.0965307986735224,-1.7534157752261,"PETG","Flat",110,1,"PETG 110%_1.txt"
9.43992,44.146,0.052877,5.5182,0.046998,0.0018875,0.18875,25.048,44.146,5.5182,0.18875,4.19366666666667,1.94166666666667,8.14270277777778,5.42154137327457,-0.0966586267254286,-1.75163326311893,"PETG","Flat",110,1,"PETG 110%_1.txt"
9.46085,44.249,0.053016,5.5311,0.047138,0.0018931,0.18931,25.048,44.249,5.5311,0.18931,4.19366666666667,1.94166666666667,8.14270277777778,5.43419073587701,-0.0969092641229894,-1.7520794077668,"PETG","Flat",110,1,"PETG 110%_1.txt"
9.48178,44.352,0.053155,5.5441,0.047277,0.0018987,0.18987,25.048,44.352,5.5441,0.18987,4.19366666666667,1.94166666666667,8.14270277777778,5.44684009847945,-0.0972599015205509,-1.75429558486591,"PETG","Flat",110,1,"PETG 110%_1.txt"
9.50271,44.456,0.053295,5.557,0.047416,0.0019042,0.19042,25.048,44.456,5.557,0.19042,4.19366666666667,1.94166666666667,8.14270277777778,5.45961227042754,-0.0973877295724561,-1.7525234762004,"PETG","Flat",110,1,"PETG 110%_1.txt"
9.52364,44.559,0.053434,5.5699,0.047555,0.0019098,0.19098,25.048,44.559,5.5699,0.19098,4.19366666666667,1.94166666666667,8.14270277777778,5.47226163302998,-0.0976383669700169,-1.75296445124718,"PETG","Flat",110,1,"PETG 110%_1.txt"
9.54458,44.663,0.053573,5.5829,0.047694,0.0019154,0.19154,25.048,44.663,5.5829,0.19154,4.19366666666667,1.94166666666667,8.14270277777778,5.48503380497808,-0.0978661950219246,-1.75296342441965,"PETG","Flat",110,1,"PETG 110%_1.txt"
9.56551,44.766,0.053712,5.5958,0.047834,0.0019209,0.19209,25.049,44.766,5.5958,0.19209,4.19366666666667,1.94166666666667,8.14270277777778,5.49768316758052,-0.0981168324194837,-1.75340134421323,"PETG","Flat",110,1,"PETG 110%_1.txt"
9.58644,44.87,0.053851,5.6087,0.047973,0.0019265,0.19265,25.049,44.87,5.6087,0.19265,4.19366666666667,1.94166666666667,8.14270277777778,5.51045533952861,-0.0982446604713907,-1.75164762728245,"PETG","Flat",110,1,"PETG 110%_1.txt"
9.60737,44.973,0.053991,5.6217,0.048112,0.0019321,0.19321,25.049,44.973,5.6217,0.19321,4.19366666666667,1.94166666666667,8.14270277777778,5.52310470213105,-0.0985952978689513,-1.75383421151878,"PETG","Flat",110,1,"PETG 110%_1.txt"
9.6283,45.077,0.05413,5.6346,0.048251,0.0019376,0.19376,25.049,45.077,5.6346,0.19376,4.19366666666667,1.94166666666667,8.14270277777778,5.53587687407914,-0.0987231259208574,-1.75208756470481,"PETG","Flat",110,1,"PETG 110%_1.txt"
9.64923,45.18,0.054269,5.6475,0.04839,0.0019432,0.19432,25.049,45.18,5.6475,0.19432,4.19366666666667,1.94166666666667,8.14270277777778,5.54852623668158,-0.0989737633184182,-1.75252347620041,"PETG","Flat",110,1,"PETG 110%_1.txt"
9.67016,45.284,0.054408,5.6605,0.04853,0.0019488,0.19488,25.049,45.284,5.6605,0.19488,4.19366666666667,1.94166666666667,8.14270277777778,5.56129840862968,-0.0992015913703241,-1.75252347620041,"PETG","Flat",110,1,"PETG 110%_1.txt"
9.69109,45.387,0.054547,5.6734,0.048669,0.0019543,0.19543,25.049,45.387,5.6734,0.19543,4.19366666666667,1.94166666666667,8.14270277777778,5.57394777123212,-0.099452228767885,-1.75295640652669,"PETG","Flat",110,1,"PETG 110%_1.txt"
9.71202,45.491,0.054686,5.6863,0.048808,0.0019599,0.19599,25.049,45.491,5.6863,0.19599,4.19366666666667,1.94166666666667,8.14270277777778,5.58671994318021,-0.0995800568197911,-1.75122763167246,"PETG","Flat",110,1,"PETG 110%_1.txt"
9.73296,45.594,0.054826,5.6993,0.048947,0.0019655,0.19655,25.05,45.594,5.6993,0.19655,4.19366666666667,1.94166666666667,8.14270277777778,5.59936930578265,-0.0999306942173517,-1.75338540202045,"PETG","Flat",110,1,"PETG 110%_1.txt"
9.75389,45.698,0.054965,5.7122,0.049086,0.001971,0.1971,25.05,45.698,5.7122,0.1971,4.19366666666667,1.94166666666667,8.14270277777778,5.61214147773074,-0.100058522269258,-1.75166349688838,"PETG","Flat",110,1,"PETG 110%_1.txt"
9.77482,45.801,0.055104,5.7251,0.049225,0.0019766,0.19766,25.05,45.801,5.7251,0.19766,4.19366666666667,1.94166666666667,8.14270277777778,5.62479084033318,-0.100309159666819,-1.75209445541246,"PETG","Flat",110,1,"PETG 110%_1.txt"
9.79575,45.905,0.055243,5.7381,0.049365,0.0019822,0.19822,25.05,45.905,5.7381,0.19822,4.19366666666667,1.94166666666667,8.14270277777778,5.63756301228128,-0.100536987718725,-1.75209542738406,"PETG","Flat",110,1,"PETG 110%_1.txt"
9.81668,46.008,0.055382,5.751,0.049504,0.0019877,0.19877,25.05,46.008,5.751,0.19877,4.19366666666667,1.94166666666667,8.14270277777778,5.65021237488371,-0.100787625116285,-1.75252347620041,"PETG","Flat",110,1,"PETG 110%_1.txt"
9.83761,46.112,0.055522,5.7639,0.049643,0.0019933,0.19933,25.05,46.112,5.7639,0.19933,4.19366666666667,1.94166666666667,8.14270277777778,5.66298454683181,-0.100915453168191,-1.75081894495377,"PETG","Flat",110,1,"PETG 110%_1.txt"
9.85854,46.215,0.055661,5.7769,0.049782,0.0019989,0.19989,25.05,46.215,5.7769,0.19989,4.19366666666667,1.94166666666667,8.14270277777778,5.67563390943425,-0.101266090565752,-1.75294865006755,"PETG","Flat",110,1,"PETG 110%_1.txt"
9.87947,46.319,0.0558,5.7898,0.049921,0.0020044,0.20044,25.051,46.319,5.7898,0.20044,4.19366666666667,1.94166666666667,8.14270277777778,5.68840608138234,-0.101393918617657,-1.75125079653282,"PETG","Flat",110,1,"PETG 110%_1.txt"
9.9004,46.422,0.055939,5.8028,0.050061,0.00201,0.201,25.051,46.422,5.8028,0.201,4.19366666666667,1.94166666666667,8.14270277777778,5.70105544398478,-0.10174455601522,-1.7533700285245,"PETG","Flat",110,1,"PETG 110%_1.txt"
9.92134,46.525,0.056078,5.8157,0.0502,0.0020156,0.20156,25.051,46.525,5.8157,0.20156,4.19366666666667,1.94166666666667,8.14270277777778,5.71370480658722,-0.10199519341278,-1.7537904880372,"PETG","Flat",110,1,"PETG 110%_1.txt"
9.94227,46.629,0.056218,5.8286,0.050339,0.0020211,0.20211,25.051,46.629,5.8286,0.20211,4.19366666666667,1.94166666666667,8.14270277777778,5.72647697853531,-0.102123021464686,-1.75210207364866,"PETG","Flat",110,1,"PETG 110%_1.txt"
9.9632,46.732,0.056357,5.8416,0.050478,0.0020267,0.20267,25.051,46.732,5.8416,0.20267,4.19366666666667,1.94166666666667,8.14270277777778,5.73912634113775,-0.102473658862246,-1.7542053352206,"PETG","Flat",110,1,"PETG 110%_1.txt"
9.98413,46.975,0.056496,5.8719,0.050617,0.0020323,0.20323,25.051,46.975,5.8719,0.20323,4.19366666666667,1.94166666666667,8.14270277777778,5.76896901213186,-0.102930987868143,-1.752941771286,"PETG","Flat",110,1,"PETG 110%_1.txt"
10.0051,47.385,0.056635,5.9231,0.050757,0.0020378,0.20378,25.051,47.385,5.9231,0.20378,4.19366666666667,1.94166666666667,8.14270277777778,5.8193208438503,-0.103779156149695,-1.75210879690863,"PETG","Flat",110,1,"PETG 110%_1.txt"
10.026,47.56,0.056774,5.945,0.050896,0.0020434,0.20434,25.052,47.56,5.945,0.20434,4.19366666666667,1.94166666666667,8.14270277777778,5.84081247933989,-0.104187520660114,-1.7525234762004,"PETG","Flat",110,1,"PETG 110%_1.txt"
10.0469,47.668,0.056913,5.9584,0.051035,0.002049,0.2049,25.052,47.668,5.9584,0.2049,4.19366666666667,1.94166666666667,8.14270277777778,5.8540758886706,-0.104324111329402,-1.75087458595263,"PETG","Flat",110,1,"PETG 110%_1.txt"
10.0679,47.775,0.057053,5.9719,0.051174,0.0020545,0.20545,25.052,47.775,5.9719,0.20545,4.19366666666667,1.94166666666667,8.14270277777778,5.86721648865566,-0.104683511344343,-1.75293476689734,"PETG","Flat",110,1,"PETG 110%_1.txt"
10.0888,47.882,0.057192,5.9853,0.051313,0.0020601,0.20601,25.052,47.882,5.9853,0.20601,4.19366666666667,1.94166666666667,8.14270277777778,5.88035708864072,-0.104942911359284,-1.7533442159839,"PETG","Flat",110,1,"PETG 110%_1.txt"
10.1097,47.989,0.057331,5.9987,0.051452,0.0020657,0.20657,25.052,47.989,5.9987,0.20657,4.19366666666667,1.94166666666667,8.14270277777778,5.89349768862577,-0.105202311374227,-1.75375183580154,"PETG","Flat",110,1,"PETG 110%_1.txt"
10.1306,48.097,0.05747,6.0121,0.051592,0.0020712,0.20712,25.052,48.097,6.0121,0.20712,4.19366666666667,1.94166666666667,8.14270277777778,5.90676109795649,-0.105338902043513,-1.75211493560509,"PETG","Flat",110,1,"PETG 110%_1.txt"
10.1516,48.204,0.057609,6.0255,0.051731,0.0020768,0.20768,25.052,48.204,6.0255,0.20768,4.19366666666667,1.94166666666667,8.14270277777778,5.91990169794154,-0.105598302058455,-1.7525234762004,"PETG","Flat",110,1,"PETG 110%_1.txt"
10.1725,48.311,0.057749,6.0389,0.05187,0.0020824,0.20824,25.053,48.311,6.0389,0.20824,4.19366666666667,1.94166666666667,8.14270277777778,5.9330422979266,-0.105857702073397,-1.75293020373573,"PETG","Flat",110,1,"PETG 110%_1.txt"
10.1934,48.419,0.057888,6.0523,0.052009,0.0020879,0.20879,25.053,48.419,6.0523,0.20879,4.19366666666667,1.94166666666667,8.14270277777778,5.94630570725732,-0.105994292742684,-1.7513059951206,"PETG","Flat",110,1,"PETG 110%_1.txt"
10.2144,48.526,0.058027,6.0657,0.052148,0.0020935,0.20935,25.053,48.526,6.0657,0.20935,4.19366666666667,1.94166666666667,8.14270277777778,5.95944630724237,-0.106253692757625,-1.75171361520723,"PETG","Flat",110,1,"PETG 110%_1.txt"
10.2353,48.633,0.058166,6.0792,0.052288,0.0020991,0.20991,25.053,48.633,6.0792,0.20991,4.19366666666667,1.94166666666667,8.14270277777778,5.97258690722743,-0.106613092772568,-1.75373557001855,"PETG","Flat",110,1,"PETG 110%_1.txt"
10.2562,48.741,0.058305,6.0926,0.052427,0.0021046,0.21046,25.053,48.741,6.0926,0.21046,4.19366666666667,1.94166666666667,8.14270277777778,5.98585031655815,-0.106749683441855,-1.7521203335498,"PETG","Flat",110,1,"PETG 110%_1.txt"
10.2772,48.848,0.058445,6.106,0.052566,0.0021102,0.21102,25.053,48.848,6.106,0.21102,4.19366666666667,1.94166666666667,8.14270277777778,5.9989909165432,-0.107009083456797,-1.7525234762004,"PETG","Flat",110,1,"PETG 110%_1.txt"
10.2981,48.955,0.058584,6.1194,0.052705,0.0021158,0.21158,25.053,48.955,6.1194,0.21158,4.19366666666667,1.94166666666667,8.14270277777778,6.01213151652826,-0.107268483471739,-1.752924853282,"PETG","Flat",110,1,"PETG 110%_1.txt"
10.319,49.062,0.058723,6.1328,0.052844,0.0021214,0.21214,25.054,49.062,6.1328,0.21214,4.19366666666667,1.94166666666667,8.14270277777778,6.02527211651332,-0.10752788348668,-1.75332447636773,"PETG","Flat",110,1,"PETG 110%_1.txt"
10.34,49.17,0.058862,6.1462,0.052984,0.0021269,0.21269,25.054,49.17,6.1462,0.21269,4.19366666666667,1.94166666666667,8.14270277777778,6.03853552584403,-0.107664474155968,-1.75172422238078,"PETG","Flat",110,1,"PETG 110%_1.txt"
10.3609,49.277,0.059001,6.1596,0.053123,0.0021325,0.21325,25.054,49.277,6.1596,0.21325,4.19366666666667,1.94166666666667,8.14270277777778,6.05167612582909,-0.107923874170909,-1.75212471866533,"PETG","Flat",110,1,"PETG 110%_1.txt"
10.3818,49.384,0.05914,6.173,0.053262,0.0021381,0.21381,25.054,49.384,6.173,0.21381,4.19366666666667,1.94166666666667,8.14270277777778,6.06481672581415,-0.108183274185851,-1.75252347620041,"PETG","Flat",110,1,"PETG 110%_1.txt"
10.4028,49.492,0.05928,6.1865,0.053401,0.0021436,0.21436,25.054,49.492,6.1865,0.21436,4.19366666666667,1.94166666666667,8.14270277777778,6.07808013514486,-0.108419864855138,-1.75252347620041,"PETG","Flat",110,1,"PETG 110%_1.txt"
10.4237,49.599,0.059419,6.1999,0.05354,0.0021492,0.21492,25.054,49.599,6.1999,0.21492,4.19366666666667,1.94166666666667,8.14270277777778,6.09122073512992,-0.108679264870081,-1.75291964176972,"PETG","Flat",110,1,"PETG 110%_1.txt"
10.4446,49.706,0.059558,6.2133,0.053679,0.0021548,0.21548,25.054,49.706,6.2133,0.21548,4.19366666666667,1.94166666666667,8.14270277777778,6.10436133511498,-0.108938664885022,-1.75331409854702,"PETG","Flat",110,1,"PETG 110%_1.txt"
10.4655,49.813,0.059697,6.2267,0.053819,0.0021603,0.21603,25.054,49.813,6.2267,0.21603,4.19366666666667,1.94166666666667,8.14270277777778,6.11750193510004,-0.109198064899963,-1.75370685756441,"PETG","Flat",110,1,"PETG 110%_1.txt"
10.4865,49.921,0.059836,6.2401,0.053958,0.0021659,0.21659,25.055,49.921,6.2401,0.21659,4.19366666666667,1.94166666666667,8.14270277777778,6.13076534443075,-0.109334655569251,-1.75212986281071,"PETG","Flat",110,1,"PETG 110%_1.txt"
10.5074,50.028,0.059976,6.2535,0.054097,0.0021715,0.21715,25.055,50.028,6.2535,0.21715,4.19366666666667,1.94166666666667,8.14270277777778,6.14390594441581,-0.109594055584193,-1.75252347620041,"PETG","Flat",110,1,"PETG 110%_1.txt"
10.5283,50.135,0.060115,6.2669,0.054236,0.002177,0.2177,25.055,50.135,6.2669,0.2177,4.19366666666667,1.94166666666667,8.14270277777778,6.15704654440087,-0.109853455599134,-1.75291540632743,"PETG","Flat",110,1,"PETG 110%_1.txt"
10.5493,50.243,0.060254,6.2803,0.054375,0.0021826,0.21826,25.055,50.243,6.2803,0.21826,4.19366666666667,1.94166666666667,8.14270277777778,6.17030995373158,-0.109990046268422,-1.75135019455156,"PETG","Flat",110,1,"PETG 110%_1.txt"
10.5702,50.35,0.060393,6.2937,0.054515,0.0021882,0.21882,25.055,50.35,6.2937,0.21882,4.19366666666667,1.94166666666667,8.14270277777778,6.18345055371664,-0.110249446283363,-1.75174295380083,"PETG","Flat",110,1,"PETG 110%_1.txt"
10.5911,50.457,0.060532,6.3072,0.054654,0.0021937,0.21937,25.055,50.457,6.3072,0.21937,4.19366666666667,1.94166666666667,8.14270277777778,6.1965911537017,-0.110608846298304,-1.75369175384171,"PETG","Flat",110,1,"PETG 110%_1.txt"
10.6121,50.565,0.060672,6.3206,0.054793,0.0021993,0.21993,25.055,50.565,6.3206,0.21993,4.19366666666667,1.94166666666667,8.14270277777778,6.20985456303241,-0.110745436967592,-1.75213487592304,"PETG","Flat",110,1,"PETG 110%_1.txt"
10.633,50.672,0.060811,6.334,0.054932,0.0022049,0.22049,25.056,50.672,6.334,0.22049,4.19366666666667,1.94166666666667,8.14270277777778,6.22299516301747,-0.111004836982533,-1.7525234762004,"PETG","Flat",110,1,"PETG 110%_1.txt"
10.6539,50.779,0.06095,6.3474,0.055071,0.0022104,0.22104,25.056,50.779,6.3474,0.22104,4.19366666666667,1.94166666666667,8.14270277777778,6.23613576300253,-0.111264236997475,-1.7529104357292,"PETG","Flat",110,1,"PETG 110%_1.txt"
10.6749,50.886,0.061089,6.3608,0.055211,0.002216,0.2216,25.056,50.886,6.3608,0.2216,4.19366666666667,1.94166666666667,8.14270277777778,6.24927636298758,-0.111523637012417,-1.7532957648789,"PETG","Flat",110,1,"PETG 110%_1.txt"
10.6958,50.994,0.061228,6.3742,0.05535,0.0022216,0.22216,25.056,50.994,6.3742,0.22216,4.19366666666667,1.94166666666667,8.14270277777778,6.2625397723183,-0.111660227681704,-1.75175281104616,"PETG","Flat",110,1,"PETG 110%_1.txt"
10.7167,51.101,0.061367,6.3876,0.055489,0.0022271,0.22271,25.056,51.101,6.3876,0.22271,4.19366666666667,1.94166666666667,8.14270277777778,6.27568037230335,-0.111919627696646,-1.75213895197956,"PETG","Flat",110,1,"PETG 110%_1.txt"
10.7376,51.208,0.061507,6.401,0.055628,0.0022327,0.22327,25.056,51.208,6.401,0.22327,4.19366666666667,1.94166666666667,8.14270277777778,6.28882097228841,-0.112179027711588,-1.75252347620041,"PETG","Flat",110,1,"PETG 110%_1.txt"
10.7586,51.316,0.061646,6.4145,0.055767,0.0022383,0.22383,25.056,51.316,6.4145,0.22383,4.19366666666667,1.94166666666667,8.14270277777778,6.30208438161913,-0.112415618380875,-1.7525234762004,"PETG","Flat",110,1,"PETG 110%_1.txt"
10.7795,51.423,0.061785,6.4279,0.055906,0.0022438,0.22438,25.057,51.423,6.4279,0.22438,4.19366666666667,1.94166666666667,8.14270277777778,6.31522498160418,-0.112675018395817,-1.75290558962984,"PETG","Flat",110,1,"PETG 110%_1.txt"
10.8004,51.53,0.061924,6.4413,0.056046,0.0022494,0.22494,25.057,51.53,6.4413,0.22494,4.19366666666667,1.94166666666667,8.14270277777778,6.32836558158924,-0.112934418410759,-1.75328611321874,"PETG","Flat",110,1,"PETG 110%_1.txt"
10.8214,51.638,0.062063,6.4547,0.056185,0.002255,0.2255,25.057,51.638,6.4547,0.2255,4.19366666666667,1.94166666666667,8.14270277777778,6.34162899091995,-0.113071009080046,-1.75176242242158,"PETG","Flat",110,1,"PETG 110%_1.txt"
10.8423,51.745,0.062203,6.4681,0.056324,0.0022605,0.22605,25.057,51.745,6.4681,0.22605,4.19366666666667,1.94166666666667,8.14270277777778,6.35476959090501,-0.113330409094988,-1.75214373765074,"PETG","Flat",110,1,"PETG 110%_1.txt"
10.8632,51.852,0.062342,6.4815,0.056463,0.0022661,0.22661,25.057,51.852,6.4815,0.22661,4.19366666666667,1.94166666666667,8.14270277777778,6.36791019089007,-0.113589809109929,-1.75252347620041,"PETG","Flat",110,1,"PETG 110%_1.txt"
10.8842,51.959,0.062481,6.4949,0.056602,0.0022717,0.22717,25.057,51.959,6.4949,0.22717,4.19366666666667,1.94166666666667,8.14270277777778,6.38105079087513,-0.113849209124871,-1.75290164782939,"PETG","Flat",110,1,"PETG 110%_1.txt"
10.9051,52.067,0.06262,6.5083,0.056742,0.0022772,0.22772,25.057,52.067,6.5083,0.22772,4.19366666666667,1.94166666666667,8.14270277777778,6.39431420020584,-0.113985799794158,-1.75139129717681,"PETG","Flat",110,1,"PETG 110%_1.txt"
10.926,52.174,0.062759,6.5218,0.056881,0.0022828,0.22828,25.058,52.174,6.5218,0.22828,4.19366666666667,1.94166666666667,8.14270277777778,6.4074548001909,-0.1143451998091,-1.75327669982367,"PETG","Flat",110,1,"PETG 110%_1.txt"
10.947,52.281,0.062899,6.5352,0.05702,0.0022884,0.22884,25.058,52.281,6.5352,0.22884,4.19366666666667,1.94166666666667,8.14270277777778,6.42059540017596,-0.114604599824042,-1.75365099498167,"PETG","Flat",110,1,"PETG 110%_1.txt"
10.9679,52.389,0.063038,6.5486,0.057159,0.0022939,0.22939,25.058,52.389,6.5486,0.22939,4.19366666666667,1.94166666666667,8.14270277777778,6.43385880950667,-0.114741190493329,-1.75214840566425,"PETG","Flat",110,1,"PETG 110%_1.txt"
10.9888,52.496,0.063177,6.562,0.057298,0.0022995,0.22995,25.058,52.496,6.562,0.22995,4.19366666666667,1.94166666666667,8.14270277777778,6.44699940949173,-0.115000590508271,-1.75252347620041,"PETG","Flat",110,1,"PETG 110%_1.txt"
11.0098,52.603,0.063316,6.5754,0.057438,0.0023051,0.23051,25.058,52.603,6.5754,0.23051,4.19366666666667,1.94166666666667,8.14270277777778,6.46014000947679,-0.115259990523212,-1.75289701802494,"PETG","Flat",110,1,"PETG 110%_1.txt"
11.0307,52.711,0.063455,6.5888,0.057577,0.0023106,0.23106,25.058,52.711,6.5888,0.23106,4.19366666666667,1.94166666666667,8.14270277777778,6.4734034188075,-0.1153965811925,-1.75140512980361,"PETG","Flat",110,1,"PETG 110%_1.txt"
11.0516,52.818,0.063594,6.6022,0.057716,0.0023162,0.23162,25.058,52.818,6.6022,0.23162,4.19366666666667,1.94166666666667,8.14270277777778,6.48654401879256,-0.115655981207441,-1.75177942515284,"PETG","Flat",110,1,"PETG 110%_1.txt"
11.0725,52.925,0.063734,6.6156,0.057855,0.0023218,0.23218,25.059,52.925,6.6156,0.23218,4.19366666666667,1.94166666666667,8.14270277777778,6.49968461877762,-0.115915381222383,-1.75215220422007,"PETG","Flat",110,1,"PETG 110%_1.txt"
11.0935,53.032,0.063873,6.6291,0.057994,0.0023273,0.23273,25.059,53.032,6.6291,0.23273,4.19366666666667,1.94166666666667,8.14270277777778,6.51282521876267,-0.116274781237325,-1.75400553977652,"PETG","Flat",110,1,"PETG 110%_1.txt"
11.1144,53.14,0.064012,6.6425,0.058133,0.0023329,0.23329,25.059,53.14,6.6425,0.23329,4.19366666666667,1.94166666666667,8.14270277777778,6.52608862809339,-0.116411371906612,-1.7525234762004,"PETG","Flat",110,1,"PETG 110%_1.txt"
11.1353,53.247,0.064151,6.6559,0.058273,0.0023385,0.23385,25.059,53.247,6.6559,0.23385,4.19366666666667,1.94166666666667,8.14270277777778,6.53922922807845,-0.116670771921553,-1.75289250021114,"PETG","Flat",110,1,"PETG 110%_1.txt"
11.1563,53.354,0.06429,6.6693,0.058412,0.0023441,0.23441,25.059,53.354,6.6693,0.23441,4.19366666666667,1.94166666666667,8.14270277777778,6.5523698280635,-0.116930171936495,-1.7532600413311,"PETG","Flat",110,1,"PETG 110%_1.txt"
11.1772,53.462,0.06443,6.6827,0.058551,0.0023496,0.23496,25.059,53.462,6.6827,0.23496,4.19366666666667,1.94166666666667,8.14270277777778,6.56563323739422,-0.117066762605782,-1.75178838801355,"PETG","Flat",110,1,"PETG 110%_1.txt"
11.1981,53.569,0.064569,6.6961,0.05869,0.0023552,0.23552,25.059,53.569,6.6961,0.23552,4.19366666666667,1.94166666666667,8.14270277777778,6.57877383737928,-0.117326162620724,-1.75215666762331,"PETG","Flat",110,1,"PETG 110%_1.txt"
11.2191,53.676,0.064708,6.7095,0.058829,0.0023608,0.23608,25.06,53.676,6.7095,0.23608,4.19366666666667,1.94166666666667,8.14270277777778,6.59191443736433,-0.117585562635666,-1.7525234762004,"PETG","Flat",110,1,"PETG 110%_1.txt"
11.24,53.783,0.064847,6.7229,0.058969,0.0023663,0.23663,25.06,53.783,6.7229,0.23663,4.19366666666667,1.94166666666667,8.14270277777778,6.60505503734939,-0.117844962650608,-1.75288882254099,"PETG","Flat",110,1,"PETG 110%_1.txt"
11.2609,53.891,0.064986,6.7363,0.059108,0.0023719,0.23719,25.06,53.891,6.7363,0.23719,4.19366666666667,1.94166666666667,8.14270277777778,6.6183184466801,-0.117981553319895,-1.75142961744422,"PETG","Flat",110,1,"PETG 110%_1.txt"
11.2819,53.998,0.065126,6.7498,0.059247,0.0023775,0.23775,25.06,53.998,6.7498,0.23775,4.19366666666667,1.94166666666667,8.14270277777778,6.63145904666516,-0.118340953334837,-1.75325125684964,"PETG","Flat",110,1,"PETG 110%_1.txt"
11.3028,54.105,0.065265,6.7632,0.059386,0.002383,0.2383,25.06,54.105,6.7632,0.2383,4.19366666666667,1.94166666666667,8.14270277777778,6.64459964665022,-0.118600353349779,-1.75361298423497,"PETG","Flat",110,1,"PETG 110%_1.txt"
11.3237,54.213,0.065404,6.7766,0.059525,0.0023886,0.23886,25.06,54.213,6.7766,0.23886,4.19366666666667,1.94166666666667,8.14270277777778,6.65786305598093,-0.118736944019066,-1.752161024984,"PETG","Flat",110,1,"PETG 110%_1.txt"
11.3446,54.32,0.065543,6.79,0.059665,0.0023942,0.23942,25.06,54.32,6.79,0.23942,4.19366666666667,1.94166666666667,8.14270277777778,6.67100365596599,-0.118996344034008,-1.75252347620041,"PETG","Flat",110,1,"PETG 110%_1.txt"
11.3656,54.427,0.065682,6.8034,0.059804,0.0023997,0.23997,25.06,54.427,6.8034,0.23997,4.19366666666667,1.94166666666667,8.14270277777778,6.68414425595105,-0.119255744048949,-1.75288449964649,"PETG","Flat",110,1,"PETG 110%_1.txt"
11.3865,54.535,0.065821,6.8168,0.059943,0.0024053,0.24053,25.061,54.535,6.8168,0.24053,4.19366666666667,1.94166666666667,8.14270277777778,6.69740766528176,-0.119392334718237,-1.75144253488787,"PETG","Flat",110,1,"PETG 110%_1.txt"
11.4074,54.642,0.065961,6.8302,0.060082,0.0024109,0.24109,25.061,54.642,6.8302,0.24109,4.19366666666667,1.94166666666667,8.14270277777778,6.71054826526682,-0.119651734733178,-1.75180426244001,"PETG","Flat",110,1,"PETG 110%_1.txt"
11.4284,54.749,0.0661,6.8436,0.060221,0.0024164,0.24164,25.061,54.749,6.8436,0.24164,4.19366666666667,1.94166666666667,8.14270277777778,6.72368886525188,-0.11991113474812,-1.75216457344264,"PETG","Flat",110,1,"PETG 110%_1.txt"
11.4493,54.856,0.066239,6.8571,0.06036,0.002422,0.2422,25.061,54.856,6.8571,0.2422,4.19366666666667,1.94166666666667,8.14270277777778,6.73682946523694,-0.120270534763062,-1.75395626085462,"PETG","Flat",110,1,"PETG 110%_1.txt"
11.4702,54.964,0.066378,6.8705,0.0605,0.0024276,0.24276,25.061,54.964,6.8705,0.24276,4.19366666666667,1.94166666666667,8.14270277777778,6.75009287456765,-0.120407125432349,-1.75252347620041,"PETG","Flat",110,1,"PETG 110%_1.txt"
11.4912,55.076,0.066517,6.8845,0.060639,0.0024331,0.24331,25.061,55.076,6.8845,0.24331,4.19366666666667,1.94166666666667,8.14270277777778,6.76384752128098,-0.120652478719017,-1.75252347620041,"PETG","Flat",110,1,"PETG 110%_1.txt"
11.5121,55.19,0.066657,6.8988,0.060778,0.0024387,0.24387,25.061,55.19,6.8988,0.24387,4.19366666666667,1.94166666666667,8.14270277777778,6.77784778668562,-0.120952213314375,-1.75323553827296,"PETG","Flat",110,1,"PETG 110%_1.txt"
11.533,55.304,0.066796,6.913,0.060917,0.0024443,0.24443,25.062,55.304,6.913,0.24443,4.19366666666667,1.94166666666667,8.14270277777778,6.79184805209027,-0.121151947909734,-1.75252347620041,"PETG","Flat",110,1,"PETG 110%_1.txt"
11.554,55.419,0.066935,6.9273,0.061056,0.0024498,0.24498,25.062,55.419,6.9273,0.24498,4.19366666666667,1.94166666666667,8.14270277777778,6.80597112684056,-0.121328873159438,-1.75145977739434,"PETG","Flat",110,1,"PETG 110%_1.txt"
11.5749,55.533,0.067074,6.9416,0.061196,0.0024554,0.24554,25.062,55.533,6.9416,0.24554,4.19366666666667,1.94166666666667,8.14270277777778,6.8199713922452,-0.121628607754796,-1.75216964035375,"PETG","Flat",110,1,"PETG 110%_1.txt"
11.5958,55.647,0.067213,6.9559,0.061335,0.002461,0.2461,25.062,55.647,6.9559,0.2461,4.19366666666667,1.94166666666667,8.14270277777778,6.83397165764984,-0.121928342350155,-1.75287658462823,"PETG","Flat",110,1,"PETG 110%_1.txt"
11.6168,55.761,0.067353,6.9702,0.061474,0.0024665,0.24665,25.062,55.761,6.9702,0.24665,4.19366666666667,1.94166666666667,8.14270277777778,6.84797192305449,-0.122228076945514,-1.7535806281816,"PETG","Flat",110,1,"PETG 110%_1.txt"
11.6377,55.875,0.067492,6.9844,0.061613,0.0024721,0.24721,25.062,55.875,6.9844,0.24721,4.19366666666667,1.94166666666667,8.14270277777778,6.86197218845913,-0.122427811540872,-1.75287514376141,"PETG","Flat",110,1,"PETG 110%_1.txt"
11.6586,55.99,0.067631,6.9987,0.061752,0.0024777,0.24777,25.062,55.99,6.9987,0.24777,4.19366666666667,1.94166666666667,8.14270277777778,6.87609526320942,-0.122604736790576,-1.75182157815846,"PETG","Flat",110,1,"PETG 110%_1.txt"
11.6795,56.104,0.06777,7.013,0.061892,0.0024832,0.24832,25.063,56.104,7.013,0.24832,4.19366666666667,1.94166666666667,8.14270277777778,6.89009552861407,-0.122904471385935,-1.75252347620041,"PETG","Flat",110,1,"PETG 110%_1.txt"
11.7005,56.218,0.067909,7.0273,0.062031,0.0024888,0.24888,25.063,56.218,7.0273,0.24888,4.19366666666667,1.94166666666667,8.14270277777778,6.90409579401871,-0.123204205981293,-1.75322251762829,"PETG","Flat",110,1,"PETG 110%_1.txt"
11.7214,56.332,0.068048,7.0415,0.06217,0.0024944,0.24944,25.063,56.332,7.0415,0.24944,4.19366666666667,1.94166666666667,8.14270277777778,6.91809605942335,-0.123403940576652,-1.75252347620041,"PETG","Flat",110,1,"PETG 110%_1.txt"
11.7423,56.447,0.068188,7.0558,0.062309,0.0024999,0.24999,25.063,56.447,7.0558,0.24999,4.19366666666667,1.94166666666667,8.14270277777778,6.93221913417365,-0.123580865826354,-1.75147914944236,"PETG","Flat",110,1,"PETG 110%_1.txt"
11.7633,56.561,0.068327,7.0701,0.062448,0.0025055,0.25055,25.063,56.561,7.0701,0.25055,4.19366666666667,1.94166666666667,8.14270277777778,6.94621939957829,-0.123880600421714,-1.75217607136694,"PETG","Flat",110,1,"PETG 110%_1.txt"
11.7842,56.675,0.068466,7.0844,0.062587,0.0025111,0.25111,25.063,56.675,7.0844,0.25111,4.19366666666667,1.94166666666667,8.14270277777778,6.96021966498293,-0.124180335017073,-1.75287017979042,"PETG","Flat",110,1,"PETG 110%_1.txt"
11.8051,56.789,0.068605,7.0987,0.062727,0.0025166,0.25166,25.063,56.789,7.0987,0.25166,4.19366666666667,1.94166666666667,8.14270277777778,6.97421993038757,-0.124480069612431,-1.75356149171582,"PETG","Flat",110,1,"PETG 110%_1.txt"
11.8261,56.904,0.068744,7.1129,0.062866,0.0025222,0.25222,25.064,56.904,7.1129,0.25222,4.19366666666667,1.94166666666667,8.14270277777778,6.98834300513787,-0.124556994862134,-1.75114221853441,"PETG","Flat",110,1,"PETG 110%_1.txt"
11.847,57.018,0.068884,7.1272,0.063005,0.0025278,0.25278,25.064,57.018,7.1272,0.25278,4.19366666666667,1.94166666666667,8.14270277777778,7.00234327054251,-0.124856729457494,-1.75183423304375,"PETG","Flat",110,1,"PETG 110%_1.txt"
11.8679,57.132,0.069023,7.1415,0.063144,0.0025333,0.25333,25.064,57.132,7.1415,0.25333,4.19366666666667,1.94166666666667,8.14270277777778,7.01634353594715,-0.125156464052852,-1.7525234762004,"PETG","Flat",110,1,"PETG 110%_1.txt"
11.8889,57.246,0.069162,7.1558,0.063283,0.0025389,0.25389,25.064,57.246,7.1558,0.25389,4.19366666666667,1.94166666666667,8.14270277777778,7.03034380135179,-0.125456198648211,-1.75320996461906,"PETG","Flat",110,1,"PETG 110%_1.txt"
11.9098,57.36,0.069301,7.1701,0.063423,0.0025445,0.25445,25.064,57.36,7.1701,0.25445,4.19366666666667,1.94166666666667,8.14270277777778,7.04434406675643,-0.125755933243568,-1.75389371478178,"PETG","Flat",110,1,"PETG 110%_1.txt"
11.9307,57.475,0.06944,7.1843,0.063562,0.00255,0.255,25.064,57.475,7.1843,0.255,4.19366666666667,1.94166666666667,8.14270277777778,7.05846714150673,-0.125832858493273,-1.75149782850484,"PETG","Flat",110,1,"PETG 110%_1.txt"
11.9517,57.589,0.06958,7.1986,0.063701,0.0025556,0.25556,25.064,57.589,7.1986,0.25556,4.19366666666667,1.94166666666667,8.14270277777778,7.07246740691137,-0.126132593088632,-1.75218227278404,"PETG","Flat",110,1,"PETG 110%_1.txt"
11.9726,57.703,0.069719,7.2129,0.06384,0.0025612,0.25612,25.065,57.703,7.2129,0.25612,4.19366666666667,1.94166666666667,8.14270277777778,7.08646767231601,-0.12643232768399,-1.75286400316086,"PETG","Flat",110,1,"PETG 110%_1.txt"
11.9935,57.817,0.069858,7.2272,0.063979,0.0025668,0.25668,25.065,57.817,7.2272,0.25668,4.19366666666667,1.94166666666667,8.14270277777778,7.10046793772065,-0.126732062279348,-1.7535430357448,"PETG","Flat",110,1,"PETG 110%_1.txt"
12.0144,57.932,0.069997,7.2414,0.064119,0.0025723,0.25723,25.065,57.932,7.2414,0.25723,4.19366666666667,1.94166666666667,8.14270277777778,7.11459101247095,-0.126808987529052,-1.75116672921054,"PETG","Flat",110,1,"PETG 110%_1.txt"
12.0354,58.046,0.070136,7.2557,0.064258,0.0025779,0.25779,25.065,58.046,7.2557,0.25779,4.19366666666667,1.94166666666667,8.14270277777778,7.12859127787559,-0.127108722124411,-1.75184643968757,"PETG","Flat",110,1,"PETG 110%_1.txt"
12.0563,58.16,0.070275,7.27,0.064397,0.0025835,0.25835,25.065,58.16,7.27,0.25835,4.19366666666667,1.94166666666667,8.14270277777778,7.14259154328023,-0.12740845671977,-1.75252347620041,"PETG","Flat",110,1,"PETG 110%_1.txt"
12.0772,58.274,0.070415,7.2843,0.064536,0.002589,0.2589,25.065,58.274,7.2843,0.2589,4.19366666666667,1.94166666666667,8.14270277777778,7.15659180868487,-0.127708191315128,-1.75319785449705,"PETG","Flat",110,1,"PETG 110%_1.txt"
12.0982,58.388,0.070554,7.2986,0.064675,0.0025946,0.25946,25.065,58.388,7.2986,0.25946,4.19366666666667,1.94166666666667,8.14270277777778,7.17059207408951,-0.128007925910487,-1.75386959020205,"PETG","Flat",110,1,"PETG 110%_1.txt"
12.1191,58.503,0.070693,7.3128,0.064814,0.0026002,0.26002,25.065,58.503,7.3128,0.26002,4.19366666666667,1.94166666666667,8.14270277777778,7.18471514883981,-0.128084851160191,-1.75151585111299,"PETG","Flat",110,1,"PETG 110%_1.txt"
12.14,58.617,0.070832,7.3271,0.064954,0.0026057,0.26057,25.066,58.617,7.3271,0.26057,4.19366666666667,1.94166666666667,8.14270277777778,7.19871541424445,-0.128384585755549,-1.75218825668475,"PETG","Flat",110,1,"PETG 110%_1.txt"
12.161,58.731,0.070971,7.3414,0.065093,0.0026113,0.26113,25.066,58.731,7.3414,0.26113,4.19366666666667,1.94166666666667,8.14270277777778,7.21271567964909,-0.128684320350907,-1.75285804275625,"PETG","Flat",110,1,"PETG 110%_1.txt"
12.1819,58.845,0.071111,7.3557,0.065232,0.0026169,0.26169,25.066,58.845,7.3557,0.26169,4.19366666666667,1.94166666666667,8.14270277777778,7.22671594505373,-0.128984054946266,-1.75352522460495,"PETG","Flat",110,1,"PETG 110%_1.txt"
12.2028,58.96,0.07125,7.3699,0.065371,0.0026224,0.26224,25.066,58.96,7.3699,0.26224,4.19366666666667,1.94166666666667,8.14270277777778,7.24083901980403,-0.12906098019597,-1.75119038516085,"PETG","Flat",110,1,"PETG 110%_1.txt"
12.2238,59.074,0.071389,7.3842,0.06551,0.002628,0.2628,25.066,59.074,7.3842,0.2628,4.19366666666667,1.94166666666667,8.14270277777778,7.25483928520867,-0.129360714791328,-1.75185822149087,"PETG","Flat",110,1,"PETG 110%_1.txt"
12.2447,59.188,0.071528,7.3985,0.06565,0.0026336,0.26336,25.066,59.188,7.3985,0.26336,4.19366666666667,1.94166666666667,8.14270277777778,7.26883955061331,-0.129660449386687,-1.75252347620041,"PETG","Flat",110,1,"PETG 110%_1.txt"
12.2656,59.302,0.071667,7.4128,0.065789,0.0026391,0.26391,25.066,59.302,7.4128,0.26391,4.19366666666667,1.94166666666667,8.14270277777778,7.28283981601795,-0.129960183982045,-1.75318616423005,"PETG","Flat",110,1,"PETG 110%_1.txt"
12.2865,59.416,0.071807,7.4271,0.065928,0.0026447,0.26447,25.067,59.416,7.4271,0.26447,4.19366666666667,1.94166666666667,8.14270277777778,7.2968400814226,-0.130259918577405,-1.75384630040534,"PETG","Flat",110,1,"PETG 110%_1.txt"
12.3075,59.531,0.071946,7.4413,0.066067,0.0026503,0.26503,25.067,59.531,7.4413,0.26503,4.19366666666667,1.94166666666667,8.14270277777778,7.31096315617289,-0.130336843827108,-1.75153325127476,"PETG","Flat",110,1,"PETG 110%_1.txt"
12.3284,59.645,0.072085,7.4556,0.066206,0.0026558,0.26558,25.067,59.645,7.4556,0.26558,4.19366666666667,1.94166666666667,8.14270277777778,7.32496342157753,-0.130636578422465,-1.75219403431602,"PETG","Flat",110,1,"PETG 110%_1.txt"
12.3493,59.759,0.072224,7.4699,0.066346,0.0026614,0.26614,25.067,59.759,7.4699,0.26614,4.19366666666667,1.94166666666667,8.14270277777778,7.33896368698217,-0.130936313017825,-1.75285228741784,"PETG","Flat",110,1,"PETG 110%_1.txt"
12.3703,59.873,0.072363,7.4842,0.066485,0.002667,0.2667,25.067,59.873,7.4842,0.2667,4.19366666666667,1.94166666666667,8.14270277777778,7.35296395238682,-0.131236047613184,-1.75350802508196,"PETG","Flat",110,1,"PETG 110%_1.txt"
12.3912,59.988,0.072502,7.4985,0.066624,0.0026725,0.26725,25.067,59.988,7.4985,0.26725,4.19366666666667,1.94166666666667,8.14270277777778,7.36708702713711,-0.131412972862887,-1.7525234762004,"PETG","Flat",110,1,"PETG 110%_1.txt"
12.4121,60.102,0.072642,7.5127,0.066763,0.0026781,0.26781,25.067,60.102,7.5127,0.26781,4.19366666666667,1.94166666666667,8.14270277777778,7.38108729254175,-0.131612707458246,-1.75186960025352,"PETG","Flat",110,1,"PETG 110%_1.txt"
12.4331,60.216,0.072781,7.527,0.066902,0.0026837,0.26837,25.068,60.216,7.527,0.26837,4.19366666666667,1.94166666666667,8.14270277777778,7.3950875579464,-0.131912442053604,-1.7525234762004,"PETG","Flat",110,1,"PETG 110%_1.txt"
12.454,60.33,0.07292,7.5413,0.067041,0.0026892,0.26892,25.068,60.33,7.5413,0.26892,4.19366666666667,1.94166666666667,8.14270277777778,7.40908782335104,-0.132212176648963,-1.75317487235573,"PETG","Flat",110,1,"PETG 110%_1.txt"
12.4749,60.445,0.073059,7.5556,0.067181,0.0026948,0.26948,25.068,60.445,7.5556,0.26948,4.19366666666667,1.94166666666667,8.14270277777778,7.42321089810133,-0.132389101898667,-1.75219839455063,"PETG","Flat",110,1,"PETG 110%_1.txt"
12.4959,60.559,0.073198,7.5698,0.06732,0.0027004,0.27004,25.068,60.559,7.5698,0.27004,4.19366666666667,1.94166666666667,8.14270277777778,7.43721116350597,-0.132588836494025,-1.75155006068886,"PETG","Flat",110,1,"PETG 110%_1.txt"
12.5168,60.673,0.073338,7.5841,0.067459,0.0027059,0.27059,25.068,60.673,7.5841,0.27059,4.19366666666667,1.94166666666667,8.14270277777778,7.45121142891062,-0.132888571089384,-1.75219961616255,"PETG","Flat",110,1,"PETG 110%_1.txt"
12.5377,60.787,0.073477,7.5984,0.067598,0.0027115,0.27115,25.068,60.787,7.5984,0.27115,4.19366666666667,1.94166666666667,8.14270277777778,7.46521169431526,-0.133188305684742,-1.75284672674171,"PETG","Flat",110,1,"PETG 110%_1.txt"
12.5587,60.901,0.073616,7.6127,0.067737,0.0027171,0.27171,25.068,60.901,7.6127,0.27171,4.19366666666667,1.94166666666667,8.14270277777778,7.4792119597199,-0.133488040280101,-1.75349140620412,"PETG","Flat",110,1,"PETG 110%_1.txt"
12.5796,61.016,0.073755,7.627,0.067877,0.0027226,0.27226,25.069,61.016,7.627,0.27226,4.19366666666667,1.94166666666667,8.14270277777778,7.49333503447019,-0.133664965529805,-1.75252347620041,"PETG","Flat",110,1,"PETG 110%_1.txt"
12.6005,61.13,0.073894,7.6412,0.068016,0.0027282,0.27282,25.069,61.13,7.6412,0.27282,4.19366666666667,1.94166666666667,8.14270277777778,7.50733529987484,-0.133864700125163,-1.751880596309,"PETG","Flat",110,1,"PETG 110%_1.txt"
12.6214,61.244,0.074034,7.6555,0.068155,0.0027338,0.27338,25.069,61.244,7.6555,0.27338,4.19366666666667,1.94166666666667,8.14270277777778,7.52133556527948,-0.134164434720522,-1.7525234762004,"PETG","Flat",110,1,"PETG 110%_1.txt"
12.6424,61.358,0.074173,7.6698,0.068294,0.0027393,0.27393,25.069,61.358,7.6698,0.27393,4.19366666666667,1.94166666666667,8.14270277777778,7.53533583068412,-0.134464169315882,-1.75316395885006,"PETG","Flat",110,1,"PETG 110%_1.txt"
12.6633,61.473,0.074312,7.6841,0.068433,0.0027449,0.27449,25.069,61.473,7.6841,0.27449,4.19366666666667,1.94166666666667,8.14270277777778,7.54945890543442,-0.134641094565584,-1.7522038308401,"PETG","Flat",110,1,"PETG 110%_1.txt"
12.6842,61.587,0.074451,7.6983,0.068573,0.0027505,0.27505,25.069,61.587,7.6983,0.27505,4.19366666666667,1.94166666666667,8.14270277777778,7.56345917083906,-0.134840829160942,-1.75156630893759,"PETG","Flat",110,1,"PETG 110%_1.txt"
12.7052,61.701,0.074592,7.7126,0.068714,0.0027561,0.27561,25.069,61.701,7.7126,0.27561,4.19366666666667,1.94166666666667,8.14270277777778,7.5774594362437,-0.135140563756302,-1.75220501201024,"PETG","Flat",110,1,"PETG 110%_1.txt"
12.7261,61.815,0.074737,7.7269,0.068859,0.0027619,0.27619,25.07,61.815,7.7269,0.27619,4.19366666666667,1.94166666666667,8.14270277777778,7.59145970164834,-0.13544029835166,-1.75284135101606,"PETG","Flat",110,1,"PETG 110%_1.txt"
12.747,61.929,0.074882,7.7412,0.069004,0.0027677,0.27677,25.07,61.929,7.7412,0.27677,4.19366666666667,1.94166666666667,8.14270277777778,7.60545996705298,-0.135740032947019,-1.7534753390562,"PETG","Flat",110,1,"PETG 110%_1.txt"
12.768,62.044,0.075027,7.7555,0.069148,0.0027735,0.27735,25.07,62.044,7.7555,0.27735,4.19366666666667,1.94166666666667,8.14270277777778,7.61958304180328,-0.135916958196723,-1.75252347620041,"PETG","Flat",110,1,"PETG 110%_1.txt"
12.7889,62.158,0.075172,7.7697,0.069293,0.0027793,0.27793,25.07,62.158,7.7697,0.27793,4.19366666666667,1.94166666666667,8.14270277777778,7.63358330720792,-0.136116692792081,-1.75189122864565,"PETG","Flat",110,1,"PETG 110%_1.txt"
12.8098,62.272,0.075317,7.784,0.069438,0.0027851,0.27851,25.07,62.272,7.784,0.27851,4.19366666666667,1.94166666666667,8.14270277777778,7.64758357261256,-0.13641642738744,-1.75252347620041,"PETG","Flat",110,1,"PETG 110%_1.txt"
12.8308,62.386,0.075461,7.7983,0.069583,0.0027909,0.27909,25.07,62.386,7.7983,0.27909,4.19366666666667,1.94166666666667,8.14270277777778,7.6615838380172,-0.136716161982798,-1.75315340500875,"PETG","Flat",110,1,"PETG 110%_1.txt"
12.8517,62.501,0.075606,7.8126,0.069728,0.0027967,0.27967,25.07,62.501,7.8126,0.27967,4.19366666666667,1.94166666666667,8.14270277777778,7.6757069127675,-0.136893087232502,-1.75220908829969,"PETG","Flat",110,1,"PETG 110%_1.txt"
12.8726,62.615,0.075751,7.8269,0.069873,0.0028025,0.28025,25.071,62.615,7.8269,0.28025,4.19366666666667,1.94166666666667,8.14270277777778,7.68970717817214,-0.137192821827861,-1.75283728970423,"PETG","Flat",110,1,"PETG 110%_1.txt"
12.8935,62.729,0.075896,7.8411,0.070017,0.0028083,0.28083,25.071,62.729,7.8411,0.28083,4.19366666666667,1.94166666666667,8.14270277777778,7.70370744357678,-0.137392556423219,-1.75221023100354,"PETG","Flat",110,1,"PETG 110%_1.txt"
12.9145,62.843,0.076041,7.8554,0.070162,0.0028141,0.28141,25.071,62.843,7.8554,0.28141,4.19366666666667,1.94166666666667,8.14270277777778,7.71770770898142,-0.137692291018578,-1.75283615116452,"PETG","Flat",110,1,"PETG 110%_1.txt"
