Repository: VipulKohinkar/3D-Printing-Parameter-Optimisation

# 3D Printing Parameter Optimisation: Impact of K-Value on Carbon-Reinforced PETG

## MSc Mechanical Engineering with Management

**Author:** Vipul Kohinkar  
**Project:** MEE7012-SUM  
**Date:** 27 August 2026

---

## Project Overview

This project investigates the influence of flow-rate multiplier (K-value) and build orientation on the tensile behaviour of PETG and carbon-fibre-reinforced PETG (CF-PETG) manufactured using fused deposition modelling (FDM).

The study compares an unreinforced thermoplastic, PETG, with a carbon-fibre-reinforced PETG composite to investigate whether the two materials respond differently to changes in material flow and build orientation.

---

File: 3_Experimental_data/Modulus/Recalculated Stress Strain/Recalculated_Stress_Strain_All_Data.csv (part 134 of 212)
"Time (s)","Load (N)","Machine Extension (mm)","Stress (MPa)","Extension from Preload (mm)","Strain","Percentage Strain","Gauge Length (mm)","Load_N","NEXYGEN_Stress_MPa","Percentage_Strain","Measured_Width_mm","Measured_Thickness_mm","Measured_Area_mm2","Recalculated_Stress_MPa","Stress_Difference_MPa","Stress_Difference_Percent","Material","Orientation","K","Sample","File"
12.9354,62.957,0.076186,7.8697,0.070307,0.0028199,0.28199,25.071,62.957,7.8697,0.28199,4.19366666666667,1.94166666666667,8.14270277777778,7.73170797438606,-0.137992025613936,-1.7534597966115,"PETG","Flat",110,1,"PETG 110%_1.txt"
12.9563,63.072,0.076331,7.884,0.070452,0.0028257,0.28257,25.071,63.072,7.884,0.28257,4.19366666666667,1.94166666666667,8.14270277777778,7.74583104913636,-0.13816895086364,-1.7525234762004,"PETG","Flat",110,1,"PETG 110%_1.txt"
12.9773,63.186,0.076475,7.8982,0.070597,0.0028314,0.28314,25.071,63.186,7.8982,0.28314,4.19366666666667,1.94166666666667,8.14270277777778,7.759831314541,-0.138368685458999,-1.75190151501606,"PETG","Flat",110,1,"PETG 110%_1.txt"
12.9982,63.3,0.07662,7.9125,0.070742,0.0028372,0.28372,25.071,63.3,7.9125,0.28372,4.19366666666667,1.94166666666667,8.14270277777778,7.77383157994564,-0.138668420054357,-1.7525234762004,"PETG","Flat",110,1,"PETG 110%_1.txt"
13.0191,63.414,0.076765,7.9268,0.070886,0.002843,0.2843,25.072,63.414,7.9268,0.2843,4.19366666666667,1.94166666666667,8.14270277777778,7.78783184535028,-0.138968154649715,-1.75314319334051,"PETG","Flat",110,1,"PETG 110%_1.txt"
13.0401,63.529,0.07691,7.9411,0.071031,0.0028488,0.28488,25.072,63.529,7.9411,0.28488,4.19366666666667,1.94166666666667,8.14270277777778,7.80195492010058,-0.139145079899419,-1.75221417561067,"PETG","Flat",110,1,"PETG 110%_1.txt"
13.061,63.643,0.077055,7.9554,0.071176,0.0028546,0.28546,25.072,63.643,7.9554,0.28546,4.19366666666667,1.94166666666667,8.14270277777778,7.81595518550522,-0.139444814494778,-1.75283222081577,"PETG","Flat",110,1,"PETG 110%_1.txt"
13.0819,63.757,0.0772,7.9696,0.071321,0.0028604,0.28604,25.072,63.757,7.9696,0.28604,4.19366666666667,1.94166666666667,8.14270277777778,7.82995545090986,-0.139644549090137,-1.75221528169716,"PETG","Flat",110,1,"PETG 110%_1.txt"
13.1029,63.871,0.077344,7.9839,0.071466,0.0028662,0.28662,25.072,63.871,7.9839,0.28662,4.19366666666667,1.94166666666667,8.14270277777778,7.8439557163145,-0.139944283685495,-1.75283111869507,"PETG","Flat",110,1,"PETG 110%_1.txt"
13.1238,63.982,0.077489,7.9978,0.071611,0.002872,0.2872,25.072,63.982,7.9978,0.2872,4.19366666666667,1.94166666666667,8.14270277777778,7.85758755368218,-0.140212446317817,-1.75313769183797,"PETG","Flat",110,1,"PETG 110%_1.txt"
13.1447,64.085,0.077634,8.0106,0.071756,0.0028778,0.28778,25.072,64.085,8.0106,0.28778,4.19366666666667,1.94166666666667,8.14270277777778,7.87023691628462,-0.140363083715379,-1.75221685910393,"PETG","Flat",110,1,"PETG 110%_1.txt"
13.1657,64.188,0.077779,8.0235,0.0719,0.0028836,0.28836,25.073,64.188,8.0235,0.28836,4.19366666666667,1.94166666666667,8.14270277777778,7.88288627888706,-0.140613721112939,-1.7525234762004,"PETG","Flat",110,1,"PETG 110%_1.txt"
13.1866,64.291,0.077924,8.0364,0.072045,0.0028894,0.28894,25.073,64.291,8.0364,0.28894,4.19366666666667,1.94166666666667,8.14270277777778,7.8955356414895,-0.140864358510501,-1.7528291089356,"PETG","Flat",110,1,"PETG 110%_1.txt"
13.2075,64.394,0.078069,8.0493,0.07219,0.0028952,0.28952,25.073,64.394,8.0493,0.28952,4.19366666666667,1.94166666666667,8.14270277777778,7.90818500409194,-0.141114995908061,-1.75313376204218,"PETG","Flat",110,1,"PETG 110%_1.txt"
13.2284,64.497,0.078213,8.0622,0.072335,0.002901,0.2901,25.073,64.497,8.0622,0.2901,4.19366666666667,1.94166666666667,8.14270277777778,7.92083436669438,-0.141365633305623,-1.75343744022255,"PETG","Flat",110,1,"PETG 110%_1.txt"
13.2494,64.601,0.078358,8.0751,0.07248,0.0029068,0.29068,25.073,64.601,8.0751,0.29068,4.19366666666667,1.94166666666667,8.14270277777778,7.93360653864247,-0.141493461357529,-1.75221930821326,"PETG","Flat",110,1,"PETG 110%_1.txt"
13.2703,64.704,0.078503,8.088,0.072625,0.0029126,0.29126,25.073,64.704,8.088,0.29126,4.19366666666667,1.94166666666667,8.14270277777778,7.94625590124491,-0.141744098755089,-1.7525234762004,"PETG","Flat",110,1,"PETG 110%_1.txt"
13.2912,64.807,0.078648,8.1008,0.072769,0.0029184,0.29184,25.073,64.807,8.1008,0.29184,4.19366666666667,1.94166666666667,8.14270277777778,7.95890526384735,-0.141894736152649,-1.75161386718162,"PETG","Flat",110,1,"PETG 110%_1.txt"
13.3122,64.91,0.078793,8.1137,0.072914,0.0029241,0.29241,25.074,64.91,8.1137,0.29241,4.19366666666667,1.94166666666667,8.14270277777778,7.97155462644979,-0.142145373550211,-1.75191803431493,"PETG","Flat",110,1,"PETG 110%_1.txt"
13.3331,65.057,0.078938,8.1321,0.073059,0.0029299,0.29299,25.074,65.057,8.1321,0.29299,4.19366666666667,1.94166666666667,8.14270277777778,7.98960760026104,-0.142492399738962,-1.75222144020563,"PETG","Flat",110,1,"PETG 110%_1.txt"
13.354,65.343,0.079083,8.1679,0.073204,0.0029357,0.29357,25.074,65.343,8.1679,0.29357,4.19366666666667,1.94166666666667,8.14270277777778,8.0247310731183,-0.143168926881703,-1.75282418836792,"PETG","Flat",110,1,"PETG 110%_1.txt"
13.375,65.614,0.079227,8.2017,0.073349,0.0029415,0.29415,25.074,65.614,8.2017,0.29415,4.19366666666667,1.94166666666667,8.14270277777778,8.05801240579073,-0.143687594209267,-1.75192453039329,"PETG","Flat",110,1,"PETG 110%_1.txt"
13.3959,65.725,0.079372,8.2156,0.073494,0.0029473,0.29473,25.074,65.725,8.2156,0.29473,4.19366666666667,1.94166666666667,8.14270277777778,8.07164424315841,-0.14395575684159,-1.75222450997603,"PETG","Flat",110,1,"PETG 110%_1.txt"
13.4168,65.836,0.079517,8.2295,0.073638,0.0029531,0.29531,25.074,65.836,8.2295,0.29531,4.19366666666667,1.94166666666667,8.14270277777778,8.08527608052609,-0.144223919473912,-1.75252347620041,"PETG","Flat",110,1,"PETG 110%_1.txt"
13.4378,65.947,0.079662,8.2433,0.073783,0.0029589,0.29589,25.074,65.947,8.2433,0.29589,4.19366666666667,1.94166666666667,8.14270277777778,8.09890791789377,-0.144392082106235,-1.75162959138009,"PETG","Flat",110,1,"PETG 110%_1.txt"
13.4587,66.058,0.079807,8.2572,0.073928,0.0029647,0.29647,25.075,66.058,8.2572,0.29647,4.19366666666667,1.94166666666667,8.14270277777778,8.11253975526144,-0.144660244738557,-1.75192855615168,"PETG","Flat",110,1,"PETG 110%_1.txt"
13.4796,66.169,0.079952,8.2711,0.074073,0.0029705,0.29705,25.075,66.169,8.2711,0.29705,4.19366666666667,1.94166666666667,8.14270277777778,8.12617159262912,-0.144928407370882,-1.75222651607262,"PETG","Flat",110,1,"PETG 110%_1.txt"
13.5006,66.28,0.080096,8.285,0.074218,0.0029763,0.29763,25.075,66.28,8.285,0.29763,4.19366666666667,1.94166666666667,8.14270277777778,8.1398034299968,-0.145196570003204,-1.75252347620041,"PETG","Flat",110,1,"PETG 110%_1.txt"
13.5215,66.391,0.080241,8.2989,0.074363,0.0029821,0.29821,25.075,66.391,8.2989,0.29821,4.19366666666667,1.94166666666667,8.14270277777778,8.15343526736447,-0.145464732635526,-1.75281944155883,"PETG","Flat",110,1,"PETG 110%_1.txt"
13.5424,66.502,0.080386,8.3128,0.074508,0.0029879,0.29879,25.075,66.502,8.3128,0.29879,4.19366666666667,1.94166666666667,8.14270277777778,8.16706710473215,-0.14573289526785,-1.75311441713803,"PETG","Flat",110,1,"PETG 110%_1.txt"
13.5633,66.613,0.080531,8.3267,0.074652,0.0029937,0.29937,25.075,66.613,8.3267,0.29937,4.19366666666667,1.94166666666667,8.14270277777778,8.18069894209983,-0.146001057900172,-1.75340840789475,"PETG","Flat",110,1,"PETG 110%_1.txt"
13.5843,66.724,0.080676,8.3406,0.074797,0.0029995,0.29995,25.075,66.724,8.3406,0.29995,4.19366666666667,1.94166666666667,8.14270277777778,8.19433077946751,-0.146269220532494,-1.75370141875277,"PETG","Flat",110,1,"PETG 110%_1.txt"
13.6052,66.835,0.080821,8.3544,0.074942,0.0030053,0.30053,25.076,66.835,8.3544,0.30053,4.19366666666667,1.94166666666667,8.14270277777778,8.20796261683518,-0.146437383164818,-1.7528174754,"PETG","Flat",110,1,"PETG 110%_1.txt"
13.6261,66.947,0.080965,8.3683,0.075087,0.0030111,0.30111,25.076,66.947,8.3683,0.30111,4.19366666666667,1.94166666666667,8.14270277777778,8.22171726354851,-0.146582736451485,-1.75164294362637,"PETG","Flat",110,1,"PETG 110%_1.txt"
13.6471,67.058,0.08111,8.3822,0.075232,0.0030168,0.30168,25.076,67.058,8.3822,0.30168,4.19366666666667,1.94166666666667,8.14270277777778,8.23534910091619,-0.146850899083807,-1.75193742792831,"PETG","Flat",110,1,"PETG 110%_1.txt"
13.668,67.169,0.081255,8.3961,0.075377,0.0030226,0.30226,25.076,67.169,8.3961,0.30226,4.19366666666667,1.94166666666667,8.14270277777778,8.24898093828387,-0.147119061716133,-1.75223093717479,"PETG","Flat",110,1,"PETG 110%_1.txt"
13.6889,67.28,0.0814,8.41,0.075521,0.0030284,0.30284,25.076,67.28,8.41,0.30284,4.19366666666667,1.94166666666667,8.14270277777778,8.26261277565155,-0.147387224348455,-1.75252347620041,"PETG","Flat",110,1,"PETG 110%_1.txt"
13.7099,67.391,0.081545,8.4239,0.075666,0.0030342,0.30342,25.076,67.391,8.4239,0.30342,4.19366666666667,1.94166666666667,8.14270277777778,8.27624461301922,-0.147655386980777,-1.75281504980801,"PETG","Flat",110,1,"PETG 110%_1.txt"
13.7308,67.502,0.08169,8.4378,0.075811,0.00304,0.304,25.076,67.502,8.4378,0.304,4.19366666666667,1.94166666666667,8.14270277777778,8.2898764503869,-0.1479235496131,-1.75310566276874,"PETG","Flat",110,1,"PETG 110%_1.txt"
13.7517,67.613,0.081835,8.4516,0.075956,0.0030458,0.30458,25.077,67.613,8.4516,0.30458,4.19366666666667,1.94166666666667,8.14270277777778,8.30350828775458,-0.148091712245421,-1.75223285822118,"PETG","Flat",110,1,"PETG 110%_1.txt"
13.7727,67.724,0.081979,8.4655,0.076101,0.0030516,0.30516,25.077,67.724,8.4655,0.30516,4.19366666666667,1.94166666666667,8.14270277777778,8.31714012512226,-0.148359874877745,-1.7525234762004,"PETG","Flat",110,1,"PETG 110%_1.txt"
13.7936,67.835,0.082124,8.4794,0.076246,0.0030574,0.30574,25.077,67.835,8.4794,0.30574,4.19366666666667,1.94166666666667,8.14270277777778,8.33077196248993,-0.148628037510068,-1.75281314137873,"PETG","Flat",110,1,"PETG 110%_1.txt"
13.8145,67.946,0.082269,8.4933,0.07639,0.0030632,0.30632,25.077,67.946,8.4933,0.30632,4.19366666666667,1.94166666666667,8.14270277777778,8.34440379985761,-0.14889620014239,-1.75310185843418,"PETG","Flat",110,1,"PETG 110%_1.txt"
13.8354,68.057,0.082414,8.5072,0.076535,0.003069,0.3069,25.077,68.057,8.5072,0.3069,4.19366666666667,1.94166666666667,8.14270277777778,8.35803563722529,-0.149164362774712,-1.7533896320142,"PETG","Flat",110,1,"PETG 110%_1.txt"
13.8564,68.169,0.082559,8.5211,0.07668,0.0030748,0.30748,25.077,68.169,8.5211,0.30748,4.19366666666667,1.94166666666667,8.14270277777778,8.37179028393862,-0.149309716061383,-1.75223522856654,"PETG","Flat",110,1,"PETG 110%_1.txt"
13.8773,68.28,0.082704,8.535,0.076825,0.0030806,0.30806,25.077,68.28,8.535,0.30806,4.19366666666667,1.94166666666667,8.14270277777778,8.38542212130629,-0.149577878693705,-1.75252347620041,"PETG","Flat",110,1,"PETG 110%_1.txt"
13.8982,68.391,0.082848,8.5488,0.07697,0.0030864,0.30864,25.078,68.391,8.5488,0.30864,4.19366666666667,1.94166666666667,8.14270277777778,8.39905395867397,-0.149746041326027,-1.75166153525673,"PETG","Flat",110,1,"PETG 110%_1.txt"
13.9192,68.502,0.082993,8.5627,0.077115,0.0030922,0.30922,25.078,68.502,8.5627,0.30922,4.19366666666667,1.94166666666667,8.14270277777778,8.41268579604165,-0.150014203958349,-1.75194978170845,"PETG","Flat",110,1,"PETG 110%_1.txt"
13.9401,68.613,0.083138,8.5766,0.07726,0.003098,0.3098,25.078,68.613,8.5766,0.3098,4.19366666666667,1.94166666666667,8.14270277777778,8.42631763340933,-0.150282366590671,-1.75223709384455,"PETG","Flat",110,1,"PETG 110%_1.txt"
13.961,68.724,0.083283,8.5905,0.077404,0.0031038,0.31038,25.078,68.724,8.5905,0.31038,4.19366666666667,1.94166666666667,8.14270277777778,8.43994947077701,-0.150550529222995,-1.7525234762004,"PETG","Flat",110,1,"PETG 110%_1.txt"
13.982,68.835,0.083428,8.6044,0.077549,0.0031095,0.31095,25.078,68.835,8.6044,0.31095,4.19366666666667,1.94166666666667,8.14270277777778,8.45358130814468,-0.150818691855319,-1.75280893328203,"PETG","Flat",110,1,"PETG 110%_1.txt"
14.0029,68.946,0.083573,8.6183,0.077694,0.0031153,0.31153,25.078,68.946,8.6183,0.31153,4.19366666666667,1.94166666666667,8.14270277777778,8.46721314551236,-0.151086854487641,-1.7530934695664,"PETG","Flat",110,1,"PETG 110%_1.txt"
14.0238,69.057,0.083717,8.6322,0.077839,0.0031211,0.31211,25.079,69.057,8.6322,0.31211,4.19366666666667,1.94166666666667,8.14270277777778,8.48084498288004,-0.151355017119963,-1.75337708950167,"PETG","Flat",110,1,"PETG 110%_1.txt"
14.0448,69.168,0.083862,8.646,0.077984,0.0031269,0.31269,25.079,69.168,8.646,0.31269,4.19366666666667,1.94166666666667,8.14270277777778,8.49447682024771,-0.151523179752287,-1.7525234762004,"PETG","Flat",110,1,"PETG 110%_1.txt"
14.0657,69.279,0.084007,8.6599,0.078129,0.0031327,0.31327,25.079,69.279,8.6599,0.31327,4.19366666666667,1.94166666666667,8.14270277777778,8.50810865761539,-0.151791342384611,-1.75280710383042,"PETG","Flat",110,1,"PETG 110%_1.txt"
14.0866,69.39,0.084152,8.6738,0.078273,0.0031385,0.31385,25.079,69.39,8.6738,0.31385,4.19366666666667,1.94166666666667,8.14270277777778,8.52174049498307,-0.152059505016933,-1.75308982241846,"PETG","Flat",110,1,"PETG 110%_1.txt"
14.1076,69.502,0.084297,8.6877,0.078418,0.0031443,0.31443,25.079,69.502,8.6877,0.31443,4.19366666666667,1.94166666666667,8.14270277777778,8.5354951416964,-0.1522048583036,-1.75195803611543,"PETG","Flat",110,1,"PETG 110%_1.txt"
14.1285,69.613,0.084442,8.7016,0.078563,0.0031501,0.31501,25.079,69.613,8.7016,0.31501,4.19366666666667,1.94166666666667,8.14270277777778,8.54912697906408,-0.152473020935922,-1.75224120777698,"PETG","Flat",110,1,"PETG 110%_1.txt"
14.1494,69.724,0.084587,8.7155,0.078708,0.0031559,0.31559,25.079,69.724,8.7155,0.31559,4.19366666666667,1.94166666666667,8.14270277777778,8.56275881643175,-0.152741183568246,-1.7525234762004,"PETG","Flat",110,1,"PETG 110%_1.txt"
14.1703,69.835,0.084731,8.7294,0.078853,0.0031617,0.31617,25.08,69.835,8.7294,0.31617,4.19366666666667,1.94166666666667,8.14270277777778,8.57639065379943,-0.153009346200569,-1.75280484570039,"PETG","Flat",110,1,"PETG 110%_1.txt"
14.1913,69.946,0.084876,8.7432,0.078998,0.0031675,0.31675,25.08,69.946,8.7432,0.31675,4.19366666666667,1.94166666666667,8.14270277777778,8.59002249116711,-0.153177508832892,-1.75196162541051,"PETG","Flat",110,1,"PETG 110%_1.txt"
14.2122,70.057,0.085021,8.7571,0.079142,0.0031733,0.31733,25.08,70.057,8.7571,0.31733,4.19366666666667,1.94166666666667,8.14270277777778,8.60365432853479,-0.153445671465214,-1.75224299671368,"PETG","Flat",110,1,"PETG 110%_1.txt"
14.2331,70.168,0.085166,8.771,0.079287,0.0031791,0.31791,25.08,70.168,8.771,0.31791,4.19366666666667,1.94166666666667,8.14270277777778,8.61728616590246,-0.153713834097537,-1.7525234762004,"PETG","Flat",110,1,"PETG 110%_1.txt"
14.2541,70.279,0.085311,8.7849,0.079432,0.0031849,0.31849,25.08,70.279,8.7849,0.31849,4.19366666666667,1.94166666666667,8.14270277777778,8.63091800327014,-0.153981996729861,-1.75280306810392,"PETG","Flat",110,1,"PETG 110%_1.txt"
14.275,70.39,0.085456,8.7988,0.079577,0.0031907,0.31907,25.08,70.39,8.7988,0.31907,4.19366666666667,1.94166666666667,8.14270277777778,8.64454984063782,-0.154250159362183,-1.75308177663071,"PETG","Flat",110,1,"PETG 110%_1.txt"
14.2959,70.501,0.0856,8.8127,0.079722,0.0031965,0.31965,25.08,70.501,8.8127,0.31965,4.19366666666667,1.94166666666667,8.14270277777778,8.65818167800549,-0.154518321994505,-1.75335960596078,"PETG","Flat",110,1,"PETG 110%_1.txt"
14.3169,70.612,0.085745,8.8266,0.079867,0.0032022,0.32022,25.081,70.612,8.8266,0.32022,4.19366666666667,1.94166666666667,8.14270277777778,8.67181351537317,-0.154786484626829,-1.75363656024776,"PETG","Flat",110,1,"PETG 110%_1.txt"
14.3378,70.724,0.08589,8.8404,0.080012,0.003208,0.3208,25.081,70.724,8.8404,0.3208,4.19366666666667,1.94166666666667,8.14270277777778,8.6855681620865,-0.154831837913497,-1.75141212969432,"PETG","Flat",110,1,"PETG 110%_1.txt"
14.3587,70.835,0.086035,8.8543,0.080156,0.0032138,0.32138,25.081,70.835,8.8543,0.32138,4.19366666666667,1.94166666666667,8.14270277777778,8.69919999945418,-0.15510000054582,-1.7516912748136,"PETG","Flat",110,1,"PETG 110%_1.txt"
14.3797,70.946,0.08618,8.8682,0.080301,0.0032196,0.32196,25.081,70.946,8.8682,0.32196,4.19366666666667,1.94166666666667,8.14270277777778,8.71283183682186,-0.155368163178142,-1.75196954486979,"PETG","Flat",110,1,"PETG 110%_1.txt"
14.4006,71.057,0.086325,8.8821,0.080446,0.0032254,0.32254,25.081,71.057,8.8821,0.32254,4.19366666666667,1.94166666666667,8.14270277777778,8.72646367418954,-0.155636325810464,-1.75224694397118,"PETG","Flat",110,1,"PETG 110%_1.txt"
14.4215,71.168,0.086469,8.896,0.080591,0.0032312,0.32312,25.081,71.168,8.896,0.32312,4.19366666666667,1.94166666666667,8.14270277777778,8.74009551155721,-0.155904488442788,-1.75252347620041,"PETG","Flat",110,1,"PETG 110%_1.txt"
14.4425,71.279,0.086614,8.9099,0.080736,0.003237,0.3237,25.081,71.279,8.9099,0.3237,4.19366666666667,1.94166666666667,8.14270277777778,8.75372734892489,-0.156172651075112,-1.75279914561456,"PETG","Flat",110,1,"PETG 110%_1.txt"
14.4634,71.39,0.086759,8.9238,0.080881,0.0032428,0.32428,25.082,71.39,8.9238,0.32428,4.19366666666667,1.94166666666667,8.14270277777778,8.76735918629257,-0.156440813707434,-1.75307395624548,"PETG","Flat",110,1,"PETG 110%_1.txt"
14.4843,71.501,0.086904,8.9376,0.081025,0.0032486,0.32486,25.082,71.501,8.9376,0.32486,4.19366666666667,1.94166666666667,8.14270277777778,8.78099102366024,-0.156608976339756,-1.7522486611591,"PETG","Flat",110,1,"PETG 110%_1.txt"
14.5052,71.612,0.087049,8.9515,0.08117,0.0032544,0.32544,25.082,71.612,8.9515,0.32544,4.19366666666667,1.94166666666667,8.14270277777778,8.79462286102792,-0.15687713897208,-1.75252347620041,"PETG","Flat",110,1,"PETG 110%_1.txt"
14.5262,71.723,0.087194,8.9654,0.081315,0.0032602,0.32602,25.082,71.723,8.9654,0.32602,4.19366666666667,1.94166666666667,8.14270277777778,8.8082546983956,-0.157145301604404,-1.75279743909255,"PETG","Flat",110,1,"PETG 110%_1.txt"
14.5471,71.834,0.087339,8.9793,0.08146,0.003266,0.3266,25.082,71.834,8.9793,0.3266,4.19366666666667,1.94166666666667,8.14270277777778,8.82188653576327,-0.157413464236726,-1.7530705537929,"PETG","Flat",110,1,"PETG 110%_1.txt"
14.568,71.946,0.087483,8.9932,0.081605,0.0032718,0.32718,25.082,71.946,8.9932,0.32718,4.19366666666667,1.94166666666667,8.14270277777778,8.83564118247661,-0.157558817523393,-1.75197724417774,"PETG","Flat",110,1,"PETG 110%_1.txt"
14.589,72.057,0.087628,9.0071,0.08175,0.0032776,0.32776,25.082,72.057,9.0071,0.32776,4.19366666666667,1.94166666666667,8.14270277777778,8.84927301984428,-0.157826980155715,-1.75225078166907,"PETG","Flat",110,1,"PETG 110%_1.txt"
14.6099,72.168,0.087773,9.021,0.081894,0.0032834,0.32834,25.083,72.168,9.021,0.32834,4.19366666666667,1.94166666666667,8.14270277777778,8.86290485721196,-0.158095142788039,-1.75252347620041,"PETG","Flat",110,1,"PETG 110%_1.txt"
14.6308,72.279,0.087918,9.0348,0.082039,0.0032892,0.32892,25.083,72.279,9.0348,0.32892,4.19366666666667,1.94166666666667,8.14270277777778,8.87653669457964,-0.158263305420363,-1.75170790078765,"PETG","Flat",110,1,"PETG 110%_1.txt"
14.6518,72.398,0.088063,9.0498,0.082184,0.0032949,0.32949,25.083,72.398,9.0498,0.32949,4.19366666666667,1.94166666666667,8.14270277777778,8.89115100671255,-0.158648993287446,-1.75306629193404,"PETG","Flat",110,1,"PETG 110%_1.txt"
14.6727,72.519,0.088208,9.0649,0.082329,0.0033007,0.33007,25.083,72.519,9.0649,0.33007,4.19366666666667,1.94166666666667,8.14270277777778,8.90601093753678,-0.158889062463221,-1.75279443196528,"PETG","Flat",110,1,"PETG 110%_1.txt"
14.6936,72.641,0.088352,9.0801,0.082474,0.0033065,0.33065,25.083,72.641,9.0801,0.33065,4.19366666666667,1.94166666666667,8.14270277777778,8.92099367770666,-0.159106322293342,-1.75225297401286,"PETG","Flat",110,1,"PETG 110%_1.txt"
14.7146,72.762,0.088497,9.0952,0.082619,0.0033123,0.33123,25.083,72.762,9.0952,0.33123,4.19366666666667,1.94166666666667,8.14270277777778,8.93585360853088,-0.159346391469118,-1.75198337000965,"PETG","Flat",110,1,"PETG 110%_1.txt"
14.7355,72.883,0.088642,9.1104,0.082764,0.0033181,0.33181,25.083,72.883,9.1104,0.33181,4.19366666666667,1.94166666666667,8.14270277777778,8.95071353935511,-0.159686460644894,-1.75279307873303,"PETG","Flat",110,1,"PETG 110%_1.txt"
14.7564,73.004,0.088787,9.1255,0.082908,0.0033239,0.33239,25.084,73.004,9.1255,0.33239,4.19366666666667,1.94166666666667,8.14270277777778,8.96557347017933,-0.159926529820668,-1.7525234762004,"PETG","Flat",110,1,"PETG 110%_1.txt"
14.7773,73.126,0.088932,9.1407,0.083053,0.0033297,0.33297,25.084,73.126,9.1407,0.33297,4.19366666666667,1.94166666666667,8.14270277777778,8.98055621034921,-0.160143789650789,-1.75198605851618,"PETG","Flat",110,1,"PETG 110%_1.txt"
14.7983,73.247,0.089077,9.1559,0.083198,0.0033355,0.33355,25.084,73.247,9.1559,0.33355,4.19366666666667,1.94166666666667,8.14270277777778,8.99541614117344,-0.160483858826565,-1.75279173895045,"PETG","Flat",110,1,"PETG 110%_1.txt"
14.8192,73.368,0.089221,9.171,0.083343,0.0033413,0.33413,25.084,73.368,9.171,0.33413,4.19366666666667,1.94166666666667,8.14270277777778,9.01027607199766,-0.160723928002339,-1.7525234762004,"PETG","Flat",110,1,"PETG 110%_1.txt"
14.8401,73.489,0.089366,9.1862,0.083488,0.0033471,0.33471,25.084,73.489,9.1862,0.33471,4.19366666666667,1.94166666666667,8.14270277777778,9.02513600282189,-0.161063997178113,-1.7533256099161,"PETG","Flat",110,1,"PETG 110%_1.txt"
14.8611,73.611,0.089511,9.2013,0.083633,0.0033529,0.33529,25.084,73.611,9.2013,0.33529,4.19366666666667,1.94166666666667,8.14270277777778,9.04011874299177,-0.161181257008234,-1.75172265884423,"PETG","Flat",110,1,"PETG 110%_1.txt"
14.882,73.732,0.089656,9.2165,0.083777,0.0033587,0.33587,25.084,73.732,9.2165,0.33587,4.19366666666667,1.94166666666667,8.14270277777778,9.05497867381599,-0.16152132618401,-1.7525234762004,"PETG","Flat",110,1,"PETG 110%_1.txt"
14.9029,73.853,0.089801,9.2316,0.083922,0.0033645,0.33645,25.085,73.853,9.2316,0.33645,4.19366666666667,1.94166666666667,8.14270277777778,9.06983860464021,-0.161761395359786,-1.75225741323049,"PETG","Flat",110,1,"PETG 110%_1.txt"
14.9239,73.974,0.089946,9.2468,0.084067,0.0033703,0.33703,25.085,73.974,9.2468,0.33703,4.19366666666667,1.94166666666667,8.14270277777778,9.08469853546444,-0.16210146453556,-1.75305472742527,"PETG","Flat",110,1,"PETG 110%_1.txt"
14.9448,74.096,0.090091,9.2619,0.084212,0.0033761,0.33761,25.085,74.096,9.2619,0.33761,4.19366666666667,1.94166666666667,8.14270277777778,9.09968127563432,-0.162218724365681,-1.75146270598561,"PETG","Flat",110,1,"PETG 110%_1.txt"
14.9657,74.217,0.090235,9.2771,0.084357,0.0033818,0.33818,25.085,74.217,9.2771,0.33818,4.19366666666667,1.94166666666667,8.14270277777778,9.11454120645854,-0.162558793541457,-1.75225871814961,"PETG","Flat",110,1,"PETG 110%_1.txt"
14.9867,74.338,0.09038,9.2923,0.084502,0.0033876,0.33876,25.085,74.338,9.2923,0.33876,4.19366666666667,1.94166666666667,8.14270277777778,9.12940113728277,-0.162898862717231,-1.75305212613918,"PETG","Flat",110,1,"PETG 110%_1.txt"
15.0076,74.459,0.090525,9.3074,0.084646,0.0033934,0.33934,25.085,74.459,9.3074,0.33934,4.19366666666667,1.94166666666667,8.14270277777778,9.14426106810699,-0.163138931893007,-1.75278737233822,"PETG","Flat",110,1,"PETG 110%_1.txt"
15.0285,74.581,0.09067,9.3226,0.084791,0.0033992,0.33992,25.085,74.581,9.3226,0.33992,4.19366666666667,1.94166666666667,8.14270277777778,9.15924380827687,-0.163356191723127,-1.75226001033109,"PETG","Flat",110,1,"PETG 110%_1.txt"
15.0495,74.702,0.090815,9.3377,0.084936,0.003405,0.3405,25.086,74.702,9.3377,0.3405,4.19366666666667,1.94166666666667,8.14270277777778,9.1741037391011,-0.163596260898903,-1.75199739656342,"PETG","Flat",110,1,"PETG 110%_1.txt"
15.0704,74.823,0.09096,9.3529,0.085081,0.0034108,0.34108,25.086,74.823,9.3529,0.34108,4.19366666666667,1.94166666666667,8.14270277777778,9.18896366992532,-0.16393633007468,-1.75278608853596,"PETG","Flat",110,1,"PETG 110%_1.txt"
15.0913,74.944,0.091104,9.368,0.085226,0.0034166,0.34166,25.086,74.944,9.368,0.34166,4.19366666666667,1.94166666666667,8.14270277777778,9.20382360074955,-0.164176399250454,-1.75252347620041,"PETG","Flat",110,1,"PETG 110%_1.txt"
15.1122,75.066,0.091249,9.3832,0.085371,0.0034224,0.34224,25.086,75.066,9.3832,0.34224,4.19366666666667,1.94166666666667,8.14270277777778,9.21880634091942,-0.164393659080575,-1.751999947572,"PETG","Flat",110,1,"PETG 110%_1.txt"
15.1332,75.187,0.091394,9.3983,0.085516,0.0034282,0.34282,25.086,75.187,9.3983,0.34282,4.19366666666667,1.94166666666667,8.14270277777778,9.23366627174365,-0.164633728256351,-1.75173944496719,"PETG","Flat",110,1,"PETG 110%_1.txt"
15.1541,75.308,0.091539,9.4135,0.08566,0.003434,0.3434,25.086,75.308,9.4135,0.3434,4.19366666666667,1.94166666666667,8.14270277777778,9.24852620256788,-0.164973797432125,-1.75252347620041,"PETG","Flat",110,1,"PETG 110%_1.txt"
15.175,75.429,0.091684,9.4287,0.085805,0.0034398,0.34398,25.086,75.429,9.4287,0.34398,4.19366666666667,1.94166666666667,8.14270277777778,9.2633861333921,-0.165313866607899,-1.75330497956133,"PETG","Flat",110,1,"PETG 110%_1.txt"
15.196,75.551,0.091829,9.4438,0.08595,0.0034456,0.34456,25.087,75.551,9.4438,0.34456,4.19366666666667,1.94166666666667,8.14270277777778,9.27836887356198,-0.165431126438021,-1.75174322241069,"PETG","Flat",110,1,"PETG 110%_1.txt"
15.2169,75.672,0.091973,9.459,0.086095,0.0034514,0.34514,25.087,75.672,9.459,0.34514,4.19366666666667,1.94166666666667,8.14270277777778,9.2932288043862,-0.165771195613797,-1.75252347620041,"PETG","Flat",110,1,"PETG 110%_1.txt"
15.2378,75.793,0.092118,9.4741,0.08624,0.0034572,0.34572,25.087,75.793,9.4741,0.34572,4.19366666666667,1.94166666666667,8.14270277777778,9.30808873521043,-0.166011264789571,-1.75226422340455,"PETG","Flat",110,1,"PETG 110%_1.txt"
15.2588,75.914,0.092263,9.4893,0.086385,0.003463,0.3463,25.087,75.914,9.4893,0.3463,4.19366666666667,1.94166666666667,8.14270277777778,9.32294866603465,-0.166351333965347,-1.75304115124769,"PETG","Flat",110,1,"PETG 110%_1.txt"
15.2797,76.036,0.092408,9.5044,0.086529,0.0034688,0.34688,25.087,76.036,9.5044,0.34688,4.19366666666667,1.94166666666667,8.14270277777778,9.33793140620453,-0.166468593795468,-1.75148977100572,"PETG","Flat",110,1,"PETG 110%_1.txt"
15.3006,76.144,0.092553,9.5179,0.086674,0.0034745,0.34745,25.087,76.144,9.5179,0.34745,4.19366666666667,1.94166666666667,8.14270277777778,9.35119481553525,-0.166705184464753,-1.75149123719259,"PETG","Flat",110,1,"PETG 110%_1.txt"
15.3216,76.191,0.092698,9.5239,0.086819,0.0034803,0.34803,25.087,76.191,9.5239,0.34803,4.19366666666667,1.94166666666667,8.14270277777778,9.35696685478102,-0.16693314521898,-1.75278137337624,"PETG","Flat",110,1,"PETG 110%_1.txt"
15.3425,76.238,0.092843,9.5298,0.086964,0.0034861,0.34861,25.088,76.238,9.5298,0.34861,4.19366666666667,1.94166666666667,8.14270277777778,9.36273889402679,-0.167061105973207,-1.75303895121836,"PETG","Flat",110,1,"PETG 110%_1.txt"
15.3634,76.286,0.092987,9.5357,0.087109,0.0034919,0.34919,25.088,76.286,9.5357,0.34919,4.19366666666667,1.94166666666667,8.14270277777778,9.36863374261822,-0.16706625738178,-1.75200832012102,"PETG","Flat",110,1,"PETG 110%_1.txt"
15.3843,76.333,0.093132,9.5417,0.087254,0.0034977,0.34977,25.088,76.333,9.5417,0.34977,4.19366666666667,1.94166666666667,8.14270277777778,9.37440578186399,-0.167294218136007,-1.75329572440977,"PETG","Flat",110,1,"PETG 110%_1.txt"
15.4053,76.381,0.093277,9.5476,0.087398,0.0035035,0.35035,25.088,76.381,9.5476,0.35035,4.19366666666667,1.94166666666667,8.14270277777778,9.38030063045542,-0.167299369544578,-1.7522662192025,"PETG","Flat",110,1,"PETG 110%_1.txt"
15.4262,76.428,0.093422,9.5535,0.087543,0.0035093,0.35093,25.088,76.428,9.5535,0.35093,4.19366666666667,1.94166666666667,8.14270277777778,9.38607266970119,-0.167427330298805,-1.7525234762004,"PETG","Flat",110,1,"PETG 110%_1.txt"
15.4471,76.509,0.093567,9.5636,0.087688,0.0035151,0.35151,25.088,76.509,9.5636,0.35151,4.19366666666667,1.94166666666667,8.14270277777778,9.39602022669923,-0.167579773300771,-1.75226664959608,"PETG","Flat",110,1,"PETG 110%_1.txt"
15.4681,76.607,0.093712,9.5759,0.087833,0.0035209,0.35209,25.089,76.607,9.5759,0.35209,4.19366666666667,1.94166666666667,8.14270277777778,9.4080555425734,-0.167844457426606,-1.75277997291749,"PETG","Flat",110,1,"PETG 110%_1.txt"
15.489,76.706,0.093856,9.5882,0.087978,0.0035267,0.35267,25.089,76.706,9.5882,0.35267,4.19366666666667,1.94166666666667,8.14270277777778,9.42021366779321,-0.167986332206786,-1.75201114084798,"PETG","Flat",110,1,"PETG 110%_1.txt"
15.5099,76.805,0.094001,9.6006,0.088123,0.0035325,0.35325,25.089,76.805,9.6006,0.35325,4.19366666666667,1.94166666666667,8.14270277777778,9.43237179301304,-0.168228206986964,-1.75226763938674,"PETG","Flat",110,1,"PETG 110%_1.txt"
15.5309,76.903,0.094146,9.6129,0.088268,0.0035383,0.35383,25.089,76.903,9.6129,0.35383,4.19366666666667,1.94166666666667,8.14270277777778,9.4444071088872,-0.168492891112798,-1.752778985663,"PETG","Flat",110,1,"PETG 110%_1.txt"
15.5518,77.002,0.094291,9.6252,0.088412,0.0035441,0.35441,25.089,77.002,9.6252,0.35441,4.19366666666667,1.94166666666667,8.14270277777778,9.45656523410702,-0.16863476589298,-1.75201311030399,"PETG","Flat",110,1,"PETG 110%_1.txt"
15.5727,77.101,0.094436,9.6376,0.088557,0.0035499,0.35499,25.089,77.101,9.6376,0.35499,4.19366666666667,1.94166666666667,8.14270277777778,9.46872335932684,-0.16887664067316,-1.75226862157757,"PETG","Flat",110,1,"PETG 110%_1.txt"
15.5937,77.199,0.094581,9.6499,0.088702,0.0035557,0.35557,25.089,77.199,9.6499,0.35557,4.19366666666667,1.94166666666667,8.14270277777778,9.48075867520101,-0.169141324798995,-1.75277800597928,"PETG","Flat",110,1,"PETG 110%_1.txt"
15.6146,77.298,0.094725,9.6622,0.088847,0.0035615,0.35615,25.09,77.298,9.6622,0.35615,4.19366666666667,1.94166666666667,8.14270277777778,9.49291680042083,-0.169283199579175,-1.75201506467652,"PETG","Flat",110,1,"PETG 110%_1.txt"
15.6355,77.397,0.09487,9.6746,0.088992,0.0035672,0.35672,25.09,77.397,9.6746,0.35672,4.19366666666667,1.94166666666667,8.14270277777778,9.50507492564065,-0.169525074359353,-1.75226959625569,"PETG","Flat",110,1,"PETG 110%_1.txt"
15.6565,77.495,0.095015,9.6869,0.089137,0.003573,0.3573,25.09,77.495,9.6869,0.3573,4.19366666666667,1.94166666666667,8.14270277777778,9.51711024151481,-0.169789758485187,-1.75277703377951,"PETG","Flat",110,1,"PETG 110%_1.txt"
15.6774,77.6,0.09516,9.7,0.089281,0.0035788,0.35788,25.09,77.6,9.7,0.35788,4.19366666666667,1.94166666666667,8.14270277777778,9.53000522280856,-0.169994777191439,-1.7525234762004,"PETG","Flat",110,1,"PETG 110%_1.txt"
15.6983,77.715,0.095305,9.7143,0.089426,0.0035846,0.35846,25.09,77.715,9.7143,0.35846,4.19366666666667,1.94166666666667,8.14270277777778,9.54412829755886,-0.170171702441142,-1.75176494900447,"PETG","Flat",110,1,"PETG 110%_1.txt"
15.7192,77.83,0.09545,9.7287,0.089571,0.0035904,0.35904,25.09,77.83,9.7287,0.35904,4.19366666666667,1.94166666666667,8.14270277777778,9.55825137230915,-0.170448627690847,-1.75201853989585,"PETG","Flat",110,1,"PETG 110%_1.txt"
15.7402,77.945,0.095595,9.7431,0.089716,0.0035962,0.35962,25.09,77.945,9.7431,0.35962,4.19366666666667,1.94166666666667,8.14270277777778,9.57237444705945,-0.170725552940551,-1.75227138118824,"PETG","Flat",110,1,"PETG 110%_1.txt"
15.7611,78.06,0.095739,9.7575,0.089861,0.003602,0.3602,25.091,78.06,9.7575,0.3602,4.19366666666667,1.94166666666667,8.14270277777778,9.58649752180975,-0.171002478190255,-1.75252347620041,"PETG","Flat",110,1,"PETG 110%_1.txt"
15.782,78.175,0.095884,9.7718,0.090006,0.0036078,0.36078,25.091,78.175,9.7718,0.36078,4.19366666666667,1.94166666666667,8.14270277777778,9.60062059656004,-0.171179403439959,-1.75176941239034,"PETG","Flat",110,1,"PETG 110%_1.txt"
15.803,78.29,0.096029,9.7862,0.09015,0.0036136,0.36136,25.091,78.29,9.7862,0.36136,4.19366666666667,1.94166666666667,8.14270277777778,9.61474367131034,-0.171456328689661,-1.75202150671007,"PETG","Flat",110,1,"PETG 110%_1.txt"
15.8239,78.405,0.096174,9.8006,0.090295,0.0036194,0.36194,25.091,78.405,9.8006,0.36194,4.19366666666667,1.94166666666667,8.14270277777778,9.62886674606063,-0.171733253939365,-1.75227286022657,"PETG","Flat",110,1,"PETG 110%_1.txt"
15.8448,78.52,0.096319,9.815,0.09044,0.0036252,0.36252,25.091,78.52,9.815,0.36252,4.19366666666667,1.94166666666667,8.14270277777778,9.64298982081093,-0.172010179189069,-1.7525234762004,"PETG","Flat",110,1,"PETG 110%_1.txt"
15.8658,78.635,0.096464,9.8293,0.090585,0.003631,0.3631,25.091,78.635,9.8293,0.3631,4.19366666666667,1.94166666666667,8.14270277777778,9.65711289556123,-0.172187104438773,-1.75177382355583,"PETG","Flat",110,1,"PETG 110%_1.txt"
15.8867,78.75,0.096608,9.8437,0.09073,0.0036368,0.36368,25.091,78.75,9.8437,0.36368,4.19366666666667,1.94166666666667,8.14270277777778,9.67123597031152,-0.172464029688477,-1.75202443886422,"PETG","Flat",110,1,"PETG 110%_1.txt"
15.9076,78.865,0.096753,9.8581,0.090875,0.0036426,0.36426,25.092,78.865,9.8581,0.36426,4.19366666666667,1.94166666666667,8.14270277777778,9.68535904506182,-0.172740954938183,-1.75227432201117,"PETG","Flat",110,1,"PETG 110%_1.txt"
15.9286,78.98,0.096898,9.8725,0.09102,0.0036484,0.36484,25.092,78.98,9.8725,0.36484,4.19366666666667,1.94166666666667,8.14270277777778,9.69948211981212,-0.173017880187885,-1.75252347620041,"PETG","Flat",110,1,"PETG 110%_1.txt"
15.9495,79.095,0.097043,9.8868,0.091164,0.0036542,0.36542,25.092,79.095,9.8868,0.36542,4.19366666666667,1.94166666666667,8.14270277777778,9.71360519456241,-0.173194805437587,-1.7517781834121,"PETG","Flat",110,1,"PETG 110%_1.txt"
15.9704,79.21,0.097188,9.9012,0.091309,0.0036599,0.36599,25.092,79.21,9.9012,0.36599,4.19366666666667,1.94166666666667,8.14270277777778,9.72772826931271,-0.173471730687293,-1.75202733696212,"PETG","Flat",110,1,"PETG 110%_1.txt"
15.9914,79.325,0.097333,9.9156,0.091454,0.0036657,0.36657,25.092,79.325,9.9156,0.36657,4.19366666666667,1.94166666666667,8.14270277777778,9.741851344063,-0.173748655936995,-1.7522757668421,"PETG","Flat",110,1,"PETG 110%_1.txt"
16.0123,79.44,0.097477,9.9299,0.091599,0.0036715,0.36715,25.092,79.44,9.9299,0.36715,4.19366666666667,1.94166666666667,8.14270277777778,9.7559744188133,-0.173925581186701,-1.75153406566734,"PETG","Flat",110,1,"PETG 110%_1.txt"
16.0332,79.555,0.097622,9.9443,0.091744,0.0036773,0.36773,25.092,79.555,9.9443,0.36773,4.19366666666667,1.94166666666667,8.14270277777778,9.7700974935636,-0.174202506436403,-1.7517824928492,"PETG","Flat",110,1,"PETG 110%_1.txt"
16.0541,79.67,0.097767,9.9587,0.091889,0.0036831,0.36831,25.093,79.67,9.9587,0.36831,4.19366666666667,1.94166666666667,8.14270277777778,9.78422056831389,-0.174479431686107,-1.75203020159365,"PETG","Flat",110,1,"PETG 110%_1.txt"
16.0751,79.785,0.097912,9.9731,0.092033,0.0036889,0.36889,25.093,79.785,9.9731,0.36889,4.19366666666667,1.94166666666667,8.14270277777778,9.79834364306419,-0.174756356935813,-1.75227719501271,"PETG","Flat",110,1,"PETG 110%_1.txt"
16.096,79.9,0.098057,9.9874,0.092178,0.0036947,0.36947,25.093,79.9,9.9874,0.36947,4.19366666666667,1.94166666666667,8.14270277777778,9.81246671781449,-0.174933282185513,-1.7515397619552,"PETG","Flat",110,1,"PETG 110%_1.txt"
16.1169,80.015,0.098202,10.002,0.092323,0.0037005,0.37005,25.093,80.015,10.002,0.37005,4.19366666666667,1.94166666666667,8.14270277777778,9.82658979256478,-0.17541020743522,-1.75375132408739,"PETG","Flat",110,1,"PETG 110%_1.txt"
16.1379,80.13,0.098347,10.016,0.092468,0.0037063,0.37063,25.093,80.13,10.016,0.37063,4.19366666666667,1.94166666666667,8.14270277777778,9.84071286731508,-0.175287132684923,-1.75007121290858,"PETG","Flat",110,1,"PETG 110%_1.txt"
16.1588,80.245,0.098491,10.031,0.092613,0.0037121,0.37121,25.093,80.245,10.031,0.37121,4.19366666666667,1.94166666666667,8.14270277777778,9.85483594206537,-0.176164057934628,-1.75619637059743,"PETG","Flat",110,1,"PETG 110%_1.txt"
16.1797,80.36,0.098636,10.045,0.092758,0.0037179,0.37179,25.093,80.36,10.045,0.37179,4.19366666666667,1.94166666666667,8.14270277777778,9.86895901681567,-0.176040983184331,-1.75252347620041,"PETG","Flat",110,1,"PETG 110%_1.txt"
16.2007,80.475,0.098781,10.059,0.092902,0.0037237,0.37237,25.094,80.475,10.059,0.37237,4.19366666666667,1.94166666666667,8.14270277777778,9.88308209156597,-0.175917908434034,-1.74886080558737,"PETG","Flat",110,1,"PETG 110%_1.txt"
16.2216,80.59,0.098926,10.074,0.093047,0.0037295,0.37295,25.094,80.59,10.074,0.37295,4.19366666666667,1.94166666666667,8.14270277777778,9.89720516631626,-0.176794833683738,-1.75496162084314,"PETG","Flat",110,1,"PETG 110%_1.txt"
16.2425,80.705,0.099071,10.088,0.093192,0.0037353,0.37353,25.094,80.705,10.088,0.37353,4.19366666666667,1.94166666666667,8.14270277777778,9.91132824106656,-0.176671758933441,-1.75130609569232,"PETG","Flat",110,1,"PETG 110%_1.txt"
16.2635,80.82,0.099216,10.102,0.093337,0.0037411,0.37411,25.094,80.82,10.102,0.37411,4.19366666666667,1.94166666666667,8.14270277777778,9.92545131581685,-0.176548684183148,-1.7476607026643,"PETG","Flat",110,1,"PETG 110%_1.txt"
16.2844,80.935,0.09936,10.117,0.093482,0.0037469,0.37469,25.094,80.935,10.117,0.37469,4.19366666666667,1.94166666666667,8.14270277777778,9.93957439056715,-0.17742560943285,-1.75373736713305,"PETG","Flat",110,1,"PETG 110%_1.txt"
16.3053,81.05,0.099505,10.131,0.093627,0.0037526,0.37526,25.094,81.05,10.131,0.37526,4.19366666666667,1.94166666666667,8.14270277777778,9.95369746531745,-0.177302534682553,-1.75009904927997,"PETG","Flat",110,1,"PETG 110%_1.txt"
16.3262,81.165,0.09965,10.146,0.093772,0.0037584,0.37584,25.094,81.165,10.146,0.37584,4.19366666666667,1.94166666666667,8.14270277777778,9.96782054006774,-0.178179459932258,-1.75615474011687,"PETG","Flat",110,1,"PETG 110%_1.txt"
16.3472,81.28,0.099795,10.16,0.093916,0.0037642,0.37642,25.095,81.28,10.16,0.37642,4.19366666666667,1.94166666666667,8.14270277777778,9.98194361481804,-0.178056385181961,-1.7525234762004,"PETG","Flat",110,1,"PETG 110%_1.txt"
16.3681,81.394,0.09994,10.174,0.094061,0.00377,0.377,25.095,81.394,10.174,0.377,4.19366666666667,1.94166666666667,8.14270277777778,9.99594388022268,-0.178056119777319,-1.7501092960224,"PETG","Flat",110,1,"PETG 110%_1.txt"
16.389,81.509,0.10008,10.189,0.094206,0.0037758,0.37758,25.095,81.509,10.189,0.37758,4.19366666666667,1.94166666666667,8.14270277777778,10.010066954973,-0.178933045027023,-1.75613941532067,"PETG","Flat",110,1,"PETG 110%_1.txt"
16.41,81.624,0.10023,10.203,0.094351,0.0037816,0.37816,25.095,81.624,10.203,0.37816,4.19366666666667,1.94166666666667,8.14270277777778,10.0241900297233,-0.178809970276728,-1.75252347620041,"PETG","Flat",110,1,"PETG 110%_1.txt"
16.4309,81.739,0.10037,10.217,0.094496,0.0037874,0.37874,25.095,81.739,10.217,0.37874,4.19366666666667,1.94166666666667,8.14270277777778,10.0383131044736,-0.178686895526431,-1.74891744667153,"PETG","Flat",110,1,"PETG 110%_1.txt"
16.4518,81.854,0.10052,10.232,0.094641,0.0037932,0.37932,25.095,81.854,10.232,0.37932,4.19366666666667,1.94166666666667,8.14270277777778,10.0524361792239,-0.179563820776135,-1.75492397161977,"PETG","Flat",110,1,"PETG 110%_1.txt"
16.4728,81.969,0.10066,10.246,0.094785,0.003799,0.3799,25.095,81.969,10.246,0.3799,4.19366666666667,1.94166666666667,8.14270277777778,10.0665592539742,-0.17944074602584,-1.75132486849346,"PETG","Flat",110,1,"PETG 110%_1.txt"
16.4937,82.084,0.10081,10.261,0.09493,0.0038048,0.38048,25.096,82.084,10.261,0.38048,4.19366666666667,1.94166666666667,8.14270277777778,10.0806823287245,-0.180317671275541,-1.75731089830953,"PETG","Flat",110,1,"PETG 110%_1.txt"
16.5146,82.199,0.10095,10.275,0.095075,0.0038106,0.38106,25.096,82.199,10.275,0.38106,4.19366666666667,1.94166666666667,8.14270277777778,10.0948054034748,-0.180194596525247,-1.75371870097564,"PETG","Flat",110,1,"PETG 110%_1.txt"
16.5356,82.314,0.1011,10.289,0.09522,0.0038164,0.38164,25.096,82.314,10.289,0.38164,4.19366666666667,1.94166666666667,8.14270277777778,10.108928478225,-0.18007152177495,-1.75013627927836,"PETG","Flat",110,1,"PETG 110%_1.txt"
16.5565,82.429,0.10124,10.304,0.095365,0.0038222,0.38222,25.096,82.429,10.304,0.38222,4.19366666666667,1.94166666666667,8.14270277777778,10.1230515529753,-0.180948447024655,-1.75609905885728,"PETG","Flat",110,1,"PETG 110%_1.txt"
16.5774,82.544,0.10139,10.318,0.09551,0.003828,0.3828,25.096,82.544,10.318,0.3828,4.19366666666667,1.94166666666667,8.14270277777778,10.1371746277256,-0.180825372274358,-1.7525234762004,"PETG","Flat",110,1,"PETG 110%_1.txt"
