Repository: VipulKohinkar/3D-Printing-Parameter-Optimisation

# 3D Printing Parameter Optimisation: Impact of K-Value on Carbon-Reinforced PETG

## MSc Mechanical Engineering with Management

**Author:** Vipul Kohinkar  
**Project:** MEE7012-SUM  
**Date:** 27 August 2026

---

## Project Overview

This project investigates the influence of flow-rate multiplier (K-value) and build orientation on the tensile behaviour of PETG and carbon-fibre-reinforced PETG (CF-PETG) manufactured using fused deposition modelling (FDM).

The study compares an unreinforced thermoplastic, PETG, with a carbon-fibre-reinforced PETG composite to investigate whether the two materials respond differently to changes in material flow and build orientation.

---

File: 3_Experimental_data/Modulus/Recalculated Stress Strain/Recalculated_Stress_Strain_All_Data.csv (part 135 of 212)
"Time (s)","Load (N)","Machine Extension (mm)","Stress (MPa)","Extension from Preload (mm)","Strain","Percentage Strain","Gauge Length (mm)","Load_N","NEXYGEN_Stress_MPa","Percentage_Strain","Measured_Width_mm","Measured_Thickness_mm","Measured_Area_mm2","Recalculated_Stress_MPa","Stress_Difference_MPa","Stress_Difference_Percent","Material","Orientation","K","Sample","File"
16.5984,82.659,0.10153,10.332,0.095654,0.0038338,0.38338,25.096,82.659,10.332,0.38338,4.19366666666667,1.94166666666667,8.14270277777778,10.1512977024759,-0.180702297524062,-1.74895758346944,"PETG","Flat",110,1,"PETG 110%_1.txt"
16.6193,82.774,0.10168,10.347,0.095799,0.0038396,0.38396,25.096,82.774,10.347,0.38396,4.19366666666667,1.94166666666667,8.14270277777778,10.1654207772262,-0.181579222773765,-1.75489729171513,"PETG","Flat",110,1,"PETG 110%_1.txt"
16.6402,82.889,0.10182,10.361,0.095944,0.0038453,0.38453,25.097,82.889,10.361,0.38453,4.19366666666667,1.94166666666667,8.14270277777778,10.1795438519765,-0.18145614802347,-1.75133817221764,"PETG","Flat",110,1,"PETG 110%_1.txt"
16.6611,83.004,0.10197,10.376,0.096089,0.0038511,0.38511,25.097,83.004,10.376,0.38511,4.19366666666667,1.94166666666667,8.14270277777778,10.1936669267268,-0.182333073273172,-1.75725783802209,"PETG","Flat",110,1,"PETG 110%_1.txt"
16.6821,83.119,0.10211,10.39,0.096234,0.0038569,0.38569,25.097,83.119,10.39,0.38569,4.19366666666667,1.94166666666667,8.14270277777778,10.2077900014771,-0.182209998522877,-1.7537054718275,"PETG","Flat",110,1,"PETG 110%_1.txt"
16.703,83.234,0.10226,10.404,0.096379,0.0038627,0.38627,25.097,83.234,10.404,0.38627,4.19366666666667,1.94166666666667,8.14270277777778,10.2219130762274,-0.182086923772582,-1.75016266601867,"PETG","Flat",110,1,"PETG 110%_1.txt"
16.7239,83.349,0.1024,10.419,0.096524,0.0038685,0.38685,25.097,83.349,10.419,0.38685,4.19366666666667,1.94166666666667,8.14270277777778,10.2360361509777,-0.182963849022284,-1.75605959326504,"PETG","Flat",110,1,"PETG 110%_1.txt"
16.7449,83.464,0.10255,10.433,0.096668,0.0038743,0.38743,25.097,83.464,10.433,0.38743,4.19366666666667,1.94166666666667,8.14270277777778,10.250159225728,-0.182840774271988,-1.7525234762004,"PETG","Flat",110,1,"PETG 110%_1.txt"
16.7658,83.579,0.10269,10.447,0.096813,0.0038801,0.38801,25.097,83.579,10.447,0.38801,4.19366666666667,1.94166666666667,8.14270277777778,10.2642823004783,-0.182717699521692,-1.74899683662001,"PETG","Flat",110,1,"PETG 110%_1.txt"
16.7867,83.694,0.10284,10.462,0.096958,0.0038859,0.38859,25.098,83.694,10.462,0.38859,4.19366666666667,1.94166666666667,8.14270277777778,10.2784053752286,-0.183594624771395,-1.75487119835017,"PETG","Flat",110,1,"PETG 110%_1.txt"
16.8077,83.812,0.10298,10.476,0.097103,0.0038917,0.38917,25.098,83.812,10.476,0.38917,4.19366666666667,1.94166666666667,8.14270277777778,10.2928968780159,-0.183103121984137,-1.74783430683598,"PETG","Flat",110,1,"PETG 110%_1.txt"
16.8286,83.931,0.10313,10.491,0.097248,0.0038975,0.38975,25.098,83.931,10.491,0.38975,4.19366666666667,1.94166666666667,8.14270277777778,10.3075111901488,-0.18348880985122,-1.74901162759717,"PETG","Flat",110,1,"PETG 110%_1.txt"
16.8495,84.05,0.10327,10.506,0.097393,0.0039033,0.39033,25.098,84.05,10.506,0.39033,4.19366666666667,1.94166666666667,8.14270277777778,10.3221255022817,-0.183874497718305,-1.75018558650585,"PETG","Flat",110,1,"PETG 110%_1.txt"
16.8705,84.17,0.10342,10.521,0.097537,0.0039091,0.39091,25.098,84.17,10.521,0.39091,4.19366666666667,1.94166666666667,8.14270277777778,10.3368626237603,-0.184137376239736,-1.75018891968193,"PETG","Flat",110,1,"PETG 110%_1.txt"
16.8914,84.289,0.10356,10.536,0.097682,0.0039149,0.39149,25.098,84.289,10.536,0.39149,4.19366666666667,1.94166666666667,8.14270277777778,10.3514769358932,-0.18452306410682,-1.75135785978379,"PETG","Flat",110,1,"PETG 110%_1.txt"
16.9123,84.408,0.10371,10.551,0.097827,0.0039207,0.39207,25.099,84.408,10.551,0.39207,4.19366666666667,1.94166666666667,8.14270277777778,10.3660912480261,-0.184908751973905,-1.75252347620041,"PETG","Flat",110,1,"PETG 110%_1.txt"
16.9332,84.528,0.10385,10.566,0.097972,0.0039265,0.39265,25.099,84.528,10.566,0.39265,4.19366666666667,1.94166666666667,8.14270277777778,10.3808283695047,-0.185171630495335,-1.7525234762004,"PETG","Flat",110,1,"PETG 110%_1.txt"
16.9542,84.647,0.104,10.581,0.098117,0.0039322,0.39322,25.099,84.647,10.581,0.39322,4.19366666666667,1.94166666666667,8.14270277777778,10.3954426816376,-0.185557318362418,-1.75368413535978,"PETG","Flat",110,1,"PETG 110%_1.txt"
16.9751,84.766,0.10414,10.596,0.098262,0.003938,0.3938,25.099,84.766,10.596,0.3938,4.19366666666667,1.94166666666667,8.14270277777778,10.4100569937705,-0.185943006229504,-1.75484150839471,"PETG","Flat",110,1,"PETG 110%_1.txt"
16.996,84.885,0.10429,10.611,0.098406,0.0039438,0.39438,25.099,84.885,10.611,0.39438,4.19366666666667,1.94166666666667,8.14270277777778,10.4246713059034,-0.18632869409659,-1.75599560924126,"PETG","Flat",110,1,"PETG 110%_1.txt"
17.017,85.005,0.10443,10.626,0.098551,0.0039496,0.39496,25.099,85.005,10.626,0.39496,4.19366666666667,1.94166666666667,8.14270277777778,10.439408427382,-0.186591572618019,-1.75599070786767,"PETG","Flat",110,1,"PETG 110%_1.txt"
17.0379,85.124,0.10457,10.641,0.098696,0.0039554,0.39554,25.099,85.124,10.641,0.39554,4.19366666666667,1.94166666666667,8.14270277777778,10.4540227395149,-0.186977260485104,-1.75713993501649,"PETG","Flat",110,1,"PETG 110%_1.txt"
17.0588,85.243,0.10472,10.655,0.098841,0.0039612,0.39612,25.1,85.243,10.655,0.39612,4.19366666666667,1.94166666666667,8.14270277777778,10.4686370516478,-0.186362948352189,-1.74906568139079,"PETG","Flat",110,1,"PETG 110%_1.txt"
17.0798,85.363,0.10486,10.67,0.098986,0.003967,0.3967,25.1,85.363,10.67,0.3967,4.19366666666667,1.94166666666667,8.14270277777778,10.4833741731264,-0.18662582687362,-1.74907054239569,"PETG","Flat",110,1,"PETG 110%_1.txt"
17.1007,85.482,0.10501,10.685,0.099131,0.0039728,0.39728,25.1,85.482,10.685,0.39728,4.19366666666667,1.94166666666667,8.14270277777778,10.4979884852593,-0.187011514740705,-1.75022475190178,"PETG","Flat",110,1,"PETG 110%_1.txt"
17.1216,85.601,0.10515,10.7,0.099276,0.0039786,0.39786,25.1,85.601,10.7,0.39786,4.19366666666667,1.94166666666667,8.14270277777778,10.5126027973922,-0.187397202607787,-1.75137572530642,"PETG","Flat",110,1,"PETG 110%_1.txt"
17.1426,85.721,0.1053,10.715,0.09942,0.0039844,0.39844,25.1,85.721,10.715,0.39844,4.19366666666667,1.94166666666667,8.14270277777778,10.5273399188708,-0.187660081129218,-1.75137733205057,"PETG","Flat",110,1,"PETG 110%_1.txt"
17.1635,85.84,0.10544,10.73,0.099565,0.0039902,0.39902,25.1,85.84,10.73,0.39902,4.19366666666667,1.94166666666667,8.14270277777778,10.5419542310037,-0.188045768996304,-1.75252347620041,"PETG","Flat",110,1,"PETG 110%_1.txt"
17.1844,85.959,0.10559,10.745,0.09971,0.003996,0.3996,25.1,85.959,10.745,0.3996,4.19366666666667,1.94166666666667,8.14270277777778,10.5565685431366,-0.188431456863388,-1.75366642032003,"PETG","Flat",110,1,"PETG 110%_1.txt"
17.2054,86.079,0.10573,10.76,0.099855,0.0040018,0.40018,25.101,86.079,10.76,0.40018,4.19366666666667,1.94166666666667,8.14270277777778,10.5713056646152,-0.188694335384819,-1.75366482699645,"PETG","Flat",110,1,"PETG 110%_1.txt"
17.2263,86.198,0.10588,10.775,0.1,0.0040076,0.40076,25.101,86.198,10.775,0.40076,4.19366666666667,1.94166666666667,8.14270277777778,10.5859199767481,-0.189080023251904,-1.75480300001767,"PETG","Flat",110,1,"PETG 110%_1.txt"
17.2472,86.317,0.10602,10.79,0.10014,0.0040134,0.40134,25.101,86.317,10.79,0.40134,4.19366666666667,1.94166666666667,8.14270277777778,10.600534288881,-0.189465711118988,-1.75593800851703,"PETG","Flat",110,1,"PETG 110%_1.txt"
17.2681,86.437,0.10617,10.805,0.10029,0.0040192,0.40192,25.101,86.437,10.805,0.40192,4.19366666666667,1.94166666666667,8.14270277777778,10.6152714103596,-0.189728589640419,-1.75593326830559,"PETG","Flat",110,1,"PETG 110%_1.txt"
17.2891,86.556,0.10631,10.819,0.10043,0.0040249,0.40249,25.101,86.556,10.819,0.40249,4.19366666666667,1.94166666666667,8.14270277777778,10.6298857224925,-0.189114277507503,-1.74798296984475,"PETG","Flat",110,1,"PETG 110%_1.txt"
17.31,86.675,0.10646,10.834,0.10058,0.0040307,0.40307,25.101,86.675,10.834,0.40307,4.19366666666667,1.94166666666667,8.14270277777778,10.6445000346254,-0.189499965374587,-1.74912281128472,"PETG","Flat",110,1,"PETG 110%_1.txt"
17.3309,86.795,0.1066,10.849,0.10072,0.0040365,0.40365,25.101,86.795,10.849,0.40365,4.19366666666667,1.94166666666667,8.14270277777778,10.659237156104,-0.189762843896018,-1.74912751309815,"PETG","Flat",110,1,"PETG 110%_1.txt"
17.3519,86.914,0.10675,10.864,0.10087,0.0040423,0.40423,25.102,86.914,10.864,0.40423,4.19366666666667,1.94166666666667,8.14270277777778,10.6738514682369,-0.190148531763104,-1.75026262668542,"PETG","Flat",110,1,"PETG 110%_1.txt"
17.3728,87.033,0.10689,10.879,0.10101,0.0040481,0.40481,25.102,87.033,10.879,0.40481,4.19366666666667,1.94166666666667,8.14270277777778,10.6884657803698,-0.190534219630187,-1.75139461007618,"PETG","Flat",110,1,"PETG 110%_1.txt"
17.3937,87.153,0.10704,10.894,0.10116,0.0040539,0.40539,25.102,87.153,10.894,0.40539,4.19366666666667,1.94166666666667,8.14270277777778,10.7032029018484,-0.190797098151616,-1.75139616441726,"PETG","Flat",110,1,"PETG 110%_1.txt"
17.4147,87.272,0.10718,10.909,0.1013,0.0040597,0.40597,25.102,87.272,10.909,0.40597,4.19366666666667,1.94166666666667,8.14270277777778,10.7178172139813,-0.191182786018702,-1.7525234762004,"PETG","Flat",110,1,"PETG 110%_1.txt"
17.4356,87.391,0.10733,10.924,0.10145,0.0040655,0.40655,25.102,87.391,10.924,0.40655,4.19366666666667,1.94166666666667,8.14270277777778,10.7324315261142,-0.191568473885786,-1.75364769210716,"PETG","Flat",110,1,"PETG 110%_1.txt"
17.4565,87.51,0.10747,10.939,0.10159,0.0040713,0.40713,25.102,87.51,10.939,0.40713,4.19366666666667,1.94166666666667,8.14270277777778,10.7470458382471,-0.191954161752871,-1.75476882487313,"PETG","Flat",110,1,"PETG 110%_1.txt"
17.4775,87.63,0.10762,10.954,0.10174,0.0040771,0.40771,25.102,87.63,10.954,0.40771,4.19366666666667,1.94166666666667,8.14270277777778,10.7617829597257,-0.192217040274302,-1.75476575017621,"PETG","Flat",110,1,"PETG 110%_1.txt"
17.4984,87.749,0.10776,10.969,0.10188,0.0040829,0.40829,25.103,87.749,10.969,0.40829,4.19366666666667,1.94166666666667,8.14270277777778,10.7763972718586,-0.192602728141386,-1.75588228773258,"PETG","Flat",110,1,"PETG 110%_1.txt"
17.5193,87.868,0.10791,10.984,0.10203,0.0040887,0.40887,25.103,87.868,10.984,0.40887,4.19366666666667,1.94166666666667,8.14270277777778,10.7910115839915,-0.192988416008472,-1.75699577575084,"PETG","Flat",110,1,"PETG 110%_1.txt"
17.5403,87.988,0.10805,10.998,0.10217,0.0040945,0.40945,25.103,87.988,10.998,0.40945,4.19366666666667,1.94166666666667,8.14270277777778,10.8057487054701,-0.192251294529902,-1.74805686970269,"PETG","Flat",110,1,"PETG 110%_1.txt"
17.5612,88.107,0.1082,11.013,0.10232,0.0041003,0.41003,25.103,88.107,11.013,0.41003,4.19366666666667,1.94166666666667,8.14270277777778,10.820363017603,-0.192636982396987,-1.74917808405509,"PETG","Flat",110,1,"PETG 110%_1.txt"
17.5821,88.225,0.10834,11.028,0.10246,0.0041061,0.41061,25.103,88.225,11.028,0.41061,4.19366666666667,1.94166666666667,8.14270277777778,10.8348545203903,-0.193145479609727,-1.75140986225723,"PETG","Flat",110,1,"PETG 110%_1.txt"
17.603,88.333,0.10849,11.042,0.10261,0.0041119,0.41119,25.103,88.333,11.042,0.41119,4.19366666666667,1.94166666666667,8.14270277777778,10.848117929721,-0.193882070279013,-1.75586008222254,"PETG","Flat",110,1,"PETG 110%_1.txt"
17.624,88.44,0.10863,11.055,0.10275,0.0041176,0.41176,25.103,88.44,11.055,0.41176,4.19366666666667,1.94166666666667,8.14270277777778,10.861258529706,-0.193741470293954,-1.7525234762004,"PETG","Flat",110,1,"PETG 110%_1.txt"
17.6449,88.548,0.10878,11.068,0.1029,0.0041234,0.41234,25.104,88.548,11.068,0.41234,4.19366666666667,1.94166666666667,8.14270277777778,10.8745219390368,-0.19347806096324,-1.74808511893062,"PETG","Flat",110,1,"PETG 110%_1.txt"
17.6658,88.655,0.10892,11.082,0.10304,0.0041292,0.41292,25.104,88.655,11.082,0.41292,4.19366666666667,1.94166666666667,8.14270277777778,10.8876625390218,-0.194337460978184,-1.75363166376272,"PETG","Flat",110,1,"PETG 110%_1.txt"
17.6868,88.762,0.10906,11.095,0.10319,0.004135,0.4135,25.104,88.762,11.095,0.4135,4.19366666666667,1.94166666666667,8.14270277777778,10.9008031390069,-0.194196860993125,-1.75030969800023,"PETG","Flat",110,1,"PETG 110%_1.txt"
17.7077,88.87,0.10921,11.109,0.10333,0.0041408,0.41408,25.104,88.87,11.109,0.41408,4.19366666666667,1.94166666666667,8.14270277777778,10.9140665483376,-0.194933451662411,-1.75473446450996,"PETG","Flat",110,1,"PETG 110%_1.txt"
17.7286,88.977,0.10935,11.122,0.10348,0.0041466,0.41466,25.104,88.977,11.122,0.41466,4.19366666666667,1.94166666666667,8.14270277777778,10.9272071483226,-0.194792851677354,-1.75141927420746,"PETG","Flat",110,1,"PETG 110%_1.txt"
17.7496,89.085,0.1095,11.136,0.10362,0.0041524,0.41524,25.104,89.085,11.136,0.41524,4.19366666666667,1.94166666666667,8.14270277777778,10.9404705576534,-0.195529442346642,-1.7558319176243,"PETG","Flat",110,1,"PETG 110%_1.txt"
17.7705,89.192,0.10964,11.149,0.10377,0.0041582,0.41582,25.104,89.192,11.149,0.41582,4.19366666666667,1.94166666666667,8.14270277777778,10.9536111576384,-0.195388842361583,-1.7525234762004,"PETG","Flat",110,1,"PETG 110%_1.txt"
17.7914,89.3,0.10979,11.162,0.10391,0.004164,0.4164,25.105,89.3,11.162,0.4164,4.19366666666667,1.94166666666667,8.14270277777778,10.9668745669691,-0.195125433030871,-1.74812249624503,"PETG","Flat",110,1,"PETG 110%_1.txt"
17.8124,89.407,0.10993,11.176,0.10406,0.0041698,0.41698,25.105,89.407,11.176,0.41698,4.19366666666667,1.94166666666667,8.14270277777778,10.9800151669542,-0.195984833045813,-1.75362234292961,"PETG","Flat",110,1,"PETG 110%_1.txt"
17.8333,89.484,0.11008,11.186,0.1042,0.0041756,0.41756,25.105,89.484,11.186,0.41756,4.19366666666667,1.94166666666667,8.14270277777778,10.9894714865696,-0.196528513430398,-1.75691501368137,"PETG","Flat",110,1,"PETG 110%_1.txt"
17.8542,89.558,0.11022,11.195,0.10434,0.0041814,0.41814,25.105,89.558,11.195,0.41814,4.19366666666667,1.94166666666667,8.14270277777778,10.9985593781481,-0.196440621851945,-1.7547174796958,"PETG","Flat",110,1,"PETG 110%_1.txt"
17.8751,89.632,0.11037,11.204,0.10449,0.0041872,0.41872,25.105,89.632,11.204,0.41872,4.19366666666667,1.94166666666667,8.14270277777778,11.0076472697265,-0.196352730273494,-1.75252347620041,"PETG","Flat",110,1,"PETG 110%_1.txt"
17.8961,89.706,0.11051,11.213,0.10463,0.004193,0.4193,25.105,89.706,11.213,0.4193,4.19366666666667,1.94166666666667,8.14270277777778,11.016735161305,-0.19626483869504,-1.75033299469401,"PETG","Flat",110,1,"PETG 110%_1.txt"
17.917,89.78,0.11066,11.222,0.10478,0.0041988,0.41988,25.105,89.78,11.222,0.41988,4.19366666666667,1.94166666666667,8.14270277777778,11.0258230528834,-0.196176947116589,-1.74814602670281,"PETG","Flat",110,1,"PETG 110%_1.txt"
17.9379,89.853,0.1108,11.232,0.10492,0.0042046,0.42046,25.106,89.853,11.232,0.42046,4.19366666666667,1.94166666666667,8.14270277777778,11.0347881351162,-0.197211864883794,-1.75580364034717,"PETG","Flat",110,1,"PETG 110%_1.txt"
17.9589,89.927,0.11095,11.241,0.10507,0.0042103,0.42103,25.106,89.927,11.241,0.42103,4.19366666666667,1.94166666666667,8.14270277777778,11.0438760266947,-0.197123973305342,-1.75361598883855,"PETG","Flat",110,1,"PETG 110%_1.txt"
17.9798,90.001,0.11109,11.25,0.10521,0.0042161,0.42161,25.106,90.001,11.25,0.42161,4.19366666666667,1.94166666666667,8.14270277777778,11.0529639182731,-0.197036081726891,-1.75143183757236,"PETG","Flat",110,1,"PETG 110%_1.txt"
18.0007,90.075,0.11124,11.259,0.10536,0.0042219,0.42219,25.106,90.075,11.259,0.42219,4.19366666666667,1.94166666666667,8.14270277777778,11.0620518098516,-0.19694819014844,-1.74925117815472,"PETG","Flat",110,1,"PETG 110%_1.txt"
18.0217,90.149,0.11138,11.269,0.1055,0.0042277,0.42277,25.106,90.149,11.269,0.42277,4.19366666666667,1.94166666666667,8.14270277777778,11.07113970143,-0.197860298569989,-1.75579287044093,"PETG","Flat",110,1,"PETG 110%_1.txt"
18.0426,90.222,0.11153,11.278,0.10565,0.0042335,0.42335,25.106,90.222,11.278,0.42335,4.19366666666667,1.94166666666667,8.14270277777778,11.0801047836628,-0.197895216337193,-1.75470133301288,"PETG","Flat",110,1,"PETG 110%_1.txt"
18.0635,90.296,0.11167,11.287,0.10579,0.0042393,0.42393,25.106,90.296,11.287,0.42393,4.19366666666667,1.94166666666667,8.14270277777778,11.0891926752413,-0.19780732475874,-1.75252347620041,"PETG","Flat",110,1,"PETG 110%_1.txt"
18.0845,90.37,0.11182,11.296,0.10594,0.0042451,0.42451,25.107,90.37,11.296,0.42451,4.19366666666667,1.94166666666667,8.14270277777778,11.0982805668197,-0.197719433180287,-1.75034908976883,"PETG","Flat",110,1,"PETG 110%_1.txt"
18.1054,90.444,0.11196,11.305,0.10608,0.0042509,0.42509,25.107,90.444,11.305,0.42509,4.19366666666667,1.94166666666667,8.14270277777778,11.1073684583982,-0.197631541601837,-1.74817816542978,"PETG","Flat",110,1,"PETG 110%_1.txt"
18.1263,90.518,0.11211,11.315,0.10623,0.0042567,0.42567,25.107,90.518,11.315,0.42567,4.19366666666667,1.94166666666667,8.14270277777778,11.1164563499766,-0.198543650023385,-1.75469421143071,"PETG","Flat",110,1,"PETG 110%_1.txt"
18.1473,90.592,0.11225,11.324,0.10637,0.0042625,0.42625,25.107,90.592,11.324,0.42625,4.19366666666667,1.94166666666667,8.14270277777778,11.1255442415551,-0.198455758444934,-1.75252347620041,"PETG","Flat",110,1,"PETG 110%_1.txt"
18.1682,90.665,0.1124,11.333,0.10652,0.0042683,0.42683,25.107,90.665,11.333,0.42683,4.19366666666667,1.94166666666667,8.14270277777778,11.1345093237879,-0.198490676212137,-1.7514398324551,"PETG","Flat",110,1,"PETG 110%_1.txt"
18.1891,90.739,0.11254,11.342,0.10666,0.0042741,0.42741,25.107,90.739,11.342,0.42741,4.19366666666667,1.94166666666667,8.14270277777778,11.1435972153663,-0.198402784633686,-1.7492751246137,"PETG","Flat",110,1,"PETG 110%_1.txt"
18.21,90.845,0.11269,11.356,0.10681,0.0042799,0.42799,25.107,90.845,11.356,0.42799,4.19366666666667,1.94166666666667,8.14270277777778,11.1566150060057,-0.199384993994283,-1.75576782312683,"PETG","Flat",110,1,"PETG 110%_1.txt"
18.231,90.954,0.11283,11.369,0.10695,0.0042857,0.42857,25.108,90.954,11.369,0.42857,4.19366666666667,1.94166666666667,8.14270277777778,11.1700012246821,-0.198998775317914,-1.75036305143737,"PETG","Flat",110,1,"PETG 110%_1.txt"
18.2519,91.063,0.11298,11.383,0.1071,0.0042915,0.42915,25.108,91.063,11.383,0.42915,4.19366666666667,1.94166666666667,8.14270277777778,11.1833874433585,-0.199612556641545,-1.75360236002412,"PETG","Flat",110,1,"PETG 110%_1.txt"
18.2728,91.173,0.11312,11.397,0.10724,0.0042973,0.42973,25.108,91.173,11.397,0.42973,4.19366666666667,1.94166666666667,8.14270277777778,11.1968964713805,-0.200103528619524,-1.75575615179015,"PETG","Flat",110,1,"PETG 110%_1.txt"
18.2938,91.282,0.11327,11.41,0.10739,0.004303,0.4303,25.108,91.282,11.41,0.4303,4.19366666666667,1.94166666666667,8.14270277777778,11.2102826900568,-0.199717309943157,-1.75037081457631,"PETG","Flat",110,1,"PETG 110%_1.txt"
18.3147,91.391,0.11341,11.424,0.10753,0.0043088,0.43088,25.108,91.391,11.424,0.43088,4.19366666666667,1.94166666666667,8.14270277777778,11.2236689087332,-0.200331091266788,-1.75359848797959,"PETG","Flat",110,1,"PETG 110%_1.txt"
18.3356,91.501,0.11355,11.438,0.10768,0.0043146,0.43146,25.108,91.501,11.438,0.43146,4.19366666666667,1.94166666666667,8.14270277777778,11.2371779367552,-0.200822063244766,-1.7557445641263,"PETG","Flat",110,1,"PETG 110%_1.txt"
18.3566,91.61,0.1137,11.451,0.10782,0.0043204,0.43204,25.108,91.61,11.451,0.43204,4.19366666666667,1.94166666666667,8.14270277777778,11.2505641554316,-0.2004358445684,-1.75037852212383,"PETG","Flat",110,1,"PETG 110%_1.txt"
18.3775,91.719,0.11384,11.465,0.10797,0.0043262,0.43262,25.109,91.719,11.465,0.43262,4.19366666666667,1.94166666666667,8.14270277777778,11.263950374108,-0.201049625892031,-1.7535946436287,"PETG","Flat",110,1,"PETG 110%_1.txt"
18.3984,91.828,0.11399,11.479,0.10811,0.004332,0.4332,25.109,91.828,11.479,0.4332,4.19366666666667,1.94166666666667,8.14270277777778,11.2773365927843,-0.201663407215662,-1.75680292025143,"PETG","Flat",110,1,"PETG 110%_1.txt"
18.4194,91.938,0.11413,11.492,0.10826,0.0043378,0.43378,25.109,91.938,11.492,0.43378,4.19366666666667,1.94166666666667,8.14270277777778,11.2908456208064,-0.201154379193641,-1.75038617467491,"PETG","Flat",110,1,"PETG 110%_1.txt"
18.4403,92.047,0.11428,11.506,0.1084,0.0043436,0.43436,25.109,92.047,11.506,0.43436,4.19366666666667,1.94166666666667,8.14270277777778,11.3042318394827,-0.201768160517274,-1.75359082667542,"PETG","Flat",110,1,"PETG 110%_1.txt"
18.4612,92.156,0.11442,11.52,0.10855,0.0043494,0.43494,25.109,92.156,11.52,0.43494,4.19366666666667,1.94166666666667,8.14270277777778,11.3176180581591,-0.202381941840905,-1.75678768959119,"PETG","Flat",110,1,"PETG 110%_1.txt"
18.4822,92.266,0.11457,11.533,0.10869,0.0043552,0.43552,25.109,92.266,11.533,0.43552,4.19366666666667,1.94166666666667,8.14270277777778,11.3311270861811,-0.201872913818882,-1.75039377281611,"PETG","Flat",110,1,"PETG 110%_1.txt"
18.5031,92.375,0.11471,11.547,0.10884,0.004361,0.4361,25.11,92.375,11.547,0.4361,4.19366666666667,1.94166666666667,8.14270277777778,11.3445133048575,-0.202486695142516,-1.75358703682789,"PETG","Flat",110,1,"PETG 110%_1.txt"
18.524,92.484,0.11486,11.561,0.10898,0.0043668,0.43668,25.11,92.484,11.561,0.43668,4.19366666666667,1.94166666666667,8.14270277777778,11.3578995235339,-0.203100476466149,-1.75677256695917,"PETG","Flat",110,1,"PETG 110%_1.txt"
18.5449,92.594,0.115,11.574,0.10912,0.0043726,0.43726,25.11,92.594,11.574,0.43726,4.19366666666667,1.94166666666667,8.14270277777778,11.3714085515559,-0.202591448444126,-1.75040131712568,"PETG","Flat",110,1,"PETG 110%_1.txt"
18.5659,92.703,0.11515,11.588,0.10927,0.0043784,0.43784,25.11,92.703,11.588,0.43784,4.19366666666667,1.94166666666667,8.14270277777778,11.3847947702322,-0.203205229767757,-1.75358327379839,"PETG","Flat",110,1,"PETG 110%_1.txt"
18.5868,92.812,0.11529,11.602,0.10941,0.0043842,0.43842,25.11,92.812,11.602,0.43842,4.19366666666667,1.94166666666667,8.14270277777778,11.3981809889086,-0.20381901109139,-1.75675755121005,"PETG","Flat",110,1,"PETG 110%_1.txt"
18.6077,92.922,0.11544,11.615,0.10956,0.00439,0.439,25.11,92.922,11.615,0.439,4.19366666666667,1.94166666666667,8.14270277777778,11.4116900169306,-0.203309983069369,-1.75040880817365,"PETG","Flat",110,1,"PETG 110%_1.txt"
18.6287,93.031,0.11558,11.629,0.1097,0.0043957,0.43957,25.11,93.031,11.629,0.43957,4.19366666666667,1.94166666666667,8.14270277777778,11.425076235607,-0.203923764392998,-1.75357953730328,"PETG","Flat",110,1,"PETG 110%_1.txt"
18.6496,93.14,0.11573,11.643,0.10985,0.0044015,0.44015,25.111,93.14,11.643,0.44015,4.19366666666667,1.94166666666667,8.14270277777778,11.4384624542834,-0.204537545716633,-1.75674264121475,"PETG","Flat",110,1,"PETG 110%_1.txt"
18.6705,93.25,0.11587,11.656,0.10999,0.0044073,0.44073,25.111,93.25,11.656,0.44073,4.19366666666667,1.94166666666667,8.14270277777778,11.4519714823054,-0.20402851769461,-1.75041624652205,"PETG","Flat",110,1,"PETG 110%_1.txt"
18.6915,93.359,0.11602,11.67,0.11014,0.0044131,0.44131,25.111,93.359,11.67,0.44131,4.19366666666667,1.94166666666667,8.14270277777778,11.4653577009818,-0.204642299018243,-1.75357582706292,"PETG","Flat",110,1,"PETG 110%_1.txt"
18.7124,93.468,0.11616,11.684,0.11028,0.0044189,0.44189,25.111,93.468,11.684,0.44189,4.19366666666667,1.94166666666667,8.14270277777778,11.4787439196581,-0.205256080341874,-1.75672783585993,"PETG","Flat",110,1,"PETG 110%_1.txt"
18.7333,93.578,0.11631,11.697,0.11043,0.0044247,0.44247,25.111,93.578,11.697,0.44247,4.19366666666667,1.94166666666667,8.14270277777778,11.4922529476801,-0.204747052319851,-1.75042363272507,"PETG","Flat",110,1,"PETG 110%_1.txt"
18.7543,93.687,0.11645,11.711,0.11057,0.0044305,0.44305,25.111,93.687,11.711,0.44305,4.19366666666667,1.94166666666667,8.14270277777778,11.5056391663565,-0.205360833643486,-1.75357214280152,"PETG","Flat",110,1,"PETG 110%_1.txt"
18.7752,93.796,0.1166,11.725,0.11072,0.0044363,0.44363,25.111,93.796,11.725,0.44363,4.19366666666667,1.94166666666667,8.14270277777778,11.5190253850329,-0.205974614967115,-1.75671313404789,"PETG","Flat",110,1,"PETG 110%_1.txt"
18.7961,93.906,0.11674,11.738,0.11086,0.0044421,0.44421,25.112,93.906,11.738,0.44421,4.19366666666667,1.94166666666667,8.14270277777778,11.5325344130549,-0.205465586945094,-1.75043096732913,"PETG","Flat",110,1,"PETG 110%_1.txt"
18.817,94.015,0.11689,11.752,0.11101,0.0044479,0.44479,25.112,94.015,11.752,0.44479,4.19366666666667,1.94166666666667,8.14270277777778,11.5459206317313,-0.206079368268727,-1.75356848424716,"PETG","Flat",110,1,"PETG 110%_1.txt"
18.838,94.124,0.11703,11.766,0.11115,0.0044537,0.44537,25.112,94.124,11.766,0.44537,4.19366666666667,1.94166666666667,8.14270277777778,11.5593068504076,-0.206693149592359,-1.75669853469624,"PETG","Flat",110,1,"PETG 110%_1.txt"
18.8589,94.234,0.11718,11.779,0.1113,0.0044595,0.44595,25.112,94.234,11.779,0.44595,4.19366666666667,1.94166666666667,8.14270277777778,11.5728158784297,-0.206184121570336,-1.75043825087305,"PETG","Flat",110,1,"PETG 110%_1.txt"
18.8798,94.343,0.11732,11.793,0.11144,0.0044653,0.44653,25.112,94.343,11.793,0.44653,4.19366666666667,1.94166666666667,8.14270277777778,11.586202097106,-0.206797902893967,-1.75356485113175,"PETG","Flat",110,1,"PETG 110%_1.txt"
18.9008,94.452,0.11747,11.807,0.11159,0.0044711,0.44711,25.112,94.452,11.807,0.44711,4.19366666666667,1.94166666666667,8.14270277777778,11.5995883157824,-0.207411684217602,-1.75668403673755,"PETG","Flat",110,1,"PETG 110%_1.txt"
18.9217,94.562,0.11761,11.82,0.11173,0.0044769,0.44769,25.112,94.562,11.82,0.44769,4.19366666666667,1.94166666666667,8.14270277777778,11.6130973438044,-0.206902656195579,-1.75044548388815,"PETG","Flat",110,1,"PETG 110%_1.txt"
18.9426,94.671,0.11776,11.834,0.11188,0.0044826,0.44826,25.113,94.671,11.834,0.44826,4.19366666666667,1.94166666666667,8.14270277777778,11.6264835624808,-0.20751643751921,-1.75356124319089,"PETG","Flat",110,1,"PETG 110%_1.txt"
18.9636,94.78,0.1179,11.848,0.11202,0.0044884,0.44884,25.113,94.78,11.848,0.44884,4.19366666666667,1.94166666666667,8.14270277777778,11.6398697811572,-0.208130218842843,-1.7566696391192,"PETG","Flat",110,1,"PETG 110%_1.txt"
18.9845,94.889,0.11805,11.861,0.11217,0.0044942,0.44942,25.113,94.889,11.861,0.44942,4.19366666666667,1.94166666666667,8.14270277777778,11.6532559998335,-0.207744000166477,-1.75148807154942,"PETG","Flat",110,1,"PETG 110%_1.txt"
19.0054,94.999,0.11819,11.875,0.11231,0.0045,0.45,25.113,94.999,11.875,0.45,4.19366666666667,1.94166666666667,8.14270277777778,11.6667650278555,-0.208234972144453,-1.75355766016381,"PETG","Flat",110,1,"PETG 110%_1.txt"
19.0264,95.108,0.11833,11.889,0.11246,0.0045058,0.45058,25.113,95.108,11.889,0.45058,4.19366666666667,1.94166666666667,8.14270277777778,11.6801512465319,-0.208848753468084,-1.75665534080313,"PETG","Flat",110,1,"PETG 110%_1.txt"
19.0473,95.217,0.11848,11.902,0.1126,0.0045116,0.45116,25.113,95.217,11.902,0.45116,4.19366666666667,1.94166666666667,8.14270277777778,11.6935374652083,-0.208462534791718,-1.75149163831052,"PETG","Flat",110,1,"PETG 110%_1.txt"
19.0682,95.327,0.11862,11.916,0.11275,0.0045174,0.45174,25.113,95.327,11.916,0.45174,4.19366666666667,1.94166666666667,8.14270277777778,11.7070464932303,-0.208953506769696,-1.75355410179335,"PETG","Flat",110,1,"PETG 110%_1.txt"
19.0892,95.436,0.11877,11.93,0.11289,0.0045232,0.45232,25.114,95.436,11.93,0.45232,4.19366666666667,1.94166666666667,8.14270277777778,11.7204327119067,-0.209567288093327,-1.75664114076552,"PETG","Flat",110,1,"PETG 110%_1.txt"
19.1101,95.545,0.11891,11.943,0.11304,0.004529,0.4529,25.114,95.545,11.943,0.4529,4.19366666666667,1.94166666666667,8.14270277777778,11.733818930583,-0.209181069416958,-1.75149518058242,"PETG","Flat",110,1,"PETG 110%_1.txt"
19.131,95.655,0.11906,11.957,0.11318,0.0045348,0.45348,25.114,95.655,11.957,0.45348,4.19366666666667,1.94166666666667,8.14270277777778,11.7473279586051,-0.209672041394938,-1.75355056782586,"PETG","Flat",110,1,"PETG 110%_1.txt"
19.1519,95.764,0.1192,11.971,0.11333,0.0045406,0.45406,25.114,95.764,11.971,0.45406,4.19366666666667,1.94166666666667,8.14270277777778,11.7607141772814,-0.21028582271857,-1.75662703799657,"PETG","Flat",110,1,"PETG 110%_1.txt"
19.1729,95.873,0.11935,11.984,0.11347,0.0045464,0.45464,25.114,95.873,11.984,0.45464,4.19366666666667,1.94166666666667,8.14270277777778,11.7741003959578,-0.209899604042201,-1.7514986986165,"PETG","Flat",110,1,"PETG 110%_1.txt"
19.1938,95.983,0.11949,11.998,0.11361,0.0045522,0.45522,25.114,95.983,11.998,0.45522,4.19366666666667,1.94166666666667,8.14270277777778,11.7876094239798,-0.210390576020178,-1.75354705801115,"PETG","Flat",110,1,"PETG 110%_1.txt"
19.2147,96.092,0.11964,12.012,0.11376,0.004558,0.4558,25.114,96.092,12.012,0.4558,4.19366666666667,1.94166666666667,8.14270277777778,11.8009956426562,-0.211004357343812,-1.75661303150027,"PETG","Flat",110,1,"PETG 110%_1.txt"
19.2357,96.201,0.11978,12.025,0.1139,0.0045638,0.45638,25.115,96.201,12.025,0.45638,4.19366666666667,1.94166666666667,8.14270277777778,11.8143818613326,-0.210618138667446,-1.75150219266067,"PETG","Flat",110,1,"PETG 110%_1.txt"
19.2566,96.311,0.11993,12.039,0.11405,0.0045696,0.45696,25.115,96.311,12.039,0.45696,4.19366666666667,1.94166666666667,8.14270277777778,11.8278908893546,-0.21110911064542,-1.7535435721025,"PETG","Flat",110,1,"PETG 110%_1.txt"
19.2775,96.42,0.12007,12.052,0.11419,0.0045753,0.45753,25.115,96.42,12.052,0.45753,4.19366666666667,1.94166666666667,8.14270277777778,11.8412771080309,-0.210722891969054,-1.74844749393506,"PETG","Flat",110,1,"PETG 110%_1.txt"
19.2985,96.529,0.12022,12.066,0.11434,0.0045811,0.45811,25.115,96.529,12.066,0.45811,4.19366666666667,1.94166666666667,8.14270277777778,11.8546633267073,-0.211336673292687,-1.75150566295945,"PETG","Flat",110,1,"PETG 110%_1.txt"
19.3194,96.639,0.12036,12.08,0.11448,0.0045869,0.45869,25.115,96.639,12.08,0.45869,4.19366666666667,1.94166666666667,8.14270277777778,11.8681723547293,-0.211827645270665,-1.7535401098565,"PETG","Flat",110,1,"PETG 110%_1.txt"
19.3403,96.748,0.12051,12.093,0.11463,0.0045927,0.45927,25.115,96.748,12.093,0.45927,4.19366666666667,1.94166666666667,8.14270277777778,11.8815585734057,-0.211441426594295,-1.74846131310919,"PETG","Flat",110,1,"PETG 110%_1.txt"
19.3613,96.857,0.12065,12.107,0.11477,0.0045985,0.45985,25.115,96.857,12.107,0.45985,4.19366666666667,1.94166666666667,8.14270277777778,11.8949447920821,-0.212055207917928,-1.75150910975409,"PETG","Flat",110,1,"PETG 110%_1.txt"
19.3822,96.967,0.1208,12.121,0.11492,0.0046043,0.46043,25.116,96.967,12.121,0.46043,4.19366666666667,1.94166666666667,8.14270277777778,11.9084538201041,-0.212546179895906,-1.75353667103297,"PETG","Flat",110,1,"PETG 110%_1.txt"
19.4031,97.076,0.12094,12.134,0.11506,0.0046101,0.46101,25.116,97.076,12.134,0.46101,4.19366666666667,1.94166666666667,8.14270277777778,11.9218400387805,-0.212159961219539,-1.74847503889516,"PETG","Flat",110,1,"PETG 110%_1.txt"
19.424,97.185,0.12109,12.148,0.11521,0.0046159,0.46159,25.116,97.185,12.148,0.46159,4.19366666666667,1.94166666666667,8.14270277777778,11.9352262574568,-0.21277374254317,-1.7515125332826,"PETG","Flat",110,1,"PETG 110%_1.txt"
19.445,97.295,0.12123,12.162,0.11535,0.0046217,0.46217,25.116,97.295,12.162,0.46217,4.19366666666667,1.94166666666667,8.14270277777778,11.9487352854789,-0.213264714521149,-1.75353325539507,"PETG","Flat",110,1,"PETG 110%_1.txt"
19.4659,97.404,0.12138,12.175,0.1155,0.0046275,0.46275,25.116,97.404,12.175,0.46275,4.19366666666667,1.94166666666667,8.14270277777778,11.9621215041552,-0.212878495844782,-1.7484886722364,"PETG","Flat",110,1,"PETG 110%_1.txt"
19.4868,97.513,0.12152,12.189,0.11564,0.0046333,0.46333,25.116,97.513,12.189,0.46333,4.19366666666667,1.94166666666667,8.14270277777778,11.9755077228316,-0.213492277168411,-1.75151593377973,"PETG","Flat",110,1,"PETG 110%_1.txt"
19.5078,97.623,0.12167,12.203,0.11579,0.0046391,0.46391,25.116,97.623,12.203,0.46391,4.19366666666667,1.94166666666667,8.14270277777778,11.9890167508536,-0.21398324914639,-1.75352986270908,"PETG","Flat",110,1,"PETG 110%_1.txt"
19.5287,97.732,0.12181,12.216,0.11593,0.0046449,0.46449,25.117,97.732,12.216,0.46449,4.19366666666667,1.94166666666667,8.14270277777778,12.00240296953,-0.213597030470021,-1.7485022140637,"PETG","Flat",110,1,"PETG 110%_1.txt"
19.5496,97.841,0.12196,12.23,0.11608,0.0046507,0.46507,25.117,97.841,12.23,0.46507,4.19366666666667,1.94166666666667,8.14270277777778,12.0157891882063,-0.214210811793656,-1.75151931147715,"PETG","Flat",110,1,"PETG 110%_1.txt"
19.5706,97.95,0.1221,12.244,0.11622,0.0046565,0.46565,25.117,97.95,12.244,0.46565,4.19366666666667,1.94166666666667,8.14270277777778,12.0291754068827,-0.214824593117287,-1.75452950928852,"PETG","Flat",110,1,"PETG 110%_1.txt"
19.5915,98.06,0.12225,12.257,0.11637,0.0046623,0.46623,25.117,98.06,12.257,0.46623,4.19366666666667,1.94166666666667,8.14270277777778,12.0426844349047,-0.214315565095264,-1.74851566529546,"PETG","Flat",110,1,"PETG 110%_1.txt"
19.6124,98.169,0.12239,12.271,0.11651,0.004668,0.4668,25.117,98.169,12.271,0.4668,4.19366666666667,1.94166666666667,8.14270277777778,12.0560706535811,-0.214929346418899,-1.75152266660336,"PETG","Flat",110,1,"PETG 110%_1.txt"
19.6334,98.278,0.12254,12.285,0.11666,0.0046738,0.46738,25.117,98.278,12.285,0.46738,4.19366666666667,1.94166666666667,8.14270277777778,12.0694568722575,-0.215543127742528,-1.75452281434699,"PETG","Flat",110,1,"PETG 110%_1.txt"
19.6543,98.388,0.12268,12.298,0.1168,0.0046796,0.46796,25.117,98.388,12.298,0.46796,4.19366666666667,1.94166666666667,8.14270277777778,12.0829659002795,-0.215034099720507,-1.74852902683775,"PETG","Flat",110,1,"PETG 110%_1.txt"
19.6752,98.497,0.12282,12.312,0.11695,0.0046854,0.46854,25.118,98.497,12.312,0.46854,4.19366666666667,1.94166666666667,8.14270277777778,12.0963521189559,-0.215647881044138,-1.75152599938384,"PETG","Flat",110,1,"PETG 110%_1.txt"
19.6962,98.606,0.12297,12.326,0.11709,0.0046912,0.46912,25.118,98.606,12.326,0.46912,4.19366666666667,1.94166666666667,8.14270277777778,12.1097383376322,-0.216261662367772,-1.75451616394428,"PETG","Flat",110,1,"PETG 110%_1.txt"
19.7171,98.716,0.12311,12.339,0.11724,0.004697,0.4697,25.118,98.716,12.339,0.4697,4.19366666666667,1.94166666666667,8.14270277777778,12.1232473656543,-0.215752634345749,-1.74854229958465,"PETG","Flat",110,1,"PETG 110%_1.txt"
19.738,98.825,0.12326,12.353,0.11738,0.0047028,0.47028,25.118,98.825,12.353,0.47028,4.19366666666667,1.94166666666667,8.14270277777778,12.1366335843306,-0.216366415669381,-1.75152931004113,"PETG","Flat",110,1,"PETG 110%_1.txt"
19.7589,98.934,0.1234,12.367,0.11753,0.0047086,0.47086,25.118,98.934,12.367,0.47086,4.19366666666667,1.94166666666667,8.14270277777778,12.150019803007,-0.216980196993015,-1.75450955763738,"PETG","Flat",110,1,"PETG 110%_1.txt"
19.7799,99.044,0.12355,12.38,0.11767,0.0047144,0.47144,25.118,99.044,12.38,0.47144,4.19366666666667,1.94166666666667,8.14270277777778,12.163528831029,-0.216471168970992,-1.74855548441835,"PETG","Flat",110,1,"PETG 110%_1.txt"
19.8008,99.153,0.12369,12.394,0.11782,0.0047202,0.47202,25.118,99.153,12.394,0.47202,4.19366666666667,1.94166666666667,8.14270277777778,12.1769150497054,-0.217084950294623,-1.75153259879477,"PETG","Flat",110,1,"PETG 110%_1.txt"
19.8217,99.262,0.12384,12.408,0.11796,0.004726,0.4726,25.119,99.262,12.408,0.4726,4.19366666666667,1.94166666666667,8.14270277777778,12.1903012683817,-0.217698731618254,-1.75450299498916,"PETG","Flat",110,1,"PETG 110%_1.txt"
19.8427,99.372,0.12398,12.421,0.1181,0.0047318,0.47318,25.119,99.372,12.421,0.47318,4.19366666666667,1.94166666666667,8.14270277777778,12.2038102964038,-0.217189703596233,-1.74856858220943,"PETG","Flat",110,1,"PETG 110%_1.txt"
19.8636,99.481,0.12413,12.435,0.11825,0.0047376,0.47376,25.119,99.481,12.435,0.47376,4.19366666666667,1.94166666666667,8.14270277777778,12.2171965150801,-0.217803484919866,-1.75153586586141,"PETG","Flat",110,1,"PETG 110%_1.txt"
19.8845,99.59,0.12427,12.449,0.11839,0.0047434,0.47434,25.119,99.59,12.449,0.47434,4.19366666666667,1.94166666666667,8.14270277777778,12.2305827337565,-0.218417266243497,-1.7544964755683,"PETG","Flat",110,1,"PETG 110%_1.txt"
19.9055,99.7,0.12442,12.462,0.11854,0.0047492,0.47492,25.119,99.7,12.462,0.47492,4.19366666666667,1.94166666666667,8.14270277777778,12.2440917617785,-0.217908238221474,-1.748581593817,"PETG","Flat",110,1,"PETG 110%_1.txt"
19.9264,99.809,0.12456,12.476,0.11868,0.004755,0.4755,25.119,99.809,12.476,0.4755,4.19366666666667,1.94166666666667,8.14270277777778,12.2574779804549,-0.218522019545109,-1.75153911145486,"PETG","Flat",110,1,"PETG 110%_1.txt"
19.9473,99.918,0.12471,12.49,0.11883,0.0047607,0.47607,25.12,99.918,12.49,0.47607,4.19366666666667,1.94166666666667,8.14270277777778,12.2708641991313,-0.21913580086874,-1.75448999894908,"PETG","Flat",110,1,"PETG 110%_1.txt"
19.9683,100.03,0.12485,12.503,0.11897,0.0047665,0.47665,25.12,100.03,12.503,0.47665,4.19366666666667,1.94166666666667,8.14270277777778,12.2846188458446,-0.218381154155407,-1.74663004203317,"PETG","Flat",110,1,"PETG 110%_1.txt"
19.9892,100.14,0.125,12.517,0.11912,0.0047723,0.47723,25.12,100.14,12.517,0.47723,4.19366666666667,1.94166666666667,8.14270277777778,12.2981278738666,-0.218872126133386,-1.74859891454331,"PETG","Flat",110,1,"PETG 110%_1.txt"
20.0101,100.25,0.12514,12.531,0.11926,0.0047781,0.47781,25.12,100.25,12.531,0.47781,4.19366666666667,1.94166666666667,8.14270277777778,12.3116369018886,-0.219363098111364,-1.75056338768944,"PETG","Flat",110,1,"PETG 110%_1.txt"
20.0311,100.36,0.12529,12.544,0.11941,0.0047839,0.47839,25.12,100.36,12.544,0.47839,4.19366666666667,1.94166666666667,8.14270277777778,12.3251459299107,-0.218854070089341,-1.74469124752344,"PETG","Flat",110,1,"PETG 110%_1.txt"
20.052,100.46,0.12543,12.558,0.11955,0.0047897,0.47897,25.12,100.46,12.558,0.47897,4.19366666666667,1.94166666666667,8.14270277777778,12.3374268644761,-0.220573135523866,-1.7564352247481,"PETG","Flat",110,1,"PETG 110%_1.txt"
20.0729,100.57,0.12558,12.572,0.1197,0.0047955,0.47955,25.12,100.57,12.572,0.47955,4.19366666666667,1.94166666666667,8.14270277777778,12.3509358924982,-0.221064107501844,-1.75838456492081,"PETG","Flat",110,1,"PETG 110%_1.txt"
20.0938,100.68,0.12572,12.585,0.11984,0.0048013,0.48013,25.121,100.68,12.585,0.48013,4.19366666666667,1.94166666666667,8.14270277777778,12.3644449205202,-0.220555079479821,-1.75252347620041,"PETG","Flat",110,1,"PETG 110%_1.txt"
20.1148,100.79,0.12587,12.599,0.11999,0.0048071,0.48071,25.121,100.79,12.599,0.48071,4.19366666666667,1.94166666666667,8.14270277777778,12.3779539485422,-0.221046051457797,-1.7544729856163,"PETG","Flat",110,1,"PETG 110%_1.txt"
20.1357,100.9,0.12601,12.613,0.12013,0.0048129,0.48129,25.121,100.9,12.613,0.48129,4.19366666666667,1.94166666666667,8.14270277777778,12.3914629765642,-0.221537023435776,-1.75641816725423,"PETG","Flat",110,1,"PETG 110%_1.txt"
20.1566,101.01,0.12616,12.626,0.12028,0.0048187,0.48187,25.121,101.01,12.626,0.48187,4.19366666666667,1.94166666666667,8.14270277777778,12.4049720045862,-0.221027995413753,-1.75057813570214,"PETG","Flat",110,1,"PETG 110%_1.txt"
20.1776,101.12,0.1263,12.64,0.12042,0.0048245,0.48245,25.121,101.12,12.64,0.48245,4.19366666666667,1.94166666666667,8.14270277777778,12.4184810326083,-0.221518967391731,-1.7525234762004,"PETG","Flat",110,1,"PETG 110%_1.txt"
20.1985,101.23,0.12645,12.654,0.12057,0.0048303,0.48303,25.121,101.23,12.654,0.48303,4.19366666666667,1.94166666666667,8.14270277777778,12.4319900606303,-0.222009939369709,-1.75446451216777,"PETG","Flat",110,1,"PETG 110%_1.txt"
20.2194,101.34,0.12659,12.667,0.12071,0.0048361,0.48361,25.121,101.34,12.667,0.48361,4.19366666666667,1.94166666666667,8.14270277777778,12.4454990886523,-0.221500911347686,-1.74864538839256,"PETG","Flat",110,1,"PETG 110%_1.txt"
20.2404,101.45,0.12674,12.681,0.12086,0.0048419,0.48419,25.122,101.45,12.681,0.48419,4.19366666666667,1.94166666666667,8.14270277777778,12.4590081166743,-0.221991883325662,-1.75058657302786,"PETG","Flat",110,1,"PETG 110%_1.txt"
20.2613,101.56,0.12688,12.695,0.121,0.0048477,0.48477,25.122,101.56,12.695,0.48477,4.19366666666667,1.94166666666667,8.14270277777778,12.4725171446964,-0.222482855303641,-1.7525234762004,"PETG","Flat",110,1,"PETG 110%_1.txt"
