Repository: VipulKohinkar/3D-Printing-Parameter-Optimisation

# 3D Printing Parameter Optimisation: Impact of K-Value on Carbon-Reinforced PETG

## MSc Mechanical Engineering with Management

**Author:** Vipul Kohinkar  
**Project:** MEE7012-SUM  
**Date:** 27 August 2026

---

## Project Overview

This project investigates the influence of flow-rate multiplier (K-value) and build orientation on the tensile behaviour of PETG and carbon-fibre-reinforced PETG (CF-PETG) manufactured using fused deposition modelling (FDM).

The study compares an unreinforced thermoplastic, PETG, with a carbon-fibre-reinforced PETG composite to investigate whether the two materials respond differently to changes in material flow and build orientation.

---

File: 3_Experimental_data/Modulus/Recalculated Stress Strain/Recalculated_Stress_Strain_All_Data.csv (part 136 of 212)
"Time (s)","Load (N)","Machine Extension (mm)","Stress (MPa)","Extension from Preload (mm)","Strain","Percentage Strain","Gauge Length (mm)","Load_N","NEXYGEN_Stress_MPa","Percentage_Strain","Measured_Width_mm","Measured_Thickness_mm","Measured_Area_mm2","Recalculated_Stress_MPa","Stress_Difference_MPa","Stress_Difference_Percent","Material","Orientation","K","Sample","File"
20.2822,101.67,0.12703,12.708,0.12115,0.0048534,0.48534,25.122,101.67,12.708,0.48534,4.19366666666667,1.94166666666667,8.14270277777778,12.4860261727184,-0.221973827281619,-1.7467251123829,"PETG","Flat",110,1,"PETG 110%_1.txt"
20.3032,101.78,0.12717,12.722,0.12129,0.0048592,0.48592,25.122,101.78,12.722,0.48592,4.19366666666667,1.94166666666667,8.14270277777778,12.4995352007404,-0.222464799259596,-1.74866215421786,"PETG","Flat",110,1,"PETG 110%_1.txt"
20.3241,101.89,0.12731,12.736,0.12144,0.004865,0.4865,25.122,101.89,12.736,0.4865,4.19366666666667,1.94166666666667,8.14270277777778,12.5130442287624,-0.222955771237574,-1.75059493748095,"PETG","Flat",110,1,"PETG 110%_1.txt"
20.345,102,0.12746,12.749,0.12158,0.0048708,0.48708,25.122,102,12.749,0.48708,4.19366666666667,1.94166666666667,8.14270277777778,12.5265532567844,-0.222446743215553,-1.74481718735236,"PETG","Flat",110,1,"PETG 110%_1.txt"
20.3659,102.1,0.1276,12.763,0.12173,0.0048766,0.48766,25.122,102.1,12.763,0.48766,4.19366666666667,1.94166666666667,8.14270277777778,12.5388341913499,-0.224165808650078,-1.75637239403023,"PETG","Flat",110,1,"PETG 110%_1.txt"
20.3869,102.21,0.12775,12.777,0.12187,0.0048824,0.48824,25.123,102.21,12.777,0.48824,4.19366666666667,1.94166666666667,8.14270277777778,12.5523432193719,-0.224656780628054,-1.75829052694728,"PETG","Flat",110,1,"PETG 110%_1.txt"
20.4078,102.32,0.12789,12.79,0.12202,0.0048882,0.48882,25.123,102.32,12.79,0.48882,4.19366666666667,1.94166666666667,8.14270277777778,12.565852247394,-0.224147752606031,-1.7525234762004,"PETG","Flat",110,1,"PETG 110%_1.txt"
20.4287,102.43,0.12804,12.804,0.12216,0.004894,0.4894,25.123,102.43,12.804,0.4894,4.19366666666667,1.94166666666667,8.14270277777778,12.579361275416,-0.224638724584009,-1.75444177275859,"PETG","Flat",110,1,"PETG 110%_1.txt"
20.4497,102.54,0.12818,12.818,0.12231,0.0048998,0.48998,25.123,102.54,12.818,0.48998,4.19366666666667,1.94166666666667,8.14270277777778,12.592870303438,-0.225129696561986,-1.75635587893576,"PETG","Flat",110,1,"PETG 110%_1.txt"
20.4706,102.65,0.12833,12.831,0.12245,0.0049056,0.49056,25.123,102.65,12.831,0.49056,4.19366666666667,1.94166666666667,8.14270277777778,12.60637933146,-0.224620668539963,-1.7506092162728,"PETG","Flat",110,1,"PETG 110%_1.txt"
20.4915,102.76,0.12847,12.845,0.1226,0.0049114,0.49114,25.123,102.76,12.845,0.49114,4.19366666666667,1.94166666666667,8.14270277777778,12.6198883594821,-0.225111640517943,-1.75252347620041,"PETG","Flat",110,1,"PETG 110%_1.txt"
20.5125,102.87,0.12862,12.859,0.12274,0.0049172,0.49172,25.123,102.87,12.859,0.49172,4.19366666666667,1.94166666666667,8.14270277777778,12.6333973875041,-0.225602612495919,-1.75443356789734,"PETG","Flat",110,1,"PETG 110%_1.txt"
20.5334,102.98,0.12876,12.872,0.12288,0.004923,0.4923,25.124,102.98,12.872,0.4923,4.19366666666667,1.94166666666667,8.14270277777778,12.6469064155261,-0.225093584473896,-1.74870715097806,"PETG","Flat",110,1,"PETG 110%_1.txt"
20.5543,103.09,0.12891,12.886,0.12303,0.0049288,0.49288,25.124,103.09,12.886,0.49288,4.19366666666667,1.94166666666667,8.14270277777778,12.6604154435481,-0.225584556451874,-1.75061738671329,"PETG","Flat",110,1,"PETG 110%_1.txt"
20.5753,103.2,0.12905,12.9,0.12317,0.0049346,0.49346,25.124,103.2,12.9,0.49346,4.19366666666667,1.94166666666667,8.14270277777778,12.6739244715701,-0.226075528429853,-1.75252347620041,"PETG","Flat",110,1,"PETG 110%_1.txt"
20.5962,103.31,0.1292,12.913,0.12332,0.0049404,0.49404,25.124,103.31,12.913,0.49404,4.19366666666667,1.94166666666667,8.14270277777778,12.6874334995922,-0.22556650040783,-1.74681716415883,"PETG","Flat",110,1,"PETG 110%_1.txt"
20.6171,103.42,0.12934,12.927,0.12346,0.0049461,0.49461,25.124,103.42,12.927,0.49461,4.19366666666667,1.94166666666667,8.14270277777778,12.7009425276142,-0.226057472385806,-1.74872338814733,"PETG","Flat",110,1,"PETG 110%_1.txt"
20.6381,103.53,0.12949,12.941,0.12361,0.0049519,0.49519,25.124,103.53,12.941,0.49519,4.19366666666667,1.94166666666667,8.14270277777778,12.7144515556362,-0.226548444363786,-1.75062548770409,"PETG","Flat",110,1,"PETG 110%_1.txt"
20.659,103.64,0.12963,12.954,0.12375,0.0049577,0.49577,25.124,103.64,12.954,0.49577,4.19366666666667,1.94166666666667,8.14270277777778,12.7279605836582,-0.226039416341763,-1.74493914112832,"PETG","Flat",110,1,"PETG 110%_1.txt"
20.6799,103.74,0.12978,12.968,0.1239,0.0049635,0.49635,25.125,103.74,12.968,0.49635,4.19366666666667,1.94166666666667,8.14270277777778,12.7402415182237,-0.227758481776288,-1.7563115497863,"PETG","Flat",110,1,"PETG 110%_1.txt"
20.7008,103.85,0.12992,12.982,0.12404,0.0049693,0.49693,25.125,103.85,12.982,0.49693,4.19366666666667,1.94166666666667,8.14270277777778,12.7537505462457,-0.228249453754264,-1.75819945889897,"PETG","Flat",110,1,"PETG 110%_1.txt"
20.7218,103.98,0.13007,12.997,0.12419,0.0049751,0.49751,25.125,103.98,12.997,0.49751,4.19366666666667,1.94166666666667,8.14270277777778,12.7697157611809,-0.227284238819147,-1.74874385488302,"PETG","Flat",110,1,"PETG 110%_1.txt"
20.7427,104.1,0.13021,13.013,0.12433,0.0049809,0.49809,25.125,104.1,13.013,0.49809,4.19366666666667,1.94166666666667,8.14270277777778,12.7844528826594,-0.228547117340579,-1.75629845032336,"PETG","Flat",110,1,"PETG 110%_1.txt"
20.7636,104.23,0.13036,13.028,0.12448,0.0049867,0.49867,25.125,104.23,13.028,0.49867,4.19366666666667,1.94166666666667,8.14270277777778,12.8004180975945,-0.22758190240546,-1.74686753458289,"PETG","Flat",110,1,"PETG 110%_1.txt"
20.7846,104.35,0.1305,13.044,0.12462,0.0049925,0.49925,25.125,104.35,13.044,0.49925,4.19366666666667,1.94166666666667,8.14270277777778,12.8151552190731,-0.228844780926892,-1.75440647751374,"PETG","Flat",110,1,"PETG 110%_1.txt"
20.8055,104.36,0.13065,13.045,0.12477,0.0049983,0.49983,25.125,104.36,13.045,0.49983,4.19366666666667,1.94166666666667,8.14270277777778,12.8163833125297,-0.228616687470343,-1.7525234762004,"PETG","Flat",110,1,"PETG 110%_1.txt"
20.8264,104.37,0.13076,13.046,0.12488,0.0050029,0.50029,25.126,104.37,13.046,0.50029,4.19366666666667,1.94166666666667,8.14270277777778,12.8176114059862,-0.228388594013794,-1.75064076355813,"PETG","Flat",110,1,"PETG 110%_1.txt"
20.8474,104.37,0.13063,13.047,0.12475,0.0049977,0.49977,25.125,104.37,13.047,0.49977,4.19366666666667,1.94166666666667,8.14270277777778,12.8176114059862,-0.229388594013795,-1.75817118122016,"PETG","Flat",110,1,"PETG 110%_1.txt"
20.8683,104.38,0.1305,13.048,0.12462,0.0049924,0.49924,25.125,104.38,13.048,0.49924,4.19366666666667,1.94166666666667,8.14270277777778,12.8188394994428,-0.229160500557249,-1.75628832431981,"PETG","Flat",110,1,"PETG 110%_1.txt"
20.8892,104.39,0.13037,13.048,0.12449,0.0049871,0.49871,25.125,104.39,13.048,0.49871,4.19366666666667,1.94166666666667,8.14270277777778,12.8200675928993,-0.227932407100701,-1.74687620402131,"PETG","Flat",110,1,"PETG 110%_1.txt"
0.108167,-0.037841,1.3485e-05,-0.0047301,-0.0086347,-0.00034539,-0.034539,24.991,-0.037841,-0.0047301,-0.034539,4.21166666666667,1.95633333333333,8.23942388888889,-0.00459267547225355,0.000137424527746445,-2.90531971303874,"PETG","Flat",110,2,"PETG 110%_2.txt"
0.126195,-0.044384,3.6616e-05,-0.005548,-0.0086116,-0.00034446,-0.034446,24.991,-0.044384,-0.005548,-0.034446,4.21166666666667,1.95633333333333,8.23942388888889,-0.00538678439154625,0.000161215608453746,-2.90583288489088,"PETG","Flat",110,2,"PETG 110%_2.txt"
0.144222,-0.050927,5.9746e-05,-0.0063659,-0.0085885,-0.00034354,-0.034354,24.991,-0.050927,-0.0063659,-0.034354,4.21166666666667,1.95633333333333,8.23942388888889,-0.00618089331083895,0.000185006689161047,-2.90621419062579,"PETG","Flat",110,2,"PETG 110%_2.txt"
0.16225,-0.05747,8.2876e-05,-0.0071838,-0.0085653,-0.00034261,-0.034261,24.991,-0.05747,-0.0071838,-0.034261,4.21166666666667,1.95633333333333,8.23942388888889,-0.00697500223013165,0.000208797769868348,-2.90650867045781,"PETG","Flat",110,2,"PETG 110%_2.txt"
0.180278,-0.064013,0.00010601,-0.0080017,-0.0085422,-0.00034169,-0.034169,24.991,-0.064013,-0.0080017,-0.034169,4.21166666666667,1.95633333333333,8.23942388888889,-0.00776911114942435,0.00023258885057565,-2.9067429493189,"PETG","Flat",110,2,"PETG 110%_2.txt"
0.198306,-0.070557,0.00012914,-0.0088196,-0.0085191,-0.00034076,-0.034076,24.991,-0.070557,-0.0088196,-0.034076,4.21166666666667,1.95633333333333,8.23942388888889,-0.00856334143642594,0.000256258563574058,-2.90555766218488,"PETG","Flat",110,2,"PETG 110%_2.txt"
0.216334,-0.0771,0.00015227,-0.0096375,-0.008496,-0.00033984,-0.033984,24.991,-0.0771,-0.0096375,-0.033984,4.21166666666667,1.95633333333333,8.23942388888889,-0.00935745035571864,0.000280049644281358,-2.90583288489088,"PETG","Flat",110,2,"PETG 110%_2.txt"
0.234361,-0.083643,0.0001754,-0.010455,-0.0084728,-0.00033891,-0.033891,24.991,-0.083643,-0.010455,-0.033891,4.21166666666667,1.95633333333333,8.23942388888889,-0.0101515592750113,0.000303440724988661,-2.9023503107476,"PETG","Flat",110,2,"PETG 110%_2.txt"
0.252389,-0.090186,0.00019853,-0.011273,-0.0084497,-0.00033799,-0.033799,24.991,-0.090186,-0.011273,-0.033799,4.21166666666667,1.95633333333333,8.23942388888889,-0.010945668194304,0.000327331805695961,-2.90367963892452,"PETG","Flat",110,2,"PETG 110%_2.txt"
0.270417,-0.096729,0.00022166,-0.012091,-0.0084266,-0.00033706,-0.033706,24.991,-0.096729,-0.012091,-0.033706,4.21166666666667,1.95633333333333,8.23942388888889,-0.0117397771135967,0.000351222886403262,-2.90482909935706,"PETG","Flat",110,2,"PETG 110%_2.txt"
0.288445,-0.10327,0.00024479,-0.012909,-0.0084034,-0.00033614,-0.033614,24.992,-0.10327,-0.012909,-0.033614,4.21166666666667,1.95633333333333,8.23942388888889,-0.0125336432974716,0.000375356702528352,-2.90771324291852,"PETG","Flat",110,2,"PETG 110%_2.txt"
0.306472,-0.10982,0.00026792,-0.013727,-0.0083803,-0.00033521,-0.033521,24.992,-0.10982,-0.013727,-0.033521,4.21166666666667,1.95633333333333,8.23942388888889,-0.0133286017907266,0.000398398209273395,-2.90229627211623,"PETG","Flat",110,2,"PETG 110%_2.txt"
0.3245,-0.11636,0.00029105,-0.014545,-0.0083572,-0.00033429,-0.033429,24.992,-0.11636,-0.014545,-0.033429,4.21166666666667,1.95633333333333,8.23942388888889,-0.0141223466068926,0.000422653393107379,-2.90583288489088,"PETG","Flat",110,2,"PETG 110%_2.txt"
0.342528,-0.1229,0.00031418,-0.015363,-0.008334,-0.00033336,-0.033336,24.992,-0.1229,-0.015363,-0.033336,4.21166666666667,1.95633333333333,8.23942388888889,-0.0149160914230586,0.000446908576941362,-2.90899288512245,"PETG","Flat",110,2,"PETG 110%_2.txt"
0.360556,-0.12944,0.00033731,-0.016181,-0.0083109,-0.00033244,-0.033244,24.992,-0.12944,-0.016181,-0.033244,4.21166666666667,1.95633333333333,8.23942388888889,-0.0157098362392247,0.000471163760775346,-2.91183338962577,"PETG","Flat",110,2,"PETG 110%_2.txt"
0.378584,-0.13599,0.00036044,-0.016998,-0.0082878,-0.00033151,-0.033151,24.992,-0.13599,-0.016998,-0.033151,4.21166666666667,1.95633333333333,8.23942388888889,-0.0165047947324796,0.000493205267520388,-2.90154881468636,"PETG","Flat",110,2,"PETG 110%_2.txt"
0.396611,-0.14253,0.00038357,-0.017816,-0.0082647,-0.00033059,-0.033059,24.992,-0.14253,-0.017816,-0.033059,4.21166666666667,1.95633333333333,8.23942388888889,-0.0172985395486456,0.000517460451354371,-2.90447042744932,"PETG","Flat",110,2,"PETG 110%_2.txt"
0.414639,-0.14907,0.0004067,-0.018634,-0.0082415,-0.00032966,-0.032966,24.992,-0.14907,-0.018634,-0.032966,4.21166666666667,1.95633333333333,8.23942388888889,-0.0180922843648116,0.000541715635188355,-2.90713553283436,"PETG","Flat",110,2,"PETG 110%_2.txt"
0.432667,-0.15562,0.00042983,-0.019452,-0.0082184,-0.00032874,-0.032874,24.992,-0.15562,-0.019452,-0.032874,4.21166666666667,1.95633333333333,8.23942388888889,-0.0188872428580666,0.000564757141933398,-2.90333714750873,"PETG","Flat",110,2,"PETG 110%_2.txt"
0.450695,-0.16216,0.00045296,-0.02027,-0.0081953,-0.00032781,-0.032781,24.992,-0.16216,-0.02027,-0.032781,4.21166666666667,1.95633333333333,8.23942388888889,-0.0196809876742326,0.000589012325767382,-2.90583288489088,"PETG","Flat",110,2,"PETG 110%_2.txt"
0.468723,-0.1687,0.00047609,-0.021088,-0.0081721,-0.00032689,-0.032689,24.992,-0.1687,-0.021088,-0.032689,4.21166666666667,1.95633333333333,8.23942388888889,-0.0204747324903986,0.000613267509601365,-2.9081350038001,"PETG","Flat",110,2,"PETG 110%_2.txt"
0.48675,-0.17525,0.00049922,-0.021906,-0.008149,-0.00032596,-0.032596,24.992,-0.17525,-0.021906,-0.032596,4.21166666666667,1.95633333333333,8.23942388888889,-0.0212696909836536,0.000636309016346408,-2.90472480757057,"PETG","Flat",110,2,"PETG 110%_2.txt"
0.504778,-0.18179,0.00052235,-0.022724,-0.0081259,-0.00032503,-0.032503,24.992,-0.18179,-0.022724,-0.032503,4.21166666666667,1.95633333333333,8.23942388888889,-0.0220634357998196,0.000660564200180392,-2.90690107454846,"PETG","Flat",110,2,"PETG 110%_2.txt"
0.522806,-0.18833,0.00054548,-0.023542,-0.0081027,-0.00032411,-0.032411,24.992,-0.18833,-0.023542,-0.032411,4.21166666666667,1.95633333333333,8.23942388888889,-0.0228571806159856,0.000684819384014376,-2.90892610659407,"PETG","Flat",110,2,"PETG 110%_2.txt"
0.540834,-0.19488,0.00056861,-0.024359,-0.0080796,-0.00032318,-0.032318,24.992,-0.19488,-0.024359,-0.032318,4.21166666666667,1.95633333333333,8.23942388888889,-0.0236521391092406,0.000706860890759418,-2.90184691801559,"PETG","Flat",110,2,"PETG 110%_2.txt"
0.558862,-0.20142,0.00059174,-0.025177,-0.0080565,-0.00032226,-0.032226,24.992,-0.20142,-0.025177,-0.032226,4.21166666666667,1.95633333333333,8.23942388888889,-0.0244458839254066,0.000731116074593405,-2.90390465342735,"PETG","Flat",110,2,"PETG 110%_2.txt"
0.576889,-0.20796,0.00061487,-0.025995,-0.0080333,-0.00032133,-0.032133,24.992,-0.20796,-0.025995,-0.032133,4.21166666666667,1.95633333333333,8.23942388888889,-0.0252396287415726,0.000755371258427385,-2.90583288489088,"PETG","Flat",110,2,"PETG 110%_2.txt"
0.594917,-0.20143,0.000638,-0.025179,-0.0080102,-0.00032041,-0.032041,24.992,-0.20143,-0.025179,-0.032041,4.21166666666667,1.95633333333333,8.23942388888889,-0.0244470976024955,0.000731902397504463,-2.90679692404171,"PETG","Flat",110,2,"PETG 110%_2.txt"
0.612945,-0.18969,0.00066113,-0.023711,-0.0079871,-0.00031948,-0.031948,24.992,-0.18969,-0.023711,-0.031948,4.21166666666667,1.95633333333333,8.23942388888889,-0.0230222407000813,0.000688759299918688,-2.90480915996241,"PETG","Flat",110,2,"PETG 110%_2.txt"
0.630973,-0.17795,0.00068426,-0.022244,-0.007964,-0.00031856,-0.031856,24.992,-0.17795,-0.022244,-0.031856,4.21166666666667,1.95633333333333,8.23942388888889,-0.0215973837976671,0.000646616202332913,-2.90692412485575,"PETG","Flat",110,2,"PETG 110%_2.txt"
0.649001,-0.16621,0.00070739,-0.020776,-0.0079408,-0.00031763,-0.031763,24.992,-0.16621,-0.020776,-0.031763,4.21166666666667,1.95633333333333,8.23942388888889,-0.0201725268952529,0.000603473104747142,-2.90466453959926,"PETG","Flat",110,2,"PETG 110%_2.txt"
0.667028,-0.15446,0.00073052,-0.019308,-0.0079177,-0.00031671,-0.031671,24.992,-0.15446,-0.019308,-0.031671,4.21166666666667,1.95633333333333,8.23942388888889,-0.0187464563157497,0.000561543684250307,-2.90834723560341,"PETG","Flat",110,2,"PETG 110%_2.txt"
0.685056,-0.14272,0.00075365,-0.01784,-0.0078946,-0.00031578,-0.031578,24.992,-0.14272,-0.01784,-0.031578,4.21166666666667,1.95633333333333,8.23942388888889,-0.0173215994133355,0.000518400586664532,-2.90583288489087,"PETG","Flat",110,2,"PETG 110%_2.txt"
0.703084,-0.13098,0.00077678,-0.016372,-0.0078714,-0.00031486,-0.031486,24.992,-0.13098,-0.016372,-0.031486,4.21166666666667,1.95633333333333,8.23942388888889,-0.0158967425109212,0.00047525748907876,-2.90286763424603,"PETG","Flat",110,2,"PETG 110%_2.txt"
0.721112,-0.11924,0.00079991,-0.014904,-0.0078483,-0.00031393,-0.031393,24.992,-0.11924,-0.014904,-0.031393,4.21166666666667,1.95633333333333,8.23942388888889,-0.014471885608507,0.000432114391492986,-2.89931824673233,"PETG","Flat",110,2,"PETG 110%_2.txt"
0.73914,-0.10749,0.00082304,-0.013437,-0.0078252,-0.00031301,-0.031301,24.992,-0.10749,-0.013437,-0.031301,4.21166666666667,1.95633333333333,8.23942388888889,-0.0130458150290039,0.000391184970996149,-2.91125229587072,"PETG","Flat",110,2,"PETG 110%_2.txt"
0.757167,-0.09575,0.00084617,-0.011969,-0.007802,-0.00031208,-0.031208,24.992,-0.09575,-0.011969,-0.031208,4.21166666666667,1.95633333333333,8.23942388888889,-0.0116209581265896,0.000348041873410377,-2.90786091912756,"PETG","Flat",110,2,"PETG 110%_2.txt"
0.775195,-0.084007,0.0008693,-0.010501,-0.0077789,-0.00031116,-0.031116,24.992,-0.084007,-0.010501,-0.031116,4.21166666666667,1.95633333333333,8.23942388888889,-0.0101957371210487,0.000305262878951286,-2.90698865775912,"PETG","Flat",110,2,"PETG 110%_2.txt"
0.793223,-0.072264,0.00089243,-0.009033,-0.0077558,-0.00031023,-0.031023,24.992,-0.072264,-0.009033,-0.031023,4.21166666666667,1.95633333333333,8.23942388888889,-0.00877051611550781,0.000262483884492194,-2.90583288489089,"PETG","Flat",110,2,"PETG 110%_2.txt"
0.811251,-0.060521,0.00091556,-0.0075652,-0.0077327,-0.00030931,-0.030931,24.992,-0.060521,-0.0075652,-0.030931,4.21166666666667,1.95633333333333,8.23942388888889,-0.0073452951099669,0.000219904890033102,-2.90679545858803,"PETG","Flat",110,2,"PETG 110%_2.txt"
0.829278,-0.048779,0.00093869,-0.0060973,-0.0077095,-0.00030838,-0.030838,24.992,-0.048779,-0.0060973,-0.030838,4.21166666666667,1.95633333333333,8.23942388888889,-0.00592019547213489,0.000177104527865114,-2.90463857551891,"PETG","Flat",110,2,"PETG 110%_2.txt"
0.847306,-0.037036,0.00096182,-0.0046295,-0.0076864,-0.00030746,-0.030746,24.992,-0.037036,-0.0046295,-0.030746,4.21166666666667,1.95633333333333,8.23942388888889,-0.00449497446659398,0.000134525533406023,-2.90583288489088,"PETG","Flat",110,2,"PETG 110%_2.txt"
0.865334,-0.025293,0.00098495,-0.0031616,-0.0076633,-0.00030653,-0.030653,24.992,-0.025293,-0.0031616,-0.030653,4.21166666666667,1.95633333333333,8.23942388888889,-0.00306975346105307,9.18465389469314e-05,-2.9050651235745,"PETG","Flat",110,2,"PETG 110%_2.txt"
0.883362,-0.01355,0.0010081,-0.0016938,-0.0076401,-0.00030561,-0.030561,24.992,-0.01355,-0.0016938,-0.030561,4.21166666666667,1.95633333333333,8.23942388888889,-0.00164453245551216,4.92675444878393e-05,-2.9086990487566,"PETG","Flat",110,2,"PETG 110%_2.txt"
0.90139,-0.0018074,0.0010312,-0.00022593,-0.007617,-0.00030468,-0.030468,24.992,-0.0018074,-0.00022593,-0.030468,4.21166666666667,1.95633333333333,8.23942388888889,-0.00021935999705481,6.57000294518971e-06,-2.90798165148042,"PETG","Flat",110,2,"PETG 110%_2.txt"
0.919417,0.0099354,0.0010543,0.0012419,-0.0075939,-0.00030376,-0.030376,24.992,0.0099354,0.0012419,-0.030376,4.21166666666667,1.95633333333333,8.23942388888889,0.00120583673494432,-3.6063265055681e-05,-2.90387833607223,"PETG","Flat",110,2,"PETG 110%_2.txt"
0.937445,0.021678,0.0010775,0.0027098,-0.0075707,-0.00030283,-0.030283,24.992,0.021678,0.0027098,-0.030283,4.21166666666667,1.95633333333333,8.23942388888889,0.00263100919340167,-7.87908065983307e-05,-2.907624422405,"PETG","Flat",110,2,"PETG 110%_2.txt"
0.955473,0.033421,0.0011006,0.0041776,-0.0075476,-0.0003019,-0.03019,24.992,0.033421,0.0041776,-0.03019,4.21166666666667,1.95633333333333,8.23942388888889,0.00405623019894258,-0.000121369801057422,-2.90525184453807,"PETG","Flat",110,2,"PETG 110%_2.txt"
0.973501,0.045164,0.0011237,0.0056455,-0.0075245,-0.00030098,-0.030098,24.992,0.045164,0.0056455,-0.030098,4.21166666666667,1.95633333333333,8.23942388888889,0.00548145120448349,-0.000164048795516515,-2.90583288489088,"PETG","Flat",110,2,"PETG 110%_2.txt"
0.991529,0.056906,0.0011469,0.0071133,-0.0075014,-0.00030005,-0.030005,24.992,0.056906,0.0071133,-0.030005,4.21166666666667,1.95633333333333,8.23942388888889,0.0069065508423155,-0.000206749157684501,-2.90651536817653,"PETG","Flat",110,2,"PETG 110%_2.txt"
1.00956,0.068649,0.00117,0.0085812,-0.0074782,-0.00029913,-0.029913,24.992,0.068649,0.0085812,-0.029913,4.21166666666667,1.95633333333333,8.23942388888889,0.00833177184785641,-0.000249428152143592,-2.90668149144167,"PETG","Flat",110,2,"PETG 110%_2.txt"
1.02758,0.080392,0.0011931,0.010049,-0.0074551,-0.0002982,-0.02982,24.992,0.080392,0.010049,-0.02982,4.21166666666667,1.95633333333333,8.23942388888889,0.00975699285339732,-0.000292007146602685,-2.90583288489089,"PETG","Flat",110,2,"PETG 110%_2.txt"
1.04561,0.092135,0.0012163,0.011517,-0.007432,-0.00029728,-0.029728,24.992,0.092135,0.011517,-0.029728,4.21166666666667,1.95633333333333,8.23942388888889,0.0111822138589382,-0.000334786141061777,-2.9068866984612,"PETG","Flat",110,2,"PETG 110%_2.txt"
1.06364,0.10388,0.0012394,0.012985,-0.0074088,-0.00029635,-0.029635,24.992,0.10388,0.012985,-0.029635,4.21166666666667,1.95633333333333,8.23942388888889,0.0126076775998969,-0.00037732240010308,-2.90583288489088,"PETG","Flat",110,2,"PETG 110%_2.txt"
1.08167,0.11562,0.0012625,0.014453,-0.0073857,-0.00029543,-0.029543,24.993,0.11562,0.014453,-0.029543,4.21166666666667,1.95633333333333,8.23942388888889,0.0140325345023111,-0.000420465497688855,-2.90919184729022,"PETG","Flat",110,2,"PETG 110%_2.txt"
1.0997,0.12736,0.0012856,0.01592,-0.0073626,-0.0002945,-0.02945,24.993,0.12736,0.01592,-0.02945,4.21166666666667,1.95633333333333,8.23942388888889,0.0154573914047254,-0.000462608595274628,-2.90583288489088,"PETG","Flat",110,2,"PETG 110%_2.txt"
1.11772,0.13911,0.0013088,0.017388,-0.0073394,-0.00029358,-0.029358,24.993,0.13911,0.017388,-0.029358,4.21166666666667,1.95633333333333,8.23942388888889,0.0168834619842285,-0.000504538015771463,-2.90164490321752,"PETG","Flat",110,2,"PETG 110%_2.txt"
1.13575,0.23272,0.0013319,0.02909,-0.0073163,-0.00029265,-0.029265,24.993,0.23272,0.02909,-0.029265,4.21166666666667,1.95633333333333,8.23942388888889,0.0282446932137852,-0.000845306786214757,-2.90583288489088,"PETG","Flat",110,2,"PETG 110%_2.txt"
1.15378,0.33332,0.001355,0.041665,-0.0072932,-0.00029173,-0.029173,24.993,0.33332,0.041665,-0.029173,4.21166666666667,1.95633333333333,8.23942388888889,0.0404542847285102,-0.00121071527148978,-2.90583288489087,"PETG","Flat",110,2,"PETG 110%_2.txt"
1.17181,0.43392,0.0013782,0.05424,-0.0072701,-0.0002908,-0.02908,24.993,0.43392,0.05424,-0.02908,4.21166666666667,1.95633333333333,8.23942388888889,0.0526638762432352,-0.00157612375676481,-2.90583288489087,"PETG","Flat",110,2,"PETG 110%_2.txt"
1.18983,0.53452,0.0014013,0.066816,-0.0072469,-0.00028988,-0.028988,24.993,0.53452,0.066816,-0.028988,4.21166666666667,1.95633333333333,8.23942388888889,0.0648734677579602,-0.00194253224203984,-2.90728604232496,"PETG","Flat",110,2,"PETG 110%_2.txt"
1.20786,0.63513,0.0014244,0.079391,-0.0072238,-0.00028895,-0.028895,24.993,0.63513,0.079391,-0.028895,4.21166666666667,1.95633333333333,8.23942388888889,0.0770842729497741,-0.00230672705022594,-2.90552713812138,"PETG","Flat",110,2,"PETG 110%_2.txt"
1.22589,0.73573,0.0014476,0.091966,-0.0072007,-0.00028803,-0.028803,24.993,0.73573,0.091966,-0.028803,4.21166666666667,1.95633333333333,8.23942388888889,0.089293864464499,-0.00267213553550097,-2.90556894450228,"PETG","Flat",110,2,"PETG 110%_2.txt"
1.24392,0.83633,0.00152,0.10454,-0.0071283,-0.00028513,-0.028513,24.993,0.83633,0.10454,-0.028513,4.21166666666667,1.95633333333333,8.23942388888889,0.101503455979224,-0.00303654402077598,-2.90467191579872,"PETG","Flat",110,2,"PETG 110%_2.txt"
1.26195,0.93693,0.0017007,0.11712,-0.0069476,-0.0002779,-0.02779,24.993,0.93693,0.11712,-0.02779,4.21166666666667,1.95633333333333,8.23942388888889,0.113713047493949,-0.00340695250605101,-2.90894168890968,"PETG","Flat",110,2,"PETG 110%_2.txt"
1.27997,1.0375,0.0018814,0.12969,-0.0067669,-0.00027067,-0.027067,24.993,1.0375,0.12969,-0.027067,4.21166666666667,1.95633333333333,8.23942388888889,0.125918997977407,-0.00377100202259284,-2.90770454359846,"PETG","Flat",110,2,"PETG 110%_2.txt"
1.298,1.1381,0.0020621,0.14227,-0.0065862,-0.00026345,-0.026345,24.993,1.1381,0.14227,-0.026345,4.21166666666667,1.95633333333333,8.23942388888889,0.138128589492132,-0.0041414105078679,-2.91095136562023,"PETG","Flat",110,2,"PETG 110%_2.txt"
1.31603,1.2387,0.0022428,0.15484,-0.0064055,-0.00025622,-0.025622,24.993,1.2387,0.15484,-0.025622,4.21166666666667,1.95633333333333,8.23942388888889,0.150338181006857,-0.00450181899314292,-2.90740053806699,"PETG","Flat",110,2,"PETG 110%_2.txt"
1.33406,1.3393,0.0024235,0.16742,-0.0062248,-0.00024899,-0.024899,24.994,1.3393,0.16742,-0.024899,4.21166666666667,1.95633333333333,8.23942388888889,0.162547772521582,-0.00487222747841795,-2.91018246232108,"PETG","Flat",110,2,"PETG 110%_2.txt"
1.35208,1.4399,0.0026042,0.17999,-0.0060441,-0.00024176,-0.024176,24.994,1.4399,0.17999,-0.024176,4.21166666666667,1.95633333333333,8.23942388888889,0.174757364036307,-0.005232635963693,-2.90718148991222,"PETG","Flat",110,2,"PETG 110%_2.txt"
1.37011,1.5405,0.0027849,0.19257,-0.0058634,-0.00023453,-0.023453,24.994,1.5405,0.19257,-0.023453,4.21166666666667,1.95633333333333,8.23942388888889,0.186966955551032,-0.005603044448968,-2.90961439942255,"PETG","Flat",110,2,"PETG 110%_2.txt"
1.38814,1.6411,0.0029656,0.20514,-0.0056827,-0.00022731,-0.022731,24.994,1.6411,0.20514,-0.022731,4.21166666666667,1.95633333333333,8.23942388888889,0.199176547065757,-0.00596345293424302,-2.90701615201473,"PETG","Flat",110,2,"PETG 110%_2.txt"
1.40617,1.7546,0.0031463,0.21933,-0.005502,-0.00022008,-0.022008,24.994,1.7546,0.21933,-0.022008,4.21166666666667,1.95633333333333,8.23942388888889,0.212951782025213,-0.00637821797478694,-2.90804631139695,"PETG","Flat",110,2,"PETG 110%_2.txt"
1.4242,1.8954,0.003327,0.23692,-0.0053213,-0.00021285,-0.021285,24.995,1.8954,0.23692,-0.021285,4.21166666666667,1.95633333333333,8.23942388888889,0.230040355437472,-0.00687964456252771,-2.9037837930642,"PETG","Flat",110,2,"PETG 110%_2.txt"
1.44222,2.0362,0.0035077,0.25452,-0.0051406,-0.00020562,-0.020562,24.995,2.0362,0.25452,-0.020562,4.21166666666667,1.95633333333333,8.23942388888889,0.247128928849732,-0.00739107115026852,-2.90392548729708,"PETG","Flat",110,2,"PETG 110%_2.txt"
1.46025,2.1769,0.0036884,0.27212,-0.0049599,-0.00019839,-0.019839,24.995,2.1769,0.27212,-0.019839,4.21166666666667,1.95633333333333,8.23942388888889,0.264205365491101,-0.00791463450889868,-2.908508933154,"PETG","Flat",110,2,"PETG 110%_2.txt"
1.47828,2.3177,0.0038691,0.28971,-0.0047792,-0.00019117,-0.019117,24.995,2.3177,0.28971,-0.019117,4.21166666666667,1.95633333333333,8.23942388888889,0.281293938903361,-0.0084160610966395,-2.90499502835232,"PETG","Flat",110,2,"PETG 110%_2.txt"
1.49631,2.4585,0.0040498,0.30731,-0.0045985,-0.00018394,-0.018394,24.995,2.4585,0.30731,-0.018394,4.21166666666667,1.95633333333333,8.23942388888889,0.29838251231562,-0.00892748768438034,-2.90504301336772,"PETG","Flat",110,2,"PETG 110%_2.txt"
1.51433,2.5993,0.0042305,0.32491,-0.0044178,-0.00017671,-0.017671,24.995,2.5993,0.32491,-0.017671,4.21166666666667,1.95633333333333,8.23942388888889,0.315471085727879,-0.00943891427212107,-2.9050857997972,"PETG","Flat",110,2,"PETG 110%_2.txt"
1.53236,2.74,0.0044112,0.3425,-0.0042371,-0.00016948,-0.016948,24.996,2.74,0.3425,-0.016948,4.21166666666667,1.95633333333333,8.23942388888889,0.332547522369249,-0.00995247763075124,-2.90583288489087,"PETG","Flat",110,2,"PETG 110%_2.txt"
1.55039,2.8808,0.0045919,0.3601,-0.0040564,-0.00016225,-0.016225,24.996,2.8808,0.3601,-0.016225,4.21166666666667,1.95633333333333,8.23942388888889,0.349636095781508,-0.010463904218492,-2.90583288489087,"PETG","Flat",110,2,"PETG 110%_2.txt"
1.56842,3.0216,0.0047726,0.3777,-0.0038757,-0.00015503,-0.015503,24.996,3.0216,0.3777,-0.015503,4.21166666666667,1.95633333333333,8.23942388888889,0.366724669193767,-0.0109753308062329,-2.90583288489088,"PETG","Flat",110,2,"PETG 110%_2.txt"
1.58645,3.1624,0.0049533,0.39529,-0.003695,-0.0001478,-0.01478,24.996,3.1624,0.39529,-0.01478,4.21166666666667,1.95633333333333,8.23942388888889,0.383813242606026,-0.0114767573939736,-2.90337660805324,"PETG","Flat",110,2,"PETG 110%_2.txt"
1.60447,3.3031,0.005134,0.41289,-0.0035143,-0.00014057,-0.014057,24.996,3.3031,0.41289,-0.014057,4.21166666666667,1.95633333333333,8.23942388888889,0.400889679247396,-0.0120003207526038,-2.90642077856179,"PETG","Flat",110,2,"PETG 110%_2.txt"
1.6225,3.4439,0.0053147,0.43049,-0.0033336,-0.00013334,-0.013334,24.997,3.4439,0.43049,-0.013334,4.21166666666667,1.95633333333333,8.23942388888889,0.417978252659655,-0.0125117473403446,-2.90639674332612,"PETG","Flat",110,2,"PETG 110%_2.txt"
1.64053,3.5796,0.0054954,0.44746,-0.0031529,-0.00012611,-0.012611,24.997,3.5796,0.44746,-0.012611,4.21166666666667,1.95633333333333,8.23942388888889,0.434447850756556,-0.0130121492434442,-2.9080027809065,"PETG","Flat",110,2,"PETG 110%_2.txt"
1.65856,3.6966,0.0056761,0.46208,-0.0029722,-0.00011889,-0.011889,24.997,3.6966,0.46208,-0.011889,4.21166666666667,1.95633333333333,8.23942388888889,0.44864787269714,-0.0134321273028595,-2.90688350563961,"PETG","Flat",110,2,"PETG 110%_2.txt"
1.67658,3.8136,0.0058568,0.4767,-0.0027915,-0.00011166,-0.011166,24.997,3.8136,0.4767,-0.011166,4.21166666666667,1.95633333333333,8.23942388888889,0.462847894637725,-0.0138521053622748,-2.90583288489088,"PETG","Flat",110,2,"PETG 110%_2.txt"
1.69461,3.9306,0.0060375,0.49132,-0.0026108,-0.00010443,-0.010443,24.997,3.9306,0.49132,-0.010443,4.21166666666667,1.95633333333333,8.23942388888889,0.47704791657831,-0.0142720834216901,-2.90484478989051,"PETG","Flat",110,2,"PETG 110%_2.txt"
1.71264,4.0475,0.0062182,0.50594,-0.0024301,-9.7202e-05,-0.0097202,24.997,4.0475,0.50594,-0.0097202,4.21166666666667,1.95633333333333,8.23942388888889,0.491235801748005,-0.0147041982519947,-2.90631265604513,"PETG","Flat",110,2,"PETG 110%_2.txt"
1.73067,4.1645,0.0063989,0.52056,-0.0022494,-8.9974e-05,-0.0089974,24.998,4.1645,0.52056,-0.0089974,4.21166666666667,1.95633333333333,8.23942388888889,0.50543582368859,-0.0151241763114101,-2.9053665881762,"PETG","Flat",110,2,"PETG 110%_2.txt"
1.7487,4.2815,0.0065796,0.53519,-0.0020687,-8.2746e-05,-0.0082746,24.998,4.2815,0.53519,-0.0082746,4.21166666666667,1.95633333333333,8.23942388888889,0.519635845629175,-0.0155541543708254,-2.90628643487834,"PETG","Flat",110,2,"PETG 110%_2.txt"
1.76672,4.3943,0.0067603,0.54928,-0.001888,-7.5518e-05,-0.0075518,24.998,4.3943,0.54928,-0.0075518,4.21166666666667,1.95633333333333,8.23942388888889,0.533326123192405,-0.015953876807595,-2.90450713799792,"PETG","Flat",110,2,"PETG 110%_2.txt"
1.78475,4.4424,0.006941,0.5553,-0.0017073,-6.829e-05,-0.006829,24.998,4.4424,0.5553,-0.006829,4.21166666666667,1.95633333333333,8.23942388888889,0.539163909990201,-0.0161360900097991,-2.90583288489089,"PETG","Flat",110,2,"PETG 110%_2.txt"
1.80278,4.4905,0.0071217,0.56131,-0.0015266,-6.1062e-05,-0.0061062,24.998,4.4905,0.56131,-0.0061062,4.21166666666667,1.95633333333333,8.23942388888889,0.545001696787997,-0.0163083032120031,-2.9054004403989,"PETG","Flat",110,2,"PETG 110%_2.txt"
1.82081,4.5386,0.0073024,0.56733,-0.0013459,-5.3834e-05,-0.0053834,24.999,4.5386,0.56733,-0.0053834,4.21166666666667,1.95633333333333,8.23942388888889,0.550839483585793,-0.0164905164142072,-2.90668859644425,"PETG","Flat",110,2,"PETG 110%_2.txt"
1.83883,4.5867,0.0074831,0.57334,-0.0011652,-4.6606e-05,-0.0046606,24.999,4.5867,0.57334,-0.0046606,4.21166666666667,1.95633333333333,8.23942388888889,0.556677270383589,-0.0166627296164111,-2.90625625569664,"PETG","Flat",110,2,"PETG 110%_2.txt"
1.85686,4.6349,0.0076638,0.57936,-0.00098446,-3.9378e-05,-0.0039378,24.999,4.6349,0.57936,-0.0039378,4.21166666666667,1.95633333333333,8.23942388888889,0.562527193952274,-0.0168328060477259,-2.90541391323631,"PETG","Flat",110,2,"PETG 110%_2.txt"
1.87489,4.683,0.0078445,0.58537,-0.00080375,-3.215e-05,-0.003215,24.999,4.683,0.58537,-0.003215,4.21166666666667,1.95633333333333,8.23942388888889,0.56836498075007,-0.0170050192499299,-2.90500354475459,"PETG","Flat",110,2,"PETG 110%_2.txt"
1.89292,4.7311,0.0080252,0.59139,-0.00062305,-2.4922e-05,-0.0024922,24.999,4.7311,0.59139,-0.0024922,4.21166666666667,1.95633333333333,8.23942388888889,0.574202767547866,-0.017187232452134,-2.90624333386328,"PETG","Flat",110,2,"PETG 110%_2.txt"
1.91095,4.8092,0.0082059,0.60115,-0.00044235,-1.7694e-05,-0.0017694,24.999,4.8092,0.60115,-0.0017694,4.21166666666667,1.95633333333333,8.23942388888889,0.583681585612478,-0.0174684143875216,-2.90583288489089,"PETG","Flat",110,2,"PETG 110%_2.txt"
1.92897,4.9085,0.0083866,0.61356,-0.00026165,-1.0466e-05,-0.0010466,25,4.9085,0.61356,-0.0010466,4.21166666666667,1.95633333333333,8.23942388888889,0.595733399105641,-0.0178266008943586,-2.90543726682942,"PETG","Flat",110,2,"PETG 110%_2.txt"
1.947,5.0078,0.0085673,0.62597,-8.0954e-05,-3.2381e-06,-0.00032381,25,5.0078,0.62597,-0.00032381,4.21166666666667,1.95633333333333,8.23942388888889,0.607785212598804,-0.0181847874011958,-2.90505733520708,"PETG","Flat",110,2,"PETG 110%_2.txt"
1.96503,5.1071,0.0083152,0.63839,-0.00033298,-1.3319e-05,-0.0013319,25,5.1071,0.63839,-0.0013319,4.21166666666667,1.95633333333333,8.23942388888889,0.619837026091967,-0.0185529739080328,-2.9062131154988,"PETG","Flat",110,2,"PETG 110%_2.txt"
1.98306,5.2064,0.008248,0.6508,-0.00040019,-1.6008e-05,-0.0016008,25,5.2064,0.6508,-0.0016008,4.21166666666667,1.95633333333333,8.23942388888889,0.63188883958513,-0.0189111604148698,-2.90583288489088,"PETG","Flat",110,2,"PETG 110%_2.txt"
2.00109,5.3057,0.0083202,0.66321,-0.00032803,-1.3121e-05,-0.0013121,25,5.3057,0.66321,-0.0013121,4.21166666666667,1.95633333333333,8.23942388888889,0.643940653078293,-0.0192693469217069,-2.90546688404983,"PETG","Flat",110,2,"PETG 110%_2.txt"
2.01911,5.405,0.0083924,0.67562,-0.00025586,-1.0235e-05,-0.0010235,25,5.405,0.67562,-0.0010235,4.21166666666667,1.95633333333333,8.23942388888889,0.655992466571456,-0.019627533428544,-2.9051143288452,"PETG","Flat",110,2,"PETG 110%_2.txt"
2.03714,5.5043,0.0084645,0.68803,-0.0001837,-7.348e-06,-0.0007348,25,5.5043,0.68803,-0.0007348,4.21166666666667,1.95633333333333,8.23942388888889,0.668044280064619,-0.0199857199353811,-2.90477449172,"PETG","Flat",110,2,"PETG 110%_2.txt"
2.05517,5.6036,0.0085367,0.70045,-0.00011153,-4.4614e-06,-0.00044614,25,5.6036,0.70045,-0.00044614,4.21166666666667,1.95633333333333,8.23942388888889,0.680096093557782,-0.0203539064422181,-2.90583288489087,"PETG","Flat",110,2,"PETG 110%_2.txt"
2.0732,5.7029,0.0086089,0.71286,-3.9369e-05,-1.5748e-06,-0.00015748,25,5.7029,0.71286,-0.00015748,4.21166666666667,1.95633333333333,8.23942388888889,0.692147907050945,-0.0207120929490553,-2.90549237564954,"PETG","Flat",110,2,"PETG 110%_2.txt"
2.09122,5.8022,0.008681,0.72527,3.2795e-05,1.3118e-06,0.00013118,25,5.8022,0.72527,0.00013118,4.21166666666667,1.95633333333333,8.23942388888889,0.704199720544108,-0.0210702794558922,-2.90516351922625,"PETG","Flat",110,2,"PETG 110%_2.txt"
2.10925,5.8831,0.0087532,0.73538,0.00010496,4.1984e-06,0.00041984,25,5.8831,0.73538,0.00041984,4.21166666666667,1.95633333333333,8.23942388888889,0.714018368193623,-0.021361631806377,-2.90484264004691,"PETG","Flat",110,2,"PETG 110%_2.txt"
2.12728,5.9392,0.0088253,0.7424,0.00017712,7.085e-06,0.0007085,25,5.9392,0.7424,0.0007085,4.21166666666667,1.95633333333333,8.23942388888889,0.72082709666257,-0.0215729033374299,-2.90583288489088,"PETG","Flat",110,2,"PETG 110%_2.txt"
2.14531,5.9954,0.0088975,0.74942,0.00024929,9.9716e-06,0.00099716,25,5.9954,0.74942,0.00099716,4.21166666666667,1.95633333333333,8.23942388888889,0.727647961902407,-0.0217720380975934,-2.90518508948166,"PETG","Flat",110,2,"PETG 110%_2.txt"
2.16334,6.0515,0.0089697,0.75644,0.00032145,1.2858e-05,0.0012858,25,6.0515,0.75644,0.0012858,4.21166666666667,1.95633333333333,8.23942388888889,0.734456690371354,-0.0219833096286465,-2.9061537767234,"PETG","Flat",110,2,"PETG 110%_2.txt"
2.18136,6.1077,0.0090418,0.76346,0.00039362,1.5745e-05,0.0015745,25,6.1077,0.76346,0.0015745,4.21166666666667,1.95633333333333,8.23942388888889,0.74127755561119,-0.02218244438881,-2.90551494365258,"PETG","Flat",110,2,"PETG 110%_2.txt"
2.19939,6.1638,0.009114,0.77048,0.00046578,1.8631e-05,0.0018631,25,6.1638,0.77048,0.0018631,4.21166666666667,1.95633333333333,8.23942388888889,0.748086284080137,-0.0223937159198631,-2.90646297371289,"PETG","Flat",110,2,"PETG 110%_2.txt"
2.21742,6.22,0.0091862,0.7775,0.00053795,2.1518e-05,0.0021518,25,6.22,0.7775,0.0021518,4.21166666666667,1.95633333333333,8.23942388888889,0.754907149319973,-0.0225928506800266,-2.90583288489088,"PETG","Flat",110,2,"PETG 110%_2.txt"
2.23545,6.2762,0.0092583,0.78452,0.00061011,2.4405e-05,0.0024405,25.001,6.2762,0.78452,0.0024405,4.21166666666667,1.95633333333333,8.23942388888889,0.76172801455981,-0.0227919854401901,-2.90521407232322,"PETG","Flat",110,2,"PETG 110%_2.txt"
2.25347,6.3323,0.0093305,0.79154,0.00068228,2.7291e-05,0.0027291,25.001,6.3323,0.79154,0.0027291,4.21166666666667,1.95633333333333,8.23942388888889,0.768536743028757,-0.0230032569712432,-2.90613954711615,"PETG","Flat",110,2,"PETG 110%_2.txt"
2.2715,6.3885,0.0094027,0.79856,0.00075444,3.0178e-05,0.0030178,25.001,6.3885,0.79856,0.0030178,4.21166666666667,1.95633333333333,8.23942388888889,0.775357608268593,-0.0232023917314068,-2.90552891847911,"PETG","Flat",110,2,"PETG 110%_2.txt"
2.28953,6.4446,0.0094748,0.80558,0.00082661,3.3064e-05,0.0033064,25.001,6.4446,0.80558,0.0033064,4.21166666666667,1.95633333333333,8.23942388888889,0.78216633673754,-0.0234136632624596,-2.90643552005507,"PETG","Flat",110,2,"PETG 110%_2.txt"
2.30756,6.5008,0.009547,0.8126,0.00089877,3.5951e-05,0.0035951,25.001,6.5008,0.8126,0.0035951,4.21166666666667,1.95633333333333,8.23942388888889,0.788987201977377,-0.0236127980226233,-2.90583288489088,"PETG","Flat",110,2,"PETG 110%_2.txt"
2.32559,6.5569,0.0096192,0.81962,0.00097094,3.8837e-05,0.0038837,25.001,6.5569,0.81962,0.0038837,4.21166666666667,1.95633333333333,8.23942388888889,0.795795930446324,-0.0238240695536763,-2.90672135302656,"PETG","Flat",110,2,"PETG 110%_2.txt"
2.34361,6.6131,0.0096913,0.82664,0.0010431,4.1724e-05,0.0041724,25.001,6.6131,0.82664,0.0041724,4.21166666666667,1.95633333333333,8.23942388888889,0.80261679568616,-0.0240232043138399,-2.90612652591695,"PETG","Flat",110,2,"PETG 110%_2.txt"
2.36164,6.6692,0.0097635,0.83366,0.0011153,4.4611e-05,0.0044611,25.001,6.6692,0.83366,0.0044611,4.21166666666667,1.95633333333333,8.23942388888889,0.809425524155107,-0.0242344758448928,-2.90699755834427,"PETG","Flat",110,2,"PETG 110%_2.txt"
2.37967,6.7254,0.0098357,0.84068,0.0011874,4.7497e-05,0.0047497,25.001,6.7254,0.84068,0.0047497,4.21166666666667,1.95633333333333,8.23942388888889,0.816246389394944,-0.0244336106050564,-2.90641035888286,"PETG","Flat",110,2,"PETG 110%_2.txt"
2.3977,6.7816,0.0099078,0.8477,0.0012596,5.0384e-05,0.0050384,25.001,6.7816,0.8477,0.0050384,4.21166666666667,1.95633333333333,8.23942388888889,0.82306725463478,-0.02463274536522,-2.90583288489088,"PETG","Flat",110,2,"PETG 110%_2.txt"
2.41572,6.8377,0.00998,0.85471,0.0013318,5.327e-05,0.005327,25.001,6.8377,0.85471,0.005327,4.21166666666667,1.95633333333333,8.23942388888889,0.829875983103727,-0.024834016896273,-2.90554888749084,"PETG","Flat",110,2,"PETG 110%_2.txt"
2.43375,6.8939,0.010052,0.86173,0.0014039,5.6157e-05,0.0056157,25.001,6.8939,0.86173,0.0056157,4.21166666666667,1.95633333333333,8.23942388888889,0.836696848343564,-0.0250331516564365,-2.90498783336271,"PETG","Flat",110,2,"PETG 110%_2.txt"
2.45178,6.9485,0.010124,0.86856,0.0014761,5.9044e-05,0.0059044,25.001,6.9485,0.86856,0.0059044,4.21166666666667,1.95633333333333,8.23942388888889,0.84332352524917,-0.0252364747508304,-2.9055534160945,"PETG","Flat",110,2,"PETG 110%_2.txt"
2.46981,6.9937,0.010196,0.87421,0.0015483,6.193e-05,0.006193,25.001,6.9937,0.87421,0.006193,4.21166666666667,1.95633333333333,8.23942388888889,0.848809345691173,-0.0254006543088268,-2.90555522229519,"PETG","Flat",110,2,"PETG 110%_2.txt"
2.48784,7.0388,0.010269,0.87985,0.0016204,6.4817e-05,0.0064817,25.002,7.0388,0.87985,0.0064817,4.21166666666667,1.95633333333333,8.23942388888889,0.854283029362288,-0.0255669706377124,-2.90583288489088,"PETG","Flat",110,2,"PETG 110%_2.txt"
2.50586,7.084,0.010341,0.8855,0.0016926,6.7703e-05,0.0067703,25.002,7.084,0.8855,0.0067703,4.21166666666667,1.95633333333333,8.23942388888889,0.859768849804291,-0.0257311501957087,-2.90583288489088,"PETG","Flat",110,2,"PETG 110%_2.txt"
