Repository: VipulKohinkar/3D-Printing-Parameter-Optimisation

# 3D Printing Parameter Optimisation: Impact of K-Value on Carbon-Reinforced PETG

## MSc Mechanical Engineering with Management

**Author:** Vipul Kohinkar  
**Project:** MEE7012-SUM  
**Date:** 27 August 2026

---

## Project Overview

This project investigates the influence of flow-rate multiplier (K-value) and build orientation on the tensile behaviour of PETG and carbon-fibre-reinforced PETG (CF-PETG) manufactured using fused deposition modelling (FDM).

The study compares an unreinforced thermoplastic, PETG, with a carbon-fibre-reinforced PETG composite to investigate whether the two materials respond differently to changes in material flow and build orientation.

---

File: 3_Experimental_data/Modulus/Recalculated Stress Strain/Recalculated_Stress_Strain_All_Data.csv (part 137 of 212)
"Time (s)","Load (N)","Machine Extension (mm)","Stress (MPa)","Extension from Preload (mm)","Strain","Percentage Strain","Gauge Length (mm)","Load_N","NEXYGEN_Stress_MPa","Percentage_Strain","Measured_Width_mm","Measured_Thickness_mm","Measured_Area_mm2","Recalculated_Stress_MPa","Stress_Difference_MPa","Stress_Difference_Percent","Material","Orientation","K","Sample","File"
2.52389,7.1292,0.010413,0.89115,0.0017647,7.059e-05,0.007059,25.002,7.1292,0.89115,0.007059,4.21166666666667,1.95633333333333,8.23942388888889,0.865254670246295,-0.0258953297537051,-2.90583288489089,"PETG","Flat",110,2,"PETG 110%_2.txt"
2.54192,7.1744,0.010485,0.8968,0.0018369,7.3477e-05,0.0073477,25.002,7.1744,0.8968,0.0073477,4.21166666666667,1.95633333333333,8.23942388888889,0.870740490688299,-0.0260595093117014,-2.90583288489088,"PETG","Flat",110,2,"PETG 110%_2.txt"
2.55995,7.2196,0.010557,0.90244,0.0019091,7.6363e-05,0.0076363,25.002,7.2196,0.90244,0.0076363,4.21166666666667,1.95633333333333,8.23942388888889,0.876226311130302,-0.0262136888696978,-2.90475697771572,"PETG","Flat",110,2,"PETG 110%_2.txt"
2.57797,7.2647,0.010629,0.90809,0.0019812,7.925e-05,0.007925,25.002,7.2647,0.90809,0.007925,4.21166666666667,1.95633333333333,8.23942388888889,0.881699994801417,-0.0263900051985834,-2.90610018815133,"PETG","Flat",110,2,"PETG 110%_2.txt"
2.596,7.3099,0.010702,0.91374,0.0020534,8.2136e-05,0.0082136,25.002,7.3099,0.91374,0.0082136,4.21166666666667,1.95633333333333,8.23942388888889,0.88718581524342,-0.0265541847565798,-2.90609853531418,"PETG","Flat",110,2,"PETG 110%_2.txt"
2.61403,7.3551,0.010774,0.91939,0.0021256,8.5023e-05,0.0085023,25.002,7.3551,0.91939,0.0085023,4.21166666666667,1.95633333333333,8.23942388888889,0.892671635685424,-0.0267183643145762,-2.90609690279165,"PETG","Flat",110,2,"PETG 110%_2.txt"
2.63206,7.4003,0.010846,0.92503,0.0021977,8.7909e-05,0.0087909,25.002,7.4003,0.92503,0.0087909,4.21166666666667,1.95633333333333,8.23942388888889,0.898157456127427,-0.0268725438725725,-2.90504566041886,"PETG","Flat",110,2,"PETG 110%_2.txt"
2.65009,7.4455,0.010918,0.93068,0.0022699,9.0796e-05,0.0090796,25.002,7.4455,0.93068,0.0090796,4.21166666666667,1.95633333333333,8.23942388888889,0.903643276569431,-0.0270367234305687,-2.90505043952473,"PETG","Flat",110,2,"PETG 110%_2.txt"
2.66811,7.4906,0.01099,0.93633,0.0023421,9.3683e-05,0.0093683,25.002,7.4906,0.93633,0.0093683,4.21166666666667,1.95633333333333,8.23942388888889,0.909116960240545,-0.0272130397594545,-2.90635136751514,"PETG","Flat",110,2,"PETG 110%_2.txt"
2.68614,7.5358,0.011062,0.94198,0.0024142,9.6569e-05,0.0096569,25.002,7.5358,0.94198,0.0096569,4.21166666666667,1.95633333333333,8.23942388888889,0.914602780682549,-0.0273772193174509,-2.90634825765418,"PETG","Flat",110,2,"PETG 110%_2.txt"
2.70417,7.581,0.011135,0.94762,0.0024864,9.9456e-05,0.0099456,25.002,7.581,0.94762,0.0099456,4.21166666666667,1.95633333333333,8.23942388888889,0.920088601124553,-0.0275313988754472,-2.90532057949887,"PETG","Flat",110,2,"PETG 110%_2.txt"
2.7222,7.6262,0.011207,0.95327,0.0025586,0.00010234,0.010234,25.002,7.6262,0.95327,0.010234,4.21166666666667,1.95633333333333,8.23942388888889,0.925574421566556,-0.0276955784334435,-2.90532361591611,"PETG","Flat",110,2,"PETG 110%_2.txt"
2.74022,7.6714,0.011279,0.95892,0.0026307,0.00010523,0.010523,25.003,7.6714,0.95892,0.010523,4.21166666666667,1.95633333333333,8.23942388888889,0.93106024200856,-0.0278597579914398,-2.90532661655193,"PETG","Flat",110,2,"PETG 110%_2.txt"
2.75825,7.7165,0.011351,0.96457,0.0027029,0.00010812,0.010812,25.003,7.7165,0.96457,0.010812,4.21166666666667,1.95633333333333,8.23942388888889,0.936533925679674,-0.0280360743203256,-2.90658783917451,"PETG","Flat",110,2,"PETG 110%_2.txt"
2.77628,7.7617,0.011423,0.97022,0.0027751,0.000111,0.0111,25.003,7.7617,0.97022,0.0111,4.21166666666667,1.95633333333333,8.23942388888889,0.942019746121678,-0.0282002538783218,-2.9065834427575,"PETG","Flat",110,2,"PETG 110%_2.txt"
2.79431,7.8069,0.011495,0.97586,0.0028472,0.00011389,0.011389,25.003,7.8069,0.97586,0.011389,4.21166666666667,1.95633333333333,8.23942388888889,0.947505566563682,-0.0283544334363183,-2.90558414488946,"PETG","Flat",110,2,"PETG 110%_2.txt"
2.81234,7.8521,0.011568,0.98151,0.0029194,0.00011678,0.011678,25.003,7.8521,0.98151,0.011678,4.21166666666667,1.95633333333333,8.23942388888889,0.952991387005685,-0.0285186129943146,-2.90558557674548,"PETG","Flat",110,2,"PETG 110%_2.txt"
2.83036,7.8973,0.01164,0.98716,0.0029915,0.00011966,0.011966,25.003,7.8973,0.98716,0.011966,4.21166666666667,1.95633333333333,8.23942388888889,0.958477207447689,-0.0286827925523109,-2.90558699221108,"PETG","Flat",110,2,"PETG 110%_2.txt"
2.84839,7.9424,0.011712,0.99281,0.0030637,0.00012255,0.012255,25.003,7.9424,0.99281,0.012255,4.21166666666667,1.95633333333333,8.23942388888889,0.963950891118803,-0.0288591088811966,-2.90681085819004,"PETG","Flat",110,2,"PETG 110%_2.txt"
2.86642,7.9876,0.011784,0.99845,0.0031359,0.00012544,0.012544,25.003,7.9876,0.99845,0.012544,4.21166666666667,1.95633333333333,8.23942388888889,0.969436711560807,-0.0290132884391929,-2.90583288489087,"PETG","Flat",110,2,"PETG 110%_2.txt"
2.88445,8.0328,0.011856,1.0041,0.003208,0.00012832,0.012832,25.003,8.0328,1.0041,0.012832,4.21166666666667,1.95633333333333,8.23942388888889,0.974922532002811,-0.0291774679971893,-2.90583288489088,"PETG","Flat",110,2,"PETG 110%_2.txt"
2.90247,8.078,0.011928,1.0097,0.0032802,0.00013121,0.013121,25.003,8.078,1.0097,0.013121,4.21166666666667,1.95633333333333,8.23942388888889,0.980408352444814,-0.0292916475551858,-2.90102481481487,"PETG","Flat",110,2,"PETG 110%_2.txt"
2.9205,8.1232,0.012001,1.0154,0.0033524,0.00013409,0.013409,25.003,8.1232,1.0154,0.013409,4.21166666666667,1.95633333333333,8.23942388888889,0.985894172886818,-0.0295058271131819,-2.90583288489087,"PETG","Flat",110,2,"PETG 110%_2.txt"
2.93853,8.1683,0.012073,1.021,0.0034245,0.00013698,0.013698,25.003,8.1683,1.021,0.013698,4.21166666666667,1.95633333333333,8.23942388888889,0.991367856557932,-0.0296321434420675,-2.90226674261191,"PETG","Flat",110,2,"PETG 110%_2.txt"
2.95656,8.2135,0.012145,1.0267,0.0034967,0.00013987,0.013987,25.003,8.2135,1.0267,0.013987,4.21166666666667,1.95633333333333,8.23942388888889,0.996853676999936,-0.029846323000064,-2.90701499951923,"PETG","Flat",110,2,"PETG 110%_2.txt"
2.97459,8.2587,0.012299,1.0323,0.0036504,0.00014602,0.014602,25.004,8.2587,1.0323,0.014602,4.21166666666667,1.95633333333333,8.23942388888889,1.00233949744194,-0.0299605025580605,-2.90230577913983,"PETG","Flat",110,2,"PETG 110%_2.txt"
2.99261,8.3039,0.012465,1.038,0.0038167,0.00015267,0.015267,25.004,8.3039,1.038,0.015267,4.21166666666667,1.95633333333333,8.23942388888889,1.00782531788394,-0.0301746821160567,-2.9070021306413,"PETG","Flat",110,2,"PETG 110%_2.txt"
3.01064,8.3491,0.012631,1.0436,0.0039831,0.00015932,0.015932,25.004,8.3491,1.0436,0.015932,4.21166666666667,1.95633333333333,8.23942388888889,1.01331113832595,-0.0302888616740531,-2.90234397030022,"PETG","Flat",110,2,"PETG 110%_2.txt"
3.02867,8.3942,0.012798,1.0493,0.0041494,0.00016598,0.016598,25.004,8.3942,1.0493,0.016598,4.21166666666667,1.95633333333333,8.23942388888889,1.01878482199706,-0.0305151780029387,-2.90814619297996,"PETG","Flat",110,2,"PETG 110%_2.txt"
3.0467,8.4394,0.012964,1.0549,0.0043158,0.00017263,0.017263,25.004,8.4394,1.0549,0.017263,4.21166666666667,1.95633333333333,8.23942388888889,1.02427064243906,-0.0306293575609351,-2.90353185713671,"PETG","Flat",110,2,"PETG 110%_2.txt"
3.06472,8.5345,0.01313,1.0668,0.0044821,0.00017929,0.017929,25.004,8.5345,1.0668,0.017929,4.21166666666667,1.95633333333333,8.23942388888889,1.03581271155487,-0.0309872884451265,-2.90469520483001,"PETG","Flat",110,2,"PETG 110%_2.txt"
3.08275,8.6693,0.013297,1.0837,0.0046485,0.00018594,0.018594,25.005,8.6693,1.0837,0.018594,4.21166666666667,1.95633333333333,8.23942388888889,1.05217307871377,-0.0315269212862308,-2.90919269966142,"PETG","Flat",110,2,"PETG 110%_2.txt"
3.10078,8.8041,0.013463,1.1005,0.0048148,0.00019259,0.019259,25.005,8.8041,1.1005,0.019259,4.21166666666667,1.95633333333333,8.23942388888889,1.06853344587267,-0.0319665541273348,-2.90473004337436,"PETG","Flat",110,2,"PETG 110%_2.txt"
3.11881,8.939,0.013629,1.1174,0.0049812,0.00019925,0.019925,25.005,8.939,1.1174,0.019925,4.21166666666667,1.95633333333333,8.23942388888889,1.08490594980245,-0.0324940501975495,-2.90800520830047,"PETG","Flat",110,2,"PETG 110%_2.txt"
3.13684,9.0738,0.013796,1.1342,0.0051475,0.0002059,0.02059,25.005,9.0738,1.1342,0.02059,4.21166666666667,1.95633333333333,8.23942388888889,1.10126631696135,-0.0329336830386537,-2.9036927383754,"PETG","Flat",110,2,"PETG 110%_2.txt"
3.15486,9.2086,0.013962,1.1511,0.0053139,0.00021256,0.021256,25.005,9.2086,1.1511,0.021256,4.21166666666667,1.95633333333333,8.23942388888889,1.11762668412024,-0.0334733158797575,-2.90794161061224,"PETG","Flat",110,2,"PETG 110%_2.txt"
3.17289,9.3434,0.014128,1.1679,0.0054803,0.00021921,0.021921,25.005,9.3434,1.1679,0.021921,4.21166666666667,1.95633333333333,8.23942388888889,1.13398705127914,-0.0339129487208616,-2.90375449275294,"PETG","Flat",110,2,"PETG 110%_2.txt"
3.19092,9.4782,0.014295,1.1848,0.0056466,0.00022586,0.022586,25.006,9.4782,1.1848,0.022586,4.21166666666667,1.95633333333333,8.23942388888889,1.15034741843803,-0.0344525815619661,-2.9078816308209,"PETG","Flat",110,2,"PETG 110%_2.txt"
3.20895,9.613,0.014461,1.2016,0.005813,0.00023252,0.023252,25.006,9.613,1.2016,0.023252,4.21166666666667,1.95633333333333,8.23942388888889,1.16670778559693,-0.0348922144030701,-2.90381278321156,"PETG","Flat",110,2,"PETG 110%_2.txt"
3.22698,9.7479,0.014628,1.2185,0.0059793,0.00023917,0.023917,25.006,9.7479,1.2185,0.023917,4.21166666666667,1.95633333333333,8.23942388888889,1.18308028952672,-0.0354197104732847,-2.90682892681861,"PETG","Flat",110,2,"PETG 110%_2.txt"
3.245,9.8827,0.014794,1.2353,0.0061457,0.00024583,0.024583,25.006,9.8827,1.2353,0.024583,4.21166666666667,1.95633333333333,8.23942388888889,1.19944065668561,-0.035859343314389,-2.90288539742484,"PETG","Flat",110,2,"PETG 110%_2.txt"
3.26303,10.018,0.01496,1.2522,0.006312,0.00025248,0.025248,25.006,10.018,1.2522,0.025248,4.21166666666667,1.95633333333333,8.23942388888889,1.21586170769895,-0.036338292301046,-2.90195594162642,"PETG","Flat",110,2,"PETG 110%_2.txt"
3.28106,10.152,0.015127,1.269,0.0064784,0.00025913,0.025913,25.006,10.152,1.269,0.025913,4.21166666666667,1.95633333333333,8.23942388888889,1.23212498069073,-0.0368750193092653,-2.90583288489088,"PETG","Flat",110,2,"PETG 110%_2.txt"
3.29909,10.287,0.015293,1.2859,0.0066447,0.00026579,0.026579,25.007,10.287,1.2859,0.026579,4.21166666666667,1.95633333333333,8.23942388888889,1.24850962139141,-0.0373903786085905,-2.90772055436585,"PETG","Flat",110,2,"PETG 110%_2.txt"
3.31711,10.422,0.015459,1.3027,0.0068111,0.00027244,0.027244,25.007,10.422,1.3027,0.027244,4.21166666666667,1.95633333333333,8.23942388888889,1.26489426209208,-0.0378057379079157,-2.90210623381559,"PETG","Flat",110,2,"PETG 110%_2.txt"
3.33514,10.557,0.015626,1.3196,0.0069774,0.0002791,0.02791,25.007,10.557,1.3196,0.02791,4.21166666666667,1.95633333333333,8.23942388888889,1.28127890279276,-0.0383210972072414,-2.90399342279792,"PETG","Flat",110,2,"PETG 110%_2.txt"
3.35317,10.692,0.015792,1.3364,0.0071438,0.00028575,0.028575,25.007,10.692,1.3364,0.028575,4.21166666666667,1.95633333333333,8.23942388888889,1.29766354349343,-0.0387364565065667,-2.89856753266736,"PETG","Flat",110,2,"PETG 110%_2.txt"
3.3712,10.826,0.015958,1.3533,0.0073101,0.00029241,0.029241,25.007,10.826,1.3533,0.029241,4.21166666666667,1.95633333333333,8.23942388888889,1.31392681648521,-0.0393731835147857,-2.90942019617126,"PETG","Flat",110,2,"PETG 110%_2.txt"
3.38923,10.961,0.016125,1.3702,0.0074765,0.00029906,0.029906,25.007,10.961,1.3702,0.029906,4.21166666666667,1.95633333333333,8.23942388888889,1.33031145718589,-0.0398885428141111,-2.91114748314926,"PETG","Flat",110,2,"PETG 110%_2.txt"
3.40725,11.096,0.016291,1.387,0.0076428,0.00030571,0.030571,25.008,11.096,1.387,0.030571,4.21166666666667,1.95633333333333,8.23942388888889,1.34669609788656,-0.0403039021134366,-2.90583288489089,"PETG","Flat",110,2,"PETG 110%_2.txt"
3.42528,11.231,0.016457,1.4039,0.0078092,0.00031237,0.031237,25.008,11.231,1.4039,0.031237,4.21166666666667,1.95633333333333,8.23942388888889,1.36308073858724,-0.0408192614127618,-2.90756189278167,"PETG","Flat",110,2,"PETG 110%_2.txt"
3.44331,11.366,0.016624,1.4207,0.0079755,0.00031902,0.031902,25.008,11.366,1.4207,0.031902,4.21166666666667,1.95633333333333,8.23942388888889,1.37946537928791,-0.0412346207120873,-2.9024157606875,"PETG","Flat",110,2,"PETG 110%_2.txt"
3.46134,11.5,0.01679,1.4376,0.0081419,0.00032568,0.032568,25.008,11.5,1.4376,0.032568,4.21166666666667,1.95633333333333,8.23942388888889,1.39572865227969,-0.0418713477203063,-2.91258679189666,"PETG","Flat",110,2,"PETG 110%_2.txt"
3.47936,11.635,0.016956,1.4544,0.0083082,0.00033233,0.033233,25.008,11.635,1.4544,0.033233,4.21166666666667,1.95633333333333,8.23942388888889,1.41211329298037,-0.0422867070196316,-2.90750185778545,"PETG","Flat",110,2,"PETG 110%_2.txt"
3.49739,11.77,0.017123,1.4713,0.0084746,0.00033898,0.033898,25.008,11.77,1.4713,0.033898,4.21166666666667,1.95633333333333,8.23942388888889,1.42849793368104,-0.0428020663189572,-2.90913248956414,"PETG","Flat",110,2,"PETG 110%_2.txt"
3.51542,11.905,0.017289,1.4881,0.008641,0.00034564,0.034564,25.009,11.905,1.4881,0.034564,4.21166666666667,1.95633333333333,8.23942388888889,1.44488257438172,-0.0432174256182825,-2.90420170810311,"PETG","Flat",110,2,"PETG 110%_2.txt"
3.53345,12.04,0.017456,1.505,0.0088073,0.00035229,0.035229,25.009,12.04,1.505,0.035229,4.21166666666667,1.95633333333333,8.23942388888889,1.46126721508239,-0.0437327849176077,-2.90583288489088,"PETG","Flat",110,2,"PETG 110%_2.txt"
3.55148,12.175,0.017622,1.5218,0.0089737,0.00035895,0.035895,25.009,12.175,1.5218,0.035895,4.21166666666667,1.95633333333333,8.23942388888889,1.47765185578307,-0.0441481442169329,-2.90104772091818,"PETG","Flat",110,2,"PETG 110%_2.txt"
3.5695,12.298,0.017788,1.5372,0.00914,0.0003656,0.03656,25.009,12.298,1.5372,0.03656,4.21166666666667,1.95633333333333,8.23942388888889,1.49258008397701,-0.044619916022985,-2.90267473477654,"PETG","Flat",110,2,"PETG 110%_2.txt"
3.58753,12.409,0.017955,1.5511,0.0093064,0.00037225,0.037225,25.009,12.409,1.5511,0.037225,4.21166666666667,1.95633333333333,8.23942388888889,1.50605189966424,-0.0450481003357635,-2.90426796052888,"PETG","Flat",110,2,"PETG 110%_2.txt"
3.60556,12.52,0.018121,1.5649,0.0094727,0.00037891,0.037891,25.009,12.52,1.5649,0.037891,4.21166666666667,1.95633333333333,8.23942388888889,1.51952371535146,-0.0453762846485422,-2.89962838830227,"PETG","Flat",110,2,"PETG 110%_2.txt"
3.62359,12.631,0.018287,1.5788,0.0096391,0.00038556,0.038556,25.01,12.631,1.5788,0.038556,4.21166666666667,1.95633333333333,8.23942388888889,1.53299553103868,-0.0458044689613208,-2.90122048146192,"PETG","Flat",110,2,"PETG 110%_2.txt"
3.64161,12.741,0.018454,1.5927,0.0098054,0.00039222,0.039222,25.01,12.741,1.5927,0.039222,4.21166666666667,1.95633333333333,8.23942388888889,1.54634597901701,-0.0463540209829933,-2.91040503440656,"PETG","Flat",110,2,"PETG 110%_2.txt"
3.65964,12.852,0.01862,1.6066,0.0099718,0.00039887,0.039887,25.01,12.852,1.6066,0.039887,4.21166666666667,1.95633333333333,8.23942388888889,1.55981779470423,-0.046782205295772,-2.9118763410788,"PETG","Flat",110,2,"PETG 110%_2.txt"
3.67767,12.963,0.018786,1.6204,0.010138,0.00040553,0.040553,25.01,12.963,1.6204,0.040553,4.21166666666667,1.95633333333333,8.23942388888889,1.57328961039145,-0.0471103896085507,-2.90733088179158,"PETG","Flat",110,2,"PETG 110%_2.txt"
3.6957,13.074,0.018953,1.6343,0.010304,0.00041218,0.041218,25.01,13.074,1.6343,0.041218,4.21166666666667,1.95633333333333,8.23942388888889,1.58676142607867,-0.0475385739213292,-2.90880339725443,"PETG","Flat",110,2,"PETG 110%_2.txt"
3.71373,13.185,0.019119,1.6482,0.010471,0.00041883,0.041883,25.01,13.185,1.6482,0.041883,4.21166666666667,1.95633333333333,8.23942388888889,1.60023324176589,-0.0479667582341079,-2.9102510759682,"PETG","Flat",110,2,"PETG 110%_2.txt"
3.73175,13.296,0.019285,1.6621,0.010637,0.00042549,0.042549,25.011,13.296,1.6621,0.042549,4.21166666666667,1.95633333333333,8.23942388888889,1.61370505745311,-0.0483949425468864,-2.91167454105567,"PETG","Flat",110,2,"PETG 110%_2.txt"
3.74978,13.407,0.019452,1.6759,0.010804,0.00043214,0.043214,25.011,13.407,1.6759,0.043214,4.21166666666667,1.95633333333333,8.23942388888889,1.62717687314033,-0.0487231268596651,-2.90728127332568,"PETG","Flat",110,2,"PETG 110%_2.txt"
3.76781,13.518,0.019618,1.6898,0.01097,0.0004388,0.04388,25.011,13.518,1.6898,0.04388,4.21166666666667,1.95633333333333,8.23942388888889,1.64064868882756,-0.0491513111724435,-2.90870583337931,"PETG","Flat",110,2,"PETG 110%_2.txt"
3.78584,13.629,0.019784,1.7037,0.011136,0.00044545,0.044545,25.011,13.629,1.7037,0.044545,4.21166666666667,1.95633333333333,8.23942388888889,1.65412050451478,-0.0495794954852222,-2.91010714827858,"PETG","Flat",110,2,"PETG 110%_2.txt"
3.80386,13.74,0.019951,1.7175,0.011303,0.0004521,0.04521,25.011,13.74,1.7175,0.04521,4.21166666666667,1.95633333333333,8.23942388888889,1.667592320202,-0.0499076797980009,-2.90583288489088,"PETG","Flat",110,2,"PETG 110%_2.txt"
3.82189,13.851,0.020117,1.7314,0.011469,0.00045876,0.045876,25.011,13.851,1.7314,0.045876,4.21166666666667,1.95633333333333,8.23942388888889,1.68106413588922,-0.0503358641107794,-2.90723484525698,"PETG","Flat",110,2,"PETG 110%_2.txt"
3.83992,13.962,0.020284,1.7453,0.011635,0.00046541,0.046541,25.012,13.962,1.7453,0.046541,4.21166666666667,1.95633333333333,8.23942388888889,1.69453595157644,-0.0507640484235581,-2.90861447450628,"PETG","Flat",110,2,"PETG 110%_2.txt"
3.85795,14.073,0.02045,1.7592,0.011802,0.00047207,0.047207,25.012,14.073,1.7592,0.047207,4.21166666666667,1.95633333333333,8.23942388888889,1.70800776726366,-0.0511922327363368,-2.90997230197458,"PETG","Flat",110,2,"PETG 110%_2.txt"
3.87598,14.184,0.020616,1.773,0.011968,0.00047872,0.047872,25.012,14.184,1.773,0.047872,4.21166666666667,1.95633333333333,8.23942388888889,1.72147958295088,-0.0515204170491153,-2.90583288489088,"PETG","Flat",110,2,"PETG 110%_2.txt"
3.894,14.295,0.020783,1.7869,0.012134,0.00048537,0.048537,25.012,14.295,1.7869,0.048537,4.21166666666667,1.95633333333333,8.23942388888889,1.73495139863811,-0.0519486013618939,-2.90719130124204,"PETG","Flat",110,2,"PETG 110%_2.txt"
3.91203,14.406,0.020949,1.8008,0.012301,0.00049203,0.049203,25.012,14.406,1.8008,0.049203,4.21166666666667,1.95633333333333,8.23942388888889,1.74842321432533,-0.0523767856746724,-2.90852874692761,"PETG","Flat",110,2,"PETG 110%_2.txt"
3.93006,14.517,0.021115,1.8147,0.012467,0.00049868,0.049868,25.012,14.517,1.8147,0.049868,4.21166666666667,1.95633333333333,8.23942388888889,1.76189503001255,-0.0528049699874511,-2.90984570383265,"PETG","Flat",110,2,"PETG 110%_2.txt"
3.94809,14.628,0.021282,1.8285,0.012633,0.00050534,0.050534,25.013,14.628,1.8285,0.050534,4.21166666666667,1.95633333333333,8.23942388888889,1.77536684569977,-0.0531331543002298,-2.90583288489088,"PETG","Flat",110,2,"PETG 110%_2.txt"
3.96611,14.739,0.021448,1.8424,0.0128,0.00051199,0.051199,25.013,14.739,1.8424,0.051199,4.21166666666667,1.95633333333333,8.23942388888889,1.78883866138699,-0.0535613386130083,-2.90715038064526,"PETG","Flat",110,2,"PETG 110%_2.txt"
3.98414,14.85,0.021614,1.8563,0.012966,0.00051864,0.051864,25.013,14.85,1.8563,0.051864,4.21166666666667,1.95633333333333,8.23942388888889,1.80231047707421,-0.053989522925787,-2.90844814554689,"PETG","Flat",110,2,"PETG 110%_2.txt"
4.00217,14.961,0.021781,1.8702,0.013132,0.0005253,0.05253,25.013,14.961,1.8702,0.05253,4.21166666666667,1.95633333333333,8.23942388888889,1.81578229276143,-0.0544177072385656,-2.90972661953618,"PETG","Flat",110,2,"PETG 110%_2.txt"
4.0202,15.072,0.021947,1.884,0.013299,0.00053195,0.053195,25.013,15.072,1.884,0.053195,4.21166666666667,1.95633333333333,8.23942388888889,1.82925410844866,-0.0547458915513441,-2.90583288489088,"PETG","Flat",110,2,"PETG 110%_2.txt"
4.03823,15.183,0.022113,1.8979,0.013465,0.00053861,0.053861,25.013,15.183,1.8979,0.053861,4.21166666666667,1.95633333333333,8.23942388888889,1.84272592413588,-0.0551740758641226,-2.90711185331801,"PETG","Flat",110,2,"PETG 110%_2.txt"
4.05625,15.294,0.02228,1.9118,0.013632,0.00054526,0.054526,25.014,15.294,1.9118,0.054526,4.21166666666667,1.95633333333333,8.23942388888889,1.8561977398231,-0.0556022601769013,-2.90837222391993,"PETG","Flat",110,2,"PETG 110%_2.txt"
4.07428,15.405,0.022446,1.9256,0.013798,0.00055192,0.055192,25.014,15.405,1.9256,0.055192,4.21166666666667,1.95633333333333,8.23942388888889,1.86966955551032,-0.05593044448968,-2.90457231458662,"PETG","Flat",110,2,"PETG 110%_2.txt"
4.09231,15.516,0.022612,1.9395,0.013964,0.00055857,0.055857,25.014,15.516,1.9395,0.055857,4.21166666666667,1.95633333333333,8.23942388888889,1.88314137119754,-0.0563586288024587,-2.90583288489088,"PETG","Flat",110,2,"PETG 110%_2.txt"
4.11034,15.627,0.022779,1.9534,0.014131,0.00056522,0.056522,25.014,15.627,1.9534,0.056522,4.21166666666667,1.95633333333333,8.23942388888889,1.89661318688476,-0.0567868131152371,-2.90707551526759,"PETG","Flat",110,2,"PETG 110%_2.txt"
4.12836,15.738,0.022945,1.9673,0.014297,0.00057188,0.057188,25.014,15.738,1.9673,0.057188,4.21166666666667,1.95633333333333,8.23942388888889,1.91008500257198,-0.0572149974280158,-2.90830058598159,"PETG","Flat",110,2,"PETG 110%_2.txt"
4.14639,15.849,0.023112,1.9811,0.014463,0.00057853,0.057853,25.014,15.849,1.9811,0.057853,4.21166666666667,1.95633333333333,8.23942388888889,1.92355681825921,-0.0575431817407945,-2.90460762913505,"PETG","Flat",110,2,"PETG 110%_2.txt"
4.16442,15.96,0.023278,1.995,0.01463,0.00058519,0.058519,25.015,15.96,1.995,0.058519,4.21166666666667,1.95633333333333,8.23942388888889,1.93702863394643,-0.057971366053573,-2.90583288489088,"PETG","Flat",110,2,"PETG 110%_2.txt"
4.18245,16.071,0.023444,2.0089,0.014796,0.00059184,0.059184,25.015,16.071,2.0089,0.059184,4.21166666666667,1.95633333333333,8.23942388888889,1.95050044963365,-0.0583995503663517,-2.90704118504414,"PETG","Flat",110,2,"PETG 110%_2.txt"
4.20048,16.182,0.023611,2.0228,0.014962,0.00059849,0.059849,25.015,16.182,2.0228,0.059849,4.21166666666667,1.95633333333333,8.23942388888889,1.96397226532087,-0.0588277346791306,-2.9082328791344,"PETG","Flat",110,2,"PETG 110%_2.txt"
4.2185,16.293,0.023777,2.0366,0.015129,0.00060515,0.060515,25.015,16.293,2.0366,0.060515,4.21166666666667,1.95633333333333,8.23942388888889,1.97744408100809,-0.0591559189919089,-2.90464101894868,"PETG","Flat",110,2,"PETG 110%_2.txt"
4.23653,16.404,0.023943,2.0505,0.015295,0.0006118,0.06118,25.015,16.404,2.0505,0.06118,4.21166666666667,1.95633333333333,8.23942388888889,1.99091589669531,-0.0595841033046876,-2.90583288489088,"PETG","Flat",110,2,"PETG 110%_2.txt"
4.25456,16.515,0.02411,2.0644,0.015461,0.00061846,0.061846,25.015,16.515,2.0644,0.061846,4.21166666666667,1.95633333333333,8.23942388888889,2.00438771238253,-0.0600122876174662,-2.90700870071044,"PETG","Flat",110,2,"PETG 110%_2.txt"
4.27259,16.626,0.024276,2.0783,0.015628,0.00062511,0.062511,25.016,16.626,2.0783,0.062511,4.21166666666667,1.95633333333333,8.23942388888889,2.01785952806976,-0.0604404719302445,-2.90816878844462,"PETG","Flat",110,2,"PETG 110%_2.txt"
4.29061,16.737,0.024442,2.0921,0.015794,0.00063176,0.063176,25.016,16.737,2.0921,0.063176,4.21166666666667,1.95633333333333,8.23942388888889,2.03133134375698,-0.0607686562430234,-2.90467263720775,"PETG","Flat",110,2,"PETG 110%_2.txt"
4.30864,16.848,0.024609,2.106,0.01596,0.00063842,0.063842,25.016,16.848,2.106,0.063842,4.21166666666667,1.95633333333333,8.23942388888889,2.0448031594442,-0.0611968405558021,-2.90583288489089,"PETG","Flat",110,2,"PETG 110%_2.txt"
4.32667,16.959,0.024775,2.1199,0.016127,0.00064507,0.064507,25.016,16.959,2.1199,0.064507,4.21166666666667,1.95633333333333,8.23942388888889,2.05827497513142,-0.0616250248685803,-2.90697791728762,"PETG","Flat",110,2,"PETG 110%_2.txt"
4.3447,17.07,0.024941,2.1337,0.016293,0.00065173,0.065173,25.016,17.07,2.1337,0.065173,4.21166666666667,1.95633333333333,8.23942388888889,2.07174679081864,-0.0619532091813593,-2.90355763140832,"PETG","Flat",110,2,"PETG 110%_2.txt"
4.36273,17.181,0.025108,2.1476,0.01646,0.00065838,0.065838,25.016,17.181,2.1476,0.065838,4.21166666666667,1.95633333333333,8.23942388888889,2.08521860650586,-0.062381393494138,-2.90470262125805,"PETG","Flat",110,2,"PETG 110%_2.txt"
4.38075,17.292,0.025274,2.1615,0.016626,0.00066503,0.066503,25.017,17.292,2.1615,0.066503,4.21166666666667,1.95633333333333,8.23942388888889,2.09869042219308,-0.0628095778069162,-2.90583288489087,"PETG","Flat",110,2,"PETG 110%_2.txt"
4.39878,17.403,0.02544,2.1754,0.016792,0.00067169,0.067169,25.017,17.403,2.1754,0.067169,4.21166666666667,1.95633333333333,8.23942388888889,2.1121622378803,-0.0632377621196949,-2.90694870459202,"PETG","Flat",110,2,"PETG 110%_2.txt"
4.41681,17.514,0.025607,2.1892,0.016959,0.00067834,0.067834,25.017,17.514,2.1892,0.067834,4.21166666666667,1.95633333333333,8.23942388888889,2.12563405356753,-0.0635659464324738,-2.90361531301269,"PETG","Flat",110,2,"PETG 110%_2.txt"
4.43484,17.625,0.025773,2.2031,0.017125,0.000685,0.0685,25.017,17.625,2.2031,0.0685,4.21166666666667,1.95633333333333,8.23942388888889,2.13910586925475,-0.0639941307452521,-2.90473109460542,"PETG","Flat",110,2,"PETG 110%_2.txt"
4.45286,17.736,0.02594,2.217,0.017291,0.00069165,0.069165,25.017,17.736,2.217,0.069165,4.21166666666667,1.95633333333333,8.23942388888889,2.15257768494197,-0.0644223150580308,-2.90583288489088,"PETG","Flat",110,2,"PETG 110%_2.txt"
4.47089,17.847,0.026106,2.2309,0.017458,0.00069831,0.069831,25.017,17.847,2.2309,0.069831,4.21166666666667,1.95633333333333,8.23942388888889,2.16604950062919,-0.0648504993708094,-2.90692094539466,"PETG","Flat",110,2,"PETG 110%_2.txt"
4.48892,17.958,0.026272,2.2447,0.017624,0.00070496,0.070496,25.018,17.958,2.2447,0.070496,4.21166666666667,1.95633333333333,8.23942388888889,2.17952131631641,-0.0651786836835879,-2.90367014227237,"PETG","Flat",110,2,"PETG 110%_2.txt"
4.50695,18.069,0.026439,2.2586,0.01779,0.00071161,0.071161,25.018,18.069,2.2586,0.071161,4.21166666666667,1.95633333333333,8.23942388888889,2.19299313200363,-0.0656068679963666,-2.90475816861625,"PETG","Flat",110,2,"PETG 110%_2.txt"
4.52498,18.18,0.026605,2.2725,0.017957,0.00071827,0.071827,25.018,18.18,2.2725,0.071827,4.21166666666667,1.95633333333333,8.23942388888889,2.20646494769085,-0.0660350523091453,-2.90583288489088,"PETG","Flat",110,2,"PETG 110%_2.txt"
4.543,18.291,0.026771,2.2864,0.018123,0.00072492,0.072492,25.018,18.291,2.2864,0.072492,4.21166666666667,1.95633333333333,8.23942388888889,2.21993676337808,-0.066463236621924,-2.90689453384902,"PETG","Flat",110,2,"PETG 110%_2.txt"
4.56103,18.402,0.026938,2.3002,0.018289,0.00073158,0.073158,25.018,18.402,2.3002,0.073158,4.21166666666667,1.95633333333333,8.23942388888889,2.2334085790653,-0.066791420934702,-2.90372232565438,"PETG","Flat",110,2,"PETG 110%_2.txt"
4.57906,18.513,0.027104,2.3141,0.018456,0.00073823,0.073823,25.018,18.513,2.3141,0.073823,4.21166666666667,1.95633333333333,8.23942388888889,2.24688039475252,-0.0672196052474807,-2.90478394397307,"PETG","Flat",110,2,"PETG 110%_2.txt"
4.59709,18.624,0.02727,2.328,0.018622,0.00074488,0.074488,25.019,18.624,2.328,0.074488,4.21166666666667,1.95633333333333,8.23942388888889,2.26035221043974,-0.0676477895602599,-2.90583288489089,"PETG","Flat",110,2,"PETG 110%_2.txt"
4.61512,18.735,0.027437,2.3418,0.018788,0.00075154,0.075154,25.019,18.735,2.3418,0.075154,4.21166666666667,1.95633333333333,8.23942388888889,2.27382402612696,-0.0679759738730383,-2.90272328435555,"PETG","Flat",110,2,"PETG 110%_2.txt"
4.63314,18.846,0.027603,2.3558,0.018955,0.00075819,0.075819,25.019,18.846,2.3558,0.075819,4.21166666666667,1.95633333333333,8.23942388888889,2.28729584181418,-0.0685041581858168,-2.90789363213417,"PETG","Flat",110,2,"PETG 110%_2.txt"
4.65117,18.96,0.027769,2.37,0.019121,0.00076485,0.076485,25.019,18.96,2.37,0.076485,4.21166666666667,1.95633333333333,8.23942388888889,2.30113176062809,-0.068868239371914,-2.90583288489089,"PETG","Flat",110,2,"PETG 110%_2.txt"
4.6692,19.074,0.027936,2.3843,0.019288,0.0007715,0.07715,25.019,19.074,2.3843,0.07715,4.21166666666667,1.95633333333333,8.23942388888889,2.31496767944199,-0.0693323205580105,-2.90786899962297,"PETG","Flat",110,2,"PETG 110%_2.txt"
4.68723,19.189,0.028102,2.3986,0.019454,0.00077815,0.077815,25.019,19.189,2.3986,0.077815,4.21166666666667,1.95633333333333,8.23942388888889,2.32892496596479,-0.0696750340352139,-2.90482089699049,"PETG","Flat",110,2,"PETG 110%_2.txt"
4.70525,19.303,0.028268,2.4128,0.01962,0.00078481,0.078481,25.02,19.303,2.4128,0.078481,4.21166666666667,1.95633333333333,8.23942388888889,2.34276088477869,-0.0700391152213107,-2.90281478868164,"PETG","Flat",110,2,"PETG 110%_2.txt"
4.72328,19.417,0.028435,2.4271,0.019787,0.00079146,0.079146,25.02,19.417,2.4271,0.079146,4.21166666666667,1.95633333333333,8.23942388888889,2.35659680359259,-0.0705031964074072,-2.90483278016593,"PETG","Flat",110,2,"PETG 110%_2.txt"
4.74131,19.531,0.028601,2.4414,0.019953,0.00079812,0.079812,25.02,19.531,2.4414,0.079812,4.21166666666667,1.95633333333333,8.23942388888889,2.3704327224065,-0.0709672775935046,-2.90682713170741,"PETG","Flat",110,2,"PETG 110%_2.txt"
4.75934,19.645,0.028767,2.4557,0.020119,0.00080477,0.080477,25.02,19.645,2.4557,0.080477,4.21166666666667,1.95633333333333,8.23942388888889,2.3842686412204,-0.071431358779602,-2.90879825628546,"PETG","Flat",110,2,"PETG 110%_2.txt"
4.77737,19.759,0.028934,2.4699,0.020286,0.00081143,0.081143,25.02,19.759,2.4699,0.081143,4.21166666666667,1.95633333333333,8.23942388888889,2.3981045600343,-0.0717954399656984,-2.90681565916427,"PETG","Flat",110,2,"PETG 110%_2.txt"
4.79539,19.874,0.0291,2.4842,0.020452,0.00081808,0.081808,25.02,19.874,2.4842,0.081808,4.21166666666667,1.95633333333333,8.23942388888889,2.4120618465571,-0.0721381534429018,-2.90387865078906,"PETG","Flat",110,2,"PETG 110%_2.txt"
4.81342,19.988,0.029267,2.4985,0.020618,0.00082473,0.082473,25.021,19.988,2.4985,0.082473,4.21166666666667,1.95633333333333,8.23942388888889,2.425897765371,-0.0726022346289987,-2.90583288489088,"PETG","Flat",110,2,"PETG 110%_2.txt"
4.83145,20.102,0.029433,2.5127,0.020785,0.00083139,0.083139,25.021,20.102,2.5127,0.083139,4.21166666666667,1.95633333333333,8.23942388888889,2.4397336841849,-0.0729663158150955,-2.90390081645622,"PETG","Flat",110,2,"PETG 110%_2.txt"
4.84948,20.216,0.029599,2.527,0.020951,0.00083804,0.083804,25.021,20.216,2.527,0.083804,4.21166666666667,1.95633333333333,8.23942388888889,2.45356960299881,-0.0734303970011925,-2.90583288489088,"PETG","Flat",110,2,"PETG 110%_2.txt"
4.8675,20.33,0.029766,2.5413,0.021117,0.0008447,0.08447,25.021,20.33,2.5413,0.08447,4.21166666666667,1.95633333333333,8.23942388888889,2.46740552181271,-0.0738944781872899,-2.90774320966788,"PETG","Flat",110,2,"PETG 110%_2.txt"
4.88553,20.444,0.029932,2.5555,0.021284,0.00085135,0.085135,25.021,20.444,2.5555,0.085135,4.21166666666667,1.95633333333333,8.23942388888889,2.48124144062661,-0.0742585593733862,-2.90583288489087,"PETG","Flat",110,2,"PETG 110%_2.txt"
4.90356,20.559,0.030098,2.5698,0.02145,0.000858,0.0858,25.021,20.559,2.5698,0.0858,4.21166666666667,1.95633333333333,8.23942388888889,2.49519872714941,-0.0746012728505892,-2.90299917700168,"PETG","Flat",110,2,"PETG 110%_2.txt"
4.92159,20.673,0.030265,2.5841,0.021616,0.00086466,0.086466,25.022,20.673,2.5841,0.086466,4.21166666666667,1.95633333333333,8.23942388888889,2.50903464596331,-0.0750653540366866,-2.90489354269133,"PETG","Flat",110,2,"PETG 110%_2.txt"
4.93962,20.787,0.030431,2.5984,0.021783,0.00087131,0.087131,25.022,20.787,2.5984,0.087131,4.21166666666667,1.95633333333333,8.23942388888889,2.52287056477722,-0.0755294352227831,-2.90676705752706,"PETG","Flat",110,2,"PETG 110%_2.txt"
4.95764,20.901,0.030597,2.6126,0.021949,0.00087797,0.087797,25.022,20.901,2.6126,0.087797,4.21166666666667,1.95633333333333,8.23942388888889,2.53670648359112,-0.0758935164088803,-2.90490378966854,"PETG","Flat",110,2,"PETG 110%_2.txt"
4.97567,21.002,0.030764,2.6253,0.022116,0.00088462,0.088462,25.022,21.002,2.6253,0.088462,4.21166666666667,1.95633333333333,8.23942388888889,2.5489646221894,-0.0763353778105982,-2.90768208626055,"PETG","Flat",110,2,"PETG 110%_2.txt"
4.9937,21.095,0.03093,2.6369,0.022282,0.00089127,0.089127,25.022,21.095,2.6369,0.089127,4.21166666666667,1.95633333333333,8.23942388888889,2.56025181911653,-0.0766481808834665,-2.90675341816021,"PETG","Flat",110,2,"PETG 110%_2.txt"
5.01173,21.188,0.031096,2.6485,0.022448,0.00089793,0.089793,25.022,21.188,2.6485,0.089793,4.21166666666667,1.95633333333333,8.23942388888889,2.57153901604367,-0.0769609839563348,-2.90583288489087,"PETG","Flat",110,2,"PETG 110%_2.txt"
5.02975,21.281,0.031263,2.6602,0.022615,0.00090458,0.090458,25.023,21.281,2.6602,0.090458,4.21166666666667,1.95633333333333,8.23942388888889,2.5828262129708,-0.0773737870292037,-2.90857029656431,"PETG","Flat",110,2,"PETG 110%_2.txt"
5.04778,21.374,0.031429,2.6718,0.022781,0.00091124,0.091124,25.023,21.374,2.6718,0.091124,4.21166666666667,1.95633333333333,8.23942388888889,2.59411340989793,-0.0776865901020725,-2.90764990276489,"PETG","Flat",110,2,"PETG 110%_2.txt"
5.06581,21.467,0.031595,2.6834,0.022947,0.00091789,0.091789,25.023,21.467,2.6834,0.091789,4.21166666666667,1.95633333333333,8.23942388888889,2.60540060682506,-0.0779993931749408,-2.90673746645825,"PETG","Flat",110,2,"PETG 110%_2.txt"
5.08384,21.56,0.031762,2.695,0.023114,0.00092454,0.092454,25.023,21.56,2.695,0.092454,4.21166666666667,1.95633333333333,8.23942388888889,2.61668780375219,-0.0783121962478091,-2.90583288489087,"PETG","Flat",110,2,"PETG 110%_2.txt"
5.10187,21.653,0.031928,2.7066,0.02328,0.0009312,0.09312,25.023,21.653,2.7066,0.09312,4.21166666666667,1.95633333333333,8.23942388888889,2.62797500067932,-0.0786249993206778,-2.90493605707078,"PETG","Flat",110,2,"PETG 110%_2.txt"
5.11989,21.746,0.032095,2.7182,0.023446,0.00093785,0.093785,25.023,21.746,2.7182,0.093785,4.21166666666667,1.95633333333333,8.23942388888889,2.63926219760645,-0.0789378023935465,-2.90404688372991,"PETG","Flat",110,2,"PETG 110%_2.txt"
5.13792,21.839,0.032261,2.7299,0.023613,0.00094451,0.094451,25.024,21.839,2.7299,0.094451,4.21166666666667,1.95633333333333,8.23942388888889,2.65054939453359,-0.079350605466415,-2.90672205818583,"PETG","Flat",110,2,"PETG 110%_2.txt"
5.15595,21.932,0.032427,2.7415,0.023779,0.00095116,0.095116,25.024,21.932,2.7415,0.095116,4.21166666666667,1.95633333333333,8.23942388888889,2.66183659146072,-0.0796634085392833,-2.90583288489087,"PETG","Flat",110,2,"PETG 110%_2.txt"
5.17398,22.025,0.032594,2.7531,0.023945,0.00095782,0.095782,25.024,22.025,2.7531,0.095782,4.21166666666667,1.95633333333333,8.23942388888889,2.67312378838785,-0.0799762116121521,-2.9049512045386,"PETG","Flat",110,2,"PETG 110%_2.txt"
5.192,22.118,0.03276,2.7647,0.024112,0.00096447,0.096447,25.024,22.118,2.7647,0.096447,4.21166666666667,1.95633333333333,8.23942388888889,2.68441098531498,-0.0802890146850208,-2.90407692281335,"PETG","Flat",110,2,"PETG 110%_2.txt"
5.21003,22.211,0.032926,2.7763,0.024278,0.00097112,0.097112,25.024,22.211,2.7763,0.097112,4.21166666666667,1.95633333333333,8.23942388888889,2.69569818224211,-0.0806018177578891,-2.9032099469758,"PETG","Flat",110,2,"PETG 110%_2.txt"
5.22806,22.304,0.033093,2.7879,0.024444,0.00097778,0.097778,25.024,22.304,2.7879,0.097778,4.21166666666667,1.95633333333333,8.23942388888889,2.70698537916924,-0.0809146208307578,-2.90235018583012,"PETG","Flat",110,2,"PETG 110%_2.txt"
5.24609,22.396,0.033259,2.7996,0.024611,0.00098443,0.098443,25.025,22.396,2.7996,0.098443,4.21166666666667,1.95633333333333,8.23942388888889,2.71815120838748,-0.0814487916125199,-2.90930102916559,"PETG","Flat",110,2,"PETG 110%_2.txt"
5.26412,22.489,0.033425,2.8112,0.024777,0.00099109,0.099109,25.025,22.489,2.8112,0.099109,4.21166666666667,1.95633333333333,8.23942388888889,2.72943840531461,-0.0817615946853887,-2.90842326000956,"PETG","Flat",110,2,"PETG 110%_2.txt"
5.28214,22.582,0.033592,2.8228,0.024944,0.00099774,0.099774,25.025,22.582,2.8228,0.099774,4.21166666666667,1.95633333333333,8.23942388888889,2.74072560224174,-0.082074397758257,-2.90755270505374,"PETG","Flat",110,2,"PETG 110%_2.txt"
5.30017,22.675,0.033758,2.8344,0.02511,0.0010044,0.10044,25.025,22.675,2.8344,0.10044,4.21166666666667,1.95633333333333,8.23942388888889,2.75201279916887,-0.0823872008311257,-2.90668927572416,"PETG","Flat",110,2,"PETG 110%_2.txt"
5.3182,22.768,0.033924,2.846,0.025276,0.001011,0.1011,25.025,22.768,2.846,0.1011,4.21166666666667,1.95633333333333,8.23942388888889,2.76329999609601,-0.0827000039039945,-2.90583288489088,"PETG","Flat",110,2,"PETG 110%_2.txt"
5.33623,22.861,0.034091,2.8576,0.025443,0.0010177,0.10177,25.025,22.861,2.8576,0.10177,4.21166666666667,1.95633333333333,8.23942388888889,2.77458719302314,-0.0830128069768632,-2.90498344683872,"PETG","Flat",110,2,"PETG 110%_2.txt"
5.35425,22.954,0.034257,2.8693,0.025609,0.0010244,0.10244,25.026,22.954,2.8693,0.10244,4.21166666666667,1.95633333333333,8.23942388888889,2.78587438995027,-0.0834256100497313,-2.90752483357374,"PETG","Flat",110,2,"PETG 110%_2.txt"
5.37228,23.047,0.034423,2.8809,0.025775,0.001031,0.1031,25.026,23.047,2.8809,0.1031,4.21166666666667,1.95633333333333,8.23942388888889,2.7971615868774,-0.0837384131226,-2.90667545290014,"PETG","Flat",110,2,"PETG 110%_2.txt"
5.39031,23.14,0.03459,2.8925,0.025942,0.0010377,0.10377,25.026,23.14,2.8925,0.10377,4.21166666666667,1.95633333333333,8.23942388888889,2.80844878380453,-0.0840512161954687,-2.90583288489088,"PETG","Flat",110,2,"PETG 110%_2.txt"
5.40834,23.233,0.034756,2.9041,0.026108,0.0010443,0.10443,25.026,23.233,2.9041,0.10443,4.21166666666667,1.95633333333333,8.23942388888889,2.81973598073166,-0.0843640192683375,-2.90499704790942,"PETG","Flat",110,2,"PETG 110%_2.txt"
5.42637,23.326,0.034923,2.9157,0.026274,0.001051,0.1051,25.026,23.326,2.9157,0.1051,4.21166666666667,1.95633333333333,8.23942388888889,2.83102317765879,-0.0846768223412058,-2.90416786161833,"PETG","Flat",110,2,"PETG 110%_2.txt"
5.44439,23.419,0.035089,2.9274,0.026441,0.0010576,0.10576,25.026,23.419,2.9274,0.10576,4.21166666666667,1.95633333333333,8.23942388888889,2.84231037458593,-0.0850896254140743,-2.90666206921071,"PETG","Flat",110,2,"PETG 110%_2.txt"
5.46242,23.512,0.035255,2.939,0.026607,0.0010643,0.10643,25.027,23.512,2.939,0.10643,4.21166666666667,1.95633333333333,8.23942388888889,2.85359757151306,-0.085402428486943,-2.90583288489088,"PETG","Flat",110,2,"PETG 110%_2.txt"
5.48045,23.605,0.035422,2.9506,0.026773,0.0010709,0.10709,25.027,23.605,2.9506,0.10709,4.21166666666667,1.95633333333333,8.23942388888889,2.86488476844019,-0.0857152315598118,-2.9050102202878,"PETG","Flat",110,2,"PETG 110%_2.txt"
5.49848,23.698,0.035588,2.9622,0.02694,0.0010776,0.10776,25.027,23.698,2.9622,0.10776,4.21166666666667,1.95633333333333,8.23942388888889,2.87617196536732,-0.0860280346326801,-2.90419399880764,"PETG","Flat",110,2,"PETG 110%_2.txt"
5.5165,23.791,0.035754,2.9738,0.027106,0.0010842,0.10842,25.027,23.791,2.9738,0.10842,4.21166666666667,1.95633333333333,8.23942388888889,2.88745916229445,-0.0863408377055488,-2.90338414505174,"PETG","Flat",110,2,"PETG 110%_2.txt"
5.53453,23.883,0.035921,2.9854,0.027272,0.0010909,0.10909,25.027,23.883,2.9854,0.10909,4.21166666666667,1.95633333333333,8.23942388888889,2.89862499151269,-0.0867750084873111,-2.90664595991529,"PETG","Flat",110,2,"PETG 110%_2.txt"
5.55256,23.976,0.036087,2.9971,0.027439,0.0010976,0.10976,25.027,23.976,2.9971,0.10976,4.21166666666667,1.95633333333333,8.23942388888889,2.90991218843982,-0.0871878115601796,-2.90907248874511,"PETG","Flat",110,2,"PETG 110%_2.txt"
5.57059,24.069,0.036253,3.0087,0.027605,0.0011042,0.11042,25.028,24.069,3.0087,0.11042,4.21166666666667,1.95633333333333,8.23942388888889,2.92119938536695,-0.0875006146330484,-2.90825322009667,"PETG","Flat",110,2,"PETG 110%_2.txt"
5.58862,24.162,0.03642,3.0203,0.027771,0.0011109,0.11109,25.028,24.162,3.0203,0.11109,4.21166666666667,1.95633333333333,8.23942388888889,2.93248658229408,-0.0878134177059171,-2.9074402445425,"PETG","Flat",110,2,"PETG 110%_2.txt"
