Repository: VipulKohinkar/3D-Printing-Parameter-Optimisation

# 3D Printing Parameter Optimisation: Impact of K-Value on Carbon-Reinforced PETG

## MSc Mechanical Engineering with Management

**Author:** Vipul Kohinkar  
**Project:** MEE7012-SUM  
**Date:** 27 August 2026

---

## Project Overview

This project investigates the influence of flow-rate multiplier (K-value) and build orientation on the tensile behaviour of PETG and carbon-fibre-reinforced PETG (CF-PETG) manufactured using fused deposition modelling (FDM).

The study compares an unreinforced thermoplastic, PETG, with a carbon-fibre-reinforced PETG composite to investigate whether the two materials respond differently to changes in material flow and build orientation.

---

File: 3_Experimental_data/Modulus/Recalculated Stress Strain/Recalculated_Stress_Strain_All_Data.csv (part 139 of 212)
"Time (s)","Load (N)","Machine Extension (mm)","Stress (MPa)","Extension from Preload (mm)","Strain","Percentage Strain","Gauge Length (mm)","Load_N","NEXYGEN_Stress_MPa","Percentage_Strain","Measured_Width_mm","Measured_Thickness_mm","Measured_Area_mm2","Recalculated_Stress_MPa","Stress_Difference_MPa","Stress_Difference_Percent","Material","Orientation","K","Sample","File"
8.74348,40.483,0.061666,5.0604,0.053018,0.0021207,0.21207,25.053,40.483,5.0604,0.21207,4.21166666666667,1.95633333333333,8.23942388888889,4.9133289591512,-0.147071040848797,-2.9063125612362,"PETG","Flat",110,2,"PETG 110%_2.txt"
8.76151,40.581,0.06181,5.0726,0.053162,0.0021265,0.21265,25.053,40.581,5.0726,0.21265,4.21166666666667,1.95633333333333,8.23942388888889,4.9252229946228,-0.147377005377196,-2.90535436220471,"PETG","Flat",110,2,"PETG 110%_2.txt"
8.77954,40.679,0.061953,5.0848,0.053305,0.0021322,0.21322,25.053,40.679,5.0848,0.21322,4.21166666666667,1.95633333333333,8.23942388888889,4.9371170300944,-0.147682969905595,-2.90440076120192,"PETG","Flat",110,2,"PETG 110%_2.txt"
8.79756,40.777,0.062097,5.0971,0.053449,0.0021379,0.21379,25.053,40.777,5.0971,0.21379,4.21166666666667,1.95633333333333,8.23942388888889,4.94901106556601,-0.148088934433995,-2.90535666229806,"PETG","Flat",110,2,"PETG 110%_2.txt"
8.81559,40.875,0.06224,5.1093,0.053592,0.0021437,0.21437,25.053,40.875,5.1093,0.21437,4.21166666666667,1.95633333333333,8.23942388888889,4.96090510103761,-0.148394898962393,-2.90440762848909,"PETG","Flat",110,2,"PETG 110%_2.txt"
8.83362,40.973,0.062384,5.1216,0.053736,0.0021494,0.21494,25.054,40.973,5.1216,0.21494,4.21166666666667,1.95633333333333,8.23942388888889,4.97279913650921,-0.148800863490792,-2.90535894038567,"PETG","Flat",110,2,"PETG 110%_2.txt"
8.85165,41.07,0.062527,5.1338,0.053879,0.0021552,0.21552,25.054,41.07,5.1338,0.21552,4.21166666666667,1.95633333333333,8.23942388888889,4.98457180427191,-0.149228195728085,-2.90677852133089,"PETG","Flat",110,2,"PETG 110%_2.txt"
8.86967,41.168,0.062671,5.1461,0.054023,0.0021609,0.21609,25.054,41.168,5.1461,0.21609,4.21166666666667,1.95633333333333,8.23942388888889,4.99646583974352,-0.149634160256484,-2.90771963732699,"PETG","Flat",110,2,"PETG 110%_2.txt"
8.8877,41.266,0.062814,5.1583,0.054166,0.0021666,0.21666,25.054,41.266,5.1583,0.21666,4.21166666666667,1.95633333333333,8.23942388888889,5.00835987521512,-0.149940124784884,-2.9067740299107,"PETG","Flat",110,2,"PETG 110%_2.txt"
8.90573,41.364,0.062958,5.1705,0.05431,0.0021724,0.21724,25.054,41.364,5.1705,0.21724,4.21166666666667,1.95633333333333,8.23942388888889,5.02025391068672,-0.150246089313283,-2.90583288489088,"PETG","Flat",110,2,"PETG 110%_2.txt"
8.92376,41.462,0.063101,5.1828,0.054453,0.0021781,0.21781,25.054,41.462,5.1828,0.21781,4.21166666666667,1.95633333333333,8.23942388888889,5.03214794615832,-0.150652053841682,-2.90676958095397,"PETG","Flat",110,2,"PETG 110%_2.txt"
8.94179,41.56,0.063245,5.195,0.054597,0.0021839,0.21839,25.055,41.56,5.195,0.21839,4.21166666666667,1.95633333333333,8.23942388888889,5.04404198162992,-0.150958018370082,-2.90583288489089,"PETG","Flat",110,2,"PETG 110%_2.txt"
8.95981,41.658,0.063388,5.2073,0.05474,0.0021896,0.21896,25.055,41.658,5.2073,0.21896,4.21166666666667,1.95633333333333,8.23942388888889,5.05593601710152,-0.15136398289848,-2.90676517386131,"PETG","Flat",110,2,"PETG 110%_2.txt"
8.97784,41.756,0.063532,5.2195,0.054884,0.0021953,0.21953,25.055,41.756,5.2195,0.21953,4.21166666666667,1.95633333333333,8.23942388888889,5.06783005257312,-0.151669947426879,-2.90583288489087,"PETG","Flat",110,2,"PETG 110%_2.txt"
8.99587,41.854,0.063675,5.2317,0.055027,0.0022011,0.22011,25.055,41.854,5.2317,0.22011,4.21166666666667,1.95633333333333,8.23942388888889,5.07972408804472,-0.151975911955279,-2.90490494400058,"PETG","Flat",110,2,"PETG 110%_2.txt"
9.0139,41.952,0.063819,5.244,0.055171,0.0022068,0.22068,25.055,41.952,5.244,0.22068,4.21166666666667,1.95633333333333,8.23942388888889,5.09161812351632,-0.152381876483678,-2.90583288489088,"PETG","Flat",110,2,"PETG 110%_2.txt"
9.03192,42.05,0.063962,5.2562,0.055314,0.0022126,0.22126,25.055,42.05,5.2562,0.22126,4.21166666666667,1.95633333333333,8.23942388888889,5.10351215898792,-0.152687841012077,-2.90490926928346,"PETG","Flat",110,2,"PETG 110%_2.txt"
9.04995,42.148,0.064106,5.2685,0.055458,0.0022183,0.22183,25.055,42.148,5.2685,0.22183,4.21166666666667,1.95633333333333,8.23942388888889,5.11540619445952,-0.153093805540476,-2.90583288489088,"PETG","Flat",110,2,"PETG 110%_2.txt"
9.06798,42.246,0.064249,5.2807,0.055601,0.0022241,0.22241,25.056,42.246,5.2807,0.22241,4.21166666666667,1.95633333333333,8.23942388888889,5.12730022993112,-0.153399770068876,-2.90491355443172,"PETG","Flat",110,2,"PETG 110%_2.txt"
9.08601,42.344,0.064393,5.293,0.055745,0.0022298,0.22298,25.056,42.344,5.293,0.22298,4.21166666666667,1.95633333333333,8.23942388888889,5.13919426540273,-0.153805734597274,-2.90583288489087,"PETG","Flat",110,2,"PETG 110%_2.txt"
9.10404,42.442,0.064537,5.3052,0.055888,0.0022355,0.22355,25.056,42.442,5.3052,0.22355,4.21166666666667,1.95633333333333,8.23942388888889,5.15108830087433,-0.154111699125673,-2.90491780000138,"PETG","Flat",110,2,"PETG 110%_2.txt"
9.12206,42.54,0.06468,5.3174,0.056032,0.0022413,0.22413,25.056,42.54,5.3174,0.22413,4.21166666666667,1.95633333333333,8.23942388888889,5.16298233634593,-0.154417663654073,-2.90400691416994,"PETG","Flat",110,2,"PETG 110%_2.txt"
9.14009,42.637,0.064824,5.3297,0.056175,0.002247,0.2247,25.056,42.637,5.3297,0.2247,4.21166666666667,1.95633333333333,8.23942388888889,5.17475500410863,-0.154944995891365,-2.90719920241975,"PETG","Flat",110,2,"PETG 110%_2.txt"
9.15812,42.735,0.064967,5.3419,0.056319,0.0022528,0.22528,25.056,42.735,5.3419,0.22528,4.21166666666667,1.95633333333333,8.23942388888889,5.18664903958024,-0.155250960419765,-2.90628728392079,"PETG","Flat",110,2,"PETG 110%_2.txt"
9.17615,42.833,0.065111,5.3542,0.056462,0.0022585,0.22585,25.056,42.833,5.3542,0.22585,4.21166666666667,1.95633333333333,8.23942388888889,5.19854307505184,-0.155656924948164,-2.90719295035979,"PETG","Flat",110,2,"PETG 110%_2.txt"
9.19417,42.931,0.065254,5.3664,0.056606,0.0022642,0.22642,25.057,42.931,5.3664,0.22642,4.21166666666667,1.95633333333333,8.23942388888889,5.21043711052344,-0.155962889476563,-2.90628520938736,"PETG","Flat",110,2,"PETG 110%_2.txt"
9.2122,43.029,0.065398,5.3787,0.056749,0.00227,0.227,25.057,43.029,5.3787,0.227,4.21166666666667,1.95633333333333,8.23942388888889,5.22233114599504,-0.156368854004961,-2.90718675525613,"PETG","Flat",110,2,"PETG 110%_2.txt"
9.23023,43.127,0.065541,5.3909,0.056893,0.0022757,0.22757,25.057,43.127,5.3909,0.22757,4.21166666666667,1.95633333333333,8.23942388888889,5.23422518146664,-0.156674818533361,-2.90628315371016,"PETG","Flat",110,2,"PETG 110%_2.txt"
9.24826,43.225,0.065685,5.4031,0.057036,0.0022815,0.22815,25.057,43.225,5.4031,0.22815,4.21166666666667,1.95633333333333,8.23942388888889,5.24611921693824,-0.15698078306176,-2.90538363276194,"PETG","Flat",110,2,"PETG 110%_2.txt"
9.26629,43.323,0.065828,5.4154,0.05718,0.0022872,0.22872,25.057,43.323,5.4154,0.22872,4.21166666666667,1.95633333333333,8.23942388888889,5.25801325240984,-0.157386747590159,-2.90628111663329,"PETG","Flat",110,2,"PETG 110%_2.txt"
9.28431,43.421,0.065972,5.4276,0.057323,0.0022929,0.22929,25.057,43.421,5.4276,0.22929,4.21166666666667,1.95633333333333,8.23942388888889,5.26990728788144,-0.157692712118559,-2.90538566067062,"PETG","Flat",110,2,"PETG 110%_2.txt"
9.30234,43.519,0.066115,5.4399,0.057467,0.0022987,0.22987,25.057,43.519,5.4399,0.22987,4.21166666666667,1.95633333333333,8.23942388888889,5.28180132335304,-0.158098676646958,-2.90627909790544,"PETG","Flat",110,2,"PETG 110%_2.txt"
9.32037,43.617,0.066259,5.4521,0.05761,0.0023044,0.23044,25.058,43.617,5.4521,0.23044,4.21166666666667,1.95633333333333,8.23942388888889,5.29369535882464,-0.158404641175357,-2.90538767035376,"PETG","Flat",110,2,"PETG 110%_2.txt"
9.3384,43.715,0.066402,5.4644,0.057754,0.0023102,0.23102,25.058,43.715,5.4644,0.23102,4.21166666666667,1.95633333333333,8.23942388888889,5.30558939429624,-0.158810605703755,-2.90627709727976,"PETG","Flat",110,2,"PETG 110%_2.txt"
9.35642,43.813,0.066546,5.4766,0.057897,0.0023159,0.23159,25.058,43.813,5.4766,0.23159,4.21166666666667,1.95633333333333,8.23942388888889,5.31748342976785,-0.159116570232155,-2.90538966205593,"PETG","Flat",110,2,"PETG 110%_2.txt"
9.37445,43.911,0.066689,5.4888,0.058041,0.0023216,0.23216,25.058,43.911,5.4888,0.23216,4.21166666666667,1.95633333333333,8.23942388888889,5.32937746523945,-0.159422534760554,-2.90450617185094,"PETG","Flat",110,2,"PETG 110%_2.txt"
9.39248,44.009,0.066833,5.5011,0.058184,0.0023274,0.23274,25.058,44.009,5.5011,0.23274,4.21166666666667,1.95633333333333,8.23942388888889,5.34127150071105,-0.159828499288953,-2.9053916360174,"PETG","Flat",110,2,"PETG 110%_2.txt"
9.41051,44.107,0.066976,5.5133,0.058328,0.0023331,0.23331,25.058,44.107,5.5133,0.23331,4.21166666666667,1.95633333333333,8.23942388888889,5.35316553618265,-0.160134463817353,-2.90451206749774,"PETG","Flat",110,2,"PETG 110%_2.txt"
9.42854,44.205,0.06712,5.5256,0.058471,0.0023389,0.23389,25.058,44.205,5.5256,0.23389,4.21166666666667,1.95633333333333,8.23942388888889,5.36505957165425,-0.160540428345752,-2.90539359247415,"PETG","Flat",110,2,"PETG 110%_2.txt"
9.44656,44.302,0.067263,5.5378,0.058615,0.0023446,0.23446,25.059,44.302,5.5378,0.23446,4.21166666666667,1.95633333333333,8.23942388888889,5.37683223941695,-0.160967760583045,-2.906709534166,"PETG","Flat",110,2,"PETG 110%_2.txt"
9.46459,44.4,0.067407,5.55,0.058758,0.0023503,0.23503,25.059,44.4,5.55,0.23503,4.21166666666667,1.95633333333333,8.23942388888889,5.38872627488856,-0.161273725111443,-2.90583288489087,"PETG","Flat",110,2,"PETG 110%_2.txt"
9.48262,44.498,0.06755,5.5623,0.058902,0.0023561,0.23561,25.059,44.498,5.5623,0.23561,4.21166666666667,1.95633333333333,8.23942388888889,5.40062031036016,-0.161679689639842,-2.90670567283035,"PETG","Flat",110,2,"PETG 110%_2.txt"
9.50065,44.596,0.067694,5.5745,0.059045,0.0023618,0.23618,25.059,44.596,5.5745,0.23618,4.21166666666667,1.95633333333333,8.23942388888889,5.41251434583176,-0.161985654168242,-2.90583288489088,"PETG","Flat",110,2,"PETG 110%_2.txt"
9.51867,44.694,0.067837,5.5868,0.059189,0.0023676,0.23676,25.059,44.694,5.5868,0.23676,4.21166666666667,1.95633333333333,8.23942388888889,5.42440838130336,-0.162391618696641,-2.90670184536123,"PETG","Flat",110,2,"PETG 110%_2.txt"
9.5367,44.792,0.067981,5.599,0.059332,0.0023733,0.23733,25.059,44.792,5.599,0.23733,4.21166666666667,1.95633333333333,8.23942388888889,5.43630241677496,-0.16269758322504,-2.90583288489088,"PETG","Flat",110,2,"PETG 110%_2.txt"
9.55473,44.89,0.068124,5.6113,0.059476,0.002379,0.2379,25.059,44.89,5.6113,0.2379,4.21166666666667,1.95633333333333,8.23942388888889,5.44819645224656,-0.163103547753439,-2.90669805131502,"PETG","Flat",110,2,"PETG 110%_2.txt"
9.57276,44.988,0.068268,5.6235,0.05962,0.0023848,0.23848,25.06,44.988,5.6235,0.23848,4.21166666666667,1.95633333333333,8.23942388888889,5.46009048771816,-0.163409512281839,-2.90583288489088,"PETG","Flat",110,2,"PETG 110%_2.txt"
9.59079,45.086,0.068411,5.6357,0.059763,0.0023905,0.23905,25.06,45.086,5.6357,0.23905,4.21166666666667,1.95633333333333,8.23942388888889,5.47198452318976,-0.163715476810238,-2.90497146424115,"PETG","Flat",110,2,"PETG 110%_2.txt"
9.60881,45.184,0.068555,5.648,0.059907,0.0023963,0.23963,25.06,45.184,5.648,0.23963,4.21166666666667,1.95633333333333,8.23942388888889,5.48387855866136,-0.164121441338636,-2.90583288489087,"PETG","Flat",110,2,"PETG 110%_2.txt"
9.62684,45.282,0.068698,5.6602,0.06005,0.002402,0.2402,25.06,45.282,5.6602,0.2402,4.21166666666667,1.95633333333333,8.23942388888889,5.49577259413296,-0.164427405867036,-2.90497519287368,"PETG","Flat",110,2,"PETG 110%_2.txt"
9.64487,45.38,0.068842,5.6725,0.060194,0.0024077,0.24077,25.06,45.38,5.6725,0.24077,4.21166666666667,1.95633333333333,8.23942388888889,5.50766662960457,-0.164833370395435,-2.90583288489088,"PETG","Flat",110,2,"PETG 110%_2.txt"
9.6629,45.478,0.068985,5.6847,0.060337,0.0024135,0.24135,25.06,45.478,5.6847,0.24135,4.21166666666667,1.95633333333333,8.23942388888889,5.51956066507617,-0.165139334923834,-2.9049788893668,"PETG","Flat",110,2,"PETG 110%_2.txt"
9.68093,45.576,0.069129,5.697,0.060481,0.0024192,0.24192,25.06,45.576,5.697,0.24192,4.21166666666667,1.95633333333333,8.23942388888889,5.53145470054777,-0.165545299452234,-2.90583288489088,"PETG","Flat",110,2,"PETG 110%_2.txt"
9.69895,45.674,0.069272,5.7092,0.060624,0.002425,0.2425,25.061,45.674,5.7092,0.2425,4.21166666666667,1.95633333333333,8.23942388888889,5.54334873601937,-0.165851263980633,-2.90498255413425,"PETG","Flat",110,2,"PETG 110%_2.txt"
9.71698,45.772,0.069416,5.7214,0.060768,0.0024307,0.24307,25.061,45.772,5.7214,0.24307,4.21166666666667,1.95633333333333,8.23942388888889,5.55524277149097,-0.166157228509032,-2.90413584977509,"PETG","Flat",110,2,"PETG 110%_2.txt"
9.73501,45.869,0.069559,5.7337,0.060911,0.0024364,0.24364,25.061,45.869,5.7337,0.24364,4.21166666666667,1.95633333333333,8.23942388888889,5.56701543925368,-0.166684560746324,-2.9071029308531,"PETG","Flat",110,2,"PETG 110%_2.txt"
9.75304,45.967,0.069703,5.7459,0.061055,0.0024422,0.24422,25.061,45.967,5.7459,0.24422,4.21166666666667,1.95633333333333,8.23942388888889,5.57890947472528,-0.166990525274723,-2.90625533466861,"PETG","Flat",110,2,"PETG 110%_2.txt"
9.77106,46.065,0.069846,5.7582,0.061198,0.0024479,0.24479,25.061,46.065,5.7582,0.24479,4.21166666666667,1.95633333333333,8.23942388888889,5.59080351019688,-0.167396489803123,-2.90709752705921,"PETG","Flat",110,2,"PETG 110%_2.txt"
9.78909,46.163,0.06999,5.7704,0.061342,0.0024537,0.24537,25.061,46.163,5.7704,0.24537,4.21166666666667,1.95633333333333,8.23942388888889,5.60269754566848,-0.167702454331523,-2.90625354102875,"PETG","Flat",110,2,"PETG 110%_2.txt"
9.80712,46.261,0.070133,5.7827,0.061485,0.0024594,0.24594,25.061,46.261,5.7827,0.24594,4.21166666666667,1.95633333333333,8.23942388888889,5.61459158114008,-0.168108418859921,-2.90709216905461,"PETG","Flat",110,2,"PETG 110%_2.txt"
9.82515,46.359,0.070277,5.7949,0.061629,0.0024651,0.24651,25.062,46.359,5.7949,0.24651,4.21166666666667,1.95633333333333,8.23942388888889,5.62648561661168,-0.16841438338832,-2.90625176255536,"PETG","Flat",110,2,"PETG 110%_2.txt"
9.84318,46.457,0.07042,5.8071,0.061772,0.0024709,0.24709,25.062,46.457,5.8071,0.24709,4.21166666666667,1.95633333333333,8.23942388888889,5.63837965208328,-0.16872034791672,-2.90541488723666,"PETG","Flat",110,2,"PETG 110%_2.txt"
9.8612,46.555,0.070564,5.8194,0.061916,0.0024766,0.24766,25.062,46.555,5.8194,0.24766,4.21166666666667,1.95633333333333,8.23942388888889,5.65027368755488,-0.169126312445118,-2.90624999905691,"PETG","Flat",110,2,"PETG 110%_2.txt"
9.87923,46.653,0.070707,5.8316,0.062059,0.0024824,0.24824,25.062,46.653,5.8316,0.24824,4.21166666666667,1.95633333333333,8.23942388888889,5.66216772302648,-0.169432276973517,-2.90541664334861,"PETG","Flat",110,2,"PETG 110%_2.txt"
9.89726,46.751,0.070851,5.8439,0.062203,0.0024881,0.24881,25.062,46.751,5.8439,0.24881,4.21166666666667,1.95633333333333,8.23942388888889,5.67406175849808,-0.169838241501917,-2.90624825034509,"PETG","Flat",110,2,"PETG 110%_2.txt"
9.91529,46.849,0.070994,5.8561,0.062346,0.0024938,0.24938,25.062,46.849,5.8561,0.24938,4.21166666666667,1.95633333333333,8.23942388888889,5.68595579396968,-0.170144206030316,-2.90541838476659,"PETG","Flat",110,2,"PETG 110%_2.txt"
9.93331,46.947,0.071138,5.8683,0.06249,0.0024996,0.24996,25.062,46.947,5.8683,0.24996,4.21166666666667,1.95633333333333,8.23942388888889,5.69784982944129,-0.170450170558714,-2.90459196971379,"PETG","Flat",110,2,"PETG 110%_2.txt"
9.95134,47.045,0.071281,5.8806,0.062633,0.0025053,0.25053,25.063,47.045,5.8806,0.25053,4.21166666666667,1.95633333333333,8.23942388888889,5.70974386491289,-0.170856135087115,-2.90542011167423,"PETG","Flat",110,2,"PETG 110%_2.txt"
9.96937,47.143,0.071425,5.8928,0.062777,0.0025111,0.25111,25.063,47.143,5.8928,0.25111,4.21166666666667,1.95633333333333,8.23942388888889,5.72163790038449,-0.171162099615514,-2.9045971289627,"PETG","Flat",110,2,"PETG 110%_2.txt"
9.9874,47.241,0.071568,5.9051,0.06292,0.0025168,0.25168,25.063,47.241,5.9051,0.25168,4.21166666666667,1.95633333333333,8.23942388888889,5.73353193585609,-0.171568064143912,-2.90542182425212,"PETG","Flat",110,2,"PETG 110%_2.txt"
10.0054,47.339,0.071712,5.9173,0.063064,0.0025225,0.25225,25.063,47.339,5.9173,0.25225,4.21166666666667,1.95633333333333,8.23942388888889,5.74542597132769,-0.171874028672311,-2.90460224548885,"PETG","Flat",110,2,"PETG 110%_2.txt"
10.0235,47.436,0.071855,5.9296,0.063207,0.0025283,0.25283,25.063,47.436,5.9296,0.25283,4.21166666666667,1.95633333333333,8.23942388888889,5.7571986390904,-0.172401360909604,-2.90747033374265,"PETG","Flat",110,2,"PETG 110%_2.txt"
10.0415,47.534,0.071999,5.9418,0.063351,0.002534,0.2534,25.063,47.534,5.9418,0.2534,4.21166666666667,1.95633333333333,8.23942388888889,5.769092674562,-0.172707325438004,-2.90664992827096,"PETG","Flat",110,2,"PETG 110%_2.txt"
10.0595,47.632,0.072142,5.954,0.063494,0.0025398,0.25398,25.063,47.632,5.954,0.25398,4.21166666666667,1.95633333333333,8.23942388888889,5.7809867100336,-0.173013289966403,-2.90583288489088,"PETG","Flat",110,2,"PETG 110%_2.txt"
10.0775,47.73,0.072286,5.9663,0.063638,0.0025455,0.25455,25.064,47.73,5.9663,0.25455,4.21166666666667,1.95633333333333,8.23942388888889,5.7928807455052,-0.173419254494803,-2.906646573166,"PETG","Flat",110,2,"PETG 110%_2.txt"
10.0956,47.828,0.072429,5.9785,0.063781,0.0025512,0.25512,25.064,47.828,5.9785,0.25512,4.21166666666667,1.95633333333333,8.23942388888889,5.8047747809768,-0.173725219023201,-2.90583288489088,"PETG","Flat",110,2,"PETG 110%_2.txt"
10.1136,47.926,0.072573,5.9908,0.063925,0.002557,0.2557,25.064,47.926,5.9908,0.2557,4.21166666666667,1.95633333333333,8.23942388888889,5.8166688164484,-0.174131183551601,-2.90664324550312,"PETG","Flat",110,2,"PETG 110%_2.txt"
10.1316,48.024,0.072716,6.003,0.064068,0.0025627,0.25627,25.064,48.024,6.003,0.25627,4.21166666666667,1.95633333333333,8.23942388888889,5.82856285192,-0.174437148079999,-2.90583288489087,"PETG","Flat",110,2,"PETG 110%_2.txt"
10.1496,48.122,0.07286,6.0153,0.064212,0.0025685,0.25685,25.064,48.122,6.0153,0.25685,4.21166666666667,1.95633333333333,8.23942388888889,5.8404568873916,-0.174843112608398,-2.90663994494702,"PETG","Flat",110,2,"PETG 110%_2.txt"
10.1677,48.22,0.073003,6.0275,0.064355,0.0025742,0.25742,25.064,48.22,6.0275,0.25742,4.21166666666667,1.95633333333333,8.23942388888889,5.8523509228632,-0.175149077136798,-2.90583288489088,"PETG","Flat",110,2,"PETG 110%_2.txt"
10.1857,48.318,0.073147,6.0397,0.064499,0.00258,0.258,25.064,48.318,6.0397,0.258,4.21166666666667,1.95633333333333,8.23942388888889,5.8642449583348,-0.175455041665197,-2.90502908530551,"PETG","Flat",110,2,"PETG 110%_2.txt"
10.2037,48.416,0.073291,6.052,0.064642,0.0025857,0.25857,25.065,48.416,6.052,0.25857,4.21166666666667,1.95633333333333,8.23942388888889,5.8761389938064,-0.175861006193596,-2.90583288489088,"PETG","Flat",110,2,"PETG 110%_2.txt"
10.2218,48.514,0.073434,6.0642,0.064786,0.0025914,0.25914,25.065,48.514,6.0642,0.25914,4.21166666666667,1.95633333333333,8.23942388888889,5.888033029278,-0.176166970721995,-2.9050323327396,"PETG","Flat",110,2,"PETG 110%_2.txt"
10.2398,48.612,0.073578,6.0765,0.064929,0.0025972,0.25972,25.065,48.612,6.0765,0.25972,4.21166666666667,1.95633333333333,8.23942388888889,5.89992706474961,-0.176572935250395,-2.90583288489089,"PETG","Flat",110,2,"PETG 110%_2.txt"
10.2578,48.71,0.073721,6.0887,0.065073,0.0026029,0.26029,25.065,48.71,6.0887,0.26029,4.21166666666667,1.95633333333333,8.23942388888889,5.91182110022121,-0.176878899778793,-2.90503555403934,"PETG","Flat",110,2,"PETG 110%_2.txt"
10.2758,48.808,0.073865,6.1009,0.065216,0.0026087,0.26087,25.065,48.808,6.1009,0.26087,4.21166666666667,1.95633333333333,8.23942388888889,5.92371513569281,-0.177184864307192,-2.90424141204072,"PETG","Flat",110,2,"PETG 110%_2.txt"
10.2939,48.906,0.074008,6.1132,0.06536,0.0026144,0.26144,25.065,48.906,6.1132,0.26144,4.21166666666667,1.95633333333333,8.23942388888889,5.93560917116441,-0.177590828835592,-2.90503874951894,"PETG","Flat",110,2,"PETG 110%_2.txt"
10.3119,49.003,0.074152,6.1254,0.065503,0.0026201,0.26201,25.065,49.003,6.1254,0.26201,4.21166666666667,1.95633333333333,8.23942388888889,5.94738183892712,-0.178018161072885,-2.90622916173449,"PETG","Flat",110,2,"PETG 110%_2.txt"
10.3299,49.101,0.074295,6.1377,0.065647,0.0026259,0.26259,25.066,49.101,6.1377,0.26259,4.21166666666667,1.95633333333333,8.23942388888889,5.95927587439872,-0.178424125601284,-2.90701933299581,"PETG","Flat",110,2,"PETG 110%_2.txt"
10.348,49.199,0.074439,6.1499,0.06579,0.0026316,0.26316,25.066,49.199,6.1499,0.26316,4.21166666666667,1.95633333333333,8.23942388888889,5.97116990987032,-0.178730090129683,-2.90622758304498,"PETG","Flat",110,2,"PETG 110%_2.txt"
10.366,49.297,0.074582,6.1622,0.065934,0.0026374,0.26374,25.066,49.297,6.1622,0.26374,4.21166666666667,1.95633333333333,8.23942388888889,5.98306394534192,-0.179136054658083,-2.90701461585283,"PETG","Flat",110,2,"PETG 110%_2.txt"
10.384,49.395,0.074726,6.1744,0.066077,0.0026431,0.26431,25.066,49.395,6.1744,0.26431,4.21166666666667,1.95633333333333,8.23942388888889,5.99495798081352,-0.179442019186481,-2.90622601688392,"PETG","Flat",110,2,"PETG 110%_2.txt"
10.402,49.493,0.074869,6.1866,0.066221,0.0026488,0.26488,25.066,49.493,6.1866,0.26488,4.21166666666667,1.95633333333333,8.23942388888889,6.00685201628512,-0.17974798371488,-2.90544052815569,"PETG","Flat",110,2,"PETG 110%_2.txt"
10.4201,49.591,0.075013,6.1989,0.066364,0.0026546,0.26546,25.066,49.591,6.1989,0.26546,4.21166666666667,1.95633333333333,8.23942388888889,6.01874605175672,-0.180153948243279,-2.9062244631028,"PETG","Flat",110,2,"PETG 110%_2.txt"
10.4381,49.689,0.075156,6.2111,0.066508,0.0026603,0.26603,25.066,49.689,6.2111,0.26603,4.21166666666667,1.95633333333333,8.23942388888889,6.03064008722832,-0.180459912771679,-2.9054420758268,"PETG","Flat",110,2,"PETG 110%_2.txt"
10.4561,49.787,0.0753,6.2234,0.066651,0.0026661,0.26661,25.067,49.787,6.2234,0.26661,4.21166666666667,1.95633333333333,8.23942388888889,6.04253412269992,-0.180865877300078,-2.90622292155538,"PETG","Flat",110,2,"PETG 110%_2.txt"
10.4741,49.885,0.075443,6.2356,0.066795,0.0026718,0.26718,25.067,49.885,6.2356,0.26718,4.21166666666667,1.95633333333333,8.23942388888889,6.05442815817152,-0.181171841828477,-2.90544361133615,"PETG","Flat",110,2,"PETG 110%_2.txt"
10.4922,49.983,0.075587,6.2479,0.066938,0.0026775,0.26775,25.067,49.983,6.2479,0.26775,4.21166666666667,1.95633333333333,8.23942388888889,6.06632219364312,-0.181577806356876,-2.90622139209777,"PETG","Flat",110,2,"PETG 110%_2.txt"
10.5102,50.081,0.07573,6.2601,0.067082,0.0026833,0.26833,25.067,50.081,6.2601,0.26833,4.21166666666667,1.95633333333333,8.23942388888889,6.07821622911472,-0.181883770885276,-2.90544513482653,"PETG","Flat",110,2,"PETG 110%_2.txt"
10.5282,50.179,0.075874,6.2723,0.067225,0.002689,0.2689,25.067,50.179,6.2723,0.2689,4.21166666666667,1.95633333333333,8.23942388888889,6.09011026458633,-0.182189735413674,-2.90467189728926,"PETG","Flat",110,2,"PETG 110%_2.txt"
10.5463,50.277,0.076017,6.2846,0.067369,0.0026948,0.26948,25.067,50.277,6.2846,0.26948,4.21166666666667,1.95633333333333,8.23942388888889,6.10200430005793,-0.182595699942073,-2.90544664643849,"PETG","Flat",110,2,"PETG 110%_2.txt"
10.5643,50.375,0.076161,6.2968,0.067512,0.0027005,0.27005,25.067,50.375,6.2968,0.27005,4.21166666666667,1.95633333333333,8.23942388888889,6.11389833552953,-0.182901664470473,-2.90467641453552,"PETG","Flat",110,2,"PETG 110%_2.txt"
10.5823,50.473,0.076304,6.3091,0.067656,0.0027062,0.27062,25.068,50.473,6.3091,0.27062,4.21166666666667,1.95633333333333,8.23942388888889,6.12579237100113,-0.183307628998872,-2.90544814631044,"PETG","Flat",110,2,"PETG 110%_2.txt"
10.6003,50.57,0.076448,6.3213,0.067799,0.002712,0.2712,25.068,50.57,6.3213,0.2712,4.21166666666667,1.95633333333333,8.23942388888889,6.13756503876384,-0.183734961236165,-2.90660087697412,"PETG","Flat",110,2,"PETG 110%_2.txt"
10.6184,50.668,0.076591,6.3336,0.067943,0.0027177,0.27177,25.068,50.668,6.3336,0.27177,4.21166666666667,1.95633333333333,8.23942388888889,6.14945907423544,-0.184140925764564,-2.90736588614001,"PETG","Flat",110,2,"PETG 110%_2.txt"
10.6364,50.766,0.076735,6.3458,0.068086,0.0027235,0.27235,25.068,50.766,6.3458,0.27235,4.21166666666667,1.95633333333333,8.23942388888889,6.16135310970704,-0.184446890292963,-2.9065979118939,"PETG","Flat",110,2,"PETG 110%_2.txt"
10.6544,50.864,0.076878,6.358,0.06823,0.0027292,0.27292,25.068,50.864,6.358,0.27292,4.21166666666667,1.95633333333333,8.23942388888889,6.17324714517864,-0.184752854821362,-2.90583288489087,"PETG","Flat",110,2,"PETG 110%_2.txt"
10.6725,50.962,0.077022,6.3703,0.068373,0.0027349,0.27349,25.068,50.962,6.3703,0.27349,4.21166666666667,1.95633333333333,8.23942388888889,6.18514118065024,-0.185158819349761,-2.90659496962091,"PETG","Flat",110,2,"PETG 110%_2.txt"
10.6905,51.06,0.077165,6.3825,0.068517,0.0027407,0.27407,25.068,51.06,6.3825,0.27407,4.21166666666667,1.95633333333333,8.23942388888889,6.19703521612184,-0.18546478387816,-2.90583288489088,"PETG","Flat",110,2,"PETG 110%_2.txt"
10.7085,51.158,0.077309,6.3948,0.068661,0.0027464,0.27464,25.069,51.158,6.3948,0.27464,4.21166666666667,1.95633333333333,8.23942388888889,6.20892925159344,-0.185870748406559,-2.90659204989303,"PETG","Flat",110,2,"PETG 110%_2.txt"
10.7265,51.256,0.077452,6.407,0.068804,0.0027522,0.27522,25.069,51.256,6.407,0.27522,4.21166666666667,1.95633333333333,8.23942388888889,6.22082328706504,-0.186176712934959,-2.90583288489088,"PETG","Flat",110,2,"PETG 110%_2.txt"
10.7446,51.354,0.077596,6.4192,0.068948,0.0027579,0.27579,25.069,51.354,6.4192,0.27579,4.21166666666667,1.95633333333333,8.23942388888889,6.23271732253664,-0.186482677463358,-2.90507660554833,"PETG","Flat",110,2,"PETG 110%_2.txt"
10.7626,51.452,0.077739,6.4315,0.069091,0.0027636,0.27636,25.069,51.452,6.4315,0.27636,4.21166666666667,1.95633333333333,8.23942388888889,6.24461135800824,-0.186888641991757,-2.90583288489088,"PETG","Flat",110,2,"PETG 110%_2.txt"
10.7806,51.55,0.077883,6.4437,0.069235,0.0027694,0.27694,25.069,51.55,6.4437,0.27694,4.21166666666667,1.95633333333333,8.23942388888889,6.25650539347984,-0.187194606520156,-2.90507948104592,"PETG","Flat",110,2,"PETG 110%_2.txt"
10.7986,51.648,0.078026,6.456,0.069378,0.0027751,0.27751,25.069,51.648,6.456,0.27751,4.21166666666667,1.95633333333333,8.23942388888889,6.26839942895145,-0.187600571048555,-2.90583288489087,"PETG","Flat",110,2,"PETG 110%_2.txt"
10.8167,51.746,0.07817,6.4682,0.069522,0.0027809,0.27809,25.069,51.746,6.4682,0.27809,4.21166666666667,1.95633333333333,8.23942388888889,6.28029346442305,-0.187906535576954,-2.90508233476012,"PETG","Flat",110,2,"PETG 110%_2.txt"
10.8347,51.844,0.078313,6.4805,0.069665,0.0027866,0.27866,25.07,51.844,6.4805,0.27866,4.21166666666667,1.95633333333333,8.23942388888889,6.29218749989465,-0.188312500105353,-2.90583288489088,"PETG","Flat",110,2,"PETG 110%_2.txt"
10.8527,52.532,0.078457,6.5666,0.069809,0.0027923,0.27923,25.07,52.532,6.5666,0.27923,4.21166666666667,1.95633333333333,8.23942388888889,6.37568848361364,-0.19091151638636,-2.90731149127951,"PETG","Flat",110,2,"PETG 110%_2.txt"
10.8708,52.631,0.0786,6.5788,0.069952,0.0027981,0.27981,25.07,52.631,6.5788,0.27981,4.21166666666667,1.95633333333333,8.23942388888889,6.38770388679414,-0.191096113205865,-2.90472598659125,"PETG","Flat",110,2,"PETG 110%_2.txt"
10.8888,52.729,0.078744,6.5911,0.070096,0.0028038,0.28038,25.07,52.729,6.5911,0.28038,4.21166666666667,1.95633333333333,8.23942388888889,6.39959792226574,-0.191502077734264,-2.90546460733814,"PETG","Flat",110,2,"PETG 110%_2.txt"
10.9068,52.827,0.078887,6.6034,0.070239,0.0028096,0.28096,25.07,52.827,6.6034,0.28096,4.21166666666667,1.95633333333333,8.23942388888889,6.41149195773734,-0.191908042262663,-2.90620047646157,"PETG","Flat",110,2,"PETG 110%_2.txt"
10.9248,52.925,0.079031,6.6157,0.070383,0.0028153,0.28153,25.07,52.925,6.6157,0.28153,4.21166666666667,1.95633333333333,8.23942388888889,6.42338599320894,-0.192314006791062,-2.9069336093091,"PETG","Flat",110,2,"PETG 110%_2.txt"
10.9429,53.024,0.079174,6.6279,0.070526,0.002821,0.2821,25.07,53.024,6.6279,0.2821,4.21166666666667,1.95633333333333,8.23942388888889,6.43540139638943,-0.192498603610567,-2.90436795380992,"PETG","Flat",110,2,"PETG 110%_2.txt"
10.9609,53.122,0.079318,6.6402,0.07067,0.0028268,0.28268,25.071,53.122,6.6402,0.28268,4.21166666666667,1.95633333333333,8.23942388888889,6.44729543186103,-0.192904568138967,-2.90510177613576,"PETG","Flat",110,2,"PETG 110%_2.txt"
10.9789,53.22,0.079461,6.6525,0.070813,0.0028325,0.28325,25.071,53.22,6.6525,0.28325,4.21166666666667,1.95633333333333,8.23942388888889,6.45918946733263,-0.193310532667366,-2.90583288489088,"PETG","Flat",110,2,"PETG 110%_2.txt"
10.997,53.318,0.079605,6.6648,0.070957,0.0028383,0.28383,25.071,53.318,6.6648,0.28383,4.21166666666667,1.95633333333333,8.23942388888889,6.47108350280423,-0.193716497195765,-2.9065612950991,"PETG","Flat",110,2,"PETG 110%_2.txt"
11.015,53.416,0.079748,6.6771,0.0711,0.002844,0.2844,25.071,53.416,6.6771,0.2844,4.21166666666667,1.95633333333333,8.23942388888889,6.48297753827584,-0.194122461724165,-2.90728702167355,"PETG","Flat",110,2,"PETG 110%_2.txt"
11.033,53.515,0.079892,6.6893,0.071244,0.0028497,0.28497,25.071,53.515,6.6893,0.28497,4.21166666666667,1.95633333333333,8.23942388888889,6.49499294145633,-0.19430705854367,-2.9047442713538,"PETG","Flat",110,2,"PETG 110%_2.txt"
11.051,53.613,0.080035,6.7016,0.071387,0.0028555,0.28555,25.071,53.613,6.7016,0.28555,4.21166666666667,1.95633333333333,8.23942388888889,6.50688697692793,-0.194713023072069,-2.9054706797193,"PETG","Flat",110,2,"PETG 110%_2.txt"
11.0691,53.711,0.080179,6.7139,0.071531,0.0028612,0.28612,25.071,53.711,6.7139,0.28612,4.21166666666667,1.95633333333333,8.23942388888889,6.51878101239953,-0.195118987600467,-2.90619442649529,"PETG","Flat",110,2,"PETG 110%_2.txt"
11.0871,53.809,0.080322,6.7262,0.071674,0.002867,0.2867,25.072,53.809,6.7262,0.2867,4.21166666666667,1.95633333333333,8.23942388888889,6.53067504787113,-0.195524952128867,-2.9069155262833,"PETG","Flat",110,2,"PETG 110%_2.txt"
11.1051,53.907,0.080466,6.7384,0.071818,0.0028727,0.28727,25.072,53.907,6.7384,0.28727,4.21166666666667,1.95633333333333,8.23942388888889,6.54256908334273,-0.195830916657266,-2.90619311197416,"PETG","Flat",110,2,"PETG 110%_2.txt"
11.1231,54.006,0.080609,6.7507,0.071961,0.0028784,0.28784,25.072,54.006,6.7507,0.28784,4.21166666666667,1.95633333333333,8.23942388888889,6.55458448652323,-0.196115513476771,-2.90511374341581,"PETG","Flat",110,2,"PETG 110%_2.txt"
11.1412,54.104,0.080753,6.763,0.072105,0.0028842,0.28842,25.072,54.104,6.763,0.28842,4.21166666666667,1.95633333333333,8.23942388888889,6.56647852199483,-0.19652147800517,-2.90583288489088,"PETG","Flat",110,2,"PETG 110%_2.txt"
11.1592,54.202,0.080896,6.7753,0.072248,0.0028899,0.28899,25.072,54.202,6.7753,0.28899,4.21166666666667,1.95633333333333,8.23942388888889,6.57837255746643,-0.196927442533569,-2.90654941528153,"PETG","Flat",110,2,"PETG 110%_2.txt"
11.1772,54.3,0.08104,6.7875,0.072392,0.0028957,0.28957,25.072,54.3,6.7875,0.28957,4.21166666666667,1.95633333333333,8.23942388888889,6.59026659293803,-0.197233407061969,-2.90583288489088,"PETG","Flat",110,2,"PETG 110%_2.txt"
11.1953,54.399,0.081183,6.7998,0.072535,0.0029014,0.29014,25.072,54.399,6.7998,0.29014,4.21166666666667,1.95633333333333,8.23942388888889,6.60228199611853,-0.197518003881473,-2.90476196184408,"PETG","Flat",110,2,"PETG 110%_2.txt"
11.2133,54.497,0.081327,6.8121,0.072679,0.0029071,0.29071,25.073,54.497,6.8121,0.29071,4.21166666666667,1.95633333333333,8.23942388888889,6.61417603159013,-0.197923968409873,-2.90547655509861,"PETG","Flat",110,2,"PETG 110%_2.txt"
11.2313,54.595,0.08147,6.8244,0.072822,0.0029129,0.29129,25.073,54.595,6.8244,0.29129,4.21166666666667,1.95633333333333,8.23942388888889,6.62607006706173,-0.198329932938272,-2.90618857244991,"PETG","Flat",110,2,"PETG 110%_2.txt"
11.2493,54.693,0.081614,6.8367,0.072966,0.0029186,0.29186,25.073,54.693,6.8367,0.29186,4.21166666666667,1.95633333333333,8.23942388888889,6.63796410253333,-0.198735897466672,-2.90689802780101,"PETG","Flat",110,2,"PETG 110%_2.txt"
11.2674,54.791,0.081757,6.8489,0.073109,0.0029244,0.29244,25.073,54.791,6.8489,0.29244,4.21166666666667,1.95633333333333,8.23942388888889,6.64985813800493,-0.199041861995071,-2.90618730007842,"PETG","Flat",110,2,"PETG 110%_2.txt"
11.2854,54.89,0.081901,6.8612,0.073253,0.0029301,0.29301,25.073,54.89,6.8612,0.29301,4.21166666666667,1.95633333333333,8.23942388888889,6.66187354118542,-0.199326458814576,-2.90512532522847,"PETG","Flat",110,2,"PETG 110%_2.txt"
11.3034,54.988,0.082044,6.8735,0.073396,0.0029359,0.29359,25.073,54.988,6.8735,0.29359,4.21166666666667,1.95633333333333,8.23942388888889,6.67376757665703,-0.199732423342975,-2.90583288489088,"PETG","Flat",110,2,"PETG 110%_2.txt"
11.3215,55.086,0.082188,6.8858,0.07354,0.0029416,0.29416,25.073,55.086,6.8858,0.29416,4.21166666666667,1.95633333333333,8.23942388888889,6.68566161212863,-0.200138387871373,-2.90653791674712,"PETG","Flat",110,2,"PETG 110%_2.txt"
11.3395,55.184,0.082332,6.898,0.073683,0.0029473,0.29473,25.074,55.184,6.898,0.29473,4.21166666666667,1.95633333333333,8.23942388888889,6.69755564760023,-0.200444352399773,-2.90583288489087,"PETG","Flat",110,2,"PETG 110%_2.txt"
11.3575,55.283,0.082475,6.9103,0.073827,0.0029531,0.29531,25.074,55.283,6.9103,0.29531,4.21166666666667,1.95633333333333,8.23942388888889,6.70957105078072,-0.200728949219278,-2.90477908657045,"PETG","Flat",110,2,"PETG 110%_2.txt"
11.3755,55.381,0.082619,6.9226,0.07397,0.0029588,0.29588,25.074,55.381,6.9226,0.29588,4.21166666666667,1.95633333333333,8.23942388888889,6.72146508625232,-0.201134913747677,-2.90548224290985,"PETG","Flat",110,2,"PETG 110%_2.txt"
11.3936,55.479,0.082762,6.9349,0.074114,0.0029646,0.29646,25.074,55.479,6.9349,0.29646,4.21166666666667,1.95633333333333,8.23942388888889,6.73335912172392,-0.201540878276076,-2.90618290496008,"PETG","Flat",110,2,"PETG 110%_2.txt"
11.4116,55.577,0.082906,6.9471,0.074257,0.0029703,0.29703,25.074,55.577,6.9471,0.29703,4.21166666666667,1.95633333333333,8.23942388888889,6.74525315719552,-0.201846842804476,-2.90548347950189,"PETG","Flat",110,2,"PETG 110%_2.txt"
11.4296,55.675,0.083049,6.9594,0.074401,0.002976,0.2976,25.074,55.675,6.9594,0.2976,4.21166666666667,1.95633333333333,8.23942388888889,6.75714719266712,-0.202252807332875,-2.90618167274298,"PETG","Flat",110,2,"PETG 110%_2.txt"
11.4476,55.774,0.083193,6.9717,0.074544,0.0029818,0.29818,25.074,55.774,6.9717,0.29818,4.21166666666667,1.95633333333333,8.23942388888889,6.76916259584762,-0.20253740415238,-2.90513653990246,"PETG","Flat",110,2,"PETG 110%_2.txt"
11.4657,55.872,0.083336,6.984,0.074688,0.0029875,0.29875,25.075,55.872,6.984,0.29875,4.21166666666667,1.95633333333333,8.23942388888889,6.78105663131922,-0.202943368680779,-2.90583288489087,"PETG","Flat",110,2,"PETG 110%_2.txt"
11.4837,55.97,0.08348,6.9963,0.074831,0.0029933,0.29933,25.075,55.97,6.9963,0.29933,4.21166666666667,1.95633333333333,8.23942388888889,6.79295066679082,-0.203349333209178,-2.90652678142987,"PETG","Flat",110,2,"PETG 110%_2.txt"
11.5017,56.068,0.083623,7.0085,0.074975,0.002999,0.2999,25.075,56.068,7.0085,0.2999,4.21166666666667,1.95633333333333,8.23942388888889,6.80484470226242,-0.203655297737577,-2.90583288489088,"PETG","Flat",110,2,"PETG 110%_2.txt"
11.5198,56.167,0.083767,7.0208,0.075118,0.0030047,0.30047,25.075,56.167,7.0208,0.30047,4.21166666666667,1.95633333333333,8.23942388888889,6.81686010544292,-0.203939894557083,-2.90479567224651,"PETG","Flat",110,2,"PETG 110%_2.txt"
11.5378,56.265,0.08391,7.0331,0.075262,0.0030105,0.30105,25.075,56.265,7.0331,0.30105,4.21166666666667,1.95633333333333,8.23942388888889,6.82875414091452,-0.204345859085482,-2.90548775199388,"PETG","Flat",110,2,"PETG 110%_2.txt"
11.5558,56.363,0.084054,7.0454,0.075405,0.0030162,0.30162,25.075,56.363,7.0454,0.30162,4.21166666666667,1.95633333333333,8.23942388888889,6.84064817638612,-0.204751823613881,-2.90617741524798,"PETG","Flat",110,2,"PETG 110%_2.txt"
11.5738,56.461,0.084197,7.0576,0.075549,0.003022,0.3022,25.075,56.461,7.0576,0.3022,4.21166666666667,1.95633333333333,8.23942388888889,6.85254221185772,-0.20505778814228,-2.90548895010032,"PETG","Flat",110,2,"PETG 110%_2.txt"
11.5919,56.559,0.084341,7.0699,0.075692,0.0030277,0.30277,25.076,56.559,7.0699,0.30277,4.21166666666667,1.95633333333333,8.23942388888889,6.86443624732932,-0.205463752670679,-2.906176221314,"PETG","Flat",110,2,"PETG 110%_2.txt"
11.6099,56.658,0.084484,7.0822,0.075836,0.0030334,0.30334,25.076,56.658,7.0822,0.30334,4.21166666666667,1.95633333333333,8.23942388888889,6.87645165050982,-0.205748349490184,-2.90514740462263,"PETG","Flat",110,2,"PETG 110%_2.txt"
11.6279,56.756,0.084628,7.0945,0.075979,0.0030392,0.30392,25.076,56.756,7.0945,0.30392,4.21166666666667,1.95633333333333,8.23942388888889,6.88834568598142,-0.206154314018583,-2.90583288489088,"PETG","Flat",110,2,"PETG 110%_2.txt"
11.646,56.854,0.084771,7.1068,0.076123,0.0030449,0.30449,25.076,56.854,7.1068,0.30449,4.21166666666667,1.95633333333333,8.23942388888889,6.90023972145302,-0.206560278546982,-2.90651599238733,"PETG","Flat",110,2,"PETG 110%_2.txt"
11.664,56.952,0.084915,7.119,0.076266,0.0030507,0.30507,25.076,56.952,7.119,0.30507,4.21166666666667,1.95633333333333,8.23942388888889,6.91213375692462,-0.206866243075382,-2.90583288489088,"PETG","Flat",110,2,"PETG 110%_2.txt"
11.682,57.05,0.085058,7.1313,0.07641,0.0030564,0.30564,25.076,57.05,7.1313,0.30564,4.21166666666667,1.95633333333333,8.23942388888889,6.92402779239622,-0.207272207603782,-2.90651364553142,"PETG","Flat",110,2,"PETG 110%_2.txt"
11.7,57.149,0.085202,7.1436,0.076553,0.0030621,0.30621,25.076,57.149,7.1436,0.30621,4.21166666666667,1.95633333333333,8.23942388888889,6.93604319557671,-0.207556804423287,-2.90549309064458,"PETG","Flat",110,2,"PETG 110%_2.txt"
11.7181,57.247,0.085345,7.1559,0.076697,0.0030679,0.30679,25.077,57.247,7.1559,0.30679,4.21166666666667,1.95633333333333,8.23942388888889,6.94793723104832,-0.207962768951685,-2.90617209507797,"PETG","Flat",110,2,"PETG 110%_2.txt"
11.7361,57.345,0.085489,7.1681,0.07684,0.0030736,0.30736,25.077,57.345,7.1681,0.30736,4.21166666666667,1.95633333333333,8.23942388888889,6.95983126651992,-0.208268733480084,-2.90549425203449,"PETG","Flat",110,2,"PETG 110%_2.txt"
11.7541,57.443,0.085632,7.1804,0.076984,0.0030794,0.30794,25.077,57.443,7.1804,0.30794,4.21166666666667,1.95633333333333,8.23942388888889,6.97172530199152,-0.208674698008483,-2.90617093767037,"PETG","Flat",110,2,"PETG 110%_2.txt"
11.7721,57.542,0.085776,7.1927,0.077127,0.0030851,0.30851,25.077,57.542,7.1927,0.30851,4.21166666666667,1.95633333333333,8.23942388888889,6.98374070517201,-0.208959294827989,-2.9051579355178,"PETG","Flat",110,2,"PETG 110%_2.txt"
11.7902,57.64,0.085919,7.205,0.077271,0.0030908,0.30908,25.077,57.64,7.205,0.30908,4.21166666666667,1.95633333333333,8.23942388888889,6.99563474064361,-0.209365259356388,-2.90583288489088,"PETG","Flat",110,2,"PETG 110%_2.txt"
11.8082,57.738,0.086063,7.2172,0.077415,0.0030966,0.30966,25.077,57.738,7.2172,0.30966,4.21166666666667,1.95633333333333,8.23942388888889,7.00752877611521,-0.209671223884787,-2.90516022674704,"PETG","Flat",110,2,"PETG 110%_2.txt"
11.8262,57.836,0.086206,7.2295,0.077558,0.0031023,0.31023,25.077,57.836,7.2295,0.31023,4.21166666666667,1.95633333333333,8.23942388888889,7.01942281158681,-0.210077188413186,-2.90583288489088,"PETG","Flat",110,2,"PETG 110%_2.txt"
11.8443,57.934,0.08635,7.2418,0.077702,0.0031081,0.31081,25.078,57.934,7.2418,0.31081,4.21166666666667,1.95633333333333,8.23942388888889,7.03131684705841,-0.210483152941585,-2.90650325805165,"PETG","Flat",110,2,"PETG 110%_2.txt"
11.8623,58.033,0.086493,7.2541,0.077845,0.0031138,0.31138,25.078,58.033,7.2541,0.31138,4.21166666666667,1.95633333333333,8.23942388888889,7.04333225023891,-0.21076774976109,-2.90549826665045,"PETG","Flat",110,2,"PETG 110%_2.txt"
11.8803,58.131,0.086637,7.2664,0.077989,0.0031195,0.31195,25.078,58.131,7.2664,0.31195,4.21166666666667,1.95633333333333,8.23942388888889,7.05522628571051,-0.211173714289489,-2.90616693671542,"PETG","Flat",110,2,"PETG 110%_2.txt"
