Repository: VipulKohinkar/3D-Printing-Parameter-Optimisation

# 3D Printing Parameter Optimisation: Impact of K-Value on Carbon-Reinforced PETG

## MSc Mechanical Engineering with Management

**Author:** Vipul Kohinkar  
**Project:** MEE7012-SUM  
**Date:** 27 August 2026

---

## Project Overview

This project investigates the influence of flow-rate multiplier (K-value) and build orientation on the tensile behaviour of PETG and carbon-fibre-reinforced PETG (CF-PETG) manufactured using fused deposition modelling (FDM).

The study compares an unreinforced thermoplastic, PETG, with a carbon-fibre-reinforced PETG composite to investigate whether the two materials respond differently to changes in material flow and build orientation.

---

File: 3_Experimental_data/Modulus/Recalculated Stress Strain/Recalculated_Stress_Strain_All_Data.csv (part 140 of 212)
"Time (s)","Load (N)","Machine Extension (mm)","Stress (MPa)","Extension from Preload (mm)","Strain","Percentage Strain","Gauge Length (mm)","Load_N","NEXYGEN_Stress_MPa","Percentage_Strain","Measured_Width_mm","Measured_Thickness_mm","Measured_Area_mm2","Recalculated_Stress_MPa","Stress_Difference_MPa","Stress_Difference_Percent","Material","Orientation","K","Sample","File"
11.8983,58.229,0.08678,7.2786,0.078132,0.0031253,0.31253,25.078,58.229,7.2786,0.31253,4.21166666666667,1.95633333333333,8.23942388888889,7.06712032118211,-0.211479678817889,-2.90549939298613,"PETG","Flat",110,2,"PETG 110%_2.txt"
11.9164,58.327,0.086924,7.2909,0.078276,0.003131,0.3131,25.078,58.327,7.2909,0.3131,4.21166666666667,1.95633333333333,8.23942388888889,7.07901435665371,-0.211885643346288,-2.90616581418327,"PETG","Flat",110,2,"PETG 110%_2.txt"
11.9344,58.426,0.087067,7.3032,0.078419,0.0031368,0.31368,25.078,58.426,7.3032,0.31368,4.21166666666667,1.95633333333333,8.23942388888889,7.09102975983421,-0.212170240165793,-2.90516814774063,"PETG","Flat",110,2,"PETG 110%_2.txt"
11.9524,58.524,0.087211,7.3155,0.078563,0.0031425,0.31425,25.078,58.524,7.3155,0.31425,4.21166666666667,1.95633333333333,8.23942388888889,7.10292379530581,-0.212576204694193,-2.90583288489088,"PETG","Flat",110,2,"PETG 110%_2.txt"
11.9705,58.622,0.087354,7.3277,0.078706,0.0031482,0.31482,25.079,58.622,7.3277,0.31482,4.21166666666667,1.95633333333333,8.23942388888889,7.11481783077741,-0.212882169222591,-2.90517037027432,"PETG","Flat",110,2,"PETG 110%_2.txt"
11.9885,58.72,0.087498,7.34,0.07885,0.003154,0.3154,25.079,58.72,7.34,0.3154,4.21166666666667,1.95633333333333,8.23942388888889,7.12671186624901,-0.21328813375099,-2.90583288489087,"PETG","Flat",110,2,"PETG 110%_2.txt"
12.0065,58.818,0.087641,7.3523,0.078993,0.0031597,0.31597,25.079,58.818,7.3523,0.31597,4.21166666666667,1.95633333333333,8.23942388888889,7.13860590172061,-0.213694098279389,-2.90649318280524,"PETG","Flat",110,2,"PETG 110%_2.txt"
12.0245,58.917,0.087785,7.3646,0.079137,0.0031655,0.31655,25.079,58.917,7.3646,0.31655,4.21166666666667,1.95633333333333,8.23942388888889,7.15062130490111,-0.213978695098895,-2.90550328733258,"PETG","Flat",110,2,"PETG 110%_2.txt"
12.0426,59.015,0.087928,7.3769,0.07928,0.0031712,0.31712,25.079,59.015,7.3769,0.31712,4.21166666666667,1.95633333333333,8.23942388888889,7.16251534037271,-0.214384659627294,-2.90616193288907,"PETG","Flat",110,2,"PETG 110%_2.txt"
12.0606,59.113,0.088072,7.3891,0.079424,0.0031769,0.31769,25.079,59.113,7.3891,0.31769,4.21166666666667,1.95633333333333,8.23942388888889,7.17440937584431,-0.214690624155693,-2.90550438017747,"PETG","Flat",110,2,"PETG 110%_2.txt"
12.0786,59.211,0.088215,7.4014,0.079567,0.0031827,0.31827,25.079,59.211,7.4014,0.31827,4.21166666666667,1.95633333333333,8.23942388888889,7.18630341131591,-0.215096588684093,-2.90616084367947,"PETG","Flat",110,2,"PETG 110%_2.txt"
12.0966,59.309,0.088359,7.4137,0.079711,0.0031884,0.31884,25.08,59.309,7.4137,0.31884,4.21166666666667,1.95633333333333,8.23942388888889,7.19819744678751,-0.215502553212492,-2.90681512891662,"PETG","Flat",110,2,"PETG 110%_2.txt"
12.1147,59.408,0.088502,7.426,0.079854,0.0031942,0.31942,25.08,59.408,7.426,0.31942,4.21166666666667,1.95633333333333,8.23942388888889,7.210212849968,-0.215787150031996,-2.90583288489087,"PETG","Flat",110,2,"PETG 110%_2.txt"
12.1327,59.506,0.088646,7.4382,0.079998,0.0031999,0.31999,25.08,59.506,7.4382,0.31999,4.21166666666667,1.95633333333333,8.23942388888889,7.2221068854396,-0.216093114560396,-2.9051802124223,"PETG","Flat",110,2,"PETG 110%_2.txt"
12.1507,59.604,0.088789,7.4505,0.080141,0.0032056,0.32056,25.08,59.604,7.4505,0.32056,4.21166666666667,1.95633333333333,8.23942388888889,7.23400092091121,-0.216499079088795,-2.90583288489088,"PETG","Flat",110,2,"PETG 110%_2.txt"
12.1688,59.702,0.088933,7.4628,0.080285,0.0032114,0.32114,25.08,59.702,7.4628,0.32114,4.21166666666667,1.95633333333333,8.23942388888889,7.24589495638281,-0.216905043617194,-2.90648340592263,"PETG","Flat",110,2,"PETG 110%_2.txt"
12.1868,59.801,0.089076,7.4751,0.080428,0.0032171,0.32171,25.08,59.801,7.4751,0.32171,4.21166666666667,1.95633333333333,8.23942388888889,7.2579103595633,-0.2171896404367,-2.90550815957913,"PETG","Flat",110,2,"PETG 110%_2.txt"
12.2048,59.899,0.08922,7.4873,0.080572,0.0032229,0.32229,25.08,59.899,7.4873,0.32229,4.21166666666667,1.95633333333333,8.23942388888889,7.2698043950349,-0.217495604965099,-2.90486029630306,"PETG","Flat",110,2,"PETG 110%_2.txt"
12.2228,59.997,0.089363,7.4996,0.080715,0.0032286,0.32286,25.081,59.997,7.4996,0.32286,4.21166666666667,1.95633333333333,8.23942388888889,7.2816984305065,-0.217901569493498,-2.90550922040506,"PETG","Flat",110,2,"PETG 110%_2.txt"
12.2409,60.095,0.089507,7.5119,0.080859,0.0032343,0.32343,25.081,60.095,7.5119,0.32343,4.21166666666667,1.95633333333333,8.23942388888889,7.2935924659781,-0.218307534021896,-2.90615601940782,"PETG","Flat",110,2,"PETG 110%_2.txt"
12.2589,60.193,0.08965,7.5242,0.081002,0.0032401,0.32401,25.081,60.193,7.5242,0.32401,4.21166666666667,1.95633333333333,8.23942388888889,7.3054865014497,-0.218713498550296,-2.90680070373324,"PETG","Flat",110,2,"PETG 110%_2.txt"
12.2769,60.292,0.089794,7.5365,0.081146,0.0032458,0.32458,25.081,60.292,7.5365,0.32458,4.21166666666667,1.95633333333333,8.23942388888889,7.3175019046302,-0.218998095369801,-2.90583288489088,"PETG","Flat",110,2,"PETG 110%_2.txt"
12.295,60.39,0.089937,7.5487,0.081289,0.0032516,0.32516,25.081,60.39,7.5487,0.32516,4.21166666666667,1.95633333333333,8.23942388888889,7.3293959401018,-0.2193040598982,-2.90518976642601,"PETG","Flat",110,2,"PETG 110%_2.txt"
12.313,60.488,0.090081,7.561,0.081433,0.0032573,0.32573,25.081,60.488,7.561,0.32573,4.21166666666667,1.95633333333333,8.23942388888889,7.3412899755734,-0.219710024426599,-2.90583288489088,"PETG","Flat",110,2,"PETG 110%_2.txt"
12.331,60.586,0.090224,7.5733,0.081576,0.003263,0.3263,25.081,60.586,7.5733,0.3263,4.21166666666667,1.95633333333333,8.23942388888889,7.353184011045,-0.220115988954999,-2.90647391434379,"PETG","Flat",110,2,"PETG 110%_2.txt"
12.349,60.685,0.090368,7.5856,0.08172,0.0032688,0.32688,25.082,60.685,7.5856,0.32688,4.21166666666667,1.95633333333333,8.23942388888889,7.3651994142255,-0.220400585774504,-2.90551288987693,"PETG","Flat",110,2,"PETG 110%_2.txt"
12.3671,60.783,0.090511,7.5978,0.081863,0.0032745,0.32745,25.082,60.783,7.5978,0.32745,4.21166666666667,1.95633333333333,8.23942388888889,7.3770934496971,-0.220706550302903,-2.90487444132384,"PETG","Flat",110,2,"PETG 110%_2.txt"
12.3851,60.881,0.090655,7.6101,0.082007,0.0032803,0.32803,25.082,60.881,7.6101,0.32803,4.21166666666667,1.95633333333333,8.23942388888889,7.3889874851687,-0.221112514831302,-2.90551392007072,"PETG","Flat",110,2,"PETG 110%_2.txt"
12.4031,60.979,0.090798,7.6224,0.08215,0.003286,0.3286,25.082,60.979,7.6224,0.3286,4.21166666666667,1.95633333333333,8.23942388888889,7.4008815206403,-0.221518479359701,-2.90615133500867,"PETG","Flat",110,2,"PETG 110%_2.txt"
12.4211,61.044,0.090942,7.6306,0.082294,0.0032918,0.32918,25.082,61.044,7.6306,0.32918,4.21166666666667,1.95633333333333,8.23942388888889,7.4087704217184,-0.221829578281599,-2.90710531650983,"PETG","Flat",110,2,"PETG 110%_2.txt"
12.4392,60.956,0.091086,7.6195,0.082437,0.0032975,0.32975,25.082,60.956,7.6195,0.32975,4.21166666666667,1.95633333333333,8.23942388888889,7.39809006333574,-0.22140993666426,-2.90583288489088,"PETG","Flat",110,2,"PETG 110%_2.txt"
12.4572,60.867,0.091229,7.6084,0.082581,0.0033032,0.33032,25.082,60.867,7.6084,0.33032,4.21166666666667,1.95633333333333,8.23942388888889,7.38728833724418,-0.221111662755816,-2.90615192097965,"PETG","Flat",110,2,"PETG 110%_2.txt"
12.4752,60.779,0.091373,7.5973,0.082724,0.003309,0.3309,25.083,60.779,7.5973,0.3309,4.21166666666667,1.95633333333333,8.23942388888889,7.37660797886152,-0.220692021138477,-2.90487437824592,"PETG","Flat",110,2,"PETG 110%_2.txt"
12.4933,60.834,0.091516,7.6043,0.082868,0.0033147,0.33147,25.083,60.834,7.6043,0.33147,4.21166666666667,1.95633333333333,8.23942388888889,7.38328320285069,-0.221016797149314,-2.90647130109693,"PETG","Flat",110,2,"PETG 110%_2.txt"
12.5113,60.949,0.09166,7.6186,0.083011,0.0033205,0.33205,25.083,60.949,7.6186,0.33205,4.21166666666667,1.95633333333333,8.23942388888889,7.39724048937348,-0.221359510626518,-2.90551427593675,"PETG","Flat",110,2,"PETG 110%_2.txt"
12.5293,61.063,0.091803,7.6329,0.083155,0.0033262,0.33262,25.083,61.063,7.6329,0.33262,4.21166666666667,1.95633333333333,8.23942388888889,7.41107640818739,-0.221823591812615,-2.90615089694107,"PETG","Flat",110,2,"PETG 110%_2.txt"
12.5473,61.178,0.091947,7.6472,0.083298,0.0033319,0.33319,25.083,61.178,7.6472,0.33319,4.21166666666667,1.95633333333333,8.23942388888889,7.42503369471018,-0.222166305289818,-2.90519805013362,"PETG","Flat",110,2,"PETG 110%_2.txt"
12.5654,61.292,0.09209,7.6615,0.083442,0.0033377,0.33377,25.083,61.292,7.6615,0.33377,4.21166666666667,1.95633333333333,8.23942388888889,7.43886961352409,-0.222630386475915,-2.90583288489088,"PETG","Flat",110,2,"PETG 110%_2.txt"
12.5834,61.407,0.092234,7.6758,0.083585,0.0033434,0.33434,25.083,61.407,7.6758,0.33434,4.21166666666667,1.95633333333333,8.23942388888889,7.45282690004688,-0.222973099953118,-2.90488418084263,"PETG","Flat",110,2,"PETG 110%_2.txt"
12.6014,61.521,0.092377,7.6901,0.083729,0.0033492,0.33492,25.084,61.521,7.6901,0.33492,4.21166666666667,1.95633333333333,8.23942388888889,7.46666281886079,-0.223437181139214,-2.90551723825717,"PETG","Flat",110,2,"PETG 110%_2.txt"
12.6195,61.636,0.092521,7.7045,0.083872,0.0033549,0.33549,25.084,61.636,7.7045,0.33549,4.21166666666667,1.95633333333333,8.23942388888889,7.48062010538358,-0.223879894616418,-2.90583288489088,"PETG","Flat",110,2,"PETG 110%_2.txt"
12.6375,61.75,0.092664,7.7188,0.084016,0.0033606,0.33606,25.084,61.75,7.7188,0.33606,4.21166666666667,1.95633333333333,8.23942388888889,7.49445602419749,-0.224343975802515,-2.90646183088711,"PETG","Flat",110,2,"PETG 110%_2.txt"
12.6555,61.865,0.092808,7.7331,0.084159,0.0033664,0.33664,25.084,61.865,7.7331,0.33664,4.21166666666667,1.95633333333333,8.23942388888889,7.50841331072028,-0.224686689279718,-2.90551899341426,"PETG","Flat",110,2,"PETG 110%_2.txt"
12.6735,61.979,0.092951,7.7474,0.084303,0.0033721,0.33721,25.084,61.979,7.7474,0.33721,4.21166666666667,1.95633333333333,8.23942388888889,7.52224922953418,-0.225150770465815,-2.90614619699273,"PETG","Flat",110,2,"PETG 110%_2.txt"
12.6916,62.094,0.093095,7.7617,0.084446,0.0033779,0.33779,25.084,62.094,7.7617,0.33779,4.21166666666667,1.95633333333333,8.23942388888889,7.53620651605698,-0.225493483943018,-2.90520741516702,"PETG","Flat",110,2,"PETG 110%_2.txt"
12.7096,62.208,0.093238,7.776,0.08459,0.0033836,0.33836,25.084,62.208,7.776,0.33836,4.21166666666667,1.95633333333333,8.23942388888889,7.55004243487089,-0.225957565129114,-2.90583288489087,"PETG","Flat",110,2,"PETG 110%_2.txt"
12.7276,62.323,0.093382,7.7903,0.084733,0.0033893,0.33893,25.085,62.323,7.7903,0.33893,4.21166666666667,1.95633333333333,8.23942388888889,7.56399972139368,-0.226300278606318,-2.90489812467193,"PETG","Flat",110,2,"PETG 110%_2.txt"
12.7456,62.437,0.093525,7.8046,0.084877,0.0033951,0.33951,25.085,62.437,7.8046,0.33951,4.21166666666667,1.95633333333333,8.23942388888889,7.57783564020759,-0.226764359792415,-2.9055218690569,"PETG","Flat",110,2,"PETG 110%_2.txt"
12.7637,62.552,0.093669,7.8189,0.08502,0.0034008,0.34008,25.085,62.552,7.8189,0.34008,4.21166666666667,1.95633333333333,8.23942388888889,7.59179292673038,-0.227107073269618,-2.90459109682459,"PETG","Flat",110,2,"PETG 110%_2.txt"
12.7817,62.666,0.093812,7.8333,0.085164,0.0034066,0.34066,25.085,62.666,7.8333,0.34066,4.21166666666667,1.95633333333333,8.23942388888889,7.60562884554428,-0.227671154455716,-2.906452637531,"PETG","Flat",110,2,"PETG 110%_2.txt"
12.7997,62.781,0.093956,7.8476,0.085307,0.0034123,0.34123,25.085,62.781,7.8476,0.34123,4.21166666666667,1.95633333333333,8.23942388888889,7.61958613206708,-0.228013867932918,-2.90552357323154,"PETG","Flat",110,2,"PETG 110%_2.txt"
12.8178,62.895,0.094099,7.8619,0.085451,0.003418,0.3418,25.085,62.895,7.8619,0.3418,4.21166666666667,1.95633333333333,8.23942388888889,7.63342205088099,-0.228477949119014,-2.90614163394363,"PETG","Flat",110,2,"PETG 110%_2.txt"
12.8358,63.01,0.094243,7.8762,0.085594,0.0034238,0.34238,25.085,63.01,7.8762,0.34238,4.21166666666667,1.95633333333333,8.23942388888889,7.64737933740378,-0.228820662596218,-2.90521650791267,"PETG","Flat",110,2,"PETG 110%_2.txt"
12.8538,63.124,0.094386,7.8905,0.085738,0.0034295,0.34295,25.086,63.124,7.8905,0.34295,4.21166666666667,1.95633333333333,8.23942388888889,7.66121525621769,-0.229284743782315,-2.90583288489088,"PETG","Flat",110,2,"PETG 110%_2.txt"
12.8718,63.238,0.09453,7.9048,0.085881,0.0034353,0.34353,25.086,63.238,7.9048,0.34353,4.21166666666667,1.95633333333333,8.23942388888889,7.67505117503159,-0.229748824968412,-2.90644703178337,"PETG","Flat",110,2,"PETG 110%_2.txt"
12.8899,63.353,0.094673,7.9191,0.086025,0.003441,0.3441,25.086,63.353,7.9191,0.3441,4.21166666666667,1.95633333333333,8.23942388888889,7.68900846155439,-0.230091538445615,-2.90552636594582,"PETG","Flat",110,2,"PETG 110%_2.txt"
12.9079,63.467,0.094817,7.9334,0.086168,0.0034467,0.34467,25.086,63.467,7.9334,0.34467,4.21166666666667,1.95633333333333,8.23942388888889,7.70284438036829,-0.230555619631712,-2.90613885133375,"PETG","Flat",110,2,"PETG 110%_2.txt"
12.9259,63.582,0.09496,7.9477,0.086312,0.0034525,0.34525,25.086,63.582,7.9477,0.34525,4.21166666666667,1.95633333333333,8.23942388888889,7.71680166689109,-0.230898333108914,-2.90522205303314,"PETG","Flat",110,2,"PETG 110%_2.txt"
12.944,63.696,0.095104,7.9621,0.086456,0.0034582,0.34582,25.086,63.696,7.9621,0.34582,4.21166666666667,1.95633333333333,8.23942388888889,7.73063758570499,-0.231462414295012,-2.90705233914435,"PETG","Flat",110,2,"PETG 110%_2.txt"
12.962,63.811,0.095247,7.9764,0.086599,0.003464,0.3464,25.087,63.811,7.9764,0.3464,4.21166666666667,1.95633333333333,8.23942388888889,7.74459487222779,-0.231805127772215,-2.90613720189828,"PETG","Flat",110,2,"PETG 110%_2.txt"
12.98,63.925,0.095391,7.9907,0.086743,0.0034697,0.34697,25.087,63.925,7.9907,0.34697,4.21166666666667,1.95633333333333,8.23942388888889,7.75843079104169,-0.232269208958312,-2.90674420211386,"PETG","Flat",110,2,"PETG 110%_2.txt"
12.998,64.04,0.095534,8.005,0.086886,0.0034754,0.34754,25.087,64.04,8.005,0.34754,4.21166666666667,1.95633333333333,8.23942388888889,7.77238807756449,-0.232611922435515,-2.90583288489088,"PETG","Flat",110,2,"PETG 110%_2.txt"
13.0161,64.154,0.095678,8.0193,0.08703,0.0034812,0.34812,25.087,64.154,8.0193,0.34812,4.21166666666667,1.95633333333333,8.23942388888889,7.78622399637839,-0.233076003621612,-2.90643826296076,"PETG","Flat",110,2,"PETG 110%_2.txt"
13.0341,64.269,0.095821,8.0336,0.087173,0.0034869,0.34869,25.087,64.269,8.0336,0.34869,4.21166666666667,1.95633333333333,8.23942388888889,7.80018128290119,-0.233418717098814,-2.90553073464965,"PETG","Flat",110,2,"PETG 110%_2.txt"
13.0521,64.383,0.095965,8.0479,0.087317,0.0034927,0.34927,25.087,64.383,8.0479,0.34927,4.21166666666667,1.95633333333333,8.23942388888889,7.81401720171509,-0.233882798284912,-2.90613449825311,"PETG","Flat",110,2,"PETG 110%_2.txt"
13.0702,64.498,0.096108,8.0622,0.08746,0.0034984,0.34984,25.087,64.498,8.0622,0.34984,4.21166666666667,1.95633333333333,8.23942388888889,7.82797448823789,-0.234225511762115,-2.90523072811534,"PETG","Flat",110,2,"PETG 110%_2.txt"
13.0882,64.612,0.096252,8.0765,0.087604,0.0035041,0.35041,25.088,64.612,8.0765,0.35041,4.21166666666667,1.95633333333333,8.23942388888889,7.84181040705179,-0.234689592948212,-2.90583288489088,"PETG","Flat",110,2,"PETG 110%_2.txt"
13.1062,64.727,0.096395,8.0909,0.087747,0.0035099,0.35099,25.088,64.727,8.0909,0.35099,4.21166666666667,1.95633333333333,8.23942388888889,7.85576769357459,-0.235132306425414,-2.90613289529489,"PETG","Flat",110,2,"PETG 110%_2.txt"
13.1242,64.84,0.096539,8.105,0.087891,0.0035156,0.35156,25.088,64.84,8.105,0.35156,4.21166666666667,1.95633333333333,8.23942388888889,7.86948224467959,-0.235517755320406,-2.90583288489088,"PETG","Flat",110,2,"PETG 110%_2.txt"
13.1423,64.936,0.096682,8.117,0.088034,0.0035214,0.35214,25.088,64.936,8.117,0.35214,4.21166666666667,1.95633333333333,8.23942388888889,7.88113354473341,-0.235866455266593,-2.90583288489088,"PETG","Flat",110,2,"PETG 110%_2.txt"
13.1603,65.032,0.096826,8.1291,0.088178,0.0035271,0.35271,25.088,65.032,8.1291,0.35271,4.21166666666667,1.95633333333333,8.23942388888889,7.89278484478722,-0.236315155212779,-2.90702728731076,"PETG","Flat",110,2,"PETG 110%_2.txt"
13.1783,65.129,0.096969,8.1411,0.088321,0.0035328,0.35328,25.088,65.129,8.1411,0.35328,4.21166666666667,1.95633333333333,8.23942388888889,7.90455751254993,-0.236542487450071,-2.90553472442387,"PETG","Flat",110,2,"PETG 110%_2.txt"
13.1963,65.225,0.097113,8.1531,0.088465,0.0035386,0.35386,25.088,65.225,8.1531,0.35386,4.21166666666667,1.95633333333333,8.23942388888889,7.91620881260374,-0.23689118739626,-2.90553516326625,"PETG","Flat",110,2,"PETG 110%_2.txt"
13.2144,65.321,0.097256,8.1651,0.088608,0.0035443,0.35443,25.089,65.321,8.1651,0.35443,4.21166666666667,1.95633333333333,8.23942388888889,7.92786011265755,-0.237239887342447,-2.90553560081869,"PETG","Flat",110,2,"PETG 110%_2.txt"
13.2324,65.417,0.0974,8.1771,0.088752,0.0035501,0.35501,25.089,65.417,8.1771,0.35501,4.21166666666667,1.95633333333333,8.23942388888889,7.93951141271137,-0.237588587288633,-2.9055360370869,"PETG","Flat",110,2,"PETG 110%_2.txt"
13.2504,65.513,0.097543,8.1892,0.088895,0.0035558,0.35558,25.089,65.513,8.1892,0.35558,4.21166666666667,1.95633333333333,8.23942388888889,7.95116271276518,-0.238037287234819,-2.9067221124752,"PETG","Flat",110,2,"PETG 110%_2.txt"
13.2685,65.61,0.097687,8.2012,0.089039,0.0035615,0.35615,25.089,65.61,8.2012,0.35615,4.21166666666667,1.95633333333333,8.23942388888889,7.96293538052789,-0.238264619472114,-2.9052409339135,"PETG","Flat",110,2,"PETG 110%_2.txt"
13.2865,65.706,0.09783,8.2132,0.089182,0.0035673,0.35673,25.089,65.706,8.2132,0.35673,4.21166666666667,1.95633333333333,8.23942388888889,7.9745866805817,-0.238613319418301,-2.90524179879098,"PETG","Flat",110,2,"PETG 110%_2.txt"
13.3045,65.802,0.097974,8.2252,0.089326,0.003573,0.3573,25.089,65.802,8.2252,0.3573,4.21166666666667,1.95633333333333,8.23942388888889,7.98623798063551,-0.238962019364485,-2.90524266114484,"PETG","Flat",110,2,"PETG 110%_2.txt"
13.3225,65.898,0.098117,8.2373,0.089469,0.0035788,0.35788,25.089,65.898,8.2373,0.35788,4.21166666666667,1.95633333333333,8.23942388888889,7.99788928068933,-0.239410719310674,-2.90642224164075,"PETG","Flat",110,2,"PETG 110%_2.txt"
13.3406,65.994,0.098261,8.2493,0.089613,0.0035845,0.35845,25.09,65.994,8.2493,0.35845,4.21166666666667,1.95633333333333,8.23942388888889,8.00954058074314,-0.239759419256862,-2.90642138432184,"PETG","Flat",110,2,"PETG 110%_2.txt"
13.3586,66.09,0.098404,8.2613,0.089756,0.0035902,0.35902,25.09,66.09,8.2613,0.35902,4.21166666666667,1.95633333333333,8.23942388888889,8.02119188079695,-0.240108119203047,-2.9064205294935,"PETG","Flat",110,2,"PETG 110%_2.txt"
13.3766,66.187,0.098548,8.2733,0.0899,0.003596,0.3596,25.09,66.187,8.2733,0.3596,4.21166666666667,1.95633333333333,8.23942388888889,8.03296454855966,-0.240335451440341,-2.90495269650975,"PETG","Flat",110,2,"PETG 110%_2.txt"
13.3947,66.283,0.098691,8.2853,0.090043,0.0036017,0.36017,25.09,66.283,8.2853,0.36017,4.21166666666667,1.95633333333333,8.23942388888889,8.04461584861347,-0.240684151386526,-2.90495397132906,"PETG","Flat",110,2,"PETG 110%_2.txt"
13.4127,66.379,0.098835,8.2974,0.090187,0.0036075,0.36075,25.09,66.379,8.2974,0.36075,4.21166666666667,1.95633333333333,8.23942388888889,8.05626714866729,-0.241132851332713,-2.90612542884172,"PETG","Flat",110,2,"PETG 110%_2.txt"
13.4307,66.475,0.098978,8.3094,0.09033,0.0036132,0.36132,25.09,66.475,8.3094,0.36132,4.21166666666667,1.95633333333333,8.23942388888889,8.0679184487211,-0.241481551278902,-2.9061250063651,"PETG","Flat",110,2,"PETG 110%_2.txt"
13.4487,66.571,0.099122,8.3214,0.090474,0.0036189,0.36189,25.09,66.571,8.3214,0.36189,4.21166666666667,1.95633333333333,8.23942388888889,8.07956974877491,-0.241830251225089,-2.90612458510694,"PETG","Flat",110,2,"PETG 110%_2.txt"
13.4668,66.667,0.099265,8.3334,0.090617,0.0036247,0.36247,25.091,66.667,8.3334,0.36247,4.21166666666667,1.95633333333333,8.23942388888889,8.09122104882873,-0.242178951171274,-2.90612416506197,"PETG","Flat",110,2,"PETG 110%_2.txt"
13.4848,66.764,0.099409,8.3455,0.090761,0.0036304,0.36304,25.091,66.764,8.3455,0.36304,4.21166666666667,1.95633333333333,8.23942388888889,8.10299371659143,-0.242506283408568,-2.90583288489088,"PETG","Flat",110,2,"PETG 110%_2.txt"
13.5028,66.86,0.099552,8.3575,0.090904,0.0036362,0.36362,25.091,66.86,8.3575,0.36362,4.21166666666667,1.95633333333333,8.23942388888889,8.11464501664524,-0.242854983354755,-2.90583288489088,"PETG","Flat",110,2,"PETG 110%_2.txt"
13.5208,66.956,0.099696,8.3695,0.091048,0.0036419,0.36419,25.091,66.956,8.3695,0.36419,4.21166666666667,1.95633333333333,8.23942388888889,8.12629631669906,-0.243203683300942,-2.90583288489088,"PETG","Flat",110,2,"PETG 110%_2.txt"
13.5389,67.052,0.099839,8.3815,0.091191,0.0036477,0.36477,25.091,67.052,8.3815,0.36477,4.21166666666667,1.95633333333333,8.23942388888889,8.13794761675287,-0.243552383247129,-2.90583288489088,"PETG","Flat",110,2,"PETG 110%_2.txt"
13.5569,67.148,0.099983,8.3935,0.091335,0.0036534,0.36534,25.091,67.148,8.3935,0.36534,4.21166666666667,1.95633333333333,8.23942388888889,8.14959891680668,-0.243901083193316,-2.90583288489088,"PETG","Flat",110,2,"PETG 110%_2.txt"
13.5749,67.244,0.10013,8.4056,0.091478,0.0036591,0.36591,25.091,67.244,8.4056,0.36591,4.21166666666667,1.95633333333333,8.23942388888889,8.1612502168605,-0.244349783139503,-2.90698799775749,"PETG","Flat",110,2,"PETG 110%_2.txt"
13.593,67.341,0.10027,8.4176,0.091622,0.0036649,0.36649,25.092,67.341,8.4176,0.36649,4.21166666666667,1.95633333333333,8.23942388888889,8.1730228846232,-0.244577115376797,-2.90554451835199,"PETG","Flat",110,2,"PETG 110%_2.txt"
13.611,67.437,0.10041,8.4296,0.091765,0.0036706,0.36706,25.092,67.437,8.4296,0.36706,4.21166666666667,1.95633333333333,8.23942388888889,8.18467418467702,-0.244925815322985,-2.90554492885765,"PETG","Flat",110,2,"PETG 110%_2.txt"
13.629,67.533,0.10056,8.4416,0.091909,0.0036764,0.36764,25.092,67.533,8.4416,0.36764,4.21166666666667,1.95633333333333,8.23942388888889,8.19632548473083,-0.245274515269168,-2.90554533819617,"PETG","Flat",110,2,"PETG 110%_2.txt"
13.647,67.629,0.1007,8.4536,0.092052,0.0036821,0.36821,25.092,67.629,8.4536,0.36821,4.21166666666667,1.95633333333333,8.23942388888889,8.20797678478464,-0.245623215215355,-2.90554574637261,"PETG","Flat",110,2,"PETG 110%_2.txt"
13.6651,67.725,0.10084,8.4657,0.092196,0.0036878,0.36878,25.092,67.725,8.4657,0.36878,4.21166666666667,1.95633333333333,8.23942388888889,8.21962808483846,-0.246071915161544,-2.90669306922692,"PETG","Flat",110,2,"PETG 110%_2.txt"
13.6831,67.822,0.10099,8.4777,0.092339,0.0036936,0.36936,25.092,67.822,8.4777,0.36936,4.21166666666667,1.95633333333333,8.23942388888889,8.23140075260116,-0.246299247398836,-2.90526024038166,"PETG","Flat",110,2,"PETG 110%_2.txt"
13.7011,67.918,0.10113,8.4897,0.092483,0.0036993,0.36993,25.092,67.918,8.4897,0.36993,4.21166666666667,1.95633333333333,8.23942388888889,8.24305205265498,-0.246647947345021,-2.90526104980178,"PETG","Flat",110,2,"PETG 110%_2.txt"
13.7192,68.014,0.10127,8.5017,0.092626,0.0037051,0.37051,25.093,68.014,8.5017,0.37051,4.21166666666667,1.95633333333333,8.23942388888889,8.25470335270879,-0.24699664729121,-2.90526185693697,"PETG","Flat",110,2,"PETG 110%_2.txt"
13.7372,68.11,0.10142,8.5138,0.09277,0.0037108,0.37108,25.093,68.11,8.5138,0.37108,4.21166666666667,1.95633333333333,8.23942388888889,8.2663546527626,-0.247445347237397,-2.90640310128729,"PETG","Flat",110,2,"PETG 110%_2.txt"
13.7552,68.206,0.10156,8.5258,0.092913,0.0037165,0.37165,25.093,68.206,8.5258,0.37165,4.21166666666667,1.95633333333333,8.23942388888889,8.27800595281642,-0.247794047183584,-2.90640229871196,"PETG","Flat",110,2,"PETG 110%_2.txt"
13.7732,68.302,0.10171,8.5378,0.093057,0.0037223,0.37223,25.093,68.302,8.5378,0.37223,4.21166666666667,1.95633333333333,8.23942388888889,8.28965725287023,-0.248142747129771,-2.90640149839269,"PETG","Flat",110,2,"PETG 110%_2.txt"
13.7913,68.399,0.10185,8.5498,0.0932,0.003728,0.3728,25.093,68.399,8.5498,0.3728,4.21166666666667,1.95633333333333,8.23942388888889,8.30142992063294,-0.248370079367064,-2.90498116174722,"PETG","Flat",110,2,"PETG 110%_2.txt"
13.8093,68.495,0.10199,8.5618,0.093344,0.0037338,0.37338,25.093,68.495,8.5618,0.37338,4.21166666666667,1.95633333333333,8.23942388888889,8.31308122068675,-0.248718779313251,-2.9049823555006,"PETG","Flat",110,2,"PETG 110%_2.txt"
13.8273,68.591,0.10214,8.5739,0.093487,0.0037395,0.37395,25.093,68.591,8.5739,0.37395,4.21166666666667,1.95633333333333,8.23942388888889,8.32473252074056,-0.249167479259439,-2.90611599458169,"PETG","Flat",110,2,"PETG 110%_2.txt"
13.8453,68.687,0.10228,8.5859,0.093631,0.0037452,0.37452,25.094,68.687,8.5859,0.37452,4.21166666666667,1.95633333333333,8.23942388888889,8.33638382079437,-0.249516179205626,-2.90611559889617,"PETG","Flat",110,2,"PETG 110%_2.txt"
13.8634,68.783,0.10242,8.5979,0.093774,0.003751,0.3751,25.094,68.783,8.5979,0.3751,4.21166666666667,1.95633333333333,8.23942388888889,8.34803512084819,-0.249864879151811,-2.90611520431514,"PETG","Flat",110,2,"PETG 110%_2.txt"
13.8814,68.879,0.10257,8.6099,0.093918,0.0037567,0.37567,25.094,68.879,8.6099,0.37567,4.21166666666667,1.95633333333333,8.23942388888889,8.359686420902,-0.250213579097998,-2.90611481083402,"PETG","Flat",110,2,"PETG 110%_2.txt"
13.8994,68.976,0.10271,8.622,0.094061,0.0037625,0.37625,25.094,68.976,8.622,0.37625,4.21166666666667,1.95633333333333,8.23942388888889,8.37145908866471,-0.250540911335291,-2.90583288489087,"PETG","Flat",110,2,"PETG 110%_2.txt"
13.9175,69.072,0.10285,8.634,0.094205,0.0037682,0.37682,25.094,69.072,8.634,0.37682,4.21166666666667,1.95633333333333,8.23942388888889,8.38311038871852,-0.250889611281478,-2.90583288489087,"PETG","Flat",110,2,"PETG 110%_2.txt"
13.9355,69.168,0.103,8.646,0.094348,0.0037739,0.37739,25.094,69.168,8.646,0.37739,4.21166666666667,1.95633333333333,8.23942388888889,8.39476168877234,-0.251238311227665,-2.90583288489087,"PETG","Flat",110,2,"PETG 110%_2.txt"
13.9535,69.264,0.10314,8.658,0.094492,0.0037797,0.37797,25.094,69.264,8.658,0.37797,4.21166666666667,1.95633333333333,8.23942388888889,8.40641298882615,-0.251587011173852,-2.90583288489087,"PETG","Flat",110,2,"PETG 110%_2.txt"
13.9715,69.36,0.10328,8.67,0.094635,0.0037854,0.37854,25.095,69.36,8.67,0.37854,4.21166666666667,1.95633333333333,8.23942388888889,8.41806428887996,-0.251935711120039,-2.90583288489087,"PETG","Flat",110,2,"PETG 110%_2.txt"
13.9896,69.456,0.10343,8.6821,0.094779,0.0037912,0.37912,25.095,69.456,8.6821,0.37912,4.21166666666667,1.95633333333333,8.23942388888889,8.42971558893377,-0.252384411066226,-2.90695121072351,"PETG","Flat",110,2,"PETG 110%_2.txt"
14.0076,69.553,0.10357,8.6941,0.094922,0.0037969,0.37969,25.095,69.553,8.6941,0.37969,4.21166666666667,1.95633333333333,8.23942388888889,8.44148825669648,-0.25261174330352,-2.90555368932402,"PETG","Flat",110,2,"PETG 110%_2.txt"
14.0256,69.649,0.10371,8.7061,0.095066,0.0038026,0.38026,25.095,69.649,8.7061,0.38026,4.21166666666667,1.95633333333333,8.23942388888889,8.45313955675029,-0.252960443249705,-2.90555407415152,"PETG","Flat",110,2,"PETG 110%_2.txt"
14.0437,69.745,0.10386,8.7181,0.095209,0.0038084,0.38084,25.095,69.745,8.7181,0.38084,4.21166666666667,1.95633333333333,8.23942388888889,8.46479085680411,-0.253309143195892,-2.90555445791964,"PETG","Flat",110,2,"PETG 110%_2.txt"
14.0617,69.841,0.104,8.7301,0.095353,0.0038141,0.38141,25.095,69.841,8.7301,0.38141,4.21166666666667,1.95633333333333,8.23942388888889,8.47644215685792,-0.253657843142081,-2.90555484063277,"PETG","Flat",110,2,"PETG 110%_2.txt"
14.0797,69.937,0.10414,8.7422,0.095497,0.0038199,0.38199,25.095,69.937,8.7422,0.38199,4.21166666666667,1.95633333333333,8.23942388888889,8.48809345691173,-0.254106543088268,-2.90666586314964,"PETG","Flat",110,2,"PETG 110%_2.txt"
14.0977,70.034,0.10429,8.7542,0.09564,0.0038256,0.38256,25.096,70.034,8.7542,0.38256,4.21166666666667,1.95633333333333,8.23942388888889,8.49986612467444,-0.25433387532556,-2.90527832726646,"PETG","Flat",110,2,"PETG 110%_2.txt"
14.1158,70.13,0.10443,8.7662,0.095784,0.0038313,0.38313,25.096,70.13,8.7662,0.38313,4.21166666666667,1.95633333333333,8.23942388888889,8.51151742472825,-0.254682575271747,-2.90527908639716,"PETG","Flat",110,2,"PETG 110%_2.txt"
14.1338,70.226,0.10458,8.7782,0.095927,0.0038371,0.38371,25.096,70.226,8.7782,0.38371,4.21166666666667,1.95633333333333,8.23942388888889,8.52316872478207,-0.255031275217934,-2.90527984345235,"PETG","Flat",110,2,"PETG 110%_2.txt"
14.1518,70.322,0.10472,8.7903,0.096071,0.0038428,0.38428,25.096,70.322,8.7903,0.38428,4.21166666666667,1.95633333333333,8.23942388888889,8.53482002483588,-0.255479975164121,-2.90638516505832,"PETG","Flat",110,2,"PETG 110%_2.txt"
14.1698,70.418,0.10486,8.8023,0.096214,0.0038486,0.38486,25.096,70.418,8.8023,0.38486,4.21166666666667,1.95633333333333,8.23942388888889,8.54647132488969,-0.255828675110306,-2.90638441214576,"PETG","Flat",110,2,"PETG 110%_2.txt"
14.1879,70.514,0.10501,8.8143,0.096358,0.0038543,0.38543,25.096,70.514,8.8143,0.38543,4.21166666666667,1.95633333333333,8.23942388888889,8.55812262494351,-0.256177375056494,-2.9063836612833,"PETG","Flat",110,2,"PETG 110%_2.txt"
14.2059,70.611,0.10515,8.8263,0.096501,0.00386,0.386,25.096,70.611,8.8263,0.386,4.21166666666667,1.95633333333333,8.23942388888889,8.56989529270621,-0.256404707293786,-2.90500784353337,"PETG","Flat",110,2,"PETG 110%_2.txt"
14.2239,70.707,0.10529,8.8383,0.096645,0.0038658,0.38658,25.097,70.707,8.8383,0.38658,4.21166666666667,1.95633333333333,8.23942388888889,8.58154659276003,-0.256753407239975,-2.90500896371446,"PETG","Flat",110,2,"PETG 110%_2.txt"
14.242,70.803,0.10544,8.8504,0.096788,0.0038715,0.38715,25.097,70.803,8.8504,0.38715,4.21166666666667,1.95633333333333,8.23942388888889,8.59319789281384,-0.257202107186162,-2.90610714980297,"PETG","Flat",110,2,"PETG 110%_2.txt"
14.26,70.899,0.10558,8.8624,0.096932,0.0038773,0.38773,25.097,70.899,8.8624,0.38773,4.21166666666667,1.95633333333333,8.23942388888889,8.60484919286765,-0.257550807132347,-2.90610677843865,"PETG","Flat",110,2,"PETG 110%_2.txt"
14.278,70.995,0.10572,8.8744,0.097075,0.003883,0.3883,25.097,70.995,8.8744,0.3883,4.21166666666667,1.95633333333333,8.23942388888889,8.61650049292147,-0.257899507078534,-2.90610640807868,"PETG","Flat",110,2,"PETG 110%_2.txt"
14.296,71.091,0.10587,8.8864,0.097219,0.0038887,0.38887,25.097,71.091,8.8864,0.38887,4.21166666666667,1.95633333333333,8.23942388888889,8.62815179297528,-0.258248207024723,-2.90610603871897,"PETG","Flat",110,2,"PETG 110%_2.txt"
14.3141,71.188,0.10601,8.8985,0.097362,0.0038945,0.38945,25.097,71.188,8.8985,0.38945,4.21166666666667,1.95633333333333,8.23942388888889,8.63992446073799,-0.258575539262015,-2.90583288489088,"PETG","Flat",110,2,"PETG 110%_2.txt"
14.3321,71.284,0.10615,8.9105,0.097506,0.0039002,0.39002,25.097,71.284,8.9105,0.39002,4.21166666666667,1.95633333333333,8.23942388888889,8.6515757607918,-0.258924239208202,-2.90583288489088,"PETG","Flat",110,2,"PETG 110%_2.txt"
14.3501,71.38,0.1063,8.9225,0.097649,0.003906,0.3906,25.098,71.38,8.9225,0.3906,4.21166666666667,1.95633333333333,8.23942388888889,8.66322706084561,-0.259272939154389,-2.90583288489088,"PETG","Flat",110,2,"PETG 110%_2.txt"
14.3682,71.476,0.10644,8.9345,0.097793,0.0039117,0.39117,25.098,71.476,8.9345,0.39117,4.21166666666667,1.95633333333333,8.23942388888889,8.67487836089942,-0.259621639100576,-2.90583288489089,"PETG","Flat",110,2,"PETG 110%_2.txt"
14.3862,71.572,0.10658,8.9465,0.097936,0.0039174,0.39174,25.098,71.572,8.9465,0.39174,4.21166666666667,1.95633333333333,8.23942388888889,8.68652966095324,-0.259970339046763,-2.90583288489089,"PETG","Flat",110,2,"PETG 110%_2.txt"
14.4042,71.668,0.10673,8.9586,0.09808,0.0039232,0.39232,25.098,71.668,8.9586,0.39232,4.21166666666667,1.95633333333333,8.23942388888889,8.69818096100705,-0.26041903899295,-2.90691669449412,"PETG","Flat",110,2,"PETG 110%_2.txt"
14.4222,71.765,0.10687,8.9706,0.098223,0.0039289,0.39289,25.098,71.765,8.9706,0.39289,4.21166666666667,1.95633333333333,8.23942388888889,8.70995362876976,-0.260646371230241,-2.90556229494394,"PETG","Flat",110,2,"PETG 110%_2.txt"
14.4403,71.861,0.10701,8.9826,0.098367,0.0039347,0.39347,25.098,71.861,8.9826,0.39347,4.21166666666667,1.95633333333333,8.23942388888889,8.72160492882357,-0.260995071176428,-2.9055626564294,"PETG","Flat",110,2,"PETG 110%_2.txt"
14.4583,71.957,0.10716,8.9946,0.09851,0.0039404,0.39404,25.098,71.957,8.9946,0.39404,4.21166666666667,1.95633333333333,8.23942388888889,8.73325622887738,-0.261343771122617,-2.90556301695035,"PETG","Flat",110,2,"PETG 110%_2.txt"
14.4763,72.053,0.1073,9.0066,0.098654,0.0039461,0.39461,25.099,72.053,9.0066,0.39461,4.21166666666667,1.95633333333333,8.23942388888889,8.7449075289312,-0.261692471068804,-2.9055633765106,"PETG","Flat",110,2,"PETG 110%_2.txt"
14.4943,72.149,0.10745,9.0187,0.098797,0.0039519,0.39519,25.099,72.149,9.0187,0.39519,4.21166666666667,1.95633333333333,8.23942388888889,8.75655882898501,-0.26214117101499,-2.9066403252685,"PETG","Flat",110,2,"PETG 110%_2.txt"
14.5124,72.246,0.10759,9.0307,0.098941,0.0039576,0.39576,25.099,72.246,9.0307,0.39576,4.21166666666667,1.95633333333333,8.23942388888889,8.76833149674772,-0.262368503252283,-2.90529530659066,"PETG","Flat",110,2,"PETG 110%_2.txt"
14.5304,72.342,0.10773,9.0427,0.099084,0.0039634,0.39634,25.099,72.342,9.0427,0.39634,4.21166666666667,1.95633333333333,8.23942388888889,8.77998279680153,-0.26271720319847,-2.90529601997711,"PETG","Flat",110,2,"PETG 110%_2.txt"
14.5484,72.438,0.10788,9.0547,0.099228,0.0039691,0.39691,25.099,72.438,9.0547,0.39691,4.21166666666667,1.95633333333333,8.23942388888889,8.79163409685534,-0.263065903144657,-2.90529673147268,"PETG","Flat",110,2,"PETG 110%_2.txt"
14.5665,72.534,0.10802,9.0668,0.099371,0.0039748,0.39748,25.099,72.534,9.0668,0.39748,4.21166666666667,1.95633333333333,8.23942388888889,8.80328539690916,-0.263514603090844,-2.90636832279132,"PETG","Flat",110,2,"PETG 110%_2.txt"
14.5845,72.63,0.10816,9.0788,0.099515,0.0039806,0.39806,25.099,72.63,9.0788,0.39806,4.21166666666667,1.95633333333333,8.23942388888889,8.81493669696297,-0.263863303037031,-2.90636761507061,"PETG","Flat",110,2,"PETG 110%_2.txt"
14.6025,72.726,0.10831,9.0908,0.099658,0.0039863,0.39863,25.1,72.726,9.0908,0.39863,4.21166666666667,1.95633333333333,8.23942388888889,8.82658799701678,-0.264212002983218,-2.90636690921831,"PETG","Flat",110,2,"PETG 110%_2.txt"
14.6205,72.823,0.10845,9.1028,0.099802,0.0039921,0.39921,25.1,72.823,9.1028,0.39921,4.21166666666667,1.95633333333333,8.23942388888889,8.83836066477949,-0.264439335220512,-2.9050329043867,"PETG","Flat",110,2,"PETG 110%_2.txt"
14.6386,72.919,0.10859,9.1148,0.099945,0.0039978,0.39978,25.1,72.919,9.1148,0.39978,4.21166666666667,1.95633333333333,8.23942388888889,8.8500119648333,-0.264788035166699,-2.90503395759314,"PETG","Flat",110,2,"PETG 110%_2.txt"
14.6566,73.015,0.10874,9.1269,0.10009,0.0040036,0.40036,25.1,73.015,9.1269,0.40036,4.21166666666667,1.95633333333333,8.23942388888889,8.86166326488711,-0.265236735112884,-2.90609884093048,"PETG","Flat",110,2,"PETG 110%_2.txt"
14.6746,73.111,0.10888,9.1389,0.10023,0.0040093,0.40093,25.1,73.111,9.1389,0.40093,4.21166666666667,1.95633333333333,8.23942388888889,8.87331456494093,-0.265585435059071,-2.90609849171204,"PETG","Flat",110,2,"PETG 110%_2.txt"
14.6927,73.207,0.10902,9.1509,0.10038,0.004015,0.4015,25.1,73.207,9.1509,0.4015,4.21166666666667,1.95633333333333,8.23942388888889,8.88496586499474,-0.265934135005258,-2.90609814340948,"PETG","Flat",110,2,"PETG 110%_2.txt"
14.7107,73.303,0.10917,9.1629,0.10052,0.0040208,0.40208,25.1,73.303,9.1629,0.40208,4.21166666666667,1.95633333333333,8.23942388888889,8.89661716504856,-0.266282834951445,-2.90609779601922,"PETG","Flat",110,2,"PETG 110%_2.txt"
14.7287,73.4,0.10931,9.175,0.10066,0.0040265,0.40265,25.101,73.4,9.175,0.40265,4.21166666666667,1.95633333333333,8.23942388888889,8.90838983281126,-0.266610167188738,-2.90583288489087,"PETG","Flat",110,2,"PETG 110%_2.txt"
14.7467,73.496,0.10945,9.187,0.10081,0.0040323,0.40323,25.101,73.496,9.187,0.40323,4.21166666666667,1.95633333333333,8.23942388888889,8.92004113286507,-0.266958867134925,-2.90583288489087,"PETG","Flat",110,2,"PETG 110%_2.txt"
14.7648,73.592,0.10959,9.199,0.10095,0.0040379,0.40379,25.101,73.592,9.199,0.40379,4.21166666666667,1.95633333333333,8.23942388888889,8.93169243291889,-0.267307567081112,-2.90583288489087,"PETG","Flat",110,2,"PETG 110%_2.txt"
14.7828,73.688,0.10973,9.211,0.10108,0.0040434,0.40434,25.101,73.688,9.211,0.40434,4.21166666666667,1.95633333333333,8.23942388888889,8.9433437329727,-0.267656267027299,-2.90583288489088,"PETG","Flat",110,2,"PETG 110%_2.txt"
14.8008,73.784,0.10987,9.223,0.10122,0.0040489,0.40489,25.101,73.784,9.223,0.40489,4.21166666666667,1.95633333333333,8.23942388888889,8.95499503302652,-0.268004966973486,-2.90583288489088,"PETG","Flat",110,2,"PETG 110%_2.txt"
14.8188,73.88,0.11001,9.2351,0.10136,0.0040545,0.40545,25.101,73.88,9.2351,0.40545,4.21166666666667,1.95633333333333,8.23942388888889,8.96664633308033,-0.268453666919672,-2.90688424510479,"PETG","Flat",110,2,"PETG 110%_2.txt"
14.8369,73.977,0.11015,9.2471,0.1015,0.00406,0.406,25.101,73.977,9.2471,0.406,4.21166666666667,1.95633333333333,8.23942388888889,8.97841900084303,-0.268680999156965,-2.90557038592602,"PETG","Flat",110,2,"PETG 110%_2.txt"
14.8549,74.073,0.11029,9.2591,0.10164,0.0040655,0.40655,25.102,74.073,9.2591,0.40655,4.21166666666667,1.95633333333333,8.23942388888889,8.99007030089685,-0.269029699103154,-2.90557072613055,"PETG","Flat",110,2,"PETG 110%_2.txt"
14.8729,74.169,0.11043,9.2711,0.10178,0.0040711,0.40711,25.102,74.169,9.2711,0.40711,4.21166666666667,1.95633333333333,8.23942388888889,9.00172160095066,-0.269378399049341,-2.90557106545438,"PETG","Flat",110,2,"PETG 110%_2.txt"
14.891,74.265,0.11056,9.2831,0.10192,0.0040766,0.40766,25.102,74.265,9.2831,0.40766,4.21166666666667,1.95633333333333,8.23942388888889,9.01337290100447,-0.269727098995526,-2.90557140390092,"PETG","Flat",110,2,"PETG 110%_2.txt"
14.909,74.361,0.1107,9.2952,0.10205,0.0040822,0.40822,25.102,74.361,9.2952,0.40822,4.21166666666667,1.95633333333333,8.23942388888889,9.02502420105829,-0.270175798941713,-2.90661630671436,"PETG","Flat",110,2,"PETG 110%_2.txt"
14.927,74.458,0.11084,9.3072,0.10219,0.0040877,0.40877,25.102,74.458,9.3072,0.40877,4.21166666666667,1.95633333333333,8.23942388888889,9.03679686882099,-0.270403131179007,-2.90531127706514,"PETG","Flat",110,2,"PETG 110%_2.txt"
14.945,74.554,0.11098,9.3192,0.10233,0.0040932,0.40932,25.102,74.554,9.3192,0.40932,4.21166666666667,1.95633333333333,8.23942388888889,9.04844816887481,-0.270751831125194,-2.90531194872086,"PETG","Flat",110,2,"PETG 110%_2.txt"
14.9631,74.65,0.11112,9.3312,0.10247,0.0040988,0.40988,25.102,74.65,9.3312,0.40988,4.21166666666667,1.95633333333333,8.23942388888889,9.06009946892862,-0.271100531071379,-2.90531261864904,"PETG","Flat",110,2,"PETG 110%_2.txt"
14.9811,74.746,0.11126,9.3433,0.10261,0.0041043,0.41043,25.103,74.746,9.3433,0.41043,4.21166666666667,1.95633333333333,8.23942388888889,9.07175076898243,-0.271549231017566,-2.90635247736417,"PETG","Flat",110,2,"PETG 110%_2.txt"
14.9991,74.842,0.11139,9.3553,0.10275,0.0041099,0.41099,25.103,74.842,9.3553,0.41099,4.21166666666667,1.95633333333333,8.23942388888889,9.08340206903625,-0.271897930963753,-2.90635181088531,"PETG","Flat",110,2,"PETG 110%_2.txt"
15.0172,74.779,0.11153,9.3473,0.10289,0.0041154,0.41154,25.103,74.779,9.3473,0.41154,4.21166666666667,1.95633333333333,8.23942388888889,9.07575590337593,-0.271544096624069,-2.90505382970557,"PETG","Flat",110,2,"PETG 110%_2.txt"
15.0352,74.601,0.11167,9.3251,0.10302,0.0041209,0.41209,25.103,74.601,9.3251,0.41209,4.21166666666667,1.95633333333333,8.23942388888889,9.05415245119282,-0.270947548807181,-2.90557258160428,"PETG","Flat",110,2,"PETG 110%_2.txt"
