Repository: VipulKohinkar/3D-Printing-Parameter-Optimisation

# 3D Printing Parameter Optimisation: Impact of K-Value on Carbon-Reinforced PETG

## MSc Mechanical Engineering with Management

**Author:** Vipul Kohinkar  
**Project:** MEE7012-SUM  
**Date:** 27 August 2026

---

## Project Overview

This project investigates the influence of flow-rate multiplier (K-value) and build orientation on the tensile behaviour of PETG and carbon-fibre-reinforced PETG (CF-PETG) manufactured using fused deposition modelling (FDM).

The study compares an unreinforced thermoplastic, PETG, with a carbon-fibre-reinforced PETG composite to investigate whether the two materials respond differently to changes in material flow and build orientation.

---

File: 3_Experimental_data/Modulus/Recalculated Stress Strain/Recalculated_Stress_Strain_All_Data.csv (part 141 of 212)
"Time (s)","Load (N)","Machine Extension (mm)","Stress (MPa)","Extension from Preload (mm)","Strain","Percentage Strain","Gauge Length (mm)","Load_N","NEXYGEN_Stress_MPa","Percentage_Strain","Measured_Width_mm","Measured_Thickness_mm","Measured_Area_mm2","Recalculated_Stress_MPa","Stress_Difference_MPa","Stress_Difference_Percent","Material","Orientation","K","Sample","File"
15.0532,74.705,0.11181,9.3381,0.10316,0.0041265,0.41265,25.103,74.705,9.3381,0.41265,4.21166666666667,1.95633333333333,8.23942388888889,9.06677469291778,-0.271325307082217,-2.9055729439845,"PETG","Flat",110,2,"PETG 110%_2.txt"
15.0712,74.809,0.11195,9.3511,0.1033,0.004132,0.4132,25.103,74.809,9.3511,0.4132,4.21166666666667,1.95633333333333,8.23942388888889,9.07939693464275,-0.271703065357253,-2.90557330535715,"PETG","Flat",110,2,"PETG 110%_2.txt"
15.0893,74.912,0.11209,9.364,0.10344,0.0041376,0.41376,25.103,74.912,9.364,0.41376,4.21166666666667,1.95633333333333,8.23942388888889,9.09189780865882,-0.272102191341181,-2.90583288489087,"PETG","Flat",110,2,"PETG 110%_2.txt"
15.1073,75.016,0.11223,9.377,0.10358,0.0041431,0.41431,25.103,75.016,9.377,0.41431,4.21166666666667,1.95633333333333,8.23942388888889,9.10452005038378,-0.272479949616217,-2.90583288489087,"PETG","Flat",110,2,"PETG 110%_2.txt"
15.1253,75.12,0.11236,9.39,0.10372,0.0041486,0.41486,25.104,75.12,9.39,0.41486,4.21166666666667,1.95633333333333,8.23942388888889,9.11714229210875,-0.272857707891253,-2.90583288489088,"PETG","Flat",110,2,"PETG 110%_2.txt"
15.1433,75.223,0.1125,9.4029,0.10385,0.0041542,0.41542,25.104,75.223,9.4029,0.41542,4.21166666666667,1.95633333333333,8.23942388888889,9.12964316612482,-0.273256833875184,-2.90609103441687,"PETG","Flat",110,2,"PETG 110%_2.txt"
15.1614,75.327,0.11264,9.4159,0.10399,0.0041597,0.41597,25.104,75.327,9.4159,0.41597,4.21166666666667,1.95633333333333,8.23942388888889,9.14226540784978,-0.27363459215022,-2.90609067800444,"PETG","Flat",110,2,"PETG 110%_2.txt"
15.1794,75.431,0.11278,9.4289,0.10413,0.0041653,0.41653,25.104,75.431,9.4289,0.41653,4.21166666666667,1.95633333333333,8.23942388888889,9.15488764957474,-0.274012350425256,-2.90609032257481,"PETG","Flat",110,2,"PETG 110%_2.txt"
15.1974,75.535,0.11292,9.4418,0.10427,0.0041708,0.41708,25.104,75.535,9.4418,0.41708,4.21166666666667,1.95633333333333,8.23942388888889,9.16750989129971,-0.274290108700292,-2.90506162702336,"PETG","Flat",110,2,"PETG 110%_2.txt"
15.2155,75.638,0.11306,9.4548,0.10441,0.0041763,0.41763,25.104,75.638,9.4548,0.41763,4.21166666666667,1.95633333333333,8.23942388888889,9.18001076531578,-0.274789234684221,-2.90634634983522,"PETG","Flat",110,2,"PETG 110%_2.txt"
15.2335,75.742,0.1132,9.4677,0.10455,0.0041819,0.41819,25.104,75.742,9.4677,0.41819,4.21166666666667,1.95633333333333,8.23942388888889,9.19263300704074,-0.275066992959257,-2.90532011955656,"PETG","Flat",110,2,"PETG 110%_2.txt"
15.2515,75.846,0.11333,9.4807,0.10469,0.0041874,0.41874,25.105,75.846,9.4807,0.41874,4.21166666666667,1.95633333333333,8.23942388888889,9.20525524876571,-0.275444751234293,-2.90532082266386,"PETG","Flat",110,2,"PETG 110%_2.txt"
15.2695,75.949,0.11347,9.4937,0.10482,0.004193,0.4193,25.105,75.949,9.4937,0.4193,4.21166666666667,1.95633333333333,8.23942388888889,9.21775612278178,-0.275943877218223,-2.90659992645884,"PETG","Flat",110,2,"PETG 110%_2.txt"
15.2876,76.053,0.11361,9.5066,0.10496,0.0041985,0.41985,25.105,76.053,9.5066,0.41985,4.21166666666667,1.95633333333333,8.23942388888889,9.23037836450674,-0.276221635493258,-2.90557755131443,"PETG","Flat",110,2,"PETG 110%_2.txt"
15.3056,76.157,0.11375,9.5196,0.1051,0.004204,0.4204,25.105,76.157,9.5196,0.4204,4.21166666666667,1.95633333333333,8.23942388888889,9.24300060623171,-0.276599393768294,-2.90557789999888,"PETG","Flat",110,2,"PETG 110%_2.txt"
15.3236,76.261,0.11389,9.5326,0.10524,0.0042096,0.42096,25.105,76.261,9.5326,0.42096,4.21166666666667,1.95633333333333,8.23942388888889,9.25562284795667,-0.27697715204333,-2.9055782477323,"PETG","Flat",110,2,"PETG 110%_2.txt"
15.3417,76.364,0.11403,9.5455,0.10538,0.0042151,0.42151,25.105,76.364,9.5455,0.42151,4.21166666666667,1.95633333333333,8.23942388888889,9.26812372197274,-0.277376278027258,-2.90583288489087,"PETG","Flat",110,2,"PETG 110%_2.txt"
15.3597,76.468,0.11416,9.5585,0.10552,0.0042207,0.42207,25.105,76.468,9.5585,0.42207,4.21166666666667,1.95633333333333,8.23942388888889,9.28074596369771,-0.277754036302294,-2.90583288489088,"PETG","Flat",110,2,"PETG 110%_2.txt"
15.3777,76.572,0.1143,9.5715,0.10566,0.0042262,0.42262,25.106,76.572,9.5715,0.42262,4.21166666666667,1.95633333333333,8.23942388888889,9.29336820542267,-0.27813179457733,-2.90583288489088,"PETG","Flat",110,2,"PETG 110%_2.txt"
15.3957,76.675,0.11444,9.5844,0.10579,0.0042317,0.42317,25.106,76.675,9.5844,0.42317,4.21166666666667,1.95633333333333,8.23942388888889,9.30586907943874,-0.278530920561261,-2.90608614583345,"PETG","Flat",110,2,"PETG 110%_2.txt"
15.4138,76.779,0.11458,9.5974,0.10593,0.0042373,0.42373,25.106,76.779,9.5974,0.42373,4.21166666666667,1.95633333333333,8.23942388888889,9.3184913211637,-0.278908678836297,-2.90608580278301,"PETG","Flat",110,2,"PETG 110%_2.txt"
15.4318,76.883,0.11472,9.6104,0.10607,0.0042428,0.42428,25.106,76.883,9.6104,0.42428,4.21166666666667,1.95633333333333,8.23942388888889,9.33111356288867,-0.279286437111333,-2.90608546066067,"PETG","Flat",110,2,"PETG 110%_2.txt"
15.4498,76.987,0.11486,9.6233,0.10621,0.0042484,0.42484,25.106,76.987,9.6233,0.42484,4.21166666666667,1.95633333333333,8.23942388888889,9.34373580461363,-0.279564195386369,-2.90507617331237,"PETG","Flat",110,2,"PETG 110%_2.txt"
15.4678,77.09,0.115,9.6363,0.10635,0.0042539,0.42539,25.106,77.09,9.6363,0.42539,4.21166666666667,1.95633333333333,8.23942388888889,9.3562366786297,-0.280063321370298,-2.90633667870757,"PETG","Flat",110,2,"PETG 110%_2.txt"
15.4859,77.194,0.11513,9.6492,0.10649,0.0042594,0.42594,25.106,77.194,9.6492,0.42594,4.21166666666667,1.95633333333333,8.23942388888889,9.36885892035467,-0.280341079645334,-2.90532976459534,"PETG","Flat",110,2,"PETG 110%_2.txt"
15.5039,77.298,0.11527,9.6622,0.10662,0.004265,0.4265,25.107,77.298,9.6622,0.4265,4.21166666666667,1.95633333333333,8.23942388888889,9.38148116207963,-0.28071883792037,-2.90533044151818,"PETG","Flat",110,2,"PETG 110%_2.txt"
15.5219,77.401,0.11541,9.6752,0.10676,0.0042705,0.42705,25.107,77.401,9.6752,0.42705,4.21166666666667,1.95633333333333,8.23942388888889,9.3939820360957,-0.2812179639043,-2.90658553729432,"PETG","Flat",110,2,"PETG 110%_2.txt"
15.54,77.505,0.11555,9.6881,0.1069,0.0042761,0.42761,25.107,77.505,9.6881,0.42761,4.21166666666667,1.95633333333333,8.23942388888889,9.40660427782067,-0.281495722179335,-2.90558233481627,"PETG","Flat",110,2,"PETG 110%_2.txt"
15.558,77.609,0.11569,9.7011,0.10704,0.0042816,0.42816,25.107,77.609,9.7011,0.42816,4.21166666666667,1.95633333333333,8.23942388888889,9.41922651954563,-0.281873480454371,-2.90558267056695,"PETG","Flat",110,2,"PETG 110%_2.txt"
15.576,77.713,0.11583,9.7141,0.10718,0.0042871,0.42871,25.107,77.713,9.7141,0.42871,4.21166666666667,1.95633333333333,8.23942388888889,9.43184876127059,-0.282251238729406,-2.90558300541899,"PETG","Flat",110,2,"PETG 110%_2.txt"
15.594,77.816,0.11597,9.727,0.10732,0.0042927,0.42927,25.107,77.816,9.727,0.42927,4.21166666666667,1.95633333333333,8.23942388888889,9.44434963528666,-0.282650364713335,-2.90583288489087,"PETG","Flat",110,2,"PETG 110%_2.txt"
15.6121,77.92,0.1161,9.74,0.10746,0.0042982,0.42982,25.107,77.92,9.74,0.42982,4.21166666666667,1.95633333333333,8.23942388888889,9.45697187701163,-0.283028122988371,-2.90583288489088,"PETG","Flat",110,2,"PETG 110%_2.txt"
15.6301,78.024,0.11624,9.753,0.10759,0.0043038,0.43038,25.107,78.024,9.753,0.43038,4.21166666666667,1.95633333333333,8.23942388888889,9.46959411873659,-0.283405881263407,-2.90583288489088,"PETG","Flat",110,2,"PETG 110%_2.txt"
15.6481,78.127,0.11638,9.7659,0.10773,0.0043093,0.43093,25.108,78.127,9.7659,0.43093,4.21166666666667,1.95633333333333,8.23942388888889,9.48209499275266,-0.283805007247338,-2.90608143895942,"PETG","Flat",110,2,"PETG 110%_2.txt"
15.6662,78.231,0.11652,9.7789,0.10787,0.0043148,0.43148,25.108,78.231,9.7789,0.43148,4.21166666666667,1.95633333333333,8.23942388888889,9.49471723447763,-0.284182765522374,-2.90608110853341,"PETG","Flat",110,2,"PETG 110%_2.txt"
15.6842,78.335,0.11666,9.7919,0.10801,0.0043204,0.43204,25.108,78.335,9.7919,0.43204,4.21166666666667,1.95633333333333,8.23942388888889,9.50733947620259,-0.28456052379741,-2.90608077898477,"PETG","Flat",110,2,"PETG 110%_2.txt"
15.7022,78.439,0.1168,9.8048,0.10815,0.0043259,0.43259,25.108,78.439,9.8048,0.43259,4.21166666666667,1.95633333333333,8.23942388888889,9.51996171792755,-0.284838282072446,-2.90509018105873,"PETG","Flat",110,2,"PETG 110%_2.txt"
15.7202,78.542,0.11693,9.8178,0.10829,0.0043315,0.43315,25.108,78.542,9.8178,0.43315,4.21166666666667,1.95633333333333,8.23942388888889,9.53246259194363,-0.285337408056375,-2.90632736515691,"PETG","Flat",110,2,"PETG 110%_2.txt"
15.7383,78.646,0.11707,9.8307,0.10842,0.004337,0.4337,25.108,78.646,9.8307,0.4337,4.21166666666667,1.95633333333333,8.23942388888889,9.54508483366859,-0.285615166331411,-2.90533905348969,"PETG","Flat",110,2,"PETG 110%_2.txt"
15.7563,78.75,0.11721,9.8437,0.10856,0.0043425,0.43425,25.108,78.75,9.8437,0.43425,4.21166666666667,1.95633333333333,8.23942388888889,9.55770707539355,-0.285992924606447,-2.905339705664,"PETG","Flat",110,2,"PETG 110%_2.txt"
15.7743,78.853,0.11735,9.8567,0.1087,0.0043481,0.43481,25.109,78.853,9.8567,0.43481,4.21166666666667,1.95633333333333,8.23942388888889,9.57020794940962,-0.286492050590375,-2.90657167805021,"PETG","Flat",110,2,"PETG 110%_2.txt"
15.7923,78.957,0.11749,9.8696,0.10884,0.0043536,0.43536,25.109,78.957,9.8696,0.43536,4.21166666666667,1.95633333333333,8.23942388888889,9.58283019113459,-0.286769808865412,-2.90558694238279,"PETG","Flat",110,2,"PETG 110%_2.txt"
15.8104,79.061,0.11763,9.8826,0.10898,0.0043592,0.43592,25.109,79.061,9.8826,0.43592,4.21166666666667,1.95633333333333,8.23942388888889,9.59545243285955,-0.287147567140446,-2.9055872659062,"PETG","Flat",110,2,"PETG 110%_2.txt"
15.8284,79.165,0.11777,9.8956,0.10912,0.0043647,0.43647,25.109,79.165,9.8956,0.43647,4.21166666666667,1.95633333333333,8.23942388888889,9.60807467458452,-0.287525325415482,-2.90558758857959,"PETG","Flat",110,2,"PETG 110%_2.txt"
15.8464,79.268,0.1179,9.9085,0.10926,0.0043702,0.43702,25.109,79.268,9.9085,0.43702,4.21166666666667,1.95633333333333,8.23942388888889,9.62057554860059,-0.287924451399412,-2.90583288489087,"PETG","Flat",110,2,"PETG 110%_2.txt"
15.8645,79.372,0.11804,9.9215,0.10939,0.0043758,0.43758,25.109,79.372,9.9215,0.43758,4.21166666666667,1.95633333333333,8.23942388888889,9.63319779032555,-0.288302209674448,-2.90583288489088,"PETG","Flat",110,2,"PETG 110%_2.txt"
15.8825,79.476,0.11818,9.9345,0.10953,0.0043813,0.43813,25.109,79.476,9.9345,0.43813,4.21166666666667,1.95633333333333,8.23942388888889,9.64582003205052,-0.288679967949484,-2.90583288489088,"PETG","Flat",110,2,"PETG 110%_2.txt"
15.9005,79.579,0.11832,9.9474,0.10967,0.0043869,0.43869,25.11,79.579,9.9474,0.43869,4.21166666666667,1.95633333333333,8.23942388888889,9.65832090606659,-0.289079093933415,-2.90607690384839,"PETG","Flat",110,2,"PETG 110%_2.txt"
15.9185,79.683,0.11846,9.9604,0.10981,0.0043924,0.43924,25.11,79.683,9.9604,0.43924,4.21166666666667,1.95633333333333,8.23942388888889,9.67094314779155,-0.289456852208449,-2.90607658536253,"PETG","Flat",110,2,"PETG 110%_2.txt"
15.9366,79.787,0.1186,9.9734,0.10995,0.0043979,0.43979,25.11,79.787,9.9734,0.43979,4.21166666666667,1.95633333333333,8.23942388888889,9.68356538951651,-0.289834610483485,-2.90607626770695,"PETG","Flat",110,2,"PETG 110%_2.txt"
15.9546,79.891,0.11874,9.9863,0.11009,0.0044035,0.44035,25.11,79.891,9.9863,0.44035,4.21166666666667,1.95633333333333,8.23942388888889,9.69618763124148,-0.290112368758521,-2.9051036796263,"PETG","Flat",110,2,"PETG 110%_2.txt"
15.9726,79.994,0.11887,9.9993,0.11023,0.004409,0.4409,25.11,79.994,9.9993,0.4409,4.21166666666667,1.95633333333333,8.23942388888889,9.70868850525755,-0.290611494742452,-2.9063183897118,"PETG","Flat",110,2,"PETG 110%_2.txt"
15.9907,80.098,0.11901,10.012,0.11036,0.0044146,0.44146,25.11,80.098,10.012,0.44146,4.21166666666667,1.95633333333333,8.23942388888889,9.72131074698251,-0.290689253017488,-2.90340844004683,"PETG","Flat",110,2,"PETG 110%_2.txt"
16.0087,80.202,0.11915,10.025,0.1105,0.0044201,0.44201,25.11,80.202,10.025,0.44201,4.21166666666667,1.95633333333333,8.23942388888889,9.73393298870748,-0.291067011292524,-2.90341158396533,"PETG","Flat",110,2,"PETG 110%_2.txt"
16.0267,80.305,0.11929,10.038,0.11064,0.0044256,0.44256,25.111,80.305,10.038,0.44256,4.21166666666667,1.95633333333333,8.23942388888889,9.74643386272355,-0.291566137276451,-2.90462380231571,"PETG","Flat",110,2,"PETG 110%_2.txt"
16.0447,80.409,0.11943,10.051,0.11078,0.0044312,0.44312,25.111,80.409,10.051,0.44312,4.21166666666667,1.95633333333333,8.23942388888889,9.75905610444851,-0.291943895551487,-2.90462536614752,"PETG","Flat",110,2,"PETG 110%_2.txt"
16.0628,80.513,0.11957,10.064,0.11092,0.0044367,0.44367,25.111,80.513,10.064,0.44367,4.21166666666667,1.95633333333333,8.23942388888889,9.77167834617348,-0.292321653826523,-2.90462692593922,"PETG","Flat",110,2,"PETG 110%_2.txt"
16.0808,80.617,0.1197,10.077,0.11106,0.0044423,0.44423,25.111,80.617,10.077,0.44423,4.21166666666667,1.95633333333333,8.23942388888889,9.78430058789844,-0.292699412101559,-2.90462848170645,"PETG","Flat",110,2,"PETG 110%_2.txt"
16.0988,80.72,0.11984,10.09,0.11119,0.0044478,0.44478,25.111,80.72,10.09,0.44478,4.21166666666667,1.95633333333333,8.23942388888889,9.79680146191451,-0.293198538085489,-2.90583288489088,"PETG","Flat",110,2,"PETG 110%_2.txt"
16.1168,80.824,0.11998,10.103,0.11133,0.0044533,0.44533,25.111,80.824,10.103,0.44533,4.21166666666667,1.95633333333333,8.23942388888889,9.80942370363947,-0.293576296360525,-2.90583288489088,"PETG","Flat",110,2,"PETG 110%_2.txt"
16.1349,80.92,0.12012,10.115,0.11147,0.0044589,0.44589,25.111,80.92,10.115,0.44589,4.21166666666667,1.95633333333333,8.23942388888889,9.82107500369329,-0.293924996306712,-2.90583288489088,"PETG","Flat",110,2,"PETG 110%_2.txt"
16.1529,81.014,0.12026,10.127,0.11161,0.0044644,0.44644,25.112,81.014,10.127,0.44644,4.21166666666667,1.95633333333333,8.23942388888889,9.83248356832931,-0.294516431670688,-2.90822979826887,"PETG","Flat",110,2,"PETG 110%_2.txt"
16.1709,81.109,0.1204,10.139,0.11175,0.00447,0.447,25.112,81.109,10.139,0.447,4.21166666666667,1.95633333333333,8.23942388888889,9.84401350067423,-0.294986499325768,-2.90942399966237,"PETG","Flat",110,2,"PETG 110%_2.txt"
16.189,81.203,0.12054,10.15,0.11189,0.0044755,0.44755,25.112,81.203,10.15,0.44755,4.21166666666667,1.95633333333333,8.23942388888889,9.85542206531026,-0.294577934689743,-2.90224566196791,"PETG","Flat",110,2,"PETG 110%_2.txt"
16.207,81.298,0.12067,10.162,0.11203,0.004481,0.4481,25.112,81.298,10.162,0.4481,4.21166666666667,1.95633333333333,8.23942388888889,9.86695199765518,-0.295048002344824,-2.90344422697131,"PETG","Flat",110,2,"PETG 110%_2.txt"
16.225,81.392,0.12081,10.174,0.11216,0.0044866,0.44866,25.112,81.392,10.174,0.44866,4.21166666666667,1.95633333333333,8.23942388888889,9.8783605622912,-0.295639437708799,-2.90583288489088,"PETG","Flat",110,2,"PETG 110%_2.txt"
16.243,81.486,0.12095,10.186,0.1123,0.0044921,0.44921,25.112,81.486,10.186,0.44921,4.21166666666667,1.95633333333333,8.23942388888889,9.88976912692723,-0.296230873072773,-2.90821591471405,"PETG","Flat",110,2,"PETG 110%_2.txt"
16.2611,81.581,0.12109,10.198,0.11244,0.0044977,0.44977,25.112,81.581,10.198,0.44977,4.21166666666667,1.95633333333333,8.23942388888889,9.90129905927215,-0.296700940727854,-2.90940322345415,"PETG","Flat",110,2,"PETG 110%_2.txt"
16.2791,81.675,0.12123,10.209,0.11258,0.0045032,0.45032,25.112,81.675,10.209,0.45032,4.21166666666667,1.95633333333333,8.23942388888889,9.91270762390817,-0.296292376091829,-2.90226639329835,"PETG","Flat",110,2,"PETG 110%_2.txt"
16.2971,81.77,0.12137,10.221,0.11272,0.0045087,0.45087,25.113,81.77,10.221,0.45087,4.21166666666667,1.95633333333333,8.23942388888889,9.92423755625309,-0.296762443746909,-2.90345801533029,"PETG","Flat",110,2,"PETG 110%_2.txt"
16.3152,81.864,0.1215,10.233,0.11286,0.0045143,0.45143,25.113,81.864,10.233,0.45143,4.21166666666667,1.95633333333333,8.23942388888889,9.93564612088912,-0.297353879110883,-2.90583288489087,"PETG","Flat",110,2,"PETG 110%_2.txt"
16.3332,81.959,0.12164,10.245,0.113,0.0045198,0.45198,25.113,81.959,10.245,0.45198,4.21166666666667,1.95633333333333,8.23942388888889,9.94717605323404,-0.297823946765963,-2.90701753797914,"PETG","Flat",110,2,"PETG 110%_2.txt"
16.3512,82.053,0.12178,10.257,0.11313,0.0045254,0.45254,25.113,82.053,10.257,0.45254,4.21166666666667,1.95633333333333,8.23942388888889,9.95858461787006,-0.298415382129939,-2.90938268626244,"PETG","Flat",110,2,"PETG 110%_2.txt"
16.3692,82.148,0.12192,10.268,0.11327,0.0045309,0.45309,25.113,82.148,10.268,0.45309,4.21166666666667,1.95633333333333,8.23942388888889,9.97011455021498,-0.297885449785021,-2.90110488688178,"PETG","Flat",110,2,"PETG 110%_2.txt"
16.3873,82.242,0.12206,10.28,0.11341,0.0045364,0.45364,25.113,82.242,10.28,0.45364,4.21166666666667,1.95633333333333,8.23942388888889,9.98152311485101,-0.298476885148993,-2.90347164541822,"PETG","Flat",110,2,"PETG 110%_2.txt"
16.4053,82.337,0.1222,10.292,0.11355,0.004542,0.4542,25.113,82.337,10.292,0.4542,4.21166666666667,1.95633333333333,8.23942388888889,9.99305304719593,-0.298946952804075,-2.90465364170302,"PETG","Flat",110,2,"PETG 110%_2.txt"
16.4233,82.431,0.12234,10.304,0.11369,0.0045475,0.45475,25.114,82.431,10.304,0.45475,4.21166666666667,1.95633333333333,8.23942388888889,10.0044616118319,-0.299538388168051,-2.90701075473652,"PETG","Flat",110,2,"PETG 110%_2.txt"
16.4413,82.526,0.12247,10.316,0.11383,0.004553,0.4553,25.114,82.526,10.316,0.4553,4.21166666666667,1.95633333333333,8.23942388888889,10.0159915441769,-0.300008455823132,-2.90818588428783,"PETG","Flat",110,2,"PETG 110%_2.txt"
16.4594,82.62,0.12261,10.328,0.11396,0.0045586,0.45586,25.114,82.62,10.328,0.45586,4.21166666666667,1.95633333333333,8.23942388888889,10.0274001088129,-0.300599891187105,-2.91053341583176,"PETG","Flat",110,2,"PETG 110%_2.txt"
16.4774,82.715,0.12275,10.339,0.1141,0.0045641,0.45641,25.114,82.715,10.339,0.45641,4.21166666666667,1.95633333333333,8.23942388888889,10.0389300411578,-0.300069958842187,-2.90231123747158,"PETG","Flat",110,2,"PETG 110%_2.txt"
16.4954,82.809,0.12289,10.351,0.11424,0.0045697,0.45697,25.114,82.809,10.351,0.45697,4.21166666666667,1.95633333333333,8.23942388888889,10.0503386057938,-0.300661394206163,-2.90466036330946,"PETG","Flat",110,2,"PETG 110%_2.txt"
16.5135,82.903,0.12303,10.363,0.11438,0.0045752,0.45752,25.114,82.903,10.363,0.45752,4.21166666666667,1.95633333333333,8.23942388888889,10.0617471704299,-0.301252829570135,-2.90700404873237,"PETG","Flat",110,2,"PETG 110%_2.txt"
16.5315,82.998,0.12317,10.375,0.11452,0.0045807,0.45807,25.114,82.998,10.375,0.45807,4.21166666666667,1.95633333333333,8.23942388888889,10.0732771027748,-0.301722897225217,-2.90817250337558,"PETG","Flat",110,2,"PETG 110%_2.txt"
16.5495,83.092,0.12331,10.387,0.11466,0.0045863,0.45863,25.115,83.092,10.387,0.45863,4.21166666666667,1.95633333333333,8.23942388888889,10.0846856674108,-0.302314332589193,-2.91050671598337,"PETG","Flat",110,2,"PETG 110%_2.txt"
16.5675,83.187,0.12344,10.398,0.1148,0.0045918,0.45918,25.115,83.187,10.398,0.45918,4.21166666666667,1.95633333333333,8.23942388888889,10.0962155997557,-0.301784400244271,-2.90233121989105,"PETG","Flat",110,2,"PETG 110%_2.txt"
16.5856,83.281,0.12358,10.41,0.11493,0.0045974,0.45974,25.115,83.281,10.41,0.45974,4.21166666666667,1.95633333333333,8.23942388888889,10.1076241643918,-0.302375835608245,-2.90466700872474,"PETG","Flat",110,2,"PETG 110%_2.txt"
16.6036,83.376,0.12372,10.422,0.11507,0.0046029,0.46029,25.115,83.376,10.422,0.46029,4.21166666666667,1.95633333333333,8.23942388888889,10.1191540967367,-0.302845903263327,-2.90583288489087,"PETG","Flat",110,2,"PETG 110%_2.txt"
16.6216,83.47,0.12386,10.434,0.11521,0.0046084,0.46084,25.115,83.47,10.434,0.46084,4.21166666666667,1.95633333333333,8.23942388888889,10.1305626613727,-0.303437338627301,-2.9081592737905,"PETG","Flat",110,2,"PETG 110%_2.txt"
16.6397,83.565,0.124,10.446,0.11535,0.004614,0.4614,25.115,83.565,10.446,0.4614,4.21166666666667,1.95633333333333,8.23942388888889,10.1420925937176,-0.303907406282383,-2.90931845952884,"PETG","Flat",110,2,"PETG 110%_2.txt"
16.6577,83.659,0.12414,10.457,0.11549,0.0046195,0.46195,25.115,83.659,10.457,0.46195,4.21166666666667,1.95633333333333,8.23942388888889,10.1535011583536,-0.303498841646357,-2.90235097682277,"PETG","Flat",110,2,"PETG 110%_2.txt"
16.6757,83.754,0.12427,10.469,0.11563,0.0046251,0.46251,25.116,83.754,10.469,0.46251,4.21166666666667,1.95633333333333,8.23942388888889,10.1650310906986,-0.303968909301437,-2.90351427358331,"PETG","Flat",110,2,"PETG 110%_2.txt"
16.6937,83.848,0.12441,10.481,0.11577,0.0046306,0.46306,25.116,83.848,10.481,0.46306,4.21166666666667,1.95633333333333,8.23942388888889,10.1764396553346,-0.304560344665413,-2.90583288489088,"PETG","Flat",110,2,"PETG 110%_2.txt"
16.7118,83.943,0.12455,10.493,0.1159,0.0046361,0.46361,25.116,83.943,10.493,0.46361,4.21166666666667,1.95633333333333,8.23942388888889,10.1879695876795,-0.305030412320495,-2.90698953893543,"PETG","Flat",110,2,"PETG 110%_2.txt"
16.7298,84.037,0.12469,10.505,0.11604,0.0046417,0.46417,25.116,84.037,10.505,0.46417,4.21166666666667,1.95633333333333,8.23942388888889,10.1993781523155,-0.305621847684469,-2.90929888324102,"PETG","Flat",110,2,"PETG 110%_2.txt"
16.7478,84.132,0.12483,10.516,0.11618,0.0046472,0.46472,25.116,84.132,10.516,0.46472,4.21166666666667,1.95633333333333,8.23942388888889,10.2109080846605,-0.305091915339549,-2.90121638778575,"PETG","Flat",110,2,"PETG 110%_2.txt"
16.7658,84.226,0.12497,10.528,0.11632,0.0046528,0.46528,25.116,84.226,10.528,0.46528,4.21166666666667,1.95633333333333,8.23942388888889,10.2223166492965,-0.305683350703525,-2.90352726732072,"PETG","Flat",110,2,"PETG 110%_2.txt"
16.7839,84.321,0.12511,10.54,0.11646,0.0046583,0.46583,25.116,84.321,10.54,0.46583,4.21166666666667,1.95633333333333,8.23942388888889,10.2338465816414,-0.306153418358605,-2.90468138860156,"PETG","Flat",110,2,"PETG 110%_2.txt"
16.8019,84.415,0.12524,10.552,0.1166,0.0046638,0.46638,25.117,84.415,10.552,0.46638,4.21166666666667,1.95633333333333,8.23942388888889,10.2452551462774,-0.306744853722579,-2.90698307166963,"PETG","Flat",110,2,"PETG 110%_2.txt"
16.8199,84.509,0.12538,10.564,0.11673,0.0046694,0.46694,25.117,84.509,10.564,0.46694,4.21166666666667,1.95633333333333,8.23942388888889,10.2566637109134,-0.307336289086555,-2.90927952562055,"PETG","Flat",110,2,"PETG 110%_2.txt"
16.838,84.604,0.12552,10.575,0.11687,0.0046749,0.46749,25.117,84.604,10.575,0.46749,4.21166666666667,1.95633333333333,8.23942388888889,10.2681936432584,-0.306806356741633,-2.90124214412892,"PETG","Flat",110,2,"PETG 110%_2.txt"
16.856,84.698,0.12566,10.587,0.11701,0.0046805,0.46805,25.117,84.698,10.587,0.46805,4.21166666666667,1.95633333333333,8.23942388888889,10.2796022078944,-0.307397792105609,-2.90354011623321,"PETG","Flat",110,2,"PETG 110%_2.txt"
16.874,84.793,0.1258,10.599,0.11715,0.004686,0.4686,25.117,84.793,10.599,0.4686,4.21166666666667,1.95633333333333,8.23942388888889,10.2911321402393,-0.307867859760689,-2.90468779847806,"PETG","Flat",110,2,"PETG 110%_2.txt"
16.892,84.887,0.12594,10.611,0.11729,0.0046915,0.46915,25.117,84.887,10.611,0.46915,4.21166666666667,1.95633333333333,8.23942388888889,10.3025407048753,-0.308459295124665,-2.9069766763233,"PETG","Flat",110,2,"PETG 110%_2.txt"
16.9101,84.982,0.12608,10.623,0.11743,0.0046971,0.46971,25.117,84.982,10.623,0.46971,4.21166666666667,1.95633333333333,8.23942388888889,10.3140706372203,-0.308929362779745,-2.90811788364629,"PETG","Flat",110,2,"PETG 110%_2.txt"
16.9281,85.076,0.12621,10.635,0.11757,0.0047026,0.47026,25.117,85.076,10.635,0.47026,4.21166666666667,1.95633333333333,8.23942388888889,10.3254792018563,-0.309520798143721,-2.91039772584599,"PETG","Flat",110,2,"PETG 110%_2.txt"
16.9461,85.171,0.12635,10.646,0.1177,0.0047082,0.47082,25.118,85.171,10.646,0.47082,4.21166666666667,1.95633333333333,8.23942388888889,10.3370091342012,-0.308990865798801,-2.90241279164758,"PETG","Flat",110,2,"PETG 110%_2.txt"
16.9642,85.265,0.12649,10.658,0.11784,0.0047137,0.47137,25.118,85.265,10.658,0.47137,4.21166666666667,1.95633333333333,8.23942388888889,10.3484176988372,-0.309582301162775,-2.90469413738765,"PETG","Flat",110,2,"PETG 110%_2.txt"
16.9822,85.36,0.12663,10.67,0.11798,0.0047192,0.47192,25.118,85.36,10.67,0.47192,4.21166666666667,1.95633333333333,8.23942388888889,10.3599476311821,-0.310052368817857,-2.90583288489088,"PETG","Flat",110,2,"PETG 110%_2.txt"
17.0002,85.454,0.12677,10.682,0.11812,0.0047248,0.47248,25.118,85.454,10.682,0.47248,4.21166666666667,1.95633333333333,8.23942388888889,10.3713561958182,-0.310643804181833,-2.90810526288928,"PETG","Flat",110,2,"PETG 110%_2.txt"
17.0182,85.549,0.12691,10.694,0.11826,0.0047303,0.47303,25.118,85.549,10.694,0.47303,4.21166666666667,1.95633333333333,8.23942388888889,10.3828861281631,-0.311113871836913,-2.90923762705174,"PETG","Flat",110,2,"PETG 110%_2.txt"
17.0363,85.643,0.12704,10.705,0.1184,0.0047359,0.47359,25.118,85.643,10.705,0.47359,4.21166666666667,1.95633333333333,8.23942388888889,10.3942946927991,-0.310705307200887,-2.90243164129741,"PETG","Flat",110,2,"PETG 110%_2.txt"
17.0543,85.738,0.12718,10.717,0.11854,0.0047414,0.47414,25.118,85.738,10.717,0.47414,4.21166666666667,1.95633333333333,8.23942388888889,10.405824625144,-0.311175374855969,-2.90356792811392,"PETG","Flat",110,2,"PETG 110%_2.txt"
17.0723,85.832,0.12732,10.729,0.11867,0.0047469,0.47469,25.119,85.832,10.729,0.47469,4.21166666666667,1.95633333333333,8.23942388888889,10.4172331897801,-0.311766810219943,-2.90583288489089,"PETG","Flat",110,2,"PETG 110%_2.txt"
17.0903,85.927,0.12746,10.741,0.11881,0.0047525,0.47525,25.119,85.927,10.741,0.47525,4.21166666666667,1.95633333333333,8.23942388888889,10.428763122125,-0.312236877875023,-2.90696283283701,"PETG","Flat",110,2,"PETG 110%_2.txt"
17.1084,86.021,0.1276,10.753,0.11895,0.004758,0.4758,25.119,86.021,10.753,0.4758,4.21166666666667,1.95633333333333,8.23942388888889,10.440171686761,-0.312828313238997,-2.90921894577325,"PETG","Flat",110,2,"PETG 110%_2.txt"
17.1264,86.115,0.12774,10.764,0.11909,0.0047636,0.47636,25.119,86.115,10.764,0.47636,4.21166666666667,1.95633333333333,8.23942388888889,10.451580251397,-0.312419748602972,-2.90245028430855,"PETG","Flat",110,2,"PETG 110%_2.txt"
17.1444,86.21,0.12788,10.776,0.11923,0.0047691,0.47691,25.119,86.21,10.776,0.47691,4.21166666666667,1.95633333333333,8.23942388888889,10.4631101837419,-0.312889816258053,-2.90358032904652,"PETG","Flat",110,2,"PETG 110%_2.txt"
17.1625,86.304,0.12801,10.788,0.11937,0.0047746,0.47746,25.119,86.304,10.788,0.47746,4.21166666666667,1.95633333333333,8.23942388888889,10.474518748378,-0.313481251622028,-2.90583288489087,"PETG","Flat",110,2,"PETG 110%_2.txt"
17.1805,86.399,0.12815,10.8,0.1195,0.0047802,0.47802,25.119,86.399,10.8,0.47802,4.21166666666667,1.95633333333333,8.23942388888889,10.4860486807229,-0.313951319277109,-2.90695665997323,"PETG","Flat",110,2,"PETG 110%_2.txt"
17.1985,86.493,0.12829,10.812,0.11964,0.0047857,0.47857,25.12,86.493,10.812,0.47857,4.21166666666667,1.95633333333333,8.23942388888889,10.4974572453589,-0.314542754641083,-2.9092004683785,"PETG","Flat",110,2,"PETG 110%_2.txt"
17.2165,86.588,0.12843,10.823,0.11978,0.0047913,0.47913,25.12,86.588,10.823,0.47913,4.21166666666667,1.95633333333333,8.23942388888889,10.5089871777038,-0.314012822296165,-2.90134733711693,"PETG","Flat",110,2,"PETG 110%_2.txt"
17.2346,86.682,0.12857,10.835,0.11992,0.0047968,0.47968,25.12,86.682,10.835,0.47968,4.21166666666667,1.95633333333333,8.23942388888889,10.5203957423399,-0.31460425766014,-2.90359259492515,"PETG","Flat",110,2,"PETG 110%_2.txt"
17.2526,86.777,0.12871,10.847,0.12006,0.0048023,0.48023,25.12,86.777,10.847,0.48023,4.21166666666667,1.95633333333333,8.23942388888889,10.5319256746848,-0.315074325315219,-2.90471397912067,"PETG","Flat",110,2,"PETG 110%_2.txt"
17.2706,86.871,0.12885,10.859,0.1202,0.0048079,0.48079,25.12,86.871,10.859,0.48079,4.21166666666667,1.95633333333333,8.23942388888889,10.5433342393208,-0.315665760679195,-2.90695055418727,"PETG","Flat",110,2,"PETG 110%_2.txt"
17.2887,86.966,0.12898,10.871,0.12034,0.0048134,0.48134,25.12,86.966,10.871,0.48134,4.21166666666667,1.95633333333333,8.23942388888889,10.5548641716657,-0.316135828334277,-2.90806575599556,"PETG","Flat",110,2,"PETG 110%_2.txt"
17.3067,87.06,0.12912,10.883,0.12047,0.004819,0.4819,25.12,87.06,10.883,0.4819,4.21166666666667,1.95633333333333,8.23942388888889,10.5662727363017,-0.316727263698249,-2.91029370300698,"PETG","Flat",110,2,"PETG 110%_2.txt"
17.3247,87.155,0.12926,10.894,0.12061,0.0048245,0.48245,25.121,87.155,10.894,0.48245,4.21166666666667,1.95633333333333,8.23942388888889,10.5778026686467,-0.316197331353331,-2.90249064947064,"PETG","Flat",110,2,"PETG 110%_2.txt"
17.3427,87.249,0.1294,10.906,0.12075,0.00483,0.483,25.121,87.249,10.906,0.483,4.21166666666667,1.95633333333333,8.23942388888889,10.5892112332827,-0.316788766717307,-2.90472003225112,"PETG","Flat",110,2,"PETG 110%_2.txt"
17.3608,87.32,0.12954,10.915,0.12089,0.0048356,0.48356,25.121,87.32,10.915,0.48356,4.21166666666667,1.95633333333333,8.23942388888889,10.5978283406142,-0.31717165938584,-2.90583288489089,"PETG","Flat",110,2,"PETG 110%_2.txt"
17.3788,87.376,0.12968,10.922,0.12103,0.0048411,0.48411,25.121,87.376,10.922,0.48411,4.21166666666667,1.95633333333333,8.23942388888889,10.6046249323122,-0.317375067687783,-2.90583288489089,"PETG","Flat",110,2,"PETG 110%_2.txt"
17.3968,87.432,0.12981,10.929,0.12117,0.0048467,0.48467,25.121,87.432,10.929,0.48467,4.21166666666667,1.95633333333333,8.23942388888889,10.6114215240103,-0.317578475989723,-2.90583288489087,"PETG","Flat",110,2,"PETG 110%_2.txt"
17.4148,87.488,0.12995,10.936,0.1213,0.0048522,0.48522,25.121,87.488,10.936,0.48522,4.21166666666667,1.95633333333333,8.23942388888889,10.6182181157083,-0.317781884291666,-2.90583288489087,"PETG","Flat",110,2,"PETG 110%_2.txt"
17.4329,87.545,0.13009,10.943,0.12144,0.0048577,0.48577,25.121,87.545,10.943,0.48577,4.21166666666667,1.95633333333333,8.23942388888889,10.6251360751153,-0.317863924884714,-2.90472379498048,"PETG","Flat",110,2,"PETG 110%_2.txt"
17.4509,87.601,0.13023,10.95,0.12158,0.0048633,0.48633,25.121,87.601,10.95,0.48633,4.21166666666667,1.95633333333333,8.23942388888889,10.6319326668133,-0.318067333186656,-2.90472450398773,"PETG","Flat",110,2,"PETG 110%_2.txt"
17.4689,87.661,0.13037,10.958,0.12172,0.0048688,0.48688,25.122,87.661,10.958,0.48688,4.21166666666667,1.95633333333333,8.23942388888889,10.639214729347,-0.318785270653024,-2.90915560004584,"PETG","Flat",110,2,"PETG 110%_2.txt"
17.487,87.754,0.13051,10.969,0.12186,0.0048744,0.48744,25.122,87.754,10.969,0.48744,4.21166666666667,1.95633333333333,8.23942388888889,10.6505019262741,-0.318498073725891,-2.90361996285797,"PETG","Flat",110,2,"PETG 110%_2.txt"
17.505,87.847,0.13065,10.981,0.122,0.0048799,0.48799,25.122,87.847,10.981,0.48799,4.21166666666667,1.95633333333333,8.23942388888889,10.6617891232012,-0.319210876798762,-2.90693813677044,"PETG","Flat",110,2,"PETG 110%_2.txt"
17.523,87.94,0.13078,10.992,0.12214,0.0048854,0.48854,25.122,87.94,10.992,0.48854,4.21166666666667,1.95633333333333,8.23942388888889,10.6730763201284,-0.318923679871631,-2.90141630159781,"PETG","Flat",110,2,"PETG 110%_2.txt"
17.541,88.032,0.13092,11.004,0.12227,0.004891,0.4891,25.122,88.032,11.004,0.4891,4.21166666666667,1.95633333333333,8.23942388888889,10.6842421493466,-0.319757850653392,-2.90583288489088,"PETG","Flat",110,2,"PETG 110%_2.txt"
17.5591,88.125,0.13106,11.016,0.12241,0.0048965,0.48965,25.122,88.125,11.016,0.48965,4.21166666666667,1.95633333333333,8.23942388888889,10.6955293462737,-0.320470653726261,-2.90913810572132,"PETG","Flat",110,2,"PETG 110%_2.txt"
17.5771,88.218,0.1312,11.027,0.12255,0.0049021,0.49021,25.122,88.218,11.027,0.49021,4.21166666666667,1.95633333333333,8.23942388888889,10.7068165432009,-0.320183456799128,-2.90363160242249,"PETG","Flat",110,2,"PETG 110%_2.txt"
17.5951,88.31,0.13134,11.039,0.12269,0.0049076,0.49076,25.123,88.31,11.039,0.49076,4.21166666666667,1.95633333333333,8.23942388888889,10.7179823724191,-0.321017627580892,-2.90803177444417,"PETG","Flat",110,2,"PETG 110%_2.txt"
17.6132,88.403,0.13148,11.05,0.12283,0.0049131,0.49131,25.123,88.403,11.05,0.49131,4.21166666666667,1.95633333333333,8.23942388888889,10.7292695693462,-0.320730430653761,-2.90253783397069,"PETG","Flat",110,2,"PETG 110%_2.txt"
17.6312,88.496,0.13162,11.062,0.12297,0.0049187,0.49187,25.123,88.496,11.062,0.49187,4.21166666666667,1.95633333333333,8.23942388888889,10.7405567662734,-0.32144323372663,-2.90583288489088,"PETG","Flat",110,2,"PETG 110%_2.txt"
17.6492,88.589,0.13175,11.074,0.12311,0.0049242,0.49242,25.123,88.589,11.074,0.49242,4.21166666666667,1.95633333333333,8.23942388888889,10.7518439632005,-0.322156036799498,-2.90912079464961,"PETG","Flat",110,2,"PETG 110%_2.txt"
17.6672,88.681,0.13189,11.085,0.12324,0.0049298,0.49298,25.123,88.681,11.085,0.49298,4.21166666666667,1.95633333333333,8.23942388888889,10.7630097924187,-0.321990207581262,-2.90473800253732,"PETG","Flat",110,2,"PETG 110%_2.txt"
17.6853,88.774,0.13203,11.097,0.12338,0.0049353,0.49353,25.123,88.774,11.097,0.49353,4.21166666666667,1.95633333333333,8.23942388888889,10.7742969893459,-0.322703010654129,-2.90802028164485,"PETG","Flat",110,2,"PETG 110%_2.txt"
17.7033,88.867,0.13217,11.108,0.12352,0.0049408,0.49408,25.123,88.867,11.108,0.49408,4.21166666666667,1.95633333333333,8.23942388888889,10.785584186273,-0.322415813726996,-2.90255503895387,"PETG","Flat",110,2,"PETG 110%_2.txt"
17.7213,88.96,0.13231,11.12,0.12366,0.0049464,0.49464,25.124,88.96,11.12,0.49464,4.21166666666667,1.95633333333333,8.23942388888889,10.7968713832001,-0.323128616799865,-2.90583288489087,"PETG","Flat",110,2,"PETG 110%_2.txt"
17.7393,89.052,0.13245,11.132,0.1238,0.0049519,0.49519,25.124,89.052,11.132,0.49519,4.21166666666667,1.95633333333333,8.23942388888889,10.8080372124184,-0.323962787581626,-2.91019392365816,"PETG","Flat",110,2,"PETG 110%_2.txt"
17.7574,89.145,0.13258,11.143,0.12394,0.0049575,0.49575,25.124,89.145,11.143,0.49575,4.21166666666667,1.95633333333333,8.23942388888889,10.8193244093455,-0.323675590654497,-2.90474370146727,"PETG","Flat",110,2,"PETG 110%_2.txt"
17.7754,89.238,0.13272,11.155,0.12407,0.004963,0.4963,25.124,89.238,11.155,0.4963,4.21166666666667,1.95633333333333,8.23942388888889,10.8306116062726,-0.324388393727364,-2.90800890835826,"PETG","Flat",110,2,"PETG 110%_2.txt"
17.7934,89.331,0.13286,11.166,0.12421,0.0049685,0.49685,25.124,89.331,11.166,0.49685,4.21166666666667,1.95633333333333,8.23942388888889,10.8418988031998,-0.324101196800234,-2.90257206520001,"PETG","Flat",110,2,"PETG 110%_2.txt"
17.8115,89.423,0.133,11.178,0.12435,0.0049741,0.49741,25.124,89.423,11.178,0.49741,4.21166666666667,1.95633333333333,8.23942388888889,10.853064632418,-0.324935367581997,-2.90691865791731,"PETG","Flat",110,2,"PETG 110%_2.txt"
17.8295,89.516,0.13314,11.19,0.12449,0.0049796,0.49796,25.124,89.516,11.19,0.49796,4.21166666666667,1.95633333333333,8.23942388888889,10.8643518293451,-0.325648170654864,-2.91017131952515,"PETG","Flat",110,2,"PETG 110%_2.txt"
17.8475,89.609,0.13328,11.201,0.12463,0.0049852,0.49852,25.125,89.609,11.201,0.49852,4.21166666666667,1.95633333333333,8.23942388888889,10.8756390262723,-0.325360973727735,-2.90474934137787,"PETG","Flat",110,2,"PETG 110%_2.txt"
17.8655,89.701,0.13342,11.213,0.12477,0.0049907,0.49907,25.125,89.701,11.213,0.49907,4.21166666666667,1.95633333333333,8.23942388888889,10.8868048554905,-0.326195144509496,-2.90908003664939,"PETG","Flat",110,2,"PETG 110%_2.txt"
17.8836,89.794,0.13355,11.224,0.12491,0.0049962,0.49962,25.125,89.794,11.224,0.49962,4.21166666666667,1.95633333333333,8.23942388888889,10.8980920524176,-0.325907947582365,-2.90367023861694,"PETG","Flat",110,2,"PETG 110%_2.txt"
17.9016,89.887,0.13369,11.236,0.12504,0.0050018,0.50018,25.125,89.887,11.236,0.50018,4.21166666666667,1.95633333333333,8.23942388888889,10.9093792493448,-0.326620750655234,-2.90691305317937,"PETG","Flat",110,2,"PETG 110%_2.txt"
17.9196,89.98,0.13383,11.247,0.12518,0.0050073,0.50073,25.125,89.98,11.247,0.50073,4.21166666666667,1.95633333333333,8.23942388888889,10.9206664462719,-0.326333553728102,-2.90151643752202,"PETG","Flat",110,2,"PETG 110%_2.txt"
0.0936679,0.16922,-0.00018984,0.021152,-0.0076812,-0.00030725,-0.030725,24.993,0.16922,0.021152,-0.030725,4.204,1.94733333333333,8.18658933333333,0.0206703906975017,-0.000481609302498295,-2.27689723193218,"PETG","Flat",110,3,"PETG 110%_3.txt"
0.112401,0.16473,-0.00018091,0.020591,-0.0076723,-0.00030689,-0.030689,24.993,0.16473,0.020591,-0.030689,4.204,1.94733333333333,8.18658933333333,0.0201219327478989,-0.00046906725210108,-2.27802074741916,"PETG","Flat",110,3,"PETG 110%_3.txt"
0.131135,0.16024,-0.00017198,0.020029,-0.0076633,-0.00030653,-0.030653,24.993,0.16024,0.020029,-0.030653,4.204,1.94733333333333,8.18658933333333,0.0195734747982961,-0.00045552520170386,-2.27432823258206,"PETG","Flat",110,3,"PETG 110%_3.txt"
0.149869,0.15574,-0.00016305,0.019468,-0.0076544,-0.00030618,-0.030618,24.993,0.15574,0.019468,-0.030618,4.204,1.94733333333333,8.18658933333333,0.0190237953387833,-0.000444204661216668,-2.28171697768989,"PETG","Flat",110,3,"PETG 110%_3.txt"
0.168602,0.15125,-0.00015413,0.018907,-0.0076455,-0.00030582,-0.030582,24.993,0.15125,0.018907,-0.030582,4.204,1.94733333333333,8.18658933333333,0.0184753373891806,-0.00043166261081945,-2.28308357126699,"PETG","Flat",110,3,"PETG 110%_3.txt"
0.187336,0.14676,-0.0001452,0.018345,-0.0076365,-0.00030546,-0.030546,24.993,0.14676,0.018345,-0.030546,4.204,1.94733333333333,8.18658933333333,0.0179268794395778,-0.00041812056042223,-2.27920719772271,"PETG","Flat",110,3,"PETG 110%_3.txt"
0.206069,0.14227,-0.00013627,0.017784,-0.0076276,-0.0003051,-0.03051,24.993,0.14227,0.017784,-0.03051,4.204,1.94733333333333,8.18658933333333,0.017378421489975,-0.000405578510025012,-2.28058091557024,"PETG","Flat",110,3,"PETG 110%_3.txt"
0.224803,0.13778,-0.00012734,0.017223,-0.0076187,-0.00030475,-0.030475,24.993,0.13778,0.017223,-0.030475,4.204,1.94733333333333,8.18658933333333,0.0168299635403722,-0.00039303645962779,-2.2820441248783,"PETG","Flat",110,3,"PETG 110%_3.txt"
0.243537,0.13329,-0.00011841,0.016661,-0.0076098,-0.00030439,-0.030439,24.993,0.13329,0.016661,-0.030439,4.204,1.94733333333333,8.18658933333333,0.0162815055907694,-0.000379494409230574,-2.27774088728512,"PETG","Flat",110,3,"PETG 110%_3.txt"
0.26227,0.1288,-0.00010948,0.0161,-0.0076008,-0.00030403,-0.030403,24.993,0.1288,0.0161,-0.030403,4.204,1.94733333333333,8.18658933333333,0.0157330476411666,-0.000366952358833356,-2.27920719772271,"PETG","Flat",110,3,"PETG 110%_3.txt"
0.281004,0.12431,-0.00010055,0.015539,-0.0075919,-0.00030368,-0.030368,24.993,0.12431,0.015539,-0.030368,4.204,1.94733333333333,8.18658933333333,0.0151845896915639,-0.000354410308436137,-2.28077938371927,"PETG","Flat",110,3,"PETG 110%_3.txt"
0.299737,0.11982,-9.1626e-05,0.014977,-0.007583,-0.00030332,-0.030332,24.993,0.11982,0.014977,-0.030332,4.204,1.94733333333333,8.18658933333333,0.0146361317419611,-0.000340868258038919,-2.27594483567416,"PETG","Flat",110,3,"PETG 110%_3.txt"
0.318471,0.11533,-8.2698e-05,0.014416,-0.007574,-0.00030296,-0.030296,24.993,0.11533,0.014416,-0.030296,4.204,1.94733333333333,8.18658933333333,0.0140876737923583,-0.000328326207641699,-2.27751253913498,"PETG","Flat",110,3,"PETG 110%_3.txt"
0.337204,0.11084,-7.377e-05,0.013855,-0.0075651,-0.0003026,-0.03026,24.993,0.11084,0.013855,-0.03026,4.204,1.94733333333333,8.18658933333333,0.0135392158427555,-0.000315784157244481,-2.27920719772271,"PETG","Flat",110,3,"PETG 110%_3.txt"
0.355938,0.10635,-6.4841e-05,0.013293,-0.0075562,-0.00030225,-0.030225,24.993,0.10635,0.013293,-0.030225,4.204,1.94733333333333,8.18658933333333,0.0129907578931527,-0.000302242106847261,-2.2736937248722,"PETG","Flat",110,3,"PETG 110%_3.txt"
