Repository: VipulKohinkar/3D-Printing-Parameter-Optimisation

# 3D Printing Parameter Optimisation: Impact of K-Value on Carbon-Reinforced PETG

## MSc Mechanical Engineering with Management

**Author:** Vipul Kohinkar  
**Project:** MEE7012-SUM  
**Date:** 27 August 2026

---

## Project Overview

This project investigates the influence of flow-rate multiplier (K-value) and build orientation on the tensile behaviour of PETG and carbon-fibre-reinforced PETG (CF-PETG) manufactured using fused deposition modelling (FDM).

The study compares an unreinforced thermoplastic, PETG, with a carbon-fibre-reinforced PETG composite to investigate whether the two materials respond differently to changes in material flow and build orientation.

---

File: 3_Experimental_data/Modulus/Recalculated Stress Strain/Recalculated_Stress_Strain_All_Data.csv (part 143 of 212)
"Time (s)","Load (N)","Machine Extension (mm)","Stress (MPa)","Extension from Preload (mm)","Strain","Percentage Strain","Gauge Length (mm)","Load_N","NEXYGEN_Stress_MPa","Percentage_Strain","Measured_Width_mm","Measured_Thickness_mm","Measured_Area_mm2","Recalculated_Stress_MPa","Stress_Difference_MPa","Stress_Difference_Percent","Material","Orientation","K","Sample","File"
3.57811,10.789,0.016379,1.3486,0.0088877,0.00035551,0.035551,25.009,10.789,1.3486,0.035551,4.204,1.94733333333333,8.18658933333333,1.31788704192971,-0.0307129580702878,-2.27739567479518,"PETG","Flat",110,3,"PETG 110%_3.txt"
3.59685,10.931,0.016542,1.3664,0.0090503,0.00036201,0.036201,25.009,10.931,1.3664,0.036201,4.204,1.94733333333333,8.18658933333333,1.33523248265212,-0.0311675173478838,-2.2809951220641,"PETG","Flat",110,3,"PETG 110%_3.txt"
3.61558,11.073,0.016704,1.3841,0.0092129,0.00036851,0.036851,25.009,11.073,1.3841,0.036851,4.204,1.94733333333333,8.18658933333333,1.35257792337452,-0.0315220766254793,-2.2774421375247,"PETG","Flat",110,3,"PETG 110%_3.txt"
3.63431,11.215,0.016867,1.4018,0.0093755,0.00037502,0.037502,25.01,11.215,1.4018,0.037502,4.204,1.94733333333333,8.18658933333333,1.36992336409692,-0.0318766359030751,-2.27397887737731,"PETG","Flat",110,3,"PETG 110%_3.txt"
3.65305,11.356,0.017029,1.4196,0.0095381,0.00038152,0.038152,25.01,11.356,1.4196,0.038152,4.204,1.94733333333333,8.18658933333333,1.38714665382833,-0.0324533461716736,-2.28609088276089,"PETG","Flat",110,3,"PETG 110%_3.txt"
3.67178,11.498,0.017192,1.4373,0.0097007,0.00038803,0.038803,25.01,11.498,1.4373,0.038803,4.204,1.94733333333333,8.18658933333333,1.40449209455073,-0.0328079054492696,-2.28260665478812,"PETG","Flat",110,3,"PETG 110%_3.txt"
3.69051,11.64,0.017355,1.455,0.0098633,0.00039453,0.039453,25.01,11.64,1.455,0.039453,4.204,1.94733333333333,8.18658933333333,1.42183753527313,-0.0331624647268653,-2.2792071977227,"PETG","Flat",110,3,"PETG 110%_3.txt"
3.70925,11.782,0.017517,1.4728,0.010026,0.00040103,0.040103,25.01,11.782,1.4728,0.040103,4.204,1.94733333333333,8.18658933333333,1.43918297599554,-0.0336170240044611,-2.2825247151318,"PETG","Flat",110,3,"PETG 110%_3.txt"
3.72798,11.924,0.01768,1.4905,0.010188,0.00040754,0.040754,25.01,11.924,1.4905,0.040754,4.204,1.94733333333333,8.18658933333333,1.45652841671794,-0.0339715832820568,-2.2792071977227,"PETG","Flat",110,3,"PETG 110%_3.txt"
3.74672,12.066,0.017842,1.5082,0.010351,0.00041404,0.041404,25.011,12.066,1.5082,0.041404,4.204,1.94733333333333,8.18658933333333,1.47387385744035,-0.0343261425596526,-2.27596754804751,"PETG","Flat",110,3,"PETG 110%_3.txt"
3.76545,12.208,0.018005,1.526,0.010514,0.00042055,0.042055,25.011,12.208,1.526,0.042055,4.204,1.94733333333333,8.18658933333333,1.49121929816275,-0.0347807018372484,-2.2792071977227,"PETG","Flat",110,3,"PETG 110%_3.txt"
3.78418,12.337,0.018168,1.5421,0.010676,0.00042705,0.042705,25.011,12.337,1.5421,0.042705,4.204,1.94733333333333,8.18658933333333,1.50697677600212,-0.0351232239978811,-2.277622981511,"PETG","Flat",110,3,"PETG 110%_3.txt"
3.80292,12.443,0.01833,1.5554,0.010839,0.00043355,0.043355,25.011,12.443,1.5554,0.043355,4.204,1.94733333333333,8.18658933333333,1.51992478104842,-0.0354752189515795,-2.28077786753115,"PETG","Flat",110,3,"PETG 110%_3.txt"
3.82165,12.55,0.018493,1.5687,0.011001,0.00044006,0.044006,25.011,12.55,1.5687,0.044006,4.204,1.94733333333333,8.18658933333333,1.53299493708573,-0.0357050629142748,-2.27609249150728,"PETG","Flat",110,3,"PETG 110%_3.txt"
3.84038,12.657,0.018655,1.5821,0.011164,0.00044656,0.044656,25.011,12.657,1.5821,0.044656,4.204,1.94733333333333,8.18658933333333,1.54606509312303,-0.0360349068769703,-2.27766303501487,"PETG","Flat",110,3,"PETG 110%_3.txt"
3.85912,12.763,0.018818,1.5954,0.011327,0.00045307,0.045307,25.012,12.763,1.5954,0.045307,4.204,1.94733333333333,8.18658933333333,1.55901309816933,-0.0363869018306684,-2.28073848756853,"PETG","Flat",110,3,"PETG 110%_3.txt"
3.87785,12.87,0.018981,1.6087,0.011489,0.00045957,0.045957,25.012,12.87,1.6087,0.045957,4.204,1.94733333333333,8.18658933333333,1.57208325420664,-0.0366167457933642,-2.27616993804713,"PETG","Flat",110,3,"PETG 110%_3.txt"
3.89658,12.976,0.019143,1.6221,0.011652,0.00046608,0.046608,25.012,12.976,1.6221,0.046608,4.204,1.94733333333333,8.18658933333333,1.58503125925294,-0.0370687407470622,-2.28523153609902,"PETG","Flat",110,3,"PETG 110%_3.txt"
3.91532,13.083,0.019306,1.6354,0.011814,0.00047258,0.047258,25.012,13.083,1.6354,0.047258,4.204,1.94733333333333,8.18658933333333,1.59810141529024,-0.0372985847097576,-2.28070103398297,"PETG","Flat",110,3,"PETG 110%_3.txt"
3.93405,13.19,0.019468,1.6487,0.011977,0.00047908,0.047908,25.012,13.19,1.6487,0.047908,4.204,1.94733333333333,8.18658933333333,1.61117157132755,-0.0375284286724531,-2.27624362664239,"PETG","Flat",110,3,"PETG 110%_3.txt"
3.95278,13.296,0.019631,1.662,0.01214,0.00048559,0.048559,25.012,13.296,1.662,0.048559,4.204,1.94733333333333,8.18658933333333,1.62411957637385,-0.0378804236261512,-2.27920719772269,"PETG","Flat",110,3,"PETG 110%_3.txt"
3.97152,13.403,0.019794,1.6754,0.012302,0.00049209,0.049209,25.013,13.403,1.6754,0.049209,4.204,1.94733333333333,8.18658933333333,1.63718973241115,-0.0382102675888467,-2.2806653687983,"PETG","Flat",110,3,"PETG 110%_3.txt"
3.99025,13.51,0.019956,1.6887,0.012465,0.0004986,0.04986,25.013,13.51,1.6887,0.04986,4.204,1.94733333333333,8.18658933333333,1.65025988844846,-0.0384401115515423,-2.27631382433483,"PETG","Flat",110,3,"PETG 110%_3.txt"
4.00899,13.616,0.020119,1.702,0.012627,0.0005051,0.05051,25.013,13.616,1.702,0.05051,4.204,1.94733333333333,8.18658933333333,1.66320789349476,-0.0387921065052403,-2.2792071977227,"PETG","Flat",110,3,"PETG 110%_3.txt"
4.02772,13.723,0.020281,1.7154,0.01279,0.0005116,0.05116,25.013,13.723,1.7154,0.05116,4.204,1.94733333333333,8.18658933333333,1.67627804953206,-0.0391219504679357,-2.28063136690776,"PETG","Flat",110,3,"PETG 110%_3.txt"
4.04645,13.829,0.020444,1.7287,0.012953,0.00051811,0.051811,25.013,13.829,1.7287,0.051811,4.204,1.94733333333333,8.18658933333333,1.68922605457837,-0.039473945421634,-2.28344683413166,"PETG","Flat",110,3,"PETG 110%_3.txt"
4.06519,13.936,0.020607,1.742,0.013115,0.00052461,0.052461,25.013,13.936,1.742,0.052461,4.204,1.94733333333333,8.18658933333333,1.70229621061567,-0.0397037893843295,-2.2792071977227,"PETG","Flat",110,3,"PETG 110%_3.txt"
4.08392,14.043,0.020769,1.7553,0.013278,0.00053112,0.053112,25.014,14.043,1.7553,0.053112,4.204,1.94733333333333,8.18658933333333,1.71536636665298,-0.039933633347025,-2.27503180920783,"PETG","Flat",110,3,"PETG 110%_3.txt"
4.10265,14.149,0.020932,1.7687,0.01344,0.00053762,0.053762,25.014,14.149,1.7687,0.053762,4.204,1.94733333333333,8.18658933333333,1.72831437169928,-0.0403856283007231,-2.28335095271799,"PETG","Flat",110,3,"PETG 110%_3.txt"
4.12139,14.256,0.021094,1.782,0.013603,0.00054412,0.054412,25.014,14.256,1.782,0.054412,4.204,1.94733333333333,8.18658933333333,1.74138452773658,-0.0406154722634184,-2.2792071977227,"PETG","Flat",110,3,"PETG 110%_3.txt"
4.14012,14.363,0.021257,1.7953,0.013766,0.00055063,0.055063,25.014,14.363,1.7953,0.055063,4.204,1.94733333333333,8.18658933333333,1.75445468377389,-0.040845316226114,-2.27512483852916,"PETG","Flat",110,3,"PETG 110%_3.txt"
4.15885,14.469,0.02142,1.8086,0.013928,0.00055713,0.055713,25.014,14.469,1.8086,0.055713,4.204,1.94733333333333,8.18658933333333,1.76740268882019,-0.0411973111798123,-2.27785641821366,"PETG","Flat",110,3,"PETG 110%_3.txt"
4.17759,14.576,0.021582,1.822,0.014091,0.00056364,0.056364,25.014,14.576,1.822,0.056364,4.204,1.94733333333333,8.18658933333333,1.78047284485749,-0.0415271551425076,-2.2792071977227,"PETG","Flat",110,3,"PETG 110%_3.txt"
4.19632,14.682,0.021745,1.8353,0.014254,0.00057014,0.057014,25.015,14.682,1.8353,0.057014,4.204,1.94733333333333,8.18658933333333,1.79342084990379,-0.0418791500962057,-2.28186945437834,"PETG","Flat",110,3,"PETG 110%_3.txt"
4.21505,14.789,0.021907,1.8486,0.014416,0.00057664,0.057664,25.015,14.789,1.8486,0.057664,4.204,1.94733333333333,8.18658933333333,1.8064910059411,-0.0421089940589012,-2.2778856463757,"PETG","Flat",110,3,"PETG 110%_3.txt"
4.23379,14.896,0.02207,1.862,0.014579,0.00058315,0.058315,25.015,14.896,1.862,0.058315,4.204,1.94733333333333,8.18658933333333,1.8195611619784,-0.0424388380215968,-2.2792071977227,"PETG","Flat",110,3,"PETG 110%_3.txt"
4.25252,15.002,0.022233,1.8753,0.014741,0.00058965,0.058965,25.015,15.002,1.8753,0.058965,4.204,1.94733333333333,8.18658933333333,1.83250916702471,-0.0427908329752948,-2.28181266865541,"PETG","Flat",110,3,"PETG 110%_3.txt"
4.27126,15.109,0.022395,1.8886,0.014904,0.00059616,0.059616,25.015,15.109,1.8886,0.059616,4.204,1.94733333333333,8.18658933333333,1.84557932306201,-0.0430206769379904,-2.27791363644977,"PETG","Flat",110,3,"PETG 110%_3.txt"
4.28999,15.216,0.022558,1.9019,0.015067,0.00060266,0.060266,25.015,15.216,1.9019,0.060266,4.204,1.94733333333333,8.18658933333333,1.85864947909931,-0.0432505209006857,-2.27406913616308,"PETG","Flat",110,3,"PETG 110%_3.txt"
4.30872,15.322,0.02272,1.9153,0.015229,0.00060916,0.060916,25.016,15.322,1.9153,0.060916,4.204,1.94733333333333,8.18658933333333,1.87159748414562,-0.0437025158543842,-2.28175825481043,"PETG","Flat",110,3,"PETG 110%_3.txt"
4.32746,15.429,0.022883,1.9286,0.015392,0.00061567,0.061567,25.016,15.429,1.9286,0.061567,4.204,1.94733333333333,8.18658933333333,1.88466764018292,-0.0439323598170795,-2.2779404654713,"PETG","Flat",110,3,"PETG 110%_3.txt"
4.34619,15.535,0.023046,1.9419,0.015554,0.00062217,0.062217,25.016,15.535,1.9419,0.062217,4.204,1.94733333333333,8.18658933333333,1.89761564522922,-0.0442843547707776,-2.2804652541726,"PETG","Flat",110,3,"PETG 110%_3.txt"
4.36492,15.642,0.023208,1.9553,0.015717,0.00062868,0.062868,25.016,15.642,1.9553,0.062868,4.204,1.94733333333333,8.18658933333333,1.91068580126653,-0.0446141987334732,-2.28170606727731,"PETG","Flat",110,3,"PETG 110%_3.txt"
4.38366,15.749,0.023371,1.9686,0.01588,0.00063518,0.063518,25.016,15.749,1.9686,0.063518,4.204,1.94733333333333,8.18658933333333,1.92375595730383,-0.0448440426961683,-2.27796620421458,"PETG","Flat",110,3,"PETG 110%_3.txt"
4.40239,15.855,0.023533,1.9819,0.016042,0.00064168,0.064168,25.016,15.855,1.9819,0.064168,4.204,1.94733333333333,8.18658933333333,1.93670396235013,-0.0451960376498668,-2.2804398632558,"PETG","Flat",110,3,"PETG 110%_3.txt"
4.42112,15.962,0.023696,1.9952,0.016205,0.00064819,0.064819,25.016,15.962,1.9952,0.064819,4.204,1.94733333333333,8.18658933333333,1.94977411838744,-0.0454258816125623,-2.27675830054944,"PETG","Flat",110,3,"PETG 110%_3.txt"
4.43986,16.068,0.023859,2.0086,0.016367,0.00065469,0.065469,25.017,16.068,2.0086,0.065469,4.204,1.94733333333333,8.18658933333333,1.96272212343374,-0.0458778765662602,-2.28407231734841,"PETG","Flat",110,3,"PETG 110%_3.txt"
4.45859,16.174,0.024021,2.0217,0.01653,0.0006612,0.06612,25.017,16.174,2.0217,0.06612,4.204,1.94733333333333,8.18658933333333,1.97567012848004,-0.0460298715199587,-2.27679040015624,"PETG","Flat",110,3,"PETG 110%_3.txt"
4.47732,16.279,0.024184,2.0348,0.016693,0.0006677,0.06677,25.017,16.279,2.0348,0.06677,4.204,1.94733333333333,8.18658933333333,1.98849598253534,-0.0463040174646601,-2.27560534031158,"PETG","Flat",110,3,"PETG 110%_3.txt"
4.49606,16.383,0.024346,2.0479,0.016855,0.00067421,0.067421,25.017,16.383,2.0479,0.067421,4.204,1.94733333333333,8.18658933333333,2.00119968559964,-0.0467003144003635,-2.28040013674318,"PETG","Flat",110,3,"PETG 110%_3.txt"
4.51479,16.488,0.024509,2.0611,0.017018,0.00068071,0.068071,25.017,16.488,2.0611,0.068071,4.204,1.94733333333333,8.18658933333333,2.01402553965494,-0.047074460345065,-2.28394839382199,"PETG","Flat",110,3,"PETG 110%_3.txt"
4.53353,16.593,0.024672,2.0742,0.01718,0.00068721,0.068721,25.017,16.593,2.0742,0.068721,4.204,1.94733333333333,8.18658933333333,2.02685139371023,-0.0473486062897659,-2.28274063686076,"PETG","Flat",110,3,"PETG 110%_3.txt"
4.55226,16.698,0.024834,2.0873,0.017343,0.00069372,0.069372,25.018,16.698,2.0873,0.069372,4.204,1.94733333333333,8.18658933333333,2.03967724776553,-0.0476227522344668,-2.28154803978665,"PETG","Flat",110,3,"PETG 110%_3.txt"
4.57099,16.803,0.024997,2.1004,0.017506,0.00070022,0.070022,25.018,16.803,2.1004,0.070022,4.204,1.94733333333333,8.18658933333333,2.05250310182083,-0.0478968981791681,-2.28037031894725,"PETG","Flat",110,3,"PETG 110%_3.txt"
4.58973,16.908,0.025159,2.1135,0.017668,0.00070673,0.070673,25.018,16.908,2.1135,0.070673,4.204,1.94733333333333,8.18658933333333,2.06532895587613,-0.0481710441238694,-2.27920719772271,"PETG","Flat",110,3,"PETG 110%_3.txt"
4.60846,17.013,0.025322,2.1266,0.017831,0.00071323,0.071323,25.018,17.013,2.1266,0.071323,4.204,1.94733333333333,8.18658933333333,2.07815480993143,-0.0484451900685698,-2.27805840630912,"PETG","Flat",110,3,"PETG 110%_3.txt"
4.62719,17.118,0.025485,2.1398,0.017993,0.00071973,0.071973,25.018,17.118,2.1398,0.071973,4.204,1.94733333333333,8.18658933333333,2.09098066398673,-0.0488193360132718,-2.28149060721898,"PETG","Flat",110,3,"PETG 110%_3.txt"
4.64593,17.223,0.025647,2.1529,0.018156,0.00072624,0.072624,25.018,17.223,2.1529,0.072624,4.204,1.94733333333333,8.18658933333333,2.10380651804203,-0.0490934819579727,-2.28034195540772,"PETG","Flat",110,3,"PETG 110%_3.txt"
4.66466,17.328,0.02581,2.166,0.018319,0.00073274,0.073274,25.019,17.328,2.166,0.073274,4.204,1.94733333333333,8.18658933333333,2.11663237209733,-0.0493676279026736,-2.2792071977227,"PETG","Flat",110,3,"PETG 110%_3.txt"
4.68339,17.433,0.025972,2.1791,0.018481,0.00073925,0.073925,25.019,17.433,2.1791,0.073925,4.204,1.94733333333333,8.18658933333333,2.12945822615263,-0.0496417738473749,-2.27808608358381,"PETG","Flat",110,3,"PETG 110%_3.txt"
4.70213,17.538,0.026135,2.1922,0.018644,0.00074575,0.074575,25.019,17.538,2.1922,0.074575,4.204,1.94733333333333,8.18658933333333,2.14228408020792,-0.0499159197920762,-2.27697836840052,"PETG","Flat",110,3,"PETG 110%_3.txt"
4.72086,17.643,0.026298,2.2054,0.018806,0.00075225,0.075225,25.019,17.643,2.2054,0.075225,4.204,1.94733333333333,8.18658933333333,2.15510993426322,-0.0502900657367769,-2.28031494226793,"PETG","Flat",110,3,"PETG 110%_3.txt"
4.7396,17.748,0.02646,2.2185,0.018969,0.00075876,0.075876,25.019,17.748,2.2185,0.075876,4.204,1.94733333333333,8.18658933333333,2.16793578831852,-0.0505642116814782,-2.2792071977227,"PETG","Flat",110,3,"PETG 110%_3.txt"
4.75833,17.853,0.026623,2.2316,0.019132,0.00076526,0.076526,25.019,17.853,2.2316,0.076526,4.204,1.94733333333333,8.18658933333333,2.18076164237382,-0.0508383576261791,-2.27811245860275,"PETG","Flat",110,3,"PETG 110%_3.txt"
4.77706,17.958,0.026785,2.2447,0.019294,0.00077177,0.077177,25.02,17.958,2.2447,0.077177,4.204,1.94733333333333,8.18658933333333,2.19358749642912,-0.0511125035708804,-2.27703049721033,"PETG","Flat",110,3,"PETG 110%_3.txt"
4.7958,18.063,0.026948,2.2578,0.019457,0.00077827,0.077827,25.02,18.063,2.2578,0.077827,4.204,1.94733333333333,8.18658933333333,2.20641335048442,-0.0513866495155817,-2.27596109113215,"PETG","Flat",110,3,"PETG 110%_3.txt"
4.81453,18.168,0.027111,2.271,0.019619,0.00078477,0.078477,25.02,18.168,2.271,0.078477,4.204,1.94733333333333,8.18658933333333,2.21923920453972,-0.0517607954602823,-2.27920719772269,"PETG","Flat",110,3,"PETG 110%_3.txt"
4.83326,18.273,0.027273,2.2841,0.019782,0.00079128,0.079128,25.02,18.273,2.2841,0.079128,4.204,1.94733333333333,8.18658933333333,2.23206505859502,-0.0520349414049837,-2.27813762116298,"PETG","Flat",110,3,"PETG 110%_3.txt"
4.852,18.378,0.027436,2.2972,0.019945,0.00079778,0.079778,25.02,18.378,2.2972,0.079778,4.204,1.94733333333333,8.18658933333333,2.24489091265032,-0.052309087349685,-2.277080243326,"PETG","Flat",110,3,"PETG 110%_3.txt"
4.87073,18.482,0.027598,2.3103,0.020107,0.00080429,0.080429,25.02,18.482,2.3103,0.080429,4.204,1.94733333333333,8.18658933333333,2.25759461571461,-0.0527053842853884,-2.2813220917365,"PETG","Flat",110,3,"PETG 110%_3.txt"
4.88946,18.587,0.027761,2.3234,0.02027,0.00081079,0.081079,25.021,18.587,2.3234,0.081079,4.204,1.94733333333333,8.18658933333333,2.27042046976991,-0.0529795302300897,-2.28025868253808,"PETG","Flat",110,3,"PETG 110%_3.txt"
4.9082,18.692,0.027924,2.3365,0.020432,0.00081729,0.081729,25.021,18.692,2.3365,0.081729,4.204,1.94733333333333,8.18658933333333,2.28324632382521,-0.053253676174791,-2.27920719772271,"PETG","Flat",110,3,"PETG 110%_3.txt"
4.92693,18.797,0.028086,2.3497,0.020595,0.0008238,0.08238,25.021,18.797,2.3497,0.08238,4.204,1.94733333333333,8.18658933333333,2.29607217788051,-0.0536278221194917,-2.28232634461811,"PETG","Flat",110,3,"PETG 110%_3.txt"
4.94566,18.902,0.028249,2.3628,0.020758,0.0008303,0.08303,25.021,18.902,2.3628,0.08303,4.204,1.94733333333333,8.18658933333333,2.30889803193581,-0.053901968064193,-2.28127510005896,"PETG","Flat",110,3,"PETG 110%_3.txt"
4.9644,19.007,0.028412,2.3759,0.02092,0.00083681,0.083681,25.021,19.007,2.3759,0.083681,4.204,1.94733333333333,8.18658933333333,2.32172388599111,-0.0541761140088943,-2.28023544799421,"PETG","Flat",110,3,"PETG 110%_3.txt"
4.98313,19.112,0.028574,2.389,0.021083,0.00084331,0.084331,25.021,19.112,2.389,0.084331,4.204,1.94733333333333,8.18658933333333,2.3345497400464,-0.0544502599535952,-2.2792071977227,"PETG","Flat",110,3,"PETG 110%_3.txt"
5.00187,19.217,0.028737,2.4021,0.021245,0.00084981,0.084981,25.022,19.217,2.4021,0.084981,4.204,1.94733333333333,8.18658933333333,2.3473755941017,-0.0547244058982965,-2.27819016270332,"PETG","Flat",110,3,"PETG 110%_3.txt"
5.0206,19.322,0.028899,2.4153,0.021408,0.00085632,0.085632,25.022,19.322,2.4153,0.085632,4.204,1.94733333333333,8.18658933333333,2.360201448157,-0.0550985518429976,-2.28123015124405,"PETG","Flat",110,3,"PETG 110%_3.txt"
5.03933,19.427,0.029062,2.4284,0.021571,0.00086282,0.086282,25.022,19.427,2.4284,0.086282,4.204,1.94733333333333,8.18658933333333,2.3730273022123,-0.0553726977876985,-2.28021321807357,"PETG","Flat",110,3,"PETG 110%_3.txt"
5.05807,19.532,0.029225,2.4415,0.021733,0.00086933,0.086933,25.022,19.532,2.4415,0.086933,4.204,1.94733333333333,8.18658933333333,2.3858531562676,-0.0556468437323998,-2.2792071977227,"PETG","Flat",110,3,"PETG 110%_3.txt"
5.0768,19.637,0.029387,2.4546,0.021896,0.00087583,0.087583,25.022,19.637,2.4546,0.087583,4.204,1.94733333333333,8.18658933333333,2.3986790103229,-0.0559209896771007,-2.27821191546894,"PETG","Flat",110,3,"PETG 110%_3.txt"
5.09553,19.742,0.02955,2.4677,0.022058,0.00088233,0.088233,25.022,19.742,2.4677,0.088233,4.204,1.94733333333333,8.18658933333333,2.4115048643782,-0.0561951356218016,-2.27722720029994,"PETG","Flat",110,3,"PETG 110%_3.txt"
5.11427,19.847,0.029712,2.4809,0.022221,0.00088884,0.088884,25.023,19.847,2.4809,0.088884,4.204,1.94733333333333,8.18658933333333,2.4243307184335,-0.0565692815665031,-2.28019192899767,"PETG","Flat",110,3,"PETG 110%_3.txt"
5.133,19.952,0.029875,2.494,0.022384,0.00089534,0.089534,25.023,19.952,2.494,0.089534,4.204,1.94733333333333,8.18658933333333,2.4371565724888,-0.056843427511204,-2.27920719772269,"PETG","Flat",110,3,"PETG 110%_3.txt"
5.15173,20.057,0.030038,2.5071,0.022546,0.00090185,0.090185,25.023,20.057,2.5071,0.090185,4.204,1.94733333333333,8.18658933333333,2.44998242654409,-0.0571175734559053,-2.27823275720575,"PETG","Flat",110,3,"PETG 110%_3.txt"
5.17047,20.162,0.03019,2.5202,0.022699,0.00090795,0.090795,25.023,20.162,2.5202,0.090795,4.204,1.94733333333333,8.18658933333333,2.46280828059939,-0.0573917194006066,-2.27726844697272,"PETG","Flat",110,3,"PETG 110%_3.txt"
5.1892,20.267,0.030335,2.5333,0.022843,0.00091373,0.091373,25.023,20.267,2.5333,0.091373,4.204,1.94733333333333,8.18658933333333,2.47563413465469,-0.0576658653453075,-2.27631410986885,"PETG","Flat",110,3,"PETG 110%_3.txt"
5.20793,20.372,0.030479,2.5464,0.022988,0.00091951,0.091951,25.023,20.372,2.5464,0.091951,4.204,1.94733333333333,8.18658933333333,2.48845998870999,-0.0579400112900088,-2.27536959197333,"PETG","Flat",110,3,"PETG 110%_3.txt"
5.22667,20.477,0.030623,2.5596,0.023132,0.00092529,0.092529,25.023,20.477,2.5596,0.092529,4.204,1.94733333333333,8.18658933333333,2.50128584276529,-0.0583141572347099,-2.2782527439721,"PETG","Flat",110,3,"PETG 110%_3.txt"
5.2454,20.582,0.030768,2.5727,0.023277,0.00093106,0.093106,25.024,20.582,2.5727,0.093106,4.204,1.94733333333333,8.18658933333333,2.51411169682059,-0.0585883031794108,-2.27730801023869,"PETG","Flat",110,3,"PETG 110%_3.txt"
5.26414,20.686,0.030912,2.5858,0.023421,0.00093684,0.093684,25.024,20.686,2.5858,0.093684,4.204,1.94733333333333,8.18658933333333,2.52681539988489,-0.0589846001151146,-2.28109676367525,"PETG","Flat",110,3,"PETG 110%_3.txt"
5.28287,20.791,0.031057,2.5989,0.023566,0.00094262,0.094262,25.024,20.791,2.5989,0.094262,4.204,1.94733333333333,8.18658933333333,2.53964125394018,-0.059258746059816,-2.28014721843149,"PETG","Flat",110,3,"PETG 110%_3.txt"
5.3016,20.896,0.031201,2.612,0.02371,0.0009484,0.09484,25.024,20.896,2.612,0.09484,4.204,1.94733333333333,8.18658933333333,2.55246710799548,-0.0595328920045168,-2.2792071977227,"PETG","Flat",110,3,"PETG 110%_3.txt"
5.32034,21.001,0.031346,2.6252,0.023854,0.00095418,0.095418,25.024,21.001,2.6252,0.095418,4.204,1.94733333333333,8.18658933333333,2.56529296205078,-0.0599070379492179,-2.28199900766486,"PETG","Flat",110,3,"PETG 110%_3.txt"
5.33907,21.106,0.03149,2.6383,0.023999,0.00095995,0.095995,25.024,21.106,2.6383,0.095995,4.204,1.94733333333333,8.18658933333333,2.57811881610608,-0.0601811838939192,-2.28105916286697,"PETG","Flat",110,3,"PETG 110%_3.txt"
5.3578,21.211,0.031635,2.6514,0.024143,0.00096573,0.096573,25.024,21.211,2.6514,0.096573,4.204,1.94733333333333,8.18658933333333,2.59094467016138,-0.0604553298386206,-2.28012860521312,"PETG","Flat",110,3,"PETG 110%_3.txt"
5.37654,21.316,0.031779,2.6645,0.024288,0.00097151,0.097151,25.025,21.316,2.6645,0.097151,4.204,1.94733333333333,8.18658933333333,2.60377052421668,-0.0607294757833214,-2.2792071977227,"PETG","Flat",110,3,"PETG 110%_3.txt"
5.39527,21.421,0.031924,2.6776,0.024432,0.00097729,0.097729,25.025,21.421,2.6776,0.097729,4.204,1.94733333333333,8.18658933333333,2.61659637827198,-0.0610036217280223,-2.27829480609584,"PETG","Flat",110,3,"PETG 110%_3.txt"
5.414,21.526,0.032068,2.6908,0.024577,0.00098307,0.098307,25.025,21.526,2.6908,0.098307,4.204,1.94733333333333,8.18658933333333,2.62942223232728,-0.0613777676727234,-2.28102302931186,"PETG","Flat",110,3,"PETG 110%_3.txt"
5.43274,21.631,0.032212,2.7039,0.024721,0.00098885,0.098885,25.025,21.631,2.7039,0.098885,4.204,1.94733333333333,8.18658933333333,2.64224808638258,-0.0616519136174247,-2.28011071479806,"PETG","Flat",110,3,"PETG 110%_3.txt"
5.45147,21.736,0.032357,2.717,0.024866,0.00099462,0.099462,25.025,21.736,2.717,0.099462,4.204,1.94733333333333,8.18658933333333,2.65507394043787,-0.0619260595621256,-2.27920719772269,"PETG","Flat",110,3,"PETG 110%_3.txt"
5.4702,21.867,0.032501,2.7334,0.02501,0.0010004,0.10004,25.025,21.867,2.7334,0.10004,4.204,1.94733333333333,8.18658933333333,2.67107572025925,-0.0623242797407526,-2.28010096366257,"PETG","Flat",110,3,"PETG 110%_3.txt"
5.48894,21.997,0.032646,2.7497,0.025155,0.0010062,0.10062,25.025,21.997,2.7497,0.10062,4.204,1.94733333333333,8.18658933333333,2.68695534908962,-0.0627446509103828,-2.28187260102494,"PETG","Flat",110,3,"PETG 110%_3.txt"
5.50767,22.128,0.03279,2.766,0.025299,0.001012,0.1012,25.026,22.128,2.766,0.1012,4.204,1.94733333333333,8.18658933333333,2.70295712891099,-0.0630428710890101,-2.27920719772271,"PETG","Flat",110,3,"PETG 110%_3.txt"
5.52641,22.258,0.032935,2.7823,0.025443,0.0010177,0.10177,25.026,22.258,2.7823,0.10177,4.204,1.94733333333333,8.18658933333333,2.71883675774136,-0.0634632422586403,-2.28096331303743,"PETG","Flat",110,3,"PETG 110%_3.txt"
5.54514,22.389,0.033079,2.7986,0.025588,0.0010235,0.10235,25.026,22.389,2.7986,0.10235,4.204,1.94733333333333,8.18658933333333,2.73483853756273,-0.0637614624372671,-2.27833425417234,"PETG","Flat",110,3,"PETG 110%_3.txt"
5.56387,22.519,0.033224,2.8149,0.025732,0.0010293,0.10293,25.026,22.519,2.8149,0.10293,4.204,1.94733333333333,8.18658933333333,2.7507181663931,-0.0641818336068973,-2.28007508639374,"PETG","Flat",110,3,"PETG 110%_3.txt"
5.58261,22.65,0.033368,2.8312,0.025877,0.0010351,0.10351,25.026,22.65,2.8312,0.10351,4.204,1.94733333333333,8.18658933333333,2.76671994621448,-0.0644800537855241,-2.27748141373001,"PETG","Flat",110,3,"PETG 110%_3.txt"
5.60134,22.78,0.033513,2.8475,0.026021,0.0010408,0.10408,25.026,22.78,2.8475,0.10408,4.204,1.94733333333333,8.18658933333333,2.78259957504485,-0.0649004249551539,-2.2792071977227,"PETG","Flat",110,3,"PETG 110%_3.txt"
5.62007,22.911,0.033657,2.8639,0.026166,0.0010466,0.10466,25.026,22.911,2.8639,0.10466,4.204,1.94733333333333,8.18658933333333,2.79860135486622,-0.0652986451337809,-2.2800602372213,"PETG","Flat",110,3,"PETG 110%_3.txt"
5.63881,23.041,0.033801,2.8802,0.02631,0.0010524,0.10524,25.027,23.041,2.8802,0.10524,4.204,1.94733333333333,8.18658933333333,2.81448098369659,-0.0657190163034107,-2.28175183332445,"PETG","Flat",110,3,"PETG 110%_3.txt"
5.65754,23.172,0.033946,2.8965,0.026455,0.0010582,0.10582,25.027,23.172,2.8965,0.10582,4.204,1.94733333333333,8.18658933333333,2.83048276351796,-0.0660172364820379,-2.2792071977227,"PETG","Flat",110,3,"PETG 110%_3.txt"
5.67627,23.302,0.03409,2.9128,0.026599,0.001064,0.1064,25.027,23.302,2.9128,0.1064,4.204,1.94733333333333,8.18658933333333,2.84636239234833,-0.0664376076516677,-2.28088463511631,"PETG","Flat",110,3,"PETG 110%_3.txt"
5.69501,23.433,0.034235,2.9291,0.026743,0.0010697,0.10697,25.027,23.433,2.9291,0.10697,4.204,1.94733333333333,8.18658933333333,2.86236417216971,-0.066735827830295,-2.27837314636902,"PETG","Flat",110,3,"PETG 110%_3.txt"
5.71374,23.563,0.034379,2.9454,0.026888,0.0010755,0.10755,25.027,23.563,2.9454,0.10755,4.204,1.94733333333333,8.18658933333333,2.87824380100008,-0.0671561989999248,-2.28003663339189,"PETG","Flat",110,3,"PETG 110%_3.txt"
5.73247,23.669,0.034524,2.9586,0.027032,0.0010813,0.10813,25.027,23.669,2.9586,0.10813,4.204,1.94733333333333,8.18658933333333,2.89119180604638,-0.0674081939536233,-2.27838146263852,"PETG","Flat",110,3,"PETG 110%_3.txt"
5.75121,23.769,0.034668,2.9711,0.027177,0.0010871,0.10871,25.027,23.769,2.9711,0.10871,4.204,1.94733333333333,8.18658933333333,2.90340690514666,-0.0676930948533387,-2.27838493666786,"PETG","Flat",110,3,"PETG 110%_3.txt"
5.76994,23.869,0.034813,2.9836,0.027321,0.0010929,0.10929,25.028,23.869,2.9836,0.10929,4.204,1.94733333333333,8.18658933333333,2.91562200424695,-0.0679779957530542,-2.27838838158782,"PETG","Flat",110,3,"PETG 110%_3.txt"
5.78868,23.97,0.034957,2.9962,0.027466,0.0010986,0.10986,25.028,23.97,2.9962,0.10986,4.204,1.94733333333333,8.18658933333333,2.92795925433823,-0.0682407456617664,-2.27757645223171,"PETG","Flat",110,3,"PETG 110%_3.txt"
5.80741,24.07,0.035102,3.0087,0.02761,0.0011044,0.11044,25.028,24.07,3.0087,0.11044,4.204,1.94733333333333,8.18658933333333,2.94017435343852,-0.0685256465614819,-2.27758322735673,"PETG","Flat",110,3,"PETG 110%_3.txt"
5.82614,24.17,0.035246,3.0213,0.027755,0.0011102,0.11102,25.028,24.17,3.0213,0.11102,4.204,1.94733333333333,8.18658933333333,2.9523894525388,-0.0689105474611971,-2.28082439549853,"PETG","Flat",110,3,"PETG 110%_3.txt"
5.84488,24.27,0.03539,3.0338,0.027899,0.001116,0.1116,25.028,24.27,3.0338,0.1116,4.204,1.94733333333333,8.18658933333333,2.96460455163909,-0.0691954483609125,-2.2808177322471,"PETG","Flat",110,3,"PETG 110%_3.txt"
5.86361,24.371,0.035535,3.0464,0.028044,0.0011217,0.11217,25.028,24.371,3.0464,0.11217,4.204,1.94733333333333,8.18658933333333,2.97694180173038,-0.0694581982696252,-2.28000913437583,"PETG","Flat",110,3,"PETG 110%_3.txt"
5.88234,24.471,0.035679,3.0589,0.028188,0.0011275,0.11275,25.028,24.471,3.0589,0.11275,4.204,1.94733333333333,8.18658933333333,2.98915690083066,-0.0697430991693402,-2.28000585731277,"PETG","Flat",110,3,"PETG 110%_3.txt"
5.90108,24.571,0.035824,3.0714,0.028332,0.0011333,0.11333,25.029,24.571,3.0714,0.11333,4.204,1.94733333333333,8.18658933333333,3.00137199993094,-0.0700280000690556,-2.28000260692374,"PETG","Flat",110,3,"PETG 110%_3.txt"
5.91981,24.672,0.035968,3.084,0.028477,0.0011391,0.11391,25.029,24.672,3.084,0.11391,4.204,1.94733333333333,8.18658933333333,3.01370925002223,-0.0702907499777683,-2.27920719772271,"PETG","Flat",110,3,"PETG 110%_3.txt"
5.93854,24.772,0.036113,3.0965,0.028621,0.0011449,0.11449,25.029,24.772,3.0965,0.11449,4.204,1.94733333333333,8.18658933333333,3.02592434912252,-0.0705756508774833,-2.2792071977227,"PETG","Flat",110,3,"PETG 110%_3.txt"
5.95728,24.872,0.036257,3.1091,0.028766,0.0011506,0.11506,25.029,24.872,3.1091,0.11506,4.204,1.94733333333333,8.18658933333333,3.0381394482228,-0.070960551777199,-2.28235025496764,"PETG","Flat",110,3,"PETG 110%_3.txt"
5.97601,24.973,0.036402,3.1216,0.02891,0.0011564,0.11564,25.029,24.973,3.1216,0.11564,4.204,1.94733333333333,8.18658933333333,3.05047669831409,-0.0711233016859114,-2.27842457989209,"PETG","Flat",110,3,"PETG 110%_3.txt"
5.99474,25.073,0.036546,3.1341,0.029055,0.0011622,0.11622,25.029,25.073,3.1341,0.11622,4.204,1.94733333333333,8.18658933333333,3.06269179741437,-0.0714082025856269,-2.27842770127395,"PETG","Flat",110,3,"PETG 110%_3.txt"
6.01348,25.173,0.036691,3.1467,0.029199,0.001168,0.1168,25.029,25.173,3.1467,0.1168,4.204,1.94733333333333,8.18658933333333,3.07490689651466,-0.0717931034853421,-2.28153632330194,"PETG","Flat",110,3,"PETG 110%_3.txt"
6.03221,25.274,0.036835,3.1592,0.029344,0.0011737,0.11737,25.03,25.274,3.1592,0.11737,4.204,1.94733333333333,8.18658933333333,3.08724414660595,-0.0719558533940541,-2.27766059110072,"PETG","Flat",110,3,"PETG 110%_3.txt"
6.05095,25.374,0.036979,3.1718,0.029488,0.0011795,0.11795,25.03,25.374,3.1718,0.11795,4.204,1.94733333333333,8.18658933333333,3.09945924570623,-0.0723407542937702,-2.28074766043793,"PETG","Flat",110,3,"PETG 110%_3.txt"
6.06968,25.474,0.037124,3.1843,0.029633,0.0011853,0.11853,25.03,25.474,3.1843,0.11853,4.204,1.94733333333333,8.18658933333333,3.11167434480651,-0.0726256551934852,-2.28074161333685,"PETG","Flat",110,3,"PETG 110%_3.txt"
6.08841,25.575,0.037268,3.1968,0.029777,0.0011911,0.11911,25.03,25.575,3.1968,0.11911,4.204,1.94733333333333,8.18658933333333,3.1240115948978,-0.0727884051021976,-2.27691457401769,"PETG","Flat",110,3,"PETG 110%_3.txt"
6.10715,25.675,0.037413,3.2094,0.029921,0.0011969,0.11969,25.03,25.675,3.2094,0.11969,4.204,1.94733333333333,8.18658933333333,3.13622669399809,-0.0731733060019129,-2.27996840536901,"PETG","Flat",110,3,"PETG 110%_3.txt"
6.12588,25.775,0.037557,3.2219,0.030066,0.0012026,0.12026,25.03,25.775,3.2219,0.12026,4.204,1.94733333333333,8.18658933333333,3.14844179309837,-0.0734582069016287,-2.279965452113,"PETG","Flat",110,3,"PETG 110%_3.txt"
6.14461,25.876,0.037702,3.2345,0.03021,0.0012084,0.12084,25.03,25.876,3.2345,0.12084,4.204,1.94733333333333,8.18658933333333,3.16077904318966,-0.073720956810341,-2.27920719772271,"PETG","Flat",110,3,"PETG 110%_3.txt"
6.16335,25.976,0.037846,3.247,0.030355,0.0012142,0.12142,25.031,25.976,3.247,0.12142,4.204,1.94733333333333,8.18658933333333,3.17299414228994,-0.074005857710056,-2.2792071977227,"PETG","Flat",110,3,"PETG 110%_3.txt"
6.18208,26.076,0.037991,3.2595,0.030499,0.00122,0.122,25.031,26.076,3.2595,0.122,4.204,1.94733333333333,8.18658933333333,3.18520924139023,-0.0742907586097714,-2.2792071977227,"PETG","Flat",110,3,"PETG 110%_3.txt"
6.20081,26.177,0.038135,3.2721,0.030644,0.0012257,0.12257,25.031,26.177,3.2721,0.12257,4.204,1.94733333333333,8.18658933333333,3.19754649148152,-0.0745535085184841,-2.27846057634192,"PETG","Flat",110,3,"PETG 110%_3.txt"
6.21955,26.277,0.03828,3.2846,0.030788,0.0012315,0.12315,25.031,26.277,3.2846,0.12315,4.204,1.94733333333333,8.18658933333333,3.2097615905818,-0.0748384094181995,-2.27846341771295,"PETG","Flat",110,3,"PETG 110%_3.txt"
6.23828,26.377,0.038424,3.2972,0.030933,0.0012373,0.12373,25.031,26.377,3.2972,0.12373,4.204,1.94733333333333,8.18658933333333,3.22197668968209,-0.0752233103179147,-2.28143001085511,"PETG","Flat",110,3,"PETG 110%_3.txt"
6.25701,26.478,0.038568,3.3097,0.031077,0.0012431,0.12431,25.031,26.478,3.3097,0.12431,4.204,1.94733333333333,8.18658933333333,3.23431393977337,-0.0753860602266267,-2.27773091901462,"PETG","Flat",110,3,"PETG 110%_3.txt"
6.27575,26.578,0.038713,3.3222,0.031222,0.0012489,0.12489,25.032,26.578,3.3222,0.12489,4.204,1.94733333333333,8.18658933333333,3.24652903887366,-0.0756709611263426,-2.27773647361214,"PETG","Flat",110,3,"PETG 110%_3.txt"
6.29448,26.678,0.038857,3.3348,0.031366,0.0012546,0.12546,25.032,26.678,3.3348,0.12546,4.204,1.94733333333333,8.18658933333333,3.25874413797394,-0.0760558620260579,-2.28067236494116,"PETG","Flat",110,3,"PETG 110%_3.txt"
6.31322,26.779,0.039002,3.3473,0.03151,0.0012604,0.12604,25.032,26.779,3.3473,0.12604,4.204,1.94733333333333,8.18658933333333,3.27108138806523,-0.0762186119347703,-2.27701765407254,"PETG","Flat",110,3,"PETG 110%_3.txt"
6.33195,26.879,0.039146,3.3599,0.031655,0.0012662,0.12662,25.032,26.879,3.3599,0.12662,4.204,1.94733333333333,8.18658933333333,3.28329648716551,-0.0766035128344855,-2.27993430859506,"PETG","Flat",110,3,"PETG 110%_3.txt"
6.35068,26.979,0.039291,3.3724,0.031799,0.001272,0.1272,25.032,26.979,3.3724,0.1272,4.204,1.94733333333333,8.18658933333333,3.2955115862658,-0.076888413734201,-2.27993161351563,"PETG","Flat",110,3,"PETG 110%_3.txt"
6.36942,27.08,0.039435,3.3849,0.031944,0.0012778,0.12778,25.032,27.08,3.3849,0.12778,4.204,1.94733333333333,8.18658933333333,3.30784883635709,-0.0770511636429139,-2.27632023524813,"PETG","Flat",110,3,"PETG 110%_3.txt"
6.38815,27.18,0.03958,3.3975,0.032088,0.0012835,0.12835,25.032,27.18,3.3975,0.12835,4.204,1.94733333333333,8.18658933333333,3.32006393545737,-0.0774360645426286,-2.2792071977227,"PETG","Flat",110,3,"PETG 110%_3.txt"
6.40688,27.28,0.039724,3.41,0.032233,0.0012893,0.12893,25.033,27.28,3.41,0.12893,4.204,1.94733333333333,8.18658933333333,3.33227903455766,-0.0777209654423441,-2.2792071977227,"PETG","Flat",110,3,"PETG 110%_3.txt"
6.42562,27.381,0.039869,3.4226,0.032377,0.0012951,0.12951,25.033,27.381,3.4226,0.12951,4.204,1.94733333333333,8.18658933333333,3.34461628464894,-0.0779837153510567,-2.27849340708984,"PETG","Flat",110,3,"PETG 110%_3.txt"
6.44435,27.481,0.040013,3.4351,0.032522,0.0013009,0.13009,25.033,27.481,3.4351,0.13009,4.204,1.94733333333333,8.18658933333333,3.35683138374923,-0.0782686162507717,-2.2784960045056,"PETG","Flat",110,3,"PETG 110%_3.txt"
6.46308,27.581,0.040157,3.4477,0.032666,0.0013066,0.13066,25.033,27.581,3.4477,0.13066,4.204,1.94733333333333,8.18658933333333,3.36904648284951,-0.0786535171504874,-2.28133297997179,"PETG","Flat",110,3,"PETG 110%_3.txt"
6.48182,27.682,0.040302,3.4602,0.032811,0.0013124,0.13124,25.033,27.682,3.4602,0.13124,4.204,1.94733333333333,8.18658933333333,3.3813837329408,-0.0788162670591999,-2.27779512916016,"PETG","Flat",110,3,"PETG 110%_3.txt"
6.50055,27.782,0.040446,3.4727,0.032955,0.0013182,0.13182,25.033,27.782,3.4727,0.13182,4.204,1.94733333333333,8.18658933333333,3.39359883204108,-0.0791011679589153,-2.2778002119076,"PETG","Flat",110,3,"PETG 110%_3.txt"
6.51928,27.882,0.040591,3.4853,0.033099,0.001324,0.1324,25.033,27.882,3.4853,0.1324,4.204,1.94733333333333,8.18658933333333,3.40581393114137,-0.0794860688586305,-2.28060909702552,"PETG","Flat",110,3,"PETG 110%_3.txt"
6.53802,27.983,0.040735,3.4978,0.033244,0.0013298,0.13298,25.034,27.983,3.4978,0.13298,4.204,1.94733333333333,8.18658933333333,3.41815118123266,-0.0796488187673425,-2.27711186366695,"PETG","Flat",110,3,"PETG 110%_3.txt"
6.55675,28.083,0.04088,3.5104,0.033388,0.0013355,0.13355,25.034,28.083,3.5104,0.13355,4.204,1.94733333333333,8.18658933333333,3.43036628033294,-0.0800337196670586,-2.27990313545632,"PETG","Flat",110,3,"PETG 110%_3.txt"
6.57549,28.183,0.041024,3.5229,0.033533,0.0013413,0.13413,25.034,28.183,3.5229,0.13413,4.204,1.94733333333333,8.18658933333333,3.44258137943323,-0.0803186205667736,-2.27990066612091,"PETG","Flat",110,3,"PETG 110%_3.txt"
6.59422,28.284,0.041169,3.5354,0.033677,0.0013471,0.13471,25.034,28.284,3.5354,0.13471,4.204,1.94733333333333,8.18658933333333,3.45491862952451,-0.0804813704754861,-2.27644313162545,"PETG","Flat",110,3,"PETG 110%_3.txt"
6.61295,28.384,0.041313,3.548,0.033822,0.0013529,0.13529,25.034,28.384,3.548,0.13529,4.204,1.94733333333333,8.18658933333333,3.4671337286248,-0.0808662713752013,-2.2792071977227,"PETG","Flat",110,3,"PETG 110%_3.txt"
6.63169,28.484,0.041458,3.5605,0.033966,0.0013586,0.13586,25.034,28.484,3.5605,0.13586,4.204,1.94733333333333,8.18658933333333,3.47934882772508,-0.0811511722749167,-2.2792071977227,"PETG","Flat",110,3,"PETG 110%_3.txt"
6.65042,28.584,0.041602,3.5731,0.034111,0.0013644,0.13644,25.034,28.584,3.5731,0.13644,4.204,1.94733333333333,8.18658933333333,3.49156392682537,-0.0815360731746324,-2.28194209998691,"PETG","Flat",110,3,"PETG 110%_3.txt"
6.66915,28.685,0.041746,3.5856,0.034255,0.0013702,0.13702,25.035,28.685,3.5856,0.13702,4.204,1.94733333333333,8.18658933333333,3.50390117691666,-0.0816988230833449,-2.27852585573809,"PETG","Flat",110,3,"PETG 110%_3.txt"
6.68789,28.785,0.041891,3.5981,0.0344,0.001376,0.1376,25.035,28.785,3.5981,0.1376,4.204,1.94733333333333,8.18658933333333,3.51611627601694,-0.0819837239830599,-2.27852822275812,"PETG","Flat",110,3,"PETG 110%_3.txt"
6.70662,28.885,0.042035,3.6107,0.034544,0.0013818,0.13818,25.035,28.885,3.6107,0.13818,4.204,1.94733333333333,8.18658933333333,3.52833137511722,-0.0823686248827751,-2.28123701450619,"PETG","Flat",110,3,"PETG 110%_3.txt"
6.72535,28.986,0.04218,3.6232,0.034688,0.0013875,0.13875,25.035,28.986,3.6232,0.13875,4.204,1.94733333333333,8.18658933333333,3.54066862520851,-0.082531374791488,-2.27785865509737,"PETG","Flat",110,3,"PETG 110%_3.txt"
6.74409,29.086,0.042324,3.6358,0.034833,0.0013933,0.13933,25.035,29.086,3.6358,0.13933,4.204,1.94733333333333,8.18658933333333,3.5528837243088,-0.0829162756912036,-2.28055106692347,"PETG","Flat",110,3,"PETG 110%_3.txt"
6.76282,29.168,0.042469,3.646,0.034977,0.0013991,0.13991,25.035,29.168,3.646,0.13991,4.204,1.94733333333333,8.18658933333333,3.56290010557103,-0.0830998944289698,-2.2792071977227,"PETG","Flat",110,3,"PETG 110%_3.txt"
6.78155,29.242,0.042613,3.6553,0.035122,0.0014049,0.14049,25.035,29.242,3.6553,0.14049,4.204,1.94733333333333,8.18658933333333,3.57193927890524,-0.0833607210947589,-2.28054389775829,"PETG","Flat",110,3,"PETG 110%_3.txt"
6.80029,29.316,0.042758,3.6645,0.035266,0.0014107,0.14107,25.036,29.316,3.6645,0.14107,4.204,1.94733333333333,8.18658933333333,3.58097845223945,-0.0835215477605482,-2.2792071977227,"PETG","Flat",110,3,"PETG 110%_3.txt"
6.81902,29.39,0.042902,3.6737,0.035411,0.0014164,0.14164,25.036,29.39,3.6737,0.14164,4.204,1.94733333333333,8.18658933333333,3.59001762557366,-0.083682374426338,-2.27787719264877,"PETG","Flat",110,3,"PETG 110%_3.txt"
6.83776,29.464,0.043047,3.683,0.035555,0.0014222,0.14222,25.036,29.464,3.683,0.14222,4.204,1.94733333333333,8.18658933333333,3.59905679890787,-0.0839432010921271,-2.2792071977227,"PETG","Flat",110,3,"PETG 110%_3.txt"
6.85649,29.538,0.043191,3.6922,0.0357,0.001428,0.1428,25.036,29.538,3.6922,0.1428,4.204,1.94733333333333,8.18658933333333,3.60809597224208,-0.0841040277579164,-2.27788385672272,"PETG","Flat",110,3,"PETG 110%_3.txt"
6.87522,29.612,0.043335,3.7014,0.035844,0.0014338,0.14338,25.036,29.612,3.7014,0.14338,4.204,1.94733333333333,8.18658933333333,3.61713514557629,-0.0842648544237061,-2.27656709417264,"PETG","Flat",110,3,"PETG 110%_3.txt"
6.89396,29.685,0.04348,3.7107,0.035989,0.0014395,0.14395,25.036,29.685,3.7107,0.14395,4.204,1.94733333333333,8.18658933333333,3.6260521679195,-0.0846478320804982,-2.2811823127846,"PETG","Flat",110,3,"PETG 110%_3.txt"
6.91269,29.759,0.043624,3.7199,0.036133,0.0014453,0.14453,25.036,29.759,3.7199,0.14453,4.204,1.94733333333333,8.18658933333333,3.63509134125371,-0.0848086587462871,-2.27986394113517,"PETG","Flat",110,3,"PETG 110%_3.txt"
6.93142,29.833,0.043769,3.7291,0.036277,0.0014511,0.14511,25.037,29.833,3.7291,0.14511,4.204,1.94733333333333,8.18658933333333,3.64413051458792,-0.0849694854120768,-2.27855207455088,"PETG","Flat",110,3,"PETG 110%_3.txt"
6.95016,29.907,0.043913,3.7384,0.036422,0.0014569,0.14569,25.037,29.907,3.7384,0.14569,4.204,1.94733333333333,8.18658933333333,3.65316968792213,-0.0852303120778659,-2.27986069114771,"PETG","Flat",110,3,"PETG 110%_3.txt"
