Repository: VipulKohinkar/3D-Printing-Parameter-Optimisation

# 3D Printing Parameter Optimisation: Impact of K-Value on Carbon-Reinforced PETG

## MSc Mechanical Engineering with Management

**Author:** Vipul Kohinkar  
**Project:** MEE7012-SUM  
**Date:** 27 August 2026

---

## Project Overview

This project investigates the influence of flow-rate multiplier (K-value) and build orientation on the tensile behaviour of PETG and carbon-fibre-reinforced PETG (CF-PETG) manufactured using fused deposition modelling (FDM).

The study compares an unreinforced thermoplastic, PETG, with a carbon-fibre-reinforced PETG composite to investigate whether the two materials respond differently to changes in material flow and build orientation.

---

File: 3_Experimental_data/Modulus/Recalculated Stress Strain/Recalculated_Stress_Strain_All_Data.csv (part 145 of 212)
"Time (s)","Load (N)","Machine Extension (mm)","Stress (MPa)","Extension from Preload (mm)","Strain","Percentage Strain","Gauge Length (mm)","Load_N","NEXYGEN_Stress_MPa","Percentage_Strain","Measured_Width_mm","Measured_Thickness_mm","Measured_Area_mm2","Recalculated_Stress_MPa","Stress_Difference_MPa","Stress_Difference_Percent","Material","Orientation","K","Sample","File"
10.4159,48.518,0.070637,6.0647,0.063146,0.0025258,0.25258,25.063,48.518,6.0647,0.25258,4.204,1.94733333333333,8.18658933333333,5.92652178147611,-0.138178218523888,-2.27840154540023,"PETG","Flat",110,3,"PETG 110%_3.txt"
10.4346,48.646,0.070782,6.0808,0.06329,0.0025316,0.25316,25.064,48.646,6.0808,0.25316,4.204,1.94733333333333,8.18658933333333,5.94215710832448,-0.138642891675523,-2.28001071693729,"PETG","Flat",110,3,"PETG 110%_3.txt"
10.4533,48.774,0.070926,6.0968,0.063435,0.0025374,0.25374,25.064,48.774,6.0968,0.25374,4.204,1.94733333333333,8.18658933333333,5.95779243517284,-0.139007564827159,-2.28000860823971,"PETG","Flat",110,3,"PETG 110%_3.txt"
10.4721,48.903,0.071071,6.1128,0.063579,0.0025432,0.25432,25.064,48.903,6.1128,0.25432,4.204,1.94733333333333,8.18658933333333,5.97354991301221,-0.139250086987792,-2.27800822843528,"PETG","Flat",110,3,"PETG 110%_3.txt"
10.4908,49.031,0.071215,6.1288,0.063724,0.0025489,0.25489,25.064,49.031,6.1288,0.25489,4.204,1.94733333333333,8.18658933333333,5.98918523986057,-0.139614760139428,-2.27801135849477,"PETG","Flat",110,3,"PETG 110%_3.txt"
10.5095,49.159,0.071359,6.1449,0.063868,0.0025547,0.25547,25.064,49.159,6.1449,0.25547,4.204,1.94733333333333,8.18658933333333,6.00482056670894,-0.140079433291063,-2.27960476640894,"PETG","Flat",110,3,"PETG 110%_3.txt"
10.5283,49.287,0.071504,6.1609,0.064013,0.0025605,0.25605,25.064,49.287,6.1609,0.25605,4.204,1.94733333333333,8.18658933333333,6.0204558935573,-0.140444106442699,-2.27960373391385,"PETG","Flat",110,3,"PETG 110%_3.txt"
10.547,49.415,0.071648,6.1769,0.064157,0.0025663,0.25663,25.064,49.415,6.1769,0.25663,4.204,1.94733333333333,8.18658933333333,6.03609122040567,-0.140808779594334,-2.2796027067677,"PETG","Flat",110,3,"PETG 110%_3.txt"
10.5657,49.543,0.071793,6.1929,0.064301,0.0025721,0.25721,25.065,49.543,6.1929,0.25721,4.204,1.94733333333333,8.18658933333333,6.05172654725403,-0.14117345274597,-2.27960168492903,"PETG","Flat",110,3,"PETG 110%_3.txt"
10.5845,49.672,0.071937,6.209,0.064446,0.0025778,0.25778,25.065,49.672,6.209,0.25778,4.204,1.94733333333333,8.18658933333333,6.0674840250934,-0.141515974906603,-2.2792071977227,"PETG","Flat",110,3,"PETG 110%_3.txt"
10.6032,49.8,0.072082,6.225,0.06459,0.0025836,0.25836,25.065,49.8,6.225,0.25836,4.204,1.94733333333333,8.18658933333333,6.08311935194176,-0.141880648058238,-2.2792071977227,"PETG","Flat",110,3,"PETG 110%_3.txt"
10.6219,49.928,0.072226,6.241,0.064735,0.0025894,0.25894,25.065,49.928,6.241,0.25894,4.204,1.94733333333333,8.18658933333333,6.09875467879013,-0.142245321209874,-2.2792071977227,"PETG","Flat",110,3,"PETG 110%_3.txt"
10.6407,50.056,0.072371,6.257,0.064879,0.0025952,0.25952,25.065,50.056,6.257,0.25952,4.204,1.94733333333333,8.18658933333333,6.11439000563849,-0.14260999436151,-2.27920719772271,"PETG","Flat",110,3,"PETG 110%_3.txt"
10.6594,50.184,0.072515,6.273,0.065024,0.0026009,0.26009,25.065,50.184,6.273,0.26009,4.204,1.94733333333333,8.18658933333333,6.13002533248685,-0.142974667513145,-2.2792071977227,"PETG","Flat",110,3,"PETG 110%_3.txt"
10.6781,50.313,0.07266,6.2891,0.065168,0.0026067,0.26067,25.065,50.313,6.2891,0.26067,4.204,1.94733333333333,8.18658933333333,6.14578281032622,-0.143317189673778,-2.27881874471352,"PETG","Flat",110,3,"PETG 110%_3.txt"
10.6969,50.441,0.072804,6.3051,0.065313,0.0026125,0.26125,25.066,50.441,6.3051,0.26125,4.204,1.94733333333333,8.18658933333333,6.16141813717459,-0.143681862825414,-2.27881973046286,"PETG","Flat",110,3,"PETG 110%_3.txt"
10.7156,50.483,0.072948,6.3104,0.065457,0.0026183,0.26183,25.066,50.483,6.3104,0.26183,4.204,1.94733333333333,8.18658933333333,6.16654847879671,-0.143851521203294,-2.27959433955524,"PETG","Flat",110,3,"PETG 110%_3.txt"
10.7343,50.423,0.073093,6.3029,0.065602,0.0026241,0.26241,25.066,50.423,6.3029,0.26241,4.204,1.94733333333333,8.18658933333333,6.15921941933654,-0.143680580663465,-2.27959480022632,"PETG","Flat",110,3,"PETG 110%_3.txt"
10.7531,50.364,0.073237,6.2955,0.065746,0.0026298,0.26298,25.066,50.364,6.2955,0.26298,4.204,1.94733333333333,8.18658933333333,6.15201251086737,-0.143487489132633,-2.2792071977227,"PETG","Flat",110,3,"PETG 110%_3.txt"
10.7718,50.307,0.073382,6.2884,0.06589,0.0026356,0.26356,25.066,50.307,6.2884,0.26356,4.204,1.94733333333333,8.18658933333333,6.14504990438021,-0.143350095619795,-2.27959569397294,"PETG","Flat",110,3,"PETG 110%_3.txt"
10.7905,50.412,0.073526,6.3014,0.066035,0.0026414,0.26414,25.066,50.412,6.3014,0.26414,4.204,1.94733333333333,8.18658933333333,6.1578757584355,-0.143524241564497,-2.27765641864501,"PETG","Flat",110,3,"PETG 110%_3.txt"
10.8093,50.516,0.073671,6.3145,0.066179,0.0026472,0.26472,25.066,50.516,6.3145,0.26472,4.204,1.94733333333333,8.18658933333333,6.1705794614998,-0.1439205385002,-2.2792071977227,"PETG","Flat",110,3,"PETG 110%_3.txt"
10.828,50.621,0.073815,6.3276,0.066324,0.002653,0.2653,25.067,50.621,6.3276,0.2653,4.204,1.94733333333333,8.18658933333333,6.1834053155551,-0.144194684444901,-2.27882110823853,"PETG","Flat",110,3,"PETG 110%_3.txt"
10.8467,50.726,0.07396,6.3407,0.066468,0.0026587,0.26587,25.067,50.726,6.3407,0.26587,4.204,1.94733333333333,8.18658933333333,6.1962311696104,-0.144468830389602,-2.27843661408996,"PETG","Flat",110,3,"PETG 110%_3.txt"
10.8655,50.83,0.074104,6.3538,0.066613,0.0026645,0.26645,25.067,50.83,6.3538,0.26645,4.204,1.94733333333333,8.18658933333333,6.20893487267469,-0.144865127325306,-2.27997619259823,"PETG","Flat",110,3,"PETG 110%_3.txt"
10.8842,50.935,0.074249,6.3669,0.066757,0.0026703,0.26703,25.067,50.935,6.3669,0.26703,4.204,1.94733333333333,8.18658933333333,6.22176072672999,-0.145139273270007,-2.27959090405075,"PETG","Flat",110,3,"PETG 110%_3.txt"
10.9029,51.04,0.074393,6.3799,0.066902,0.0026761,0.26761,25.067,51.04,6.3799,0.26761,4.204,1.94733333333333,8.18658933333333,6.23458658078529,-0.145313419214709,-2.27767549984653,"PETG","Flat",110,3,"PETG 110%_3.txt"
10.9217,51.144,0.074537,6.393,0.067046,0.0026818,0.26818,25.067,51.144,6.393,0.26818,4.204,1.94733333333333,8.18658933333333,6.24729028384959,-0.145709716150412,-2.2792071977227,"PETG","Flat",110,3,"PETG 110%_3.txt"
10.9404,51.249,0.074682,6.4061,0.067191,0.0026876,0.26876,25.067,51.249,6.4061,0.26876,4.204,1.94733333333333,8.18658933333333,6.26011613790489,-0.145983862095114,-2.27882583935801,"PETG","Flat",110,3,"PETG 110%_3.txt"
10.9591,51.354,0.074826,6.4192,0.067335,0.0026934,0.26934,25.068,51.354,6.4192,0.26934,4.204,1.94733333333333,8.18658933333333,6.27294199196019,-0.146258008039815,-2.27844603750957,"PETG","Flat",110,3,"PETG 110%_3.txt"
10.9779,51.458,0.074971,6.4323,0.067479,0.0026992,0.26992,25.068,51.458,6.4323,0.26992,4.204,1.94733333333333,8.18658933333333,6.28564569502448,-0.146654304975518,-2.27996680775956,"PETG","Flat",110,3,"PETG 110%_3.txt"
10.9966,51.563,0.075115,6.4454,0.067624,0.002705,0.2705,25.068,51.563,6.4454,0.2705,4.204,1.94733333333333,8.18658933333333,6.29847154907978,-0.146928450920219,-2.27958623080366,"PETG","Flat",110,3,"PETG 110%_3.txt"
11.0153,51.668,0.07526,6.4584,0.067768,0.0027107,0.27107,25.068,51.668,6.4584,0.27107,4.204,1.94733333333333,8.18658933333333,6.31129740313508,-0.14710259686492,-2.27769411719498,"PETG","Flat",110,3,"PETG 110%_3.txt"
11.0341,51.772,0.075404,6.4715,0.067913,0.0027165,0.27165,25.068,51.772,6.4715,0.27165,4.204,1.94733333333333,8.18658933333333,6.32400110619938,-0.147498893800624,-2.2792071977227,"PETG","Flat",110,3,"PETG 110%_3.txt"
11.0528,51.877,0.075549,6.4846,0.068057,0.0027223,0.27223,25.068,51.877,6.4846,0.27223,4.204,1.94733333333333,8.18658933333333,6.33682696025467,-0.147773039745326,-2.27883045593138,"PETG","Flat",110,3,"PETG 110%_3.txt"
11.0715,51.982,0.075693,6.4977,0.068202,0.0027281,0.27281,25.068,51.982,6.4977,0.27281,4.204,1.94733333333333,8.18658933333333,6.34965281430997,-0.148047185690027,-2.27845523323679,"PETG","Flat",110,3,"PETG 110%_3.txt"
11.0903,52.086,0.075838,6.5108,0.068346,0.0027338,0.27338,25.069,52.086,6.5108,0.27338,4.204,1.94733333333333,8.18658933333333,6.36235651737427,-0.148443482625731,-2.27995764922484,"PETG","Flat",110,3,"PETG 110%_3.txt"
11.109,52.191,0.075982,6.5239,0.068491,0.0027396,0.27396,25.069,52.191,6.5239,0.27396,4.204,1.94733333333333,8.18658933333333,6.37518237142957,-0.148717628570432,-2.27958167001995,"PETG","Flat",110,3,"PETG 110%_3.txt"
11.1277,52.295,0.076126,6.5369,0.068635,0.0027454,0.27454,25.069,52.295,6.5369,0.27454,4.204,1.94733333333333,8.18658933333333,6.38788607449386,-0.149013925506136,-2.27958092530306,"PETG","Flat",110,3,"PETG 110%_3.txt"
11.1465,52.4,0.076271,6.55,0.06878,0.0027512,0.27512,25.069,52.4,6.55,0.27512,4.204,1.94733333333333,8.18658933333333,6.40071192854916,-0.149288071450837,-2.2792071977227,"PETG","Flat",110,3,"PETG 110%_3.txt"
11.1652,52.505,0.076415,6.5631,0.068924,0.002757,0.2757,25.069,52.505,6.5631,0.2757,4.204,1.94733333333333,8.18658933333333,6.41353778260446,-0.149562217395538,-2.27883496206882,"PETG","Flat",110,3,"PETG 110%_3.txt"
11.1839,52.609,0.07656,6.5762,0.069068,0.0027627,0.27627,25.069,52.609,6.5762,0.27627,4.204,1.94733333333333,8.18658933333333,6.42624148566876,-0.149958514331241,-2.28032168016851,"PETG","Flat",110,3,"PETG 110%_3.txt"
11.2027,52.714,0.076704,6.5893,0.069213,0.0027685,0.27685,25.069,52.714,6.5893,0.27685,4.204,1.94733333333333,8.18658933333333,6.43906733972406,-0.150232660275943,-2.279948708906,"PETG","Flat",110,3,"PETG 110%_3.txt"
11.2214,52.819,0.076849,6.6024,0.069357,0.0027743,0.27743,25.07,52.819,6.6024,0.27743,4.204,1.94733333333333,8.18658933333333,6.45189319377936,-0.150506806220644,-2.27957721768817,"PETG","Flat",110,3,"PETG 110%_3.txt"
11.2401,52.923,0.076993,6.6154,0.069502,0.0027801,0.27801,25.07,52.923,6.6154,0.27801,4.204,1.94733333333333,8.18658933333333,6.46459689684365,-0.150803103156348,-2.27957649055761,"PETG","Flat",110,3,"PETG 110%_3.txt"
11.2589,53.028,0.077138,6.6285,0.069646,0.0027859,0.27859,25.07,53.028,6.6285,0.27859,4.204,1.94733333333333,8.18658933333333,6.47742275089895,-0.151077249101049,-2.2792071977227,"PETG","Flat",110,3,"PETG 110%_3.txt"
11.2776,53.133,0.077282,6.6416,0.069791,0.0027916,0.27916,25.07,53.133,6.6416,0.27916,4.204,1.94733333333333,8.18658933333333,6.49024860495425,-0.151351395045751,-2.2788393616862,"PETG","Flat",110,3,"PETG 110%_3.txt"
11.2963,53.237,0.077427,6.6547,0.069935,0.0027974,0.27974,25.07,53.237,6.6547,0.27974,4.204,1.94733333333333,8.18658933333333,6.50295230801855,-0.151747691981454,-2.28030853353951,"PETG","Flat",110,3,"PETG 110%_3.txt"
11.3151,53.342,0.077571,6.6678,0.07008,0.0028032,0.28032,25.07,53.342,6.6678,0.28032,4.204,1.94733333333333,8.18658933333333,6.51577816207384,-0.152021837926156,-2.27993997909589,"PETG","Flat",110,3,"PETG 110%_3.txt"
11.3338,53.447,0.077715,6.6809,0.070224,0.002809,0.2809,25.071,53.447,6.6809,0.2809,4.204,1.94733333333333,8.18658933333333,6.52860401612914,-0.152295983870856,-2.27957286998543,"PETG","Flat",110,3,"PETG 110%_3.txt"
11.3525,53.551,0.07786,6.6939,0.070369,0.0028147,0.28147,25.071,53.551,6.6939,0.28147,4.204,1.94733333333333,8.18658933333333,6.54130771919344,-0.152592280806561,-2.27957215982552,"PETG","Flat",110,3,"PETG 110%_3.txt"
11.3713,53.656,0.078004,6.707,0.070513,0.0028205,0.28205,25.071,53.656,6.707,0.28205,4.204,1.94733333333333,8.18658933333333,6.55413357324874,-0.152866426751261,-2.2792071977227,"PETG","Flat",110,3,"PETG 110%_3.txt"
11.39,53.761,0.078149,6.7201,0.070657,0.0028263,0.28263,25.071,53.761,6.7201,0.28263,4.204,1.94733333333333,8.18658933333333,6.56695942730404,-0.153140572695962,-2.27884365851642,"PETG","Flat",110,3,"PETG 110%_3.txt"
11.4087,53.865,0.078293,6.7332,0.070802,0.0028321,0.28321,25.071,53.865,6.7332,0.28321,4.204,1.94733333333333,8.18658933333333,6.57966313036833,-0.153536869631666,-2.28029569345432,"PETG","Flat",110,3,"PETG 110%_3.txt"
11.4275,53.97,0.078438,6.7463,0.070946,0.0028379,0.28379,25.071,53.97,6.7463,0.28379,4.204,1.94733333333333,8.18658933333333,6.59248898442363,-0.153811015576368,-2.27993145244605,"PETG","Flat",110,3,"PETG 110%_3.txt"
11.4462,54.075,0.078582,6.7594,0.071091,0.0028436,0.28436,25.071,54.075,6.7594,0.28436,4.204,1.94733333333333,8.18658933333333,6.60531483847893,-0.154085161521069,-2.2795686232664,"PETG","Flat",110,3,"PETG 110%_3.txt"
11.4649,54.179,0.078727,6.7724,0.071235,0.0028494,0.28494,25.072,54.179,6.7724,0.28494,4.204,1.94733333333333,8.18658933333333,6.61801854154323,-0.154381458456773,-2.27956792948988,"PETG","Flat",110,3,"PETG 110%_3.txt"
11.4837,54.284,0.078871,6.7855,0.07138,0.0028552,0.28552,25.072,54.284,6.7855,0.28552,4.204,1.94733333333333,8.18658933333333,6.63084439559853,-0.154655604401474,-2.2792071977227,"PETG","Flat",110,3,"PETG 110%_3.txt"
11.5024,54.389,0.079015,6.7986,0.071524,0.002861,0.2861,25.072,54.389,6.7986,0.2861,4.204,1.94733333333333,8.18658933333333,6.64367024965383,-0.154929750346175,-2.27884785612,"PETG","Flat",110,3,"PETG 110%_3.txt"
11.5212,54.493,0.07916,6.8117,0.071669,0.0028667,0.28667,25.072,54.493,6.8117,0.28667,4.204,1.94733333333333,8.18658933333333,6.65637395271812,-0.155326047281878,-2.28028314931483,"PETG","Flat",110,3,"PETG 110%_3.txt"
11.5399,54.598,0.079304,6.8248,0.071813,0.0028725,0.28725,25.072,54.598,6.8248,0.28725,4.204,1.94733333333333,8.18658933333333,6.66919980677342,-0.15560019322658,-2.27992312194614,"PETG","Flat",110,3,"PETG 110%_3.txt"
11.5586,54.703,0.079449,6.8379,0.071958,0.0028783,0.28783,25.072,54.703,6.8379,0.28783,4.204,1.94733333333333,8.18658933333333,6.68202566082872,-0.155874339171281,-2.27956447405316,"PETG","Flat",110,3,"PETG 110%_3.txt"
11.5774,54.807,0.079593,6.8509,0.072102,0.0028841,0.28841,25.072,54.807,6.8509,0.28841,4.204,1.94733333333333,8.18658933333333,6.69472936389301,-0.156170636106985,-2.27956379609957,"PETG","Flat",110,3,"PETG 110%_3.txt"
11.5961,54.912,0.079738,6.864,0.072246,0.0028899,0.28899,25.073,54.912,6.864,0.28899,4.204,1.94733333333333,8.18658933333333,6.70755521794831,-0.156444782051686,-2.2792071977227,"PETG","Flat",110,3,"PETG 110%_3.txt"
11.6148,55.017,0.079882,6.8771,0.072391,0.0028956,0.28956,25.073,55.017,6.8771,0.28956,4.204,1.94733333333333,8.18658933333333,6.72038107200361,-0.156718927996387,-2.27885195789485,"PETG","Flat",110,3,"PETG 110%_3.txt"
11.6336,55.121,0.080027,6.8902,0.072535,0.0029014,0.29014,25.073,55.121,6.8902,0.29014,4.204,1.94733333333333,8.18658933333333,6.73308477506791,-0.157115224932091,-2.28027089100593,"PETG","Flat",110,3,"PETG 110%_3.txt"
11.6523,55.226,0.080171,6.9033,0.07268,0.0029072,0.29072,25.073,55.226,6.9033,0.29072,4.204,1.94733333333333,8.18658933333333,6.74591062912321,-0.157389370876793,-2.27991498090468,"PETG","Flat",110,3,"PETG 110%_3.txt"
11.671,55.331,0.080316,6.9164,0.072824,0.002913,0.2913,25.073,55.331,6.9164,0.2913,4.204,1.94733333333333,8.18658933333333,6.75873648317851,-0.157663516821493,-2.2795604190257,"PETG","Flat",110,3,"PETG 110%_3.txt"
11.6898,55.435,0.08046,6.9294,0.072969,0.0029187,0.29187,25.073,55.435,6.9294,0.29187,4.204,1.94733333333333,8.18658933333333,6.7714401862428,-0.157959813757198,-2.27955975635982,"PETG","Flat",110,3,"PETG 110%_3.txt"
11.7085,55.54,0.080604,6.9425,0.073113,0.0029245,0.29245,25.073,55.54,6.9425,0.29245,4.204,1.94733333333333,8.18658933333333,6.7842660402981,-0.158233959701898,-2.2792071977227,"PETG","Flat",110,3,"PETG 110%_3.txt"
11.7272,55.645,0.080749,6.9556,0.073258,0.0029303,0.29303,25.074,55.645,6.9556,0.29303,4.204,1.94733333333333,8.18658933333333,6.7970918943534,-0.158508105646598,-2.27885596708549,"PETG","Flat",110,3,"PETG 110%_3.txt"
11.746,55.749,0.080893,6.9687,0.073402,0.0029361,0.29361,25.074,55.749,6.9687,0.29361,4.204,1.94733333333333,8.18658933333333,6.8097955974177,-0.158904402582303,-2.28025890886827,"PETG","Flat",110,3,"PETG 110%_3.txt"
11.7647,55.854,0.081038,6.9818,0.073547,0.0029419,0.29419,25.074,55.854,6.9818,0.29419,4.204,1.94733333333333,8.18658933333333,6.82262145147299,-0.159178548527005,-2.27990702293112,"PETG","Flat",110,3,"PETG 110%_3.txt"
11.7834,55.959,0.081182,6.9949,0.073691,0.0029476,0.29476,25.074,55.959,6.9949,0.29476,4.204,1.94733333333333,8.18658933333333,6.83544730552829,-0.159452694471706,-2.27955645501302,"PETG","Flat",110,3,"PETG 110%_3.txt"
11.8022,56.063,0.081327,7.0079,0.073835,0.0029534,0.29534,25.074,56.063,7.0079,0.29534,4.204,1.94733333333333,8.18658933333333,6.84815100859259,-0.15974899140741,-2.27955580712353,"PETG","Flat",110,3,"PETG 110%_3.txt"
11.8209,56.168,0.081471,7.021,0.07398,0.0029592,0.29592,25.074,56.168,7.021,0.29592,4.204,1.94733333333333,8.18658933333333,6.86097686264789,-0.160023137352111,-2.2792071977227,"PETG","Flat",110,3,"PETG 110%_3.txt"
11.8396,56.273,0.081616,7.0341,0.074124,0.002965,0.2965,25.074,56.273,7.0341,0.2965,4.204,1.94733333333333,8.18658933333333,6.87380271670319,-0.160297283296811,-2.27885988679164,"PETG","Flat",110,3,"PETG 110%_3.txt"
11.8584,56.377,0.08176,7.0472,0.074269,0.0029708,0.29708,25.075,56.377,7.0472,0.29708,4.204,1.94733333333333,8.18658933333333,6.88650641976748,-0.160693580232516,-2.28024719367288,"PETG","Flat",110,3,"PETG 110%_3.txt"
11.8771,56.482,0.081905,7.0603,0.074413,0.0029765,0.29765,25.075,56.482,7.0603,0.29765,4.204,1.94733333333333,8.18658933333333,6.89933227382278,-0.160967726177216,-2.27989924191913,"PETG","Flat",110,3,"PETG 110%_3.txt"
11.8958,56.587,0.082049,7.0734,0.074558,0.0029823,0.29823,25.075,56.587,7.0734,0.29823,4.204,1.94733333333333,8.18658933333333,6.91215812787808,-0.161241872121918,-2.2795525789849,"PETG","Flat",110,3,"PETG 110%_3.txt"
11.9146,56.691,0.082193,7.0864,0.074702,0.0029881,0.29881,25.075,56.691,7.0864,0.29881,4.204,1.94733333333333,8.18658933333333,6.92486183094238,-0.161538169057622,-2.27955194538302,"PETG","Flat",110,3,"PETG 110%_3.txt"
11.9333,56.796,0.082338,7.0995,0.074847,0.0029939,0.29939,25.075,56.796,7.0995,0.29939,4.204,1.94733333333333,8.18658933333333,6.93768768499768,-0.161812315002323,-2.2792071977227,"PETG","Flat",110,3,"PETG 110%_3.txt"
11.952,56.901,0.082482,7.1126,0.074991,0.0029996,0.29996,25.075,56.901,7.1126,0.29996,4.204,1.94733333333333,8.18658933333333,6.95051353905298,-0.162086460947023,-2.27886371997614,"PETG","Flat",110,3,"PETG 110%_3.txt"
11.9708,57.005,0.082627,7.1257,0.075135,0.0030054,0.30054,25.075,57.005,7.1257,0.30054,4.204,1.94733333333333,8.18658933333333,6.96321724211727,-0.162482757882728,-2.2802357365975,"PETG","Flat",110,3,"PETG 110%_3.txt"
11.9895,57.11,0.082771,7.1388,0.07528,0.0030112,0.30112,25.076,57.11,7.1388,0.30112,4.204,1.94733333333333,8.18658933333333,6.97604309617257,-0.162756903827429,-2.279891632031,"PETG","Flat",110,3,"PETG 110%_3.txt"
12.0082,57.215,0.082916,7.1519,0.075424,0.003017,0.3017,25.076,57.215,7.1519,0.3017,4.204,1.94733333333333,8.18658933333333,6.98886895022787,-0.163031049772131,-2.27954878804416,"PETG","Flat",110,3,"PETG 110%_3.txt"
12.027,57.319,0.08306,7.1649,0.075569,0.0030228,0.30228,25.076,57.319,7.1649,0.30228,4.204,1.94733333333333,8.18658933333333,7.00157265329217,-0.163327346707835,-2.27954816826243,"PETG","Flat",110,3,"PETG 110%_3.txt"
12.0457,57.424,0.083205,7.178,0.075713,0.0030285,0.30285,25.076,57.424,7.178,0.30285,4.204,1.94733333333333,8.18658933333333,7.01439850734746,-0.163601492652536,-2.2792071977227,"PETG","Flat",110,3,"PETG 110%_3.txt"
12.0644,57.529,0.083349,7.1911,0.075858,0.0030343,0.30343,25.076,57.529,7.1911,0.30343,4.204,1.94733333333333,8.18658933333333,7.02722436140276,-0.163875638597236,-2.27886746947248,"PETG","Flat",110,3,"PETG 110%_3.txt"
12.0832,57.633,0.083494,7.2042,0.076002,0.0030401,0.30401,25.076,57.633,7.2042,0.30401,4.204,1.94733333333333,8.18658933333333,7.03992806446706,-0.16427193553294,-2.28022452920436,"PETG","Flat",110,3,"PETG 110%_3.txt"
12.1019,57.738,0.083638,7.2173,0.076147,0.0030459,0.30459,25.076,57.738,7.2173,0.30459,4.204,1.94733333333333,8.18658933333333,7.05275391852236,-0.164546081477641,-2.27988418768294,"PETG","Flat",110,3,"PETG 110%_3.txt"
12.1206,57.843,0.083782,7.2303,0.076291,0.0030516,0.30516,25.077,57.843,7.2303,0.30516,4.204,1.94733333333333,8.18658933333333,7.06557977257766,-0.164720227422342,-2.27819353861309,"PETG","Flat",110,3,"PETG 110%_3.txt"
12.1394,57.947,0.083927,7.2434,0.076436,0.0030574,0.30574,25.077,57.947,7.2434,0.30574,4.204,1.94733333333333,8.18658933333333,7.07828347564195,-0.165116524358047,-2.27954447301056,"PETG","Flat",110,3,"PETG 110%_3.txt"
12.1581,58.052,0.084071,7.2565,0.07658,0.0030632,0.30632,25.077,58.052,7.2565,0.30632,4.204,1.94733333333333,8.18658933333333,7.09110932969725,-0.165390670302748,-2.2792071977227,"PETG","Flat",110,3,"PETG 110%_3.txt"
12.1768,58.157,0.084216,7.2696,0.076724,0.003069,0.3069,25.077,58.157,7.2696,0.3069,4.204,1.94733333333333,8.18658933333333,7.10393518375255,-0.165664816247449,-2.27887113799176,"PETG","Flat",110,3,"PETG 110%_3.txt"
12.1956,58.261,0.08436,7.2827,0.076869,0.0030748,0.30748,25.077,58.261,7.2827,0.30748,4.204,1.94733333333333,8.18658933333333,7.11663888681685,-0.166061113183153,-2.28021356341951,"PETG","Flat",110,3,"PETG 110%_3.txt"
12.2143,58.366,0.084505,7.2958,0.077013,0.0030805,0.30805,25.077,58.366,7.2958,0.30805,4.204,1.94733333333333,8.18658933333333,7.12946474087215,-0.166335259127854,-2.27987690353153,"PETG","Flat",110,3,"PETG 110%_3.txt"
12.233,58.471,0.084649,7.3088,0.077158,0.0030863,0.30863,25.077,58.471,7.3088,0.30863,4.204,1.94733333333333,8.18658933333333,7.14229059492744,-0.166509405072556,-2.27820442579569,"PETG","Flat",110,3,"PETG 110%_3.txt"
12.2518,58.575,0.084794,7.3219,0.077302,0.0030921,0.30921,25.078,58.575,7.3219,0.30921,4.204,1.94733333333333,8.18658933333333,7.15499429799174,-0.166905702008259,-2.27954085699421,"PETG","Flat",110,3,"PETG 110%_3.txt"
12.2705,58.68,0.084938,7.335,0.077447,0.0030979,0.30979,25.078,58.68,7.335,0.30979,4.204,1.94733333333333,8.18658933333333,7.16782015204704,-0.16717984795296,-2.2792071977227,"PETG","Flat",110,3,"PETG 110%_3.txt"
12.2892,58.785,0.085083,7.3481,0.077591,0.0031036,0.31036,25.078,58.785,7.3481,0.31036,4.204,1.94733333333333,8.18658933333333,7.18064600610234,-0.167453993897661,-2.27887472812919,"PETG","Flat",110,3,"PETG 110%_3.txt"
12.308,58.889,0.085227,7.3612,0.077736,0.0031094,0.31094,25.078,58.889,7.3612,0.31094,4.204,1.94733333333333,8.18658933333333,7.19334970916664,-0.167850290833365,-2.28020283151341,"PETG","Flat",110,3,"PETG 110%_3.txt"
12.3267,58.994,0.085371,7.3743,0.07788,0.0031152,0.31152,25.078,58.994,7.3743,0.31152,4.204,1.94733333333333,8.18658933333333,7.20617556322193,-0.168124436778066,-2.27986977446084,"PETG","Flat",110,3,"PETG 110%_3.txt"
12.3454,59.099,0.085516,7.3873,0.078025,0.003121,0.3121,25.078,59.099,7.3873,0.3121,4.204,1.94733333333333,8.18658933333333,7.21900141727723,-0.168298582722768,-2.27821508159636,"PETG","Flat",110,3,"PETG 110%_3.txt"
12.3642,59.203,0.08566,7.4004,0.078169,0.0031268,0.31268,25.078,59.203,7.4004,0.31268,4.204,1.94733333333333,8.18658933333333,7.23170512034153,-0.168694879658471,-2.27953731769189,"PETG","Flat",110,3,"PETG 110%_3.txt"
12.3829,59.308,0.085805,7.4135,0.078313,0.0031325,0.31325,25.079,59.308,7.4135,0.31325,4.204,1.94733333333333,8.18658933333333,7.24453097439683,-0.168969025603173,-2.2792071977227,"PETG","Flat",110,3,"PETG 110%_3.txt"
12.4016,59.413,0.085949,7.4266,0.078458,0.0031383,0.31383,25.079,59.413,7.4266,0.31383,4.204,1.94733333333333,8.18658933333333,7.25735682845213,-0.169243171547873,-2.27887824237031,"PETG","Flat",110,3,"PETG 110%_3.txt"
12.4204,59.517,0.086094,7.4397,0.078602,0.0031441,0.31441,25.079,59.517,7.4397,0.31441,4.204,1.94733333333333,8.18658933333333,7.27006053151642,-0.169639468483577,-2.28019232608274,"PETG","Flat",110,3,"PETG 110%_3.txt"
12.4391,59.622,0.086238,7.4528,0.078747,0.0031499,0.31499,25.079,59.622,7.4528,0.31499,4.204,1.94733333333333,8.18658933333333,7.28288638557172,-0.169913614428278,-2.2798627955705,"PETG","Flat",110,3,"PETG 110%_3.txt"
12.4578,59.727,0.086383,7.4658,0.078891,0.0031557,0.31557,25.079,59.727,7.4658,0.31557,4.204,1.94733333333333,8.18658933333333,7.29571223962702,-0.17008776037298,-2.27822551331378,"PETG","Flat",110,3,"PETG 110%_3.txt"
12.4766,59.831,0.086527,7.4789,0.079036,0.0031614,0.31614,25.079,59.831,7.4789,0.31614,4.204,1.94733333333333,8.18658933333333,7.30841594269132,-0.170484057308683,-2.279533852688,"PETG","Flat",110,3,"PETG 110%_3.txt"
12.4953,59.936,0.086672,7.492,0.07918,0.0031672,0.31672,25.079,59.936,7.492,0.31672,4.204,1.94733333333333,8.18658933333333,7.32124179674662,-0.170758203253385,-2.2792071977227,"PETG","Flat",110,3,"PETG 110%_3.txt"
12.514,60.041,0.086816,7.5051,0.079325,0.003173,0.3173,25.08,60.041,7.5051,0.3173,4.204,1.94733333333333,8.18658933333333,7.33406765080191,-0.171032349198086,-2.27888168309664,"PETG","Flat",110,3,"PETG 110%_3.txt"
12.5328,60.145,0.08696,7.5182,0.079469,0.0031788,0.31788,25.08,60.145,7.5182,0.31788,4.204,1.94733333333333,8.18658933333333,7.34677135386621,-0.17142864613379,-2.28018204003338,"PETG","Flat",110,3,"PETG 110%_3.txt"
12.5515,60.25,0.087105,7.5313,0.079614,0.0031845,0.31845,25.08,60.25,7.5313,0.31845,4.204,1.94733333333333,8.18658933333333,7.35959720792151,-0.171702792078491,-2.27985596216444,"PETG","Flat",110,3,"PETG 110%_3.txt"
12.5702,60.355,0.087249,7.5443,0.079758,0.0031903,0.31903,25.08,60.355,7.5443,0.31903,4.204,1.94733333333333,8.18658933333333,7.37242306197681,-0.171876938023193,-2.27823572794285,"PETG","Flat",110,3,"PETG 110%_3.txt"
12.589,60.459,0.087394,7.5574,0.079902,0.0031961,0.31961,25.08,60.459,7.5574,0.31961,4.204,1.94733333333333,8.18658933333333,7.3851267650411,-0.172273234958896,-2.27953045966729,"PETG","Flat",110,3,"PETG 110%_3.txt"
12.6077,60.564,0.087538,7.5705,0.080047,0.0032019,0.32019,25.08,60.564,7.5705,0.32019,4.204,1.94733333333333,8.18658933333333,7.3979526190964,-0.172547380903597,-2.2792071977227,"PETG","Flat",110,3,"PETG 110%_3.txt"
12.6264,60.669,0.087683,7.5836,0.080191,0.0032077,0.32077,25.08,60.669,7.5836,0.32077,4.204,1.94733333333333,8.18658933333333,7.4107784731517,-0.172821526848298,-2.27888505259109,"PETG","Flat",110,3,"PETG 110%_3.txt"
12.6452,60.773,0.087827,7.5967,0.080336,0.0032134,0.32134,25.081,60.773,7.5967,0.32134,4.204,1.94733333333333,8.18658933333333,7.423482176216,-0.173217823784002,-2.28017196656446,"PETG","Flat",110,3,"PETG 110%_3.txt"
12.6639,60.878,0.087972,7.6098,0.08048,0.0032192,0.32192,25.081,60.878,7.6098,0.32192,4.204,1.94733333333333,8.18658933333333,7.4363080302713,-0.173491969728703,-2.27984926974037,"PETG","Flat",110,3,"PETG 110%_3.txt"
12.6826,60.983,0.088116,7.6228,0.080625,0.003225,0.3225,25.081,60.983,7.6228,0.3225,4.204,1.94733333333333,8.18658933333333,7.4491338843266,-0.173666115673404,-2.27824573219032,"PETG","Flat",110,3,"PETG 110%_3.txt"
12.7014,61.087,0.088261,7.6359,0.080769,0.0032308,0.32308,25.081,61.087,7.6359,0.32308,4.204,1.94733333333333,8.18658933333333,7.46183758739089,-0.174062412609108,-2.2795271364097,"PETG","Flat",110,3,"PETG 110%_3.txt"
12.7201,61.192,0.088405,7.649,0.080914,0.0032365,0.32365,25.081,61.192,7.649,0.32365,4.204,1.94733333333333,8.18658933333333,7.47466344144619,-0.17433655855381,-2.2792071977227,"PETG","Flat",110,3,"PETG 110%_3.txt"
12.7388,61.295,0.088549,7.6619,0.081058,0.0032423,0.32423,25.081,61.295,7.6619,0.32423,4.204,1.94733333333333,8.18658933333333,7.48724499351948,-0.174655006480516,-2.27952605072523,"PETG","Flat",110,3,"PETG 110%_3.txt"
12.7576,61.398,0.088694,7.6748,0.081203,0.0032481,0.32481,25.081,61.398,7.6748,0.32481,4.204,1.94733333333333,8.18658933333333,7.49982654559278,-0.174973454407223,-2.2798438318552,"PETG","Flat",110,3,"PETG 110%_3.txt"
12.7763,61.502,0.088838,7.6877,0.081347,0.0032539,0.32539,25.082,61.502,7.6877,0.32539,4.204,1.94733333333333,8.18658933333333,7.51253024865707,-0.175169751342927,-2.27857163186554,"PETG","Flat",110,3,"PETG 110%_3.txt"
12.795,61.605,0.088983,7.7006,0.081491,0.0032597,0.32597,25.082,61.605,7.7006,0.32597,4.204,1.94733333333333,8.18658933333333,7.52511180073037,-0.175488199269633,-2.27888994714221,"PETG","Flat",110,3,"PETG 110%_3.txt"
12.8138,61.708,0.089127,7.7135,0.081636,0.0032654,0.32654,25.082,61.708,7.7135,0.32654,4.204,1.94733333333333,8.18658933333333,7.53769335280366,-0.175806647196341,-2.2792071977227,"PETG","Flat",110,3,"PETG 110%_3.txt"
12.8325,61.811,0.089272,7.7264,0.08178,0.0032712,0.32712,25.082,61.811,7.7264,0.32712,4.204,1.94733333333333,8.18658933333333,7.55027490487695,-0.176125095123047,-2.27952338893983,"PETG","Flat",110,3,"PETG 110%_3.txt"
12.8512,61.915,0.089416,7.7393,0.081925,0.003277,0.3277,25.082,61.915,7.7393,0.3277,4.204,1.94733333333333,8.18658933333333,7.56297860794125,-0.176321392058751,-2.27826020517038,"PETG","Flat",110,3,"PETG 110%_3.txt"
12.87,62.018,0.089561,7.7522,0.082069,0.0032828,0.32828,25.082,62.018,7.7522,0.32828,4.204,1.94733333333333,8.18658933333333,7.57556016001454,-0.176639839985458,-2.27857691991251,"PETG","Flat",110,3,"PETG 110%_3.txt"
12.8887,62.121,0.089705,7.7651,0.082214,0.0032885,0.32885,25.082,62.121,7.7651,0.32885,4.204,1.94733333333333,8.18658933333333,7.58814171208784,-0.176958287912165,-2.27889258235136,"PETG","Flat",110,3,"PETG 110%_3.txt"
12.9074,62.224,0.08985,7.778,0.082358,0.0032943,0.32943,25.083,62.224,7.778,0.32943,4.204,1.94733333333333,8.18658933333333,7.60072326416113,-0.177276735838872,-2.2792071977227,"PETG","Flat",110,3,"PETG 110%_3.txt"
12.9262,62.327,0.089994,7.7909,0.082503,0.0033001,0.33001,25.083,62.327,7.7909,0.33001,4.204,1.94733333333333,8.18658933333333,7.61330481623442,-0.177595183765578,-2.27952077122769,"PETG","Flat",110,3,"PETG 110%_3.txt"
12.9449,62.431,0.090138,7.8038,0.082647,0.0033059,0.33059,25.083,62.431,7.8038,0.33059,4.204,1.94733333333333,8.18658933333333,7.62600851929872,-0.177791480701282,-2.27826803225714,"PETG","Flat",110,3,"PETG 110%_3.txt"
12.9636,62.534,0.090283,7.8167,0.082792,0.0033117,0.33117,25.083,62.534,7.8167,0.33117,4.204,1.94733333333333,8.18658933333333,7.63859007137201,-0.17810992862799,-2.27858212069019,"PETG","Flat",110,3,"PETG 110%_3.txt"
12.9824,62.637,0.090427,7.8296,0.082936,0.0033174,0.33174,25.083,62.637,7.8296,0.33174,4.204,1.94733333333333,8.18658933333333,7.6511716234453,-0.178428376554696,-2.27889517414295,"PETG","Flat",110,3,"PETG 110%_3.txt"
13.0011,62.74,0.090572,7.8425,0.08308,0.0033232,0.33232,25.083,62.74,7.8425,0.33232,4.204,1.94733333333333,8.18658933333333,7.6637531755186,-0.178746824481403,-2.2792071977227,"PETG","Flat",110,3,"PETG 110%_3.txt"
13.0198,62.843,0.090716,7.8554,0.083225,0.003329,0.3329,25.084,62.843,7.8554,0.3329,4.204,1.94733333333333,8.18658933333333,7.67633472759189,-0.17906527240811,-2.27951819650317,"PETG","Flat",110,3,"PETG 110%_3.txt"
13.0386,62.947,0.090861,7.8683,0.083369,0.0033348,0.33348,25.084,62.947,7.8683,0.33348,4.204,1.94733333333333,8.18658933333333,7.68903843065619,-0.179261569343812,-2.27827573101957,"PETG","Flat",110,3,"PETG 110%_3.txt"
13.0573,63.05,0.091005,7.8812,0.083514,0.0033406,0.33406,25.084,63.05,7.8812,0.33406,4.204,1.94733333333333,8.18658933333333,7.70161998272948,-0.179580017270521,-2.27858723634117,"PETG","Flat",110,3,"PETG 110%_3.txt"
13.076,63.153,0.09115,7.8941,0.083658,0.0033463,0.33463,25.084,63.153,7.8941,0.33463,4.204,1.94733333333333,8.18658933333333,7.71420153480277,-0.179898465197227,-2.27889772358125,"PETG","Flat",110,3,"PETG 110%_3.txt"
13.0948,63.256,0.091294,7.907,0.083803,0.0033521,0.33521,25.084,63.256,7.907,0.33521,4.204,1.94733333333333,8.18658933333333,7.72678308687607,-0.180216913123934,-2.2792071977227,"PETG","Flat",110,3,"PETG 110%_3.txt"
13.1135,63.36,0.091439,7.9199,0.083947,0.0033579,0.33579,25.084,63.36,7.9199,0.33579,4.204,1.94733333333333,8.18658933333333,7.73948678994036,-0.180413210059638,-2.27797333374964,"PETG","Flat",110,3,"PETG 110%_3.txt"
13.1322,63.463,0.091583,7.9329,0.084092,0.0033637,0.33637,25.084,63.463,7.9329,0.33637,4.204,1.94733333333333,8.18658933333333,7.75206834201366,-0.180831657986345,-2.27951515821887,"PETG","Flat",110,3,"PETG 110%_3.txt"
13.151,63.566,0.091727,7.9458,0.084236,0.0033694,0.33694,25.085,63.566,7.9458,0.33694,4.204,1.94733333333333,8.18658933333333,7.76464989408695,-0.181150105913051,-2.27982211876779,"PETG","Flat",110,3,"PETG 110%_3.txt"
13.1697,63.669,0.091872,7.9587,0.084381,0.0033752,0.33752,25.085,63.669,7.9587,0.33752,4.204,1.94733333333333,8.18658933333333,7.77723144616024,-0.181468553839759,-2.28012808423183,"PETG","Flat",110,3,"PETG 110%_3.txt"
13.1884,63.772,0.092016,7.9716,0.084525,0.003381,0.3381,25.085,63.772,7.9716,0.3381,4.204,1.94733333333333,8.18658933333333,7.78981299823353,-0.181787001766465,-2.28043305944183,"PETG","Flat",110,3,"PETG 110%_3.txt"
13.2072,63.876,0.092161,7.9845,0.084669,0.0033868,0.33868,25.085,63.876,7.9845,0.33868,4.204,1.94733333333333,8.18658933333333,7.80251670129783,-0.181983298702169,-2.27920719772271,"PETG","Flat",110,3,"PETG 110%_3.txt"
13.2259,63.979,0.092305,7.9974,0.084814,0.0033926,0.33926,25.085,63.979,7.9974,0.33926,4.204,1.94733333333333,8.18658933333333,7.81509825337112,-0.182301746628876,-2.27951267448015,"PETG","Flat",110,3,"PETG 110%_3.txt"
13.2446,64.082,0.09245,8.0103,0.084958,0.0033983,0.33983,25.085,64.082,8.0103,0.33983,4.204,1.94733333333333,8.18658933333333,7.82767980544442,-0.182620194555584,-2.27981716734185,"PETG","Flat",110,3,"PETG 110%_3.txt"
13.2634,64.185,0.092594,8.0232,0.085103,0.0034041,0.34041,25.085,64.185,8.0232,0.34041,4.204,1.94733333333333,8.18658933333333,7.84026135751771,-0.182938642482289,-2.28012068105355,"PETG","Flat",110,3,"PETG 110%_3.txt"
13.2821,64.289,0.092739,8.0361,0.085247,0.0034099,0.34099,25.086,64.289,8.0361,0.34099,4.204,1.94733333333333,8.18658933333333,7.85296506058201,-0.183134939417992,-2.27890319207068,"PETG","Flat",110,3,"PETG 110%_3.txt"
13.3008,64.392,0.092883,8.049,0.085392,0.0034157,0.34157,25.086,64.392,8.049,0.34157,4.204,1.94733333333333,8.18658933333333,7.8655466126553,-0.1834533873447,-2.2792071977227,"PETG","Flat",110,3,"PETG 110%_3.txt"
13.3196,64.495,0.093028,8.0619,0.085536,0.0034214,0.34214,25.086,64.495,8.0619,0.34214,4.204,1.94733333333333,8.18658933333333,7.87812816472859,-0.183771835271406,-2.2795102304842,"PETG","Flat",110,3,"PETG 110%_3.txt"
13.3383,64.598,0.093172,8.0748,0.085681,0.0034272,0.34272,25.086,64.598,8.0748,0.34272,4.204,1.94733333333333,8.18658933333333,7.89070971680189,-0.184090283198113,-2.279812295018,"PETG","Flat",110,3,"PETG 110%_3.txt"
13.357,64.701,0.093316,8.0877,0.085825,0.003433,0.3433,25.086,64.701,8.0877,0.3433,4.204,1.94733333333333,8.18658933333333,7.90329126887518,-0.184408731124821,-2.28011339595709,"PETG","Flat",110,3,"PETG 110%_3.txt"
13.3758,64.805,0.093461,8.1006,0.08597,0.0034388,0.34388,25.086,64.805,8.1006,0.34388,4.204,1.94733333333333,8.18658933333333,7.91599497193948,-0.184605028060524,-2.27890561267714,"PETG","Flat",110,3,"PETG 110%_3.txt"
13.3945,64.908,0.093605,8.1135,0.086114,0.0034446,0.34446,25.086,64.908,8.1135,0.34446,4.204,1.94733333333333,8.18658933333333,7.92857652401277,-0.184923475987231,-2.2792071977227,"PETG","Flat",110,3,"PETG 110%_3.txt"
13.4132,65.011,0.09375,8.1264,0.086258,0.0034503,0.34503,25.087,65.011,8.1264,0.34503,4.204,1.94733333333333,8.18658933333333,7.94115807608606,-0.185241923913939,-2.27950782528473,"PETG","Flat",110,3,"PETG 110%_3.txt"
13.432,65.114,0.093894,8.1393,0.086403,0.0034561,0.34561,25.087,65.114,8.1393,0.34561,4.204,1.94733333333333,8.18658933333333,7.95373962815936,-0.185560371840645,-2.27980749991578,"PETG","Flat",110,3,"PETG 110%_3.txt"
13.4507,65.218,0.094039,8.1522,0.086547,0.0034619,0.34619,25.087,65.218,8.1522,0.34619,4.204,1.94733333333333,8.18658933333333,7.96644333122365,-0.185756668776349,-2.27860784544477,"PETG","Flat",110,3,"PETG 110%_3.txt"
13.4694,65.321,0.094183,8.1651,0.086692,0.0034677,0.34677,25.087,65.321,8.1651,0.34677,4.204,1.94733333333333,8.18658933333333,7.97902488329694,-0.186075116703057,-2.27890799504056,"PETG","Flat",110,3,"PETG 110%_3.txt"
13.4882,65.424,0.094328,8.178,0.086836,0.0034734,0.34734,25.087,65.424,8.178,0.34734,4.204,1.94733333333333,8.18658933333333,7.99160643537024,-0.186393564629762,-2.2792071977227,"PETG","Flat",110,3,"PETG 110%_3.txt"
13.5069,65.527,0.094472,8.1909,0.086981,0.0034792,0.34792,25.087,65.527,8.1909,0.34792,4.204,1.94733333333333,8.18658933333333,8.00418798744353,-0.186712012556468,-2.27950545796515,"PETG","Flat",110,3,"PETG 110%_3.txt"
13.5256,65.63,0.094616,8.2038,0.087125,0.003485,0.3485,25.087,65.63,8.2038,0.3485,4.204,1.94733333333333,8.18658933333333,8.01676953951682,-0.187030460483175,-2.27980278021374,"PETG","Flat",110,3,"PETG 110%_3.txt"
13.5444,65.734,0.094761,8.2167,0.08727,0.0034908,0.34908,25.088,65.734,8.2167,0.34908,4.204,1.94733333333333,8.18658933333333,8.02947324258112,-0.18722675741888,-2.27861255028029,"PETG","Flat",110,3,"PETG 110%_3.txt"
13.5631,65.837,0.094905,8.2296,0.087414,0.0034966,0.34966,25.088,65.837,8.2296,0.34966,4.204,1.94733333333333,8.18658933333333,8.04205479465441,-0.187545205345586,-2.2789103400601,"PETG","Flat",110,3,"PETG 110%_3.txt"
13.5818,65.94,0.09505,8.2425,0.087559,0.0035023,0.35023,25.088,65.94,8.2425,0.35023,4.204,1.94733333333333,8.18658933333333,8.05463634672771,-0.187863653272293,-2.2792071977227,"PETG","Flat",110,3,"PETG 110%_3.txt"
13.6006,66.043,0.095194,8.2554,0.087703,0.0035081,0.35081,25.088,66.043,8.2554,0.35081,4.204,1.94733333333333,8.18658933333333,8.067217898801,-0.188182101198999,-2.27950312763765,"PETG","Flat",110,3,"PETG 110%_3.txt"
13.6193,66.146,0.095339,8.2683,0.087847,0.0035139,0.35139,25.088,66.146,8.2683,0.35139,4.204,1.94733333333333,8.18658933333333,8.07979945087429,-0.188500549125708,-2.27979813414738,"PETG","Flat",110,3,"PETG 110%_3.txt"
13.638,66.25,0.095483,8.2812,0.087992,0.0035197,0.35197,25.088,66.25,8.2812,0.35197,4.204,1.94733333333333,8.18658933333333,8.09250315393859,-0.188696846061411,-2.27861718182644,"PETG","Flat",110,3,"PETG 110%_3.txt"
13.6568,66.353,0.095628,8.2941,0.088136,0.0035255,0.35255,25.088,66.353,8.2941,0.35255,4.204,1.94733333333333,8.18658933333333,8.10508470601188,-0.189015293988119,-2.27891264860707,"PETG","Flat",110,3,"PETG 110%_3.txt"
13.6755,66.456,0.095772,8.307,0.088281,0.0035312,0.35312,25.089,66.456,8.307,0.35312,4.204,1.94733333333333,8.18658933333333,8.11766625808518,-0.189333741914824,-2.27920719772269,"PETG","Flat",110,3,"PETG 110%_3.txt"
13.6942,66.559,0.095917,8.3199,0.088425,0.003537,0.3537,25.089,66.559,8.3199,0.3537,4.204,1.94733333333333,8.18658933333333,8.13024781015847,-0.189652189841532,-2.27950083344189,"PETG","Flat",110,3,"PETG 110%_3.txt"
13.713,66.663,0.096061,8.3328,0.08857,0.0035428,0.35428,25.089,66.663,8.3328,0.35428,4.204,1.94733333333333,8.18658933333333,8.14295151322276,-0.189848486777237,-2.27832765429672,"PETG","Flat",110,3,"PETG 110%_3.txt"
13.7317,66.766,0.096205,8.3457,0.088714,0.0035486,0.35486,25.089,66.766,8.3457,0.35486,4.204,1.94733333333333,8.18658933333333,8.15553306529606,-0.190166934703942,-2.2786217417825,"PETG","Flat",110,3,"PETG 110%_3.txt"
13.7504,66.869,0.09635,8.3586,0.088859,0.0035543,0.35543,25.089,66.869,8.3586,0.35543,4.204,1.94733333333333,8.18658933333333,8.16811461736935,-0.190485382630648,-2.27891492152571,"PETG","Flat",110,3,"PETG 110%_3.txt"
13.7692,66.972,0.096494,8.3715,0.089003,0.0035601,0.35601,25.089,66.972,8.3715,0.35601,4.204,1.94733333333333,8.18658933333333,8.18069616944264,-0.190803830557355,-2.27920719772269,"PETG","Flat",110,3,"PETG 110%_3.txt"
13.7879,67.075,0.096639,8.3844,0.089148,0.0035659,0.35659,25.089,67.075,8.3844,0.35659,4.204,1.94733333333333,8.18658933333333,8.19327772151594,-0.191122278484062,-2.27949857454394,"PETG","Flat",110,3,"PETG 110%_3.txt"
13.8066,67.179,0.096783,8.3973,0.089292,0.0035717,0.35717,25.09,67.179,8.3973,0.35717,4.204,1.94733333333333,8.18658933333333,8.20598142458023,-0.191318575419766,-2.27833441010522,"PETG","Flat",110,3,"PETG 110%_3.txt"
13.8254,67.282,0.096928,8.4102,0.089436,0.0035775,0.35775,25.09,67.282,8.4102,0.35775,4.204,1.94733333333333,8.18658933333333,8.21856297665353,-0.191637023346473,-2.2786262317956,"PETG","Flat",110,3,"PETG 110%_3.txt"
13.8441,67.385,0.097072,8.4231,0.089581,0.0035832,0.35832,25.09,67.385,8.4231,0.35832,4.204,1.94733333333333,8.18658933333333,8.23114452872682,-0.191955471273179,-2.27891715963456,"PETG","Flat",110,3,"PETG 110%_3.txt"
