Repository: VipulKohinkar/3D-Printing-Parameter-Optimisation

# 3D Printing Parameter Optimisation: Impact of K-Value on Carbon-Reinforced PETG

## MSc Mechanical Engineering with Management

**Author:** Vipul Kohinkar  
**Project:** MEE7012-SUM  
**Date:** 27 August 2026

---

## Project Overview

This project investigates the influence of flow-rate multiplier (K-value) and build orientation on the tensile behaviour of PETG and carbon-fibre-reinforced PETG (CF-PETG) manufactured using fused deposition modelling (FDM).

The study compares an unreinforced thermoplastic, PETG, with a carbon-fibre-reinforced PETG composite to investigate whether the two materials respond differently to changes in material flow and build orientation.

---

File: 3_Experimental_data/Modulus/Recalculated Stress Strain/Recalculated_Stress_Strain_All_Data.csv (part 146 of 212)
"Time (s)","Load (N)","Machine Extension (mm)","Stress (MPa)","Extension from Preload (mm)","Strain","Percentage Strain","Gauge Length (mm)","Load_N","NEXYGEN_Stress_MPa","Percentage_Strain","Measured_Width_mm","Measured_Thickness_mm","Measured_Area_mm2","Recalculated_Stress_MPa","Stress_Difference_MPa","Stress_Difference_Percent","Material","Orientation","K","Sample","File"
13.8628,67.486,0.097217,8.4358,0.089725,0.003589,0.3589,25.09,67.486,8.4358,0.3589,4.204,1.94733333333333,8.18658933333333,8.24348177881811,-0.192318221181893,-2.27978640060092,"PETG","Flat",110,3,"PETG 110%_3.txt"
13.8816,67.582,0.097361,8.4477,0.08987,0.0035948,0.35948,25.09,67.582,8.4477,0.35948,4.204,1.94733333333333,8.18658933333333,8.25520827395438,-0.192491726045619,-2.27862881074871,"PETG","Flat",110,3,"PETG 110%_3.txt"
13.9003,67.677,0.097506,8.4596,0.090014,0.0036006,0.36006,25.09,67.677,8.4596,0.36006,4.204,1.94733333333333,8.18658933333333,8.26681261809965,-0.192787381900349,-2.27891841104011,"PETG","Flat",110,3,"PETG 110%_3.txt"
13.919,67.773,0.09765,8.4716,0.090159,0.0036063,0.36063,25.09,67.773,8.4716,0.36063,4.204,1.94733333333333,8.18658933333333,8.27853911323592,-0.193060886764076,-2.27891882010572,"PETG","Flat",110,3,"PETG 110%_3.txt"
13.9378,67.868,0.097794,8.4835,0.090303,0.0036121,0.36121,25.091,67.868,8.4835,0.36121,4.204,1.94733333333333,8.18658933333333,8.29014345738119,-0.193356542618805,-2.27920719772269,"PETG","Flat",110,3,"PETG 110%_3.txt"
13.9565,67.964,0.097939,8.4955,0.090448,0.0036179,0.36179,25.091,67.964,8.4955,0.36179,4.204,1.94733333333333,8.18658933333333,8.30186995251747,-0.193630047482532,-2.2792071977227,"PETG","Flat",110,3,"PETG 110%_3.txt"
13.9752,68.059,0.098083,8.5074,0.090592,0.0036237,0.36237,25.091,68.059,8.5074,0.36237,4.204,1.94733333333333,8.18658933333333,8.31347429666274,-0.193925703337262,-2.2794943618175,"PETG","Flat",110,3,"PETG 110%_3.txt"
13.994,68.155,0.098228,8.5194,0.090736,0.0036295,0.36295,25.091,68.155,8.5194,0.36295,4.204,1.94733333333333,8.18658933333333,8.32520079179901,-0.194199208200988,-2.27949395733254,"PETG","Flat",110,3,"PETG 110%_3.txt"
14.0127,68.25,0.098372,8.5313,0.090881,0.0036352,0.36352,25.091,68.25,8.5313,0.36352,4.204,1.94733333333333,8.18658933333333,8.33680513594428,-0.194494864055718,-2.27977991696129,"PETG","Flat",110,3,"PETG 110%_3.txt"
14.0314,68.346,0.098517,8.5432,0.091025,0.003641,0.3641,25.091,68.346,8.5432,0.3641,4.204,1.94733333333333,8.18658933333333,8.34853163108056,-0.194668368919444,-2.27863527623659,"PETG","Flat",110,3,"PETG 110%_3.txt"
14.0502,68.442,0.098661,8.5552,0.09117,0.0036468,0.36468,25.091,68.442,8.5552,0.36468,4.204,1.94733333333333,8.18658933333333,8.36025812621683,-0.194941873783172,-2.27863607844553,"PETG","Flat",110,3,"PETG 110%_3.txt"
14.0689,68.537,0.098806,8.5671,0.091314,0.0036526,0.36526,25.092,68.537,8.5671,0.36526,4.204,1.94733333333333,8.18658933333333,8.3718624703621,-0.1952375296379,-2.27892203473638,"PETG","Flat",110,3,"PETG 110%_3.txt"
14.0877,68.633,0.09895,8.5791,0.091459,0.0036584,0.36584,25.092,68.633,8.5791,0.36584,4.204,1.94733333333333,8.18658933333333,8.38358896549837,-0.195511034501628,-2.27892243360758,"PETG","Flat",110,3,"PETG 110%_3.txt"
14.1064,68.728,0.099095,8.591,0.091603,0.0036641,0.36641,25.092,68.728,8.591,0.36641,4.204,1.94733333333333,8.18658933333333,8.39519330964364,-0.195806690356358,-2.27920719772271,"PETG","Flat",110,3,"PETG 110%_3.txt"
14.1251,68.824,0.099239,8.603,0.091748,0.0036699,0.36699,25.092,68.824,8.603,0.36699,4.204,1.94733333333333,8.18658933333333,8.40691980477992,-0.196080195220084,-2.2792071977227,"PETG","Flat",110,3,"PETG 110%_3.txt"
14.1439,68.919,0.099383,8.6149,0.091892,0.0036757,0.36757,25.092,68.919,8.6149,0.36757,4.204,1.94733333333333,8.18658933333333,8.41852414892519,-0.196375851074814,-2.27949077847466,"PETG","Flat",110,3,"PETG 110%_3.txt"
14.1626,69.015,0.099528,8.6269,0.092037,0.0036815,0.36815,25.092,69.015,8.6269,0.36815,4.204,1.94733333333333,8.18658933333333,8.43025064406146,-0.19664935593854,-2.27949038401442,"PETG","Flat",110,3,"PETG 110%_3.txt"
14.1813,69.11,0.099672,8.6388,0.092181,0.0036872,0.36872,25.092,69.11,8.6388,0.36872,4.204,1.94733333333333,8.18658933333333,8.44185498820673,-0.19694501179327,-2.27977279012444,"PETG","Flat",110,3,"PETG 110%_3.txt"
14.2001,69.206,0.099817,8.6507,0.092325,0.003693,0.3693,25.093,69.206,8.6507,0.3693,4.204,1.94733333333333,8.18658933333333,8.453581483343,-0.197118516656996,-2.27864238335621,"PETG","Flat",110,3,"PETG 110%_3.txt"
14.2188,69.301,0.099961,8.6627,0.09247,0.0036988,0.36988,25.093,69.301,8.6627,0.36988,4.204,1.94733333333333,8.18658933333333,8.46518582748827,-0.197514172511726,-2.28005324565927,"PETG","Flat",110,3,"PETG 110%_3.txt"
14.2375,69.397,0.10011,8.6746,0.092614,0.0037046,0.37046,25.093,69.397,8.6746,0.37046,4.204,1.94733333333333,8.18658933333333,8.47691232262455,-0.197687677375452,-2.27892556861932,"PETG","Flat",110,3,"PETG 110%_3.txt"
14.2563,69.493,0.10025,8.6866,0.092759,0.0037104,0.37104,25.093,69.493,8.6866,0.37104,4.204,1.94733333333333,8.18658933333333,8.48863881776082,-0.197961182239181,-2.27892595767252,"PETG","Flat",110,3,"PETG 110%_3.txt"
14.275,69.588,0.10039,8.6985,0.092903,0.0037161,0.37161,25.093,69.588,8.6985,0.37161,4.204,1.94733333333333,8.18658933333333,8.50024316190609,-0.19825683809391,-2.27920719772271,"PETG","Flat",110,3,"PETG 110%_3.txt"
14.2937,69.684,0.10054,8.7105,0.093048,0.0037219,0.37219,25.093,69.684,8.7105,0.37219,4.204,1.94733333333333,8.18658933333333,8.51196965704236,-0.198530342957635,-2.2792071977227,"PETG","Flat",110,3,"PETG 110%_3.txt"
14.3125,69.779,0.10068,8.7224,0.093192,0.0037277,0.37277,25.093,69.779,8.7224,0.37277,4.204,1.94733333333333,8.18658933333333,8.52357400118763,-0.198825998812366,-2.27948728345829,"PETG","Flat",110,3,"PETG 110%_3.txt"
14.3312,69.875,0.10083,8.7343,0.093337,0.0037335,0.37335,25.094,69.875,8.7343,0.37335,4.204,1.94733333333333,8.18658933333333,8.53530049632391,-0.198999503676092,-2.27836808531985,"PETG","Flat",110,3,"PETG 110%_3.txt"
14.3499,69.97,0.10097,8.7463,0.093481,0.0037392,0.37392,25.094,69.97,8.7463,0.37392,4.204,1.94733333333333,8.18658933333333,8.54690484046918,-0.199395159530821,-2.27976583847823,"PETG","Flat",110,3,"PETG 110%_3.txt"
14.3687,70.066,0.10112,8.7582,0.093626,0.003745,0.3745,25.094,70.066,8.7582,0.3745,4.204,1.94733333333333,8.18658933333333,8.55863133560545,-0.199568664394549,-2.27864931600728,"PETG","Flat",110,3,"PETG 110%_3.txt"
14.3874,70.161,0.10126,8.7702,0.09377,0.0037508,0.37508,25.094,70.161,8.7702,0.37508,4.204,1.94733333333333,8.18658933333333,8.57023567975072,-0.199964320249279,-2.28004287529679,"PETG","Flat",110,3,"PETG 110%_3.txt"
14.4061,70.257,0.10141,8.7821,0.093914,0.0037566,0.37566,25.094,70.257,8.7821,0.37566,4.204,1.94733333333333,8.18658933333333,8.581962174887,-0.200137825113003,-2.2789290159871,"PETG","Flat",110,3,"PETG 110%_3.txt"
14.4249,70.352,0.10155,8.7941,0.094059,0.0037624,0.37624,25.094,70.352,8.7941,0.37624,4.204,1.94733333333333,8.18658933333333,8.59356651903227,-0.200533480967733,-2.2803184062921,"PETG","Flat",110,3,"PETG 110%_3.txt"
14.4436,70.448,0.10169,8.806,0.094203,0.0037681,0.37681,25.094,70.448,8.806,0.37681,4.204,1.94733333333333,8.18658933333333,8.60529301416854,-0.200706985831461,-2.2792071977227,"PETG","Flat",110,3,"PETG 110%_3.txt"
14.4623,70.544,0.10184,8.8179,0.094348,0.0037739,0.37739,25.095,70.544,8.8179,0.37739,4.204,1.94733333333333,8.18658933333333,8.61701950930481,-0.200880490695187,-2.2780989883667,"PETG","Flat",110,3,"PETG 110%_3.txt"
14.4811,70.639,0.10198,8.8299,0.094492,0.0037797,0.37797,25.095,70.639,8.8299,0.37797,4.204,1.94733333333333,8.18658933333333,8.62862385345008,-0.201276146549919,-2.27948387354238,"PETG","Flat",110,3,"PETG 110%_3.txt"
14.4998,70.735,0.10213,8.8418,0.094637,0.0037855,0.37855,25.095,70.735,8.8418,0.37855,4.204,1.94733333333333,8.18658933333333,8.64035034858636,-0.201449651413643,-2.27837828738089,"PETG","Flat",110,3,"PETG 110%_3.txt"
14.5185,70.83,0.10227,8.8538,0.094781,0.0037912,0.37912,25.095,70.83,8.8538,0.37912,4.204,1.94733333333333,8.18658933333333,8.65195469273163,-0.201845307268373,-2.27975905564134,"PETG","Flat",110,3,"PETG 110%_3.txt"
14.5373,70.926,0.10242,8.8657,0.094926,0.003797,0.3797,25.095,70.926,8.8657,0.3797,4.204,1.94733333333333,8.18658933333333,8.6636811878679,-0.202018812132101,-2.27865608053623,"PETG","Flat",110,3,"PETG 110%_3.txt"
14.556,71.021,0.10256,8.8777,0.09507,0.0038028,0.38028,25.095,71.021,8.8777,0.38028,4.204,1.94733333333333,8.18658933333333,8.67528553201317,-0.202414467986831,-2.28003275608357,"PETG","Flat",110,3,"PETG 110%_3.txt"
14.5747,71.117,0.10271,8.8896,0.095215,0.0038086,0.38086,25.096,71.117,8.8896,0.38086,4.204,1.94733333333333,8.18658933333333,8.68701202714944,-0.202587972850555,-2.27893237997835,"PETG","Flat",110,3,"PETG 110%_3.txt"
14.5935,71.212,0.10285,8.9015,0.095359,0.0038144,0.38144,25.096,71.212,8.9015,0.38144,4.204,1.94733333333333,8.18658933333333,8.69861637129471,-0.202883628705287,-2.27920719772271,"PETG","Flat",110,3,"PETG 110%_3.txt"
14.6122,71.308,0.10299,8.9135,0.095503,0.0038201,0.38201,25.096,71.308,8.9135,0.38201,4.204,1.94733333333333,8.18658933333333,8.71034286643099,-0.203157133569013,-2.2792071977227,"PETG","Flat",110,3,"PETG 110%_3.txt"
14.6309,71.403,0.10314,8.9254,0.095648,0.0038259,0.38259,25.096,71.403,8.9254,0.38259,4.204,1.94733333333333,8.18658933333333,8.72194721057626,-0.203452789423741,-2.27948091316626,"PETG","Flat",110,3,"PETG 110%_3.txt"
14.6497,71.499,0.10328,8.9374,0.095792,0.0038317,0.38317,25.096,71.499,8.9374,0.38317,4.204,1.94733333333333,8.18658933333333,8.73367370571253,-0.20372629428747,-2.27948054565612,"PETG","Flat",110,3,"PETG 110%_3.txt"
14.6684,71.595,0.10343,8.9493,0.095937,0.0038375,0.38375,25.096,71.595,8.9493,0.38375,4.204,1.94733333333333,8.18658933333333,8.7454002008488,-0.203899799151195,-2.27838824434531,"PETG","Flat",110,3,"PETG 110%_3.txt"
14.6871,71.69,0.10357,8.9613,0.096081,0.0038433,0.38433,25.096,71.69,8.9613,0.38433,4.204,1.94733333333333,8.18658933333333,8.75700454499407,-0.204295455005925,-2.27975243553865,"PETG","Flat",110,3,"PETG 110%_3.txt"
14.7059,71.786,0.10372,8.9732,0.096226,0.003849,0.3849,25.097,71.786,8.9732,0.3849,4.204,1.94733333333333,8.18658933333333,8.76873104013035,-0.204468959869653,-2.27866268298547,"PETG","Flat",110,3,"PETG 110%_3.txt"
14.7246,71.881,0.10386,8.9851,0.09637,0.0038548,0.38548,25.097,71.881,8.9851,0.38548,4.204,1.94733333333333,8.18658933333333,8.78033538427562,-0.204764615724381,-2.27893530093578,"PETG","Flat",110,3,"PETG 110%_3.txt"
14.7433,71.977,0.10401,8.9971,0.096515,0.0038606,0.38606,25.097,71.977,8.9971,0.38606,4.204,1.94733333333333,8.18658933333333,8.79206187941189,-0.205038120588108,-2.27893566358169,"PETG","Flat",110,3,"PETG 110%_3.txt"
14.7621,72.072,0.10415,9.009,0.096659,0.0038664,0.38664,25.097,72.072,9.009,0.38664,4.204,1.94733333333333,8.18658933333333,8.80366622355716,-0.205333776442838,-2.2792071977227,"PETG","Flat",110,3,"PETG 110%_3.txt"
14.7808,72.168,0.10429,9.021,0.096804,0.0038721,0.38721,25.097,72.168,9.021,0.38721,4.204,1.94733333333333,8.18658933333333,8.81539271869344,-0.205607281306564,-2.2792071977227,"PETG","Flat",110,3,"PETG 110%_3.txt"
14.7995,72.263,0.10444,9.0329,0.096948,0.0038779,0.38779,25.097,72.263,9.0329,0.38779,4.204,1.94733333333333,8.18658933333333,8.82699706283871,-0.205902937161293,-2.27947765569521,"PETG","Flat",110,3,"PETG 110%_3.txt"
14.8183,72.359,0.10458,9.0449,0.097092,0.0038837,0.38837,25.097,72.359,9.0449,0.38837,4.204,1.94733333333333,8.18658933333333,8.83872355797498,-0.206176442025022,-2.27947729687473,"PETG","Flat",110,3,"PETG 110%_3.txt"
14.837,72.454,0.10473,9.0568,0.097237,0.0038895,0.38895,25.098,72.454,9.0568,0.38895,4.204,1.94733333333333,8.18658933333333,8.85032790212025,-0.206472097879752,-2.27974668624406,"PETG","Flat",110,3,"PETG 110%_3.txt"
14.8557,72.55,0.10487,9.0687,0.097381,0.0038953,0.38953,25.098,72.55,9.0687,0.38953,4.204,1.94733333333333,8.18658933333333,8.86205439725652,-0.206645602743478,-2.27866841712129,"PETG","Flat",110,3,"PETG 110%_3.txt"
14.8745,72.646,0.10502,9.0807,0.097526,0.003901,0.3901,25.098,72.646,9.0807,0.3901,4.204,1.94733333333333,8.18658933333333,8.8737808923928,-0.206919107607204,-2.27866912911124,"PETG","Flat",110,3,"PETG 110%_3.txt"
14.8932,72.741,0.10516,9.0926,0.09767,0.0039068,0.39068,25.098,72.741,9.0926,0.39068,4.204,1.94733333333333,8.18658933333333,8.88538523653807,-0.207214763461932,-2.27893851551737,"PETG","Flat",110,3,"PETG 110%_3.txt"
14.9119,72.837,0.10531,9.1046,0.097815,0.0039126,0.39126,25.098,72.837,9.1046,0.39126,4.204,1.94733333333333,8.18658933333333,8.89711173167434,-0.20748826832566,-2.27893886964458,"PETG","Flat",110,3,"PETG 110%_3.txt"
14.9307,72.932,0.10545,9.1165,0.097959,0.0039184,0.39184,25.098,72.932,9.1165,0.39184,4.204,1.94733333333333,8.18658933333333,8.90871607581961,-0.20778392418039,-2.2792071977227,"PETG","Flat",110,3,"PETG 110%_3.txt"
14.9494,73.028,0.10559,9.1285,0.098104,0.0039241,0.39241,25.098,73.028,9.1285,0.39241,4.204,1.94733333333333,8.18658933333333,8.92044257095588,-0.208057429044116,-2.27920719772269,"PETG","Flat",110,3,"PETG 110%_3.txt"
14.9681,73.123,0.10574,9.1404,0.098248,0.0039299,0.39299,25.099,73.123,9.1404,0.39299,4.204,1.94733333333333,8.18658933333333,8.93204691510115,-0.208353084898846,-2.27947447484624,"PETG","Flat",110,3,"PETG 110%_3.txt"
14.9869,73.219,0.10588,9.1524,0.098393,0.0039357,0.39357,25.099,73.219,9.1524,0.39357,4.204,1.94733333333333,8.18658933333333,8.94377341023743,-0.208626589762574,-2.2794741244108,"PETG","Flat",110,3,"PETG 110%_3.txt"
15.0056,73.317,0.10603,9.1647,0.098537,0.0039415,0.39415,25.099,73.317,9.1647,0.39415,4.204,1.94733333333333,8.18658933333333,8.95574420735571,-0.208955792644295,-2.28000690305514,"PETG","Flat",110,3,"PETG 110%_3.txt"
15.0243,73.418,0.10617,9.1772,0.098681,0.0039473,0.39473,25.099,73.418,9.1772,0.39473,4.204,1.94733333333333,8.18658933333333,8.96808145744699,-0.209118542553005,-2.27867478700481,"PETG","Flat",110,3,"PETG 110%_3.txt"
15.0431,73.519,0.10632,9.1898,0.098826,0.003953,0.3953,25.099,73.519,9.1898,0.3953,4.204,1.94733333333333,8.18658933333333,8.98041870753828,-0.209381292461718,-2.27840967661666,"PETG","Flat",110,3,"PETG 110%_3.txt"
15.0618,73.619,0.10646,9.2024,0.09897,0.0039588,0.39588,25.099,73.619,9.2024,0.39588,4.204,1.94733333333333,8.18658933333333,8.99263380663857,-0.209766193361435,-2.27947267410062,"PETG","Flat",110,3,"PETG 110%_3.txt"
15.0805,73.72,0.10661,9.2149,0.099115,0.0039646,0.39646,25.099,73.72,9.2149,0.39646,4.204,1.94733333333333,8.18658933333333,9.00497105672985,-0.209928943270148,-2.27814673268454,"PETG","Flat",110,3,"PETG 110%_3.txt"
15.0993,73.82,0.10675,9.2275,0.099259,0.0039704,0.39704,25.1,73.82,9.2275,0.39704,4.204,1.94733333333333,8.18658933333333,9.01718615583014,-0.210313844169862,-2.2792071977227,"PETG","Flat",110,3,"PETG 110%_3.txt"
15.118,73.921,0.1069,9.2401,0.099404,0.0039761,0.39761,25.1,73.921,9.2401,0.39761,4.204,1.94733333333333,8.18658933333333,9.02952340592143,-0.210576594078574,-2.27894280449967,"PETG","Flat",110,3,"PETG 110%_3.txt"
15.1367,74.021,0.10704,9.2527,0.099548,0.0039819,0.39819,25.1,74.021,9.2527,0.39819,4.204,1.94733333333333,8.18658933333333,9.04173850502171,-0.210961494978291,-2.27999929726772,"PETG","Flat",110,3,"PETG 110%_3.txt"
15.1555,74.122,0.10718,9.2652,0.099693,0.0039877,0.39877,25.1,74.122,9.2652,0.39877,4.204,1.94733333333333,8.18658933333333,9.054075755113,-0.211124244887003,-2.27867984379186,"PETG","Flat",110,3,"PETG 110%_3.txt"
15.1742,74.222,0.10733,9.2778,0.099837,0.0039935,0.39935,25.1,74.222,9.2778,0.39935,4.204,1.94733333333333,8.18658933333333,9.06629085421328,-0.211509145786717,-2.27973383546441,"PETG","Flat",110,3,"PETG 110%_3.txt"
15.1929,74.323,0.10747,9.2904,0.099982,0.0039993,0.39993,25.1,74.323,9.2904,0.39993,4.204,1.94733333333333,8.18658933333333,9.07862810430457,-0.211771895695431,-2.27947015947033,"PETG","Flat",110,3,"PETG 110%_3.txt"
15.2117,74.423,0.10762,9.3029,0.10013,0.004005,0.4005,25.1,74.423,9.3029,0.4005,4.204,1.94733333333333,8.18658933333333,9.09084320340486,-0.212056796595144,-2.27946980613727,"PETG","Flat",110,3,"PETG 110%_3.txt"
15.2304,74.524,0.10776,9.3155,0.10027,0.0040108,0.40108,25.101,74.524,9.3155,0.40108,4.204,1.94733333333333,8.18658933333333,9.10318045349614,-0.212319546503858,-2.2792071977227,"PETG","Flat",110,3,"PETG 110%_3.txt"
15.2491,74.624,0.10791,9.3281,0.10041,0.0040166,0.40166,25.101,74.624,9.3281,0.40166,4.204,1.94733333333333,8.18658933333333,9.11539555259643,-0.212704447403572,-2.28025479361898,"PETG","Flat",110,3,"PETG 110%_3.txt"
15.2679,74.725,0.10805,9.3406,0.10056,0.0040224,0.40224,25.101,74.725,9.3406,0.40224,4.204,1.94733333333333,8.18658933333333,9.12773280268771,-0.212867197312287,-2.27894564923331,"PETG","Flat",110,3,"PETG 110%_3.txt"
15.2866,74.826,0.1082,9.3532,0.1007,0.0040282,0.40282,25.101,74.826,9.3532,0.40282,4.204,1.94733333333333,8.18658933333333,9.140070052779,-0.213129947220999,-2.27868480542487,"PETG","Flat",110,3,"PETG 110%_3.txt"
15.3053,74.926,0.10834,9.3658,0.10085,0.0040339,0.40339,25.101,74.926,9.3658,0.40339,4.204,1.94733333333333,8.18658933333333,9.15228515187929,-0.213514848120713,-2.27972888723561,"PETG","Flat",110,3,"PETG 110%_3.txt"
15.3241,75.027,0.10848,9.3783,0.10099,0.0040397,0.40397,25.101,75.027,9.3783,0.40397,4.204,1.94733333333333,8.18658933333333,9.16462240197057,-0.213677598029426,-2.2784257064652,"PETG","Flat",110,3,"PETG 110%_3.txt"
15.3428,75.127,0.10863,9.3909,0.10114,0.0040455,0.40455,25.101,75.127,9.3909,0.40455,4.204,1.94733333333333,8.18658933333333,9.17683750107086,-0.214062498929142,-2.27946734529323,"PETG","Flat",110,3,"PETG 110%_3.txt"
15.3615,75.228,0.10877,9.4035,0.10128,0.0040513,0.40513,25.102,75.228,9.4035,0.40513,4.204,1.94733333333333,8.18658933333333,9.18917475116215,-0.214325248837854,-2.2792071977227,"PETG","Flat",110,3,"PETG 110%_3.txt"
15.3803,75.328,0.10892,9.416,0.10143,0.004057,0.4057,25.102,75.328,9.416,0.4057,4.204,1.94733333333333,8.18658933333333,9.20138985026243,-0.21461014973757,-2.27920719772271,"PETG","Flat",110,3,"PETG 110%_3.txt"
15.399,75.429,0.10906,9.4286,0.10157,0.0040628,0.40628,25.102,75.429,9.4286,0.40628,4.204,1.94733333333333,8.18658933333333,9.21372710035372,-0.214872899646281,-2.27894809034513,"PETG","Flat",110,3,"PETG 110%_3.txt"
15.4177,75.529,0.10921,9.4412,0.10171,0.0040686,0.40686,25.102,75.529,9.4412,0.40686,4.204,1.94733333333333,8.18658933333333,9.225942199454,-0.215257800545999,-2.27998348245984,"PETG","Flat",110,3,"PETG 110%_3.txt"
15.4365,75.63,0.10935,9.4537,0.10186,0.0040744,0.40744,25.102,75.63,9.4537,0.40744,4.204,1.94733333333333,8.18658933333333,9.23827944954529,-0.215420550454709,-2.27869035885113,"PETG","Flat",110,3,"PETG 110%_3.txt"
15.4552,75.73,0.1095,9.4663,0.102,0.0040802,0.40802,25.102,75.73,9.4663,0.40802,4.204,1.94733333333333,8.18658933333333,9.25049454864557,-0.215805451354425,-2.27972334866236,"PETG","Flat",110,3,"PETG 110%_3.txt"
15.4739,75.831,0.10964,9.4789,0.10215,0.0040859,0.40859,25.102,75.831,9.4789,0.40859,4.204,1.94733333333333,8.18658933333333,9.26283179873686,-0.216068201263136,-2.27946493014101,"PETG","Flat",110,3,"PETG 110%_3.txt"
15.4927,75.932,0.10978,9.4914,0.10229,0.0040917,0.40917,25.103,75.932,9.4914,0.40917,4.204,1.94733333333333,8.18658933333333,9.27516904882815,-0.21623095117185,-2.2781776257649,"PETG","Flat",110,3,"PETG 110%_3.txt"
15.5114,76.032,0.10993,9.504,0.10244,0.0040975,0.40975,25.103,76.032,9.504,0.40975,4.204,1.94733333333333,8.18658933333333,9.28738414792843,-0.216615852071566,-2.27920719772271,"PETG","Flat",110,3,"PETG 110%_3.txt"
15.5301,76.133,0.11007,9.5166,0.10258,0.0041033,0.41033,25.103,76.133,9.5166,0.41033,4.204,1.94733333333333,8.18658933333333,9.29972139801972,-0.216878601980278,-2.27895048631106,"PETG","Flat",110,3,"PETG 110%_3.txt"
15.5489,76.233,0.11022,9.5292,0.10273,0.004109,0.4109,25.103,76.233,9.5292,0.4109,4.204,1.94733333333333,8.18658933333333,9.31193649712001,-0.217263502879993,-2.2799763136464,"PETG","Flat",110,3,"PETG 110%_3.txt"
15.5676,76.334,0.11036,9.5417,0.10287,0.0041148,0.41148,25.103,76.334,9.5417,0.41148,4.204,1.94733333333333,8.18658933333333,9.3242737472113,-0.217426252788705,-2.27869512548817,"PETG","Flat",110,3,"PETG 110%_3.txt"
15.5863,76.434,0.11051,9.5543,0.10302,0.0041206,0.41206,25.103,76.434,9.5543,0.41206,4.204,1.94733333333333,8.18658933333333,9.33648884631158,-0.217811153688421,-2.27971859464766,"PETG","Flat",110,3,"PETG 110%_3.txt"
15.6051,76.535,0.11065,9.5669,0.10316,0.0041264,0.41264,25.103,76.535,9.5669,0.41264,4.204,1.94733333333333,8.18658933333333,9.34882609640287,-0.218073903597135,-2.27946255941983,"PETG","Flat",110,3,"PETG 110%_3.txt"
15.6238,76.635,0.1108,9.5794,0.1033,0.0041322,0.41322,25.104,76.635,9.5794,0.41322,4.204,1.94733333333333,8.18658933333333,9.36104119550315,-0.218358804496848,-2.27946222620256,"PETG","Flat",110,3,"PETG 110%_3.txt"
15.6425,76.736,0.11094,9.592,0.10345,0.0041379,0.41379,25.104,76.736,9.592,0.41379,4.204,1.94733333333333,8.18658933333333,9.37337844559444,-0.218621554405562,-2.27920719772271,"PETG","Flat",110,3,"PETG 110%_3.txt"
15.6613,76.836,0.11108,9.6046,0.10359,0.0041437,0.41437,25.104,76.836,9.6046,0.41437,4.204,1.94733333333333,8.18658933333333,9.38559354469472,-0.219006455305276,-2.28022463512563,"PETG","Flat",110,3,"PETG 110%_3.txt"
15.68,76.937,0.11123,9.6171,0.10374,0.0041495,0.41495,25.104,76.937,9.6171,0.41495,4.204,1.94733333333333,8.18658933333333,9.39793079478601,-0.219169205213991,-2.27895316898016,"PETG","Flat",110,3,"PETG 110%_3.txt"
15.6987,77.038,0.11137,9.6297,0.10388,0.0041553,0.41553,25.104,77.038,9.6297,0.41553,4.204,1.94733333333333,8.18658933333333,9.4102680448773,-0.219431955122701,-2.2786998050064,"PETG","Flat",110,3,"PETG 110%_3.txt"
15.7175,77.138,0.11152,9.6423,0.10403,0.004161,0.4161,25.104,77.138,9.6423,0.4161,4.204,1.94733333333333,8.18658933333333,9.42248314397758,-0.219816856022417,-2.27971392740754,"PETG","Flat",110,3,"PETG 110%_3.txt"
15.7362,77.239,0.11166,9.6548,0.10417,0.0041668,0.41668,25.104,77.239,9.6548,0.41668,4.204,1.94733333333333,8.18658933333333,9.43482039406887,-0.21997960593113,-2.27844808728435,"PETG","Flat",110,3,"PETG 110%_3.txt"
15.7549,77.339,0.11181,9.6674,0.10432,0.0041726,0.41726,25.105,77.339,9.6674,0.41726,4.204,1.94733333333333,8.18658933333333,9.44703549316915,-0.220364506830846,-2.27945990474011,"PETG","Flat",110,3,"PETG 110%_3.txt"
15.7737,77.44,0.11195,9.68,0.10446,0.0041784,0.41784,25.105,77.44,9.68,0.41784,4.204,1.94733333333333,8.18658933333333,9.45937274326044,-0.220627256739558,-2.27920719772271,"PETG","Flat",110,3,"PETG 110%_3.txt"
15.7924,77.54,0.1121,9.6925,0.1046,0.0041842,0.41842,25.105,77.54,9.6925,0.41842,4.204,1.94733333333333,8.18658933333333,9.47158784236073,-0.220912157639273,-2.2792071977227,"PETG","Flat",110,3,"PETG 110%_3.txt"
15.8111,77.641,0.11224,9.7051,0.10475,0.0041899,0.41899,25.105,77.641,9.7051,0.41899,4.204,1.94733333333333,8.18658933333333,9.48392509245202,-0.221174907547985,-2.27895547235974,"PETG","Flat",110,3,"PETG 110%_3.txt"
15.8299,77.741,0.11238,9.7177,0.10489,0.0041957,0.41957,25.105,77.741,9.7177,0.41957,4.204,1.94733333333333,8.18658933333333,9.4961401915523,-0.221559808447701,-2.27996139464792,"PETG","Flat",110,3,"PETG 110%_3.txt"
15.8486,77.842,0.11253,9.7302,0.10504,0.0042015,0.42015,25.105,77.842,9.7302,0.42015,4.204,1.94733333333333,8.18658933333333,9.50847744164359,-0.221722558356413,-2.27870504569704,"PETG","Flat",110,3,"PETG 110%_3.txt"
15.8673,77.942,0.11267,9.7428,0.10518,0.0042073,0.42073,25.105,77.942,9.7428,0.42073,4.204,1.94733333333333,8.18658933333333,9.52069254074387,-0.222107459256129,-2.27970870033388,"PETG","Flat",110,3,"PETG 110%_3.txt"
15.8861,78.043,0.11282,9.7554,0.10533,0.0042131,0.42131,25.106,78.043,9.7554,0.42131,4.204,1.94733333333333,8.18658933333333,9.53302979083516,-0.22237020916484,-2.27945762515981,"PETG","Flat",110,3,"PETG 110%_3.txt"
15.9048,78.144,0.11296,9.7679,0.10547,0.0042188,0.42188,25.106,78.144,9.7679,0.42188,4.204,1.94733333333333,8.18658933333333,9.54536704092645,-0.222532959073552,-2.27820676986407,"PETG","Flat",110,3,"PETG 110%_3.txt"
15.9235,78.244,0.11311,9.7805,0.10562,0.0042246,0.42246,25.106,78.244,9.7805,0.42246,4.204,1.94733333333333,8.18658933333333,9.55758214002673,-0.222917859973268,-2.2792071977227,"PETG","Flat",110,3,"PETG 110%_3.txt"
15.9423,78.345,0.11325,9.7931,0.10576,0.0042304,0.42304,25.106,78.345,9.7931,0.42304,4.204,1.94733333333333,8.18658933333333,9.56991939011802,-0.223180609881982,-2.27895773434339,"PETG","Flat",110,3,"PETG 110%_3.txt"
15.961,78.446,0.1134,9.8058,0.1059,0.0042362,0.42362,25.106,78.446,9.8058,0.42362,4.204,1.94733333333333,8.18658933333333,9.58225664020931,-0.223543359790694,-2.27970547829544,"PETG","Flat",110,3,"PETG 110%_3.txt"
15.9797,78.548,0.11354,9.8185,0.10605,0.0042419,0.42419,25.106,78.548,9.8185,0.42419,4.204,1.94733333333333,8.18658933333333,9.5947160412916,-0.223783958708403,-2.27920719772269,"PETG","Flat",110,3,"PETG 110%_3.txt"
15.9985,78.65,0.11368,9.8312,0.10619,0.0042477,0.42477,25.106,78.65,9.8312,0.42477,4.204,1.94733333333333,8.18658933333333,9.60717544237389,-0.224024557626112,-2.27871020451331,"PETG","Flat",110,3,"PETG 110%_3.txt"
16.0172,78.752,0.11383,9.8439,0.10634,0.0042535,0.42535,25.107,78.752,9.8439,0.42535,4.204,1.94733333333333,8.18658933333333,9.61963484345618,-0.224265156543822,-2.27821449368464,"PETG","Flat",110,3,"PETG 110%_3.txt"
16.0359,78.853,0.11397,9.8567,0.10648,0.0042593,0.42593,25.107,78.853,9.8567,0.42593,4.204,1.94733333333333,8.18658933333333,9.63197209354746,-0.224727906452536,-2.2799507589004,"PETG","Flat",110,3,"PETG 110%_3.txt"
16.0547,78.955,0.11412,9.8694,0.10663,0.0042651,0.42651,25.107,78.955,9.8694,0.42651,4.204,1.94733333333333,8.18658933333333,9.64443149462975,-0.224968505370246,-2.27945473250902,"PETG","Flat",110,3,"PETG 110%_3.txt"
16.0734,79.057,0.11426,9.8821,0.10677,0.0042708,0.42708,25.107,79.057,9.8821,0.42708,4.204,1.94733333333333,8.18658933333333,9.65689089571205,-0.225209104287954,-2.27895998105619,"PETG","Flat",110,3,"PETG 110%_3.txt"
16.0921,79.158,0.11441,9.8948,0.10692,0.0042766,0.42766,25.107,79.158,9.8948,0.42766,4.204,1.94733333333333,8.18658933333333,9.66922814580333,-0.225571854196668,-2.27970099644932,"PETG","Flat",110,3,"PETG 110%_3.txt"
16.1109,79.26,0.11455,9.9075,0.10706,0.0042824,0.42824,25.107,79.26,9.9075,0.42824,4.204,1.94733333333333,8.18658933333333,9.68168754688562,-0.225812453114376,-2.27920719772269,"PETG","Flat",110,3,"PETG 110%_3.txt"
16.1296,79.362,0.1147,9.9202,0.1072,0.0042882,0.42882,25.107,79.362,9.9202,0.42882,4.204,1.94733333333333,8.18658933333333,9.69414694796791,-0.226053052032086,-2.27871466333426,"PETG","Flat",110,3,"PETG 110%_3.txt"
16.1483,79.464,0.11484,9.9329,0.10735,0.0042939,0.42939,25.108,79.464,9.9329,0.42939,4.204,1.94733333333333,8.18658933333333,9.7066063490502,-0.226293650949795,-2.27822338843435,"PETG","Flat",110,3,"PETG 110%_3.txt"
16.1671,79.565,0.11498,9.9457,0.10749,0.0042997,0.42997,25.108,79.565,9.9457,0.42997,4.204,1.94733333333333,8.18658933333333,9.71894359914149,-0.226756400858509,-2.27994410507565,"PETG","Flat",110,3,"PETG 110%_3.txt"
16.1858,79.667,0.11513,9.9584,0.10764,0.0043055,0.43055,25.108,79.667,9.9584,0.43055,4.204,1.94733333333333,8.18658933333333,9.73140300022378,-0.226996999776217,-2.2794525202464,"PETG","Flat",110,3,"PETG 110%_3.txt"
16.2045,79.769,0.11527,9.9711,0.10778,0.0043113,0.43113,25.108,79.769,9.9711,0.43113,4.204,1.94733333333333,8.18658933333333,9.74386240130607,-0.227237598693927,-2.27896218766161,"PETG","Flat",110,3,"PETG 110%_3.txt"
16.2233,79.87,0.11542,9.9838,0.10793,0.0043171,0.43171,25.108,79.87,9.9838,0.43171,4.204,1.94733333333333,8.18658933333333,9.75619965139736,-0.227600348602641,-2.27969659450951,"PETG","Flat",110,3,"PETG 110%_3.txt"
16.242,79.972,0.11556,9.9965,0.10807,0.0043228,0.43228,25.108,79.972,9.9965,0.43228,4.204,1.94733333333333,8.18658933333333,9.76865905247965,-0.227840947520349,-2.27920719772269,"PETG","Flat",110,3,"PETG 110%_3.txt"
16.2607,80.074,0.11571,10.009,0.10822,0.0043286,0.43286,25.109,80.074,10.009,0.43286,4.204,1.94733333333333,8.18658933333333,9.78111845356194,-0.227881546438059,-2.27676637464341,"PETG","Flat",110,3,"PETG 110%_3.txt"
16.2795,80.176,0.11585,10.022,0.10836,0.0043344,0.43344,25.109,80.176,10.022,0.43344,4.204,1.94733333333333,8.18658933333333,9.79357785464423,-0.228422145355768,-2.27920719772269,"PETG","Flat",110,3,"PETG 110%_3.txt"
16.2982,80.277,0.116,10.035,0.1085,0.0043402,0.43402,25.109,80.277,10.035,0.43402,4.204,1.94733333333333,8.18658933333333,9.80591510473552,-0.229084895264482,-2.28285894633265,"PETG","Flat",110,3,"PETG 110%_3.txt"
16.3169,80.379,0.11614,10.047,0.10865,0.004346,0.4346,25.109,80.379,10.047,0.4346,4.204,1.94733333333333,8.18658933333333,9.81837450581781,-0.228625494182191,-2.27555981071157,"PETG","Flat",110,3,"PETG 110%_3.txt"
16.3357,80.481,0.11628,10.06,0.10879,0.0043517,0.43517,25.109,80.481,10.06,0.43517,4.204,1.94733333333333,8.18658933333333,9.8308339069001,-0.229166093099902,-2.27799297316006,"PETG","Flat",110,3,"PETG 110%_3.txt"
16.3544,80.582,0.11643,10.073,0.10894,0.0043575,0.43575,25.109,80.582,10.073,0.43575,4.204,1.94733333333333,8.18658933333333,9.84317115699139,-0.229828843008615,-2.28163251274313,"PETG","Flat",110,3,"PETG 110%_3.txt"
16.3731,80.684,0.11657,10.086,0.10908,0.0043633,0.43633,25.109,80.684,10.086,0.43633,4.204,1.94733333333333,8.18658933333333,9.85563055807368,-0.230369441926323,-2.2840515757121,"PETG","Flat",110,3,"PETG 110%_3.txt"
16.3919,80.786,0.11672,10.098,0.10923,0.0043691,0.43691,25.11,80.786,10.098,0.43691,4.204,1.94733333333333,8.18658933333333,9.86808995915597,-0.229910040844032,-2.27678788714629,"PETG","Flat",110,3,"PETG 110%_3.txt"
16.4106,80.888,0.11686,10.111,0.10937,0.0043748,0.43748,25.11,80.888,10.111,0.43748,4.204,1.94733333333333,8.18658933333333,9.88054936023826,-0.230450639761742,-2.27920719772269,"PETG","Flat",110,3,"PETG 110%_3.txt"
16.4293,80.989,0.11701,10.124,0.10952,0.0043806,0.43806,25.11,80.989,10.124,0.43806,4.204,1.94733333333333,8.18658933333333,9.89288661032955,-0.231113389670455,-2.28282684384092,"PETG","Flat",110,3,"PETG 110%_3.txt"
16.4481,81.091,0.11715,10.136,0.10966,0.0043864,0.43864,25.11,81.091,10.136,0.43864,4.204,1.94733333333333,8.18658933333333,9.90534601141183,-0.230653988588164,-2.27559183689981,"PETG","Flat",110,3,"PETG 110%_3.txt"
16.4668,81.193,0.1173,10.149,0.1098,0.0043922,0.43922,25.11,81.193,10.149,0.43922,4.204,1.94733333333333,8.18658933333333,9.91780541249413,-0.231194587505874,-2.27800362110428,"PETG","Flat",110,3,"PETG 110%_3.txt"
16.4855,81.294,0.11744,10.162,0.10995,0.004398,0.4398,25.11,81.294,10.162,0.4398,4.204,1.94733333333333,8.18658933333333,9.93014266258541,-0.231857337414588,-2.28161127154683,"PETG","Flat",110,3,"PETG 110%_3.txt"
16.5043,81.396,0.11758,10.175,0.11009,0.0044037,0.44037,25.11,81.396,10.175,0.44037,4.204,1.94733333333333,8.18658933333333,9.9426020636677,-0.232397936332298,-2.28400920228302,"PETG","Flat",110,3,"PETG 110%_3.txt"
16.523,81.498,0.11773,10.187,0.11024,0.0044095,0.44095,25.111,81.498,10.187,0.44095,4.204,1.94733333333333,8.18658933333333,9.95506146475,-0.231938535250004,-2.2768090237558,"PETG","Flat",110,3,"PETG 110%_3.txt"
16.5417,81.599,0.11787,10.2,0.11038,0.0044153,0.44153,25.111,81.599,10.2,0.44153,4.204,1.94733333333333,8.18658933333333,9.96739871484128,-0.232601285158717,-2.28040475645801,"PETG","Flat",110,3,"PETG 110%_3.txt"
16.5605,81.701,0.11802,10.213,0.11053,0.0044211,0.44211,25.111,81.701,10.213,0.44211,4.204,1.94733333333333,8.18658933333333,9.97985811592357,-0.233141884076428,-2.28279530085605,"PETG","Flat",110,3,"PETG 110%_3.txt"
16.5792,81.803,0.11816,10.225,0.11067,0.0044268,0.44268,25.111,81.803,10.225,0.44268,4.204,1.94733333333333,8.18658933333333,9.99231751700586,-0.232682482994138,-2.27562330556614,"PETG","Flat",110,3,"PETG 110%_3.txt"
16.5979,81.905,0.11831,10.238,0.11082,0.0044326,0.44326,25.111,81.905,10.238,0.44326,4.204,1.94733333333333,8.18658933333333,10.0047769180882,-0.233223081911847,-2.27801408392114,"PETG","Flat",110,3,"PETG 110%_3.txt"
16.6167,82.006,0.11845,10.251,0.11096,0.0044384,0.44384,25.111,82.006,10.251,0.44384,4.204,1.94733333333333,8.18658933333333,10.0171141681794,-0.23388583182056,-2.28159039918603,"PETG","Flat",110,3,"PETG 110%_3.txt"
16.6354,82.108,0.1186,10.264,0.1111,0.0044442,0.44442,25.111,82.108,10.264,0.44442,4.204,1.94733333333333,8.18658933333333,10.0295735692617,-0.234426430738269,-2.28396756370098,"PETG","Flat",110,3,"PETG 110%_3.txt"
16.6542,82.21,0.11874,10.276,0.11125,0.00445,0.445,25.112,82.21,10.276,0.445,4.204,1.94733333333333,8.18658933333333,10.042032970344,-0.233967029655979,-2.2768297942388,"PETG","Flat",110,3,"PETG 110%_3.txt"
16.6729,82.311,0.11888,10.289,0.11139,0.0044557,0.44557,25.112,82.311,10.289,0.44557,4.204,1.94733333333333,8.18658933333333,10.0543702204353,-0.23462977956469,-2.28039439755749,"PETG","Flat",110,3,"PETG 110%_3.txt"
16.6916,82.413,0.11903,10.302,0.11154,0.0044615,0.44615,25.112,82.413,10.302,0.44615,4.204,1.94733333333333,8.18658933333333,10.0668296215176,-0.235170378482401,-2.28276430287712,"PETG","Flat",110,3,"PETG 110%_3.txt"
16.7104,82.515,0.11917,10.314,0.11168,0.0044673,0.44673,25.112,82.515,10.314,0.44673,4.204,1.94733333333333,8.18658933333333,10.0792890225999,-0.234710977400111,-2.27565423114321,"PETG","Flat",110,3,"PETG 110%_3.txt"
16.7291,82.617,0.11932,10.327,0.11183,0.0044731,0.44731,25.112,82.617,10.327,0.44731,4.204,1.94733333333333,8.18658933333333,10.0917484236822,-0.23525157631782,-2.27802436639702,"PETG","Flat",110,3,"PETG 110%_3.txt"
16.7478,82.718,0.11946,10.34,0.11197,0.0044788,0.44788,25.112,82.718,10.34,0.44788,4.204,1.94733333333333,8.18658933333333,10.1040856737735,-0.235914326226533,-2.28156988613668,"PETG","Flat",110,3,"PETG 110%_3.txt"
16.7666,82.82,0.11961,10.353,0.11212,0.0044846,0.44846,25.112,82.82,10.353,0.44846,4.204,1.94733333333333,8.18658933333333,10.1165450748558,-0.236454925144244,-2.28392664101462,"PETG","Flat",110,3,"PETG 110%_3.txt"
16.7853,82.922,0.11975,10.365,0.11226,0.0044904,0.44904,25.113,82.922,10.365,0.44904,4.204,1.94733333333333,8.18658933333333,10.129004475938,-0.235995524061952,-2.27685020802655,"PETG","Flat",110,3,"PETG 110%_3.txt"
16.804,83.023,0.1199,10.378,0.1124,0.0044962,0.44962,25.113,83.023,10.378,0.44962,4.204,1.94733333333333,8.18658933333333,10.1413417260293,-0.236658273970665,-2.2803842163294,"PETG","Flat",110,3,"PETG 110%_3.txt"
16.8228,83.125,0.12004,10.391,0.11255,0.004502,0.4502,25.113,83.125,10.391,0.4502,4.204,1.94733333333333,8.18658933333333,10.1538011271116,-0.237198872888374,-2.28273383590005,"PETG","Flat",110,3,"PETG 110%_3.txt"
16.8415,83.227,0.12018,10.403,0.11269,0.0045077,0.45077,25.113,83.227,10.403,0.45077,4.204,1.94733333333333,8.18658933333333,10.1662605281939,-0.236739471806084,-2.27568462756978,"PETG","Flat",110,3,"PETG 110%_3.txt"
16.8602,83.329,0.12033,10.416,0.11284,0.0045135,0.45135,25.113,83.329,10.416,0.45135,4.204,1.94733333333333,8.18658933333333,10.1787199292762,-0.237280070723795,-2.27803447315471,"PETG","Flat",110,3,"PETG 110%_3.txt"
16.879,83.43,0.12047,10.429,0.11298,0.0045193,0.45193,25.113,83.43,10.429,0.45193,4.204,1.94733333333333,8.18658933333333,10.1910571793675,-0.237942820632506,-2.28154972319979,"PETG","Flat",110,3,"PETG 110%_3.txt"
16.8977,83.532,0.12062,10.442,0.11313,0.0045251,0.45251,25.113,83.532,10.442,0.45251,4.204,1.94733333333333,8.18658933333333,10.2035165804498,-0.238483419550217,-2.28388641591857,"PETG","Flat",110,3,"PETG 110%_3.txt"
16.9164,83.634,0.12076,10.454,0.11327,0.0045309,0.45309,25.114,83.634,10.454,0.45309,4.204,1.94733333333333,8.18658933333333,10.2159759815321,-0.238024018467925,-2.27687027422924,"PETG","Flat",110,3,"PETG 110%_3.txt"
16.9352,83.735,0.12091,10.467,0.11342,0.0045366,0.45366,25.114,83.735,10.467,0.45366,4.204,1.94733333333333,8.18658933333333,10.2283132316234,-0.238686768376638,-2.2803742082415,"PETG","Flat",110,3,"PETG 110%_3.txt"
16.9539,83.837,0.12105,10.48,0.11356,0.0045424,0.45424,25.114,83.837,10.48,0.45424,4.204,1.94733333333333,8.18658933333333,10.2407726327057,-0.239227367294347,-2.28270388639645,"PETG","Flat",110,3,"PETG 110%_3.txt"
16.9726,83.939,0.1212,10.492,0.1137,0.0045482,0.45482,25.114,83.939,10.492,0.45482,4.204,1.94733333333333,8.18658933333333,10.2532320337879,-0.238767966212059,-2.27571450831166,"PETG","Flat",110,3,"PETG 110%_3.txt"
16.9914,84.04,0.12134,10.505,0.11385,0.004554,0.4554,25.114,84.04,10.505,0.4554,4.204,1.94733333333333,8.18658933333333,10.2655692838792,-0.23943071612077,-2.27920719772271,"PETG","Flat",110,3,"PETG 110%_3.txt"
17.0101,84.142,0.12148,10.518,0.11399,0.0045597,0.45597,25.114,84.142,10.518,0.45597,4.204,1.94733333333333,8.18658933333333,10.2780286849615,-0.239971315038481,-2.28152990148775,"PETG","Flat",110,3,"PETG 110%_3.txt"
17.0288,84.243,0.12163,10.53,0.11414,0.0045655,0.45655,25.114,84.243,10.53,0.45655,4.204,1.94733333333333,8.18658933333333,10.2903659350528,-0.239634064947191,-2.27572711250894,"PETG","Flat",110,3,"PETG 110%_3.txt"
17.0476,84.345,0.12177,10.543,0.11428,0.0045713,0.45713,25.115,84.345,10.543,0.45713,4.204,1.94733333333333,8.18658933333333,10.3028253361351,-0.2401746638649,-2.27804859968605,"PETG","Flat",110,3,"PETG 110%_3.txt"
17.0663,84.446,0.12192,10.556,0.11443,0.0045771,0.45771,25.115,84.446,10.556,0.45771,4.204,1.94733333333333,8.18658933333333,10.3151625862264,-0.240837413773614,-2.28152154010623,"PETG","Flat",110,3,"PETG 110%_3.txt"
17.085,84.548,0.12206,10.568,0.11457,0.0045829,0.45829,25.115,84.548,10.568,0.45829,4.204,1.94733333333333,8.18658933333333,10.3276219873087,-0.240378012691323,-2.27458376884295,"PETG","Flat",110,3,"PETG 110%_3.txt"
17.1038,84.649,0.12221,10.581,0.11472,0.0045886,0.45886,25.115,84.649,10.581,0.45886,4.204,1.94733333333333,8.18658933333333,10.3399592374,-0.241040762600036,-2.27805276060898,"PETG","Flat",110,3,"PETG 110%_3.txt"
17.1225,84.751,0.12235,10.594,0.11486,0.0045944,0.45944,25.115,84.751,10.594,0.45944,4.204,1.94733333333333,8.18658933333333,10.3524186384823,-0.241581361517744,-2.28036021821544,"PETG","Flat",110,3,"PETG 110%_3.txt"
17.1412,84.852,0.1225,10.607,0.115,0.0046002,0.46002,25.115,84.852,10.607,0.46002,4.204,1.94733333333333,8.18658933333333,10.3647558885735,-0.242244111426457,-2.28381362709962,"PETG","Flat",110,3,"PETG 110%_3.txt"
17.16,84.954,0.12264,10.619,0.11515,0.004606,0.4606,25.115,84.954,10.619,0.4606,4.204,1.94733333333333,8.18658933333333,10.3772152896558,-0.241784710344168,-2.27690658578179,"PETG","Flat",110,3,"PETG 110%_3.txt"
17.1787,85.055,0.12278,10.632,0.11529,0.0046117,0.46117,25.116,85.055,10.632,0.46117,4.204,1.94733333333333,8.18658933333333,10.3895525397471,-0.24244746025288,-2.2803560971866,"PETG","Flat",110,3,"PETG 110%_3.txt"
17.1974,85.157,0.12293,10.645,0.11544,0.0046175,0.46175,25.116,85.157,10.645,0.46175,4.204,1.94733333333333,8.18658933333333,10.4020119408294,-0.242988059170591,-2.2826496869008,"PETG","Flat",110,3,"PETG 110%_3.txt"
17.2162,85.258,0.12307,10.657,0.11558,0.0046233,0.46233,25.116,85.258,10.657,0.46233,4.204,1.94733333333333,8.18658933333333,10.4143491909207,-0.242650809079302,-2.27691478914612,"PETG","Flat",110,3,"PETG 110%_3.txt"
17.2349,85.359,0.12322,10.67,0.11573,0.0046291,0.46291,25.116,85.359,10.67,0.46291,4.204,1.94733333333333,8.18658933333333,10.426686441012,-0.243313558988016,-2.28035200551092,"PETG","Flat",110,3,"PETG 110%_3.txt"
17.2536,85.461,0.12336,10.683,0.11587,0.0046349,0.46349,25.116,85.461,10.683,0.46349,4.204,1.94733333333333,8.18658933333333,10.4391458420943,-0.243854157905725,-2.28263744178344,"PETG","Flat",110,3,"PETG 110%_3.txt"
17.2724,85.562,0.12351,10.695,0.11602,0.0046406,0.46406,25.116,85.562,10.695,0.46406,4.204,1.94733333333333,8.18658933333333,10.4514830921856,-0.243516907814438,-2.27692293421635,"PETG","Flat",110,3,"PETG 110%_3.txt"
17.2911,85.664,0.12365,10.708,0.11616,0.0046464,0.46464,25.116,85.664,10.708,0.46464,4.204,1.94733333333333,8.18658933333333,10.4639424932679,-0.244057506732148,-2.27920719772271,"PETG","Flat",110,3,"PETG 110%_3.txt"
17.3098,85.765,0.1238,10.721,0.1163,0.0046522,0.46522,25.117,85.765,10.721,0.46522,4.204,1.94733333333333,8.18658933333333,10.4762797433591,-0.244720256640859,-2.28262528347037,"PETG","Flat",110,3,"PETG 110%_3.txt"
