Repository: VipulKohinkar/3D-Printing-Parameter-Optimisation

# 3D Printing Parameter Optimisation: Impact of K-Value on Carbon-Reinforced PETG

## MSc Mechanical Engineering with Management

**Author:** Vipul Kohinkar  
**Project:** MEE7012-SUM  
**Date:** 27 August 2026

---

## Project Overview

This project investigates the influence of flow-rate multiplier (K-value) and build orientation on the tensile behaviour of PETG and carbon-fibre-reinforced PETG (CF-PETG) manufactured using fused deposition modelling (FDM).

The study compares an unreinforced thermoplastic, PETG, with a carbon-fibre-reinforced PETG composite to investigate whether the two materials respond differently to changes in material flow and build orientation.

---

File: 3_Experimental_data/Modulus/Recalculated Stress Strain/Recalculated_Stress_Strain_All_Data.csv (part 147 of 212)
"Time (s)","Load (N)","Machine Extension (mm)","Stress (MPa)","Extension from Preload (mm)","Strain","Percentage Strain","Gauge Length (mm)","Load_N","NEXYGEN_Stress_MPa","Percentage_Strain","Measured_Width_mm","Measured_Thickness_mm","Measured_Area_mm2","Recalculated_Stress_MPa","Stress_Difference_MPa","Stress_Difference_Percent","Material","Orientation","K","Sample","File"
17.3286,85.867,0.12394,10.733,0.11645,0.004658,0.4658,25.117,85.867,10.733,0.4658,4.204,1.94733333333333,8.18658933333333,10.4887391444414,-0.244260855558569,-2.27579293355603,"PETG","Flat",110,3,"PETG 110%_3.txt"
17.3473,85.968,0.12409,10.746,0.11659,0.0046637,0.46637,25.117,85.968,10.746,0.46637,4.204,1.94733333333333,8.18658933333333,10.5010763945327,-0.244923605467282,-2.2792071977227,"PETG","Flat",110,3,"PETG 110%_3.txt"
17.366,86.07,0.12423,10.759,0.11674,0.0046695,0.46695,25.117,86.07,10.759,0.46695,4.204,1.94733333333333,8.18658933333333,10.513535795615,-0.245464204384993,-2.28147787326882,"PETG","Flat",110,3,"PETG 110%_3.txt"
17.3848,86.171,0.12437,10.771,0.11688,0.0046753,0.46753,25.117,86.171,10.771,0.46753,4.204,1.94733333333333,8.18658933333333,10.5258730457063,-0.245126954293703,-2.27580497905211,"PETG","Flat",110,3,"PETG 110%_3.txt"
17.4035,86.273,0.12452,10.784,0.11703,0.0046811,0.46811,25.117,86.273,10.784,0.46811,4.204,1.94733333333333,8.18658933333333,10.5383324467886,-0.245667553211414,-2.2780744919456,"PETG","Flat",110,3,"PETG 110%_3.txt"
17.4222,86.374,0.12466,10.797,0.11717,0.0046869,0.46869,25.117,86.374,10.797,0.46869,4.204,1.94733333333333,8.18658933333333,10.5506696968799,-0.246330303120127,-2.28146988163496,"PETG","Flat",110,3,"PETG 110%_3.txt"
17.441,86.476,0.12481,10.809,0.11732,0.0046926,0.46926,25.118,86.476,10.809,0.46926,4.204,1.94733333333333,8.18658933333333,10.5631290979622,-0.245870902037835,-2.274686853898,"PETG","Flat",110,3,"PETG 110%_3.txt"
17.4597,86.577,0.12495,10.822,0.11746,0.0046984,0.46984,25.118,86.577,10.822,0.46984,4.204,1.94733333333333,8.18658933333333,10.5754663480535,-0.246533651946548,-2.27807846928985,"PETG","Flat",110,3,"PETG 110%_3.txt"
17.4784,86.678,0.1251,10.835,0.1176,0.0047042,0.47042,25.118,86.678,10.835,0.47042,4.204,1.94733333333333,8.18658933333333,10.5878035981447,-0.247196401855261,-2.28146194605686,"PETG","Flat",110,3,"PETG 110%_3.txt"
17.4972,86.78,0.12524,10.847,0.11775,0.00471,0.471,25.118,86.78,10.847,0.471,4.204,1.94733333333333,8.18658933333333,10.600262999227,-0.246737000772969,-2.27470268989554,"PETG","Flat",110,3,"PETG 110%_3.txt"
17.5159,86.881,0.12539,10.86,0.11789,0.0047158,0.47158,25.118,86.881,10.86,0.47158,4.204,1.94733333333333,8.18658933333333,10.6126002493183,-0.247399750681682,-2.27808241880002,"PETG","Flat",110,3,"PETG 110%_3.txt"
17.5346,86.983,0.12553,10.873,0.11804,0.0047215,0.47215,25.118,86.983,10.873,0.47215,4.204,1.94733333333333,8.18658933333333,10.6250596504006,-0.247940349599391,-2.28033063183474,"PETG","Flat",110,3,"PETG 110%_3.txt"
17.5534,87.085,0.12567,10.886,0.11818,0.0047273,0.47273,25.118,87.085,10.886,0.47273,4.204,1.94733333333333,8.18658933333333,10.6375190514829,-0.248480948517102,-2.28257347526274,"PETG","Flat",110,3,"PETG 110%_3.txt"
17.5721,87.197,0.12582,10.9,0.11833,0.0047331,0.47331,25.119,87.197,10.9,0.47331,4.204,1.94733333333333,8.18658933333333,10.6511999624752,-0.248800037524783,-2.28256915160351,"PETG","Flat",110,3,"PETG 110%_3.txt"
17.5908,87.31,0.12596,10.914,0.11847,0.0047389,0.47389,25.119,87.31,10.914,0.47389,4.204,1.94733333333333,8.18658933333333,10.6650030244585,-0.248996975541461,-2.28144562526536,"PETG","Flat",110,3,"PETG 110%_3.txt"
17.6096,87.423,0.12611,10.928,0.11862,0.0047446,0.47446,25.119,87.423,10.928,0.47446,4.204,1.94733333333333,8.18658933333333,10.6788060864419,-0.249193913558139,-2.28032497765501,"PETG","Flat",110,3,"PETG 110%_3.txt"
17.6283,87.535,0.12625,10.942,0.11876,0.0047504,0.47504,25.119,87.535,10.942,0.47504,4.204,1.94733333333333,8.18658933333333,10.6924869974342,-0.249513002565822,-2.28032354748512,"PETG","Flat",110,3,"PETG 110%_3.txt"
17.647,87.648,0.1264,10.956,0.1189,0.0047562,0.47562,25.119,87.648,10.956,0.47562,4.204,1.94733333333333,8.18658933333333,10.7062900594175,-0.249709940582498,-2.27920719772269,"PETG","Flat",110,3,"PETG 110%_3.txt"
17.6658,87.76,0.12654,10.97,0.11905,0.004762,0.4762,25.119,87.76,10.97,0.4762,4.204,1.94733333333333,8.18658933333333,10.7199709704098,-0.250029029590181,-2.2792071977227,"PETG","Flat",110,3,"PETG 110%_3.txt"
17.6845,87.873,0.12669,10.984,0.11919,0.0047678,0.47678,25.119,87.873,10.984,0.47678,4.204,1.94733333333333,8.18658933333333,10.7337740323931,-0.250225967606857,-2.27809511659557,"PETG","Flat",110,3,"PETG 110%_3.txt"
17.7032,87.986,0.12683,10.998,0.11934,0.0047735,0.47735,25.12,87.986,10.998,0.47735,4.204,1.94733333333333,8.18658933333333,10.7475770943765,-0.250422905623536,-2.27698586673519,"PETG","Flat",110,3,"PETG 110%_3.txt"
17.722,88.098,0.12697,11.012,0.11948,0.0047793,0.47793,25.12,88.098,11.012,0.47793,4.204,1.94733333333333,8.18658933333333,10.7612580053688,-0.250741994631218,-2.27698869080292,"PETG","Flat",110,3,"PETG 110%_3.txt"
17.7407,88.211,0.12712,11.026,0.11963,0.0047851,0.47851,25.12,88.211,11.026,0.47851,4.204,1.94733333333333,8.18658933333333,10.7750610673521,-0.250938932647896,-2.27588366268725,"PETG","Flat",110,3,"PETG 110%_3.txt"
17.7594,88.323,0.12726,11.04,0.11977,0.0047909,0.47909,25.12,88.323,11.04,0.47909,4.204,1.94733333333333,8.18658933333333,10.7887419783444,-0.251258021655577,-2.27588787731501,"PETG","Flat",110,3,"PETG 110%_3.txt"
17.7782,88.436,0.12741,11.055,0.11992,0.0047966,0.47966,25.12,88.436,11.055,0.47966,4.204,1.94733333333333,8.18658933333333,10.8025450403277,-0.252454959672255,-2.28362695316377,"PETG","Flat",110,3,"PETG 110%_3.txt"
17.7969,88.549,0.12755,11.069,0.12006,0.0048024,0.48024,25.12,88.549,11.069,0.48024,4.204,1.94733333333333,8.18658933333333,10.8163481023111,-0.252651897688935,-2.28251782174483,"PETG","Flat",110,3,"PETG 110%_3.txt"
17.8156,88.661,0.1277,11.083,0.12021,0.0048082,0.48082,25.12,88.661,11.083,0.48082,4.204,1.94733333333333,8.18658933333333,10.8300290133034,-0.252970986696615,-2.28251363977818,"PETG","Flat",110,3,"PETG 110%_3.txt"
17.8344,88.774,0.12784,11.097,0.12035,0.004814,0.4814,25.121,88.774,11.097,0.4814,4.204,1.94733333333333,8.18658933333333,10.8438320752867,-0.253167924713294,-2.28140871148323,"PETG","Flat",110,3,"PETG 110%_3.txt"
17.8531,88.845,0.12799,11.106,0.12049,0.0048198,0.48198,25.121,88.845,11.106,0.48198,4.204,1.94733333333333,8.18658933333333,10.8525047956479,-0.253495204352092,-2.28250679229328,"PETG","Flat",110,3,"PETG 110%_3.txt"
17.8718,88.817,0.12813,11.102,0.12064,0.0048255,0.48255,25.121,88.817,11.102,0.48255,4.204,1.94733333333333,8.18658933333333,10.8490845678998,-0.252915432100172,-2.27810693658955,"PETG","Flat",110,3,"PETG 110%_3.txt"
17.8906,88.788,0.12827,11.098,0.12078,0.0048313,0.48313,25.121,88.788,11.098,0.48313,4.204,1.94733333333333,8.18658933333333,10.8455421891607,-0.252457810839255,-2.27480456694229,"PETG","Flat",110,3,"PETG 110%_3.txt"
17.9093,88.759,0.12842,11.095,0.12093,0.0048371,0.48371,25.121,88.759,11.095,0.48371,4.204,1.94733333333333,8.18658933333333,10.8419998104217,-0.253000189578337,-2.28030815302692,"PETG","Flat",110,3,"PETG 110%_3.txt"
17.928,88.844,0.12856,11.106,0.12107,0.0048429,0.48429,25.121,88.844,11.106,0.48429,4.204,1.94733333333333,8.18658933333333,10.8523826446569,-0.253617355343096,-2.28360665715015,"PETG","Flat",110,3,"PETG 110%_3.txt"
17.9468,88.95,0.12871,11.119,0.12122,0.0048486,0.48486,25.122,88.95,11.119,0.48486,4.204,1.94733333333333,8.18658933333333,10.8653306497032,-0.253669350296793,-2.28140435557867,"PETG","Flat",110,3,"PETG 110%_3.txt"
17.9655,89.055,0.12885,11.132,0.12136,0.0048544,0.48544,25.122,89.055,11.132,0.48544,4.204,1.94733333333333,8.18658933333333,10.8781565037585,-0.253843496241492,-2.28030449372523,"PETG","Flat",110,3,"PETG 110%_3.txt"
17.9842,89.161,0.129,11.145,0.12151,0.0048602,0.48602,25.122,89.161,11.145,0.48602,4.204,1.94733333333333,8.18658933333333,10.8911045088048,-0.253895491195191,-2.27811118165268,"PETG","Flat",110,3,"PETG 110%_3.txt"
18.003,89.266,0.12914,11.158,0.12165,0.004866,0.4866,25.122,89.266,11.158,0.4866,4.204,1.94733333333333,8.18658933333333,10.9039303628601,-0.254069637139892,-2.27701771948281,"PETG","Flat",110,3,"PETG 110%_3.txt"
18.0217,89.371,0.12929,11.171,0.12179,0.0048718,0.48718,25.122,89.371,11.171,0.48718,4.204,1.94733333333333,8.18658933333333,10.9167562169154,-0.254243783084595,-2.27592680229698,"PETG","Flat",110,3,"PETG 110%_3.txt"
18.0404,89.477,0.12943,11.185,0.12194,0.0048775,0.48775,25.122,89.477,11.185,0.48775,4.204,1.94733333333333,8.18658933333333,10.9297042219617,-0.255295778038292,-2.28248348715505,"PETG","Flat",110,3,"PETG 110%_3.txt"
18.0592,89.582,0.12957,11.198,0.12208,0.0048833,0.48833,25.122,89.582,11.198,0.48833,4.204,1.94733333333333,8.18658933333333,10.942530076017,-0.255469923982995,-2.28138885500085,"PETG","Flat",110,3,"PETG 110%_3.txt"
18.0779,89.688,0.12972,11.211,0.12223,0.0048891,0.48891,25.123,89.688,11.211,0.48891,4.204,1.94733333333333,8.18658933333333,10.9554780810633,-0.255521918936692,-2.2792071977227,"PETG","Flat",110,3,"PETG 110%_3.txt"
18.0966,89.793,0.12986,11.224,0.12237,0.0048949,0.48949,25.123,89.793,11.224,0.48949,4.204,1.94733333333333,8.18658933333333,10.9683039351186,-0.255696064881393,-2.27811889594969,"PETG","Flat",110,3,"PETG 110%_3.txt"
18.1154,89.898,0.13001,11.237,0.12252,0.0049007,0.49007,25.123,89.898,11.237,0.49007,4.204,1.94733333333333,8.18658933333333,10.9811297891739,-0.255870210826094,-2.2770331122728,"PETG","Flat",110,3,"PETG 110%_3.txt"
18.1341,90.004,0.13015,11.25,0.12266,0.0049064,0.49064,25.123,90.004,11.25,0.49064,4.204,1.94733333333333,8.18658933333333,10.9940777942202,-0.255922205779791,-2.27486405137592,"PETG","Flat",110,3,"PETG 110%_3.txt"
18.1528,90.109,0.1303,11.264,0.12281,0.0049122,0.49122,25.123,90.109,11.264,0.49122,4.204,1.94733333333333,8.18658933333333,11.0069036482755,-0.257096351724494,-2.28246050891774,"PETG","Flat",110,3,"PETG 110%_3.txt"
18.1716,90.215,0.13044,11.277,0.12295,0.004918,0.4918,25.123,90.215,11.277,0.4918,4.204,1.94733333333333,8.18658933333333,11.0198516533218,-0.257148346678191,-2.28029038466073,"PETG","Flat",110,3,"PETG 110%_3.txt"
18.1903,90.32,0.13059,11.29,0.12309,0.0049238,0.49238,25.123,90.32,11.29,0.49238,4.204,1.94733333333333,8.18658933333333,11.0326775073771,-0.257322492622892,-2.27920719772269,"PETG","Flat",110,3,"PETG 110%_3.txt"
18.209,90.426,0.13073,11.303,0.12324,0.0049295,0.49295,25.124,90.426,11.303,0.49295,4.204,1.94733333333333,8.18658933333333,11.0456255124234,-0.257374487576591,-2.27704580710069,"PETG","Flat",110,3,"PETG 110%_3.txt"
18.2278,90.531,0.13087,11.316,0.12338,0.0049353,0.49353,25.124,90.531,11.316,0.49353,4.204,1.94733333333333,8.18658933333333,11.0584513664787,-0.257548633521292,-2.27596883634935,"PETG","Flat",110,3,"PETG 110%_3.txt"
18.2465,90.636,0.13102,11.33,0.12353,0.0049411,0.49411,25.124,90.636,11.33,0.49411,4.204,1.94733333333333,8.18658933333333,11.071277220534,-0.258722779465995,-2.28351967754629,"PETG","Flat",110,3,"PETG 110%_3.txt"
18.2652,90.742,0.13116,11.343,0.12367,0.0049469,0.49469,25.124,90.742,11.343,0.49469,4.204,1.94733333333333,8.18658933333333,11.0842252255803,-0.258774774419692,-2.28136096640828,"PETG","Flat",110,3,"PETG 110%_3.txt"
18.284,90.847,0.13131,11.356,0.12382,0.0049527,0.49527,25.124,90.847,11.356,0.49527,4.204,1.94733333333333,8.18658933333333,11.0970510796356,-0.258948920364393,-2.28028284928137,"PETG","Flat",110,3,"PETG 110%_3.txt"
18.3027,90.953,0.13145,11.369,0.12396,0.0049584,0.49584,25.124,90.953,11.369,0.49584,4.204,1.94733333333333,8.18658933333333,11.1099990846819,-0.25900091531809,-2.27813277612886,"PETG","Flat",110,3,"PETG 110%_3.txt"
18.3214,91.058,0.1316,11.382,0.12411,0.0049642,0.49642,25.124,91.058,11.382,0.49642,4.204,1.94733333333333,8.18658933333333,11.1228249387372,-0.259175061262791,-2.27706080884547,"PETG","Flat",110,3,"PETG 110%_3.txt"
18.3402,91.164,0.13174,11.395,0.12425,0.00497,0.497,25.125,91.164,11.395,0.497,4.204,1.94733333333333,8.18658933333333,11.1357729437835,-0.25922705621649,-2.27491931738912,"PETG","Flat",110,3,"PETG 110%_3.txt"
18.3589,91.269,0.13189,11.409,0.12439,0.0049758,0.49758,25.125,91.269,11.409,0.49758,4.204,1.94733333333333,8.18658933333333,11.1485987978388,-0.260401202161191,-2.28241916172487,"PETG","Flat",110,3,"PETG 110%_3.txt"
18.3776,91.374,0.13203,11.422,0.12454,0.0049815,0.49815,25.125,91.374,11.422,0.49815,4.204,1.94733333333333,8.18658933333333,11.1614246518941,-0.260575348105894,-2.28134606991677,"PETG","Flat",110,3,"PETG 110%_3.txt"
18.3964,91.48,0.13217,11.435,0.12468,0.0049873,0.49873,25.125,91.48,11.435,0.49873,4.204,1.94733333333333,8.18658933333333,11.1743726569404,-0.260627343059591,-2.2792071977227,"PETG","Flat",110,3,"PETG 110%_3.txt"
18.4151,91.585,0.13232,11.448,0.12483,0.0049931,0.49931,25.125,91.585,11.448,0.49931,4.204,1.94733333333333,8.18658933333333,11.1871985109957,-0.260801489004294,-2.27814019046378,"PETG","Flat",110,3,"PETG 110%_3.txt"
18.4338,91.691,0.13246,11.461,0.12497,0.0049989,0.49989,25.125,91.691,11.461,0.49989,4.204,1.94733333333333,8.18658933333333,11.200146516042,-0.260853483957991,-2.27600980680561,"PETG","Flat",110,3,"PETG 110%_3.txt"
18.4526,91.796,0.13261,11.475,0.12512,0.0050047,0.50047,25.125,91.796,11.475,0.50047,4.204,1.94733333333333,8.18658933333333,11.2129723700973,-0.26202762990269,-2.28346518433717,"PETG","Flat",110,3,"PETG 110%_3.txt"
18.4713,91.902,0.13275,11.488,0.12526,0.0050104,0.50104,25.126,91.902,11.488,0.50104,4.204,1.94733333333333,8.18658933333333,11.2259203751436,-0.262079624856389,-2.2813337818279,"PETG","Flat",110,3,"PETG 110%_3.txt"
18.49,92.007,0.1329,11.501,0.12541,0.0050162,0.50162,25.126,92.007,11.501,0.50162,4.204,1.94733333333333,8.18658933333333,11.2387462291989,-0.26225377080109,-2.28026928789749,"PETG","Flat",110,3,"PETG 110%_3.txt"
18.5088,92.112,0.13304,11.514,0.12555,0.005022,0.5022,25.126,92.112,11.514,0.5022,4.204,1.94733333333333,8.18658933333333,11.2515720832542,-0.262427916745791,-2.27920719772269,"PETG","Flat",110,3,"PETG 110%_3.txt"
18.5275,92.218,0.13319,11.527,0.12569,0.0050278,0.50278,25.126,92.218,11.527,0.50278,4.204,1.94733333333333,8.18658933333333,11.2645200883005,-0.262479911699488,-2.27708780861879,"PETG","Flat",110,3,"PETG 110%_3.txt"
18.5462,92.323,0.13333,11.54,0.12584,0.0050336,0.50336,25.126,92.323,11.54,0.50336,4.204,1.94733333333333,8.18658933333333,11.2773459423558,-0.262654057644191,-2.27603169535694,"PETG","Flat",110,3,"PETG 110%_3.txt"
18.565,92.429,0.13347,11.554,0.12598,0.0050393,0.50393,25.126,92.429,11.554,0.50393,4.204,1.94733333333333,8.18658933333333,11.2902939474021,-0.26370605259789,-2.28237885232724,"PETG","Flat",110,3,"PETG 110%_3.txt"
18.5837,92.534,0.13362,11.567,0.12613,0.0050451,0.50451,25.126,92.534,11.567,0.50451,4.204,1.94733333333333,8.18658933333333,11.3031198014574,-0.263880198542591,-2.28131925773831,"PETG","Flat",110,3,"PETG 110%_3.txt"
18.6024,92.64,0.13376,11.58,0.12627,0.0050509,0.50509,25.127,92.64,11.58,0.50509,4.204,1.94733333333333,8.18658933333333,11.3160678065037,-0.263932193496288,-2.27920719772269,"PETG","Flat",110,3,"PETG 110%_3.txt"
18.6212,92.745,0.13391,11.593,0.12642,0.0050567,0.50567,25.127,92.745,11.593,0.50567,4.204,1.94733333333333,8.18658933333333,11.328893660559,-0.264106339440989,-2.2781535361079,"PETG","Flat",110,3,"PETG 110%_3.txt"
18.6399,92.85,0.13405,11.606,0.12656,0.0050624,0.50624,25.127,92.85,11.606,0.50624,4.204,1.94733333333333,8.18658933333333,11.3417195146143,-0.264280485385692,-2.27710223492755,"PETG","Flat",110,3,"PETG 110%_3.txt"
18.6586,92.956,0.1342,11.619,0.12671,0.0050682,0.50682,25.127,92.956,11.619,0.50682,4.204,1.94733333333333,8.18658933333333,11.3546675196606,-0.264332480339389,-2.27500198243729,"PETG","Flat",110,3,"PETG 110%_3.txt"
18.6774,93.061,0.13434,11.633,0.12685,0.005074,0.5074,25.127,93.061,11.633,0.5074,4.204,1.94733333333333,8.18658933333333,11.3674933737159,-0.265506626284088,-2.28235731353983,"PETG","Flat",110,3,"PETG 110%_3.txt"
18.6961,93.167,0.13449,11.646,0.12699,0.0050798,0.50798,25.127,93.167,11.646,0.50798,4.204,1.94733333333333,8.18658933333333,11.3804413787622,-0.265558621237789,-2.28025606420907,"PETG","Flat",110,3,"PETG 110%_3.txt"
0.0912143,-0.1901,-0.00028065,-0.023763,-0.008028,-0.00029389,-0.029389,24.993,-0.1901,-0.023763,-0.029389,4.20133333333333,1.95,8.1926,-0.0232038669042795,0.000559133095720529,-2.35295667937772,"PETG","Flat",110,4,"PETG 110%_4.txt"
0.109457,-0.2099,-0.00026691,-0.026237,-0.0080142,-0.00029334,-0.029334,24.993,-0.2099,-0.026237,-0.029334,4.20133333333333,1.95,8.1926,-0.0256206820789493,0.000616317921050706,-2.34904112913331,"PETG","Flat",110,4,"PETG 110%_4.txt"
0.1277,-0.22969,-0.00025317,-0.028711,-0.0080005,-0.00029279,-0.029279,24.993,-0.22969,-0.028711,-0.029279,4.20133333333333,1.95,8.1926,-0.0280362766398945,0.000674723360105461,-2.35005175753356,"PETG","Flat",110,4,"PETG 110%_4.txt"
0.145943,-0.24948,-0.00023943,-0.031185,-0.0079868,-0.00029224,-0.029224,24.993,-0.24948,-0.031185,-0.029224,4.20133333333333,1.95,8.1926,-0.0304518712008398,0.00073312879916022,-2.35090203354247,"PETG","Flat",110,4,"PETG 110%_4.txt"
0.164186,-0.26928,-0.00022568,-0.03366,-0.007973,-0.00029169,-0.029169,24.993,-0.26928,-0.03366,-0.029169,4.20133333333333,1.95,8.1926,-0.0328686863755096,0.000791313624490399,-2.35090203354248,"PETG","Flat",110,4,"PETG 110%_4.txt"
0.182429,-0.28907,-0.00021194,-0.036134,-0.0079593,-0.00029114,-0.029114,24.993,-0.28907,-0.036134,-0.029114,4.20133333333333,1.95,8.1926,-0.0352842809364548,0.000849719063545154,-2.35157763753018,"PETG","Flat",110,4,"PETG 110%_4.txt"
0.200671,-0.30887,-0.0001982,-0.038608,-0.0079455,-0.00029059,-0.029059,24.993,-0.30887,-0.038608,-0.029059,4.20133333333333,1.95,8.1926,-0.0377010961111247,0.000906903888875335,-2.34900509965638,"PETG","Flat",110,4,"PETG 110%_4.txt"
0.218914,-0.32866,-0.00018446,-0.041083,-0.0079318,-0.00029004,-0.029004,24.993,-0.32866,-0.041083,-0.029004,4.20133333333333,1.95,8.1926,-0.0401166906720699,0.000966309327930084,-2.35209047034074,"PETG","Flat",110,4,"PETG 110%_4.txt"
0.237157,-0.34846,-0.00017072,-0.043557,-0.007918,-0.00028949,-0.028949,24.993,-0.34846,-0.043557,-0.028949,4.20133333333333,1.95,8.1926,-0.0425335058467397,0.00102349415326026,-2.34978109892843,"PETG","Flat",110,4,"PETG 110%_4.txt"
0.2554,-0.36825,-0.00015698,-0.046031,-0.0079043,-0.00028894,-0.028894,24.993,-0.36825,-0.046031,-0.028894,4.20133333333333,1.95,8.1926,-0.044949100407685,0.00108189959231502,-2.35037168932898,"PETG","Flat",110,4,"PETG 110%_4.txt"
0.273643,-0.38804,-0.00014324,-0.048506,-0.0078906,-0.00028839,-0.028839,24.993,-0.38804,-0.048506,-0.028839,4.20133333333333,1.95,8.1926,-0.0473646949686302,0.00114130503136978,-2.35291516795814,"PETG","Flat",110,4,"PETG 110%_4.txt"
0.291886,-0.40784,-0.00012949,-0.05098,-0.0078768,-0.00028784,-0.028784,24.993,-0.40784,-0.05098,-0.028784,4.20133333333333,1.95,8.1926,-0.0497815101433,0.00119848985669995,-2.35090203354247,"PETG","Flat",110,4,"PETG 110%_4.txt"
0.310128,-0.39841,-0.00011575,-0.049802,-0.0078631,-0.00028729,-0.028729,24.993,-0.39841,-0.049802,-0.028729,4.20133333333333,1.95,8.1926,-0.0486304714010204,0.00117152859897957,-2.35237259342912,"PETG","Flat",110,4,"PETG 110%_4.txt"
0.328371,-0.38715,-0.00010201,-0.048393,-0.0078493,-0.00028674,-0.028674,24.993,-0.38715,-0.048393,-0.028674,4.20133333333333,1.95,8.1926,-0.0472560603471425,0.00113693965285746,-2.34938865715591,"PETG","Flat",110,4,"PETG 110%_4.txt"
0.346614,-0.37588,-8.827e-05,-0.046985,-0.0078356,-0.00028619,-0.028619,24.993,-0.37588,-0.046985,-0.028619,4.20133333333333,1.95,8.1926,-0.0458804286795401,0.00110457132045993,-2.35090203354247,"PETG","Flat",110,4,"PETG 110%_4.txt"
0.364857,-0.36461,-7.4528e-05,-0.045576,-0.0078219,-0.00028564,-0.028564,24.993,-0.36461,-0.045576,-0.028564,4.20133333333333,1.95,8.1926,-0.0445047970119376,0.0010712029880624,-2.35036639473057,"PETG","Flat",110,4,"PETG 110%_4.txt"
0.3831,-0.35334,-6.0787e-05,-0.044168,-0.0078081,-0.0002851,-0.02851,24.993,-0.35334,-0.044168,-0.02851,4.20133333333333,1.95,8.1926,-0.0431291653443351,0.00103883465566487,-2.35200746165747,"PETG","Flat",110,4,"PETG 110%_4.txt"
0.401343,-0.34207,-4.7046e-05,-0.042759,-0.0077944,-0.00028455,-0.028455,24.993,-0.34207,-0.042759,-0.028455,4.20133333333333,1.95,8.1926,-0.0417535336767327,0.00100546632326734,-2.35147296070381,"PETG","Flat",110,4,"PETG 110%_4.txt"
0.419586,-0.3308,-3.3304e-05,-0.04135,-0.0077806,-0.000284,-0.0284,24.993,-0.3308,-0.04135,-0.0284,4.20133333333333,1.95,8.1926,-0.0403779020091302,0.000972097990869815,-2.35090203354248,"PETG","Flat",110,4,"PETG 110%_4.txt"
0.437828,-0.31954,-1.9563e-05,-0.039942,-0.0077669,-0.00028345,-0.028345,24.993,-0.31954,-0.039942,-0.028345,4.20133333333333,1.95,8.1926,-0.0390034909552523,0.000938509044747703,-2.34967964735793,"PETG","Flat",110,4,"PETG 110%_4.txt"
0.456071,-0.30827,-5.8214e-06,-0.038533,-0.0077532,-0.0002829,-0.02829,24.993,-0.30827,-0.038533,-0.02829,4.20133333333333,1.95,8.1926,-0.0376278592876498,0.000905140712350171,-2.34900140749532,"PETG","Flat",110,4,"PETG 110%_4.txt"
0.474314,-0.297,7.92e-06,-0.037125,-0.0077394,-0.00028235,-0.028235,24.993,-0.297,-0.037125,-0.028235,4.20133333333333,1.95,8.1926,-0.0362522276200474,0.00087277237995264,-2.35090203354246,"PETG","Flat",110,4,"PETG 110%_4.txt"
0.492557,-0.28573,2.1661e-05,-0.035716,-0.0077257,-0.0002818,-0.02818,24.993,-0.28573,-0.035716,-0.02818,4.20133333333333,1.95,8.1926,-0.0348765959524449,0.000839404047555115,-2.35021852266523,"PETG","Flat",110,4,"PETG 110%_4.txt"
0.5108,-0.27446,3.5403e-05,-0.034308,-0.0077119,-0.00028125,-0.028125,24.993,-0.27446,-0.034308,-0.028125,4.20133333333333,1.95,8.1926,-0.0335009642848424,0.000807035715157584,-2.35232515785701,"PETG","Flat",110,4,"PETG 110%_4.txt"
0.529043,-0.26319,4.9144e-05,-0.032899,-0.0076982,-0.0002807,-0.02807,24.993,-0.26319,-0.032899,-0.02807,4.20133333333333,1.95,8.1926,-0.0321253326172399,0.000773667382760052,-2.35164407051902,"PETG","Flat",110,4,"PETG 110%_4.txt"
0.547286,-0.25192,6.2886e-05,-0.031491,-0.0076844,-0.00028015,-0.028015,24.993,-0.25192,-0.031491,-0.028015,4.20133333333333,1.95,8.1926,-0.0307497009496375,0.000741299050362524,-2.35400289086572,"PETG","Flat",110,4,"PETG 110%_4.txt"
0.565528,-0.24066,7.6627e-05,-0.030082,-0.0076707,-0.0002796,-0.02796,24.993,-0.24066,-0.030082,-0.02796,4.20133333333333,1.95,8.1926,-0.0293752898957596,0.000706710104240414,-2.3492789849093,"PETG","Flat",110,4,"PETG 110%_4.txt"
0.583771,-0.22939,9.0368e-05,-0.028673,-0.007657,-0.00027905,-0.027905,24.993,-0.22939,-0.028673,-0.027905,4.20133333333333,1.95,8.1926,-0.0279996582281571,0.000673341771842882,-2.34834782493245,"PETG","Flat",110,4,"PETG 110%_4.txt"
0.602014,-0.21812,0.00010411,-0.027265,-0.0076432,-0.0002785,-0.02785,24.993,-0.21812,-0.027265,-0.02785,4.20133333333333,1.95,8.1926,-0.0266240265605546,0.000640973439445355,-2.35090203354247,"PETG","Flat",110,4,"PETG 110%_4.txt"
0.620257,-0.20685,0.00011785,-0.025856,-0.0076295,-0.00027795,-0.027795,24.993,-0.20685,-0.025856,-0.027795,4.20133333333333,1.95,8.1926,-0.0252483948929522,0.000607605107047826,-2.34995787069858,"PETG","Flat",110,4,"PETG 110%_4.txt"
0.6385,-0.19558,0.00013159,-0.024448,-0.0076157,-0.0002774,-0.02774,24.993,-0.19558,-0.024448,-0.02774,4.20133333333333,1.95,8.1926,-0.0238727632253497,0.000575236774650295,-2.35289911097143,"PETG","Flat",110,4,"PETG 110%_4.txt"
0.656743,-0.18431,0.00014533,-0.023039,-0.007602,-0.00027685,-0.027685,24.993,-0.18431,-0.023039,-0.027685,4.20133333333333,1.95,8.1926,-0.0224971315577472,0.000541868442252767,-2.35196164005715,"PETG","Flat",110,4,"PETG 110%_4.txt"
0.674986,-0.17305,0.00015908,-0.021631,-0.0075883,-0.0002763,-0.02763,24.993,-0.17305,-0.021631,-0.02763,4.20133333333333,1.95,8.1926,-0.0211227205038693,0.000508279496130654,-2.34977345536801,"PETG","Flat",110,4,"PETG 110%_4.txt"
0.693228,-0.16178,0.00017282,-0.020222,-0.0075745,-0.00027575,-0.027575,24.993,-0.16178,-0.020222,-0.027575,4.20133333333333,1.95,8.1926,-0.0197470888362669,0.000474911163733126,-2.3484876062364,"PETG","Flat",110,4,"PETG 110%_4.txt"
0.711471,-0.15051,0.00018656,-0.018814,-0.0075608,-0.0002752,-0.02752,24.993,-0.15051,-0.018814,-0.02752,4.20133333333333,1.95,8.1926,-0.0183714571686644,0.000442542831335598,-2.35219959251408,"PETG","Flat",110,4,"PETG 110%_4.txt"
0.729714,-0.13924,0.0002003,-0.017405,-0.007547,-0.00027465,-0.027465,24.993,-0.13924,-0.017405,-0.027465,4.20133333333333,1.95,8.1926,-0.0169958255010619,0.000409174498938066,-2.35090203354247,"PETG","Flat",110,4,"PETG 110%_4.txt"
0.747957,-0.12797,0.00021404,-0.015996,-0.0075333,-0.0002741,-0.02741,24.993,-0.12797,-0.015996,-0.02741,4.20133333333333,1.95,8.1926,-0.0156201938334595,0.000375806166540538,-2.34937588484957,"PETG","Flat",110,4,"PETG 110%_4.txt"
0.7662,-0.1167,0.00022778,-0.014588,-0.0075195,-0.00027355,-0.027355,24.993,-0.1167,-0.014588,-0.027355,4.20133333333333,1.95,8.1926,-0.014244562165857,0.000343437834143008,-2.35424893160823,"PETG","Flat",110,4,"PETG 110%_4.txt"
0.784443,-0.10543,0.00024152,-0.013179,-0.0075058,-0.000273,-0.0273,24.993,-0.10543,-0.013179,-0.0273,4.20133333333333,1.95,8.1926,-0.0128689304982545,0.000310069501745478,-2.35275439521571,"PETG","Flat",110,4,"PETG 110%_4.txt"
0.802685,-0.094166,0.00025527,-0.011771,-0.0074921,-0.00027245,-0.027245,24.993,-0.094166,-0.011771,-0.027245,4.20133333333333,1.95,8.1926,-0.0114940311988868,0.000276968801113201,-2.35297596731969,"PETG","Flat",110,4,"PETG 110%_4.txt"
0.820928,-0.082898,0.00026901,-0.010362,-0.0074783,-0.0002719,-0.02719,24.993,-0.082898,-0.010362,-0.02719,4.20133333333333,1.95,8.1926,-0.0101186436540292,0.000243356345970754,-2.34854609120589,"PETG","Flat",110,4,"PETG 110%_4.txt"
0.839171,-0.071629,0.00028275,-0.0089537,-0.0074646,-0.00027135,-0.027135,24.993,-0.071629,-0.0089537,-0.027135,4.20133333333333,1.95,8.1926,-0.00874313404779923,0.000210565952200767,-2.35171998392583,"PETG","Flat",110,4,"PETG 110%_4.txt"
0.857414,-0.060361,0.00029649,-0.0075451,-0.0074508,-0.0002708,-0.02708,24.993,-0.060361,-0.0075451,-0.02708,4.20133333333333,1.95,8.1926,-0.00736774650294168,0.000177353497058321,-2.3505784821715,"PETG","Flat",110,4,"PETG 110%_4.txt"
0.875657,-0.049092,0.00031023,-0.0061366,-0.0074371,-0.00027025,-0.027025,24.993,-0.049092,-0.0061366,-0.027025,4.20133333333333,1.95,8.1926,-0.00599223689671167,0.000144363103288334,-2.35249329088313,"PETG","Flat",110,4,"PETG 110%_4.txt"
0.8939,-0.037824,0.00032397,-0.004728,-0.0074234,-0.0002697,-0.02697,24.993,-0.037824,-0.004728,-0.02697,4.20133333333333,1.95,8.1926,-0.00461684935185411,0.000111150648145888,-2.35090203354248,"PETG","Flat",110,4,"PETG 110%_4.txt"
0.912143,-0.026556,0.00033771,-0.0033194,-0.0074096,-0.00026916,-0.026916,24.993,-0.026556,-0.0033194,-0.026916,4.20133333333333,1.95,8.1926,-0.00324146180699656,7.79381930034427e-05,-2.34796026400683,"PETG","Flat",110,4,"PETG 110%_4.txt"
0.930385,-0.015287,0.00035146,-0.0019109,-0.0073959,-0.00026861,-0.026861,24.993,-0.015287,-0.0019109,-0.026861,4.20133333333333,1.95,8.1926,-0.00186595220076655,4.49477992334549e-05,-2.35217956112067,"PETG","Flat",110,4,"PETG 110%_4.txt"
0.948628,-0.0040187,0.0003652,-0.00050234,-0.0073821,-0.00026806,-0.026806,24.993,-0.0040187,-0.00050234,-0.026806,4.20133333333333,1.95,8.1926,-0.000490528037497254,1.18119625027464e-05,-2.35138800468734,"PETG","Flat",110,4,"PETG 110%_4.txt"
0.966871,0.0072497,0.00037894,0.00090622,-0.0073684,-0.00026751,-0.026751,24.993,0.0072497,0.00090622,-0.026751,4.20133333333333,1.95,8.1926,0.000884908331909284,-2.1311668090716e-05,-2.35171019076118,"PETG","Flat",110,4,"PETG 110%_4.txt"
0.985114,0.018518,0.00039268,0.0023148,-0.0073547,-0.00026696,-0.026696,24.993,0.018518,0.0023148,-0.026696,4.20133333333333,1.95,8.1926,0.00226033249517858,-5.44675048214246e-05,-2.35301126755765,"PETG","Flat",110,4,"PETG 110%_4.txt"
1.00336,0.029787,0.00040642,0.0037233,-0.0073409,-0.00026641,-0.026641,24.993,0.029787,0.0037233,-0.026641,4.20133333333333,1.95,8.1926,0.00363584210140859,-8.74578985914122e-05,-2.34893504663638,"PETG","Flat",110,4,"PETG 110%_4.txt"
1.0216,0.041055,0.00042016,0.0051319,-0.0073272,-0.00026586,-0.026586,24.993,0.041055,0.0051319,-0.026586,4.20133333333333,1.95,8.1926,0.00501122964626614,-0.000120670353733858,-2.35137773015565,"PETG","Flat",110,4,"PETG 110%_4.txt"
1.03984,0.052324,0.0004339,0.0065404,-0.0073134,-0.00026531,-0.026531,24.993,0.052324,0.0065404,-0.026531,4.20133333333333,1.95,8.1926,0.00638673925249615,-0.000153660747503845,-2.34940901938483,"PETG","Flat",110,4,"PETG 110%_4.txt"
1.05809,0.063592,0.00044765,0.007949,-0.0072997,-0.00026476,-0.026476,24.993,0.063592,0.007949,-0.026476,4.20133333333333,1.95,8.1926,0.00776212679735371,-0.000186873202646291,-2.35090203354247,"PETG","Flat",110,4,"PETG 110%_4.txt"
1.07633,0.14778,0.00046139,0.018472,-0.0072859,-0.00026421,-0.026421,24.993,0.14778,0.018472,-0.026421,4.20133333333333,1.95,8.1926,0.0180382296218539,-0.000433770378146132,-2.3482588682662,"PETG","Flat",110,4,"PETG 110%_4.txt"
1.09457,0.25524,0.00055462,0.031905,-0.0071927,-0.00026048,-0.026048,24.994,0.25524,0.031905,-0.026048,4.20133333333333,1.95,8.1926,0.0311549447061983,-0.000750055293801725,-2.35090203354247,"PETG","Flat",110,4,"PETG 110%_4.txt"
1.11281,0.3627,0.00070533,0.045337,-0.007042,-0.00025445,-0.025445,24.994,0.3627,0.045337,-0.025445,4.20133333333333,1.95,8.1926,0.0442716597905427,-0.00106534020945732,-2.34982510853677,"PETG","Flat",110,4,"PETG 110%_4.txt"
1.13106,0.47016,0.00085604,0.05877,-0.0068913,-0.00024842,-0.024842,24.994,0.47016,0.05877,-0.024842,4.20133333333333,1.95,8.1926,0.0573883748748871,-0.00138162512511291,-2.35090203354247,"PETG","Flat",110,4,"PETG 110%_4.txt"
1.1493,0.57762,0.0010067,0.072203,-0.0067406,-0.00024239,-0.024239,24.994,0.57762,0.072203,-0.024239,4.20133333333333,1.95,8.1926,0.0705050899592315,-0.00169791004076851,-2.35157824573565,"PETG","Flat",110,4,"PETG 110%_4.txt"
1.16754,0.68508,0.0011575,0.085635,-0.0065899,-0.00023637,-0.023637,24.994,0.68508,0.085635,-0.023637,4.20133333333333,1.95,8.1926,0.0836218050435759,-0.0020131949564241,-2.35090203354248,"PETG","Flat",110,4,"PETG 110%_4.txt"
1.18579,0.79254,0.0013082,0.099068,-0.0064392,-0.00023034,-0.023034,24.994,0.79254,0.099068,-0.023034,4.20133333333333,1.95,8.1926,0.0967385201279203,-0.0023294798720797,-2.35139487228943,"PETG","Flat",110,4,"PETG 110%_4.txt"
1.20403,0.9,0.0014589,0.1125,-0.0062884,-0.00022431,-0.022431,24.994,0.9,0.1125,-0.022431,4.20133333333333,1.95,8.1926,0.109855235212265,-0.00264476478773529,-2.35090203354248,"PETG","Flat",110,4,"PETG 110%_4.txt"
1.22227,1.0075,0.0016096,0.12593,-0.0061377,-0.00021828,-0.021828,24.995,1.0075,0.12593,-0.021828,4.20133333333333,1.95,8.1926,0.122976832751507,-0.00295316724849252,-2.34508635630313,"PETG","Flat",110,4,"PETG 110%_4.txt"
1.24051,1.1149,0.0017603,0.13937,-0.005987,-0.00021225,-0.021225,24.995,1.1149,0.13937,-0.021225,4.20133333333333,1.95,8.1926,0.136086224153504,-0.00328377584649561,-2.35615688203746,"PETG","Flat",110,4,"PETG 110%_4.txt"
1.25876,1.2224,0.001911,0.1528,-0.0058363,-0.00020622,-0.020622,24.995,1.2224,0.1528,-0.020622,4.20133333333333,1.95,8.1926,0.149207821692747,-0.00359217830725289,-2.35090203354247,"PETG","Flat",110,4,"PETG 110%_4.txt"
1.277,1.3298,0.0020617,0.16623,-0.0056856,-0.00020019,-0.020019,24.995,1.3298,0.16623,-0.020019,4.20133333333333,1.95,8.1926,0.162317213094744,-0.00391278690525595,-2.35383920186245,"PETG","Flat",110,4,"PETG 110%_4.txt"
1.29524,1.4373,0.0022124,0.17966,-0.0055349,-0.00019417,-0.019417,24.995,1.4373,0.17966,-0.019417,4.20133333333333,1.95,8.1926,0.175438810633987,-0.00422118936601323,-2.34954322944074,"PETG","Flat",110,4,"PETG 110%_4.txt"
1.31349,1.5448,0.0023632,0.1931,-0.0053842,-0.00018814,-0.018814,24.995,1.5448,0.1931,-0.018814,4.20133333333333,1.95,8.1926,0.188560408173229,-0.00453959182677052,-2.35090203354248,"PETG","Flat",110,4,"PETG 110%_4.txt"
1.33173,1.6522,0.0025139,0.20653,-0.0052335,-0.00018211,-0.018211,24.996,1.6522,0.20653,-0.018211,4.20133333333333,1.95,8.1926,0.201669799575226,-0.00486020042477359,-2.35326607503684,"PETG","Flat",110,4,"PETG 110%_4.txt"
1.34997,1.7597,0.0026646,0.21996,-0.0050828,-0.00017608,-0.017608,24.996,1.7597,0.21996,-0.017608,4.20133333333333,1.95,8.1926,0.214791397114469,-0.00516860288553084,-2.34979218291091,"PETG","Flat",110,4,"PETG 110%_4.txt"
1.36821,1.8672,0.0028153,0.23339,-0.004932,-0.00017005,-0.017005,24.996,1.8672,0.23339,-0.017005,4.20133333333333,1.95,8.1926,0.227912994653712,-0.00547700534628812,-2.34671808830203,"PETG","Flat",110,4,"PETG 110%_4.txt"
1.38646,1.9746,0.002966,0.24683,-0.0047813,-0.00016402,-0.016402,24.996,1.9746,0.24683,-0.016402,4.20133333333333,1.95,8.1926,0.241022386055709,-0.00580761394429122,-2.3528800973509,"PETG","Flat",110,4,"PETG 110%_4.txt"
1.4047,2.0821,0.0031167,0.26026,-0.0046306,-0.000158,-0.0158,24.996,2.0821,0.26026,-0.0158,4.20133333333333,1.95,8.1926,0.254143983594952,-0.00611601640504844,-2.3499640379038,"PETG","Flat",110,4,"PETG 110%_4.txt"
1.42294,2.1895,0.0032674,0.27369,-0.0044799,-0.00015197,-0.015197,24.996,2.1895,0.27369,-0.015197,4.20133333333333,1.95,8.1926,0.267253374996948,-0.00643662500305159,-2.35179400162651,"PETG","Flat",110,4,"PETG 110%_4.txt"
1.44119,2.297,0.0034181,0.28713,-0.0043292,-0.00014594,-0.014594,24.996,2.297,0.28713,-0.014594,4.20133333333333,1.95,8.1926,0.280374972536191,-0.00675502746380879,-2.35260246710855,"PETG","Flat",110,4,"PETG 110%_4.txt"
1.45943,2.4045,0.0035688,0.30056,-0.0041785,-0.00013991,-0.013991,24.997,2.4045,0.30056,-0.013991,4.20133333333333,1.95,8.1926,0.293496570075434,-0.0070634299245661,-2.35008980721523,"PETG","Flat",110,4,"PETG 110%_4.txt"
1.47767,2.5119,0.0037196,0.31399,-0.0040278,-0.00013388,-0.013388,24.997,2.5119,0.31399,-0.013388,4.20133333333333,1.95,8.1926,0.306605961477431,-0.00738403852256919,-2.35167951927424,"PETG","Flat",110,4,"PETG 110%_4.txt"
1.49591,2.6194,0.0038703,0.32742,-0.0038771,-0.00012785,-0.012785,24.997,2.6194,0.32742,-0.012785,4.20133333333333,1.95,8.1926,0.319727559016674,-0.00769244098332639,-2.34941084335911,"PETG","Flat",110,4,"PETG 110%_4.txt"
1.51416,2.7268,0.004021,0.34086,-0.0037264,-0.00012182,-0.012182,24.997,2.7268,0.34086,-0.012182,4.20133333333333,1.95,8.1926,0.33283695041867,-0.00802304958132954,-2.35376681961202,"PETG","Flat",110,4,"PETG 110%_4.txt"
1.5324,2.8343,0.0041717,0.35429,-0.0035756,-0.0001158,-0.01158,24.997,2.8343,0.35429,-0.01158,4.20133333333333,1.95,8.1926,0.345958547957913,-0.0083314520420868,-2.35159108134206,"PETG","Flat",110,4,"PETG 110%_4.txt"
1.55064,2.9418,0.0043224,0.36772,-0.0034249,-0.00010977,-0.010977,24.997,2.9418,0.36772,-0.010977,4.20133333333333,1.95,8.1926,0.359080145497156,-0.00863985450284405,-2.34957426923856,"PETG","Flat",110,4,"PETG 110%_4.txt"
1.56889,3.0492,0.0044731,0.38115,-0.0032742,-0.00010374,-0.010374,24.998,3.0492,0.38115,-0.010374,4.20133333333333,1.95,8.1926,0.372189536899153,-0.00896046310084714,-2.35090203354247,"PETG","Flat",110,4,"PETG 110%_4.txt"
1.58713,3.1567,0.0046238,0.39459,-0.0031235,-9.7711e-05,-0.0097711,24.998,3.1567,0.39459,-0.0097711,4.20133333333333,1.95,8.1926,0.385311134438396,-0.0092788655616044,-2.35152070797648,"PETG","Flat",110,4,"PETG 110%_4.txt"
1.60537,3.2642,0.0047745,0.40802,-0.0029728,-9.1682e-05,-0.0091682,24.998,3.2642,0.40802,-0.0091682,4.20133333333333,1.95,8.1926,0.398432731977638,-0.00958726802236165,-2.34970541207824,"PETG","Flat",110,4,"PETG 110%_4.txt"
1.62361,3.3716,0.0049252,0.42145,-0.0028221,-8.5654e-05,-0.0085654,24.998,3.3716,0.42145,-0.0085654,4.20133333333333,1.95,8.1926,0.411542123379635,-0.00990787662036474,-2.35090203354247,"PETG","Flat",110,4,"PETG 110%_4.txt"
1.64186,3.4791,0.005076,0.43488,-0.0026714,-7.9625e-05,-0.0079625,24.998,3.4791,0.43488,-0.0079625,4.20133333333333,1.95,8.1926,0.424663720918878,-0.010216279081122,-2.34921796383417,"PETG","Flat",110,4,"PETG 110%_4.txt"
1.6601,3.5865,0.0052267,0.44832,-0.0025207,-7.3597e-05,-0.0073597,24.998,3.5865,0.44832,-0.0073597,4.20133333333333,1.95,8.1926,0.437773112320875,-0.0105468876791251,-2.35253561722098,"PETG","Flat",110,4,"PETG 110%_4.txt"
1.67834,3.694,0.0053774,0.46175,-0.0023699,-6.7568e-05,-0.0067568,24.998,3.694,0.46175,-0.0067568,4.20133333333333,1.95,8.1926,0.450894709860118,-0.0108552901398823,-2.35090203354247,"PETG","Flat",110,4,"PETG 110%_4.txt"
1.69659,3.8015,0.0055281,0.47518,-0.0022192,-6.154e-05,-0.006154,24.999,3.8015,0.47518,-0.006154,4.20133333333333,1.95,8.1926,0.46401630739936,-0.0111636926006397,-2.34936078973013,"PETG","Flat",110,4,"PETG 110%_4.txt"
1.71483,3.9104,0.0056788,0.4888,-0.0020685,-5.5511e-05,-0.0055511,24.999,3.9104,0.4888,-0.0055511,4.20133333333333,1.95,8.1926,0.477308790860044,-0.0114912091399556,-2.35090203354247,"PETG","Flat",110,4,"PETG 110%_4.txt"
1.73307,4.0248,0.0058295,0.5031,-0.0019178,-4.9483e-05,-0.0049483,24.999,4.0248,0.5031,-0.0049483,4.20133333333333,1.95,8.1926,0.491272611869248,-0.0118273881307522,-2.35090203354247,"PETG","Flat",110,4,"PETG 110%_4.txt"
1.75131,4.1392,0.0059802,0.5174,-0.0017671,-4.3455e-05,-0.0043455,24.999,4.1392,0.5174,-0.0043455,4.20133333333333,1.95,8.1926,0.505236432878451,-0.0121635671215488,-2.35090203354247,"PETG","Flat",110,4,"PETG 110%_4.txt"
1.76956,4.2536,0.0061309,0.5317,-0.0016164,-3.7426e-05,-0.0037426,24.999,4.2536,0.5317,-0.0037426,4.20133333333333,1.95,8.1926,0.519200253887655,-0.0124997461123453,-2.35090203354246,"PETG","Flat",110,4,"PETG 110%_4.txt"
1.7878,4.368,0.0062817,0.546,-0.0014657,-3.1398e-05,-0.0031398,24.999,4.368,0.546,-0.0031398,4.20133333333333,1.95,8.1926,0.533164074896858,-0.0128359251031419,-2.35090203354247,"PETG","Flat",110,4,"PETG 110%_4.txt"
1.80604,4.4824,0.0064324,0.56029,-0.001315,-2.5369e-05,-0.0025369,24.999,4.4824,0.56029,-0.0025369,4.20133333333333,1.95,8.1926,0.547127895906062,-0.0131621040939384,-2.34915920218786,"PETG","Flat",110,4,"PETG 110%_4.txt"
1.82429,4.5967,0.0065831,0.57459,-0.0011643,-1.9341e-05,-0.0019341,25,4.5967,0.57459,-0.0019341,4.20133333333333,1.95,8.1926,0.561079510778019,-0.0135104892219808,-2.35132689778465,"PETG","Flat",110,4,"PETG 110%_4.txt"
1.84253,4.7111,0.0067338,0.58889,-0.0010135,-1.3312e-05,-0.0013312,25,4.7111,0.58889,-0.0013312,4.20133333333333,1.95,8.1926,0.575043331787223,-0.0138466682127775,-2.35131658081772,"PETG","Flat",110,4,"PETG 110%_4.txt"
1.86077,4.8255,0.0068845,0.60319,-0.00086283,-7.2838e-06,-0.00072838,25,4.8255,0.60319,-0.00072838,4.20133333333333,1.95,8.1926,0.589007152796426,-0.014182847203574,-2.35130675302541,"PETG","Flat",110,4,"PETG 110%_4.txt"
1.87901,4.9399,0.0070352,0.61749,-0.00071212,-1.2553e-06,-0.00012553,25,4.9399,0.61749,-0.00012553,4.20133333333333,1.95,8.1926,0.602970973805629,-0.0145190261943706,-2.35129738042246,"PETG","Flat",110,4,"PETG 110%_4.txt"
1.89726,5.0543,0.0071859,0.63179,-0.00056141,4.7732e-06,0.00047732,25,5.0543,0.63179,0.00047732,4.20133333333333,1.95,8.1926,0.616934794814833,-0.0148552051851671,-2.3512884321004,"PETG","Flat",110,4,"PETG 110%_4.txt"
1.9155,5.1687,0.0073366,0.64609,-0.0004107,1.0802e-05,0.0010802,25,5.1687,0.64609,0.0010802,4.20133333333333,1.95,8.1926,0.630898615824036,-0.0151913841759638,-2.35127987988729,"PETG","Flat",110,4,"PETG 110%_4.txt"
1.93374,5.2831,0.0074873,0.66039,-0.00025999,1.683e-05,0.001683,25.001,5.2831,0.66039,0.001683,4.20133333333333,1.95,8.1926,0.64486243683324,-0.0155275631667603,-2.3512716980512,"PETG","Flat",110,4,"PETG 110%_4.txt"
1.95199,5.3975,0.0076269,0.67469,-0.00012041,2.2413e-05,0.0022413,25.001,5.3975,0.67469,0.0022413,4.20133333333333,1.95,8.1926,0.658826257842443,-0.0158637421575569,-2.35126386304183,"PETG","Flat",110,4,"PETG 110%_4.txt"
1.97023,5.5119,0.0077042,0.68899,-4.3133e-05,2.5504e-05,0.0025504,25.001,5.5119,0.68899,0.0025504,4.20133333333333,1.95,8.1926,0.672790078851647,-0.0161999211483534,-2.35125635326397,"PETG","Flat",110,4,"PETG 110%_4.txt"
1.98847,5.5709,0.0077815,0.69636,3.4145e-05,2.8595e-05,0.0028595,25.001,5.5709,0.69636,0.0028595,4.20133333333333,1.95,8.1926,0.679991699826673,-0.0163683001733271,-2.35055146380136,"PETG","Flat",110,4,"PETG 110%_4.txt"
