Repository: VipulKohinkar/3D-Printing-Parameter-Optimisation

# 3D Printing Parameter Optimisation: Impact of K-Value on Carbon-Reinforced PETG

## MSc Mechanical Engineering with Management

**Author:** Vipul Kohinkar  
**Project:** MEE7012-SUM  
**Date:** 27 August 2026

---

## Project Overview

This project investigates the influence of flow-rate multiplier (K-value) and build orientation on the tensile behaviour of PETG and carbon-fibre-reinforced PETG (CF-PETG) manufactured using fused deposition modelling (FDM).

The study compares an unreinforced thermoplastic, PETG, with a carbon-fibre-reinforced PETG composite to investigate whether the two materials respond differently to changes in material flow and build orientation.

---

File: 3_Experimental_data/Modulus/Recalculated Stress Strain/Recalculated_Stress_Strain_All_Data.csv (part 148 of 212)
"Time (s)","Load (N)","Machine Extension (mm)","Stress (MPa)","Extension from Preload (mm)","Strain","Percentage Strain","Gauge Length (mm)","Load_N","NEXYGEN_Stress_MPa","Percentage_Strain","Measured_Width_mm","Measured_Thickness_mm","Measured_Area_mm2","Recalculated_Stress_MPa","Stress_Difference_MPa","Stress_Difference_Percent","Material","Orientation","K","Sample","File"
2.00671,5.6214,0.0078588,0.70267,0.00011142,3.1687e-05,0.0031687,25.001,5.6214,0.70267,0.0031687,4.20133333333333,1.95,8.1926,0.686155799135805,-0.0165142008641945,-2.35020719031615,"PETG","Flat",110,4,"PETG 110%_4.txt"
2.02496,5.6718,0.007936,0.70898,0.0001887,3.4778e-05,0.0034778,25.001,5.6718,0.70898,0.0034778,4.20133333333333,1.95,8.1926,0.692307692307692,-0.0166723076923078,-2.35159069258763,"PETG","Flat",110,4,"PETG 110%_4.txt"
2.0432,5.7223,0.0080133,0.71529,0.00026598,3.7869e-05,0.0037869,25.001,5.7223,0.71529,0.0037869,4.20133333333333,1.95,8.1926,0.698471791616825,-0.0168182083831752,-2.35124332552883,"PETG","Flat",110,4,"PETG 110%_4.txt"
2.06144,5.7728,0.0080906,0.7216,0.00034326,4.096e-05,0.004096,25.001,5.7728,0.7216,0.004096,4.20133333333333,1.95,8.1926,0.704635890925958,-0.0169641090740424,-2.35090203354247,"PETG","Flat",110,4,"PETG 110%_4.txt"
2.07969,5.8233,0.0081679,0.72791,0.00042054,4.4051e-05,0.0044051,25.001,5.8233,0.72791,0.0044051,4.20133333333333,1.95,8.1926,0.71079999023509,-0.0171100097649098,-2.35056665864047,"PETG","Flat",110,4,"PETG 110%_4.txt"
2.09793,5.8738,0.0082451,0.73422,0.00049782,4.7142e-05,0.0047142,25.001,5.8738,0.73422,0.0047142,4.20133333333333,1.95,8.1926,0.716964089544223,-0.0172559104557772,-2.35023704826581,"PETG","Flat",110,4,"PETG 110%_4.txt"
2.11617,5.9242,0.0083224,0.74053,0.0005751,5.0233e-05,0.0050233,25.001,5.9242,0.74053,0.0050233,4.20133333333333,1.95,8.1926,0.72311598271611,-0.0174140172838905,-2.35156135253001,"PETG","Flat",110,4,"PETG 110%_4.txt"
2.13441,5.9747,0.0083997,0.74684,0.00065237,5.3325e-05,0.0053325,25.001,5.9747,0.74684,0.0053325,4.20133333333333,1.95,8.1926,0.729280082025242,-0.0175599179747576,-2.35122890776574,"PETG","Flat",110,4,"PETG 110%_4.txt"
2.15266,6.0252,0.008477,0.75315,0.00072965,5.6416e-05,0.0056416,25.002,6.0252,0.75315,0.0056416,4.20133333333333,1.95,8.1926,0.735444181334375,-0.0177058186656252,-2.35090203354248,"PETG","Flat",110,4,"PETG 110%_4.txt"
2.1709,6.0757,0.0085543,0.75946,0.00080693,5.9507e-05,0.0059507,25.002,6.0757,0.75946,0.0059507,4.20133333333333,1.95,8.1926,0.741608280643508,-0.0178517193564924,-2.35058059101104,"PETG","Flat",110,4,"PETG 110%_4.txt"
2.18914,6.1262,0.0086315,0.76577,0.00088421,6.2598e-05,0.0062598,25.002,6.1262,0.76577,0.0062598,4.20133333333333,1.95,8.1926,0.74777237995264,-0.0179976200473598,-2.35026444589888,"PETG","Flat",110,4,"PETG 110%_4.txt"
2.20739,6.1767,0.0087088,0.77208,0.00096149,6.5689e-05,0.0065689,25.002,6.1767,0.77208,0.0065689,4.20133333333333,1.95,8.1926,0.753936479261773,-0.0181435207382272,-2.34995346832287,"PETG","Flat",110,4,"PETG 110%_4.txt"
2.22563,6.2271,0.0087861,0.77839,0.0010388,6.878e-05,0.006878,25.002,6.2271,0.77839,0.006878,4.20133333333333,1.95,8.1926,0.76008837243366,-0.0183016275663405,-2.35121565877522,"PETG","Flat",110,4,"PETG 110%_4.txt"
2.24387,6.2776,0.0088634,0.7847,0.001116,7.1871e-05,0.0071871,25.002,6.2776,0.7847,0.0071871,4.20133333333333,1.95,8.1926,0.766252471742792,-0.0184475282572077,-2.35090203354247,"PETG","Flat",110,4,"PETG 110%_4.txt"
2.26211,6.3281,0.0089407,0.79101,0.0011933,7.4963e-05,0.0074963,25.002,6.3281,0.79101,0.0074963,4.20133333333333,1.95,8.1926,0.772416571051925,-0.0185934289480751,-2.35059341197648,"PETG","Flat",110,4,"PETG 110%_4.txt"
2.28036,6.3786,0.0090179,0.79732,0.0012706,7.8054e-05,0.0078054,25.002,6.3786,0.79732,0.0078054,4.20133333333333,1.95,8.1926,0.778580670361057,-0.0187393296389425,-2.35028967528,"PETG","Flat",110,4,"PETG 110%_4.txt"
2.2986,6.4291,0.0090952,0.80363,0.0013479,8.1145e-05,0.0081145,25.002,6.4291,0.80363,0.0081145,4.20133333333333,1.95,8.1926,0.78474476967019,-0.0188852303298098,-2.34999070838692,"PETG","Flat",110,4,"PETG 110%_4.txt"
2.31684,6.4795,0.0091725,0.80994,0.0014252,8.4236e-05,0.0084236,25.002,6.4795,0.80994,0.0084236,4.20133333333333,1.95,8.1926,0.790896662842077,-0.0190433371579231,-2.35120344197386,"PETG","Flat",110,4,"PETG 110%_4.txt"
2.33509,6.53,0.0092498,0.81625,0.0015024,8.7327e-05,0.0087327,25.002,6.53,0.81625,0.0087327,4.20133333333333,1.95,8.1926,0.79706076215121,-0.0191892378487905,-2.35090203354248,"PETG","Flat",110,4,"PETG 110%_4.txt"
2.35333,6.5805,0.009327,0.82256,0.0015797,9.0418e-05,0.0090418,25.002,6.5805,0.82256,0.0090418,4.20133333333333,1.95,8.1926,0.803224861460342,-0.0193351385396577,-2.35060524942348,"PETG","Flat",110,4,"PETG 110%_4.txt"
2.37157,6.631,0.0094043,0.82887,0.001657,9.3509e-05,0.0093509,25.002,6.631,0.82887,0.0093509,4.20133333333333,1.95,8.1926,0.809388960769475,-0.0194810392305251,-2.35031298400535,"PETG","Flat",110,4,"PETG 110%_4.txt"
2.38981,6.6815,0.0094816,0.83518,0.0017343,9.66e-05,0.00966,25.003,6.6815,0.83518,0.00966,4.20133333333333,1.95,8.1926,0.815553060078607,-0.0196269399213926,-2.35002513486825,"PETG","Flat",110,4,"PETG 110%_4.txt"
2.40806,6.732,0.0095589,0.84149,0.0018116,9.9692e-05,0.0099692,25.003,6.732,0.84149,0.0099692,4.20133333333333,1.95,8.1926,0.82171715938774,-0.0197728406122598,-2.3497416026643,"PETG","Flat",110,4,"PETG 110%_4.txt"
2.4263,6.7824,0.0096362,0.8478,0.0018888,0.00010278,0.010278,25.003,6.7824,0.8478,0.010278,4.20133333333333,1.95,8.1926,0.827869052559627,-0.019930947440373,-2.35090203354247,"PETG","Flat",110,4,"PETG 110%_4.txt"
2.44454,6.8329,0.0097134,0.85411,0.0019661,0.00010587,0.010587,25.003,6.8329,0.85411,0.010587,4.20133333333333,1.95,8.1926,0.83403315186876,-0.0200768481312404,-2.35061621234272,"PETG","Flat",110,4,"PETG 110%_4.txt"
2.46279,6.8834,0.0097907,0.86042,0.0020434,0.00010897,0.010897,25.003,6.8834,0.86042,0.010897,4.20133333333333,1.95,8.1926,0.840197251177892,-0.0202227488221077,-2.35033458335554,"PETG","Flat",110,4,"PETG 110%_4.txt"
2.48103,6.924,0.009868,0.8655,0.0021207,0.00011206,0.011206,25.003,6.924,0.8655,0.011206,4.20133333333333,1.95,8.1926,0.84515294289969,-0.02034705710031,-2.35090203354247,"PETG","Flat",110,4,"PETG 110%_4.txt"
2.49927,6.9529,0.0099453,0.86911,0.0021979,0.00011515,0.011515,25.003,6.9529,0.86911,0.011515,4.20133333333333,1.95,8.1926,0.848680516563728,-0.0204294834362719,-2.35062114534086,"PETG","Flat",110,4,"PETG 110%_4.txt"
2.51751,6.9818,0.010023,0.87272,0.0022752,0.00011824,0.011824,25.003,6.9818,0.87272,0.011824,4.20133333333333,1.95,8.1926,0.852208090227766,-0.0205119097722336,-2.35034258092327,"PETG","Flat",110,4,"PETG 110%_4.txt"
2.53576,7.0107,0.0101,0.87633,0.0023525,0.00012133,0.012133,25.003,7.0107,0.87633,0.012133,4.20133333333333,1.95,8.1926,0.855735663891805,-0.0205943361081953,-2.35006631157159,"PETG","Flat",110,4,"PETG 110%_4.txt"
2.554,7.0396,0.010177,0.87995,0.0024298,0.00012442,0.012442,25.003,7.0396,0.87995,0.012442,4.20133333333333,1.95,8.1926,0.859263237555843,-0.020686762444157,-2.35090203354248,"PETG","Flat",110,4,"PETG 110%_4.txt"
2.57224,7.0685,0.010254,0.88356,0.0025071,0.00012751,0.012751,25.003,7.0685,0.88356,0.012751,4.20133333333333,1.95,8.1926,0.862790811219881,-0.0207691887801187,-2.35062573906907,"PETG","Flat",110,4,"PETG 110%_4.txt"
2.59049,7.0974,0.010332,0.88717,0.0025843,0.0001306,0.01306,25.003,7.0974,0.88717,0.01306,4.20133333333333,1.95,8.1926,0.86631838488392,-0.0208516151160804,-2.35035169314566,"PETG","Flat",110,4,"PETG 110%_4.txt"
2.60873,7.1262,0.010409,0.89078,0.0026616,0.00013369,0.013369,25.003,7.1262,0.89078,0.013369,4.20133333333333,1.95,8.1926,0.869833752410712,-0.020946247589288,-2.35145014361436,"PETG","Flat",110,4,"PETG 110%_4.txt"
2.62697,7.1551,0.010486,0.89439,0.0027389,0.00013679,0.013679,25.004,7.1551,0.89439,0.013679,4.20133333333333,1.95,8.1926,0.87336132607475,-0.0210286739252497,-2.35117498241815,"PETG","Flat",110,4,"PETG 110%_4.txt"
2.64521,7.184,0.010564,0.89801,0.0028162,0.00013988,0.013988,25.004,7.184,0.89801,0.013988,4.20133333333333,1.95,8.1926,0.876888899738789,-0.0211211002612114,-2.35198942786956,"PETG","Flat",110,4,"PETG 110%_4.txt"
2.66346,7.2129,0.010641,0.90162,0.0028935,0.00014297,0.014297,25.004,7.2129,0.90162,0.014297,4.20133333333333,1.95,8.1926,0.880416473402827,-0.0212035265971731,-2.35171431392084,"PETG","Flat",110,4,"PETG 110%_4.txt"
2.6817,7.2418,0.010718,0.90523,0.0029707,0.00014606,0.014606,25.004,7.2418,0.90523,0.014606,4.20133333333333,1.95,8.1926,0.883944047066865,-0.0212859529331348,-2.3514413942462,"PETG","Flat",110,4,"PETG 110%_4.txt"
2.69994,7.2707,0.010795,0.90884,0.003048,0.00014915,0.014915,25.004,7.2707,0.90884,0.014915,4.20133333333333,1.95,8.1926,0.887471620730903,-0.0213683792690966,-2.35117064269801,"PETG","Flat",110,4,"PETG 110%_4.txt"
2.71818,7.2996,0.010873,0.91245,0.0031253,0.00015224,0.015224,25.004,7.2996,0.91245,0.015224,4.20133333333333,1.95,8.1926,0.890999194394942,-0.0214508056050583,-2.35090203354247,"PETG","Flat",110,4,"PETG 110%_4.txt"
2.73643,7.3285,0.01095,0.91607,0.0032026,0.00015533,0.015533,25.004,7.3285,0.91607,0.015533,4.20133333333333,1.95,8.1926,0.89452676805898,-0.02154323194102,-2.35170150108835,"PETG","Flat",110,4,"PETG 110%_4.txt"
2.75467,7.3574,0.011027,0.91968,0.0032798,0.00015842,0.015842,25.004,7.3574,0.91968,0.015842,4.20133333333333,1.95,8.1926,0.898054341723018,-0.0216256582769817,-2.35143291981795,"PETG","Flat",110,4,"PETG 110%_4.txt"
2.77291,7.3863,0.011104,0.92329,0.0033571,0.00016151,0.016151,25.004,7.3863,0.92329,0.016151,4.20133333333333,1.95,8.1926,0.901581915387057,-0.0217080846129435,-2.35116643881592,"PETG","Flat",110,4,"PETG 110%_4.txt"
2.79116,7.4152,0.011182,0.9269,0.0034344,0.00016461,0.016461,25.004,7.4152,0.9269,0.016461,4.20133333333333,1.95,8.1926,0.905109489051095,-0.0217905109489052,-2.35090203354247,"PETG","Flat",110,4,"PETG 110%_4.txt"
2.8094,7.4441,0.011259,0.93051,0.0035117,0.0001677,0.01677,25.004,7.4441,0.93051,0.01677,4.20133333333333,1.95,8.1926,0.908637062715133,-0.0218729372848668,-2.35063967983867,"PETG","Flat",110,4,"PETG 110%_4.txt"
2.82764,7.473,0.011336,0.93413,0.003589,0.00017079,0.017079,25.004,7.473,0.93413,0.017079,4.20133333333333,1.95,8.1926,0.912164636379171,-0.0219653636208287,-2.35142470757054,"PETG","Flat",110,4,"PETG 110%_4.txt"
2.84588,7.5019,0.011414,0.93774,0.0036662,0.00017388,0.017388,25.004,7.5019,0.93774,0.017388,4.20133333333333,1.95,8.1926,0.91569221004321,-0.0220477899567904,-2.35116236449233,"PETG","Flat",110,4,"PETG 110%_4.txt"
2.86413,7.6025,0.011491,0.95031,0.0037435,0.00017697,0.017697,25.005,7.6025,0.95031,0.017697,4.20133333333333,1.95,8.1926,0.927971584112492,-0.0223384158875083,-2.35064514605847,"PETG","Flat",110,4,"PETG 110%_4.txt"
2.88237,7.7215,0.011568,0.96519,0.0038208,0.00018006,0.018006,25.005,7.7215,0.96519,0.018006,4.20133333333333,1.95,8.1926,0.942496887435002,-0.0226931125649977,-2.35115496068108,"PETG","Flat",110,4,"PETG 110%_4.txt"
2.90061,7.8405,0.011645,0.98006,0.0038981,0.00018315,0.018315,25.005,7.8405,0.98006,0.018315,4.20133333333333,1.95,8.1926,0.957022190757513,-0.0230378092424873,-2.35065294395112,"PETG","Flat",110,4,"PETG 110%_4.txt"
2.91886,7.9595,0.011723,0.99493,0.0039754,0.00018624,0.018624,25.005,7.9595,0.99493,0.018624,4.20133333333333,1.95,8.1926,0.971547494080023,-0.0233825059199766,-2.35016593327939,"PETG","Flat",110,4,"PETG 110%_4.txt"
2.9371,8.0785,0.0118,1.0098,0.0040526,0.00018933,0.018933,25.005,8.0785,1.0098,0.018933,4.20133333333333,1.95,8.1926,0.986072797402534,-0.0237272025974661,-2.34969326574233,"PETG","Flat",110,4,"PETG 110%_4.txt"
2.95534,8.1975,0.011877,1.0247,0.0041299,0.00019243,0.019243,25.005,8.1975,1.0247,0.019243,4.20133333333333,1.95,8.1926,1.00059810072504,-0.0241018992749555,-2.35209322484196,"PETG","Flat",110,4,"PETG 110%_4.txt"
2.97358,8.3164,0.011955,1.0396,0.0042072,0.00019552,0.019552,25.005,8.3164,1.0396,0.019552,4.20133333333333,1.95,8.1926,1.01511119791031,-0.024488802089691,-2.3555985080503,"PETG","Flat",110,4,"PETG 110%_4.txt"
2.99183,8.4354,0.012032,1.0544,0.0042845,0.00019861,0.019861,25.005,8.4354,1.0544,0.019861,4.20133333333333,1.95,8.1926,1.02963650123282,-0.0247634987671803,-2.34858675713015,"PETG","Flat",110,4,"PETG 110%_4.txt"
3.01007,8.5544,0.012109,1.0693,0.0043617,0.0002017,0.02017,25.005,8.5544,1.0693,0.02017,4.20133333333333,1.95,8.1926,1.04416180455533,-0.0251381954446697,-2.35090203354247,"PETG","Flat",110,4,"PETG 110%_4.txt"
3.02831,8.6734,0.012186,1.0842,0.004439,0.00020479,0.020479,25.005,8.6734,1.0842,0.020479,4.20133333333333,1.95,8.1926,1.05868710787784,-0.025512892122159,-2.35315367295324,"PETG","Flat",110,4,"PETG 110%_4.txt"
3.04656,8.7924,0.012264,1.0991,0.0045163,0.00020788,0.020788,25.005,8.7924,1.0991,0.020788,4.20133333333333,1.95,8.1926,1.07321241120035,-0.0258875887996484,-2.35534426345632,"PETG","Flat",110,4,"PETG 110%_4.txt"
3.0648,8.9114,0.01235,1.1139,0.0046028,0.00021134,0.021134,25.005,8.9114,1.1139,0.021134,4.20133333333333,1.95,8.1926,1.08773771452286,-0.0261622854771377,-2.34871042976369,"PETG","Flat",110,4,"PETG 110%_4.txt"
3.08304,9.0304,0.012501,1.1288,0.0047534,0.00021737,0.021737,25.006,9.0304,1.1288,0.021737,4.20133333333333,1.95,8.1926,1.10226301784537,-0.0265369821546275,-2.35090203354248,"PETG","Flat",110,4,"PETG 110%_4.txt"
3.10128,9.1494,0.012651,1.1437,0.0049041,0.00022339,0.022339,25.006,9.1494,1.1437,0.022339,4.20133333333333,1.95,8.1926,1.11678832116788,-0.0269116788321169,-2.35303653336687,"PETG","Flat",110,4,"PETG 110%_4.txt"
3.11953,9.2684,0.012802,1.1585,0.0050547,0.00022942,0.022942,25.006,9.2684,1.1585,0.022942,4.20133333333333,1.95,8.1926,1.13131362449039,-0.0271863755096065,-2.34668757096301,"PETG","Flat",110,4,"PETG 110%_4.txt"
3.13777,9.3874,0.012953,1.1734,0.0052053,0.00023544,0.023544,25.006,9.3874,1.1734,0.023544,4.20133333333333,1.95,8.1926,1.1458389278129,-0.0275610721870958,-2.3488215601752,"PETG","Flat",110,4,"PETG 110%_4.txt"
3.15601,9.5064,0.013103,1.1883,0.0053559,0.00024147,0.024147,25.006,9.5064,1.1883,0.024147,4.20133333333333,1.95,8.1926,1.16036423113541,-0.0279357688645852,-2.35090203354247,"PETG","Flat",110,4,"PETG 110%_4.txt"
3.17426,9.6253,0.013254,1.2032,0.0055066,0.00024749,0.024749,25.006,9.6253,1.2032,0.024749,4.20133333333333,1.95,8.1926,1.17487732832068,-0.0283226716793206,-2.35394545207119,"PETG","Flat",110,4,"PETG 110%_4.txt"
3.1925,9.7443,0.013405,1.218,0.0056572,0.00025352,0.025352,25.006,9.7443,1.218,0.025352,4.20133333333333,1.95,8.1926,1.18940263164319,-0.0285973683568097,-2.34789559579718,"PETG","Flat",110,4,"PETG 110%_4.txt"
3.21074,9.8633,0.013555,1.2329,0.0058078,0.00025954,0.025954,25.007,9.8633,1.2329,0.025954,4.20133333333333,1.95,8.1926,1.2039279349657,-0.0289720650342993,-2.34991199888874,"PETG","Flat",110,4,"PETG 110%_4.txt"
3.22898,9.9823,0.013706,1.2478,0.0059584,0.00026557,0.026557,25.007,9.9823,1.2478,0.026557,4.20133333333333,1.95,8.1926,1.21845323828821,-0.0293467617117888,-2.35188024617638,"PETG","Flat",110,4,"PETG 110%_4.txt"
3.24723,10.101,0.013856,1.2627,0.006109,0.00027159,0.027159,25.007,10.101,1.2627,0.027159,4.20133333333333,1.95,8.1926,1.23294192319898,-0.0297580768010155,-2.35670205124064,"PETG","Flat",110,4,"PETG 110%_4.txt"
3.26547,10.22,0.014007,1.2775,0.0062597,0.00027762,0.027762,25.007,10.22,1.2775,0.027762,4.20133333333333,1.95,8.1926,1.24746722652149,-0.0300327734785051,-2.35090203354247,"PETG","Flat",110,4,"PETG 110%_4.txt"
3.28371,10.339,0.014158,1.2924,0.0064103,0.00028364,0.028364,25.007,10.339,1.2924,0.028364,4.20133333333333,1.95,8.1926,1.26199252984401,-0.0304074701559944,-2.35279094367026,"PETG","Flat",110,4,"PETG 110%_4.txt"
3.30196,10.458,0.014308,1.3073,0.0065609,0.00028967,0.028967,25.007,10.458,1.3073,0.028967,4.20133333333333,1.95,8.1926,1.27651783316652,-0.0307821668334838,-2.35463679595225,"PETG","Flat",110,4,"PETG 110%_4.txt"
3.3202,10.577,0.014459,1.3222,0.0067115,0.00029569,0.029569,25.007,10.577,1.3222,0.029569,4.20133333333333,1.95,8.1926,1.29104313648903,-0.0311568635109734,-2.35644104605758,"PETG","Flat",110,4,"PETG 110%_4.txt"
3.33844,10.696,0.014609,1.337,0.0068622,0.00030172,0.030172,25.008,10.696,1.337,0.030172,4.20133333333333,1.95,8.1926,1.30556843981154,-0.0314315601884629,-2.35090203354248,"PETG","Flat",110,4,"PETG 110%_4.txt"
3.35668,10.815,0.01476,1.3519,0.0070128,0.00030774,0.030774,25.008,10.815,1.3519,0.030774,4.20133333333333,1.95,8.1926,1.32009374313405,-0.0318062568659525,-2.35270780871015,"PETG","Flat",110,4,"PETG 110%_4.txt"
3.37493,10.934,0.014911,1.3668,0.0071634,0.00031377,0.031377,25.008,10.934,1.3668,0.031377,4.20133333333333,1.95,8.1926,1.33461904645656,-0.0321809535434419,-2.35447421301155,"PETG","Flat",110,4,"PETG 110%_4.txt"
3.39317,11.053,0.015061,1.3817,0.007314,0.00031979,0.031979,25.008,11.053,1.3817,0.031979,4.20133333333333,1.95,8.1926,1.34914434977907,-0.032555650220931,-2.35620252015133,"PETG","Flat",110,4,"PETG 110%_4.txt"
3.41141,11.172,0.015212,1.3965,0.0074647,0.00032582,0.032582,25.008,11.172,1.3965,0.032582,4.20133333333333,1.95,8.1926,1.36366965310158,-0.0328303468984206,-2.35090203354247,"PETG","Flat",110,4,"PETG 110%_4.txt"
3.42966,11.291,0.015363,1.4114,0.0076153,0.00033184,0.033184,25.008,11.291,1.4114,0.033184,4.20133333333333,1.95,8.1926,1.37819495642409,-0.0332050435759099,-2.3526316831451,"PETG","Flat",110,4,"PETG 110%_4.txt"
3.4479,11.41,0.015513,1.4263,0.0077659,0.00033787,0.033787,25.009,11.41,1.4263,0.033787,4.20133333333333,1.95,8.1926,1.3927202597466,-0.0335797402533995,-2.35432519479769,"PETG","Flat",110,4,"PETG 110%_4.txt"
3.46614,11.529,0.015664,1.4412,0.0079165,0.00034389,0.034389,25.009,11.529,1.4412,0.034389,4.20133333333333,1.95,8.1926,1.40724556306911,-0.0339544369308891,-2.35598368934839,"PETG","Flat",110,4,"PETG 110%_4.txt"
3.48438,11.648,0.015814,1.456,0.0080671,0.00034992,0.034992,25.009,11.648,1.456,0.034992,4.20133333333333,1.95,8.1926,1.42177086639162,-0.0342291336083784,-2.35090203354247,"PETG","Flat",110,4,"PETG 110%_4.txt"
3.50263,11.767,0.015965,1.4709,0.0082178,0.00035594,0.035594,25.009,11.767,1.4709,0.035594,4.20133333333333,1.95,8.1926,1.43629616971413,-0.034603830285868,-2.35256171635516,"PETG","Flat",110,4,"PETG 110%_4.txt"
3.52087,11.886,0.016116,1.4858,0.0083684,0.00036197,0.036197,25.009,11.886,1.4858,0.036197,4.20133333333333,1.95,8.1926,1.45082147303664,-0.0349785269633573,-2.35418811168107,"PETG","Flat",110,4,"PETG 110%_4.txt"
3.53911,12.005,0.016266,1.5006,0.008519,0.00036799,0.036799,25.009,12.005,1.5006,0.036799,4.20133333333333,1.95,8.1926,1.46534677635915,-0.0352532236408465,-2.34927519931004,"PETG","Flat",110,4,"PETG 110%_4.txt"
3.55736,12.124,0.016417,1.5155,0.0086696,0.00037401,0.037401,25.009,12.124,1.5155,0.037401,4.20133333333333,1.95,8.1926,1.47987207968166,-0.0356279203183361,-2.35090203354247,"PETG","Flat",110,4,"PETG 110%_4.txt"
3.5756,12.243,0.016568,1.5304,0.0088203,0.00038004,0.038004,25.01,12.243,1.5304,0.038004,4.20133333333333,1.95,8.1926,1.49439738300417,-0.0360026169958256,-2.35249719000429,"PETG","Flat",110,4,"PETG 110%_4.txt"
3.59384,12.362,0.016718,1.5453,0.0089709,0.00038606,0.038606,25.01,12.362,1.5453,0.038606,4.20133333333333,1.95,8.1926,1.50892268632668,-0.036377313673315,-2.35406158502006,"PETG","Flat",110,4,"PETG 110%_4.txt"
3.61208,12.481,0.016869,1.5601,0.0091215,0.00039209,0.039209,25.01,12.481,1.5601,0.039209,4.20133333333333,1.95,8.1926,1.5234479896492,-0.0366520103508046,-2.34933724445898,"PETG","Flat",110,4,"PETG 110%_4.txt"
3.63033,12.6,0.017019,1.575,0.0092721,0.00039811,0.039811,25.01,12.6,1.575,0.039811,4.20133333333333,1.95,8.1926,1.53797329297171,-0.0370267070282939,-2.35090203354247,"PETG","Flat",110,4,"PETG 110%_4.txt"
3.64857,12.719,0.01717,1.5899,0.0094227,0.00040414,0.040414,25.01,12.719,1.5899,0.040414,4.20133333333333,1.95,8.1926,1.55249859629422,-0.0374014037057835,-2.35243749328785,"PETG","Flat",110,4,"PETG 110%_4.txt"
3.66681,12.838,0.017321,1.6048,0.0095734,0.00041016,0.041016,25.01,12.838,1.6048,0.041016,4.20133333333333,1.95,8.1926,1.56702389961673,-0.0377761003832728,-2.35394444063265,"PETG","Flat",110,4,"PETG 110%_4.txt"
3.68506,12.957,0.017471,1.6196,0.009724,0.00041619,0.041619,25.011,12.957,1.6196,0.041619,4.20133333333333,1.95,8.1926,1.58154920293924,-0.0380507970607622,-2.34939473084479,"PETG","Flat",110,4,"PETG 110%_4.txt"
3.7033,13.076,0.017622,1.6345,0.0098746,0.00042221,0.042221,25.011,13.076,1.6345,0.042221,4.20133333333333,1.95,8.1926,1.59607450626175,-0.0384254937382518,-2.35090203354248,"PETG","Flat",110,4,"PETG 110%_4.txt"
3.72154,13.195,0.017773,1.6494,0.010025,0.00042824,0.042824,25.011,13.195,1.6494,0.042824,4.20133333333333,1.95,8.1926,1.61059980958426,-0.0388001904157411,-2.35238210353711,"PETG","Flat",110,4,"PETG 110%_4.txt"
3.73978,13.314,0.017923,1.6643,0.010176,0.00043426,0.043426,25.011,13.314,1.6643,0.043426,4.20133333333333,1.95,8.1926,1.62512511290677,-0.0391748870932305,-2.35383567224842,"PETG","Flat",110,4,"PETG 110%_4.txt"
3.75803,13.433,0.018074,1.6791,0.010326,0.00044029,0.044029,25.011,13.433,1.6791,0.044029,4.20133333333333,1.95,8.1926,1.63965041622928,-0.0394495837707201,-2.34944814309571,"PETG","Flat",110,4,"PETG 110%_4.txt"
3.77627,13.552,0.018224,1.694,0.010477,0.00044631,0.044631,25.011,13.552,1.694,0.044631,4.20133333333333,1.95,8.1926,1.65417571955179,-0.0398242804482094,-2.35090203354247,"PETG","Flat",110,4,"PETG 110%_4.txt"
3.79451,13.671,0.018375,1.7089,0.010628,0.00045234,0.045234,25.011,13.671,1.7089,0.045234,4.20133333333333,1.95,8.1926,1.6687010228743,-0.040198977125699,-2.35233057087594,"PETG","Flat",110,4,"PETG 110%_4.txt"
3.81276,13.79,0.018526,1.7238,0.010778,0.00045836,0.045836,25.012,13.79,1.7238,0.045836,4.20133333333333,1.95,8.1926,1.68322632619681,-0.0405736738031885,-2.35373441252979,"PETG","Flat",110,4,"PETG 110%_4.txt"
3.831,13.909,0.018676,1.7386,0.010929,0.00046439,0.046439,25.012,13.909,1.7386,0.046439,4.20133333333333,1.95,8.1926,1.69775162951932,-0.0408483704806777,-2.34949789949831,"PETG","Flat",110,4,"PETG 110%_4.txt"
3.84924,14.028,0.018827,1.7535,0.01108,0.00047041,0.047041,25.012,14.028,1.7535,0.047041,4.20133333333333,1.95,8.1926,1.71227693284183,-0.0412230671581673,-2.35090203354247,"PETG","Flat",110,4,"PETG 110%_4.txt"
3.86748,14.147,0.018978,1.7684,0.01123,0.00047644,0.047644,25.012,14.147,1.7684,0.047644,4.20133333333333,1.95,8.1926,1.72680223616434,-0.0415977638356566,-2.3522825059747,"PETG","Flat",110,4,"PETG 110%_4.txt"
3.88573,14.266,0.019128,1.7833,0.011381,0.00048246,0.048246,25.012,14.266,1.7833,0.048246,4.20133333333333,1.95,8.1926,1.74132753948685,-0.0419724605131462,-2.35363990989436,"PETG","Flat",110,4,"PETG 110%_4.txt"
3.90397,14.385,0.019279,1.7981,0.011531,0.00048849,0.048849,25.012,14.385,1.7981,0.048849,4.20133333333333,1.95,8.1926,1.75585284280936,-0.0422471571906355,-2.349544362974,"PETG","Flat",110,4,"PETG 110%_4.txt"
3.92221,14.504,0.019429,1.813,0.011682,0.00049451,0.049451,25.012,14.504,1.813,0.049451,4.20133333333333,1.95,8.1926,1.77037814613187,-0.0426218538681251,-2.35090203354248,"PETG","Flat",110,4,"PETG 110%_4.txt"
3.94046,14.623,0.01958,1.8279,0.011833,0.00050054,0.050054,25.013,14.623,1.8279,0.050054,4.20133333333333,1.95,8.1926,1.78490344945439,-0.0429965505456147,-2.35223757019611,"PETG","Flat",110,4,"PETG 110%_4.txt"
3.9587,14.742,0.019731,1.8427,0.011983,0.00050656,0.050656,25.013,14.742,1.8427,0.050656,4.20133333333333,1.95,8.1926,1.7994287527769,-0.0432712472231038,-2.348252413475,"PETG","Flat",110,4,"PETG 110%_4.txt"
3.97694,14.861,0.019881,1.8576,0.012134,0.00051259,0.051259,25.013,14.861,1.8576,0.051259,4.20133333333333,1.95,8.1926,1.81395405609941,-0.0436459439005932,-2.3495878499458,"PETG","Flat",110,4,"PETG 110%_4.txt"
3.99518,14.98,0.020032,1.8725,0.012285,0.00051861,0.051861,25.013,14.98,1.8725,0.051861,4.20133333333333,1.95,8.1926,1.82847935942192,-0.0440206405780827,-2.35090203354247,"PETG","Flat",110,4,"PETG 110%_4.txt"
4.01343,15.099,0.020183,1.8874,0.012435,0.00052464,0.052464,25.013,15.099,1.8874,0.052464,4.20133333333333,1.95,8.1926,1.84300466274443,-0.0443953372555721,-2.35219546760475,"PETG","Flat",110,4,"PETG 110%_4.txt"
4.03167,15.218,0.020333,1.9022,0.012586,0.00053066,0.053066,25.013,15.218,1.9022,0.053066,4.20133333333333,1.95,8.1926,1.85752996606694,-0.0446700339330615,-2.34833529245408,"PETG","Flat",110,4,"PETG 110%_4.txt"
4.04991,15.337,0.020484,1.9171,0.012736,0.00053669,0.053669,25.014,15.337,1.9171,0.053669,4.20133333333333,1.95,8.1926,1.87205526938945,-0.0450447306105513,-2.34962863755418,"PETG","Flat",110,4,"PETG 110%_4.txt"
4.06816,15.456,0.020634,1.932,0.012887,0.00054271,0.054271,25.014,15.456,1.932,0.054271,4.20133333333333,1.95,8.1926,1.88658057271196,-0.0454194272880406,-2.35090203354247,"PETG","Flat",110,4,"PETG 110%_4.txt"
4.0864,15.575,0.020785,1.9469,0.013038,0.00054874,0.054874,25.014,15.575,1.9469,0.054874,4.20133333333333,1.95,8.1926,1.90110587603447,-0.0457941239655302,-2.35215593844215,"PETG","Flat",110,4,"PETG 110%_4.txt"
4.10464,15.694,0.020936,1.9617,0.013188,0.00055476,0.055476,25.014,15.694,1.9617,0.055476,4.20133333333333,1.95,8.1926,1.91563117935698,-0.0460688206430193,-2.3484131438558,"PETG","Flat",110,4,"PETG 110%_4.txt"
4.12288,15.813,0.021086,1.9766,0.013339,0.00056079,0.056079,25.014,15.813,1.9766,0.056079,4.20133333333333,1.95,8.1926,1.93015648267949,-0.0464435173205087,-2.3496669695694,"PETG","Flat",110,4,"PETG 110%_4.txt"
4.14113,15.932,0.021237,1.9915,0.01349,0.00056681,0.056681,25.014,15.932,1.9915,0.056681,4.20133333333333,1.95,8.1926,1.944681786002,-0.0468182139979982,-2.35090203354247,"PETG","Flat",110,4,"PETG 110%_4.txt"
4.15937,16.051,0.021388,2.0064,0.01364,0.00057284,0.057284,25.014,16.051,2.0064,0.057284,4.20133333333333,1.95,8.1926,1.95920708932451,-0.0471929106754883,-2.35211875376237,"PETG","Flat",110,4,"PETG 110%_4.txt"
4.17761,16.17,0.021538,2.0212,0.013791,0.00057886,0.057886,25.015,16.17,2.0212,0.057886,4.20133333333333,1.95,8.1926,1.97373239264702,-0.0474676073529769,-2.34848641168499,"PETG","Flat",110,4,"PETG 110%_4.txt"
4.19586,16.289,0.021689,2.0361,0.013941,0.00058489,0.058489,25.015,16.289,2.0361,0.058489,4.20133333333333,1.95,8.1926,1.98825769596953,-0.0478423040304663,-2.34970306126744,"PETG","Flat",110,4,"PETG 110%_4.txt"
4.2141,16.408,0.021839,2.051,0.014092,0.00059091,0.059091,25.015,16.408,2.051,0.059091,4.20133333333333,1.95,8.1926,2.00278299929204,-0.0482170007079561,-2.35090203354247,"PETG","Flat",110,4,"PETG 110%_4.txt"
4.23234,16.527,0.02199,2.0659,0.014243,0.00059694,0.059694,25.015,16.527,2.0659,0.059694,4.20133333333333,1.95,8.1926,2.01730830261455,-0.0485916973854454,-2.35208371099499,"PETG","Flat",110,4,"PETG 110%_4.txt"
4.25058,16.646,0.022141,2.0807,0.014393,0.00060296,0.060296,25.015,16.646,2.0807,0.060296,4.20133333333333,1.95,8.1926,2.03183360593707,-0.048866394062935,-2.34855548915918,"PETG","Flat",110,4,"PETG 110%_4.txt"
4.26883,16.765,0.022291,2.0956,0.014544,0.00060899,0.060899,25.015,16.765,2.0956,0.060899,4.20133333333333,1.95,8.1926,2.04635890925958,-0.0492410907404244,-2.34973710347511,"PETG","Flat",110,4,"PETG 110%_4.txt"
4.28707,16.884,0.022442,2.1105,0.014695,0.00061501,0.061501,25.015,16.884,2.1105,0.061501,4.20133333333333,1.95,8.1926,2.06088421258209,-0.0496157874179137,-2.35090203354247,"PETG","Flat",110,4,"PETG 110%_4.txt"
4.30531,17.003,0.022592,2.1253,0.014845,0.00062104,0.062104,25.016,17.003,2.1253,0.062104,4.20133333333333,1.95,8.1926,2.0754095159046,-0.0498904840954033,-2.34745608127809,"PETG","Flat",110,4,"PETG 110%_4.txt"
4.32356,17.122,0.022743,2.1402,0.014996,0.00062706,0.062706,25.016,17.122,2.1402,0.062706,4.20133333333333,1.95,8.1926,2.08993481922711,-0.0502651807728927,-2.34862072576828,"PETG","Flat",110,4,"PETG 110%_4.txt"
4.3418,17.241,0.022894,2.1551,0.015146,0.00063309,0.063309,25.016,17.241,2.1551,0.063309,4.20133333333333,1.95,8.1926,2.10446012254962,-0.0506398774503825,-2.34976926594508,"PETG","Flat",110,4,"PETG 110%_4.txt"
4.36004,17.36,0.023044,2.17,0.015297,0.00063911,0.063911,25.016,17.36,2.17,0.063911,4.20133333333333,1.95,8.1926,2.11898542587213,-0.0510145741278718,-2.35090203354248,"PETG","Flat",110,4,"PETG 110%_4.txt"
4.37828,17.479,0.023195,2.1848,0.015448,0.00064514,0.064514,25.016,17.479,2.1848,0.064514,4.20133333333333,1.95,8.1926,2.13351072919464,-0.0512892708053614,-2.34754992701215,"PETG","Flat",110,4,"PETG 110%_4.txt"
4.39653,17.583,0.023346,2.1978,0.015598,0.00065116,0.065116,25.016,17.583,2.1978,0.065116,4.20133333333333,1.95,8.1926,2.14620511193028,-0.0515948880697219,-2.3475697547421,"PETG","Flat",110,4,"PETG 110%_4.txt"
4.41477,17.667,0.023496,2.2084,0.015749,0.00065719,0.065719,25.017,17.667,2.2084,0.065719,4.20133333333333,1.95,8.1926,2.15645826721676,-0.0519417327832437,-2.35200746165747,"PETG","Flat",110,4,"PETG 110%_4.txt"
4.43301,17.751,0.023647,2.2189,0.0159,0.00066321,0.066321,25.017,17.751,2.2189,0.066321,4.20133333333333,1.95,8.1926,2.16671142250323,-0.0521885774967656,-2.35200223068933,"PETG","Flat",110,4,"PETG 110%_4.txt"
4.45126,17.835,0.023797,2.2294,0.01605,0.00066924,0.066924,25.017,17.835,2.2294,0.066924,4.20133333333333,1.95,8.1926,2.17696457778971,-0.0524354222102876,-2.35199704899469,"PETG","Flat",110,4,"PETG 110%_4.txt"
4.4695,17.919,0.023948,2.2399,0.016201,0.00067526,0.067526,25.017,17.919,2.2399,0.067526,4.20133333333333,1.95,8.1926,2.18721773307619,-0.0526822669238092,-2.35199191588058,"PETG","Flat",110,4,"PETG 110%_4.txt"
4.48774,18.003,0.024099,2.2504,0.016351,0.00068129,0.068129,25.017,18.003,2.2504,0.068129,4.20133333333333,1.95,8.1926,2.19747088836267,-0.0529291116373312,-2.35198683066704,"PETG","Flat",110,4,"PETG 110%_4.txt"
4.50598,18.087,0.024249,2.2609,0.016502,0.00068731,0.068731,25.017,18.087,2.2609,0.068731,4.20133333333333,1.95,8.1926,2.20772404364915,-0.0531759563508531,-2.35198179268668,"PETG","Flat",110,4,"PETG 110%_4.txt"
4.52423,18.172,0.0244,2.2714,0.016653,0.00069333,0.069333,25.017,18.172,2.2714,0.069333,4.20133333333333,1.95,8.1926,2.21809926030808,-0.0533007396919172,-2.3466029625745,"PETG","Flat",110,4,"PETG 110%_4.txt"
4.54247,18.256,0.024551,2.282,0.016803,0.00069936,0.069936,25.018,18.256,2.282,0.069936,4.20133333333333,1.95,8.1926,2.22835241559456,-0.0536475844054394,-2.35090203354248,"PETG","Flat",110,4,"PETG 110%_4.txt"
4.56071,18.34,0.024701,2.2925,0.016954,0.00070538,0.070538,25.018,18.34,2.2925,0.070538,4.20133333333333,1.95,8.1926,2.23860557088104,-0.0538944291189614,-2.35090203354248,"PETG","Flat",110,4,"PETG 110%_4.txt"
4.57896,18.424,0.024852,2.303,0.017104,0.00071141,0.071141,25.018,18.424,2.303,0.071141,4.20133333333333,1.95,8.1926,2.24885872616752,-0.0541412738324829,-2.35090203354246,"PETG","Flat",110,4,"PETG 110%_4.txt"
4.5972,18.508,0.025002,2.3135,0.017255,0.00071743,0.071743,25.018,18.508,2.3135,0.071743,4.20133333333333,1.95,8.1926,2.25911188145399,-0.0543881185460049,-2.35090203354246,"PETG","Flat",110,4,"PETG 110%_4.txt"
4.61544,18.592,0.025153,2.324,0.017406,0.00072346,0.072346,25.018,18.592,2.324,0.072346,4.20133333333333,1.95,8.1926,2.26936503674047,-0.0546349632595269,-2.35090203354246,"PETG","Flat",110,4,"PETG 110%_4.txt"
4.63368,18.676,0.025304,2.3345,0.017556,0.00072948,0.072948,25.018,18.676,2.3345,0.072948,4.20133333333333,1.95,8.1926,2.27961819202695,-0.0548818079730489,-2.35090203354247,"PETG","Flat",110,4,"PETG 110%_4.txt"
4.65193,18.765,0.025454,2.3457,0.017707,0.00073551,0.073551,25.018,18.765,2.3457,0.073551,4.20133333333333,1.95,8.1926,2.29048165417572,-0.0552183458242803,-2.35402420702905,"PETG","Flat",110,4,"PETG 110%_4.txt"
4.67017,18.866,0.025605,2.3582,0.017858,0.00074153,0.074153,25.019,18.866,2.3582,0.074153,4.20133333333333,1.95,8.1926,2.30280985279398,-0.0553901472060154,-2.34883161759034,"PETG","Flat",110,4,"PETG 110%_4.txt"
4.68841,18.966,0.025756,2.3708,0.018008,0.00074756,0.074756,25.019,18.966,2.3708,0.074756,4.20133333333333,1.95,8.1926,2.31501599003979,-0.0557840099602078,-2.35296144593419,"PETG","Flat",110,4,"PETG 110%_4.txt"
4.70666,19.067,0.025906,2.3834,0.018159,0.00075358,0.075358,25.019,19.067,2.3834,0.075358,4.20133333333333,1.95,8.1926,2.32734418865806,-0.0560558113419427,-2.35192629612917,"PETG","Flat",110,4,"PETG 110%_4.txt"
4.7249,19.168,0.026057,2.396,0.018309,0.00075961,0.075961,25.019,19.168,2.396,0.075961,4.20133333333333,1.95,8.1926,2.33967238727632,-0.0563276127236776,-2.35090203354247,"PETG","Flat",110,4,"PETG 110%_4.txt"
4.74314,19.268,0.026207,2.4085,0.01846,0.00076563,0.076563,25.019,19.268,2.4085,0.076563,4.20133333333333,1.95,8.1926,2.35187852452213,-0.0566214754778702,-2.35090203354246,"PETG","Flat",110,4,"PETG 110%_4.txt"
4.76138,19.369,0.026358,2.4211,0.018611,0.00077166,0.077166,25.019,19.369,2.4211,0.077166,4.20133333333333,1.95,8.1926,2.36420672314039,-0.0568932768596051,-2.34989372019351,"PETG","Flat",110,4,"PETG 110%_4.txt"
4.77963,19.469,0.026509,2.4337,0.018761,0.00077768,0.077768,25.02,19.469,2.4337,0.077768,4.20133333333333,1.95,8.1926,2.3764128603862,-0.0572871396137979,-2.35391131256104,"PETG","Flat",110,4,"PETG 110%_4.txt"
4.79787,19.57,0.026659,2.4462,0.018912,0.00078371,0.078371,25.02,19.57,2.4462,0.078371,4.20133333333333,1.95,8.1926,2.38874105900447,-0.0574589409955326,-2.34890609907336,"PETG","Flat",110,4,"PETG 110%_4.txt"
4.81611,19.671,0.02681,2.4588,0.019063,0.00078973,0.078973,25.02,19.671,2.4588,0.078973,4.20133333333333,1.95,8.1926,2.40106925762273,-0.0577307423772675,-2.34792347394125,"PETG","Flat",110,4,"PETG 110%_4.txt"
4.83436,19.771,0.026961,2.4714,0.019213,0.00079576,0.079576,25.02,19.771,2.4714,0.079576,4.20133333333333,1.95,8.1926,2.41327539486854,-0.0581246051314603,-2.35188982485475,"PETG","Flat",110,4,"PETG 110%_4.txt"
4.8526,19.872,0.027111,2.484,0.019364,0.00080178,0.080178,25.02,19.872,2.484,0.080178,4.20133333333333,1.95,8.1926,2.42560359348681,-0.0583964065131948,-2.35090203354246,"PETG","Flat",110,4,"PETG 110%_4.txt"
4.87084,19.972,0.027262,2.4965,0.019514,0.00080781,0.080781,25.02,19.972,2.4965,0.080781,4.20133333333333,1.95,8.1926,2.43780973073261,-0.0586902692673879,-2.35090203354247,"PETG","Flat",110,4,"PETG 110%_4.txt"
4.88908,20.073,0.027412,2.5091,0.019665,0.00081383,0.081383,25.02,20.073,2.5091,0.081383,4.20133333333333,1.95,8.1926,2.45013792935088,-0.0589620706491227,-2.34992908409879,"PETG","Flat",110,4,"PETG 110%_4.txt"
4.90733,20.174,0.027563,2.5217,0.019816,0.00081986,0.081986,25.021,20.174,2.5217,0.081986,4.20133333333333,1.95,8.1926,2.46246612796914,-0.0592338720308576,-2.34896585759042,"PETG","Flat",110,4,"PETG 110%_4.txt"
4.92557,20.274,0.027714,2.5343,0.019966,0.00082588,0.082588,25.021,20.274,2.5343,0.082588,4.20133333333333,1.95,8.1926,2.47467226521495,-0.05962773478505,-2.35282858323995,"PETG","Flat",110,4,"PETG 110%_4.txt"
4.94381,20.375,0.027864,2.5468,0.020117,0.00083191,0.083191,25.021,20.375,2.5468,0.083191,4.20133333333333,1.95,8.1926,2.48700046383322,-0.0597995361667851,-2.3480263926019,"PETG","Flat",110,4,"PETG 110%_4.txt"
4.96206,20.475,0.028015,2.5594,0.020268,0.00083793,0.083793,25.021,20.475,2.5594,0.083793,4.20133333333333,1.95,8.1926,2.49920660107902,-0.0601933989209775,-2.35185586156824,"PETG","Flat",110,4,"PETG 110%_4.txt"
4.9803,20.576,0.028166,2.572,0.020418,0.00084396,0.084396,25.021,20.576,2.572,0.084396,4.20133333333333,1.95,8.1926,2.51153479969729,-0.0604652003027124,-2.35090203354247,"PETG","Flat",110,4,"PETG 110%_4.txt"
4.99854,20.676,0.028316,2.5846,0.020569,0.00084998,0.084998,25.021,20.676,2.5846,0.084998,4.20133333333333,1.95,8.1926,2.52374093694309,-0.0608590630569052,-2.35468014613113,"PETG","Flat",110,4,"PETG 110%_4.txt"
5.01678,20.777,0.028467,2.5971,0.020719,0.00085601,0.085601,25.021,20.777,2.5971,0.085601,4.20133333333333,1.95,8.1926,2.53606913556136,-0.0610308644386399,-2.34996205146663,"PETG","Flat",110,4,"PETG 110%_4.txt"
5.03503,20.878,0.028617,2.6097,0.02087,0.00086203,0.086203,25.022,20.878,2.6097,0.086203,4.20133333333333,1.95,8.1926,2.54839733417963,-0.0613026658203748,-2.34903114612311,"PETG","Flat",110,4,"PETG 110%_4.txt"
5.05327,20.978,0.028768,2.6223,0.021021,0.00086806,0.086806,25.022,20.978,2.6223,0.086806,4.20133333333333,1.95,8.1926,2.56060347142543,-0.0616965285745672,-2.35276393145587,"PETG","Flat",110,4,"PETG 110%_4.txt"
5.07151,21.079,0.028919,2.6349,0.021171,0.00087408,0.087408,25.022,21.079,2.6349,0.087408,4.20133333333333,1.95,8.1926,2.5729316700437,-0.0619683299563021,-2.35182853073369,"PETG","Flat",110,4,"PETG 110%_4.txt"
5.08976,21.179,0.029069,2.6474,0.021322,0.00088011,0.088011,25.022,21.179,2.6474,0.088011,4.20133333333333,1.95,8.1926,2.5851378072895,-0.0622621927104956,-2.35182415617193,"PETG","Flat",110,4,"PETG 110%_4.txt"
5.108,21.28,0.02922,2.66,0.021473,0.00088613,0.088613,25.022,21.28,2.66,0.088613,4.20133333333333,1.95,8.1926,2.59746600590777,-0.0625339940922296,-2.35090203354247,"PETG","Flat",110,4,"PETG 110%_4.txt"
5.12624,21.381,0.029371,2.6726,0.021623,0.00089216,0.089216,25.022,21.381,2.6726,0.089216,4.20133333333333,1.95,8.1926,2.60979420452604,-0.0628057954739645,-2.34998860562615,"PETG","Flat",110,4,"PETG 110%_4.txt"
5.14448,21.481,0.029521,2.6851,0.021774,0.00089818,0.089818,25.023,21.481,2.6851,0.089818,4.20133333333333,1.95,8.1926,2.62200034177184,-0.0630996582281571,-2.34999285792548,"PETG","Flat",110,4,"PETG 110%_4.txt"
5.16273,21.582,0.029672,2.6977,0.021924,0.00090421,0.090421,25.023,21.582,2.6977,0.090421,4.20133333333333,1.95,8.1926,2.63432854039011,-0.063371459609892,-2.34909217518227,"PETG","Flat",110,4,"PETG 110%_4.txt"
5.18097,21.682,0.029822,2.7103,0.022075,0.00091023,0.091023,25.023,21.682,2.7103,0.091023,4.20133333333333,1.95,8.1926,2.64653467763591,-0.0637653223640853,-2.35270347799451,"PETG","Flat",110,4,"PETG 110%_4.txt"
5.19921,21.783,0.029973,2.7229,0.022226,0.00091626,0.091626,25.023,21.783,2.7229,0.091626,4.20133333333333,1.95,8.1926,2.65886287625418,-0.0640371237458197,-2.35179858774908,"PETG","Flat",110,4,"PETG 110%_4.txt"
5.21746,21.884,0.030124,2.7354,0.022376,0.00092228,0.092228,25.023,21.884,2.7354,0.092228,4.20133333333333,1.95,8.1926,2.67119107487245,-0.0642089251275539,-2.34733220470695,"PETG","Flat",110,4,"PETG 110%_4.txt"
5.2357,21.984,0.030274,2.748,0.022527,0.00092831,0.092831,25.023,21.984,2.748,0.092831,4.20133333333333,1.95,8.1926,2.68339721211825,-0.0646027878817472,-2.35090203354248,"PETG","Flat",110,4,"PETG 110%_4.txt"
5.25394,22.085,0.030425,2.7606,0.022678,0.00093433,0.093433,25.023,22.085,2.7606,0.093433,4.20133333333333,1.95,8.1926,2.69572541073652,-0.0648745892634821,-2.35001772308491,"PETG","Flat",110,4,"PETG 110%_4.txt"
5.27218,22.185,0.030575,2.7732,0.022828,0.00094036,0.094036,25.024,22.185,2.7732,0.094036,4.20133333333333,1.95,8.1926,2.70793154798233,-0.0652684520176749,-2.35354291135421,"PETG","Flat",110,4,"PETG 110%_4.txt"
5.29043,22.286,0.030726,2.7857,0.022979,0.00094638,0.094638,25.024,22.286,2.7857,0.094638,4.20133333333333,1.95,8.1926,2.72025974660059,-0.0654402533994092,-2.34914934843699,"PETG","Flat",110,4,"PETG 110%_4.txt"
5.30867,22.386,0.030877,2.7983,0.023129,0.00095241,0.095241,25.024,22.386,2.7983,0.095241,4.20133333333333,1.95,8.1926,2.7324658838464,-0.065834116153602,-2.35264682677347,"PETG","Flat",110,4,"PETG 110%_4.txt"
5.32691,22.487,0.031027,2.8109,0.02328,0.00095843,0.095843,25.024,22.487,2.8109,0.095843,4.20133333333333,1.95,8.1926,2.74479408246466,-0.0661059175353373,-2.35177051959648,"PETG","Flat",110,4,"PETG 110%_4.txt"
5.34516,22.588,0.031178,2.8235,0.023431,0.00096446,0.096446,25.024,22.588,2.8235,0.096446,4.20133333333333,1.95,8.1926,2.75712228108293,-0.0663777189170718,-2.35090203354248,"PETG","Flat",110,4,"PETG 110%_4.txt"
5.3634,22.688,0.031329,2.836,0.023581,0.00097048,0.097048,25.024,22.688,2.836,0.097048,4.20133333333333,1.95,8.1926,2.76932841832874,-0.0666715816712644,-2.35090203354247,"PETG","Flat",110,4,"PETG 110%_4.txt"
5.38164,22.789,0.031479,2.8486,0.023732,0.00097651,0.097651,25.025,22.789,2.8486,0.097651,4.20133333333333,1.95,8.1926,2.781656616947,-0.0669433830529989,-2.35004504152913,"PETG","Flat",110,4,"PETG 110%_4.txt"
5.39988,22.889,0.03163,2.8612,0.023883,0.00098253,0.098253,25.025,22.889,2.8612,0.098253,4.20133333333333,1.95,8.1926,2.79386275419281,-0.0673372458071921,-2.35346168765525,"PETG","Flat",110,4,"PETG 110%_4.txt"
5.41813,22.99,0.03178,2.8738,0.024033,0.00098856,0.098856,25.025,22.99,2.8738,0.098856,4.20133333333333,1.95,8.1926,2.80619095281107,-0.067609047188927,-2.35260098785326,"PETG","Flat",110,4,"PETG 110%_4.txt"
