Repository: VipulKohinkar/3D-Printing-Parameter-Optimisation

# 3D Printing Parameter Optimisation: Impact of K-Value on Carbon-Reinforced PETG

## MSc Mechanical Engineering with Management

**Author:** Vipul Kohinkar  
**Project:** MEE7012-SUM  
**Date:** 27 August 2026

---

## Project Overview

This project investigates the influence of flow-rate multiplier (K-value) and build orientation on the tensile behaviour of PETG and carbon-fibre-reinforced PETG (CF-PETG) manufactured using fused deposition modelling (FDM).

The study compares an unreinforced thermoplastic, PETG, with a carbon-fibre-reinforced PETG composite to investigate whether the two materials respond differently to changes in material flow and build orientation.

---

File: 3_Experimental_data/Modulus/Recalculated Stress Strain/Recalculated_Stress_Strain_All_Data.csv (part 149 of 212)
"Time (s)","Load (N)","Machine Extension (mm)","Stress (MPa)","Extension from Preload (mm)","Strain","Percentage Strain","Gauge Length (mm)","Load_N","NEXYGEN_Stress_MPa","Percentage_Strain","Measured_Width_mm","Measured_Thickness_mm","Measured_Area_mm2","Recalculated_Stress_MPa","Stress_Difference_MPa","Stress_Difference_Percent","Material","Orientation","K","Sample","File"
5.43637,23.091,0.031931,2.8863,0.024184,0.00099458,0.099458,25.025,23.091,2.8863,0.099458,4.20133333333333,1.95,8.1926,2.81851915142934,-0.0677808485706612,-2.34836463883384,"PETG","Flat",110,4,"PETG 110%_4.txt"
5.45461,23.191,0.032082,2.8989,0.024334,0.0010006,0.10006,25.025,23.191,2.8989,0.10006,4.20133333333333,1.95,8.1926,2.83072528867515,-0.0681747113248541,-2.35174415553672,"PETG","Flat",110,4,"PETG 110%_4.txt"
5.47286,23.292,0.032232,2.9115,0.024485,0.0010066,0.10066,25.025,23.292,2.9115,0.10066,4.20133333333333,1.95,8.1926,2.84305348729341,-0.068446512706589,-2.35090203354247,"PETG","Flat",110,4,"PETG 110%_4.txt"
5.4911,23.392,0.032383,2.924,0.024636,0.0010127,0.10127,25.025,23.392,2.924,0.10127,4.20133333333333,1.95,8.1926,2.85525962453922,-0.068740375460782,-2.35090203354248,"PETG","Flat",110,4,"PETG 110%_4.txt"
5.50934,23.493,0.032534,2.9366,0.024786,0.0010187,0.10187,25.026,23.493,2.9366,0.10187,4.20133333333333,1.95,8.1926,2.86758782315748,-0.0690121768425165,-2.35007072269007,"PETG","Flat",110,4,"PETG 110%_4.txt"
5.52758,23.594,0.032684,2.9492,0.024937,0.0010247,0.10247,25.026,23.594,2.9492,0.10247,4.20133333333333,1.95,8.1926,2.87991602177575,-0.0692839782242509,-2.34924651513125,"PETG","Flat",110,4,"PETG 110%_4.txt"
5.54583,23.694,0.032835,2.9618,0.025087,0.0010307,0.10307,25.026,23.694,2.9618,0.10307,4.20133333333333,1.95,8.1926,2.89212215902156,-0.0696778409784446,-2.35255050909733,"PETG","Flat",110,4,"PETG 110%_4.txt"
5.56407,23.795,0.032985,2.9743,0.025238,0.0010368,0.10368,25.026,23.795,2.9743,0.10368,4.20133333333333,1.95,8.1926,2.90445035763982,-0.0698496423601784,-2.34843971220719,"PETG","Flat",110,4,"PETG 110%_4.txt"
5.58231,23.895,0.033136,2.9869,0.025389,0.0010428,0.10428,25.026,23.895,2.9869,0.10428,4.20133333333333,1.95,8.1926,2.91665649488563,-0.0702435051143717,-2.35171934495201,"PETG","Flat",110,4,"PETG 110%_4.txt"
5.60056,23.996,0.033287,2.9995,0.025539,0.0010488,0.10488,25.026,23.996,2.9995,0.10488,4.20133333333333,1.95,8.1926,2.92898469350389,-0.0705153064961066,-2.35090203354248,"PETG","Flat",110,4,"PETG 110%_4.txt"
5.6188,24.096,0.033437,3.0121,0.02569,0.0010548,0.10548,25.026,24.096,3.0121,0.10548,4.20133333333333,1.95,8.1926,2.9411908307497,-0.0709091692502994,-2.35414392783438,"PETG","Flat",110,4,"PETG 110%_4.txt"
5.63704,24.197,0.033588,3.0246,0.025841,0.0010609,0.10609,25.027,24.197,3.0246,0.10609,4.20133333333333,1.95,8.1926,2.95351902936797,-0.0710809706320341,-2.35009490947676,"PETG","Flat",110,4,"PETG 110%_4.txt"
5.65528,24.298,0.033739,3.0372,0.025991,0.0010669,0.10669,25.027,24.298,3.0372,0.10669,4.20133333333333,1.95,8.1926,2.96584722798623,-0.071352772013769,-2.34929448221286,"PETG","Flat",110,4,"PETG 110%_4.txt"
5.67353,24.398,0.033889,3.0498,0.026142,0.0010729,0.10729,25.027,24.398,3.0498,0.10729,4.20133333333333,1.95,8.1926,2.97805336523204,-0.0717466347679614,-2.35250294340486,"PETG","Flat",110,4,"PETG 110%_4.txt"
5.69177,24.499,0.03404,3.0624,0.026292,0.0010789,0.10789,25.027,24.499,3.0624,0.10789,4.20133333333333,1.95,8.1926,2.9903815638503,-0.0720184361496963,-2.35169919506584,"PETG","Flat",110,4,"PETG 110%_4.txt"
5.71001,24.599,0.03419,3.0749,0.026443,0.001085,0.1085,25.027,24.599,3.0749,0.1085,4.20133333333333,1.95,8.1926,3.00258770109611,-0.0723122989038889,-2.35169595446645,"PETG","Flat",110,4,"PETG 110%_4.txt"
5.72826,24.7,0.034341,3.0875,0.026594,0.001091,0.1091,25.027,24.7,3.0875,0.1091,4.20133333333333,1.95,8.1926,3.01491589971438,-0.0725841002856238,-2.35090203354247,"PETG","Flat",110,4,"PETG 110%_4.txt"
5.7465,24.801,0.034492,3.1001,0.026744,0.001097,0.1097,25.028,24.801,3.1001,0.1097,4.20133333333333,1.95,8.1926,3.02724409833264,-0.0728559016673587,-2.35011456621911,"PETG","Flat",110,4,"PETG 110%_4.txt"
5.76474,24.901,0.034642,3.1127,0.026895,0.001103,0.1103,25.028,24.901,3.1127,0.1103,4.20133333333333,1.95,8.1926,3.03945023557845,-0.0732497644215511,-2.35325487266846,"PETG","Flat",110,4,"PETG 110%_4.txt"
5.78298,25.002,0.034793,3.1252,0.027046,0.0011091,0.11091,25.028,25.002,3.1252,0.11091,4.20133333333333,1.95,8.1926,3.05177843419671,-0.0734215658032862,-2.34933974796129,"PETG","Flat",110,4,"PETG 110%_4.txt"
5.80123,25.102,0.034944,3.1378,0.027196,0.0011151,0.11151,25.028,25.102,3.1378,0.11151,4.20133333333333,1.95,8.1926,3.06398457144252,-0.0738154285574786,-2.35245804568419,"PETG","Flat",110,4,"PETG 110%_4.txt"
5.81947,25.203,0.035094,3.1504,0.027347,0.0011211,0.11211,25.028,25.203,3.1504,0.11211,4.20133333333333,1.95,8.1926,3.07631277006079,-0.0740872299392135,-2.35167692798418,"PETG","Flat",110,4,"PETG 110%_4.txt"
5.83771,25.304,0.035245,3.1629,0.027497,0.0011271,0.11271,25.028,25.304,3.1629,0.11271,4.20133333333333,1.95,8.1926,3.08864096867905,-0.0742590313209486,-2.34781470552179,"PETG","Flat",110,4,"PETG 110%_4.txt"
5.85596,25.404,0.035395,3.1755,0.027648,0.0011332,0.11332,25.028,25.404,3.1755,0.11332,4.20133333333333,1.95,8.1926,3.10084710592486,-0.074652894075141,-2.35090203354246,"PETG","Flat",110,4,"PETG 110%_4.txt"
5.8742,25.505,0.035546,3.1881,0.027799,0.0011392,0.11392,25.029,25.505,3.1881,0.11392,4.20133333333333,1.95,8.1926,3.11317530454312,-0.0749246954568759,-2.35013630240193,"PETG","Flat",110,4,"PETG 110%_4.txt"
5.89244,25.605,0.035697,3.2007,0.027949,0.0011452,0.11452,25.029,25.605,3.2007,0.11452,4.20133333333333,1.95,8.1926,3.12538144178893,-0.0753185582110687,-2.3531901837432,"PETG","Flat",110,4,"PETG 110%_4.txt"
5.91068,25.706,0.035847,3.2132,0.0281,0.0011512,0.11512,25.029,25.706,3.2132,0.11512,4.20133333333333,1.95,8.1926,3.1377096404072,-0.0754903595928034,-2.34938253432103,"PETG","Flat",110,4,"PETG 110%_4.txt"
5.92893,25.807,0.035998,3.2258,0.028251,0.0011573,0.11573,25.029,25.807,3.2258,0.11573,4.20133333333333,1.95,8.1926,3.15003783902546,-0.0757621609745383,-2.34863168747406,"PETG","Flat",110,4,"PETG 110%_4.txt"
5.94717,25.907,0.036149,3.2384,0.028401,0.0011633,0.11633,25.029,25.907,3.2384,0.11633,4.20133333333333,1.95,8.1926,3.16224397627127,-0.0761560237287311,-2.35165587107001,"PETG","Flat",110,4,"PETG 110%_4.txt"
5.96541,26.008,0.036299,3.251,0.028552,0.0011693,0.11693,25.029,26.008,3.251,0.11693,4.20133333333333,1.95,8.1926,3.17457217488953,-0.0764278251104655,-2.35090203354246,"PETG","Flat",110,4,"PETG 110%_4.txt"
5.98366,26.109,0.03645,3.2636,0.028702,0.0011753,0.11753,25.029,26.109,3.2636,0.11753,4.20133333333333,1.95,8.1926,3.1869003735078,-0.0766996264922,-2.3501540167974,"PETG","Flat",110,4,"PETG 110%_4.txt"
6.0019,26.218,0.0366,3.2772,0.028853,0.0011814,0.11814,25.03,26.218,3.2772,0.11814,4.20133333333333,1.95,8.1926,3.20020506310573,-0.0769949368942706,-2.34941220841788,"PETG","Flat",110,4,"PETG 110%_4.txt"
6.02014,26.326,0.036751,3.2908,0.029004,0.0011874,0.11874,25.03,26.326,3.2908,0.11874,4.20133333333333,1.95,8.1926,3.2133876913312,-0.0774123086687988,-2.35238570161659,"PETG","Flat",110,4,"PETG 110%_4.txt"
6.03838,26.435,0.036902,3.3044,0.029154,0.0011934,0.11934,25.03,26.435,3.3044,0.11934,4.20133333333333,1.95,8.1926,3.22669238092913,-0.077707619070869,-2.35164081439502,"PETG","Flat",110,4,"PETG 110%_4.txt"
6.05663,26.544,0.037052,3.318,0.029305,0.0011994,0.11994,25.03,26.544,3.318,0.11994,4.20133333333333,1.95,8.1926,3.23999707052706,-0.0780029294729392,-2.35090203354247,"PETG","Flat",110,4,"PETG 110%_4.txt"
6.07487,26.652,0.037203,3.3315,0.029456,0.0012055,0.12055,25.03,26.652,3.3315,0.12055,4.20133333333333,1.95,8.1926,3.25317969875253,-0.0783203012474676,-2.35090203354248,"PETG","Flat",110,4,"PETG 110%_4.txt"
6.09311,26.761,0.037354,3.3451,0.029606,0.0012115,0.12115,25.03,26.761,3.3451,0.12115,4.20133333333333,1.95,8.1926,3.26648438835046,-0.0786156116495378,-2.35017224147373,"PETG","Flat",110,4,"PETG 110%_4.txt"
6.11136,26.87,0.037504,3.3587,0.029757,0.0012175,0.12175,25.031,26.87,3.3587,0.12175,4.20133333333333,1.95,8.1926,3.27978907794839,-0.0789109220516075,-2.34944835953219,"PETG","Flat",110,4,"PETG 110%_4.txt"
6.1296,26.979,0.037655,3.3723,0.029907,0.0012235,0.12235,25.031,26.979,3.3723,0.12235,4.20133333333333,1.95,8.1926,3.29309376754632,-0.0792062324536782,-2.34873031621381,"PETG","Flat",110,4,"PETG 110%_4.txt"
6.14784,27.087,0.037805,3.3859,0.030058,0.0012296,0.12296,25.031,27.087,3.3859,0.12296,4.20133333333333,1.95,8.1926,3.30627639577179,-0.0796236042282059,-2.35162303163726,"PETG","Flat",110,4,"PETG 110%_4.txt"
6.16608,27.196,0.037956,3.3995,0.030209,0.0012356,0.12356,25.031,27.196,3.3995,0.12356,4.20133333333333,1.95,8.1926,3.31958108536972,-0.0799189146302761,-2.35090203354247,"PETG","Flat",110,4,"PETG 110%_4.txt"
6.18433,27.305,0.038107,3.4131,0.030359,0.0012416,0.12416,25.031,27.305,3.4131,0.12416,4.20133333333333,1.95,8.1926,3.33288577496765,-0.0802142250323468,-2.35018678129404,"PETG","Flat",110,4,"PETG 110%_4.txt"
6.20257,27.413,0.038257,3.4267,0.03051,0.0012476,0.12476,25.031,27.413,3.4267,0.12476,4.20133333333333,1.95,8.1926,3.34606840319313,-0.0806315968068745,-2.35303927413764,"PETG","Flat",110,4,"PETG 110%_4.txt"
6.22081,27.522,0.038408,3.4403,0.030661,0.0012537,0.12537,25.031,27.522,3.4403,0.12537,4.20133333333333,1.95,8.1926,3.35937309279106,-0.0809269072089451,-2.35232122805991,"PETG","Flat",110,4,"PETG 110%_4.txt"
6.23906,27.631,0.038558,3.4538,0.030811,0.0012597,0.12597,25.032,27.631,3.4538,0.12597,4.20133333333333,1.95,8.1926,3.37267778238899,-0.0811222176110151,-2.34878156265606,"PETG","Flat",110,4,"PETG 110%_4.txt"
6.2573,27.739,0.038709,3.4674,0.030962,0.0012657,0.12657,25.032,27.739,3.4674,0.12657,4.20133333333333,1.95,8.1926,3.38586041061446,-0.0815395893855433,-2.35160608483426,"PETG","Flat",110,4,"PETG 110%_4.txt"
6.27554,27.848,0.03886,3.481,0.031112,0.0012717,0.12717,25.032,27.848,3.481,0.12717,4.20133333333333,1.95,8.1926,3.39916510021239,-0.0818348997876135,-2.35090203354247,"PETG","Flat",110,4,"PETG 110%_4.txt"
6.29378,27.957,0.03901,3.4946,0.031263,0.0012778,0.12778,25.032,27.957,3.4946,0.12778,4.20133333333333,1.95,8.1926,3.41246978981032,-0.0821302101896837,-2.35020346218977,"PETG","Flat",110,4,"PETG 110%_4.txt"
6.31203,28.066,0.039161,3.5082,0.031414,0.0012838,0.12838,25.032,28.066,3.5082,0.12838,4.20133333333333,1.95,8.1926,3.42577447940825,-0.0824255205917539,-2.34951030704503,"PETG","Flat",110,4,"PETG 110%_4.txt"
6.33027,28.174,0.039312,3.5218,0.031564,0.0012898,0.12898,25.032,28.174,3.5218,0.12898,4.20133333333333,1.95,8.1926,3.43895710763372,-0.0828428923662821,-2.35228838566307,"PETG","Flat",110,4,"PETG 110%_4.txt"
6.34851,28.283,0.039462,3.5354,0.031715,0.0012958,0.12958,25.032,28.283,3.5354,0.12958,4.20133333333333,1.95,8.1926,3.45226179723165,-0.0831382027683523,-2.35159254308854,"PETG","Flat",110,4,"PETG 110%_4.txt"
6.36676,28.392,0.039613,3.549,0.031866,0.0013019,0.13019,25.033,28.392,3.549,0.13019,4.20133333333333,1.95,8.1926,3.46556648682958,-0.0834335131704225,-2.35090203354248,"PETG","Flat",110,4,"PETG 110%_4.txt"
6.385,28.5,0.039763,3.5626,0.032016,0.0013079,0.13079,25.033,28.5,3.5626,0.13079,4.20133333333333,1.95,8.1926,3.47874911505505,-0.0838508849449506,-2.35364298391486,"PETG","Flat",110,4,"PETG 110%_4.txt"
6.40324,28.609,0.039914,3.5761,0.032167,0.0013139,0.13139,25.033,28.609,3.5761,0.13139,4.20133333333333,1.95,8.1926,3.49205380465298,-0.0840461953470202,-2.35021938276391,"PETG","Flat",110,4,"PETG 110%_4.txt"
6.42148,28.718,0.040065,3.5897,0.032317,0.0013199,0.13199,25.033,28.718,3.5897,0.13199,4.20133333333333,1.95,8.1926,3.50535849425091,-0.0843415057490908,-2.34954190459066,"PETG","Flat",110,4,"PETG 110%_4.txt"
6.43973,28.827,0.040215,3.6033,0.032468,0.0013259,0.13259,25.033,28.827,3.6033,0.13259,4.20133333333333,1.95,8.1926,3.51866318384884,-0.0846368161511606,-2.34886954045349,"PETG","Flat",110,4,"PETG 110%_4.txt"
6.45797,28.935,0.040366,3.6169,0.032619,0.001332,0.1332,25.033,28.935,3.6169,0.1332,4.20133333333333,1.95,8.1926,3.53184581207431,-0.0850541879256892,-2.35157698376204,"PETG","Flat",110,4,"PETG 110%_4.txt"
6.47621,29.044,0.040517,3.6305,0.032769,0.001338,0.1338,25.034,29.044,3.6305,0.1338,4.20133333333333,1.95,8.1926,3.54515050167224,-0.0853494983277594,-2.35090203354247,"PETG","Flat",110,4,"PETG 110%_4.txt"
6.49446,29.153,0.040667,3.6441,0.03292,0.001344,0.1344,25.034,29.153,3.6441,0.1344,4.20133333333333,1.95,8.1926,3.55845519127017,-0.0856448087298296,-2.35023212123239,"PETG","Flat",110,4,"PETG 110%_4.txt"
6.5127,29.261,0.040818,3.6577,0.03307,0.00135,0.135,25.034,29.261,3.6577,0.135,4.20133333333333,1.95,8.1926,3.57163781949564,-0.0860621805043582,-2.35290429790191,"PETG","Flat",110,4,"PETG 110%_4.txt"
6.53094,29.37,0.040968,3.6713,0.033221,0.0013561,0.13561,25.034,29.37,3.6713,0.13561,4.20133333333333,1.95,8.1926,3.58494250909357,-0.086357490906428,-2.3522319316435,"PETG","Flat",110,4,"PETG 110%_4.txt"
6.54918,29.479,0.041119,3.6849,0.033372,0.0013621,0.13621,25.034,29.479,3.6849,0.13621,4.20133333333333,1.95,8.1926,3.5982471986915,-0.0866528013084982,-2.35156452844034,"PETG","Flat",110,4,"PETG 110%_4.txt"
6.56743,29.588,0.04127,3.6984,0.033522,0.0013681,0.13681,25.034,29.588,3.6984,0.13681,4.20133333333333,1.95,8.1926,3.61155188828943,-0.0868481117105682,-2.34826172697837,"PETG","Flat",110,4,"PETG 110%_4.txt"
6.58567,29.692,0.04142,3.7114,0.033673,0.0013741,0.13741,25.034,29.692,3.7114,0.13741,4.20133333333333,1.95,8.1926,3.62424627102507,-0.0871537289749287,-2.34827097523653,"PETG","Flat",110,4,"PETG 110%_4.txt"
6.60391,29.75,0.041571,3.7187,0.033824,0.0013802,0.13802,25.035,29.75,3.7187,0.13802,4.20133333333333,1.95,8.1926,3.63132583062764,-0.0873741693723606,-2.34958908684112,"PETG","Flat",110,4,"PETG 110%_4.txt"
6.62216,29.808,0.041722,3.726,0.033974,0.0013862,0.13862,25.035,29.808,3.726,0.13862,4.20133333333333,1.95,8.1926,3.63840539023021,-0.0875946097697926,-2.35090203354248,"PETG","Flat",110,4,"PETG 110%_4.txt"
6.6404,29.866,0.041872,3.7332,0.034125,0.0013922,0.13922,25.035,29.866,3.7332,0.13922,4.20133333333333,1.95,8.1926,3.64548494983278,-0.0877150501672244,-2.34959418641445,"PETG","Flat",110,4,"PETG 110%_4.txt"
6.65864,29.924,0.042023,3.7405,0.034275,0.0013982,0.13982,25.035,29.924,3.7405,0.13982,4.20133333333333,1.95,8.1926,3.65256450943534,-0.0879354905646563,-2.35090203354248,"PETG","Flat",110,4,"PETG 110%_4.txt"
6.67688,29.982,0.042173,3.7478,0.034426,0.0014043,0.14043,25.035,29.982,3.7478,0.14043,4.20133333333333,1.95,8.1926,3.65964406903791,-0.0881559309620878,-2.35220478579668,"PETG","Flat",110,4,"PETG 110%_4.txt"
6.69513,30.04,0.042324,3.755,0.034577,0.0014103,0.14103,25.035,30.04,3.755,0.14103,4.20133333333333,1.95,8.1926,3.66672362864048,-0.0882763713595196,-2.35090203354247,"PETG","Flat",110,4,"PETG 110%_4.txt"
6.71337,30.098,0.042475,3.7623,0.034727,0.0014163,0.14163,25.036,30.098,3.7623,0.14163,4.20133333333333,1.95,8.1926,3.67380318824305,-0.088496811756952,-2.35219976495633,"PETG","Flat",110,4,"PETG 110%_4.txt"
6.73161,30.163,0.042625,3.7704,0.034878,0.0014223,0.14223,25.036,30.163,3.7704,0.14223,4.20133333333333,1.95,8.1926,3.68173717745282,-0.0886628225471768,-2.35154950528264,"PETG","Flat",110,4,"PETG 110%_4.txt"
6.74986,30.261,0.042776,3.7826,0.035029,0.0014284,0.14284,25.036,30.261,3.7826,0.14284,4.20133333333333,1.95,8.1926,3.69369919195371,-0.0889008080462861,-2.35025665008952,"PETG","Flat",110,4,"PETG 110%_4.txt"
6.7681,30.359,0.042927,3.7948,0.035179,0.0014344,0.14344,25.036,30.359,3.7948,0.14344,4.20133333333333,1.95,8.1926,3.70566120645461,-0.0891387935453944,-2.34897210776311,"PETG","Flat",110,4,"PETG 110%_4.txt"
6.78634,30.457,0.043077,3.8071,0.03533,0.0014404,0.14404,25.036,30.457,3.8071,0.14404,4.20133333333333,1.95,8.1926,3.7176232209555,-0.0894767790445039,-2.35026080335436,"PETG","Flat",110,4,"PETG 110%_4.txt"
6.80458,30.554,0.043228,3.8193,0.03548,0.0014464,0.14464,25.036,30.554,3.8193,0.14464,4.20133333333333,1.95,8.1926,3.72946317408393,-0.0898368259160711,-2.35218039735216,"PETG","Flat",110,4,"PETG 110%_4.txt"
6.82283,30.652,0.043378,3.8315,0.035631,0.0014525,0.14525,25.036,30.652,3.8315,0.14525,4.20133333333333,1.95,8.1926,3.74142518858482,-0.0900748114151799,-2.35090203354248,"PETG","Flat",110,4,"PETG 110%_4.txt"
6.84107,30.75,0.043529,3.8437,0.035782,0.0014585,0.14585,25.037,30.75,3.8437,0.14585,4.20133333333333,1.95,8.1926,3.75338720308571,-0.0903127969142887,-2.34963178485024,"PETG","Flat",110,4,"PETG 110%_4.txt"
6.85931,30.848,0.04368,3.856,0.035932,0.0014645,0.14645,25.037,30.848,3.856,0.14645,4.20133333333333,1.95,8.1926,3.7653492175866,-0.0906507824133977,-2.35090203354247,"PETG","Flat",110,4,"PETG 110%_4.txt"
6.87756,30.946,0.04383,3.8682,0.036083,0.0014705,0.14705,25.037,30.946,3.8682,0.14705,4.20133333333333,1.95,8.1926,3.77731123208749,-0.0908887679125066,-2.34963983021836,"PETG","Flat",110,4,"PETG 110%_4.txt"
6.8958,31.043,0.043981,3.8804,0.036234,0.0014766,0.14766,25.037,31.043,3.8804,0.14766,4.20133333333333,1.95,8.1926,3.78915118521593,-0.0912488147840738,-2.35153115101726,"PETG","Flat",110,4,"PETG 110%_4.txt"
6.91404,31.141,0.044132,3.8926,0.036384,0.0014826,0.14826,25.037,31.141,3.8926,0.14826,4.20133333333333,1.95,8.1926,3.80111319971682,-0.0914868002831826,-2.35027488781746,"PETG","Flat",110,4,"PETG 110%_4.txt"
6.93228,31.239,0.044282,3.9049,0.036535,0.0014886,0.14886,25.037,31.239,3.9049,0.14886,4.20133333333333,1.95,8.1926,3.81307521421771,-0.0918247857822916,-2.35152720382831,"PETG","Flat",110,4,"PETG 110%_4.txt"
6.95053,31.337,0.044433,3.9171,0.036685,0.0014946,0.14946,25.037,31.337,3.9171,0.14946,4.20133333333333,1.95,8.1926,3.8250372287186,-0.0920627712814004,-2.35027881038014,"PETG","Flat",110,4,"PETG 110%_4.txt"
6.96877,31.435,0.044583,3.9293,0.036836,0.0015007,0.15007,25.038,31.435,3.9293,0.15007,4.20133333333333,1.95,8.1926,3.83699924321949,-0.0923007567805096,-2.34903816915251,"PETG","Flat",110,4,"PETG 110%_4.txt"
6.98701,31.532,0.044734,3.9415,0.036987,0.0015067,0.15067,25.038,31.532,3.9415,0.15067,4.20133333333333,1.95,8.1926,3.84883919634792,-0.0926608036520764,-2.35090203354247,"PETG","Flat",110,4,"PETG 110%_4.txt"
7.00526,31.63,0.044885,3.9538,0.037137,0.0015127,0.15127,25.038,31.63,3.9538,0.15127,4.20133333333333,1.95,8.1926,3.86080121084881,-0.0929987891511859,-2.3521369100912,"PETG","Flat",110,4,"PETG 110%_4.txt"
7.0235,31.728,0.045035,3.966,0.037288,0.0015187,0.15187,25.038,31.728,3.966,0.15187,4.20133333333333,1.95,8.1926,3.87276322534971,-0.0932367746502942,-2.35090203354247,"PETG","Flat",110,4,"PETG 110%_4.txt"
7.04174,31.826,0.045186,3.9782,0.037439,0.0015248,0.15248,25.038,31.826,3.9782,0.15248,4.20133333333333,1.95,8.1926,3.8847252398506,-0.0934747601494035,-2.34967473101914,"PETG","Flat",110,4,"PETG 110%_4.txt"
7.05998,31.924,0.045337,3.9904,0.037589,0.0015308,0.15308,25.038,31.924,3.9904,0.15308,4.20133333333333,1.95,8.1926,3.89668725435149,-0.0937127456485127,-2.34845493305214,"PETG","Flat",110,4,"PETG 110%_4.txt"
7.07823,32.021,0.045487,4.0027,0.03774,0.0015368,0.15368,25.039,32.021,4.0027,0.15368,4.20133333333333,1.95,8.1926,3.90852720747992,-0.0941727925200793,-2.3527317190916,"PETG","Flat",110,4,"PETG 110%_4.txt"
7.09647,32.119,0.045638,4.0149,0.03789,0.0015428,0.15428,25.039,32.119,4.0149,0.15428,4.20133333333333,1.95,8.1926,3.92048922198081,-0.0944107780191881,-2.35151007544866,"PETG","Flat",110,4,"PETG 110%_4.txt"
7.11471,32.217,0.045788,4.0271,0.038041,0.0015489,0.15489,25.039,32.217,4.0271,0.15489,4.20133333333333,1.95,8.1926,3.9324512364817,-0.0946487635182973,-2.35029583368422,"PETG","Flat",110,4,"PETG 110%_4.txt"
7.13296,32.315,0.045939,4.0393,0.038192,0.0015549,0.15549,25.039,32.315,4.0393,0.15549,4.20133333333333,1.95,8.1926,3.94441325098259,-0.0948867490174066,-2.34908892673004,"PETG","Flat",110,4,"PETG 110%_4.txt"
7.1512,32.413,0.04609,4.0516,0.038342,0.0015609,0.15609,25.039,32.413,4.0516,0.15609,4.20133333333333,1.95,8.1926,3.95637526548348,-0.0952247345165151,-2.35029949937099,"PETG","Flat",110,4,"PETG 110%_4.txt"
7.16944,32.51,0.04624,4.0638,0.038493,0.0015669,0.15669,25.039,32.51,4.0638,0.15669,4.20133333333333,1.95,8.1926,3.96821521861192,-0.0955847813880819,-2.35210348413017,"PETG","Flat",110,4,"PETG 110%_4.txt"
7.18768,32.608,0.046391,4.076,0.038644,0.001573,0.1573,25.039,32.608,4.076,0.1573,4.20133333333333,1.95,8.1926,3.98017723311281,-0.0958227668871912,-2.35090203354247,"PETG","Flat",110,4,"PETG 110%_4.txt"
7.20593,32.706,0.046541,4.0883,0.038794,0.001579,0.1579,25.04,32.706,4.0883,0.1579,4.20133333333333,1.95,8.1926,3.9921392476137,-0.0961607523863002,-2.35209628418414,"PETG","Flat",110,4,"PETG 110%_4.txt"
7.22417,32.804,0.046692,4.1005,0.038945,0.001585,0.1585,25.04,32.804,4.1005,0.1585,4.20133333333333,1.95,8.1926,4.00410126211459,-0.0963987378854094,-2.35090203354248,"PETG","Flat",110,4,"PETG 110%_4.txt"
7.24241,32.902,0.046843,4.1127,0.039095,0.001591,0.1591,25.04,32.902,4.1127,0.1591,4.20133333333333,1.95,8.1926,4.01606327661548,-0.0966367233845178,-2.34971486820137,"PETG","Flat",110,4,"PETG 110%_4.txt"
7.26066,32.999,0.046993,4.1249,0.039246,0.0015971,0.15971,25.04,32.999,4.1249,0.15971,4.20133333333333,1.95,8.1926,4.02790322974392,-0.0969967702560846,-2.35149386060473,"PETG","Flat",110,4,"PETG 110%_4.txt"
7.2789,33.097,0.047144,4.1372,0.039397,0.0016031,0.16031,25.04,33.097,4.1372,0.16031,4.20133333333333,1.95,8.1926,4.03986524424481,-0.0973347557551936,-2.3526722361789,"PETG","Flat",110,4,"PETG 110%_4.txt"
7.29714,33.195,0.047295,4.1494,0.039547,0.0016091,0.16091,25.04,33.195,4.1494,0.16091,4.20133333333333,1.95,8.1926,4.0518272587457,-0.0975727412543028,-2.35149036618072,"PETG","Flat",110,4,"PETG 110%_4.txt"
7.31538,33.293,0.047445,4.1616,0.039698,0.0016151,0.16151,25.04,33.293,4.1616,0.16151,4.20133333333333,1.95,8.1926,4.06378927324659,-0.0978107267534121,-2.35031542563947,"PETG","Flat",110,4,"PETG 110%_4.txt"
7.33363,33.391,0.047596,4.1738,0.039849,0.0016212,0.16212,25.041,33.391,4.1738,0.16212,4.20133333333333,1.95,8.1926,4.07575128774748,-0.0980487122525213,-2.34914735379082,"PETG","Flat",110,4,"PETG 110%_4.txt"
7.35187,33.488,0.047746,4.1861,0.039999,0.0016272,0.16272,25.041,33.488,4.1861,0.16272,4.20133333333333,1.95,8.1926,4.08759124087591,-0.0985087591240879,-2.35323473218719,"PETG","Flat",110,4,"PETG 110%_4.txt"
7.37011,33.586,0.047897,4.1983,0.04015,0.0016332,0.16332,25.041,33.586,4.1983,0.16332,4.20133333333333,1.95,8.1926,4.0995532553768,-0.0987467446231971,-2.35206499352588,"PETG","Flat",110,4,"PETG 110%_4.txt"
7.38836,33.684,0.048048,4.2105,0.0403,0.0016392,0.16392,25.041,33.684,4.2105,0.16392,4.20133333333333,1.95,8.1926,4.11151526987769,-0.0989847301223055,-2.35090203354246,"PETG","Flat",110,4,"PETG 110%_4.txt"
7.4066,33.782,0.048198,4.2227,0.040451,0.0016453,0.16453,25.041,33.782,4.2227,0.16453,4.20133333333333,1.95,8.1926,4.12347728437858,-0.0992227156214147,-2.34974579348319,"PETG","Flat",110,4,"PETG 110%_4.txt"
7.42484,33.88,0.048349,4.235,0.040602,0.0016513,0.16513,25.041,33.88,4.235,0.16513,4.20133333333333,1.95,8.1926,4.13543929887948,-0.0995607011205237,-2.35090203354247,"PETG","Flat",110,4,"PETG 110%_4.txt"
7.44308,33.977,0.0485,4.2472,0.040752,0.0016573,0.16573,25.042,33.977,4.2472,0.16573,4.20133333333333,1.95,8.1926,4.14727925200791,-0.0999207479920914,-2.35262638896429,"PETG","Flat",110,4,"PETG 110%_4.txt"
7.46133,34.075,0.04865,4.2594,0.040903,0.0016633,0.16633,25.042,34.075,4.2594,0.16633,4.20133333333333,1.95,8.1926,4.1592412665088,-0.1001587334912,-2.35147517235291,"PETG","Flat",110,4,"PETG 110%_4.txt"
7.47957,34.173,0.048801,4.2716,0.041053,0.0016694,0.16694,25.042,34.173,4.2716,0.16694,4.20133333333333,1.95,8.1926,4.17120328100969,-0.100396718990309,-2.35033053165814,"PETG","Flat",110,4,"PETG 110%_4.txt"
7.49781,34.271,0.048951,4.2839,0.041204,0.0016754,0.16754,25.042,34.271,4.2839,0.16754,4.20133333333333,1.95,8.1926,4.18316529551058,-0.100734704489417,-2.35147189452175,"PETG","Flat",110,4,"PETG 110%_4.txt"
7.51606,34.369,0.049102,4.2961,0.041355,0.0016814,0.16814,25.042,34.369,4.2961,0.16814,4.20133333333333,1.95,8.1926,4.19512731001147,-0.100972689988526,-2.3503337908458,"PETG","Flat",110,4,"PETG 110%_4.txt"
7.5343,34.466,0.049253,4.3083,0.041505,0.0016874,0.16874,25.042,34.466,4.3083,0.16874,4.20133333333333,1.95,8.1926,4.20696726313991,-0.101332736860093,-2.35203530070081,"PETG","Flat",110,4,"PETG 110%_4.txt"
7.55254,34.564,0.049403,4.3205,0.041656,0.0016935,0.16935,25.042,34.564,4.3205,0.16935,4.20133333333333,1.95,8.1926,4.2189292776408,-0.101570722359202,-2.35090203354247,"PETG","Flat",110,4,"PETG 110%_4.txt"
7.57078,34.662,0.049554,4.3328,0.041807,0.0016995,0.16995,25.043,34.662,4.3328,0.16995,4.20133333333333,1.95,8.1926,4.23089129214169,-0.101908707858311,-2.35202889259397,"PETG","Flat",110,4,"PETG 110%_4.txt"
7.58903,34.76,0.049705,4.345,0.041957,0.0017055,0.17055,25.043,34.76,4.345,0.17055,4.20133333333333,1.95,8.1926,4.24285330664258,-0.102146693357421,-2.35090203354248,"PETG","Flat",110,4,"PETG 110%_4.txt"
7.60727,34.858,0.049855,4.3572,0.042108,0.0017115,0.17115,25.043,34.858,4.3572,0.17115,4.20133333333333,1.95,8.1926,4.25481532114347,-0.102384678856529,-2.3497814848189,"PETG","Flat",110,4,"PETG 110%_4.txt"
7.62551,34.956,0.050006,4.3694,0.042258,0.0017176,0.17176,25.043,34.956,4.3694,0.17176,4.20133333333333,1.95,8.1926,4.26677733564436,-0.102622664355637,-2.34866719356519,"PETG","Flat",110,4,"PETG 110%_4.txt"
7.64376,35.053,0.050156,4.3817,0.042409,0.0017236,0.17236,25.043,35.053,4.3817,0.17236,4.20133333333333,1.95,8.1926,4.27861728877279,-0.103082711227206,-2.35257345841125,"PETG","Flat",110,4,"PETG 110%_4.txt"
7.662,35.151,0.050307,4.3939,0.04256,0.0017296,0.17296,25.043,35.151,4.3939,0.17296,4.20133333333333,1.95,8.1926,4.29057930327369,-0.103320696726314,-2.35145762821899,"PETG","Flat",110,4,"PETG 110%_4.txt"
7.68024,35.249,0.050458,4.4061,0.04271,0.0017356,0.17356,25.043,35.249,4.4061,0.17356,4.20133333333333,1.95,8.1926,4.30254131777458,-0.103558682225423,-2.35034797724571,"PETG","Flat",110,4,"PETG 110%_4.txt"
7.69848,35.347,0.050608,4.4183,0.042861,0.0017417,0.17417,25.044,35.347,4.4183,0.17417,4.20133333333333,1.95,8.1926,4.31450333227547,-0.103796667724533,-2.34924445430443,"PETG","Flat",110,4,"PETG 110%_4.txt"
7.71673,35.445,0.050759,4.4306,0.043012,0.0017477,0.17477,25.044,35.445,4.4306,0.17477,4.20133333333333,1.95,8.1926,4.32646534677636,-0.104134653223642,-2.35035104102473,"PETG","Flat",110,4,"PETG 110%_4.txt"
7.73497,35.542,0.05091,4.4428,0.043162,0.0017537,0.17537,25.044,35.542,4.4428,0.17537,4.20133333333333,1.95,8.1926,4.33830529990479,-0.104494700095208,-2.35200099250942,"PETG","Flat",110,4,"PETG 110%_4.txt"
7.75321,35.64,0.05106,4.455,0.043313,0.0017597,0.17597,25.044,35.64,4.455,0.17597,4.20133333333333,1.95,8.1926,4.35026731440568,-0.104732685594317,-2.35090203354246,"PETG","Flat",110,4,"PETG 110%_4.txt"
7.77146,35.738,0.051211,4.4672,0.043463,0.0017658,0.17658,25.044,35.738,4.4672,0.17658,4.20133333333333,1.95,8.1926,4.36222932890657,-0.104970671093426,-2.34980907712719,"PETG","Flat",110,4,"PETG 110%_4.txt"
7.7897,35.836,0.051361,4.4795,0.043614,0.0017718,0.17718,25.044,35.836,4.4795,0.17718,4.20133333333333,1.95,8.1926,4.37419134340746,-0.105308656592535,-2.35090203354247,"PETG","Flat",110,4,"PETG 110%_4.txt"
7.80794,35.934,0.051512,4.4917,0.043765,0.0017778,0.17778,25.045,35.934,4.4917,0.17778,4.20133333333333,1.95,8.1926,4.38615335790836,-0.105546642091644,-2.34981503866341,"PETG","Flat",110,4,"PETG 110%_4.txt"
7.82618,36.031,0.051663,4.5039,0.043915,0.0017838,0.17838,25.045,36.031,4.5039,0.17838,4.20133333333333,1.95,8.1926,4.39799331103679,-0.105906688963211,-2.35144405877597,"PETG","Flat",110,4,"PETG 110%_4.txt"
7.84443,36.129,0.051813,4.5161,0.044066,0.0017899,0.17899,25.045,36.129,4.5161,0.17899,4.20133333333333,1.95,8.1926,4.40995532553768,-0.10614467446232,-2.35036147256084,"PETG","Flat",110,4,"PETG 110%_4.txt"
7.86267,36.227,0.051964,4.5284,0.044217,0.0017959,0.17959,25.045,36.227,4.5284,0.17959,4.20133333333333,1.95,8.1926,4.42191734003857,-0.10648265996143,-2.35144112625718,"PETG","Flat",110,4,"PETG 110%_4.txt"
7.88091,36.325,0.052115,4.5406,0.044367,0.0018019,0.18019,25.045,36.325,4.5406,0.18019,4.20133333333333,1.95,8.1926,4.43387935453946,-0.106720645460538,-2.3503643892996,"PETG","Flat",110,4,"PETG 110%_4.txt"
7.89916,36.423,0.052265,4.5528,0.044518,0.0018079,0.18079,25.045,36.423,4.5528,0.18079,4.20133333333333,1.95,8.1926,4.44584136904035,-0.106958630959647,-2.34929342294076,"PETG","Flat",110,4,"PETG 110%_4.txt"
7.9174,36.52,0.052416,4.565,0.044668,0.001814,0.1814,25.045,36.52,4.565,0.1814,4.20133333333333,1.95,8.1926,4.45768132216879,-0.107318677831214,-2.35090203354247,"PETG","Flat",110,4,"PETG 110%_4.txt"
7.93564,36.618,0.052566,4.5773,0.044819,0.00182,0.182,25.046,36.618,4.5773,0.182,4.20133333333333,1.95,8.1926,4.46964333666968,-0.107656663330323,-2.35196870055104,"PETG","Flat",110,4,"PETG 110%_4.txt"
7.95388,36.716,0.052717,4.5895,0.04497,0.001826,0.1826,25.046,36.716,4.5895,0.1826,4.20133333333333,1.95,8.1926,4.48160535117057,-0.107894648829432,-2.35090203354248,"PETG","Flat",110,4,"PETG 110%_4.txt"
7.97213,36.814,0.052868,4.6017,0.04512,0.001832,0.1832,25.046,36.814,4.6017,0.1832,4.20133333333333,1.95,8.1926,4.49356736567146,-0.108132634328541,-2.34984102241652,"PETG","Flat",110,4,"PETG 110%_4.txt"
7.99037,36.912,0.053018,4.6139,0.045271,0.0018381,0.18381,25.046,36.912,4.6139,0.18381,4.20133333333333,1.95,8.1926,4.50552938017235,-0.10837061982765,-2.34878562230758,"PETG","Flat",110,4,"PETG 110%_4.txt"
8.00861,37.009,0.053169,4.6262,0.045422,0.0018441,0.18441,25.046,37.009,4.6262,0.18441,4.20133333333333,1.95,8.1926,4.51736933330078,-0.108830666699217,-2.35248512168123,"PETG","Flat",110,4,"PETG 110%_4.txt"
8.02685,37.107,0.05332,4.6384,0.045572,0.0018501,0.18501,25.046,37.107,4.6384,0.18501,4.20133333333333,1.95,8.1926,4.52933134780167,-0.109068652198325,-2.35142834163344,"PETG","Flat",110,4,"PETG 110%_4.txt"
8.0451,37.205,0.05347,4.6506,0.045723,0.0018561,0.18561,25.046,37.205,4.6506,0.18561,4.20133333333333,1.95,8.1926,4.54129336230257,-0.109306637697435,-2.35037710612468,"PETG","Flat",110,4,"PETG 110%_4.txt"
8.06334,37.303,0.053621,4.6628,0.045873,0.0018622,0.18622,25.047,37.303,4.6628,0.18622,4.20133333333333,1.95,8.1926,4.55325537680346,-0.109544623196544,-2.34933137163386,"PETG","Flat",110,4,"PETG 110%_4.txt"
8.08158,37.401,0.053771,4.6751,0.046024,0.0018682,0.18682,25.047,37.401,4.6751,0.18682,4.20133333333333,1.95,8.1926,4.56521739130435,-0.109882608695652,-2.35037985702235,"PETG","Flat",110,4,"PETG 110%_4.txt"
8.09983,37.498,0.053922,4.6873,0.046175,0.0018742,0.18742,25.047,37.498,4.6873,0.18742,4.20133333333333,1.95,8.1926,4.57705734443278,-0.11024265556722,-2.35194366836387,"PETG","Flat",110,4,"PETG 110%_4.txt"
8.11807,37.596,0.054073,4.6995,0.046325,0.0018802,0.18802,25.047,37.596,4.6995,0.18802,4.20133333333333,1.95,8.1926,4.58901935893367,-0.110480641066329,-2.35090203354248,"PETG","Flat",110,4,"PETG 110%_4.txt"
8.13631,37.694,0.054223,4.7118,0.046476,0.0018863,0.18863,25.047,37.694,4.7118,0.18863,4.20133333333333,1.95,8.1926,4.60098137343456,-0.110818626565437,-2.35193825216344,"PETG","Flat",110,4,"PETG 110%_4.txt"
8.15455,37.792,0.054374,4.724,0.046627,0.0018923,0.18923,25.047,37.792,4.724,0.18923,4.20133333333333,1.95,8.1926,4.61294338793545,-0.111056612064546,-2.35090203354247,"PETG","Flat",110,4,"PETG 110%_4.txt"
8.1728,37.89,0.054524,4.7362,0.046777,0.0018983,0.18983,25.048,37.89,4.7362,0.18983,4.20133333333333,1.95,8.1926,4.62490540243634,-0.111294597563655,-2.3498711533224,"PETG","Flat",110,4,"PETG 110%_4.txt"
8.19104,37.987,0.054675,4.7484,0.046928,0.0019043,0.19043,25.048,37.987,4.7484,0.19043,4.20133333333333,1.95,8.1926,4.63674535556478,-0.111654644435222,-2.35141614933919,"PETG","Flat",110,4,"PETG 110%_4.txt"
8.20928,38.085,0.054826,4.7607,0.047078,0.0019104,0.19104,25.048,38.085,4.7607,0.19104,4.20133333333333,1.95,8.1926,4.64870737006567,-0.111992629934331,-2.35244039604115,"PETG","Flat",110,4,"PETG 110%_4.txt"
8.22753,38.183,0.054976,4.7729,0.047229,0.0019164,0.19164,25.048,38.183,4.7729,0.19164,4.20133333333333,1.95,8.1926,4.66066938456656,-0.11223061543344,-2.35141351030695,"PETG","Flat",110,4,"PETG 110%_4.txt"
8.24577,38.281,0.055127,4.7851,0.04738,0.0019224,0.19224,25.048,38.281,4.7851,0.19224,4.20133333333333,1.95,8.1926,4.67263139906745,-0.112468600932549,-2.35039186082943,"PETG","Flat",110,4,"PETG 110%_4.txt"
8.26401,38.379,0.055278,4.7973,0.04753,0.0019284,0.19284,25.048,38.379,4.7973,0.19284,4.20133333333333,1.95,8.1926,4.68459341356834,-0.112706586431658,-2.34937540765969,"PETG","Flat",110,4,"PETG 110%_4.txt"
8.28225,38.476,0.055428,4.8096,0.047681,0.0019345,0.19345,25.048,38.476,4.8096,0.19345,4.20133333333333,1.95,8.1926,4.69643336669678,-0.113166633303225,-2.35293232915886,"PETG","Flat",110,4,"PETG 110%_4.txt"
8.3005,38.574,0.055579,4.8218,0.047832,0.0019405,0.19405,25.049,38.574,4.8218,0.19405,4.20133333333333,1.95,8.1926,4.70839538119767,-0.113404618802334,-2.3519146128486,"PETG","Flat",110,4,"PETG 110%_4.txt"
8.31874,38.672,0.055721,4.834,0.047974,0.0019462,0.19462,25.049,38.672,4.834,0.19462,4.20133333333333,1.95,8.1926,4.72035739569856,-0.113642604301443,-2.35090203354247,"PETG","Flat",110,4,"PETG 110%_4.txt"
8.33698,38.77,0.055863,4.8462,0.048116,0.0019519,0.19519,25.049,38.77,4.8462,0.19519,4.20133333333333,1.95,8.1926,4.73231941019945,-0.113880589800551,-2.34989455244421,"PETG","Flat",110,4,"PETG 110%_4.txt"
8.35523,38.868,0.056005,4.8585,0.048258,0.0019576,0.19576,25.049,38.868,4.8585,0.19576,4.20133333333333,1.95,8.1926,4.74428142470034,-0.114218575299661,-2.35090203354248,"PETG","Flat",110,4,"PETG 110%_4.txt"
8.37347,38.965,0.056148,4.8707,0.0484,0.0019632,0.19632,25.049,38.965,4.8707,0.19632,4.20133333333333,1.95,8.1926,4.75612137782877,-0.114578622171228,-2.35240565362737,"PETG","Flat",110,4,"PETG 110%_4.txt"
8.39171,39.063,0.05629,4.8829,0.048542,0.0019689,0.19689,25.049,39.063,4.8829,0.19689,4.20133333333333,1.95,8.1926,4.76808339232966,-0.114816607670337,-2.35140198796487,"PETG","Flat",110,4,"PETG 110%_4.txt"
8.40995,39.161,0.056432,4.8951,0.048685,0.0019746,0.19746,25.049,39.161,4.8951,0.19746,4.20133333333333,1.95,8.1926,4.78004540683055,-0.115054593169446,-2.35040332515057,"PETG","Flat",110,4,"PETG 110%_4.txt"
8.4282,39.259,0.056574,4.9074,0.048827,0.0019803,0.19803,25.05,39.259,4.9074,0.19803,4.20133333333333,1.95,8.1926,4.79200742133145,-0.115392578668555,-2.35139949196224,"PETG","Flat",110,4,"PETG 110%_4.txt"
8.44644,39.357,0.056716,4.9196,0.048969,0.001986,0.1986,25.05,39.357,4.9196,0.1986,4.20133333333333,1.95,8.1926,4.80396943583234,-0.115630564167664,-2.35040580875811,"PETG","Flat",110,4,"PETG 110%_4.txt"
8.46468,39.454,0.056858,4.9318,0.049111,0.0019917,0.19917,25.05,39.454,4.9318,0.19917,4.20133333333333,1.95,8.1926,4.81580938896077,-0.115990611039231,-2.35189202804718,"PETG","Flat",110,4,"PETG 110%_4.txt"
8.48293,39.552,0.057001,4.944,0.049253,0.0019974,0.19974,25.05,39.552,4.944,0.19974,4.20133333333333,1.95,8.1926,4.82777140346166,-0.11622859653834,-2.35090203354248,"PETG","Flat",110,4,"PETG 110%_4.txt"
8.50117,39.65,0.057143,4.9563,0.049395,0.002003,0.2003,25.05,39.65,4.9563,0.2003,4.20133333333333,1.95,8.1926,4.83973341796255,-0.116566582037449,-2.35188713430279,"PETG","Flat",110,4,"PETG 110%_4.txt"
8.51941,39.748,0.057285,4.9685,0.049538,0.0020087,0.20087,25.05,39.748,4.9685,0.20087,4.20133333333333,1.95,8.1926,4.85169543246344,-0.116804567536557,-2.35090203354247,"PETG","Flat",110,4,"PETG 110%_4.txt"
8.53765,39.846,0.057427,4.9807,0.04968,0.0020144,0.20144,25.05,39.846,4.9807,0.20144,4.20133333333333,1.95,8.1926,4.86365744696433,-0.117042553035667,-2.34992175870192,"PETG","Flat",110,4,"PETG 110%_4.txt"
8.5559,39.943,0.057569,4.9929,0.049822,0.0020201,0.20201,25.051,39.943,4.9929,0.20201,4.20133333333333,1.95,8.1926,4.87549740009277,-0.117402599907233,-2.35139097332679,"PETG","Flat",110,4,"PETG 110%_4.txt"
8.57414,40.04,0.057711,5.005,0.049964,0.0020258,0.20258,25.051,40.04,5.005,0.20258,4.20133333333333,1.95,8.1926,4.8873373532212,-0.1176626467788,-2.35090203354247,"PETG","Flat",110,4,"PETG 110%_4.txt"
8.59238,40.129,0.057853,5.0161,0.050106,0.0020315,0.20315,25.051,40.129,5.0161,0.20315,4.20133333333333,1.95,8.1926,4.89820081536997,-0.117899184630033,-2.35041535515705,"PETG","Flat",110,4,"PETG 110%_4.txt"
8.61063,40.218,0.057996,5.0272,0.050248,0.0020372,0.20372,25.051,40.218,5.0272,0.20372,4.20133333333333,1.95,8.1926,4.90906427751874,-0.118135722481263,-2.34993082593219,"PETG","Flat",110,4,"PETG 110%_4.txt"
8.62887,40.307,0.058138,5.0383,0.05039,0.0020428,0.20428,25.051,40.307,5.0383,0.20428,4.20133333333333,1.95,8.1926,4.9199277396675,-0.118372260332495,-2.34944843166336,"PETG","Flat",110,4,"PETG 110%_4.txt"
8.64711,40.395,0.05828,5.0494,0.050533,0.0020485,0.20485,25.051,40.395,5.0494,0.20485,4.20133333333333,1.95,8.1926,4.93066914044381,-0.118730859556186,-2.35138550236039,"PETG","Flat",110,4,"PETG 110%_4.txt"
8.66535,40.484,0.058422,5.0605,0.050675,0.0020542,0.20542,25.051,40.484,5.0605,0.20542,4.20133333333333,1.95,8.1926,4.94153260259258,-0.118967397407417,-2.35090203354247,"PETG","Flat",110,4,"PETG 110%_4.txt"
8.6836,40.573,0.058564,5.0716,0.050817,0.0020599,0.20599,25.052,40.573,5.0716,0.20599,4.20133333333333,1.95,8.1926,4.95239606474135,-0.119203935258648,-2.35042068102074,"PETG","Flat",110,4,"PETG 110%_4.txt"
8.70184,40.662,0.058706,5.0827,0.050959,0.0020656,0.20656,25.052,40.662,5.0827,0.20656,4.20133333333333,1.95,8.1926,4.96325952689012,-0.11944047310988,-2.34994143093002,"PETG","Flat",110,4,"PETG 110%_4.txt"
8.72008,40.751,0.058849,5.0938,0.051101,0.0020713,0.20713,25.052,40.751,5.0938,0.20713,4.20133333333333,1.95,8.1926,4.97412298903889,-0.119677010961111,-2.34946426952592,"PETG","Flat",110,4,"PETG 110%_4.txt"
8.73833,40.839,0.058991,5.1049,0.051243,0.002077,0.2077,25.052,40.839,5.1049,0.2077,4.20133333333333,1.95,8.1926,4.9848643898152,-0.120035610184801,-2.35138024613217,"PETG","Flat",110,4,"PETG 110%_4.txt"
8.75657,40.928,0.059133,5.116,0.051386,0.0020827,0.20827,25.052,40.928,5.116,0.20827,4.20133333333333,1.95,8.1926,4.99572785196397,-0.120272148036033,-2.35090203354248,"PETG","Flat",110,4,"PETG 110%_4.txt"
8.77481,41.017,0.059275,5.1271,0.051528,0.0020883,0.20883,25.052,41.017,5.1271,0.20883,4.20133333333333,1.95,8.1926,5.00659131411274,-0.120508685887264,-2.35042589158129,"PETG","Flat",110,4,"PETG 110%_4.txt"
8.79305,41.106,0.059417,5.1382,0.05167,0.002094,0.2094,25.052,41.106,5.1382,0.2094,4.20133333333333,1.95,8.1926,5.0174547762615,-0.120745223738496,-2.34995180682917,"PETG","Flat",110,4,"PETG 110%_4.txt"
8.8113,41.194,0.059559,5.1493,0.051812,0.0020997,0.20997,25.053,41.194,5.1493,0.20997,4.20133333333333,1.95,8.1926,5.02819617703781,-0.121103822962185,-2.3518502119159,"PETG","Flat",110,4,"PETG 110%_4.txt"
8.82954,41.283,0.059701,5.1604,0.051954,0.0021054,0.21054,25.053,41.283,5.1604,0.21054,4.20133333333333,1.95,8.1926,5.03905963918658,-0.121340360813417,-2.35137510296522,"PETG","Flat",110,4,"PETG 110%_4.txt"
8.84778,41.372,0.059844,5.1715,0.052096,0.0021111,0.21111,25.053,41.372,5.1715,0.21111,4.20133333333333,1.95,8.1926,5.04992310133535,-0.121576898664649,-2.35090203354247,"PETG","Flat",110,4,"PETG 110%_4.txt"
8.86603,41.461,0.059986,5.1826,0.052238,0.0021168,0.21168,25.053,41.461,5.1826,0.21168,4.20133333333333,1.95,8.1926,5.06078656348412,-0.121813436515881,-2.35043099054298,"PETG","Flat",110,4,"PETG 110%_4.txt"
8.88427,41.55,0.060128,5.1937,0.052381,0.0021225,0.21225,25.053,41.55,5.1937,0.21225,4.20133333333333,1.95,8.1926,5.07165002563289,-0.122049974367112,-2.3499619609741,"PETG","Flat",110,4,"PETG 110%_4.txt"
8.90251,41.638,0.06027,5.2048,0.052523,0.0021281,0.21281,25.053,41.638,5.2048,0.21281,4.20133333333333,1.95,8.1926,5.0823914264092,-0.122408573590802,-2.35184010126809,"PETG","Flat",110,4,"PETG 110%_4.txt"
8.92075,41.727,0.060412,5.2159,0.052665,0.0021338,0.21338,25.053,41.727,5.2159,0.21338,4.20133333333333,1.95,8.1926,5.09325488855797,-0.122645111442035,-2.35137006925046,"PETG","Flat",110,4,"PETG 110%_4.txt"
8.939,41.816,0.060554,5.227,0.052807,0.0021395,0.21395,25.054,41.816,5.227,0.21395,4.20133333333333,1.95,8.1926,5.10411835070674,-0.122881649293265,-2.35090203354247,"PETG","Flat",110,4,"PETG 110%_4.txt"
