Repository: VipulKohinkar/3D-Printing-Parameter-Optimisation

# 3D Printing Parameter Optimisation: Impact of K-Value on Carbon-Reinforced PETG

## MSc Mechanical Engineering with Management

**Author:** Vipul Kohinkar  
**Project:** MEE7012-SUM  
**Date:** 27 August 2026

---

## Project Overview

This project investigates the influence of flow-rate multiplier (K-value) and build orientation on the tensile behaviour of PETG and carbon-fibre-reinforced PETG (CF-PETG) manufactured using fused deposition modelling (FDM).

The study compares an unreinforced thermoplastic, PETG, with a carbon-fibre-reinforced PETG composite to investigate whether the two materials respond differently to changes in material flow and build orientation.

---

File: 3_Experimental_data/Modulus/Recalculated Stress Strain/Recalculated_Stress_Strain_All_Data.csv (part 150 of 212)
"Time (s)","Load (N)","Machine Extension (mm)","Stress (MPa)","Extension from Preload (mm)","Strain","Percentage Strain","Gauge Length (mm)","Load_N","NEXYGEN_Stress_MPa","Percentage_Strain","Measured_Width_mm","Measured_Thickness_mm","Measured_Area_mm2","Recalculated_Stress_MPa","Stress_Difference_MPa","Stress_Difference_Percent","Material","Orientation","K","Sample","File"
8.95724,41.905,0.060697,5.2381,0.052949,0.0021452,0.21452,25.054,41.905,5.2381,0.21452,4.20133333333333,1.95,8.1926,5.1149818128555,-0.123118187144497,-2.35043598145314,"PETG","Flat",110,4,"PETG 110%_4.txt"
8.97548,41.993,0.060839,5.2492,0.053091,0.0021509,0.21509,25.054,41.993,5.2492,0.21509,4.20133333333333,1.95,8.1926,5.12572321363181,-0.123476786368186,-2.35229723325813,"PETG","Flat",110,4,"PETG 110%_4.txt"
8.99373,42.082,0.060981,5.2603,0.053234,0.0021566,0.21566,25.054,42.082,5.2603,0.21566,4.20133333333333,1.95,8.1926,5.13658667578058,-0.123713324219418,-2.3518302039697,"PETG","Flat",110,4,"PETG 110%_4.txt"
9.01197,42.171,0.061123,5.2714,0.053376,0.0021623,0.21623,25.054,42.171,5.2714,0.21623,4.20133333333333,1.95,8.1926,5.14745013792935,-0.123949862070649,-2.3513651415307,"PETG","Flat",110,4,"PETG 110%_4.txt"
9.03021,42.26,0.061265,5.2825,0.053518,0.0021679,0.21679,25.054,42.26,5.2825,0.21679,4.20133333333333,1.95,8.1926,5.15831360007812,-0.124186399921881,-2.35090203354248,"PETG","Flat",110,4,"PETG 110%_4.txt"
9.04845,42.349,0.061407,5.2936,0.05366,0.0021736,0.21736,25.054,42.349,5.2936,0.21736,4.20133333333333,1.95,8.1926,5.16917706222689,-0.124422937773113,-2.3504408677103,"PETG","Flat",110,4,"PETG 110%_4.txt"
9.0667,42.437,0.06155,5.3047,0.053802,0.0021793,0.21793,25.055,42.437,5.3047,0.21793,4.20133333333333,1.95,8.1926,5.1799184630032,-0.124781536996803,-2.35228263609258,"PETG","Flat",110,4,"PETG 110%_4.txt"
9.08494,42.526,0.061692,5.3158,0.053944,0.002185,0.2185,25.055,42.526,5.3158,0.2185,4.20133333333333,1.95,8.1926,5.19078192515197,-0.125018074848033,-2.35182051333823,"PETG","Flat",110,4,"PETG 110%_4.txt"
9.10318,42.615,0.061834,5.3269,0.054086,0.0021907,0.21907,25.055,42.615,5.3269,0.21907,4.20133333333333,1.95,8.1926,5.20164538730073,-0.125254612699266,-2.351360316493,"PETG","Flat",110,4,"PETG 110%_4.txt"
9.12143,42.704,0.061976,5.338,0.054229,0.0021964,0.21964,25.055,42.704,5.338,0.21964,4.20133333333333,1.95,8.1926,5.2125088494495,-0.125491150550497,-2.35090203354246,"PETG","Flat",110,4,"PETG 110%_4.txt"
9.13967,42.935,0.062118,5.3668,0.054371,0.0022021,0.22021,25.055,42.935,5.3668,0.22021,4.20133333333333,1.95,8.1926,5.24070502648732,-0.126094973512682,-2.34953740613927,"PETG","Flat",110,4,"PETG 110%_4.txt"
9.15791,43.402,0.06226,5.4252,0.054513,0.0022077,0.22077,25.055,43.402,5.4252,0.22077,4.20133333333333,1.95,8.1926,5.29770768742524,-0.127492312574763,-2.35000207503433,"PETG","Flat",110,4,"PETG 110%_4.txt"
9.17615,43.708,0.062402,5.4635,0.054655,0.0022134,0.22134,25.055,43.708,5.4635,0.22134,4.20133333333333,1.95,8.1926,5.33505846739741,-0.128441532602593,-2.35090203354247,"PETG","Flat",110,4,"PETG 110%_4.txt"
9.1944,43.815,0.062545,5.4769,0.054797,0.0022191,0.22191,25.056,43.815,5.4769,0.22191,4.20133333333333,1.95,8.1926,5.34811903425042,-0.128780965749579,-2.35134776515143,"PETG","Flat",110,4,"PETG 110%_4.txt"
9.21264,43.923,0.062687,5.4903,0.054939,0.0022248,0.22248,25.056,43.923,5.4903,0.22248,4.20133333333333,1.95,8.1926,5.36130166247589,-0.128998337524107,-2.34956810236431,"PETG","Flat",110,4,"PETG 110%_4.txt"
9.23088,44.03,0.062829,5.5037,0.055082,0.0022305,0.22305,25.056,44.03,5.5037,0.22305,4.20133333333333,1.95,8.1926,5.37436222932891,-0.129337770671094,-2.3500149112614,"PETG","Flat",110,4,"PETG 110%_4.txt"
9.24913,44.137,0.062971,5.5172,0.055224,0.0022362,0.22362,25.056,44.137,5.5172,0.22362,4.20133333333333,1.95,8.1926,5.38742279618192,-0.12977720381808,-2.35222946092365,"PETG","Flat",110,4,"PETG 110%_4.txt"
9.26737,44.245,0.063113,5.5306,0.055366,0.0022419,0.22419,25.056,44.245,5.5306,0.22419,4.20133333333333,1.95,8.1926,5.40060542440739,-0.129994575592608,-2.35046062981608,"PETG","Flat",110,4,"PETG 110%_4.txt"
9.28561,44.352,0.063255,5.544,0.055508,0.0022476,0.22476,25.056,44.352,5.544,0.22476,4.20133333333333,1.95,8.1926,5.41366599126041,-0.130334008739594,-2.35090203354247,"PETG","Flat",110,4,"PETG 110%_4.txt"
9.30385,44.459,0.063398,5.5574,0.05565,0.0022532,0.22532,25.056,44.459,5.5574,0.22532,4.20133333333333,1.95,8.1926,5.42672655811342,-0.13067344188658,-2.35134130864398,"PETG","Flat",110,4,"PETG 110%_4.txt"
9.3221,44.567,0.06354,5.5709,0.055792,0.0022589,0.22589,25.057,44.567,5.5709,0.22589,4.20133333333333,1.95,8.1926,5.43990918633889,-0.130990813661109,-2.35134024414563,"PETG","Flat",110,4,"PETG 110%_4.txt"
9.34034,44.674,0.063682,5.5843,0.055935,0.0022646,0.22646,25.057,44.674,5.5843,0.22646,4.20133333333333,1.95,8.1926,5.4529697531919,-0.131330246808095,-2.351776351702,"PETG","Flat",110,4,"PETG 110%_4.txt"
9.35858,44.782,0.063824,5.5977,0.056077,0.0022703,0.22703,25.057,44.782,5.5977,0.22703,4.20133333333333,1.95,8.1926,5.46615238141738,-0.131547618582624,-2.350029808361,"PETG","Flat",110,4,"PETG 110%_4.txt"
9.37683,44.889,0.063966,5.6111,0.056219,0.002276,0.2276,25.057,44.889,5.6111,0.2276,4.20133333333333,1.95,8.1926,5.47921294827039,-0.13188705172961,-2.35046696244248,"PETG","Flat",110,4,"PETG 110%_4.txt"
9.39507,44.996,0.064108,5.6246,0.056361,0.0022817,0.22817,25.057,44.996,5.6246,0.22817,4.20133333333333,1.95,8.1926,5.4922735151234,-0.132326484876596,-2.35263814096284,"PETG","Flat",110,4,"PETG 110%_4.txt"
9.41331,45.104,0.06425,5.638,0.056503,0.0022874,0.22874,25.057,45.104,5.638,0.22874,4.20133333333333,1.95,8.1926,5.50545614334888,-0.132543856651124,-2.35090203354247,"PETG","Flat",110,4,"PETG 110%_4.txt"
9.43155,45.211,0.064393,5.6514,0.056645,0.002293,0.2293,25.057,45.211,5.6514,0.2293,4.20133333333333,1.95,8.1926,5.51851671020189,-0.13288328979811,-2.35133400216071,"PETG","Flat",110,4,"PETG 110%_4.txt"
9.4498,45.319,0.064535,5.6648,0.056787,0.0022987,0.22987,25.058,45.319,5.6648,0.22987,4.20133333333333,1.95,8.1926,5.53169933842736,-0.133100661572638,-2.34960919313371,"PETG","Flat",110,4,"PETG 110%_4.txt"
9.46804,45.426,0.064677,5.6782,0.05693,0.0023044,0.23044,25.058,45.426,5.6782,0.23044,4.20133333333333,1.95,8.1926,5.54475990528038,-0.133440094719625,-2.35004217392176,"PETG","Flat",110,4,"PETG 110%_4.txt"
9.48628,45.533,0.064819,5.6917,0.057072,0.0023101,0.23101,25.058,45.533,5.6917,0.23101,4.20133333333333,1.95,8.1926,5.55782047213339,-0.133879527866611,-2.35218876375443,"PETG","Flat",110,4,"PETG 110%_4.txt"
9.50453,45.641,0.064961,5.7051,0.057214,0.0023158,0.23158,25.058,45.641,5.7051,0.23158,4.20133333333333,1.95,8.1926,5.57100310035886,-0.13409689964114,-2.35047413088534,"PETG","Flat",110,4,"PETG 110%_4.txt"
9.52277,45.748,0.065103,5.7185,0.057356,0.0023215,0.23215,25.058,45.748,5.7185,0.23215,4.20133333333333,1.95,8.1926,5.58406366721187,-0.134436332788126,-2.35090203354247,"PETG","Flat",110,4,"PETG 110%_4.txt"
9.54101,45.856,0.065246,5.7319,0.057498,0.0023272,0.23272,25.058,45.856,5.7319,0.23272,4.20133333333333,1.95,8.1926,5.59724629543735,-0.134653704562655,-2.34919842569924,"PETG","Flat",110,4,"PETG 110%_4.txt"
9.55925,45.963,0.065388,5.7454,0.05764,0.0023328,0.23328,25.058,45.963,5.7454,0.23328,4.20133333333333,1.95,8.1926,5.61030686229036,-0.13509313770964,-2.35132693475895,"PETG","Flat",110,4,"PETG 110%_4.txt"
9.5775,46.07,0.06553,5.7588,0.057783,0.0023385,0.23385,25.059,46.07,5.7588,0.23385,4.20133333333333,1.95,8.1926,5.62336742914337,-0.135432570856627,-2.35174985859253,"PETG","Flat",110,4,"PETG 110%_4.txt"
9.59574,46.178,0.065672,5.7722,0.057925,0.0023442,0.23442,25.059,46.178,5.7722,0.23442,4.20133333333333,1.95,8.1926,5.63655005736884,-0.135649942631155,-2.35005617669442,"PETG","Flat",110,4,"PETG 110%_4.txt"
9.61398,46.285,0.065814,5.7856,0.058067,0.0023499,0.23499,25.059,46.285,5.7856,0.23499,4.20133333333333,1.95,8.1926,5.64961062422186,-0.135989375778141,-2.35048008466091,"PETG","Flat",110,4,"PETG 110%_4.txt"
9.63223,46.392,0.065956,5.7991,0.058209,0.0023556,0.23556,25.059,46.392,5.7991,0.23556,4.20133333333333,1.95,8.1926,5.66267119107487,-0.136428808925127,-2.35258589996943,"PETG","Flat",110,4,"PETG 110%_4.txt"
9.65047,46.5,0.066098,5.8125,0.058351,0.0023613,0.23613,25.059,46.5,5.8125,0.23613,4.20133333333333,1.95,8.1926,5.67585381930034,-0.136646180699656,-2.35090203354247,"PETG","Flat",110,4,"PETG 110%_4.txt"
9.66871,46.607,0.066241,5.8259,0.058493,0.002367,0.2367,25.059,46.607,5.8259,0.2367,4.20133333333333,1.95,8.1926,5.68891438615336,-0.136985613846642,-2.35132106364068,"PETG","Flat",110,4,"PETG 110%_4.txt"
9.68695,46.715,0.066383,5.8393,0.058635,0.0023726,0.23726,25.059,46.715,5.8393,0.23726,4.20133333333333,1.95,8.1926,5.70209701437883,-0.13720298562117,-2.34964782801312,"PETG","Flat",110,4,"PETG 110%_4.txt"
9.7052,46.822,0.066525,5.8528,0.058778,0.0023783,0.23783,25.06,46.822,5.8528,0.23783,4.20133333333333,1.95,8.1926,5.71515758123184,-0.137642418768157,-2.35173624193816,"PETG","Flat",110,4,"PETG 110%_4.txt"
9.72344,46.929,0.066667,5.8662,0.05892,0.002384,0.2384,25.06,46.929,5.8662,0.2384,4.20133333333333,1.95,8.1926,5.72821814808486,-0.137981851915143,-2.35215048779692,"PETG","Flat",110,4,"PETG 110%_4.txt"
9.74168,47.037,0.066809,5.8796,0.059062,0.0023897,0.23897,25.06,47.037,5.8796,0.23897,4.20133333333333,1.95,8.1926,5.74140077631033,-0.138199223689671,-2.35048683056112,"PETG","Flat",110,4,"PETG 110%_4.txt"
9.75993,47.144,0.066951,5.893,0.059204,0.0023954,0.23954,25.06,47.144,5.893,0.23954,4.20133333333333,1.95,8.1926,5.75446134316334,-0.138538656836658,-2.35090203354247,"PETG","Flat",110,4,"PETG 110%_4.txt"
9.77817,47.252,0.067094,5.9064,0.059346,0.0024011,0.24011,25.06,47.252,5.9064,0.24011,4.20133333333333,1.95,8.1926,5.76764397138881,-0.138756028611185,-2.34924875746961,"PETG","Flat",110,4,"PETG 110%_4.txt"
9.79641,47.359,0.067236,5.9199,0.059488,0.0024068,0.24068,25.06,47.359,5.9199,0.24068,4.20133333333333,1.95,8.1926,5.78070453824183,-0.139195461758172,-2.35131441000983,"PETG","Flat",110,4,"PETG 110%_4.txt"
9.81465,47.466,0.067378,5.9333,0.059631,0.0024125,0.24125,25.06,47.466,5.9333,0.24125,4.20133333333333,1.95,8.1926,5.79376510509484,-0.139534894905158,-2.35172492382246,"PETG","Flat",110,4,"PETG 110%_4.txt"
9.8329,47.574,0.06752,5.9467,0.059773,0.0024181,0.24181,25.061,47.574,5.9467,0.24181,4.20133333333333,1.95,8.1926,5.80694773332031,-0.139752266679687,-2.35008099752278,"PETG","Flat",110,4,"PETG 110%_4.txt"
9.85114,47.681,0.067662,5.9601,0.059915,0.0024238,0.24238,25.061,47.681,5.9601,0.24238,4.20133333333333,1.95,8.1926,5.82000830017333,-0.140091699826673,-2.35049243849387,"PETG","Flat",110,4,"PETG 110%_4.txt"
9.86938,47.789,0.067804,5.9736,0.060057,0.0024295,0.24295,25.061,47.789,5.9736,0.24295,4.20133333333333,1.95,8.1926,5.8331909283988,-0.140409071601201,-2.35049336415564,"PETG","Flat",110,4,"PETG 110%_4.txt"
9.88763,47.896,0.067946,5.987,0.060199,0.0024352,0.24352,25.061,47.896,5.987,0.24352,4.20133333333333,1.95,8.1926,5.84625149525181,-0.140748504748188,-2.35090203354247,"PETG","Flat",110,4,"PETG 110%_4.txt"
9.90587,48.003,0.068089,6.0004,0.060341,0.0024409,0.24409,25.061,48.003,6.0004,0.24409,4.20133333333333,1.95,8.1926,5.85931206210483,-0.141087937895174,-2.35130887766105,"PETG","Flat",110,4,"PETG 110%_4.txt"
9.92411,48.111,0.068231,6.0138,0.060483,0.0024466,0.24466,25.061,48.111,6.0138,0.24466,4.20133333333333,1.95,8.1926,5.8724946903303,-0.141305309669702,-2.34968422078723,"PETG","Flat",110,4,"PETG 110%_4.txt"
9.94235,48.218,0.068373,6.0273,0.060626,0.0024523,0.24523,25.061,48.218,6.0273,0.24523,4.20133333333333,1.95,8.1926,5.88555525718331,-0.141744742816688,-2.35171209026742,"PETG","Flat",110,4,"PETG 110%_4.txt"
9.9606,48.325,0.068515,6.0407,0.060768,0.0024579,0.24579,25.062,48.325,6.0407,0.24579,4.20133333333333,1.95,8.1926,5.89861582403633,-0.142084175963674,-2.35211442322371,"PETG","Flat",110,4,"PETG 110%_4.txt"
9.97884,48.433,0.068657,6.0541,0.06091,0.0024636,0.24636,25.062,48.433,6.0541,0.24636,4.20133333333333,1.95,8.1926,5.9117984522618,-0.142301547738203,-2.35049879814015,"PETG","Flat",110,4,"PETG 110%_4.txt"
9.99708,48.54,0.068799,6.0675,0.061052,0.0024693,0.24693,25.062,48.54,6.0675,0.24693,4.20133333333333,1.95,8.1926,5.92485901911481,-0.142640980885189,-2.35090203354247,"PETG","Flat",110,4,"PETG 110%_4.txt"
10.0153,48.643,0.068942,6.0804,0.061194,0.002475,0.2475,25.062,48.643,6.0804,0.2475,4.20133333333333,1.95,8.1926,5.93743134047799,-0.142968659522008,-2.35130352480114,"PETG","Flat",110,4,"PETG 110%_4.txt"
10.0336,48.742,0.069084,6.0928,0.061336,0.0024807,0.24807,25.062,48.742,6.0928,0.24807,4.20133333333333,1.95,8.1926,5.94951541635134,-0.14328458364866,-2.35170338183856,"PETG","Flat",110,4,"PETG 110%_4.txt"
10.0518,48.841,0.069226,6.1052,0.061479,0.0024864,0.24864,25.062,48.841,6.1052,0.24864,4.20133333333333,1.95,8.1926,5.96159949222469,-0.14360050777531,-2.3521016146123,"PETG","Flat",110,4,"PETG 110%_4.txt"
10.0701,48.94,0.069368,6.1176,0.061621,0.0024921,0.24921,25.062,48.94,6.1176,0.24921,4.20133333333333,1.95,8.1926,5.97368356809804,-0.143916431901961,-2.35249823299924,"PETG","Flat",110,4,"PETG 110%_4.txt"
10.0883,49.039,0.06951,6.1299,0.061763,0.0024977,0.24977,25.063,49.039,6.1299,0.24977,4.20133333333333,1.95,8.1926,5.98576764397139,-0.144132356028612,-2.35130028268996,"PETG","Flat",110,4,"PETG 110%_4.txt"
10.1065,49.139,0.069652,6.1423,0.061905,0.0025034,0.25034,25.063,49.139,6.1423,0.25034,4.20133333333333,1.95,8.1926,5.9979737812172,-0.144326218782804,-2.34970969804151,"PETG","Flat",110,4,"PETG 110%_4.txt"
10.1248,49.238,0.069795,6.1547,0.062047,0.0025091,0.25091,25.063,49.238,6.1547,0.25091,4.20133333333333,1.95,8.1926,6.01005785709054,-0.144642142909455,-2.35010874469032,"PETG","Flat",110,4,"PETG 110%_4.txt"
10.143,49.337,0.069937,6.1671,0.062189,0.0025148,0.25148,25.063,49.337,6.1671,0.25148,4.20133333333333,1.95,8.1926,6.02214193296389,-0.144958067036105,-2.35050618663724,"PETG","Flat",110,4,"PETG 110%_4.txt"
10.1613,49.436,0.070079,6.1795,0.062331,0.0025205,0.25205,25.063,49.436,6.1795,0.25205,4.20133333333333,1.95,8.1926,6.03422600883724,-0.145273991162757,-2.35090203354247,"PETG","Flat",110,4,"PETG 110%_4.txt"
10.1795,49.535,0.070221,6.1918,0.062474,0.0025262,0.25262,25.063,49.535,6.1918,0.25262,4.20133333333333,1.95,8.1926,6.04631008471059,-0.145489915289408,-2.34971923010123,"PETG","Flat",110,4,"PETG 110%_4.txt"
10.1978,49.634,0.070363,6.2042,0.062616,0.0025319,0.25319,25.063,49.634,6.2042,0.25319,4.20133333333333,1.95,8.1926,6.05839416058394,-0.145805839416059,-2.35011507391861,"PETG","Flat",110,4,"PETG 110%_4.txt"
10.216,49.733,0.070505,6.2166,0.062758,0.0025375,0.25375,25.064,49.733,6.2166,0.25375,4.20133333333333,1.95,8.1926,6.07047823645729,-0.14612176354271,-2.35050933858878,"PETG","Flat",110,4,"PETG 110%_4.txt"
10.2342,49.832,0.070647,6.229,0.0629,0.0025432,0.25432,25.064,49.832,6.229,0.25432,4.20133333333333,1.95,8.1926,6.08256231233064,-0.14643768766936,-2.35090203354247,"PETG","Flat",110,4,"PETG 110%_4.txt"
10.2525,49.931,0.07079,6.2414,0.063042,0.0025489,0.25489,25.064,49.931,6.2414,0.25489,4.20133333333333,1.95,8.1926,6.09464638820399,-0.146753611796012,-2.35129316813554,"PETG","Flat",110,4,"PETG 110%_4.txt"
10.2707,50.03,0.070932,6.2537,0.063184,0.0025546,0.25546,25.064,50.03,6.2537,0.25546,4.20133333333333,1.95,8.1926,6.10673046407734,-0.146969535922662,-2.35012130295125,"PETG","Flat",110,4,"PETG 110%_4.txt"
10.289,50.129,0.071074,6.2661,0.063327,0.0025603,0.25603,25.064,50.129,6.2661,0.25603,4.20133333333333,1.95,8.1926,6.11881453995069,-0.147285460049313,-2.35051244074166,"PETG","Flat",110,4,"PETG 110%_4.txt"
10.3072,50.228,0.071216,6.2785,0.063469,0.002566,0.2566,25.064,50.228,6.2785,0.2566,4.20133333333333,1.95,8.1926,6.13089861582404,-0.147601384175964,-2.35090203354247,"PETG","Flat",110,4,"PETG 110%_4.txt"
10.3255,50.327,0.071358,6.2909,0.063611,0.0025717,0.25717,25.064,50.327,6.2909,0.25717,4.20133333333333,1.95,8.1926,6.14298269169738,-0.147917308302615,-2.35129009048968,"PETG","Flat",110,4,"PETG 110%_4.txt"
10.3437,50.426,0.0715,6.3033,0.063753,0.0025774,0.25774,25.065,50.426,6.3033,0.25774,4.20133333333333,1.95,8.1926,6.15506676757073,-0.148233232429265,-2.35167662064737,"PETG","Flat",110,4,"PETG 110%_4.txt"
10.3619,50.525,0.071643,6.3156,0.063895,0.002583,0.2583,25.065,50.525,6.3156,0.2583,4.20133333333333,1.95,8.1926,6.16715084344408,-0.148449156555917,-2.35051549426685,"PETG","Flat",110,4,"PETG 110%_4.txt"
10.3802,50.624,0.071785,6.328,0.064037,0.0025887,0.25887,25.065,50.624,6.328,0.25887,4.20133333333333,1.95,8.1926,6.17923491931743,-0.148765080682567,-2.35090203354247,"PETG","Flat",110,4,"PETG 110%_4.txt"
10.3984,50.723,0.071927,6.3404,0.06418,0.0025944,0.25944,25.065,50.723,6.3404,0.25944,4.20133333333333,1.95,8.1926,6.19131899519078,-0.149081004809219,-2.35128706089866,"PETG","Flat",110,4,"PETG 110%_4.txt"
10.4167,50.822,0.072069,6.3528,0.064322,0.0026001,0.26001,25.065,50.822,6.3528,0.26001,4.20133333333333,1.95,8.1926,6.20340307106413,-0.149396928935869,-2.35167058518872,"PETG","Flat",110,4,"PETG 110%_4.txt"
10.4349,50.921,0.072211,6.3652,0.064464,0.0026058,0.26058,25.065,50.921,6.3652,0.26058,4.20133333333333,1.95,8.1926,6.21548714693748,-0.14971285306252,-2.35205261519701,"PETG","Flat",110,4,"PETG 110%_4.txt"
10.4532,51.02,0.072353,6.3775,0.064606,0.0026115,0.26115,25.065,51.02,6.3775,0.26115,4.20133333333333,1.95,8.1926,6.22757122281083,-0.149928777189171,-2.35090203354247,"PETG","Flat",110,4,"PETG 110%_4.txt"
10.4714,51.119,0.072495,6.3899,0.064748,0.0026172,0.26172,25.066,51.119,6.3899,0.26172,4.20133333333333,1.95,8.1926,6.23965529868418,-0.150244701315822,-2.3512840782457,"PETG","Flat",110,4,"PETG 110%_4.txt"
10.4896,51.218,0.072638,6.4023,0.06489,0.0026228,0.26228,25.066,51.218,6.4023,0.26228,4.20133333333333,1.95,8.1926,6.25173937455753,-0.150560625442473,-2.35166464305753,"PETG","Flat",110,4,"PETG 110%_4.txt"
10.5079,51.317,0.07278,6.4147,0.065032,0.0026285,0.26285,25.066,51.317,6.4147,0.26285,4.20133333333333,1.95,8.1926,6.26382345043088,-0.150876549569124,-2.35204373656015,"PETG","Flat",110,4,"PETG 110%_4.txt"
10.5261,51.417,0.072922,6.4271,0.065175,0.0026342,0.26342,25.066,51.417,6.4271,0.26342,4.20133333333333,1.95,8.1926,6.27602958767668,-0.151070412323317,-2.35052220011073,"PETG","Flat",110,4,"PETG 110%_4.txt"
10.5444,51.516,0.073064,6.4394,0.065317,0.0026399,0.26399,25.066,51.516,6.4394,0.26399,4.20133333333333,1.95,8.1926,6.28811366355003,-0.151286336449967,-2.34938560191892,"PETG","Flat",110,4,"PETG 110%_4.txt"
10.5626,51.615,0.073206,6.4518,0.065459,0.0026456,0.26456,25.066,51.615,6.4518,0.26456,4.20133333333333,1.95,8.1926,6.30019773942338,-0.151602260576619,-2.34976689569761,"PETG","Flat",110,4,"PETG 110%_4.txt"
10.5809,51.714,0.073348,6.4642,0.065601,0.0026513,0.26513,25.066,51.714,6.4642,0.26513,4.20133333333333,1.95,8.1926,6.31228181529673,-0.151918184703269,-2.350146726637,"PETG","Flat",110,4,"PETG 110%_4.txt"
10.5991,51.813,0.073491,6.4766,0.065743,0.002657,0.2657,25.067,51.813,6.4766,0.2657,4.20133333333333,1.95,8.1926,6.32436589117008,-0.15223410882992,-2.3505251031393,"PETG","Flat",110,4,"PETG 110%_4.txt"
10.6173,51.912,0.073633,6.489,0.065885,0.0026626,0.26626,25.067,51.912,6.489,0.26626,4.20133333333333,1.95,8.1926,6.33644996704343,-0.152550032956571,-2.35090203354246,"PETG","Flat",110,4,"PETG 110%_4.txt"
10.6356,52.011,0.073775,6.5013,0.066028,0.0026683,0.26683,25.067,52.011,6.5013,0.26683,4.20133333333333,1.95,8.1926,6.34853404291678,-0.152765957083221,-2.34977553848032,"PETG","Flat",110,4,"PETG 110%_4.txt"
10.6538,52.11,0.073917,6.5137,0.06617,0.002674,0.2674,25.067,52.11,6.5137,0.2674,4.20133333333333,1.95,8.1926,6.36061811879013,-0.153081881209872,-2.35015246649174,"PETG","Flat",110,4,"PETG 110%_4.txt"
10.6721,52.209,0.074059,6.5261,0.066312,0.0026797,0.26797,25.067,52.209,6.5261,0.26797,4.20133333333333,1.95,8.1926,6.37270219466348,-0.153397805336523,-2.35052796212934,"PETG","Flat",110,4,"PETG 110%_4.txt"
10.6903,52.308,0.074201,6.5385,0.066454,0.0026854,0.26854,25.067,52.308,6.5385,0.26854,4.20133333333333,1.95,8.1926,6.38478627053683,-0.153713729463174,-2.35090203354247,"PETG","Flat",110,4,"PETG 110%_4.txt"
10.7086,52.407,0.074343,6.5509,0.066596,0.0026911,0.26911,25.067,52.407,6.5509,0.26911,4.20133333333333,1.95,8.1926,6.39687034641017,-0.154029653589826,-2.35127468881873,"PETG","Flat",110,4,"PETG 110%_4.txt"
10.7268,52.506,0.074486,6.5632,0.066738,0.0026968,0.26968,25.068,52.506,6.5632,0.26968,4.20133333333333,1.95,8.1926,6.40895442228352,-0.154245577716476,-2.35015811976591,"PETG","Flat",110,4,"PETG 110%_4.txt"
10.745,52.605,0.074628,6.5756,0.06688,0.0027024,0.27024,25.068,52.605,6.5756,0.27024,4.20133333333333,1.95,8.1926,6.42103849815687,-0.154561501843127,-2.35053077807542,"PETG","Flat",110,4,"PETG 110%_4.txt"
10.7633,52.704,0.07477,6.588,0.067023,0.0027081,0.27081,25.068,52.704,6.588,0.27081,4.20133333333333,1.95,8.1926,6.43312257403022,-0.154877425969778,-2.35090203354247,"PETG","Flat",110,4,"PETG 110%_4.txt"
10.7815,52.803,0.074912,6.6004,0.067165,0.0027138,0.27138,25.068,52.803,6.6004,0.27138,4.20133333333333,1.95,8.1926,6.44520664990357,-0.155193350096429,-2.35127189407352,"PETG","Flat",110,4,"PETG 110%_4.txt"
10.7998,52.902,0.075054,6.6128,0.067307,0.0027195,0.27195,25.068,52.902,6.6128,0.27195,4.20133333333333,1.95,8.1926,6.45729072577692,-0.155509274223079,-2.35164036751572,"PETG","Flat",110,4,"PETG 110%_4.txt"
10.818,53.001,0.075196,6.6251,0.067449,0.0027252,0.27252,25.068,53.001,6.6251,0.27252,4.20133333333333,1.95,8.1926,6.46937480165027,-0.155725198349731,-2.35053355194232,"PETG","Flat",110,4,"PETG 110%_4.txt"
10.8363,53.1,0.075339,6.6375,0.067591,0.0027309,0.27309,25.068,53.1,6.6375,0.27309,4.20133333333333,1.95,8.1926,6.48145887752362,-0.156041122476381,-2.35090203354247,"PETG","Flat",110,4,"PETG 110%_4.txt"
10.8545,53.199,0.075481,6.6499,0.067733,0.0027366,0.27366,25.069,53.199,6.6499,0.27366,4.20133333333333,1.95,8.1926,6.49354295339697,-0.156357046603032,-2.35126914093494,"PETG","Flat",110,4,"PETG 110%_4.txt"
10.8727,53.298,0.075623,6.6623,0.067876,0.0027423,0.27423,25.069,53.298,6.6623,0.27423,4.20133333333333,1.95,8.1926,6.50562702927032,-0.156672970729683,-2.35163488179282,"PETG","Flat",110,4,"PETG 110%_4.txt"
10.891,53.397,0.075765,6.6747,0.068018,0.0027479,0.27479,25.069,53.397,6.6747,0.27479,4.20133333333333,1.95,8.1926,6.51771110514367,-0.156988894856334,-2.35199926373221,"PETG","Flat",110,4,"PETG 110%_4.txt"
10.9092,53.496,0.075907,6.687,0.06816,0.0027536,0.27536,25.069,53.496,6.687,0.27536,4.20133333333333,1.95,8.1926,6.52979518101702,-0.157204818982985,-2.35090203354247,"PETG","Flat",110,4,"PETG 110%_4.txt"
10.9275,53.595,0.076049,6.6994,0.068302,0.0027593,0.27593,25.069,53.595,6.6994,0.27593,4.20133333333333,1.95,8.1926,6.54187925689036,-0.157520743109636,-2.3512664284807,"PETG","Flat",110,4,"PETG 110%_4.txt"
10.9457,53.694,0.076192,6.7118,0.068444,0.002765,0.2765,25.069,53.694,6.7118,0.2765,4.20133333333333,1.95,8.1926,6.55396333276371,-0.157836667236286,-2.35162947698511,"PETG","Flat",110,4,"PETG 110%_4.txt"
10.964,53.794,0.076334,6.7242,0.068586,0.0027707,0.27707,25.069,53.794,6.7242,0.27707,4.20133333333333,1.95,8.1926,6.56616947000952,-0.15803052999048,-2.35017593156777,"PETG","Flat",110,4,"PETG 110%_4.txt"
10.9822,53.893,0.076476,6.7366,0.068728,0.0027764,0.27764,25.07,53.893,6.7366,0.27764,4.20133333333333,1.95,8.1926,6.57825354588287,-0.15834645411713,-2.35053965081986,"PETG","Flat",110,4,"PETG 110%_4.txt"
11.0004,53.992,0.076618,6.749,0.068871,0.0027821,0.27821,25.07,53.992,6.749,0.27821,4.20133333333333,1.95,8.1926,6.59033762175622,-0.158662378243782,-2.35090203354248,"PETG","Flat",110,4,"PETG 110%_4.txt"
11.0187,54.091,0.07676,6.7613,0.069013,0.0027877,0.27877,25.07,54.091,6.7613,0.27877,4.20133333333333,1.95,8.1926,6.60242169762957,-0.158878302370432,-2.34981885688303,"PETG","Flat",110,4,"PETG 110%_4.txt"
11.0369,54.19,0.076902,6.7737,0.069155,0.0027934,0.27934,25.07,54.19,6.7737,0.27934,4.20133333333333,1.95,8.1926,6.61450577350292,-0.159194226497084,-2.35018123768522,"PETG","Flat",110,4,"PETG 110%_4.txt"
11.0552,54.289,0.077044,6.7861,0.069297,0.0027991,0.27991,25.07,54.289,6.7861,0.27991,4.20133333333333,1.95,8.1926,6.62658984937627,-0.159510150623734,-2.3505422941562,"PETG","Flat",110,4,"PETG 110%_4.txt"
11.0734,54.388,0.077187,6.7985,0.069439,0.0028048,0.28048,25.07,54.388,6.7985,0.28048,4.20133333333333,1.95,8.1926,6.63867392524961,-0.159826074750385,-2.35090203354248,"PETG","Flat",110,4,"PETG 110%_4.txt"
11.0917,54.487,0.077329,6.8109,0.069581,0.0028105,0.28105,25.07,54.487,6.8109,0.28105,4.20133333333333,1.95,8.1926,6.65075800112296,-0.160141998877036,-2.35126046303771,"PETG","Flat",110,4,"PETG 110%_4.txt"
11.1099,54.586,0.077471,6.8232,0.069724,0.0028162,0.28162,25.07,54.586,6.8232,0.28162,4.20133333333333,1.95,8.1926,6.66284207699631,-0.160357923003687,-2.3501864668145,"PETG","Flat",110,4,"PETG 110%_4.txt"
11.1281,54.674,0.077613,6.8343,0.069866,0.0028219,0.28219,25.071,54.674,6.8343,0.28219,4.20133333333333,1.95,8.1926,6.67358347777262,-0.160716522227376,-2.35161643807524,"PETG","Flat",110,4,"PETG 110%_4.txt"
11.1464,54.746,0.077755,6.8433,0.070008,0.0028275,0.28275,25.071,54.746,6.8433,0.28275,4.20133333333333,1.95,8.1926,6.68237189658961,-0.160928103410395,-2.35161549852257,"PETG","Flat",110,4,"PETG 110%_4.txt"
11.1646,54.818,0.077897,6.8523,0.07015,0.0028332,0.28332,25.071,54.818,6.8523,0.28332,4.20133333333333,1.95,8.1926,6.69116031540659,-0.161139684593414,-2.35161456143797,"PETG","Flat",110,4,"PETG 110%_4.txt"
11.1829,54.89,0.07804,6.8612,0.070292,0.0028389,0.28389,25.071,54.89,6.8612,0.28389,4.20133333333333,1.95,8.1926,6.69994873422357,-0.161251265776433,-2.35019042990195,"PETG","Flat",110,4,"PETG 110%_4.txt"
11.2011,54.962,0.078182,6.8702,0.070434,0.0028446,0.28446,25.071,54.962,6.8702,0.28446,4.20133333333333,1.95,8.1926,6.70873715304055,-0.161462846959451,-2.35019136210665,"PETG","Flat",110,4,"PETG 110%_4.txt"
11.2194,55.033,0.078324,6.8792,0.070577,0.0028503,0.28503,25.071,55.033,6.8792,0.28503,4.20133333333333,1.95,8.1926,6.71740351048507,-0.161796489514928,-2.35196664604791,"PETG","Flat",110,4,"PETG 110%_4.txt"
11.2376,55.105,0.078466,6.8882,0.070719,0.002856,0.2856,25.071,55.105,6.8882,0.2856,4.20133333333333,1.95,8.1926,6.72619192930205,-0.162008070697948,-2.35196525504411,"PETG","Flat",110,4,"PETG 110%_4.txt"
11.2558,55.177,0.078608,6.8971,0.070861,0.0028617,0.28617,25.072,55.177,6.8971,0.28617,4.20133333333333,1.95,8.1926,6.73498034811903,-0.162119651880967,-2.35054808370136,"PETG","Flat",110,4,"PETG 110%_4.txt"
11.2741,55.249,0.07875,6.9061,0.071003,0.0028673,0.28673,25.072,55.249,6.9061,0.28673,4.20133333333333,1.95,8.1926,6.74376876693602,-0.162331233063985,-2.35054854496728,"PETG","Flat",110,4,"PETG 110%_4.txt"
11.2923,55.321,0.078892,6.9151,0.071145,0.002873,0.2873,25.072,55.321,6.9151,0.2873,4.20133333333333,1.95,8.1926,6.752557185753,-0.162542814247004,-2.35054900503253,"PETG","Flat",110,4,"PETG 110%_4.txt"
11.3106,55.393,0.079035,6.9241,0.071287,0.0028787,0.28787,25.072,55.393,6.9241,0.28787,4.20133333333333,1.95,8.1926,6.76134560456998,-0.162754395430023,-2.35054946390177,"PETG","Flat",110,4,"PETG 110%_4.txt"
11.3288,55.464,0.079177,6.9331,0.071429,0.0028844,0.28844,25.072,55.464,6.9331,0.28844,4.20133333333333,1.95,8.1926,6.7700119620145,-0.163088037985499,-2.35231048139359,"PETG","Flat",110,4,"PETG 110%_4.txt"
11.3471,55.538,0.079319,6.9423,0.071572,0.0028901,0.28901,25.072,55.538,6.9423,0.28901,4.20133333333333,1.95,8.1926,6.7790445035764,-0.163255496423603,-2.351605324224,"PETG","Flat",110,4,"PETG 110%_4.txt"
11.3653,55.635,0.079461,6.9544,0.071714,0.0028958,0.28958,25.072,55.635,6.9544,0.28958,4.20133333333333,1.95,8.1926,6.79088445670483,-0.163515543295169,-2.35125306705351,"PETG","Flat",110,4,"PETG 110%_4.txt"
11.3835,55.733,0.079603,6.9666,0.071856,0.0029015,0.29015,25.073,55.733,6.9666,0.29015,4.20133333333333,1.95,8.1926,6.80284647120572,-0.163753528794278,-2.35055161476586,"PETG","Flat",110,4,"PETG 110%_4.txt"
11.4018,55.83,0.079745,6.9787,0.071998,0.0029072,0.29072,25.073,55.83,6.9787,0.29072,4.20133333333333,1.95,8.1926,6.81468642433415,-0.164013575665845,-2.35020241113453,"PETG","Flat",110,4,"PETG 110%_4.txt"
11.42,55.927,0.079888,6.9909,0.07214,0.0029128,0.29128,25.073,55.927,6.9909,0.29128,4.20133333333333,1.95,8.1926,6.82652637746259,-0.164373622537412,-2.35125123428188,"PETG","Flat",110,4,"PETG 110%_4.txt"
11.4383,56.024,0.08003,7.0031,0.072282,0.0029185,0.29185,25.073,56.024,7.0031,0.29185,4.20133333333333,1.95,8.1926,6.83836633059102,-0.164733669408979,-2.35229640314973,"PETG","Flat",110,4,"PETG 110%_4.txt"
11.4565,56.122,0.080172,7.0152,0.072425,0.0029242,0.29242,25.073,56.122,7.0152,0.29242,4.20133333333333,1.95,8.1926,6.85032834509191,-0.164871654908088,-2.35020605126138,"PETG","Flat",110,4,"PETG 110%_4.txt"
11.4748,56.219,0.080314,7.0274,0.072567,0.0029299,0.29299,25.073,56.219,7.0274,0.29299,4.20133333333333,1.95,8.1926,6.86216829822034,-0.165231701779655,-2.35124942054893,"PETG","Flat",110,4,"PETG 110%_4.txt"
11.493,56.316,0.080456,7.0395,0.072709,0.0029356,0.29356,25.073,56.316,7.0395,0.29356,4.20133333333333,1.95,8.1926,6.87400825134878,-0.165491748651222,-2.35090203354247,"PETG","Flat",110,4,"PETG 110%_4.txt"
11.5112,56.414,0.080598,7.0517,0.072851,0.0029413,0.29413,25.074,56.414,7.0517,0.29413,4.20133333333333,1.95,8.1926,6.88597026584967,-0.165729734150331,-2.35020965370523,"PETG","Flat",110,4,"PETG 110%_4.txt"
11.5295,56.511,0.08074,7.0638,0.072993,0.002947,0.2947,25.074,56.511,7.0638,0.2947,4.20133333333333,1.95,8.1926,6.8978102189781,-0.165989781021898,-2.34986524281403,"PETG","Flat",110,4,"PETG 110%_4.txt"
11.5477,56.608,0.080883,7.076,0.073135,0.0029526,0.29526,25.074,56.608,7.076,0.29526,4.20133333333333,1.95,8.1926,6.90965017210653,-0.166349827893465,-2.35090203354247,"PETG","Flat",110,4,"PETG 110%_4.txt"
11.566,56.705,0.081025,7.0882,0.073277,0.0029583,0.29583,25.074,56.705,7.0882,0.29583,4.20133333333333,1.95,8.1926,6.92149012523497,-0.166709874765032,-2.35193525528388,"PETG","Flat",110,4,"PETG 110%_4.txt"
11.5842,56.803,0.081167,7.1003,0.07342,0.002964,0.2964,25.074,56.803,7.1003,0.2964,4.20133333333333,1.95,8.1926,6.93345213973586,-0.166847860264141,-2.34987057256935,"PETG","Flat",110,4,"PETG 110%_4.txt"
11.6025,56.9,0.081309,7.1125,0.073562,0.0029697,0.29697,25.074,56.9,7.1125,0.29697,4.20133333333333,1.95,8.1926,6.94529209286429,-0.167207907135708,-2.35090203354247,"PETG","Flat",110,4,"PETG 110%_4.txt"
11.6207,56.997,0.081451,7.1246,0.073704,0.0029754,0.29754,25.074,56.997,7.1246,0.29754,4.20133333333333,1.95,8.1926,6.95713204599272,-0.167467954007275,-2.35055938589219,"PETG","Flat",110,4,"PETG 110%_4.txt"
11.6389,57.094,0.081593,7.1368,0.073846,0.0029811,0.29811,25.075,57.094,7.1368,0.29811,4.20133333333333,1.95,8.1926,6.96897199912116,-0.167828000878842,-2.35158615736523,"PETG","Flat",110,4,"PETG 110%_4.txt"
11.6572,57.192,0.081736,7.149,0.073988,0.0029868,0.29868,25.075,57.192,7.149,0.29868,4.20133333333333,1.95,8.1926,6.98093401362205,-0.168065986377951,-2.35090203354247,"PETG","Flat",110,4,"PETG 110%_4.txt"
11.6754,57.289,0.081878,7.1611,0.07413,0.0029924,0.29924,25.075,57.289,7.1611,0.29924,4.20133333333333,1.95,8.1926,6.99277396675048,-0.168326033249518,-2.3505611323612,"PETG","Flat",110,4,"PETG 110%_4.txt"
11.6937,57.386,0.08202,7.1733,0.074273,0.0029981,0.29981,25.075,57.386,7.1733,0.29981,4.20133333333333,1.95,8.1926,7.00461391987892,-0.168686080121085,-2.35158267632868,"PETG","Flat",110,4,"PETG 110%_4.txt"
11.7119,57.483,0.082162,7.1854,0.074415,0.0030038,0.30038,25.075,57.483,7.1854,0.30038,4.20133333333333,1.95,8.1926,7.01645387300735,-0.168946126992652,-2.35124178184446,"PETG","Flat",110,4,"PETG 110%_4.txt"
11.7302,57.581,0.082304,7.1976,0.074557,0.0030095,0.30095,25.075,57.581,7.1976,0.30095,4.20133333333333,1.95,8.1926,7.02841588750824,-0.169184112491761,-2.35056286111706,"PETG","Flat",110,4,"PETG 110%_4.txt"
11.7484,57.678,0.082446,7.2097,0.074699,0.0030152,0.30152,25.075,57.678,7.2097,0.30152,4.20133333333333,1.95,8.1926,7.04025584063667,-0.169444159363328,-2.35022482715409,"PETG","Flat",110,4,"PETG 110%_4.txt"
11.7666,57.775,0.082589,7.2219,0.074841,0.0030209,0.30209,25.076,57.775,7.2219,0.30209,4.20133333333333,1.95,8.1926,7.0520957937651,-0.169804206234895,-2.3512400647322,"PETG","Flat",110,4,"PETG 110%_4.txt"
11.7849,57.872,0.082731,7.2341,0.074983,0.0030266,0.30266,25.076,57.872,7.2341,0.30266,4.20133333333333,1.95,8.1926,7.06393574689354,-0.170164253106462,-2.35225187800088,"PETG","Flat",110,4,"PETG 110%_4.txt"
11.8031,57.97,0.082873,7.2462,0.075125,0.0030322,0.30322,25.076,57.97,7.2462,0.30322,4.20133333333333,1.95,8.1926,7.07589776139443,-0.170302238605571,-2.3502282383259,"PETG","Flat",110,4,"PETG 110%_4.txt"
11.8214,58.067,0.083015,7.2584,0.075268,0.0030379,0.30379,25.076,58.067,7.2584,0.30379,4.20133333333333,1.95,8.1926,7.08773771452286,-0.170662285477138,-2.35123836488948,"PETG","Flat",110,4,"PETG 110%_4.txt"
11.8396,58.164,0.083157,7.2705,0.07541,0.0030436,0.30436,25.076,58.164,7.2705,0.30436,4.20133333333333,1.95,8.1926,7.0995776676513,-0.170922332348705,-2.35090203354247,"PETG","Flat",110,4,"PETG 110%_4.txt"
11.8579,58.262,0.083299,7.2827,0.075552,0.0030493,0.30493,25.076,58.262,7.2827,0.30493,4.20133333333333,1.95,8.1926,7.11153968215219,-0.171160317847814,-2.35023161530496,"PETG","Flat",110,4,"PETG 110%_4.txt"
11.8761,58.359,0.083441,7.2949,0.075694,0.003055,0.3055,25.076,58.359,7.2949,0.3055,4.20133333333333,1.95,8.1926,7.12337963528062,-0.171520364719381,-2.35123668205707,"PETG","Flat",110,4,"PETG 110%_4.txt"
11.8943,58.456,0.083584,7.307,0.075836,0.0030607,0.30607,25.077,58.456,7.307,0.30607,4.20133333333333,1.95,8.1926,7.13521958840905,-0.171780411590948,-2.35090203354247,"PETG","Flat",110,4,"PETG 110%_4.txt"
11.9126,58.553,0.083726,7.3192,0.075978,0.0030664,0.30664,25.077,58.553,7.3192,0.30664,4.20133333333333,1.95,8.1926,7.14705954153748,-0.172140458462517,-2.35190264595197,"PETG","Flat",110,4,"PETG 110%_4.txt"
11.9308,58.651,0.083868,7.3313,0.076121,0.0030721,0.30721,25.077,58.651,7.3313,0.30721,4.20133333333333,1.95,8.1926,7.15902155603838,-0.172278443961623,-2.34990307260136,"PETG","Flat",110,4,"PETG 110%_4.txt"
11.9491,58.748,0.08401,7.3435,0.076263,0.0030777,0.30777,25.077,58.748,7.3435,0.30777,4.20133333333333,1.95,8.1926,7.17086150916681,-0.172638490833191,-2.35090203354247,"PETG","Flat",110,4,"PETG 110%_4.txt"
11.9673,58.845,0.084152,7.3556,0.076405,0.0030834,0.30834,25.077,58.845,7.3556,0.30834,4.20133333333333,1.95,8.1926,7.18270146229524,-0.172898537704758,-2.35057014661969,"PETG","Flat",110,4,"PETG 110%_4.txt"
11.9856,58.942,0.084294,7.3678,0.076547,0.0030891,0.30891,25.077,58.942,7.3678,0.30891,4.20133333333333,1.95,8.1926,7.19454141542367,-0.173258584576326,-2.35156470827555,"PETG","Flat",110,4,"PETG 110%_4.txt"
12.0038,59.04,0.084437,7.38,0.076689,0.0030948,0.30948,25.077,59.04,7.38,0.30948,4.20133333333333,1.95,8.1926,7.20650342992457,-0.173496570075434,-2.35090203354247,"PETG","Flat",110,4,"PETG 110%_4.txt"
12.022,59.137,0.084579,7.3921,0.076831,0.0031005,0.31005,25.078,59.137,7.3921,0.31005,4.20133333333333,1.95,8.1926,7.218343383053,-0.173756616947001,-2.350571785379,"PETG","Flat",110,4,"PETG 110%_4.txt"
12.0403,59.234,0.084721,7.4043,0.076974,0.0031062,0.31062,25.078,59.234,7.4043,0.31062,4.20133333333333,1.95,8.1926,7.23018333618143,-0.174116663818569,-2.35156144157542,"PETG","Flat",110,4,"PETG 110%_4.txt"
12.0585,59.331,0.084863,7.4164,0.077116,0.0031119,0.31119,25.078,59.331,7.4164,0.31119,4.20133333333333,1.95,8.1926,7.24202328930986,-0.174376710690136,-2.35123119964047,"PETG","Flat",110,4,"PETG 110%_4.txt"
12.0768,59.429,0.085005,7.4286,0.077258,0.0031175,0.31175,25.078,59.429,7.4286,0.31175,4.20133333333333,1.95,8.1926,7.25398530381076,-0.174614696189244,-2.35057340803441,"PETG","Flat",110,4,"PETG 110%_4.txt"
12.095,59.526,0.085147,7.4407,0.0774,0.0031232,0.31232,25.078,59.526,7.4407,0.31232,4.20133333333333,1.95,8.1926,7.26582525693919,-0.174874743060811,-2.35024585134209,"PETG","Flat",110,4,"PETG 110%_4.txt"
12.1133,59.623,0.085289,7.4529,0.077542,0.0031289,0.31289,25.078,59.623,7.4529,0.31289,4.20133333333333,1.95,8.1926,7.27766521006762,-0.175234789932379,-2.35122958757502,"PETG","Flat",110,4,"PETG 110%_4.txt"
12.1315,59.721,0.085432,7.4651,0.077684,0.0031346,0.31346,25.078,59.721,7.4651,0.31346,4.20133333333333,1.95,8.1926,7.28962722456851,-0.175472775431487,-2.35057501482213,"PETG","Flat",110,4,"PETG 110%_4.txt"
12.1497,59.818,0.085574,7.4772,0.077826,0.0031403,0.31403,25.079,59.818,7.4772,0.31403,4.20133333333333,1.95,8.1926,7.30146717769694,-0.175732822303055,-2.35024905449975,"PETG","Flat",110,4,"PETG 110%_4.txt"
12.168,59.919,0.085716,7.4898,0.077969,0.003146,0.3146,25.079,59.919,7.4898,0.3146,4.20133333333333,1.95,8.1926,7.31379537631521,-0.176004623684789,-2.34992421272649,"PETG","Flat",110,4,"PETG 110%_4.txt"
12.1862,60.02,0.085858,7.5025,0.078111,0.0031517,0.31517,25.079,60.02,7.5025,0.31517,4.20133333333333,1.95,8.1926,7.32612357493348,-0.176376425066524,-2.35090203354247,"PETG","Flat",110,4,"PETG 110%_4.txt"
12.2045,60.121,0.086,7.5151,0.078253,0.0031573,0.31573,25.079,60.121,7.5151,0.31573,4.20133333333333,1.95,8.1926,7.33845177355174,-0.176648226448259,-2.35057719056644,"PETG","Flat",110,4,"PETG 110%_4.txt"
12.2227,60.222,0.086142,7.5278,0.078395,0.003163,0.3163,25.079,60.222,7.5278,0.3163,4.20133333333333,1.95,8.1926,7.35077997217001,-0.177020027829993,-2.35155062342242,"PETG","Flat",110,4,"PETG 110%_4.txt"
12.241,60.324,0.086285,7.5405,0.078537,0.0031687,0.31687,25.079,60.324,7.5405,0.31687,4.20133333333333,1.95,8.1926,7.36323023216073,-0.17726976783927,-2.35090203354247,"PETG","Flat",110,4,"PETG 110%_4.txt"
12.2592,60.425,0.086427,7.5531,0.078679,0.0031744,0.31744,25.079,60.425,7.5531,0.31744,4.20133333333333,1.95,8.1926,7.37555843077899,-0.177541569221005,-2.35057882486668,"PETG","Flat",110,4,"PETG 110%_4.txt"
12.2774,60.526,0.086569,7.5658,0.078822,0.0031801,0.31801,25.08,60.526,7.5658,0.31801,4.20133333333333,1.95,8.1926,7.38788662939726,-0.17791337060274,-2.35154736581379,"PETG","Flat",110,4,"PETG 110%_4.txt"
12.2957,60.628,0.086711,7.5785,0.078964,0.0031858,0.31858,25.08,60.628,7.5785,0.31858,4.20133333333333,1.95,8.1926,7.40033688938798,-0.178163110612016,-2.35090203354247,"PETG","Flat",110,4,"PETG 110%_4.txt"
12.3139,60.729,0.086853,7.5911,0.079106,0.0031915,0.31915,25.08,60.729,7.5911,0.31915,4.20133333333333,1.95,8.1926,7.41266508800625,-0.178434911993751,-2.35058044280474,"PETG","Flat",110,4,"PETG 110%_4.txt"
12.3322,60.83,0.086995,7.6038,0.079248,0.0031971,0.31971,25.08,60.83,7.6038,0.31971,4.20133333333333,1.95,8.1926,7.42499328662451,-0.178806713375486,-2.35154414076495,"PETG","Flat",110,4,"PETG 110%_4.txt"
12.3504,60.932,0.087137,7.6165,0.07939,0.0032028,0.32028,25.08,60.932,7.6165,0.32028,4.20133333333333,1.95,8.1926,7.43744354661524,-0.179056453384763,-2.35090203354248,"PETG","Flat",110,4,"PETG 110%_4.txt"
12.3687,61.033,0.08728,7.6291,0.079532,0.0032085,0.32085,25.08,61.033,7.6291,0.32085,4.20133333333333,1.95,8.1926,7.4497717452335,-0.179328254766497,-2.35058204462514,"PETG","Flat",110,4,"PETG 110%_4.txt"
12.3869,61.134,0.087422,7.6418,0.079674,0.0032142,0.32142,25.08,61.134,7.6418,0.32142,4.20133333333333,1.95,8.1926,7.46209994385177,-0.179700056148231,-2.3515409477902,"PETG","Flat",110,4,"PETG 110%_4.txt"
12.4051,61.236,0.087564,7.6545,0.079817,0.0032199,0.32199,25.081,61.236,7.6545,0.32199,4.20133333333333,1.95,8.1926,7.47455020384249,-0.179949796157509,-2.35090203354247,"PETG","Flat",110,4,"PETG 110%_4.txt"
12.4234,61.337,0.087706,7.6671,0.079959,0.0032256,0.32256,25.081,61.337,7.6671,0.32256,4.20133333333333,1.95,8.1926,7.48687840246076,-0.180221597539242,-2.35058363056752,"PETG","Flat",110,4,"PETG 110%_4.txt"
12.4416,61.438,0.087848,7.6798,0.080101,0.0032313,0.32313,25.081,61.438,7.6798,0.32313,4.20133333333333,1.95,8.1926,7.49920660107902,-0.180593398920978,-2.35153778641342,"PETG","Flat",110,4,"PETG 110%_4.txt"
12.4599,61.54,0.08799,7.6924,0.080243,0.003237,0.3237,25.081,61.54,7.6924,0.3237,4.20133333333333,1.95,8.1926,7.51165686106975,-0.180743138930255,-2.34963261050198,"PETG","Flat",110,4,"PETG 110%_4.txt"
