Repository: VipulKohinkar/3D-Printing-Parameter-Optimisation

# 3D Printing Parameter Optimisation: Impact of K-Value on Carbon-Reinforced PETG

## MSc Mechanical Engineering with Management

**Author:** Vipul Kohinkar  
**Project:** MEE7012-SUM  
**Date:** 27 August 2026

---

## Project Overview

This project investigates the influence of flow-rate multiplier (K-value) and build orientation on the tensile behaviour of PETG and carbon-fibre-reinforced PETG (CF-PETG) manufactured using fused deposition modelling (FDM).

The study compares an unreinforced thermoplastic, PETG, with a carbon-fibre-reinforced PETG composite to investigate whether the two materials respond differently to changes in material flow and build orientation.

---

File: 3_Experimental_data/Modulus/Recalculated Stress Strain/Recalculated_Stress_Strain_All_Data.csv (part 152 of 212)
"Time (s)","Load (N)","Machine Extension (mm)","Stress (MPa)","Extension from Preload (mm)","Strain","Percentage Strain","Gauge Length (mm)","Load_N","NEXYGEN_Stress_MPa","Percentage_Strain","Measured_Width_mm","Measured_Thickness_mm","Measured_Area_mm2","Recalculated_Stress_MPa","Stress_Difference_MPa","Stress_Difference_Percent","Material","Orientation","K","Sample","File"
16.0355,81.176,0.11585,10.147,0.10811,0.0043515,0.43515,25.109,81.176,10.147,0.43515,4.20133333333333,1.95,8.1926,9.90845397065645,-0.238546029343555,-2.35090203354247,"PETG","Flat",110,4,"PETG 110%_4.txt"
16.0537,81.279,0.116,10.16,0.10825,0.0043571,0.43571,25.109,81.279,10.16,0.43571,4.20133333333333,1.95,8.1926,9.92102629201963,-0.238973707980374,-2.35210342500369,"PETG","Flat",110,4,"PETG 110%_4.txt"
16.072,81.381,0.11614,10.173,0.10839,0.0043628,0.43628,25.109,81.381,10.173,0.43628,4.20133333333333,1.95,8.1926,9.93347655201035,-0.239523447989649,-2.3545016021788,"PETG","Flat",110,4,"PETG 110%_4.txt"
16.0902,81.484,0.11628,10.185,0.10853,0.0043685,0.43685,25.109,81.484,10.185,0.43685,4.20133333333333,1.95,8.1926,9.94604887337353,-0.238951126626469,-2.34610826339194,"PETG","Flat",110,4,"PETG 110%_4.txt"
16.1084,81.586,0.11642,10.198,0.10867,0.0043742,0.43742,25.109,81.586,10.198,0.43742,4.20133333333333,1.95,8.1926,9.95849913336425,-0.239500866635746,-2.34850820391985,"PETG","Flat",110,4,"PETG 110%_4.txt"
16.1267,81.688,0.11656,10.211,0.10882,0.0043799,0.43799,25.11,81.688,10.211,0.43799,4.20133333333333,1.95,8.1926,9.97094939335498,-0.240050606645022,-2.35090203354248,"PETG","Flat",110,4,"PETG 110%_4.txt"
16.1449,81.791,0.11671,10.224,0.10896,0.0043856,0.43856,25.11,81.791,10.224,0.43856,4.20133333333333,1.95,8.1926,9.98352171471816,-0.24047828528184,-2.35209590455634,"PETG","Flat",110,4,"PETG 110%_4.txt"
16.1632,81.893,0.11685,10.237,0.1091,0.0043913,0.43913,25.11,81.893,10.237,0.43913,4.20133333333333,1.95,8.1926,9.99597197470888,-0.241028025291117,-2.35447909828189,"PETG","Flat",110,4,"PETG 110%_4.txt"
16.1814,81.996,0.11699,10.249,0.10924,0.0043969,0.43969,25.11,81.996,10.249,0.43969,4.20133333333333,1.95,8.1926,10.0085442960721,-0.240455703927937,-2.34613819814555,"PETG","Flat",110,4,"PETG 110%_4.txt"
16.1997,82.098,0.11713,10.262,0.10938,0.0044026,0.44026,25.11,82.098,10.262,0.44026,4.20133333333333,1.95,8.1926,10.0209945560628,-0.241005443937214,-2.34852313328019,"PETG","Flat",110,4,"PETG 110%_4.txt"
16.2179,82.201,0.11727,10.275,0.10953,0.0044083,0.44083,25.11,82.201,10.275,0.44083,4.20133333333333,1.95,8.1926,10.033566877426,-0.241433122574032,-2.34971408831174,"PETG","Flat",110,4,"PETG 110%_4.txt"
16.2361,82.303,0.11742,10.288,0.10967,0.004414,0.4414,25.11,82.303,10.288,0.4414,4.20133333333333,1.95,8.1926,10.0460171374167,-0.241982862583308,-2.35208847767601,"PETG","Flat",110,4,"PETG 110%_4.txt"
16.2544,82.405,0.11756,10.301,0.10981,0.0044197,0.44197,25.111,82.405,10.301,0.44197,4.20133333333333,1.95,8.1926,10.0584673974074,-0.242532602592584,-2.35445687401791,"PETG","Flat",110,4,"PETG 110%_4.txt"
16.2726,82.508,0.1177,10.313,0.10995,0.0044254,0.44254,25.111,82.508,10.313,0.44254,4.20133333333333,1.95,8.1926,10.0710397187706,-0.241960281229405,-2.34616776136337,"PETG","Flat",110,4,"PETG 110%_4.txt"
16.2909,82.61,0.11784,10.326,0.1101,0.0044311,0.44311,25.111,82.61,10.326,0.44311,4.20133333333333,1.95,8.1926,10.0834899787613,-0.242510021238679,-2.34853787757776,"PETG","Flat",110,4,"PETG 110%_4.txt"
16.3091,82.713,0.11799,10.339,0.11024,0.0044367,0.44367,25.111,82.713,10.339,0.44367,4.20133333333333,1.95,8.1926,10.0960623001245,-0.242937699875499,-2.34972144187542,"PETG","Flat",110,4,"PETG 110%_4.txt"
16.3274,82.815,0.11813,10.352,0.11038,0.0044424,0.44424,25.111,82.815,10.352,0.44424,4.20133333333333,1.95,8.1926,10.1085125601152,-0.243487439884776,-2.35208114262728,"PETG","Flat",110,4,"PETG 110%_4.txt"
16.3456,82.917,0.11827,10.365,0.11052,0.0044481,0.44481,25.111,82.917,10.365,0.44481,4.20133333333333,1.95,8.1926,10.1209628201059,-0.244037179894052,-2.35443492420697,"PETG","Flat",110,4,"PETG 110%_4.txt"
16.3638,83.02,0.11841,10.377,0.11066,0.0044538,0.44538,25.111,83.02,10.377,0.44538,4.20133333333333,1.95,8.1926,10.1335351414691,-0.243464858530871,-2.34619695991973,"PETG","Flat",110,4,"PETG 110%_4.txt"
16.3821,83.122,0.11855,10.39,0.11081,0.0044595,0.44595,25.112,83.122,10.39,0.44595,4.20133333333333,1.95,8.1926,10.1459854014599,-0.244014598540147,-2.34855244023241,"PETG","Flat",110,4,"PETG 110%_4.txt"
16.4003,83.225,0.1187,10.403,0.11095,0.0044652,0.44652,25.112,83.225,10.403,0.44652,4.20133333333333,1.95,8.1926,10.158557722823,-0.244442277176967,-2.34972870495979,"PETG","Flat",110,4,"PETG 110%_4.txt"
16.4186,83.327,0.11884,10.416,0.11109,0.0044709,0.44709,25.112,83.327,10.416,0.44709,4.20133333333333,1.95,8.1926,10.1710079828138,-0.244992017186242,-2.35207389771737,"PETG","Flat",110,4,"PETG 110%_4.txt"
16.4368,83.43,0.11898,10.429,0.11123,0.0044765,0.44765,25.112,83.43,10.429,0.44765,4.20133333333333,1.95,8.1926,10.1835803041769,-0.24541969582306,-2.35324284037836,"PETG","Flat",110,4,"PETG 110%_4.txt"
16.4551,83.532,0.11912,10.441,0.11138,0.0044822,0.44822,25.112,83.532,10.441,0.44822,4.20133333333333,1.95,8.1926,10.1960305641677,-0.244969435832338,-2.34622580052043,"PETG","Flat",110,4,"PETG 110%_4.txt"
16.4733,83.634,0.11926,10.454,0.11152,0.0044879,0.44879,25.112,83.634,10.454,0.44879,4.20133333333333,1.95,8.1926,10.2084808241584,-0.245519175841615,-2.34856682458021,"PETG","Flat",110,4,"PETG 110%_4.txt"
16.4915,83.737,0.11941,10.467,0.11166,0.0044936,0.44936,25.112,83.737,10.467,0.44936,4.20133333333333,1.95,8.1926,10.2210531455216,-0.245946854478433,-2.34973587922454,"PETG","Flat",110,4,"PETG 110%_4.txt"
16.5098,83.839,0.11955,10.48,0.1118,0.0044993,0.44993,25.113,83.839,10.48,0.44993,4.20133333333333,1.95,8.1926,10.2335034055123,-0.246496594487709,-2.35206674129494,"PETG","Flat",110,4,"PETG 110%_4.txt"
16.528,83.942,0.11969,10.493,0.11194,0.004505,0.4505,25.113,83.942,10.493,0.4505,4.20133333333333,1.95,8.1926,10.2460757268755,-0.246924273124529,-2.35322856308519,"PETG","Flat",110,4,"PETG 110%_4.txt"
16.5463,84.044,0.11983,10.506,0.11209,0.0045107,0.45107,25.113,84.044,10.506,0.45107,4.20133333333333,1.95,8.1926,10.2585259868662,-0.247474013133806,-2.35554933498768,"PETG","Flat",110,4,"PETG 110%_4.txt"
16.5645,84.146,0.11998,10.518,0.11223,0.0045164,0.45164,25.113,84.146,10.518,0.45164,4.20133333333333,1.95,8.1926,10.2709762468569,-0.247023753143081,-2.34858103387603,"PETG","Flat",110,4,"PETG 110%_4.txt"
16.5828,84.249,0.12012,10.531,0.11237,0.004522,0.4522,25.113,84.249,10.531,0.4522,4.20133333333333,1.95,8.1926,10.2835485682201,-0.247451431779901,-2.34974296628906,"PETG","Flat",110,4,"PETG 110%_4.txt"
16.601,84.351,0.12026,10.544,0.11251,0.0045277,0.45277,25.113,84.351,10.544,0.45277,4.20133333333333,1.95,8.1926,10.2959988282108,-0.248001171789177,-2.35205967174864,"PETG","Flat",110,4,"PETG 110%_4.txt"
16.6192,84.454,0.1204,10.557,0.11265,0.0045334,0.45334,25.113,84.454,10.557,0.45334,4.20133333333333,1.95,8.1926,10.308571149574,-0.248428850425997,-2.35321445889928,"PETG","Flat",110,4,"PETG 110%_4.txt"
16.6375,84.556,0.12054,10.57,0.1128,0.0045391,0.45391,25.114,84.556,10.57,0.45391,4.20133333333333,1.95,8.1926,10.3210214095647,-0.248978590435271,-2.35552119617097,"PETG","Flat",110,4,"PETG 110%_4.txt"
16.6557,84.658,0.12069,10.582,0.11294,0.0045448,0.45448,25.114,84.658,10.582,0.45448,4.20133333333333,1.95,8.1926,10.3334716695555,-0.248528330444548,-2.34859507129605,"PETG","Flat",110,4,"PETG 110%_4.txt"
16.674,84.761,0.12083,10.595,0.11308,0.0045505,0.45505,25.114,84.761,10.595,0.45505,4.20133333333333,1.95,8.1926,10.3460439909186,-0.248956009081368,-2.34974996773354,"PETG","Flat",110,4,"PETG 110%_4.txt"
16.6922,84.863,0.12097,10.608,0.11322,0.0045562,0.45562,25.114,84.863,10.608,0.45562,4.20133333333333,1.95,8.1926,10.3584942509094,-0.249505749090645,-2.35205268750608,"PETG","Flat",110,4,"PETG 110%_4.txt"
16.7105,84.966,0.12111,10.621,0.11337,0.0045618,0.45618,25.114,84.966,10.621,0.45618,4.20133333333333,1.95,8.1926,10.3710665722725,-0.249933427727463,-2.3532005246913,"PETG","Flat",110,4,"PETG 110%_4.txt"
16.7287,85.068,0.12125,10.634,0.11351,0.0045675,0.45675,25.114,85.068,10.634,0.45675,4.20133333333333,1.95,8.1926,10.3835168322633,-0.250483167736739,-2.35549339605736,"PETG","Flat",110,4,"PETG 110%_4.txt"
16.7469,85.171,0.1214,10.646,0.11365,0.0045732,0.45732,25.114,85.171,10.646,0.45732,4.20133333333333,1.95,8.1926,10.3960891536264,-0.249910846373558,-2.34746239313881,"PETG","Flat",110,4,"PETG 110%_4.txt"
16.7652,85.273,0.12154,10.659,0.11379,0.0045789,0.45789,25.115,85.273,10.659,0.45789,4.20133333333333,1.95,8.1926,10.4085394136172,-0.250460586382836,-2.34975688510025,"PETG","Flat",110,4,"PETG 110%_4.txt"
16.7834,85.375,0.12168,10.672,0.11393,0.0045846,0.45846,25.115,85.375,10.672,0.45846,4.20133333333333,1.95,8.1926,10.4209896736079,-0.251010326392111,-2.35204578703252,"PETG","Flat",110,4,"PETG 110%_4.txt"
16.8017,85.478,0.12182,10.685,0.11408,0.0045903,0.45903,25.115,85.478,10.685,0.45903,4.20133333333333,1.95,8.1926,10.4335619949711,-0.25143800502893,-2.35318675740693,"PETG","Flat",110,4,"PETG 110%_4.txt"
16.8199,85.58,0.12197,10.698,0.11422,0.004596,0.4596,25.115,85.58,10.698,0.4596,4.20133333333333,1.95,8.1926,10.4460122549618,-0.251987745038207,-2.35546592856802,"PETG","Flat",110,4,"PETG 110%_4.txt"
16.8382,85.683,0.12211,10.71,0.11436,0.0046016,0.46016,25.115,85.683,10.71,0.46016,4.20133333333333,1.95,8.1926,10.458584576325,-0.251415423675024,-2.34748294747921,"PETG","Flat",110,4,"PETG 110%_4.txt"
16.8564,85.785,0.12225,10.723,0.1145,0.0046073,0.46073,25.115,85.785,10.723,0.46073,4.20133333333333,1.95,8.1926,10.4710348363157,-0.251965163684302,-2.34976371989464,"PETG","Flat",110,4,"PETG 110%_4.txt"
16.8746,85.887,0.12239,10.736,0.11464,0.0046127,0.46127,25.115,85.887,10.736,0.46127,4.20133333333333,1.95,8.1926,10.4834850963064,-0.252514903693578,-2.3520389688299,"PETG","Flat",110,4,"PETG 110%_4.txt"
16.8929,85.99,0.12252,10.749,0.11477,0.0046182,0.46182,25.116,85.99,10.749,0.46182,4.20133333333333,1.95,8.1926,10.4960574176696,-0.252942582330398,-2.35317315406455,"PETG","Flat",110,4,"PETG 110%_4.txt"
16.9111,86.092,0.12266,10.762,0.11491,0.0046236,0.46236,25.116,86.092,10.762,0.46236,4.20133333333333,1.95,8.1926,10.5085076776603,-0.253492322339675,-2.35543878776877,"PETG","Flat",110,4,"PETG 110%_4.txt"
16.9294,86.195,0.12279,10.774,0.11505,0.0046291,0.46291,25.116,86.195,10.774,0.46291,4.20133333333333,1.95,8.1926,10.5210799990235,-0.252920000976491,-2.34750325762476,"PETG","Flat",110,4,"PETG 110%_4.txt"
16.9476,86.297,0.12293,10.787,0.11518,0.0046345,0.46345,25.116,86.297,10.787,0.46345,4.20133333333333,1.95,8.1926,10.5335302590142,-0.25346974098577,-2.34977047358644,"PETG","Flat",110,4,"PETG 110%_4.txt"
16.9659,86.4,0.12307,10.8,0.11532,0.00464,0.464,25.116,86.4,10.8,0.464,4.20133333333333,1.95,8.1926,10.5461025803774,-0.253897419622588,-2.35090203354248,"PETG","Flat",110,4,"PETG 110%_4.txt"
16.9841,86.502,0.1232,10.813,0.11545,0.0046454,0.46454,25.116,86.502,10.813,0.46454,4.20133333333333,1.95,8.1926,10.5585528403681,-0.254447159631864,-2.35315971175311,"PETG","Flat",110,4,"PETG 110%_4.txt"
17.0023,86.604,0.12334,10.826,0.11559,0.0046509,0.46509,25.116,86.604,10.826,0.46509,4.20133333333333,1.95,8.1926,10.5710031003589,-0.25499689964114,-2.3554119678657,"PETG","Flat",110,4,"PETG 110%_4.txt"
17.0206,86.707,0.12347,10.838,0.11573,0.0046563,0.46563,25.117,86.707,10.838,0.46563,4.20133333333333,1.95,8.1926,10.583575421722,-0.254424578277959,-2.34752332790145,"PETG","Flat",110,4,"PETG 110%_4.txt"
17.0388,86.809,0.12361,10.851,0.11586,0.0046617,0.46617,25.117,86.809,10.851,0.46617,4.20133333333333,1.95,8.1926,10.5960256817128,-0.254974318287237,-2.3497771476107,"PETG","Flat",110,4,"PETG 110%_4.txt"
17.0571,86.912,0.12375,10.864,0.116,0.0046672,0.46672,25.117,86.912,10.864,0.46672,4.20133333333333,1.95,8.1926,10.6085980030759,-0.255401996924054,-2.35090203354247,"PETG","Flat",110,4,"PETG 110%_4.txt"
17.0753,87.014,0.12388,10.877,0.11614,0.0046726,0.46726,25.117,87.014,10.877,0.46726,4.20133333333333,1.95,8.1926,10.6210482630667,-0.255951736933332,-2.35314642763015,"PETG","Flat",110,4,"PETG 110%_4.txt"
17.0936,87.116,0.12402,10.89,0.11627,0.0046781,0.46781,25.117,87.116,10.89,0.46781,4.20133333333333,1.95,8.1926,10.6334985230574,-0.256501476942608,-2.35538546320118,"PETG","Flat",110,4,"PETG 110%_4.txt"
17.1118,87.219,0.12415,10.902,0.11641,0.0046835,0.46835,25.117,87.219,10.902,0.46835,4.20133333333333,1.95,8.1926,10.6460708444206,-0.255929155579427,-2.34754316253373,"PETG","Flat",110,4,"PETG 110%_4.txt"
17.13,87.321,0.12429,10.915,0.11654,0.004689,0.4689,25.117,87.321,10.915,0.4689,4.20133333333333,1.95,8.1926,10.6585211044113,-0.256478895588701,-2.34978374336877,"PETG","Flat",110,4,"PETG 110%_4.txt"
17.1483,87.424,0.12443,10.928,0.11668,0.0046944,0.46944,25.117,87.424,10.928,0.46944,4.20133333333333,1.95,8.1926,10.6710934257745,-0.256906574225521,-2.35090203354247,"PETG","Flat",110,4,"PETG 110%_4.txt"
17.1665,87.526,0.12456,10.941,0.11682,0.0046999,0.46999,25.118,87.526,10.941,0.46999,4.20133333333333,1.95,8.1926,10.6835436857652,-0.257456314234799,-2.35313329891965,"PETG","Flat",110,4,"PETG 110%_4.txt"
17.1848,87.628,0.1247,10.954,0.11695,0.0047053,0.47053,25.118,87.628,10.954,0.47053,4.20133333333333,1.95,8.1926,10.6959939457559,-0.258006054244076,-2.35535926824973,"PETG","Flat",110,4,"PETG 110%_4.txt"
17.203,87.731,0.12484,10.966,0.11709,0.0047107,0.47107,25.118,87.731,10.966,0.47107,4.20133333333333,1.95,8.1926,10.7085662671191,-0.257433732880893,-2.34756276564739,"PETG","Flat",110,4,"PETG 110%_4.txt"
17.2213,87.833,0.12497,10.979,0.11722,0.0047162,0.47162,25.118,87.833,10.979,0.47162,4.20133333333333,1.95,8.1926,10.7210165271098,-0.257983472890169,-2.34979026222943,"PETG","Flat",110,4,"PETG 110%_4.txt"
17.2395,87.936,0.12511,10.992,0.11736,0.0047216,0.47216,25.118,87.936,10.992,0.47216,4.20133333333333,1.95,8.1926,10.733588848473,-0.258411151526989,-2.35090203354248,"PETG","Flat",110,4,"PETG 110%_4.txt"
17.2577,88.038,0.12524,11.005,0.1175,0.0047271,0.47271,25.118,88.038,11.005,0.47271,4.20133333333333,1.95,8.1926,10.7460391084637,-0.258960891536267,-2.3531203229102,"PETG","Flat",110,4,"PETG 110%_4.txt"
17.276,88.141,0.12538,11.018,0.11763,0.0047325,0.47325,25.118,88.141,11.018,0.47325,4.20133333333333,1.95,8.1926,10.7586114298269,-0.259388570173083,-2.35422554159633,"PETG","Flat",110,4,"PETG 110%_4.txt"
17.2942,88.243,0.12552,11.03,0.11777,0.004738,0.4738,25.119,88.243,11.03,0.4738,4.20133333333333,1.95,8.1926,10.7710616898176,-0.25893831018236,-2.34758214127253,"PETG","Flat",110,4,"PETG 110%_4.txt"
17.3125,88.345,0.12565,11.043,0.1179,0.0047434,0.47434,25.119,88.345,11.043,0.47434,4.20133333333333,1.95,8.1926,10.7835119498084,-0.259488050191637,-2.34979670552963,"PETG","Flat",110,4,"PETG 110%_4.txt"
17.3307,88.448,0.12579,11.056,0.11804,0.0047489,0.47489,25.119,88.448,11.056,0.47489,4.20133333333333,1.95,8.1926,10.7960842711715,-0.259915728828455,-2.35090203354246,"PETG","Flat",110,4,"PETG 110%_4.txt"
17.349,88.55,0.12592,11.069,0.11818,0.0047543,0.47543,25.119,88.55,11.069,0.47543,4.20133333333333,1.95,8.1926,10.8085345311623,-0.260465468837733,-2.35310749695305,"PETG","Flat",110,4,"PETG 110%_4.txt"
17.3672,88.653,0.12606,11.082,0.11831,0.0047598,0.47598,25.119,88.653,11.082,0.47598,4.20133333333333,1.95,8.1926,10.8211068525254,-0.260893147474551,-2.35420634790246,"PETG","Flat",110,4,"PETG 110%_4.txt"
17.3854,88.755,0.1262,11.094,0.11845,0.0047652,0.47652,25.119,88.755,11.094,0.47652,4.20133333333333,1.95,8.1926,10.8335571125162,-0.260442887483828,-2.34760129334621,"PETG","Flat",110,4,"PETG 110%_4.txt"
17.4037,88.857,0.12633,11.107,0.11859,0.0047706,0.47706,25.119,88.857,11.107,0.47706,4.20133333333333,1.95,8.1926,10.8460073725069,-0.260992627493104,-2.34980307457553,"PETG","Flat",110,4,"PETG 110%_4.txt"
17.4219,88.96,0.12647,11.12,0.11872,0.0047761,0.47761,25.119,88.96,11.12,0.47761,4.20133333333333,1.95,8.1926,10.8585796938701,-0.261420306129923,-2.35090203354247,"PETG","Flat",110,4,"PETG 110%_4.txt"
17.4402,89.062,0.1266,11.133,0.11886,0.0047815,0.47815,25.12,89.062,11.133,0.47815,4.20133333333333,1.95,8.1926,10.8710299538608,-0.261970046139199,-2.35309481846042,"PETG","Flat",110,4,"PETG 110%_4.txt"
17.4584,89.165,0.12674,11.146,0.11899,0.004787,0.4787,25.12,89.165,11.146,0.4787,4.20133333333333,1.95,8.1926,10.883602275224,-0.262397724776019,-2.35418737462784,"PETG","Flat",110,4,"PETG 110%_4.txt"
17.4767,89.267,0.12688,11.158,0.11913,0.0047924,0.47924,25.12,89.267,11.158,0.47924,4.20133333333333,1.95,8.1926,10.8960525352147,-0.261947464785294,-2.34762022571513,"PETG","Flat",110,4,"PETG 110%_4.txt"
17.4949,89.37,0.12701,11.171,0.11927,0.0047979,0.47979,25.12,89.37,11.171,0.47979,4.20133333333333,1.95,8.1926,10.9086248565779,-0.262375143422112,-2.34871670774427,"PETG","Flat",110,4,"PETG 110%_4.txt"
17.5131,89.472,0.12715,11.184,0.1194,0.0048033,0.48033,25.12,89.472,11.184,0.48033,4.20133333333333,1.95,8.1926,10.9210751165686,-0.26292488343139,-2.35090203354247,"PETG","Flat",110,4,"PETG 110%_4.txt"
17.5314,89.574,0.12729,11.197,0.11954,0.0048088,0.48088,25.12,89.574,11.197,0.48088,4.20133333333333,1.95,8.1926,10.9335253765593,-0.263474623440667,-2.35308228490369,"PETG","Flat",110,4,"PETG 110%_4.txt"
17.5496,89.677,0.12742,11.21,0.11967,0.0048142,0.48142,25.12,89.677,11.21,0.48142,4.20133333333333,1.95,8.1926,10.9460976979225,-0.263902302077485,-2.35416861799719,"PETG","Flat",110,4,"PETG 110%_4.txt"
17.5679,89.779,0.12756,11.222,0.11981,0.0048197,0.48197,25.121,89.779,11.222,0.48197,4.20133333333333,1.95,8.1926,10.9585479579132,-0.263452042086762,-2.34763894213831,"PETG","Flat",110,4,"PETG 110%_4.txt"
17.5861,89.882,0.12769,11.235,0.11995,0.0048251,0.48251,25.121,89.882,11.235,0.48251,4.20133333333333,1.95,8.1926,10.9711202792764,-0.26387972072358,-2.34872915641815,"PETG","Flat",110,4,"PETG 110%_4.txt"
17.6044,89.984,0.12783,11.248,0.12008,0.0048305,0.48305,25.121,89.984,11.248,0.48305,4.20133333333333,1.95,8.1926,10.9835705392671,-0.264429460732858,-2.35090203354248,"PETG","Flat",110,4,"PETG 110%_4.txt"
17.6226,90.086,0.12797,11.261,0.12022,0.004836,0.4836,25.121,90.086,11.261,0.4836,4.20133333333333,1.95,8.1926,10.9960207992579,-0.264979200742133,-2.35306989381167,"PETG","Flat",110,4,"PETG 110%_4.txt"
17.6408,90.189,0.1281,11.274,0.12036,0.0048414,0.48414,25.121,90.189,11.274,0.48414,4.20133333333333,1.95,8.1926,11.008593120621,-0.265406879378952,-2.35415007432103,"PETG","Flat",110,4,"PETG 110%_4.txt"
17.6591,90.291,0.12824,11.286,0.12049,0.0048469,0.48469,25.121,90.291,11.286,0.48469,4.20133333333333,1.95,8.1926,11.0210433806118,-0.264956619388229,-2.34765744628947,"PETG","Flat",110,4,"PETG 110%_4.txt"
17.6773,90.394,0.12837,11.299,0.12063,0.0048523,0.48523,25.121,90.394,11.299,0.48523,4.20133333333333,1.95,8.1926,11.033615701975,-0.265384298025047,-2.34874146406804,"PETG","Flat",110,4,"PETG 110%_4.txt"
17.6956,90.493,0.12851,11.312,0.12076,0.0048578,0.48578,25.122,90.493,11.312,0.48578,4.20133333333333,1.95,8.1926,11.0456997778483,-0.266300222151699,-2.35413916329295,"PETG","Flat",110,4,"PETG 110%_4.txt"
17.7138,90.591,0.12865,11.324,0.1209,0.0048632,0.48632,25.122,90.591,11.324,0.48632,4.20133333333333,1.95,8.1926,11.0576617923492,-0.266338207650808,-2.35197993333458,"PETG","Flat",110,4,"PETG 110%_4.txt"
17.7321,90.688,0.12878,11.336,0.12104,0.0048687,0.48687,25.122,90.688,11.336,0.48687,4.20133333333333,1.95,8.1926,11.0695017454776,-0.266498254522375,-2.35090203354248,"PETG","Flat",110,4,"PETG 110%_4.txt"
17.7503,90.786,0.12892,11.348,0.12117,0.0048741,0.48741,25.122,90.786,11.348,0.48741,4.20133333333333,1.95,8.1926,11.0814637599785,-0.266536240021484,-2.34875079328061,"PETG","Flat",110,4,"PETG 110%_4.txt"
17.7685,90.883,0.12906,11.36,0.12131,0.0048795,0.48795,25.122,90.883,11.36,0.48795,4.20133333333333,1.95,8.1926,11.0933037131069,-0.266696286893051,-2.34767858180503,"PETG","Flat",110,4,"PETG 110%_4.txt"
17.7868,90.98,0.12919,11.373,0.12144,0.004885,0.4885,25.122,90.98,11.373,0.4885,4.20133333333333,1.95,8.1926,11.1051436662354,-0.267856333764616,-2.35519505640215,"PETG","Flat",110,4,"PETG 110%_4.txt"
17.805,91.078,0.12933,11.385,0.12158,0.0048904,0.48904,25.122,91.078,11.385,0.48904,4.20133333333333,1.95,8.1926,11.1171056807363,-0.267894319263727,-2.35304628250968,"PETG","Flat",110,4,"PETG 110%_4.txt"
17.8233,91.175,0.12946,11.397,0.12172,0.0048959,0.48959,25.122,91.175,11.397,0.48959,4.20133333333333,1.95,8.1926,11.1289456338647,-0.268054366135294,-2.35197302917692,"PETG","Flat",110,4,"PETG 110%_4.txt"
17.8415,91.272,0.1296,11.409,0.12185,0.0049013,0.49013,25.123,91.272,11.409,0.49013,4.20133333333333,1.95,8.1926,11.1407855869931,-0.268214413006861,-2.35090203354248,"PETG","Flat",110,4,"PETG 110%_4.txt"
17.8598,91.37,0.12974,11.421,0.12199,0.0049068,0.49068,25.123,91.37,11.421,0.49068,4.20133333333333,1.95,8.1926,11.152747601494,-0.268252398505968,-2.34876454343725,"PETG","Flat",110,4,"PETG 110%_4.txt"
17.878,91.467,0.12987,11.433,0.12212,0.0049122,0.49122,25.123,91.467,11.433,0.49122,4.20133333333333,1.95,8.1926,11.1645875546225,-0.268412445377537,-2.34769916362754,"PETG","Flat",110,4,"PETG 110%_4.txt"
17.8962,91.565,0.13001,11.446,0.12226,0.0049177,0.49177,25.123,91.565,11.446,0.49177,4.20133333333333,1.95,8.1926,11.1765495691234,-0.269450430876645,-2.35410126574039,"PETG","Flat",110,4,"PETG 110%_4.txt"
17.9145,91.662,0.13014,11.458,0.1224,0.0049231,0.49231,25.123,91.662,11.458,0.49231,4.20133333333333,1.95,8.1926,11.1883895222518,-0.269610477748213,-2.35303262129702,"PETG","Flat",110,4,"PETG 110%_4.txt"
17.9327,91.759,0.13028,11.47,0.12253,0.0049286,0.49286,25.123,91.759,11.47,0.49286,4.20133333333333,1.95,8.1926,11.2002294753802,-0.26977052461978,-2.35196621290131,"PETG","Flat",110,4,"PETG 110%_4.txt"
17.951,91.857,0.13042,11.482,0.12267,0.004934,0.4934,25.123,91.857,11.482,0.4934,4.20133333333333,1.95,8.1926,11.2121914898811,-0.269808510118889,-2.34983896637249,"PETG","Flat",110,4,"PETG 110%_4.txt"
17.9692,91.954,0.13055,11.494,0.12281,0.0049394,0.49394,25.124,91.954,11.494,0.49394,4.20133333333333,1.95,8.1926,11.2240314430095,-0.269968556990456,-2.34877811893558,"PETG","Flat",110,4,"PETG 110%_4.txt"
17.9875,92.052,0.13069,11.506,0.12294,0.0049449,0.49449,25.124,92.052,11.506,0.49449,4.20133333333333,1.95,8.1926,11.2359934575104,-0.270006542489565,-2.34665863453472,"PETG","Flat",110,4,"PETG 110%_4.txt"
18.0057,92.149,0.13082,11.519,0.12308,0.0049503,0.49503,25.124,92.149,11.519,0.49503,4.20133333333333,1.95,8.1926,11.2478334106389,-0.271166589361131,-2.35408099106807,"PETG","Flat",110,4,"PETG 110%_4.txt"
18.0239,92.246,0.13096,11.531,0.12321,0.0049558,0.49558,25.124,92.246,11.531,0.49558,4.20133333333333,1.95,8.1926,11.2596733637673,-0.2713266362327,-2.35301913305611,"PETG","Flat",110,4,"PETG 110%_4.txt"
18.0422,92.344,0.1311,11.543,0.12335,0.0049612,0.49612,25.124,92.344,11.543,0.49612,4.20133333333333,1.95,8.1926,11.2716353782682,-0.271364621731808,-2.35090203354247,"PETG","Flat",110,4,"PETG 110%_4.txt"
18.0604,92.441,0.13123,11.555,0.12349,0.0049667,0.49667,25.124,92.441,11.555,0.49667,4.20133333333333,1.95,8.1926,11.2834753313966,-0.271524668603375,-2.34984568241778,"PETG","Flat",110,4,"PETG 110%_4.txt"
18.0787,92.539,0.13137,11.567,0.12362,0.0049721,0.49721,25.124,92.539,11.567,0.49721,4.20133333333333,1.95,8.1926,11.2954373458975,-0.271562654102484,-2.34773626785237,"PETG","Flat",110,4,"PETG 110%_4.txt"
18.0969,92.636,0.13151,11.579,0.12376,0.0049776,0.49776,25.125,92.636,11.579,0.49776,4.20133333333333,1.95,8.1926,11.3072772990259,-0.271722700974051,-2.34668538711504,"PETG","Flat",110,4,"PETG 110%_4.txt"
18.1152,92.733,0.13164,11.592,0.12389,0.004983,0.4983,25.125,92.733,11.592,0.4983,4.20133333333333,1.95,8.1926,11.3191172521544,-0.272882747845618,-2.35406097175308,"PETG","Flat",110,4,"PETG 110%_4.txt"
18.1334,92.831,0.13178,11.604,0.12403,0.0049884,0.49884,25.125,92.831,11.604,0.49884,4.20133333333333,1.95,8.1926,11.3310792666553,-0.272920733344725,-2.35195392403244,"PETG","Flat",110,4,"PETG 110%_4.txt"
18.1516,92.928,0.13191,11.616,0.12417,0.0049939,0.49939,25.125,92.928,11.616,0.49939,4.20133333333333,1.95,8.1926,11.3429192197837,-0.273080780216294,-2.35090203354247,"PETG","Flat",110,4,"PETG 110%_4.txt"
18.1699,93.026,0.13205,11.628,0.1243,0.0049993,0.49993,25.125,93.026,11.628,0.49993,4.20133333333333,1.95,8.1926,11.3548812342846,-0.273118765715402,-2.3488025947317,"PETG","Flat",110,4,"PETG 110%_4.txt"
18.1881,93.123,0.13219,11.64,0.12444,0.0050048,0.50048,25.125,93.123,11.64,0.50048,4.20133333333333,1.95,8.1926,11.366721187413,-0.27327881258697,-2.34775612188118,"PETG","Flat",110,4,"PETG 110%_4.txt"
18.2064,93.22,0.13232,11.653,0.12457,0.0050102,0.50102,25.125,93.22,11.653,0.50102,4.20133333333333,1.95,8.1926,11.3785611405415,-0.274438859458536,-2.3550919030167,"PETG","Flat",110,4,"PETG 110%_4.txt"
0.116308,0.1937,-8.7978e-05,0.024213,-0.0080385,-0.00032154,-0.032154,24.992,0.1937,0.024213,-0.032154,4.20366666666667,1.94866666666667,8.19154511111111,0.0236463325749452,-0.000566667425054772,-2.34034372054174,"PETG","Flat",110,5,"PETG 110%_5.txt"
0.135692,0.19422,-7.4768e-05,0.024277,-0.0080253,-0.00032101,-0.032101,24.992,0.19422,0.024277,-0.032101,4.20366666666667,1.94866666666667,8.19154511111111,0.0237098126623947,-0.00056718733760526,-2.33631559750076,"PETG","Flat",110,5,"PETG 110%_5.txt"
0.155077,0.19473,-6.1557e-05,0.024341,-0.0080121,-0.00032048,-0.032048,24.992,0.19473,0.024341,-0.032048,4.20366666666667,1.94866666666667,8.19154511111111,0.0237720719789318,-0.000568928021068234,-2.33732394342153,"PETG","Flat",110,5,"PETG 110%_5.txt"
0.174462,0.19524,-4.8346e-05,0.024405,-0.0079989,-0.00031995,-0.031995,24.992,0.19524,0.024405,-0.031995,4.20366666666667,1.94866666666667,8.19154511111111,0.0238343312954688,-0.000570668704531204,-2.33832700074249,"PETG","Flat",110,5,"PETG 110%_5.txt"
0.193846,0.19575,-3.5136e-05,0.024469,-0.0079857,-0.00031943,-0.031943,24.992,0.19575,0.024469,-0.031943,4.20366666666667,1.94866666666667,8.19154511111111,0.0238965906120058,-0.000572409387994178,-2.33932481096153,"PETG","Flat",110,5,"PETG 110%_5.txt"
0.213231,0.19627,-2.1925e-05,0.024533,-0.0079725,-0.0003189,-0.03189,24.992,0.19627,0.024533,-0.03189,4.20366666666667,1.94866666666667,8.19154511111111,0.0239600706994553,-0.000572929300544662,-2.335341379141,"PETG","Flat",110,5,"PETG 110%_5.txt"
0.232615,0.19678,-8.7141e-06,0.024597,-0.0079592,-0.00031837,-0.031837,24.992,0.19678,0.024597,-0.031837,4.20366666666667,1.94866666666667,8.19154511111111,0.0240223300159924,-0.000574669984007636,-2.33634176528697,"PETG","Flat",110,5,"PETG 110%_5.txt"
0.252,0.19729,4.4966e-06,0.024661,-0.007946,-0.00031784,-0.031784,24.992,0.19729,0.024661,-0.031784,4.20366666666667,1.94866666666667,8.19154511111111,0.0240845893325294,-0.000576410667470609,-2.33733695904712,"PETG","Flat",110,5,"PETG 110%_5.txt"
0.271385,0.1978,1.7707e-05,0.024725,-0.0079328,-0.00031731,-0.031731,24.992,0.1978,0.024725,-0.031731,4.20366666666667,1.94866666666667,8.19154511111111,0.0241468486490664,-0.00057815135093358,-2.33832700074249,"PETG","Flat",110,5,"PETG 110%_5.txt"
0.290769,0.19831,3.0918e-05,0.024789,-0.0079196,-0.00031678,-0.031678,24.992,0.19831,0.024789,-0.031678,4.20366666666667,1.94866666666667,8.19154511111111,0.0242091079656034,-0.000579892034396554,-2.33931193027776,"PETG","Flat",110,5,"PETG 110%_5.txt"
0.310154,0.19883,4.4129e-05,0.024853,-0.0079064,-0.00031626,-0.031626,24.992,0.19883,0.024853,-0.031626,4.20366666666667,1.94866666666667,8.19154511111111,0.024272588053053,-0.000580411946947038,-2.33537982113643,"PETG","Flat",110,5,"PETG 110%_5.txt"
0.329539,0.19934,5.7339e-05,0.024917,-0.0078932,-0.00031573,-0.031573,24.992,0.19934,0.024917,-0.031573,4.20366666666667,1.94866666666667,8.19154511111111,0.02433484736959,-0.000582152630410015,-2.3363672609464,"PETG","Flat",110,5,"PETG 110%_5.txt"
0.348923,0.19985,7.055e-05,0.024981,-0.00788,-0.0003152,-0.03152,24.992,0.19985,0.024981,-0.03152,4.20366666666667,1.94866666666667,8.19154511111111,0.024397106686127,-0.000583893313872985,-2.33734964121927,"PETG","Flat",110,5,"PETG 110%_5.txt"
0.368308,0.20036,8.3761e-05,0.025045,-0.0078668,-0.00031467,-0.031467,24.992,0.20036,0.025045,-0.031467,4.20366666666667,1.94866666666667,8.19154511111111,0.024459366002664,-0.000585633997335959,-2.3383270007425,"PETG","Flat",110,5,"PETG 110%_5.txt"
0.387692,0.20088,9.6972e-05,0.025109,-0.0078536,-0.00031414,-0.031414,24.992,0.20088,0.025109,-0.031414,4.20366666666667,1.94866666666667,8.19154511111111,0.0245228460901136,-0.000586153909886439,-2.33443749208029,"PETG","Flat",110,5,"PETG 110%_5.txt"
0.407077,0.20139,0.00011018,0.025173,-0.0078403,-0.00031361,-0.031361,24.992,0.20139,0.025173,-0.031361,4.20366666666667,1.94866666666667,8.19154511111111,0.0245851054066506,-0.000587894593349413,-2.33541728578005,"PETG","Flat",110,5,"PETG 110%_5.txt"
0.426462,0.2019,0.00012339,0.025238,-0.0078271,-0.00031309,-0.031309,24.992,0.2019,0.025238,-0.031309,4.20366666666667,1.94866666666667,8.19154511111111,0.0246473647231876,-0.000590635276812388,-2.34026181477291,"PETG","Flat",110,5,"PETG 110%_5.txt"
0.445846,0.20241,0.0001366,0.025302,-0.0078139,-0.00031256,-0.031256,24.992,0.20241,0.025302,-0.031256,4.20366666666667,1.94866666666667,8.19154511111111,0.0247096240397246,-0.000592375960275362,-2.34122188078161,"PETG","Flat",110,5,"PETG 110%_5.txt"
0.465231,0.20292,0.00014981,0.025366,-0.0078007,-0.00031203,-0.031203,24.992,0.20292,0.025366,-0.031203,4.20366666666667,1.94866666666667,8.19154511111111,0.0247718833562617,-0.000594116643738336,-2.34217710217746,"PETG","Flat",110,5,"PETG 110%_5.txt"
0.484615,0.20344,0.00016303,0.02543,-0.0077875,-0.0003115,-0.03115,24.992,0.20344,0.02543,-0.03115,4.20366666666667,1.94866666666667,8.19154511111111,0.0248353634437112,-0.000594636556288816,-2.33832700074249,"PETG","Flat",110,5,"PETG 110%_5.txt"
0.504,0.20395,0.00017624,0.025494,-0.0077743,-0.00031097,-0.031097,24.992,0.20395,0.025494,-0.031097,4.20366666666667,1.94866666666667,8.19154511111111,0.0248976227602482,-0.00059637723975179,-2.33928469346431,"PETG","Flat",110,5,"PETG 110%_5.txt"
0.523385,0.20446,0.00018945,0.025558,-0.0077611,-0.00031044,-0.031044,24.992,0.20446,0.025558,-0.031044,4.20366666666667,1.94866666666667,8.19154511111111,0.0249598820767852,-0.000598117923214764,-2.34023758985352,"PETG","Flat",110,5,"PETG 110%_5.txt"
0.542769,0.20497,0.00020266,0.025622,-0.0077479,-0.00030991,-0.030991,24.992,0.20497,0.025622,-0.030991,4.20366666666667,1.94866666666667,8.19154511111111,0.0250221413933223,-0.000599858606677734,-2.34118572585175,"PETG","Flat",110,5,"PETG 110%_5.txt"
0.562154,0.20549,0.00021587,0.025686,-0.0077347,-0.00030939,-0.030939,24.992,0.20549,0.025686,-0.030939,4.20366666666667,1.94866666666667,8.19154511111111,0.0250856214807718,-0.000600378519228218,-2.33737646666752,"PETG","Flat",110,5,"PETG 110%_5.txt"
0.581539,0.206,0.00022908,0.02575,-0.0077214,-0.00030886,-0.030886,24.992,0.206,0.02575,-0.030886,4.20366666666667,1.94866666666667,8.19154511111111,0.0251478807973088,-0.000602119202691192,-2.33832700074249,"PETG","Flat",110,5,"PETG 110%_5.txt"
0.600923,0.20651,0.00024229,0.025814,-0.0077082,-0.00030833,-0.030833,24.992,0.20651,0.025814,-0.030833,4.20366666666667,1.94866666666667,8.19154511111111,0.0252101401138458,-0.000603859886154166,-2.33927282154709,"PETG","Flat",110,5,"PETG 110%_5.txt"
0.620308,0.20702,0.0002555,0.025878,-0.007695,-0.0003078,-0.03078,24.992,0.20702,0.025878,-0.03078,4.20366666666667,1.94866666666667,8.19154511111111,0.0252723994303829,-0.000605600569617139,-2.34021396405108,"PETG","Flat",110,5,"PETG 110%_5.txt"
0.639692,0.20753,0.00026871,0.025942,-0.0076818,-0.00030727,-0.030727,24.992,0.20753,0.025942,-0.030727,4.20366666666667,1.94866666666667,8.19154511111111,0.0253346587469199,-0.000607341253080113,-2.34115046287917,"PETG","Flat",110,5,"PETG 110%_5.txt"
0.659077,0.20805,0.00028192,0.026006,-0.0076686,-0.00030674,-0.030674,24.992,0.20805,0.026006,-0.030674,4.20366666666667,1.94866666666667,8.19154511111111,0.0253981388343694,-0.000607861165630594,-2.33738816284932,"PETG","Flat",110,5,"PETG 110%_5.txt"
0.678462,0.20856,0.00029513,0.02607,-0.0076554,-0.00030622,-0.030622,24.992,0.20856,0.02607,-0.030622,4.20366666666667,1.94866666666667,8.19154511111111,0.0254603981509064,-0.000609601849093568,-2.33832700074249,"PETG","Flat",110,5,"PETG 110%_5.txt"
0.697846,0.20907,0.00030834,0.026134,-0.0076422,-0.00030569,-0.030569,24.992,0.20907,0.026134,-0.030569,4.20366666666667,1.94866666666667,8.19154511111111,0.0255226574674435,-0.000611342532556541,-2.33926124036329,"PETG","Flat",110,5,"PETG 110%_5.txt"
0.717231,0.20958,0.00032155,0.026198,-0.007629,-0.00030516,-0.030516,24.992,0.20958,0.026198,-0.030516,4.20366666666667,1.94866666666667,8.19154511111111,0.0255849167839805,-0.000613083216019515,-2.34019091541154,"PETG","Flat",110,5,"PETG 110%_5.txt"
0.736616,0.2101,0.00033476,0.026262,-0.0076158,-0.00030463,-0.030463,24.992,0.2101,0.026262,-0.030463,4.20366666666667,1.94866666666667,8.19154511111111,0.02564839687143,-0.000613603128569996,-2.33646762839843,"PETG","Flat",110,5,"PETG 110%_5.txt"
0.756,0.21061,0.00034797,0.026326,-0.0076026,-0.0003041,-0.03041,24.992,0.21061,0.026326,-0.03041,4.20366666666667,1.94866666666667,8.19154511111111,0.025710656187967,-0.000615343812032969,-2.3373995746903,"PETG","Flat",110,5,"PETG 110%_5.txt"
0.775385,0.21112,0.00036119,0.02639,-0.0075893,-0.00030357,-0.030357,24.992,0.21112,0.02639,-0.030357,4.20366666666667,1.94866666666667,8.19154511111111,0.0257729155045041,-0.000617084495495943,-2.33832700074249,"PETG","Flat",110,5,"PETG 110%_5.txt"
0.794769,0.21163,0.0003744,0.026454,-0.0075761,-0.00030305,-0.030305,24.992,0.21163,0.026454,-0.030305,4.20366666666667,1.94866666666667,8.19154511111111,0.0258351748210411,-0.000618825178958914,-2.33924993936234,"PETG","Flat",110,5,"PETG 110%_5.txt"
0.814154,0.21214,0.00038761,0.026518,-0.0075629,-0.00030252,-0.030252,24.992,0.21214,0.026518,-0.030252,4.20366666666667,1.94866666666667,8.19154511111111,0.0258974341375781,-0.000620565862421891,-2.34016842304054,"PETG","Flat",110,5,"PETG 110%_5.txt"
0.833539,0.21266,0.00040082,0.026582,-0.0075497,-0.00030199,-0.030199,24.992,0.21266,0.026582,-0.030199,4.20366666666667,1.94866666666667,8.19154511111111,0.0259609142250276,-0.000621085774972375,-2.3364900119343,"PETG","Flat",110,5,"PETG 110%_5.txt"
0.852923,0.21317,0.00041403,0.026646,-0.0075365,-0.00030146,-0.030146,24.992,0.21317,0.026646,-0.030146,4.20366666666667,1.94866666666667,8.19154511111111,0.0260231735415647,-0.000622826458435345,-2.33741071243468,"PETG","Flat",110,5,"PETG 110%_5.txt"
0.872308,0.21368,0.00042724,0.02671,-0.0075233,-0.00030093,-0.030093,24.992,0.21368,0.02671,-0.030093,4.20366666666667,1.94866666666667,8.19154511111111,0.0260854328581017,-0.000624567141898319,-2.33832700074249,"PETG","Flat",110,5,"PETG 110%_5.txt"
0.891692,0.21419,0.00044045,0.026774,-0.0075101,-0.0003004,-0.03004,24.992,0.21419,0.026774,-0.03004,4.20366666666667,1.94866666666667,8.19154511111111,0.0261476921746387,-0.000626307825361293,-2.33923890849814,"PETG","Flat",110,5,"PETG 110%_5.txt"
0.911077,0.21471,0.00045366,0.026838,-0.0074969,-0.00029987,-0.029987,24.992,0.21471,0.026838,-0.029987,4.20366666666667,1.94866666666667,8.19154511111111,0.0262111722620882,-0.000626827737911777,-2.33559780129584,"PETG","Flat",110,5,"PETG 110%_5.txt"
0.930462,0.21522,0.00046687,0.026902,-0.0074837,-0.00029935,-0.029935,24.992,0.21522,0.026902,-0.029935,4.20366666666667,1.94866666666667,8.19154511111111,0.0262734315786253,-0.000628568421374747,-2.33651186296464,"PETG","Flat",110,5,"PETG 110%_5.txt"
0.949846,0.21573,0.00048008,0.026966,-0.0074704,-0.00029882,-0.029882,24.992,0.21573,0.026966,-0.029882,4.20366666666667,1.94866666666667,8.19154511111111,0.0263356908951623,-0.000630309104837721,-2.33742158584039,"PETG","Flat",110,5,"PETG 110%_5.txt"
0.969231,0.21624,0.00049329,0.02703,-0.0074572,-0.00029829,-0.029829,24.992,0.21624,0.02703,-0.029829,4.20366666666667,1.94866666666667,8.19154511111111,0.0263979502116993,-0.000632049788300695,-2.33832700074249,"PETG","Flat",110,5,"PETG 110%_5.txt"
0.988616,0.21675,0.0005065,0.027094,-0.007444,-0.00029776,-0.029776,24.992,0.21675,0.027094,-0.029776,4.20366666666667,1.94866666666667,8.19154511111111,0.0264602095282363,-0.000633790471763668,-2.33922813819912,"PETG","Flat",110,5,"PETG 110%_5.txt"
1.008,0.21727,0.00051971,0.027158,-0.0074308,-0.00029723,-0.029723,24.992,0.21727,0.027158,-0.029723,4.20366666666667,1.94866666666667,8.19154511111111,0.0265236896156858,-0.000634310384314156,-2.33562995918019,"PETG","Flat",110,5,"PETG 110%_5.txt"
1.02738,0.21778,0.00053292,0.027222,-0.0074176,-0.0002967,-0.02967,24.992,0.21778,0.027222,-0.02967,4.20366666666667,1.94866666666667,8.19154511111111,0.0265859489322229,-0.000636051067777126,-2.33653320026863,"PETG","Flat",110,5,"PETG 110%_5.txt"
1.04677,0.21829,0.00054614,0.027286,-0.0074044,-0.00029618,-0.029618,24.993,0.21829,0.027286,-0.029618,4.20366666666667,1.94866666666667,8.19154511111111,0.0266482082487599,-0.0006377917512401,-2.33743220420765,"PETG","Flat",110,5,"PETG 110%_5.txt"
1.06615,0.2188,0.00055935,0.02735,-0.0073912,-0.00029565,-0.029565,24.993,0.2188,0.02735,-0.029565,4.20366666666667,1.94866666666667,8.19154511111111,0.0267104675652969,-0.00063953243470307,-2.33832700074249,"PETG","Flat",110,5,"PETG 110%_5.txt"
1.08554,0.21932,0.00057256,0.027414,-0.007378,-0.00029512,-0.029512,24.993,0.21932,0.027414,-0.029512,4.20366666666667,1.94866666666667,8.19154511111111,0.0267739476527464,-0.000640052347253558,-2.33476452634989,"PETG","Flat",110,5,"PETG 110%_5.txt"
1.10492,0.22305,0.00058577,0.027881,-0.0073648,-0.00029459,-0.029459,24.993,0.22305,0.027881,-0.029459,4.20366666666667,1.94866666666667,8.19154511111111,0.0272292952031055,-0.000651704796894515,-2.33745129979023,"PETG","Flat",110,5,"PETG 110%_5.txt"
1.12431,0.23214,0.00059898,0.029018,-0.0073515,-0.00029406,-0.029406,24.993,0.23214,0.029018,-0.029406,4.20366666666667,1.94866666666667,8.19154511111111,0.0283389759625595,-0.00067902403744045,-2.34000977820818,"PETG","Flat",110,5,"PETG 110%_5.txt"
1.14369,0.24124,0.00061219,0.030155,-0.0073383,-0.00029353,-0.029353,24.993,0.24124,0.030155,-0.029353,4.20366666666667,1.94866666666667,8.19154511111111,0.0294498774929261,-0.000705122507073899,-2.33832700074249,"PETG","Flat",110,5,"PETG 110%_5.txt"
1.16308,0.25034,0.0006254,0.031292,-0.0073251,-0.00029301,-0.029301,24.993,0.25034,0.031292,-0.029301,4.20366666666667,1.94866666666667,8.19154511111111,0.0305607790232927,-0.000731220976707345,-2.33676651127235,"PETG","Flat",110,5,"PETG 110%_5.txt"
1.18246,0.25944,0.00063861,0.03243,-0.0073119,-0.00029248,-0.029248,24.993,0.25944,0.03243,-0.029248,4.20366666666667,1.94866666666667,8.19154511111111,0.0316716805536592,-0.000758319446340791,-2.33832700074249,"PETG","Flat",110,5,"PETG 110%_5.txt"
1.20185,0.26854,0.00065182,0.033567,-0.0072987,-0.00029195,-0.029195,24.993,0.26854,0.033567,-0.029195,4.20366666666667,1.94866666666667,8.19154511111111,0.0327825820840258,-0.000784417915974236,-2.33687227328697,"PETG","Flat",110,5,"PETG 110%_5.txt"
1.22123,0.27763,0.00066503,0.034704,-0.0072855,-0.00029142,-0.029142,24.993,0.27763,0.034704,-0.029142,4.20366666666667,1.94866666666667,8.19154511111111,0.0338922628434798,-0.000811737156520172,-2.33903053400234,"PETG","Flat",110,5,"PETG 110%_5.txt"
1.24062,0.28673,0.00067824,0.035841,-0.0072723,-0.00029089,-0.029089,24.993,0.28673,0.035841,-0.029089,4.20366666666667,1.94866666666667,8.19154511111111,0.0350031643738464,-0.000837835626153617,-2.33764578598147,"PETG","Flat",110,5,"PETG 110%_5.txt"
1.26,0.29583,0.00069145,0.036979,-0.0072591,-0.00029036,-0.029036,24.993,0.29583,0.036979,-0.029036,4.20366666666667,1.94866666666667,8.19154511111111,0.0361140659042129,-0.000864934095787064,-2.3389872516484,"PETG","Flat",110,5,"PETG 110%_5.txt"
1.27938,0.30493,0.00070466,0.038116,-0.0072459,-0.00028983,-0.028983,24.993,0.30493,0.038116,-0.028983,4.20366666666667,1.94866666666667,8.19154511111111,0.0372249674345795,-0.000891032565420509,-2.33768644511625,"PETG","Flat",110,5,"PETG 110%_5.txt"
