Repository: VipulKohinkar/3D-Printing-Parameter-Optimisation

# 3D Printing Parameter Optimisation: Impact of K-Value on Carbon-Reinforced PETG

## MSc Mechanical Engineering with Management

**Author:** Vipul Kohinkar  
**Project:** MEE7012-SUM  
**Date:** 27 August 2026

---

## Project Overview

This project investigates the influence of flow-rate multiplier (K-value) and build orientation on the tensile behaviour of PETG and carbon-fibre-reinforced PETG (CF-PETG) manufactured using fused deposition modelling (FDM).

The study compares an unreinforced thermoplastic, PETG, with a carbon-fibre-reinforced PETG composite to investigate whether the two materials respond differently to changes in material flow and build orientation.

---

File: 3_Experimental_data/Modulus/Recalculated Stress Strain/Recalculated_Stress_Strain_All_Data.csv (part 154 of 212)
"Time (s)","Load (N)","Machine Extension (mm)","Stress (MPa)","Extension from Preload (mm)","Strain","Percentage Strain","Gauge Length (mm)","Load_N","NEXYGEN_Stress_MPa","Percentage_Strain","Measured_Width_mm","Measured_Thickness_mm","Measured_Area_mm2","Recalculated_Stress_MPa","Stress_Difference_MPa","Stress_Difference_Percent","Material","Orientation","K","Sample","File"
4.536,15.9,0.02081,1.9876,0.012859,0.00051437,0.051437,25.013,15.9,1.9876,0.051437,4.20366666666667,1.94866666666667,8.19154511111111,1.94102575086024,-0.0465742491397569,-2.34324054838785,"PETG","Flat",110,5,"PETG 110%_5.txt"
4.55539,16.03,0.020961,2.0037,0.01301,0.00052041,0.052041,25.013,16.03,2.0037,0.052041,4.20366666666667,1.94866666666667,8.19154511111111,1.95689577272262,-0.0468042272773774,-2.33588996742913,"PETG","Flat",110,5,"PETG 110%_5.txt"
4.57477,16.159,0.021112,2.0198,0.013161,0.00052645,0.052645,25.013,16.159,2.0198,0.052645,4.20366666666667,1.94866666666667,8.19154511111111,1.97264371749375,-0.0471562825062477,-2.33470058947657,"PETG","Flat",110,5,"PETG 110%_5.txt"
4.59415,16.288,0.021263,2.036,0.013312,0.00053249,0.053249,25.013,16.288,2.036,0.053249,4.20366666666667,1.94866666666667,8.19154511111111,1.98839166226488,-0.0476083377351171,-2.33832700074249,"PETG","Flat",110,5,"PETG 110%_5.txt"
4.61354,16.417,0.021414,2.0521,0.013463,0.00053853,0.053853,25.013,16.417,2.0521,0.053853,4.20366666666667,1.94866666666667,8.19154511111111,2.00413960703601,-0.0479603929639865,-2.33713722352646,"PETG","Flat",110,5,"PETG 110%_5.txt"
4.63292,16.546,0.021565,2.0683,0.013614,0.00054457,0.054457,25.014,16.546,2.0683,0.054457,4.20366666666667,1.94866666666667,8.19154511111111,2.01988755180714,-0.0484124481928565,-2.34068791726812,"PETG","Flat",110,5,"PETG 110%_5.txt"
4.65231,16.675,0.021716,2.0844,0.013765,0.00055061,0.055061,25.014,16.675,2.0844,0.055061,4.20366666666667,1.94866666666667,8.19154511111111,2.03563549657827,-0.0487645034217263,-2.33949834109222,"PETG","Flat",110,5,"PETG 110%_5.txt"
4.67169,16.804,0.021867,2.1006,0.013916,0.00055665,0.055665,25.014,16.804,2.1006,0.055665,4.20366666666667,1.94866666666667,8.19154511111111,2.0513834413494,-0.0492165586505964,-2.3429762282489,"PETG","Flat",110,5,"PETG 110%_5.txt"
4.69108,16.934,0.022018,2.1167,0.014067,0.00056269,0.056269,25.014,16.934,2.1167,0.056269,4.20366666666667,1.94866666666667,8.19154511111111,2.06725346321178,-0.0494465367882162,-2.33602006841859,"PETG","Flat",110,5,"PETG 110%_5.txt"
4.71046,17.063,0.022169,2.1328,0.014218,0.00056873,0.056873,25.014,17.063,2.1328,0.056873,4.20366666666667,1.94866666666667,8.19154511111111,2.08300140798291,-0.0497985920170865,-2.33489272398192,"PETG","Flat",110,5,"PETG 110%_5.txt"
4.72985,17.192,0.02232,2.149,0.014369,0.00057477,0.057477,25.014,17.192,2.149,0.057477,4.20366666666667,1.94866666666667,8.19154511111111,2.09874935275404,-0.0502506472459561,-2.33832700074249,"PETG","Flat",110,5,"PETG 110%_5.txt"
4.74923,17.321,0.022471,2.1651,0.01452,0.0005808,0.05808,25.014,17.321,2.1651,0.05808,4.20366666666667,1.94866666666667,8.19154511111111,2.11449729752517,-0.0506027024748255,-2.33719931988478,"PETG","Flat",110,5,"PETG 110%_5.txt"
4.76862,17.45,0.022622,2.1813,0.014671,0.00058684,0.058684,25.015,17.45,2.1813,0.058684,4.20366666666667,1.94866666666667,8.19154511111111,2.1302452422963,-0.0510547577036955,-2.34056561241899,"PETG","Flat",110,5,"PETG 110%_5.txt"
4.788,17.579,0.022773,2.1974,0.014822,0.00059288,0.059288,25.015,17.579,2.1974,0.059288,4.20366666666667,1.94866666666667,8.19154511111111,2.14599318706743,-0.0514068129325653,-2.33943810560505,"PETG","Flat",110,5,"PETG 110%_5.txt"
4.80739,17.708,0.022924,2.2136,0.014973,0.00059892,0.059892,25.015,17.708,2.2136,0.059892,4.20366666666667,1.94866666666667,8.19154511111111,2.16174113183856,-0.0518588681614354,-2.34273889417399,"PETG","Flat",110,5,"PETG 110%_5.txt"
4.82677,17.838,0.023075,2.2297,0.015124,0.00060496,0.060496,25.015,17.838,2.2297,0.060496,4.20366666666667,1.94866666666667,8.19154511111111,2.17761115370094,-0.0520888462990556,-2.33613698251135,"PETG","Flat",110,5,"PETG 110%_5.txt"
4.84615,17.967,0.023226,2.2458,0.015275,0.000611,0.0611,25.015,17.967,2.2458,0.0611,4.20366666666667,1.94866666666667,8.19154511111111,2.19335909847207,-0.0524409015279255,-2.33506552355176,"PETG","Flat",110,5,"PETG 110%_5.txt"
4.86554,18.096,0.023377,2.262,0.015426,0.00061704,0.061704,25.015,18.096,2.262,0.061704,4.20366666666667,1.94866666666667,8.19154511111111,2.2091070432432,-0.0528929567567951,-2.33832700074249,"PETG","Flat",110,5,"PETG 110%_5.txt"
4.88492,18.225,0.023528,2.2781,0.015577,0.00062308,0.062308,25.015,18.225,2.2781,0.062308,4.20366666666667,1.94866666666667,8.19154511111111,2.22485498801434,-0.0532450119856644,-2.33725525594418,"PETG","Flat",110,5,"PETG 110%_5.txt"
4.90431,18.354,0.023678,2.2943,0.015728,0.00062912,0.062912,25.016,18.354,2.2943,0.062912,4.20366666666667,1.94866666666667,8.19154511111111,2.24060293278547,-0.0536970672145345,-2.34045535520788,"PETG","Flat",110,5,"PETG 110%_5.txt"
4.92369,18.483,0.023829,2.3104,0.015879,0.00063516,0.063516,25.016,18.483,2.3104,0.063516,4.20366666666667,1.94866666666667,8.19154511111111,2.2563508775566,-0.0540491224434043,-2.33938376226646,"PETG","Flat",110,5,"PETG 110%_5.txt"
4.94308,18.612,0.02398,2.3266,0.01603,0.0006412,0.06412,25.016,18.612,2.3266,0.06412,4.20366666666667,1.94866666666667,8.19154511111111,2.27209882232773,-0.0545011776722744,-2.34252461412681,"PETG","Flat",110,5,"PETG 110%_5.txt"
4.96246,18.742,0.024131,2.3427,0.016181,0.00064724,0.064724,25.016,18.742,2.3427,0.064724,4.20366666666667,1.94866666666667,8.19154511111111,2.28796884419011,-0.0547311558098946,-2.336242617915,"PETG","Flat",110,5,"PETG 110%_5.txt"
4.98185,18.871,0.024282,2.3588,0.016332,0.00065328,0.065328,25.016,18.871,2.3588,0.065328,4.20366666666667,1.94866666666667,8.19154511111111,2.30371678896124,-0.0550832110387645,-2.33522176694779,"PETG","Flat",110,5,"PETG 110%_5.txt"
5.00123,19,0.024433,2.375,0.016483,0.00065932,0.065932,25.016,19,2.375,0.065932,4.20366666666667,1.94866666666667,8.19154511111111,2.31946473373237,-0.0555352662676341,-2.33832700074249,"PETG","Flat",110,5,"PETG 110%_5.txt"
5.02062,19.129,0.024584,2.3911,0.016634,0.00066535,0.066535,25.017,19.129,2.3911,0.066535,4.20366666666667,1.94866666666667,8.19154511111111,2.3352126785035,-0.0558873214965034,-2.33730590508567,"PETG","Flat",110,5,"PETG 110%_5.txt"
5.04,19.258,0.024735,2.4073,0.016785,0.00067139,0.067139,25.017,19.258,2.4073,0.067139,4.20366666666667,1.94866666666667,8.19154511111111,2.35096062327463,-0.0563393767253739,-2.34035544906634,"PETG","Flat",110,5,"PETG 110%_5.txt"
5.05939,19.387,0.024886,2.4234,0.016936,0.00067743,0.067743,25.017,19.387,2.4234,0.067743,4.20366666666667,1.94866666666667,8.19154511111111,2.36670856804576,-0.0566914319542433,-2.33933448684672,"PETG","Flat",110,5,"PETG 110%_5.txt"
5.07877,19.517,0.025037,2.4396,0.017087,0.00068347,0.068347,25.017,19.517,2.4396,0.068347,4.20366666666667,1.94866666666667,8.19154511111111,2.38257858990814,-0.0570214100918642,-2.33732620478211,"PETG","Flat",110,5,"PETG 110%_5.txt"
5.09815,19.646,0.025188,2.4557,0.017238,0.00068951,0.068951,25.017,19.646,2.4557,0.068951,4.20366666666667,1.94866666666667,8.19154511111111,2.39832653467927,-0.0573734653207341,-2.33633853160948,"PETG","Flat",110,5,"PETG 110%_5.txt"
5.11754,19.775,0.025339,2.4718,0.017389,0.00069555,0.069555,25.017,19.775,2.4718,0.069555,4.20366666666667,1.94866666666667,8.19154511111111,2.4140744794504,-0.0577255205496039,-2.3353637247999,"PETG","Flat",110,5,"PETG 110%_5.txt"
5.13692,19.904,0.02549,2.488,0.01754,0.00070159,0.070159,25.017,19.904,2.488,0.070159,4.20366666666667,1.94866666666667,8.19154511111111,2.42982242422153,-0.058177575778473,-2.33832700074249,"PETG","Flat",110,5,"PETG 110%_5.txt"
5.15631,20.033,0.025641,2.5041,0.017691,0.00070763,0.070763,25.018,20.033,2.5041,0.070763,4.20366666666667,1.94866666666667,8.19154511111111,2.44557036899266,-0.0585296310073429,-2.33735198304153,"PETG","Flat",110,5,"PETG 110%_5.txt"
5.17569,20.162,0.025792,2.5203,0.017842,0.00071367,0.071367,25.018,20.162,2.5203,0.071367,4.20366666666667,1.94866666666667,8.19154511111111,2.46131831376379,-0.0589816862362129,-2.34026450169475,"PETG","Flat",110,5,"PETG 110%_5.txt"
5.19508,20.291,0.025943,2.5364,0.017993,0.00071971,0.071971,25.018,20.291,2.5364,0.071971,4.20366666666667,1.94866666666667,8.19154511111111,2.47706625853492,-0.0593337414650823,-2.3392896019982,"PETG","Flat",110,5,"PETG 110%_5.txt"
5.21446,20.421,0.026094,2.5526,0.018144,0.00072575,0.072575,25.018,20.421,2.5526,0.072575,4.20366666666667,1.94866666666667,8.19154511111111,2.4929362803973,-0.0596637196027032,-2.33737050860704,"PETG","Flat",110,5,"PETG 110%_5.txt"
5.23385,20.55,0.026245,2.5687,0.018295,0.00073179,0.073179,25.018,20.55,2.5687,0.073179,4.20366666666667,1.94866666666667,8.19154511111111,2.50868422516843,-0.0600157748315731,-2.33642600660151,"PETG","Flat",110,5,"PETG 110%_5.txt"
5.25323,20.679,0.026396,2.5849,0.018446,0.00073783,0.073783,25.018,20.679,2.5849,0.073783,4.20366666666667,1.94866666666667,8.19154511111111,2.52443216993956,-0.0604678300604431,-2.33927154088913,"PETG","Flat",110,5,"PETG 110%_5.txt"
5.27262,20.808,0.026547,2.601,0.018597,0.00074387,0.074387,25.019,20.808,2.601,0.074387,4.20366666666667,1.94866666666667,8.19154511111111,2.54018011471069,-0.060819885289312,-2.33832700074248,"PETG","Flat",110,5,"PETG 110%_5.txt"
5.292,20.933,0.026698,2.6166,0.018748,0.0007499,0.07499,25.019,20.933,2.6166,0.07499,4.20366666666667,1.94866666666667,8.19154511111111,2.55543975111682,-0.0611602488831782,-2.33739390366041,"PETG","Flat",110,5,"PETG 110%_5.txt"
5.31139,21.034,0.026849,2.6293,0.018899,0.00075594,0.075594,25.019,21.034,2.6293,0.075594,4.20366666666667,1.94866666666667,8.19154511111111,2.56776953733298,-0.0615304626670223,-2.34018418084746,"PETG","Flat",110,5,"PETG 110%_5.txt"
5.33077,21.136,0.027,2.642,0.01905,0.00076198,0.076198,25.019,21.136,2.642,0.076198,4.20366666666667,1.94866666666667,8.19154511111111,2.58022140064038,-0.0617785993596165,-2.33832700074249,"PETG","Flat",110,5,"PETG 110%_5.txt"
5.35015,21.237,0.027151,2.6547,0.019201,0.00076802,0.076802,25.019,21.237,2.6547,0.076802,4.20366666666667,1.94866666666667,8.19154511111111,2.59255118685654,-0.0621488131434607,-2.34108611682904,"PETG","Flat",110,5,"PETG 110%_5.txt"
5.36954,21.339,0.027302,2.6674,0.019352,0.00077406,0.077406,25.019,21.339,2.6674,0.077406,4.20366666666667,1.94866666666667,8.19154511111111,2.60500305016394,-0.0623969498360553,-2.33924232721209,"PETG","Flat",110,5,"PETG 110%_5.txt"
5.38892,21.44,0.027453,2.68,0.019503,0.0007801,0.07801,25.019,21.44,2.68,0.07801,4.20366666666667,1.94866666666667,8.19154511111111,2.6173328363801,-0.0626671636198988,-2.33832700074249,"PETG","Flat",110,5,"PETG 110%_5.txt"
5.40831,21.542,0.027604,2.6927,0.019654,0.00078614,0.078614,25.02,21.542,2.6927,0.078614,4.20366666666667,1.94866666666667,8.19154511111111,2.62978469968751,-0.0629153003124934,-2.33651354820416,"PETG","Flat",110,5,"PETG 110%_5.txt"
5.42769,21.643,0.027755,2.7054,0.019804,0.00079218,0.079218,25.02,21.643,2.7054,0.079218,4.20366666666667,1.94866666666667,8.19154511111111,2.64211448590366,-0.0632855140963371,-2.33922947055286,"PETG","Flat",110,5,"PETG 110%_5.txt"
5.44708,21.745,0.027906,2.7181,0.019955,0.00079822,0.079822,25.02,21.745,2.7181,0.079822,4.20366666666667,1.94866666666667,8.19154511111111,2.65456634921107,-0.0635336507889321,-2.33742874761532,"PETG","Flat",110,5,"PETG 110%_5.txt"
5.46646,21.846,0.028057,2.7308,0.020106,0.00080426,0.080426,25.02,21.846,2.7308,0.080426,4.20366666666667,1.94866666666667,8.19154511111111,2.66689613542722,-0.0639038645727754,-2.34011515207175,"PETG","Flat",110,5,"PETG 110%_5.txt"
5.48585,21.948,0.028208,2.7435,0.020257,0.0008103,0.08103,25.02,21.948,2.7435,0.08103,4.20366666666667,1.94866666666667,8.19154511111111,2.67934799873463,-0.0641520012653705,-2.3383270007425,"PETG","Flat",110,5,"PETG 110%_5.txt"
5.50523,22.049,0.028359,2.7562,0.020408,0.00081634,0.081634,25.02,22.049,2.7562,0.081634,4.20366666666667,1.94866666666667,8.19154511111111,2.69167778495079,-0.0645222150492142,-2.34098450944105,"PETG","Flat",110,5,"PETG 110%_5.txt"
5.52462,22.151,0.02851,2.7688,0.020559,0.00082238,0.082238,25.02,22.151,2.7688,0.082238,4.20366666666667,1.94866666666667,8.19154511111111,2.70412964825819,-0.064670351741809,-2.33568158558975,"PETG","Flat",110,5,"PETG 110%_5.txt"
5.544,22.252,0.028661,2.7815,0.02071,0.00082842,0.082842,25.021,22.252,2.7815,0.082842,4.20366666666667,1.94866666666667,8.19154511111111,2.71645943447435,-0.0650405655256523,-2.33832700074249,"PETG","Flat",110,5,"PETG 110%_5.txt"
5.56339,22.354,0.028812,2.7942,0.020861,0.00083445,0.083445,25.021,22.354,2.7942,0.083445,4.20366666666667,1.94866666666667,8.19154511111111,2.72891129778175,-0.0652887022182473,-2.33657942231219,"PETG","Flat",110,5,"PETG 110%_5.txt"
5.58277,22.455,0.028963,2.8069,0.021012,0.00084049,0.084049,25.021,22.455,2.8069,0.084049,4.20366666666667,1.94866666666667,8.19154511111111,2.74124108399791,-0.0656589160020911,-2.33919683644202,"PETG","Flat",110,5,"PETG 110%_5.txt"
5.60215,22.557,0.029114,2.8196,0.021163,0.00084653,0.084653,25.021,22.557,2.8196,0.084653,4.20366666666667,1.94866666666667,8.19154511111111,2.75369294730531,-0.0659070526946857,-2.33746108294388,"PETG","Flat",110,5,"PETG 110%_5.txt"
5.62154,22.658,0.029265,2.8323,0.021314,0.00085257,0.085257,25.021,22.658,2.8323,0.085257,4.20366666666667,1.94866666666667,8.19154511111111,2.76602273352147,-0.0662772664785289,-2.3400510708092,"PETG","Flat",110,5,"PETG 110%_5.txt"
5.64092,22.76,0.029416,2.8449,0.021465,0.00085861,0.085861,25.021,22.76,2.8449,0.085861,4.20366666666667,1.94866666666667,8.19154511111111,2.77847459682888,-0.0664254031711238,-2.33489413234644,"PETG","Flat",110,5,"PETG 110%_5.txt"
5.66031,22.861,0.029567,2.8576,0.021616,0.00086465,0.086465,25.022,22.861,2.8576,0.086465,4.20366666666667,1.94866666666667,8.19154511111111,2.79080438304503,-0.0667956169549679,-2.33747259780823,"PETG","Flat",110,5,"PETG 110%_5.txt"
5.67969,22.963,0.029718,2.8703,0.021767,0.00087069,0.087069,25.022,22.963,2.8703,0.087069,4.20366666666667,1.94866666666667,8.19154511111111,2.80325624635244,-0.0670437536475621,-2.3357751331764,"PETG","Flat",110,5,"PETG 110%_5.txt"
5.69908,23.064,0.029869,2.883,0.021918,0.00087673,0.087673,25.022,23.064,2.883,0.087673,4.20366666666667,1.94866666666667,8.19154511111111,2.81558603256859,-0.0674139674314063,-2.3383270007425,"PETG","Flat",110,5,"PETG 110%_5.txt"
5.71846,23.166,0.03002,2.8957,0.022069,0.00088277,0.088277,25.022,23.166,2.8957,0.088277,4.20366666666667,1.94866666666667,8.19154511111111,2.828037895876,-0.0676621041240009,-2.33664067838522,"PETG","Flat",110,5,"PETG 110%_5.txt"
5.73785,23.267,0.030171,2.9084,0.02222,0.00088881,0.088881,25.022,23.267,2.9084,0.088881,4.20366666666667,1.94866666666667,8.19154511111111,2.84036768209216,-0.0680323179078446,-2.33916648012119,"PETG","Flat",110,5,"PETG 110%_5.txt"
5.75723,23.368,0.030322,2.9211,0.022371,0.00089485,0.089485,25.022,23.368,2.9211,0.089485,4.20366666666667,1.94866666666667,8.19154511111111,2.85269746830831,-0.0684025316916883,-2.34167031911569,"PETG","Flat",110,5,"PETG 110%_5.txt"
5.77662,23.47,0.030473,2.9337,0.022522,0.00090089,0.090089,25.022,23.47,2.9337,0.090089,4.20366666666667,1.94866666666667,8.19154511111111,2.86514933161572,-0.0685506683842831,-2.3366625211945,"PETG","Flat",110,5,"PETG 110%_5.txt"
5.796,23.571,0.030624,2.9464,0.022673,0.00090693,0.090693,25.023,23.571,2.9464,0.090693,4.20366666666667,1.94866666666667,8.19154511111111,2.87747911783187,-0.0689208821681264,-2.33915565327608,"PETG","Flat",110,5,"PETG 110%_5.txt"
5.81539,23.673,0.030775,2.9591,0.022824,0.00091297,0.091297,25.023,23.673,2.9591,0.091297,4.20366666666667,1.94866666666667,8.19154511111111,2.88993098113928,-0.0691690188607215,-2.33750190465755,"PETG","Flat",110,5,"PETG 110%_5.txt"
5.83477,23.774,0.030926,2.9718,0.022975,0.000919,0.0919,25.023,23.774,2.9718,0.0919,4.20366666666667,1.94866666666667,8.19154511111111,2.90226076735544,-0.0695392326445647,-2.3399701408091,"PETG","Flat",110,5,"PETG 110%_5.txt"
5.85415,23.876,0.031077,2.9845,0.023126,0.00092504,0.092504,25.023,23.876,2.9845,0.092504,4.20366666666667,1.94866666666667,8.19154511111111,2.91471263066284,-0.0697873693371598,-2.3383270007425,"PETG","Flat",110,5,"PETG 110%_5.txt"
5.87354,23.977,0.031228,2.9972,0.023277,0.00093108,0.093108,25.023,23.977,2.9972,0.093108,4.20366666666667,1.94866666666667,8.19154511111111,2.927042416879,-0.0701575831210031,-2.34077082346867,"PETG","Flat",110,5,"PETG 110%_5.txt"
5.89292,24.079,0.031379,3.0099,0.023428,0.00093712,0.093712,25.023,24.079,3.0099,0.093712,4.20366666666667,1.94866666666667,8.19154511111111,2.9394942801864,-0.0704057198135981,-2.33913817115512,"PETG","Flat",110,5,"PETG 110%_5.txt"
5.91231,24.18,0.03153,3.0225,0.023579,0.00094316,0.094316,25.023,24.18,3.0225,0.094316,4.20366666666667,1.94866666666667,8.19154511111111,2.95182406640256,-0.0706759335974421,-2.3383270007425,"PETG","Flat",110,5,"PETG 110%_5.txt"
5.93169,24.282,0.031681,3.0352,0.02373,0.0009492,0.09492,25.024,24.282,3.0352,0.09492,4.20366666666667,1.94866666666667,8.19154511111111,2.96427592970996,-0.0709240702900367,-2.3367181829875,"PETG","Flat",110,5,"PETG 110%_5.txt"
5.95108,24.383,0.031832,3.0479,0.023881,0.00095524,0.095524,25.024,24.383,3.0479,0.095524,4.20366666666667,1.94866666666667,8.19154511111111,2.97660571592612,-0.0712942840738804,-2.33912805780637,"PETG","Flat",110,5,"PETG 110%_5.txt"
5.97046,24.485,0.031983,3.0606,0.024032,0.00096128,0.096128,25.024,24.485,3.0606,0.096128,4.20366666666667,1.94866666666667,8.19154511111111,2.98905757923352,-0.071542420766475,-2.33752926767546,"PETG","Flat",110,5,"PETG 110%_5.txt"
5.98985,24.586,0.032134,3.0733,0.024183,0.00096732,0.096732,25.024,24.586,3.0733,0.096732,4.20366666666667,1.94866666666667,8.19154511111111,3.00138736544968,-0.0719126345503192,-2.3399158738268,"PETG","Flat",110,5,"PETG 110%_5.txt"
6.00923,24.688,0.032284,3.086,0.024334,0.00097336,0.097336,25.024,24.688,3.086,0.097336,4.20366666666667,1.94866666666667,8.19154511111111,3.01383922875709,-0.0721607712429133,-2.33832700074249,"PETG","Flat",110,5,"PETG 110%_5.txt"
6.02862,24.789,0.032435,3.0987,0.024485,0.0009794,0.09794,25.024,24.789,3.0987,0.09794,4.20366666666667,1.94866666666667,8.19154511111111,3.02616901497324,-0.072530985026757,-2.34069077441369,"PETG","Flat",110,5,"PETG 110%_5.txt"
6.048,24.891,0.032586,3.1113,0.024636,0.00098544,0.098544,25.025,24.891,3.1113,0.098544,4.20366666666667,1.94866666666667,8.19154511111111,3.03862087828065,-0.0726791217193519,-2.33597279977347,"PETG","Flat",110,5,"PETG 110%_5.txt"
6.06739,24.992,0.032737,3.124,0.024787,0.00099148,0.099148,25.025,24.992,3.124,0.099148,4.20366666666667,1.94866666666667,8.19154511111111,3.0509506644968,-0.0730493355031956,-2.3383270007425,"PETG","Flat",110,5,"PETG 110%_5.txt"
6.08677,25.094,0.032888,3.1367,0.024938,0.00099752,0.099752,25.025,25.094,3.1367,0.099752,4.20366666666667,1.94866666666667,8.19154511111111,3.06340252780421,-0.0732974721957897,-2.33677024247744,"PETG","Flat",110,5,"PETG 110%_5.txt"
6.10615,25.195,0.033039,3.1494,0.025089,0.0010036,0.10036,25.025,25.195,3.1494,0.10036,4.20366666666667,1.94866666666667,8.19154511111111,3.07573231402037,-0.0736676859796339,-2.33910224105017,"PETG","Flat",110,5,"PETG 110%_5.txt"
6.12554,25.297,0.03319,3.1621,0.02524,0.0010096,0.10096,25.025,25.297,3.1621,0.10096,4.20366666666667,1.94866666666667,8.19154511111111,3.08818417732777,-0.0739158226722285,-2.33755487404663,"PETG","Flat",110,5,"PETG 110%_5.txt"
6.14492,25.398,0.033341,3.1748,0.025391,0.0010156,0.10156,25.025,25.398,3.1748,0.10156,4.20366666666667,1.94866666666667,8.19154511111111,3.10051396354393,-0.0742860364560722,-2.33986507673152,"PETG","Flat",110,5,"PETG 110%_5.txt"
6.16431,25.5,0.033492,3.1874,0.025542,0.0010217,0.10217,25.025,25.5,3.1874,0.10217,4.20366666666667,1.94866666666667,8.19154511111111,3.11296582685133,-0.0744341731486666,-2.33526300899375,"PETG","Flat",110,5,"PETG 110%_5.txt"
6.18369,25.601,0.033643,3.2001,0.025693,0.0010277,0.10277,25.026,25.601,3.2001,0.10277,4.20366666666667,1.94866666666667,8.19154511111111,3.12529561306749,-0.0748043869325108,-2.33756404276463,"PETG","Flat",110,5,"PETG 110%_5.txt"
6.20308,25.703,0.033794,3.2128,0.025844,0.0010338,0.10338,25.026,25.703,3.2128,0.10338,4.20366666666667,1.94866666666667,8.19154511111111,3.13774747637489,-0.0750525236251054,-2.3360471745862,"PETG","Flat",110,5,"PETG 110%_5.txt"
6.22246,25.804,0.033945,3.2255,0.025995,0.0010398,0.10398,25.026,25.804,3.2255,0.10398,4.20366666666667,1.94866666666667,8.19154511111111,3.15007726259105,-0.0754227374089491,-2.33832700074249,"PETG","Flat",110,5,"PETG 110%_5.txt"
6.24185,25.906,0.034096,3.2382,0.026146,0.0010458,0.10458,25.026,25.906,3.2382,0.10458,4.20366666666667,1.94866666666667,8.19154511111111,3.16252912589846,-0.0756708741015437,-2.33681903840231,"PETG","Flat",110,5,"PETG 110%_5.txt"
6.26123,26.007,0.034247,3.2509,0.026297,0.0010519,0.10519,25.026,26.007,3.2509,0.10519,4.20366666666667,1.94866666666667,8.19154511111111,3.17485891211461,-0.0760410878853874,-2.33907803640184,"PETG","Flat",110,5,"PETG 110%_5.txt"
6.28062,26.108,0.034398,3.2636,0.026448,0.0010579,0.10579,25.026,26.108,3.2636,0.10579,4.20366666666667,1.94866666666667,8.19154511111111,3.18718869833077,-0.0764113016692312,-2.34131945303441,"PETG","Flat",110,5,"PETG 110%_5.txt"
6.3,26.21,0.034549,3.2762,0.026599,0.0010639,0.10639,25.027,26.21,3.2762,0.10639,4.20366666666667,1.94866666666667,8.19154511111111,3.19964056163817,-0.0765594383618255,-2.33683652896116,"PETG","Flat",110,5,"PETG 110%_5.txt"
6.31939,26.311,0.0347,3.2889,0.02675,0.00107,0.107,25.027,26.311,3.2889,0.107,4.20366666666667,1.94866666666667,8.19154511111111,3.21197034785433,-0.0769296521456697,-2.33906935892456,"PETG","Flat",110,5,"PETG 110%_5.txt"
6.33877,26.413,0.034851,3.3016,0.026901,0.001076,0.1076,25.027,26.413,3.3016,0.1076,4.20366666666667,1.94866666666667,8.19154511111111,3.22442221116174,-0.0771777888382643,-2.33758749813013,"PETG","Flat",110,5,"PETG 110%_5.txt"
6.35816,26.567,0.035002,3.3209,0.027052,0.0010821,0.10821,25.027,26.567,3.3209,0.10821,4.20366666666667,1.94866666666667,8.19154511111111,3.24322208321409,-0.0776779167859072,-2.33906220560412,"PETG","Flat",110,5,"PETG 110%_5.txt"
6.37754,26.74,0.035153,3.3424,0.027203,0.0010881,0.10881,25.027,26.74,3.3424,0.10881,4.20366666666667,1.94866666666667,8.19154511111111,3.26434142000018,-0.0780585799998179,-2.33540509812763,"PETG","Flat",110,5,"PETG 110%_5.txt"
6.39692,26.912,0.035304,3.364,0.027354,0.0010941,0.10941,25.027,26.912,3.364,0.10941,4.20366666666667,1.94866666666667,8.19154511111111,3.28533867969502,-0.0786613203049775,-2.33832700074249,"PETG","Flat",110,5,"PETG 110%_5.txt"
6.41631,27.084,0.035455,3.3856,0.027505,0.0011002,0.11002,25.027,27.084,3.3856,0.11002,4.20366666666667,1.94866666666667,8.19154511111111,3.30633593938986,-0.0792640606101371,-2.34121162010093,"PETG","Flat",110,5,"PETG 110%_5.txt"
6.43569,27.257,0.035606,3.4071,0.027656,0.0011062,0.11062,25.028,27.257,3.4071,0.11062,4.20366666666667,1.94866666666667,8.19154511111111,3.32745527617595,-0.0796447238240474,-2.3376103966437,"PETG","Flat",110,5,"PETG 110%_5.txt"
6.45508,27.429,0.035757,3.4287,0.027807,0.0011123,0.11123,25.028,27.429,3.4287,0.11123,4.20366666666667,1.94866666666667,8.19154511111111,3.34845253587079,-0.0802474641292075,-2.34046326972927,"PETG","Flat",110,5,"PETG 110%_5.txt"
6.47446,27.602,0.035908,3.4502,0.027958,0.0011183,0.11183,25.028,27.602,3.4502,0.11183,4.20366666666667,1.94866666666667,8.19154511111111,3.36957187265688,-0.0806281273431182,-2.33691169622393,"PETG","Flat",110,5,"PETG 110%_5.txt"
6.49385,27.774,0.036059,3.4718,0.028109,0.0011243,0.11243,25.028,27.774,3.4718,0.11243,4.20366666666667,1.94866666666667,8.19154511111111,3.39056913235172,-0.0812308676482774,-2.33973349986397,"PETG","Flat",110,5,"PETG 110%_5.txt"
6.51323,27.947,0.03621,3.4933,0.02826,0.0011304,0.11304,25.028,27.947,3.4933,0.11304,4.20366666666667,1.94866666666667,8.19154511111111,3.41168846913781,-0.0816115308621881,-2.33623023680154,"PETG","Flat",110,5,"PETG 110%_5.txt"
6.53262,28.076,0.036361,3.5096,0.02841,0.0011364,0.11364,25.028,28.076,3.5096,0.11364,4.20366666666667,1.94866666666667,8.19154511111111,3.42743641390894,-0.0821635860910575,-2.34110970170553,"PETG","Flat",110,5,"PETG 110%_5.txt"
6.552,28.159,0.036512,3.5198,0.028561,0.0011425,0.11425,25.028,28.159,3.5198,0.11425,4.20366666666667,1.94866666666667,8.19154511111111,3.43756881248262,-0.0822311875173849,-2.3362460229952,"PETG","Flat",110,5,"PETG 110%_5.txt"
6.57139,28.241,0.036663,3.5301,0.028712,0.0011485,0.11485,25.029,28.241,3.5301,0.11485,4.20366666666667,1.94866666666667,8.19154511111111,3.44757913396504,-0.0825208660349608,-2.33763536542763,"PETG","Flat",110,5,"PETG 110%_5.txt"
6.59077,28.323,0.036814,3.5404,0.028863,0.0011545,0.11545,25.029,28.323,3.5404,0.11545,4.20366666666667,1.94866666666667,8.19154511111111,3.45758945544746,-0.0828105445525371,-2.33901662389948,"PETG","Flat",110,5,"PETG 110%_5.txt"
6.61016,28.405,0.036965,3.5507,0.029014,0.0011606,0.11606,25.029,28.405,3.5507,0.11606,4.20366666666667,1.94866666666667,8.19154511111111,3.46759977692989,-0.083100223070113,-2.34038986876146,"PETG","Flat",110,5,"PETG 110%_5.txt"
6.62954,28.488,0.037116,3.561,0.029165,0.0011666,0.11666,25.029,28.488,3.561,0.11666,4.20366666666667,1.94866666666667,8.19154511111111,3.47773217550356,-0.0832678244964402,-2.33832700074249,"PETG","Flat",110,5,"PETG 110%_5.txt"
6.64892,28.57,0.037267,3.5712,0.029316,0.0011727,0.11727,25.029,28.57,3.5712,0.11727,4.20366666666667,1.94866666666667,8.19154511111111,3.48774249698598,-0.0834575030140163,-2.33695964981005,"PETG","Flat",110,5,"PETG 110%_5.txt"
6.66831,28.652,0.037418,3.5815,0.029467,0.0011787,0.11787,25.029,28.652,3.5815,0.11787,4.20366666666667,1.94866666666667,8.19154511111111,3.49775281846841,-0.0837471815315922,-2.33832700074249,"PETG","Flat",110,5,"PETG 110%_5.txt"
6.68769,28.734,0.037569,3.5918,0.029618,0.0011847,0.11847,25.03,28.734,3.5918,0.11847,4.20366666666667,1.94866666666667,8.19154511111111,3.50776313995083,-0.0840368600491685,-2.33968650952638,"PETG","Flat",110,5,"PETG 110%_5.txt"
6.70708,28.817,0.03772,3.6021,0.029769,0.0011908,0.11908,25.03,28.817,3.6021,0.11908,4.20366666666667,1.94866666666667,8.19154511111111,3.5178955385245,-0.0842044614754958,-2.33764919006956,"PETG","Flat",110,5,"PETG 110%_5.txt"
6.72646,28.899,0.037871,3.6124,0.02992,0.0011968,0.11968,25.03,28.899,3.6124,0.11968,4.20366666666667,1.94866666666667,8.19154511111111,3.52790586000693,-0.0844941399930716,-2.33900287878063,"PETG","Flat",110,5,"PETG 110%_5.txt"
6.74585,28.981,0.038022,3.6226,0.030071,0.0012029,0.12029,25.03,28.981,3.6226,0.12029,4.20366666666667,1.94866666666667,8.19154511111111,3.53791618148935,-0.0846838185106473,-2.33765302574525,"PETG","Flat",110,5,"PETG 110%_5.txt"
6.76523,29.063,0.038173,3.6329,0.030222,0.0012089,0.12089,25.03,29.063,3.6329,0.12089,4.20366666666667,1.94866666666667,8.19154511111111,3.54792650297178,-0.0849734970282237,-2.33899906488545,"PETG","Flat",110,5,"PETG 110%_5.txt"
6.78462,29.146,0.038324,3.6432,0.030373,0.0012149,0.12149,25.03,29.146,3.6432,0.12149,4.20366666666667,1.94866666666667,8.19154511111111,3.55805890154545,-0.0851410984545509,-2.33698667255574,"PETG","Flat",110,5,"PETG 110%_5.txt"
6.804,29.228,0.038475,3.6535,0.030524,0.001221,0.1221,25.03,29.228,3.6535,0.1221,4.20366666666667,1.94866666666667,8.19154511111111,3.56806922302787,-0.0854307769721272,-2.3383270007425,"PETG","Flat",110,5,"PETG 110%_5.txt"
6.82339,29.31,0.038626,3.6638,0.030675,0.001227,0.1227,25.031,29.31,3.6638,0.1227,4.20366666666667,1.94866666666667,8.19154511111111,3.5780795445103,-0.0857204554897035,-2.33965979282994,"PETG","Flat",110,5,"PETG 110%_5.txt"
6.84277,29.392,0.038777,3.6741,0.030826,0.001233,0.1233,25.031,29.392,3.6741,0.1233,4.20366666666667,1.94866666666667,8.19154511111111,3.58808986599272,-0.0860101340072794,-2.34098511219835,"PETG","Flat",110,5,"PETG 110%_5.txt"
6.86216,29.489,0.038928,3.6861,0.030977,0.0012391,0.12391,25.031,29.489,3.6861,0.12391,4.20366666666667,1.94866666666667,8.19154511111111,3.59993134384388,-0.0861686561561195,-2.33766463623123,"PETG","Flat",110,5,"PETG 110%_5.txt"
6.88154,29.597,0.039079,3.6996,0.031128,0.0012451,0.12451,25.031,29.597,3.6996,0.12451,4.20366666666667,1.94866666666667,8.19154511111111,3.61311566969878,-0.0864843303012197,-2.33766705322791,"PETG","Flat",110,5,"PETG 110%_5.txt"
6.90092,29.704,0.03923,3.7131,0.031279,0.0012512,0.12512,25.031,29.704,3.7131,0.12512,4.20366666666667,1.94866666666667,8.19154511111111,3.62617791846243,-0.0869220815375686,-2.34095719311542,"PETG","Flat",110,5,"PETG 110%_5.txt"
6.92031,29.812,0.039381,3.7265,0.03143,0.0012572,0.12572,25.031,29.812,3.7265,0.12572,4.20366666666667,1.94866666666667,8.19154511111111,3.63936224431733,-0.0871377556826691,-2.3383270007425,"PETG","Flat",110,5,"PETG 110%_5.txt"
6.93969,29.92,0.039532,3.74,0.031581,0.0012632,0.12632,25.031,29.92,3.74,0.12632,4.20366666666667,1.94866666666667,8.19154511111111,3.65254657017223,-0.0874534298277694,-2.3383270007425,"PETG","Flat",110,5,"PETG 110%_5.txt"
6.95908,30.028,0.039683,3.7535,0.031732,0.0012693,0.12693,25.032,30.028,3.7535,0.12693,4.20366666666667,1.94866666666667,8.19154511111111,3.66573089602713,-0.0877691039728696,-2.3383270007425,"PETG","Flat",110,5,"PETG 110%_5.txt"
6.97846,30.136,0.039834,3.767,0.031883,0.0012753,0.12753,25.032,30.136,3.767,0.12753,4.20366666666667,1.94866666666667,8.19154511111111,3.67891522188203,-0.0880847781179699,-2.3383270007425,"PETG","Flat",110,5,"PETG 110%_5.txt"
6.99785,30.244,0.039985,3.7805,0.032034,0.0012814,0.12814,25.032,30.244,3.7805,0.12814,4.20366666666667,1.94866666666667,8.19154511111111,3.69209954773693,-0.0884004522630701,-2.3383270007425,"PETG","Flat",110,5,"PETG 110%_5.txt"
7.01723,30.352,0.040136,3.794,0.032185,0.0012874,0.12874,25.032,30.352,3.794,0.12874,4.20366666666667,1.94866666666667,8.19154511111111,3.70528387359183,-0.0887161264081704,-2.3383270007425,"PETG","Flat",110,5,"PETG 110%_5.txt"
7.03662,30.46,0.040287,3.8074,0.032336,0.0012934,0.12934,25.032,30.46,3.8074,0.12934,4.20366666666667,1.94866666666667,8.19154511111111,3.71846819944673,-0.0889318005532704,-2.33576195181148,"PETG","Flat",110,5,"PETG 110%_5.txt"
7.056,30.567,0.040438,3.8209,0.032487,0.0012995,0.12995,25.032,30.567,3.8209,0.12995,4.20366666666667,1.94866666666667,8.19154511111111,3.73153044821038,-0.0893695517896198,-2.33896599726818,"PETG","Flat",110,5,"PETG 110%_5.txt"
7.07539,30.675,0.040589,3.8344,0.032638,0.0013055,0.13055,25.033,30.675,3.8344,0.13055,4.20366666666667,1.94866666666667,8.19154511111111,3.74471477406528,-0.0896852259347201,-2.33896374751513,"PETG","Flat",110,5,"PETG 110%_5.txt"
7.09477,30.783,0.04074,3.8479,0.032789,0.0013116,0.13116,25.033,30.783,3.8479,0.13116,4.20366666666667,1.94866666666667,8.19154511111111,3.75789909992018,-0.0900009000798203,-2.33896151354818,"PETG","Flat",110,5,"PETG 110%_5.txt"
7.11416,30.891,0.04089,3.8614,0.03294,0.0013176,0.13176,25.033,30.891,3.8614,0.13176,4.20366666666667,1.94866666666667,8.19154511111111,3.77108342577508,-0.090316574224921,-2.33895929520177,"PETG","Flat",110,5,"PETG 110%_5.txt"
7.13354,30.999,0.041041,3.8749,0.033091,0.0013236,0.13236,25.033,30.999,3.8749,0.13236,4.20366666666667,1.94866666666667,8.19154511111111,3.78426775162998,-0.0906322483700208,-2.3389570923126,"PETG","Flat",110,5,"PETG 110%_5.txt"
7.15292,31.107,0.041192,3.8884,0.033242,0.0013297,0.13297,25.033,31.107,3.8884,0.13297,4.20366666666667,1.94866666666667,8.19154511111111,3.79745207748488,-0.0909479225151211,-2.33895490471971,"PETG","Flat",110,5,"PETG 110%_5.txt"
7.17231,31.215,0.041343,3.9018,0.033393,0.0013357,0.13357,25.033,31.215,3.9018,0.13357,4.20366666666667,1.94866666666667,8.19154511111111,3.81063640333978,-0.0911635966602216,-2.33644975806606,"PETG","Flat",110,5,"PETG 110%_5.txt"
7.19169,31.323,0.041494,3.9153,0.033544,0.0013418,0.13418,25.033,31.323,3.9153,0.13418,4.20366666666667,1.94866666666667,8.19154511111111,3.82382072919468,-0.0914792708053209,-2.33645623082065,"PETG","Flat",110,5,"PETG 110%_5.txt"
7.21108,31.43,0.041645,3.9288,0.033695,0.0013478,0.13478,25.034,31.43,3.9288,0.13478,4.20366666666667,1.94866666666667,8.19154511111111,3.83688297795833,-0.0919170220416707,-2.3395698951759,"PETG","Flat",110,5,"PETG 110%_5.txt"
7.23046,31.538,0.041796,3.9423,0.033846,0.0013538,0.13538,25.034,31.538,3.9423,0.13538,4.20366666666667,1.94866666666667,8.19154511111111,3.85006730381323,-0.092232696186771,-2.33956563901202,"PETG","Flat",110,5,"PETG 110%_5.txt"
7.24985,31.646,0.041947,3.9558,0.033997,0.0013599,0.13599,25.034,31.646,3.9558,0.13599,4.20366666666667,1.94866666666667,8.19154511111111,3.86325162966813,-0.0925483703318712,-2.33956141189826,"PETG","Flat",110,5,"PETG 110%_5.txt"
7.26923,31.754,0.042098,3.9693,0.034148,0.0013659,0.13659,25.034,31.754,3.9693,0.13659,4.20366666666667,1.94866666666667,8.19154511111111,3.87643595552303,-0.0928640444769715,-2.33955721353819,"PETG","Flat",110,5,"PETG 110%_5.txt"
7.28862,31.862,0.042249,3.9827,0.034299,0.001372,0.1372,25.034,31.862,3.9827,0.1372,4.20366666666667,1.94866666666667,8.19154511111111,3.88962028137793,-0.093079718622072,-2.33710092706134,"PETG","Flat",110,5,"PETG 110%_5.txt"
7.308,31.97,0.0424,3.9962,0.03445,0.001378,0.1378,25.034,31.97,3.9962,0.1378,4.20366666666667,1.94866666666667,8.19154511111111,3.90280460723283,-0.0933953927671718,-2.33710506899484,"PETG","Flat",110,5,"PETG 110%_5.txt"
7.32739,32.078,0.042551,4.0097,0.034601,0.001384,0.1384,25.035,32.078,4.0097,0.1384,4.20366666666667,1.94866666666667,8.19154511111111,3.91598893308773,-0.0937110669122712,-2.33710918303791,"PETG","Flat",110,5,"PETG 110%_5.txt"
7.34677,32.186,0.042702,4.0232,0.034752,0.0013901,0.13901,25.035,32.186,4.0232,0.13901,4.20366666666667,1.94866666666667,8.19154511111111,3.92917325894263,-0.0940267410573723,-2.33711326947137,"PETG","Flat",110,5,"PETG 110%_5.txt"
7.36616,32.293,0.042853,4.0367,0.034903,0.0013961,0.13961,25.035,32.293,4.0367,0.13961,4.20366666666667,1.94866666666667,8.19154511111111,3.94223550770628,-0.0944644922937217,-2.34014150899799,"PETG","Flat",110,5,"PETG 110%_5.txt"
7.38554,32.401,0.043004,4.0502,0.035054,0.0014021,0.14021,25.035,32.401,4.0502,0.14021,4.20366666666667,1.94866666666667,8.19154511111111,3.95541983356118,-0.0947801664388219,-2.3401354609358,"PETG","Flat",110,5,"PETG 110%_5.txt"
7.40492,32.509,0.043155,4.0636,0.035205,0.0014082,0.14082,25.035,32.509,4.0636,0.14082,4.20366666666667,1.94866666666667,8.19154511111111,3.96860415941608,-0.0949958405839224,-2.33772616851861,"PETG","Flat",110,5,"PETG 110%_5.txt"
7.42431,32.617,0.043306,4.0771,0.035356,0.0014142,0.14142,25.035,32.617,4.0771,0.14142,4.20366666666667,1.94866666666667,8.19154511111111,3.98178848527098,-0.0953115147290222,-2.33772815798048,"PETG","Flat",110,5,"PETG 110%_5.txt"
7.44369,32.725,0.043457,4.0906,0.035507,0.0014203,0.14203,25.035,32.725,4.0906,0.14203,4.20366666666667,1.94866666666667,8.19154511111111,3.99497281112588,-0.0956271888741225,-2.33773013431092,"PETG","Flat",110,5,"PETG 110%_5.txt"
7.46308,32.833,0.043608,4.1041,0.035658,0.0014263,0.14263,25.036,32.833,4.1041,0.14263,4.20366666666667,1.94866666666667,8.19154511111111,4.00815713698078,-0.0959428630192232,-2.33773209763951,"PETG","Flat",110,5,"PETG 110%_5.txt"
7.48246,32.941,0.043759,4.1176,0.035809,0.0014323,0.14323,25.036,32.941,4.1176,0.14323,4.20366666666667,1.94866666666667,8.19154511111111,4.02134146283568,-0.0962585371643234,-2.33773404809412,"PETG","Flat",110,5,"PETG 110%_5.txt"
7.50185,33.049,0.04391,4.1311,0.03596,0.0014384,0.14384,25.036,33.049,4.1311,0.14384,4.20366666666667,1.94866666666667,8.19154511111111,4.03452578869058,-0.0965742113094237,-2.33773598580097,"PETG","Flat",110,5,"PETG 110%_5.txt"
7.52123,33.156,0.044061,4.1446,0.036111,0.0014444,0.14444,25.036,33.156,4.1446,0.14444,4.20366666666667,1.94866666666667,8.19154511111111,4.04758803745423,-0.0970119625457722,-2.34068336017401,"PETG","Flat",110,5,"PETG 110%_5.txt"
7.54062,33.264,0.044212,4.158,0.036262,0.0014505,0.14505,25.036,33.264,4.158,0.14505,4.20366666666667,1.94866666666667,8.19154511111111,4.06077236330913,-0.0972276366908726,-2.33832700074249,"PETG","Flat",110,5,"PETG 110%_5.txt"
7.56,33.372,0.044363,4.1715,0.036413,0.0014565,0.14565,25.036,33.372,4.1715,0.14565,4.20366666666667,1.94866666666667,8.19154511111111,4.07395668916403,-0.0975433108359729,-2.33832700074249,"PETG","Flat",110,5,"PETG 110%_5.txt"
7.57939,33.48,0.044514,4.185,0.036564,0.0014625,0.14625,25.036,33.48,4.185,0.14625,4.20366666666667,1.94866666666667,8.19154511111111,4.08714101501893,-0.0978589849810731,-2.33832700074249,"PETG","Flat",110,5,"PETG 110%_5.txt"
7.59877,33.588,0.044665,4.1985,0.036715,0.0014686,0.14686,25.037,33.588,4.1985,0.14686,4.20366666666667,1.94866666666667,8.19154511111111,4.10032534087383,-0.0981746591261734,-2.33832700074249,"PETG","Flat",110,5,"PETG 110%_5.txt"
7.61816,33.696,0.044816,4.212,0.036866,0.0014746,0.14746,25.037,33.696,4.212,0.14746,4.20366666666667,1.94866666666667,8.19154511111111,4.11350966672873,-0.0984903332712737,-2.33832700074249,"PETG","Flat",110,5,"PETG 110%_5.txt"
7.63754,33.804,0.044967,4.2255,0.037016,0.0014807,0.14807,25.037,33.804,4.2255,0.14807,4.20366666666667,1.94866666666667,8.19154511111111,4.12669399258363,-0.0988060074163739,-2.33832700074249,"PETG","Flat",110,5,"PETG 110%_5.txt"
7.65692,33.912,0.045118,4.2389,0.037167,0.0014867,0.14867,25.037,33.912,4.2389,0.14867,4.20366666666667,1.94866666666667,8.19154511111111,4.13987831843853,-0.0990216815614744,-2.33602306167813,"PETG","Flat",110,5,"PETG 110%_5.txt"
7.67631,34.019,0.045269,4.2524,0.037318,0.0014927,0.14927,25.037,34.019,4.2524,0.14927,4.20366666666667,1.94866666666667,8.19154511111111,4.15294056720218,-0.0994594327978238,-2.33890115694252,"PETG","Flat",110,5,"PETG 110%_5.txt"
7.69569,34.127,0.04542,4.2659,0.037469,0.0014988,0.14988,25.037,34.127,4.2659,0.14988,4.20366666666667,1.94866666666667,8.19154511111111,4.16612489305708,-0.099775106942924,-2.33889933994993,"PETG","Flat",110,5,"PETG 110%_5.txt"
7.71508,34.235,0.045571,4.2794,0.03762,0.0015048,0.15048,25.038,34.235,4.2794,0.15048,4.20366666666667,1.94866666666667,8.19154511111111,4.17930921891198,-0.100090781088024,-2.33889753442128,"PETG","Flat",110,5,"PETG 110%_5.txt"
7.73446,34.343,0.045722,4.2929,0.037771,0.0015109,0.15109,25.038,34.343,4.2929,0.15109,4.20366666666667,1.94866666666667,8.19154511111111,4.19249354476688,-0.100406455233125,-2.33889574024842,"PETG","Flat",110,5,"PETG 110%_5.txt"
7.75385,34.45,0.045873,4.3063,0.037922,0.0015169,0.15169,25.038,34.45,4.3063,0.15169,4.20366666666667,1.94866666666667,8.19154511111111,4.20555579353053,-0.100744206469473,-2.3394609402381,"PETG","Flat",110,5,"PETG 110%_5.txt"
7.77323,34.557,0.046024,4.3196,0.038073,0.0015229,0.15229,25.038,34.557,4.3196,0.15229,4.20366666666667,1.94866666666667,8.19154511111111,4.21861804229418,-0.100981957705823,-2.33776177668819,"PETG","Flat",110,5,"PETG 110%_5.txt"
7.79262,34.664,0.046175,4.333,0.038224,0.001529,0.1529,25.038,34.664,4.333,0.1529,4.20366666666667,1.94866666666667,8.19154511111111,4.23168029105783,-0.101319708942173,-2.3383270007425,"PETG","Flat",110,5,"PETG 110%_5.txt"
7.812,34.771,0.046326,4.3464,0.038375,0.001535,0.1535,25.038,34.771,4.3464,0.1535,4.20366666666667,1.94866666666667,8.19154511111111,4.24474253982148,-0.101657460178521,-2.33888873961259,"PETG","Flat",110,5,"PETG 110%_5.txt"
7.83139,34.878,0.046477,4.3598,0.038526,0.0015411,0.15411,25.038,34.878,4.3598,0.15411,4.20366666666667,1.94866666666667,8.19154511111111,4.25780478858513,-0.101995211414871,-2.33944702543399,"PETG","Flat",110,5,"PETG 110%_5.txt"
7.85077,34.985,0.046628,4.3731,0.038677,0.0015471,0.15471,25.039,34.985,4.3731,0.15471,4.20366666666667,1.94866666666667,8.19154511111111,4.27086703734878,-0.10223296265122,-2.33776869157394,"PETG","Flat",110,5,"PETG 110%_5.txt"
7.87016,35.092,0.046779,4.3865,0.038828,0.0015531,0.15531,25.039,35.092,4.3865,0.15531,4.20366666666667,1.94866666666667,8.19154511111111,4.28392928611243,-0.10257071388757,-2.3383270007425,"PETG","Flat",110,5,"PETG 110%_5.txt"
