Repository: VipulKohinkar/3D-Printing-Parameter-Optimisation

# 3D Printing Parameter Optimisation: Impact of K-Value on Carbon-Reinforced PETG

## MSc Mechanical Engineering with Management

**Author:** Vipul Kohinkar  
**Project:** MEE7012-SUM  
**Date:** 27 August 2026

---

## Project Overview

This project investigates the influence of flow-rate multiplier (K-value) and build orientation on the tensile behaviour of PETG and carbon-fibre-reinforced PETG (CF-PETG) manufactured using fused deposition modelling (FDM).

The study compares an unreinforced thermoplastic, PETG, with a carbon-fibre-reinforced PETG composite to investigate whether the two materials respond differently to changes in material flow and build orientation.

---

File: 3_Experimental_data/Modulus/Recalculated Stress Strain/Recalculated_Stress_Strain_All_Data.csv (part 155 of 212)
"Time (s)","Load (N)","Machine Extension (mm)","Stress (MPa)","Extension from Preload (mm)","Strain","Percentage Strain","Gauge Length (mm)","Load_N","NEXYGEN_Stress_MPa","Percentage_Strain","Measured_Width_mm","Measured_Thickness_mm","Measured_Area_mm2","Recalculated_Stress_MPa","Stress_Difference_MPa","Stress_Difference_Percent","Material","Orientation","K","Sample","File"
7.88954,35.199,0.04693,4.3999,0.038979,0.0015592,0.15592,25.039,35.199,4.3999,0.15592,4.20366666666667,1.94866666666667,8.19154511111111,4.29699153487608,-0.102908465123919,-2.33888190922337,"PETG","Flat",110,5,"PETG 110%_5.txt"
7.90892,35.306,0.047081,4.4133,0.03913,0.0015652,0.15652,25.039,35.306,4.4133,0.15652,4.20366666666667,1.94866666666667,8.19154511111111,4.31005378363973,-0.103246216360268,-2.33943344799284,"PETG","Flat",110,5,"PETG 110%_5.txt"
7.92831,35.413,0.047232,4.4267,0.039281,0.0015712,0.15712,25.039,35.413,4.4267,0.15712,4.20366666666667,1.94866666666667,8.19154511111111,4.32311603240338,-0.103583967596618,-2.33998164765216,"PETG","Flat",110,5,"PETG 110%_5.txt"
7.94769,35.52,0.047383,4.44,0.039432,0.0015773,0.15773,25.039,35.52,4.44,0.15773,4.20366666666667,1.94866666666667,8.19154511111111,4.33617828116703,-0.103821718832966,-2.33832700074249,"PETG","Flat",110,5,"PETG 110%_5.txt"
7.96708,35.627,0.047534,4.4534,0.039583,0.0015833,0.15833,25.039,35.627,4.4534,0.15833,4.20366666666667,1.94866666666667,8.19154511111111,4.34924052993068,-0.104159470069316,-2.33887524294508,"PETG","Flat",110,5,"PETG 110%_5.txt"
7.98646,35.734,0.047685,4.4668,0.039734,0.0015894,0.15894,25.04,35.734,4.4668,0.15894,4.20366666666667,1.94866666666667,8.19154511111111,4.36230277869433,-0.104497221305666,-2.33942019579264,"PETG","Flat",110,5,"PETG 110%_5.txt"
8.00585,35.841,0.047836,4.4802,0.039885,0.0015954,0.15954,25.04,35.841,4.4802,0.15954,4.20366666666667,1.94866666666667,8.19154511111111,4.37536502745799,-0.104834972542014,-2.33996188879993,"PETG","Flat",110,5,"PETG 110%_5.txt"
8.02523,35.949,0.047987,4.4936,0.040036,0.0016014,0.16014,25.04,35.949,4.4936,0.16014,4.20366666666667,1.94866666666667,8.19154511111111,4.38854935331288,-0.105050646687115,-2.33778366314569,"PETG","Flat",110,5,"PETG 110%_5.txt"
8.04462,36.056,0.048138,4.5069,0.040187,0.0016075,0.16075,25.04,36.056,4.5069,0.16075,4.20366666666667,1.94866666666667,8.19154511111111,4.40161160207654,-0.105288397923465,-2.33616006397889,"PETG","Flat",110,5,"PETG 110%_5.txt"
8.064,36.163,0.048289,4.5203,0.040338,0.0016135,0.16135,25.04,36.163,4.5203,0.16135,4.20366666666667,1.94866666666667,8.19154511111111,4.41467385084019,-0.105626149159813,-2.33670661592844,"PETG","Flat",110,5,"PETG 110%_5.txt"
8.08339,36.27,0.04844,4.5337,0.040489,0.0016196,0.16196,25.04,36.27,4.5337,0.16196,4.20366666666667,1.94866666666667,8.19154511111111,4.42773609960384,-0.105963900396162,-2.33724993705279,"PETG","Flat",110,5,"PETG 110%_5.txt"
8.10277,36.377,0.048591,4.5471,0.04064,0.0016256,0.16256,25.041,36.377,4.5471,0.16256,4.20366666666667,1.94866666666667,8.19154511111111,4.44079834836749,-0.106301651632513,-2.33779005591504,"PETG","Flat",110,5,"PETG 110%_5.txt"
8.12216,36.484,0.048742,4.5605,0.040791,0.0016316,0.16316,25.041,36.484,4.5605,0.16316,4.20366666666667,1.94866666666667,8.19154511111111,4.45386059713114,-0.106639402868861,-2.33832700074249,"PETG","Flat",110,5,"PETG 110%_5.txt"
8.14154,36.591,0.048893,4.5738,0.040942,0.0016377,0.16377,25.041,36.591,4.5738,0.16377,4.20366666666667,1.94866666666667,8.19154511111111,4.46692284589479,-0.106877154105211,-2.33672556966223,"PETG","Flat",110,5,"PETG 110%_5.txt"
8.16092,36.698,0.049044,4.5872,0.041093,0.0016437,0.16437,25.041,36.698,4.5872,0.16437,4.20366666666667,1.94866666666667,8.19154511111111,4.47998509465844,-0.10721490534156,-2.33726249872602,"PETG","Flat",110,5,"PETG 110%_5.txt"
8.18031,36.805,0.049195,4.6006,0.041244,0.0016498,0.16498,25.041,36.805,4.6006,0.16498,4.20366666666667,1.94866666666667,8.19154511111111,4.49304734342209,-0.107552656577909,-2.33779630000238,"PETG","Flat",110,5,"PETG 110%_5.txt"
8.19969,36.912,0.049346,4.614,0.041395,0.0016558,0.16558,25.041,36.912,4.614,0.16558,4.20366666666667,1.94866666666667,8.19154511111111,4.50610959218574,-0.107890407814259,-2.3383270007425,"PETG","Flat",110,5,"PETG 110%_5.txt"
8.21908,37.019,0.049496,4.6274,0.041546,0.0016618,0.16618,25.041,37.019,4.6274,0.16618,4.20366666666667,1.94866666666667,8.19154511111111,4.51917184094939,-0.108228159050608,-2.33885462788192,"PETG","Flat",110,5,"PETG 110%_5.txt"
8.23846,37.126,0.049647,4.6407,0.041697,0.0016679,0.16679,25.042,37.126,4.6407,0.16679,4.20366666666667,1.94866666666667,8.19154511111111,4.53223408971304,-0.108465910286958,-2.33727477076643,"PETG","Flat",110,5,"PETG 110%_5.txt"
8.25785,37.233,0.049798,4.6541,0.041848,0.0016739,0.16739,25.042,37.233,4.6541,0.16739,4.20366666666667,1.94866666666667,8.19154511111111,4.54529633847669,-0.108803661523306,-2.33780240053515,"PETG","Flat",110,5,"PETG 110%_5.txt"
8.27723,37.34,0.049949,4.6675,0.041999,0.00168,0.168,25.042,37.34,4.6675,0.168,4.20366666666667,1.94866666666667,8.19154511111111,4.55835858724034,-0.109141412759656,-2.33832700074249,"PETG","Flat",110,5,"PETG 110%_5.txt"
8.29662,37.447,0.0501,4.6809,0.04215,0.001686,0.1686,25.042,37.447,4.6809,0.1686,4.20366666666667,1.94866666666667,8.19154511111111,4.57142083600399,-0.109479163996006,-2.3388485974066,"PETG","Flat",110,5,"PETG 110%_5.txt"
8.316,37.554,0.050251,4.6943,0.042301,0.001692,0.1692,25.042,37.554,4.6943,0.1692,4.20366666666667,1.94866666666667,8.19154511111111,4.58448308476765,-0.109816915232354,-2.33936721624852,"PETG","Flat",110,5,"PETG 110%_5.txt"
8.33539,37.661,0.050402,4.7076,0.042452,0.0016981,0.16981,25.042,37.661,4.7076,0.16981,4.20366666666667,1.94866666666667,8.19154511111111,4.5975453335313,-0.110054666468704,-2.33780836240768,"PETG","Flat",110,5,"PETG 110%_5.txt"
8.35477,37.768,0.050553,4.721,0.042603,0.0017041,0.17041,25.043,37.768,4.721,0.17041,4.20366666666667,1.94866666666667,8.19154511111111,4.61060758229495,-0.110392417705053,-2.33832700074249,"PETG","Flat",110,5,"PETG 110%_5.txt"
8.37416,37.875,0.050704,4.7344,0.042754,0.0017102,0.17102,25.043,37.875,4.7344,0.17102,4.20366666666667,1.94866666666667,8.19154511111111,4.6236698310586,-0.110730168941402,-2.33884270322327,"PETG","Flat",110,5,"PETG 110%_5.txt"
8.39354,37.982,0.050855,4.7478,0.042905,0.0017162,0.17162,25.043,37.982,4.7478,0.17162,4.20366666666667,1.94866666666667,8.19154511111111,4.63673207982225,-0.111067920177752,-2.33935549470812,"PETG","Flat",110,5,"PETG 110%_5.txt"
8.41292,38.089,0.051006,4.7612,0.043056,0.0017222,0.17222,25.043,38.089,4.7612,0.17222,4.20366666666667,1.94866666666667,8.19154511111111,4.6497943285859,-0.111405671414101,-2.33986539977528,"PETG","Flat",110,5,"PETG 110%_5.txt"
8.43231,38.196,0.051157,4.7745,0.043207,0.0017283,0.17283,25.043,38.196,4.7745,0.17283,4.20366666666667,1.94866666666667,8.19154511111111,4.66285657734955,-0.111643422650451,-2.3383270007425,"PETG","Flat",110,5,"PETG 110%_5.txt"
8.45169,38.303,0.051308,4.7879,0.043358,0.0017343,0.17343,25.043,38.303,4.7879,0.17343,4.20366666666667,1.94866666666667,8.19154511111111,4.6759188261132,-0.111981173886799,-2.33883694076316,"PETG","Flat",110,5,"PETG 110%_5.txt"
8.47108,38.41,0.051459,4.8013,0.043509,0.0017403,0.17403,25.043,38.41,4.8013,0.17403,4.20366666666667,1.94866666666667,8.19154511111111,4.68898107487685,-0.11231892512315,-2.33934403438964,"PETG","Flat",110,5,"PETG 110%_5.txt"
8.49046,38.517,0.05161,4.8147,0.04366,0.0017464,0.17464,25.044,38.517,4.8147,0.17464,4.20366666666667,1.94866666666667,8.19154511111111,4.7020433236405,-0.112656676359498,-2.33984830538764,"PETG","Flat",110,5,"PETG 110%_5.txt"
8.50985,38.624,0.051761,4.8281,0.043811,0.0017524,0.17524,25.044,38.624,4.8281,0.17524,4.20366666666667,1.94866666666667,8.19154511111111,4.71510557240415,-0.112994427595847,-2.34034977725911,"PETG","Flat",110,5,"PETG 110%_5.txt"
8.52923,38.731,0.051912,4.8414,0.043962,0.0017585,0.17585,25.044,38.731,4.8414,0.17585,4.20366666666667,1.94866666666667,8.19154511111111,4.7281678211678,-0.113232178832197,-2.33883130565946,"PETG","Flat",110,5,"PETG 110%_5.txt"
8.54862,38.839,0.052063,4.8548,0.044113,0.0017645,0.17645,25.044,38.839,4.8548,0.17645,4.20366666666667,1.94866666666667,8.19154511111111,4.7413521470227,-0.113447852977298,-2.33681826187067,"PETG","Flat",110,5,"PETG 110%_5.txt"
8.568,38.946,0.052214,4.8682,0.044264,0.0017705,0.17705,25.044,38.946,4.8682,0.17705,4.20366666666667,1.94866666666667,8.19154511111111,4.75441439578635,-0.113785604213646,-2.33732394342152,"PETG","Flat",110,5,"PETG 110%_5.txt"
8.58739,39.053,0.052365,4.8816,0.044415,0.0017766,0.17766,25.044,39.053,4.8816,0.17766,4.20366666666667,1.94866666666667,8.19154511111111,4.76747664455,-0.114123355449996,-2.337826848779,"PETG","Flat",110,5,"PETG 110%_5.txt"
8.60677,39.16,0.052516,4.895,0.044566,0.0017826,0.17826,25.044,39.16,4.895,0.17826,4.20366666666667,1.94866666666667,8.19154511111111,4.78053889331365,-0.114461106686345,-2.3383270007425,"PETG","Flat",110,5,"PETG 110%_5.txt"
8.62616,39.267,0.052667,4.9083,0.044717,0.0017887,0.17887,25.045,39.267,4.9083,0.17887,4.20366666666667,1.94866666666667,8.19154511111111,4.79360114207731,-0.114698857922694,-2.33683470697988,"PETG","Flat",110,5,"PETG 110%_5.txt"
8.64554,39.374,0.052818,4.9217,0.044868,0.0017947,0.17947,25.045,39.374,4.9217,0.17947,4.20366666666667,1.94866666666667,8.19154511111111,4.80666339084096,-0.115036609159044,-2.33733484688307,"PETG","Flat",110,5,"PETG 110%_5.txt"
8.66492,39.481,0.052969,4.9351,0.045019,0.0018007,0.18007,25.045,39.481,4.9351,0.18007,4.20366666666667,1.94866666666667,8.19154511111111,4.81972563960461,-0.115374360395393,-2.33783227078261,"PETG","Flat",110,5,"PETG 110%_5.txt"
8.68431,39.588,0.05312,4.9485,0.04517,0.0018068,0.18068,25.045,39.588,4.9485,0.18068,4.20366666666667,1.94866666666667,8.19154511111111,4.83278788836826,-0.115712111631742,-2.33832700074249,"PETG","Flat",110,5,"PETG 110%_5.txt"
8.70369,39.695,0.053271,4.9619,0.045321,0.0018128,0.18128,25.045,39.695,4.9619,0.18128,4.20366666666667,1.94866666666667,8.19154511111111,4.84585013713191,-0.116049862868092,-2.33881905858828,"PETG","Flat",110,5,"PETG 110%_5.txt"
8.72308,39.802,0.053422,4.9752,0.045472,0.0018189,0.18189,25.045,39.802,4.9752,0.18189,4.20366666666667,1.94866666666667,8.19154511111111,4.85891238589556,-0.116287614104441,-2.33734551584742,"PETG","Flat",110,5,"PETG 110%_5.txt"
8.74246,39.909,0.053573,4.9886,0.045622,0.0018249,0.18249,25.046,39.909,4.9886,0.18249,4.20366666666667,1.94866666666667,8.19154511111111,4.87197463465921,-0.11662536534079,-2.33783757649021,"PETG","Flat",110,5,"PETG 110%_5.txt"
8.76185,40.016,0.053724,5.002,0.045773,0.0018309,0.18309,25.046,40.016,5.002,0.18309,4.20366666666667,1.94866666666667,8.19154511111111,4.88503688342286,-0.116963116577139,-2.33832700074249,"PETG","Flat",110,5,"PETG 110%_5.txt"
8.78123,40.123,0.053875,5.0154,0.045924,0.001837,0.1837,25.046,40.123,5.0154,0.1837,4.20366666666667,1.94866666666667,8.19154511111111,4.89809913218651,-0.117300867813489,-2.33881380973579,"PETG","Flat",110,5,"PETG 110%_5.txt"
8.80062,40.23,0.054026,5.0288,0.046075,0.001843,0.1843,25.046,40.23,5.0288,0.1843,4.20366666666667,1.94866666666667,8.19154511111111,4.91116138095016,-0.117638619049839,-2.33929802437638,"PETG","Flat",110,5,"PETG 110%_5.txt"
8.82,40.337,0.054177,5.0421,0.046226,0.0018491,0.18491,25.046,40.337,5.0421,0.18491,4.20366666666667,1.94866666666667,8.19154511111111,4.92422362971381,-0.117876370286186,-2.33784276960367,"PETG","Flat",110,5,"PETG 110%_5.txt"
8.83939,40.444,0.054328,5.0555,0.046377,0.0018551,0.18551,25.046,40.444,5.0555,0.18551,4.20366666666667,1.94866666666667,8.19154511111111,4.93728587847746,-0.118214121522537,-2.3383270007425,"PETG","Flat",110,5,"PETG 110%_5.txt"
8.85877,40.551,0.054479,5.0689,0.046528,0.0018611,0.18611,25.046,40.551,5.0689,0.18611,4.20366666666667,1.94866666666667,8.19154511111111,4.95034812724111,-0.118551872758886,-2.33880867168194,"PETG","Flat",110,5,"PETG 110%_5.txt"
8.87816,40.658,0.05463,5.0823,0.046679,0.0018672,0.18672,25.047,40.658,5.0823,0.18672,4.20366666666667,1.94866666666667,8.19154511111111,4.96341037600476,-0.118889623995235,-2.33928780267271,"PETG","Flat",110,5,"PETG 110%_5.txt"
8.89754,40.765,0.054781,5.0956,0.04683,0.0018732,0.18732,25.047,40.765,5.0956,0.18732,4.20366666666667,1.94866666666667,8.19154511111111,4.97647262476842,-0.119127375231585,-2.33784785366954,"PETG","Flat",110,5,"PETG 110%_5.txt"
8.91692,40.872,0.054932,5.109,0.046981,0.0018793,0.18793,25.047,40.872,5.109,0.18793,4.20366666666667,1.94866666666667,8.19154511111111,4.98953487353207,-0.119465126467934,-2.33832700074249,"PETG","Flat",110,5,"PETG 110%_5.txt"
8.93631,40.979,0.055083,5.1224,0.047132,0.0018853,0.18853,25.047,40.979,5.1224,0.18853,4.20366666666667,1.94866666666667,8.19154511111111,5.00259712229572,-0.119802877704283,-2.33880364095509,"PETG","Flat",110,5,"PETG 110%_5.txt"
8.95569,41.086,0.055234,5.1358,0.047283,0.0018913,0.18913,25.047,41.086,5.1358,0.18913,4.20366666666667,1.94866666666667,8.19154511111111,5.01565937105937,-0.120140628940632,-2.33927779392952,"PETG","Flat",110,5,"PETG 110%_5.txt"
8.97508,41.193,0.055385,5.1492,0.047434,0.0018974,0.18974,25.047,41.193,5.1492,0.18974,4.20366666666667,1.94866666666667,8.19154511111111,5.02872161982302,-0.120478380176983,-2.33974947908379,"PETG","Flat",110,5,"PETG 110%_5.txt"
8.99446,41.3,0.055536,5.1625,0.047585,0.0019034,0.19034,25.047,41.3,5.1625,0.19034,4.20366666666667,1.94866666666667,8.19154511111111,5.04178386858667,-0.120716131413332,-2.3383270007425,"PETG","Flat",110,5,"PETG 110%_5.txt"
9.01385,41.407,0.055687,5.1759,0.047736,0.0019094,0.19094,25.048,41.407,5.1759,0.19094,4.20366666666667,1.94866666666667,8.19154511111111,5.05484611735032,-0.121053882649681,-2.33879871422711,"PETG","Flat",110,5,"PETG 110%_5.txt"
9.03323,41.514,0.055838,5.1893,0.047887,0.0019155,0.19155,25.048,41.514,5.1893,0.19155,4.20366666666667,1.94866666666667,8.19154511111111,5.06790836611397,-0.12139163388603,-2.33926799156013,"PETG","Flat",110,5,"PETG 110%_5.txt"
9.05262,41.621,0.055986,5.2027,0.048035,0.0019214,0.19214,25.048,41.621,5.2027,0.19214,4.20366666666667,1.94866666666667,8.19154511111111,5.08097061487762,-0.121729385122379,-2.33973485156512,"PETG","Flat",110,5,"PETG 110%_5.txt"
9.072,41.729,0.056131,5.2161,0.04818,0.0019272,0.19272,25.048,41.729,5.2161,0.19272,4.20366666666667,1.94866666666667,8.19154511111111,5.09415494073252,-0.121945059267479,-2.33785892271005,"PETG","Flat",110,5,"PETG 110%_5.txt"
9.09139,41.835,0.056275,5.2294,0.048325,0.001933,0.1933,25.048,41.835,5.2294,0.1933,4.20366666666667,1.94866666666667,8.19154511111111,5.10709511240492,-0.122304887595078,-2.33879388830608,"PETG","Flat",110,5,"PETG 110%_5.txt"
9.11077,41.942,0.05642,5.2428,0.04847,0.0019388,0.19388,25.048,41.942,5.2428,0.19388,4.20366666666667,1.94866666666667,8.19154511111111,5.12015736116857,-0.122642638831427,-2.33925838924672,"PETG","Flat",110,5,"PETG 110%_5.txt"
9.13016,42.049,0.056565,5.2561,0.048615,0.0019446,0.19446,25.049,42.049,5.2561,0.19446,4.20366666666667,1.94866666666667,8.19154511111111,5.13321960993222,-0.122880390067777,-2.33786248487998,"PETG","Flat",110,5,"PETG 110%_5.txt"
9.14954,42.155,0.05671,5.2694,0.04876,0.0019504,0.19504,25.049,42.155,5.2694,0.19504,4.20366666666667,1.94866666666667,8.19154511111111,5.14615978160463,-0.123240218395375,-2.33879034416394,"PETG","Flat",110,5,"PETG 110%_5.txt"
9.16892,42.262,0.056855,5.2828,0.048905,0.0019562,0.19562,25.049,42.262,5.2828,0.19562,4.20366666666667,1.94866666666667,8.19154511111111,5.15922203036828,-0.123577969631724,-2.33925133701303,"PETG","Flat",110,5,"PETG 110%_5.txt"
9.18831,42.369,0.057,5.2961,0.049049,0.001962,0.1962,25.049,42.369,5.2961,0.1962,4.20366666666667,1.94866666666667,8.19154511111111,5.17228427913193,-0.123815720868073,-2.33786599324169,"PETG","Flat",110,5,"PETG 110%_5.txt"
9.20769,42.475,0.057145,5.3094,0.049194,0.0019678,0.19678,25.049,42.475,5.3094,0.19678,4.20366666666667,1.94866666666667,8.19154511111111,5.18522445080433,-0.124175549195671,-2.33878685342358,"PETG","Flat",110,5,"PETG 110%_5.txt"
9.22708,42.582,0.05729,5.3228,0.049339,0.0019736,0.19736,25.049,42.582,5.3228,0.19736,4.20366666666667,1.94866666666667,8.19154511111111,5.19828669956798,-0.124513300432021,-2.33924439077217,"PETG","Flat",110,5,"PETG 110%_5.txt"
9.24646,42.689,0.057435,5.3361,0.049484,0.0019794,0.19794,25.049,42.689,5.3361,0.19794,4.20366666666667,1.94866666666667,8.19154511111111,5.21134894833163,-0.124751051668371,-2.33786944900528,"PETG","Flat",110,5,"PETG 110%_5.txt"
9.26585,42.795,0.05758,5.3494,0.049629,0.0019852,0.19852,25.05,42.795,5.3494,0.19852,4.20366666666667,1.94866666666667,8.19154511111111,5.22428912000403,-0.125110879995969,-2.33878341488707,"PETG","Flat",110,5,"PETG 110%_5.txt"
9.28523,42.902,0.057724,5.3628,0.049774,0.001991,0.1991,25.05,42.902,5.3628,0.1991,4.20366666666667,1.94866666666667,8.19154511111111,5.23735136876768,-0.125448631232318,-2.33923754815241,"PETG","Flat",110,5,"PETG 110%_5.txt"
9.30462,43.009,0.057869,5.3761,0.049919,0.0019968,0.19968,25.05,43.009,5.3761,0.19968,4.20366666666667,1.94866666666667,8.19154511111111,5.25041361753133,-0.125686382468667,-2.33787285334475,"PETG","Flat",110,5,"PETG 110%_5.txt"
9.324,43.115,0.058014,5.3894,0.050064,0.0020025,0.20025,25.05,43.115,5.3894,0.20025,4.20366666666667,1.94866666666667,8.19154511111111,5.26335378920373,-0.126046210796265,-2.33878002739202,"PETG","Flat",110,5,"PETG 110%_5.txt"
9.34339,43.222,0.058159,5.4028,0.050209,0.0020083,0.20083,25.05,43.222,5.4028,0.20083,4.20366666666667,1.94866666666667,8.19154511111111,5.27641603796739,-0.126383962032615,-2.33923080685228,"PETG","Flat",110,5,"PETG 110%_5.txt"
9.36277,43.329,0.058304,5.4161,0.050354,0.0020141,0.20141,25.05,43.329,5.4161,0.20141,4.20366666666667,1.94866666666667,8.19154511111111,5.28947828673104,-0.126621713268964,-2.33787620739949,"PETG","Flat",110,5,"PETG 110%_5.txt"
9.38216,43.435,0.058449,5.4294,0.050498,0.0020199,0.20199,25.05,43.435,5.4294,0.20199,4.20366666666667,1.94866666666667,8.19154511111111,5.30241845840344,-0.126981541596563,-2.33877668981035,"PETG","Flat",110,5,"PETG 110%_5.txt"
9.40154,43.542,0.058594,5.4428,0.050643,0.0020257,0.20257,25.051,43.542,5.4428,0.20257,4.20366666666667,1.94866666666667,8.19154511111111,5.31548070716709,-0.127319292832912,-2.3392241646379,"PETG","Flat",110,5,"PETG 110%_5.txt"
9.42092,43.649,0.058739,5.4561,0.050788,0.0020315,0.20315,25.051,43.649,5.4561,0.20315,4.20366666666667,1.94866666666667,8.19154511111111,5.32854295593074,-0.127557044069261,-2.33787951227546,"PETG","Flat",110,5,"PETG 110%_5.txt"
9.44031,43.755,0.058884,5.4694,0.050933,0.0020373,0.20373,25.051,43.755,5.4694,0.20373,4.20366666666667,1.94866666666667,8.19154511111111,5.34148312760314,-0.12791687239686,-2.33877340104691,"PETG","Flat",110,5,"PETG 110%_5.txt"
9.45969,43.862,0.059029,5.4828,0.051078,0.0020431,0.20431,25.051,43.862,5.4828,0.20431,4.20366666666667,1.94866666666667,8.19154511111111,5.35454537636679,-0.128254623633209,-2.33921761934065,"PETG","Flat",110,5,"PETG 110%_5.txt"
9.47908,43.969,0.059173,5.4961,0.051223,0.0020489,0.20489,25.051,43.969,5.4961,0.20489,4.20366666666667,1.94866666666667,8.19154511111111,5.36760762513044,-0.128492374869558,-2.33788276904638,"PETG","Flat",110,5,"PETG 110%_5.txt"
9.49846,44.075,0.059318,5.5094,0.051368,0.0020547,0.20547,25.051,44.075,5.5094,0.20547,4.20366666666667,1.94866666666667,8.19154511111111,5.38054779680284,-0.128852203197157,-2.33877016003843,"PETG","Flat",110,5,"PETG 110%_5.txt"
9.51785,44.182,0.059463,5.5228,0.051513,0.0020605,0.20605,25.051,44.182,5.5228,0.20605,4.20366666666667,1.94866666666667,8.19154511111111,5.39361004556649,-0.129189954433506,-2.33921116885467,"PETG","Flat",110,5,"PETG 110%_5.txt"
9.53723,44.289,0.059608,5.5361,0.051658,0.0020663,0.20663,25.052,44.289,5.5361,0.20663,4.20366666666667,1.94866666666667,8.19154511111111,5.40667229433014,-0.129427705669856,-2.337885978755,"PETG","Flat",110,5,"PETG 110%_5.txt"
9.55662,44.395,0.059753,5.5494,0.051802,0.0020721,0.20721,25.052,44.395,5.5494,0.20721,4.20366666666667,1.94866666666667,8.19154511111111,5.41961246600255,-0.129787533997454,-2.33876696575222,"PETG","Flat",110,5,"PETG 110%_5.txt"
9.576,44.502,0.059898,5.5628,0.051947,0.0020779,0.20779,25.052,44.502,5.5628,0.20779,4.20366666666667,1.94866666666667,8.19154511111111,5.4326747147662,-0.130125285233803,-2.33920481113474,"PETG","Flat",110,5,"PETG 110%_5.txt"
9.59539,44.609,0.060043,5.5761,0.052092,0.0020837,0.20837,25.052,44.609,5.5761,0.20837,4.20366666666667,1.94866666666667,8.19154511111111,5.44573696352985,-0.130363036470152,-2.33788914241409,"PETG","Flat",110,5,"PETG 110%_5.txt"
9.61477,44.715,0.060188,5.5894,0.052237,0.0020895,0.20895,25.052,44.715,5.5894,0.20895,4.20366666666667,1.94866666666667,8.19154511111111,5.45867713520225,-0.13072286479775,-2.33876381718521,"PETG","Flat",110,5,"PETG 110%_5.txt"
9.63416,44.822,0.060333,5.6028,0.052382,0.0020953,0.20953,25.052,44.822,5.6028,0.20953,4.20366666666667,1.94866666666667,8.19154511111111,5.4717393839659,-0.1310606160341,-2.33919854419397,"PETG","Flat",110,5,"PETG 110%_5.txt"
9.65354,44.929,0.060478,5.6161,0.052527,0.0021011,0.21011,25.052,44.929,5.6161,0.21011,4.20366666666667,1.94866666666667,8.19154511111111,5.48480163272955,-0.13129836727045,-2.33789226100763,"PETG","Flat",110,5,"PETG 110%_5.txt"
9.67292,45.035,0.060622,5.6294,0.052672,0.0021069,0.21069,25.053,45.035,5.6294,0.21069,4.20366666666667,1.94866666666667,8.19154511111111,5.49774180440195,-0.131658195598049,-2.33876071336286,"PETG","Flat",110,5,"PETG 110%_5.txt"
9.69231,45.142,0.060767,5.6428,0.052817,0.0021127,0.21127,25.053,45.142,5.6428,0.21127,4.20366666666667,1.94866666666667,8.19154511111111,5.5108040531656,-0.131995946834397,-2.33919236610187,"PETG","Flat",110,5,"PETG 110%_5.txt"
9.71169,45.249,0.060912,5.6561,0.052962,0.0021185,0.21185,25.053,45.249,5.6561,0.21185,4.20366666666667,1.94866666666667,8.19154511111111,5.52386630192925,-0.132233698070746,-2.33789533549171,"PETG","Flat",110,5,"PETG 110%_5.txt"
9.73108,45.355,0.061057,5.6694,0.053107,0.0021243,0.21243,25.053,45.355,5.6694,0.21243,4.20366666666667,1.94866666666667,8.19154511111111,5.53680647360166,-0.132593526398345,-2.33875765333801,"PETG","Flat",110,5,"PETG 110%_5.txt"
9.75046,45.462,0.061202,5.6828,0.053251,0.0021301,0.21301,25.053,45.462,5.6828,0.21301,4.20366666666667,1.94866666666667,8.19154511111111,5.54986872236531,-0.132931277634694,-2.3391862749823,"PETG","Flat",110,5,"PETG 110%_5.txt"
9.76985,45.569,0.061347,5.6961,0.053396,0.0021359,0.21359,25.053,45.569,5.6961,0.21359,4.20366666666667,1.94866666666667,8.19154511111111,5.56293097112896,-0.133169028871043,-2.33789836679558,"PETG","Flat",110,5,"PETG 110%_5.txt"
9.78923,45.675,0.061492,5.7094,0.053541,0.0021417,0.21417,25.053,45.675,5.7094,0.21417,4.20366666666667,1.94866666666667,8.19154511111111,5.57587114280136,-0.133528857198642,-2.33875463619018,"PETG","Flat",110,5,"PETG 110%_5.txt"
9.80862,45.782,0.061637,5.7228,0.053686,0.0021474,0.21474,25.054,45.782,5.7228,0.21474,4.20366666666667,1.94866666666667,8.19154511111111,5.58893339156501,-0.133866608434992,-2.33918026901152,"PETG","Flat",110,5,"PETG 110%_5.txt"
9.828,45.889,0.061782,5.7361,0.053831,0.0021532,0.21532,25.054,45.889,5.7361,0.21532,4.20366666666667,1.94866666666667,8.19154511111111,5.60199564032866,-0.13410435967134,-2.33790135582261,"PETG","Flat",110,5,"PETG 110%_5.txt"
9.84739,45.995,0.061926,5.7494,0.053976,0.002159,0.2159,25.054,45.995,5.7494,0.2159,4.20366666666667,1.94866666666667,8.19154511111111,5.61493581200106,-0.134464187998939,-2.33875166102443,"PETG","Flat",110,5,"PETG 110%_5.txt"
9.86677,46.102,0.062071,5.7628,0.054121,0.0021648,0.21648,25.054,46.102,5.7628,0.21648,4.20366666666667,1.94866666666667,8.19154511111111,5.62799806076471,-0.134801939235289,-2.33917434641648,"PETG","Flat",110,5,"PETG 110%_5.txt"
9.88616,46.209,0.062216,5.7761,0.054266,0.0021706,0.21706,25.054,46.209,5.7761,0.21706,4.20366666666667,1.94866666666667,8.19154511111111,5.64106030952836,-0.135039690471636,-2.33790430345105,"PETG","Flat",110,5,"PETG 110%_5.txt"
9.90554,46.315,0.062361,5.7894,0.054411,0.0021764,0.21764,25.054,46.315,5.7894,0.21764,4.20366666666667,1.94866666666667,8.19154511111111,5.65400048120076,-0.135399518799236,-2.3387487269706,"PETG","Flat",110,5,"PETG 110%_5.txt"
9.92492,46.422,0.062506,5.8028,0.054556,0.0021822,0.21822,25.054,46.422,5.8028,0.21822,4.20366666666667,1.94866666666667,8.19154511111111,5.66706272996441,-0.135737270035586,-2.33916850547297,"PETG","Flat",110,5,"PETG 110%_5.txt"
9.94431,46.529,0.062651,5.8161,0.0547,0.002188,0.2188,25.055,46.529,5.8161,0.2188,4.20366666666667,1.94866666666667,8.19154511111111,5.68012497872807,-0.135975021271934,-2.33790721053513,"PETG","Flat",110,5,"PETG 110%_5.txt"
9.96369,46.636,0.062796,5.8294,0.054845,0.0021938,0.21938,25.055,46.636,5.8294,0.21938,4.20366666666667,1.94866666666667,8.19154511111111,5.69318722749172,-0.136212772508283,-2.33665167098299,"PETG","Flat",110,5,"PETG 110%_5.txt"
9.98308,46.742,0.062941,5.8428,0.05499,0.0021996,0.21996,25.055,46.742,5.8428,0.21996,4.20366666666667,1.94866666666667,8.19154511111111,5.70612739916412,-0.136672600835883,-2.33916274450406,"PETG","Flat",110,5,"PETG 110%_5.txt"
10.0025,46.849,0.063086,5.8561,0.055135,0.0022054,0.22054,25.055,46.849,5.8561,0.22054,4.20366666666667,1.94866666666667,8.19154511111111,5.71918964792777,-0.136910352072231,-2.33791007790562,"PETG","Flat",110,5,"PETG 110%_5.txt"
10.0218,46.956,0.063231,5.8694,0.05528,0.0022112,0.22112,25.055,46.956,5.8694,0.22112,4.20366666666667,1.94866666666667,8.19154511111111,5.73225189669142,-0.13714810330858,-2.33666308836645,"PETG","Flat",110,5,"PETG 110%_5.txt"
10.0412,47.062,0.063375,5.8828,0.055425,0.002217,0.2217,25.055,47.062,5.8828,0.2217,4.20366666666667,1.94866666666667,8.19154511111111,5.74519206836382,-0.137607931636179,-2.33915706187834,"PETG","Flat",110,5,"PETG 110%_5.txt"
10.0606,47.169,0.06352,5.8961,0.05557,0.0022228,0.22228,25.055,47.169,5.8961,0.22228,4.20366666666667,1.94866666666667,8.19154511111111,5.75825431712747,-0.137845682872529,-2.3379129063708,"PETG","Flat",110,5,"PETG 110%_5.txt"
10.08,47.276,0.063665,5.9094,0.055715,0.0022286,0.22286,25.056,47.276,5.9094,0.22286,4.20366666666667,1.94866666666667,8.19154511111111,5.77131656589112,-0.138083434108877,-2.33667435118416,"PETG","Flat",110,5,"PETG 110%_5.txt"
10.0994,47.382,0.06381,5.9228,0.05586,0.0022344,0.22344,25.056,47.382,5.9228,0.22344,4.20366666666667,1.94866666666667,8.19154511111111,5.78425673756352,-0.138543262436476,-2.33915145600857,"PETG","Flat",110,5,"PETG 110%_5.txt"
10.1188,47.489,0.063955,5.9361,0.056005,0.0022402,0.22402,25.056,47.489,5.9361,0.22402,4.20366666666667,1.94866666666667,8.19154511111111,5.79731898632717,-0.138781013672825,-2.33791569671713,"PETG","Flat",110,5,"PETG 110%_5.txt"
10.1382,47.596,0.0641,5.9494,0.056149,0.002246,0.2246,25.056,47.596,5.9494,0.2246,4.20366666666667,1.94866666666667,8.19154511111111,5.81038123509082,-0.139018764909175,-2.33668546255379,"PETG","Flat",110,5,"PETG 110%_5.txt"
10.1575,47.702,0.064245,5.9628,0.056294,0.0022518,0.22518,25.056,47.702,5.9628,0.22518,4.20366666666667,1.94866666666667,8.19154511111111,5.82332140676323,-0.139478593236773,-2.33914592535005,"PETG","Flat",110,5,"PETG 110%_5.txt"
10.1769,47.809,0.06439,5.9761,0.056439,0.0022576,0.22576,25.056,47.809,5.9761,0.22576,4.20366666666667,1.94866666666667,8.19154511111111,5.83638365552688,-0.139716344473122,-2.33791844971004,"PETG","Flat",110,5,"PETG 110%_5.txt"
10.1963,47.916,0.064535,5.9894,0.056584,0.0022634,0.22634,25.056,47.916,5.9894,0.22634,4.20366666666667,1.94866666666667,8.19154511111111,5.84944590429053,-0.139954095709472,-2.3366964255096,"PETG","Flat",110,5,"PETG 110%_5.txt"
10.2157,48.022,0.06468,6.0028,0.056729,0.0022692,0.22692,25.057,48.022,6.0028,0.22692,4.20366666666667,1.94866666666667,8.19154511111111,5.86238607596293,-0.14041392403707,-2.33914046839924,"PETG","Flat",110,5,"PETG 110%_5.txt"
10.2351,48.129,0.064824,6.0161,0.056874,0.002275,0.2275,25.057,48.129,6.0161,0.2275,4.20366666666667,1.94866666666667,8.19154511111111,5.87544832472658,-0.140651675273419,-2.33792116609464,"PETG","Flat",110,5,"PETG 110%_5.txt"
10.2545,48.236,0.064969,6.0294,0.057019,0.0022808,0.22808,25.057,48.236,6.0294,0.22808,4.20366666666667,1.94866666666667,8.19154511111111,5.88851057349023,-0.140889426509768,-2.33670724300541,"PETG","Flat",110,5,"PETG 110%_5.txt"
10.2738,48.342,0.065114,6.0428,0.057164,0.0022865,0.22865,25.057,48.342,6.0428,0.22865,4.20366666666667,1.94866666666667,8.19154511111111,5.90145074516263,-0.141349254837367,-2.33913508369245,"PETG","Flat",110,5,"PETG 110%_5.txt"
10.2932,48.449,0.065259,6.0561,0.057309,0.0022923,0.22923,25.057,48.449,6.0561,0.22923,4.20366666666667,1.94866666666667,8.19154511111111,5.91451299392628,-0.141587006073716,-2.33792384659626,"PETG","Flat",110,5,"PETG 110%_5.txt"
10.3126,48.556,0.065404,6.0694,0.057453,0.0022981,0.22981,25.057,48.556,6.0694,0.22981,4.20366666666667,1.94866666666667,8.19154511111111,5.92757524268993,-0.141824757310066,-2.33671791791719,"PETG","Flat",110,5,"PETG 110%_5.txt"
10.332,48.662,0.065549,6.0828,0.057598,0.0023039,0.23039,25.058,48.662,6.0828,0.23039,4.20366666666667,1.94866666666667,8.19154511111111,5.94051541436234,-0.142284585637664,-2.33912976980443,"PETG","Flat",110,5,"PETG 110%_5.txt"
10.3514,48.769,0.065694,6.0961,0.057743,0.0023097,0.23097,25.058,48.769,6.0961,0.23097,4.20366666666667,1.94866666666667,8.19154511111111,5.95357766312599,-0.142522336874014,-2.33792649192129,"PETG","Flat",110,5,"PETG 110%_5.txt"
10.3708,48.876,0.065839,6.1094,0.057888,0.0023155,0.23155,25.058,48.876,6.1094,0.23155,4.20366666666667,1.94866666666667,8.19154511111111,5.96663991188964,-0.142760088110363,-2.33672845304551,"PETG","Flat",110,5,"PETG 110%_5.txt"
10.3902,48.982,0.065984,6.1228,0.058033,0.0023213,0.23213,25.058,48.982,6.1228,0.23213,4.20366666666667,1.94866666666667,8.19154511111111,5.97958008356204,-0.143219916437961,-2.33912452534725,"PETG","Flat",110,5,"PETG 110%_5.txt"
10.4095,49.089,0.066128,6.1361,0.058178,0.0023271,0.23271,25.058,49.089,6.1361,0.23271,4.20366666666667,1.94866666666667,8.19154511111111,5.99264233232569,-0.14345766767431,-2.33792910275762,"PETG","Flat",110,5,"PETG 110%_5.txt"
10.4289,49.196,0.066273,6.1494,0.058323,0.0023329,0.23329,25.058,49.196,6.1494,0.23329,4.20366666666667,1.94866666666667,8.19154511111111,6.00570458108934,-0.14369541891066,-2.33673885111816,"PETG","Flat",110,5,"PETG 110%_5.txt"
10.4483,49.302,0.066418,6.1628,0.058468,0.0023387,0.23387,25.058,49.302,6.1628,0.23387,4.20366666666667,1.94866666666667,8.19154511111111,6.01864475276174,-0.144155247238258,-2.33911934896894,"PETG","Flat",110,5,"PETG 110%_5.txt"
10.4677,49.409,0.066563,6.1761,0.058613,0.0023445,0.23445,25.059,49.409,6.1761,0.23445,4.20366666666667,1.94866666666667,8.19154511111111,6.03170700152539,-0.144392998474608,-2.33793167977539,"PETG","Flat",110,5,"PETG 110%_5.txt"
10.4871,49.356,0.066708,6.1695,0.058758,0.0023503,0.23503,25.059,49.356,6.1695,0.23503,4.20366666666667,1.94866666666667,8.19154511111111,6.02523691568919,-0.144263084310808,-2.33832700074249,"PETG","Flat",110,5,"PETG 110%_5.txt"
10.5065,49.248,0.066853,6.156,0.058902,0.0023561,0.23561,25.059,49.248,6.156,0.23561,4.20366666666667,1.94866666666667,8.19154511111111,6.01205258983429,-0.143947410165707,-2.33832700074249,"PETG","Flat",110,5,"PETG 110%_5.txt"
10.5258,49.14,0.066998,6.1425,0.059047,0.0023619,0.23619,25.059,49.14,6.1425,0.23619,4.20366666666667,1.94866666666667,8.19154511111111,5.99886826397939,-0.143631736020608,-2.3383270007425,"PETG","Flat",110,5,"PETG 110%_5.txt"
10.5452,49.204,0.067143,6.1505,0.059192,0.0023677,0.23677,25.059,49.204,6.1505,0.23677,4.20366666666667,1.94866666666667,8.19154511111111,6.00668119781933,-0.143818802180667,-2.3383270007425,"PETG","Flat",110,5,"PETG 110%_5.txt"
10.5646,49.305,0.067288,6.1631,0.059337,0.0023735,0.23735,25.059,49.305,6.1631,0.23735,4.20366666666667,1.94866666666667,8.19154511111111,6.01901098403549,-0.144089015964511,-2.33793084591376,"PETG","Flat",110,5,"PETG 110%_5.txt"
10.584,49.406,0.067433,6.1758,0.059482,0.0023793,0.23793,25.059,49.406,6.1758,0.23793,4.20366666666667,1.94866666666667,8.19154511111111,6.03134077025165,-0.144459229748354,-2.33911768108349,"PETG","Flat",110,5,"PETG 110%_5.txt"
10.6034,49.507,0.067577,6.1884,0.059627,0.0023851,0.23851,25.06,49.507,6.1884,0.23851,4.20366666666667,1.94866666666667,8.19154511111111,6.0436705564678,-0.144729443532198,-2.33872153597373,"PETG","Flat",110,5,"PETG 110%_5.txt"
10.6228,49.609,0.067722,6.2011,0.059772,0.0023909,0.23909,25.06,49.609,6.2011,0.23909,4.20366666666667,1.94866666666667,8.19154511111111,6.05612241977521,-0.144977580224793,-2.33793327352877,"PETG","Flat",110,5,"PETG 110%_5.txt"
10.6422,49.71,0.067867,6.2137,0.059917,0.0023967,0.23967,25.06,49.71,6.2137,0.23967,4.20366666666667,1.94866666666667,8.19154511111111,6.06845220599136,-0.145247794008637,-2.3375411430973,"PETG","Flat",110,5,"PETG 110%_5.txt"
10.6615,49.811,0.068012,6.2264,0.060062,0.0024025,0.24025,25.06,49.811,6.2264,0.24025,4.20366666666667,1.94866666666667,8.19154511111111,6.08078199220752,-0.14561800779248,-2.33871912810742,"PETG","Flat",110,5,"PETG 110%_5.txt"
10.6809,49.912,0.068157,6.239,0.060207,0.0024083,0.24083,25.06,49.912,6.239,0.24083,4.20366666666667,1.94866666666667,8.19154511111111,6.09311177842368,-0.145888221576324,-2.33832700074249,"PETG","Flat",110,5,"PETG 110%_5.txt"
10.7003,50.013,0.068302,6.2516,0.060351,0.0024141,0.24141,25.06,50.013,6.2516,0.24141,4.20366666666667,1.94866666666667,8.19154511111111,6.10544156463983,-0.146158435360168,-2.33793645403046,"PETG","Flat",110,5,"PETG 110%_5.txt"
10.7197,50.114,0.068447,6.2643,0.060496,0.0024199,0.24199,25.06,50.114,6.2643,0.24199,4.20366666666667,1.94866666666667,8.19154511111111,6.11777135085599,-0.146528649144012,-2.33910651060793,"PETG","Flat",110,5,"PETG 110%_5.txt"
10.7391,50.215,0.068592,6.2769,0.060641,0.0024256,0.24256,25.061,50.215,6.2769,0.24256,4.20366666666667,1.94866666666667,8.19154511111111,6.13010113707215,-0.146798862927855,-2.33871597329661,"PETG","Flat",110,5,"PETG 110%_5.txt"
10.7585,50.317,0.068737,6.2896,0.060786,0.0024314,0.24314,25.061,50.317,6.2896,0.24314,4.20366666666667,1.94866666666667,8.19154511111111,6.14255300037955,-0.14704699962045,-2.3379388136042,"PETG","Flat",110,5,"PETG 110%_5.txt"
10.7778,50.418,0.068882,6.3022,0.060931,0.0024372,0.24372,25.061,50.418,6.3022,0.24372,4.20366666666667,1.94866666666667,8.19154511111111,6.15488278659571,-0.147317213404293,-2.33755217867242,"PETG","Flat",110,5,"PETG 110%_5.txt"
10.7972,50.519,0.069026,6.3149,0.061076,0.002443,0.2443,25.061,50.519,6.3149,0.2443,4.20366666666667,1.94866666666667,8.19154511111111,6.16721257281186,-0.147687427188138,-2.33871363264878,"PETG","Flat",110,5,"PETG 110%_5.txt"
10.8166,50.623,0.069171,6.3278,0.061221,0.0024488,0.24488,25.061,50.623,6.3278,0.24488,4.20366666666667,1.94866666666667,8.19154511111111,6.17990859030177,-0.147891409698234,-2.33716946961399,"PETG","Flat",110,5,"PETG 110%_5.txt"
10.836,50.748,0.069316,6.3435,0.061366,0.0024546,0.24546,25.061,50.748,6.3435,0.24546,4.20366666666667,1.94866666666667,8.19154511111111,6.1951682267079,-0.1483317732921,-2.3383270007425,"PETG","Flat",110,5,"PETG 110%_5.txt"
10.8554,50.873,0.069461,6.3592,0.061511,0.0024604,0.24604,25.061,50.873,6.3592,0.24604,4.20366666666667,1.94866666666667,8.19154511111111,6.21042786311403,-0.148772136885967,-2.33947881629712,"PETG","Flat",110,5,"PETG 110%_5.txt"
10.8748,50.998,0.069606,6.3748,0.061655,0.0024662,0.24662,25.062,50.998,6.3748,0.24662,4.20366666666667,1.94866666666667,8.19154511111111,6.22568749952017,-0.149112500479832,-2.33909299867968,"PETG","Flat",110,5,"PETG 110%_5.txt"
10.8942,51.124,0.069751,6.3905,0.0618,0.002472,0.2472,25.062,51.124,6.3905,0.2472,4.20366666666667,1.94866666666667,8.19154511111111,6.24106921301755,-0.149430786982449,-2.33832700074249,"PETG","Flat",110,5,"PETG 110%_5.txt"
10.9135,51.249,0.069896,6.4061,0.061945,0.0024778,0.24778,25.062,51.249,6.4061,0.24778,4.20366666666667,1.94866666666667,8.19154511111111,6.25632884942369,-0.149771150576315,-2.33794587309463,"PETG","Flat",110,5,"PETG 110%_5.txt"
10.9329,51.374,0.070041,6.4218,0.06209,0.0024836,0.24836,25.062,51.374,6.4218,0.24836,4.20366666666667,1.94866666666667,8.19154511111111,6.27158848582982,-0.150211514170181,-2.33908739247844,"PETG","Flat",110,5,"PETG 110%_5.txt"
10.9523,51.5,0.070186,6.4374,0.062235,0.0024894,0.24894,25.062,51.5,6.4374,0.24894,4.20366666666667,1.94866666666667,8.19154511111111,6.2869701993272,-0.150429800672798,-2.3368099026439,"PETG","Flat",110,5,"PETG 110%_5.txt"
10.9717,51.625,0.07033,6.4531,0.06238,0.0024952,0.24952,25.062,51.625,6.4531,0.24952,4.20366666666667,1.94866666666667,8.19154511111111,6.30222983573334,-0.150870164266664,-2.3379486489697,"PETG","Flat",110,5,"PETG 110%_5.txt"
10.9911,51.75,0.070475,6.4688,0.062525,0.002501,0.2501,25.062,51.75,6.4688,0.2501,4.20366666666667,1.94866666666667,8.19154511111111,6.31748947213947,-0.15131052786053,-2.33908186774255,"PETG","Flat",110,5,"PETG 110%_5.txt"
11.0105,51.875,0.07062,6.4844,0.06267,0.0025068,0.25068,25.063,51.875,6.4844,0.25068,4.20366666666667,1.94866666666667,8.19154511111111,6.3327491085456,-0.151650891454396,-2.33870352622287,"PETG","Flat",110,5,"PETG 110%_5.txt"
11.0298,52.001,0.070765,6.5001,0.062815,0.0025126,0.25126,25.063,52.001,6.5001,0.25126,4.20366666666667,1.94866666666667,8.19154511111111,6.34813082204299,-0.151969177957013,-2.33795138470197,"PETG","Flat",110,5,"PETG 110%_5.txt"
11.0492,52.126,0.07091,6.5157,0.06296,0.0025184,0.25184,25.063,52.126,6.5157,0.25184,4.20366666666667,1.94866666666667,8.19154511111111,6.36339045844912,-0.15230954155088,-2.33757756727411,"PETG","Flat",110,5,"PETG 110%_5.txt"
11.0686,52.251,0.071055,6.5314,0.063104,0.0025242,0.25242,25.063,52.251,6.5314,0.25242,4.20366666666667,1.94866666666667,8.19154511111111,6.37865009485525,-0.152749905144745,-2.33870081674289,"PETG","Flat",110,5,"PETG 110%_5.txt"
11.088,52.376,0.0712,6.547,0.063249,0.00253,0.253,25.063,52.376,6.547,0.253,4.20366666666667,1.94866666666667,8.19154511111111,6.39390973126139,-0.153090268738611,-2.33832700074249,"PETG","Flat",110,5,"PETG 110%_5.txt"
11.1074,52.502,0.071345,6.5627,0.063394,0.0025358,0.25358,25.063,52.502,6.5627,0.25358,4.20366666666667,1.94866666666667,8.19154511111111,6.40929144475877,-0.153408555241228,-2.33758293448166,"PETG","Flat",110,5,"PETG 110%_5.txt"
11.1268,52.627,0.07149,6.5784,0.063539,0.0025416,0.25416,25.063,52.627,6.5784,0.25416,4.20366666666667,1.94866666666667,8.19154511111111,6.42455108116491,-0.153848918835094,-2.33869814597918,"PETG","Flat",110,5,"PETG 110%_5.txt"
11.1462,52.752,0.071635,6.594,0.063684,0.0025474,0.25474,25.064,52.752,6.594,0.25474,4.20366666666667,1.94866666666667,8.19154511111111,6.43981071757104,-0.15418928242896,-2.33832700074249,"PETG","Flat",110,5,"PETG 110%_5.txt"
11.1655,52.877,0.071779,6.6097,0.063829,0.0025532,0.25532,25.064,52.877,6.6097,0.25532,4.20366666666667,1.94866666666667,8.19154511111111,6.45507035397717,-0.154629646022826,-2.33943516381721,"PETG","Flat",110,5,"PETG 110%_5.txt"
11.1849,53.003,0.071924,6.6253,0.063974,0.002559,0.2559,25.064,53.003,6.6253,0.2559,4.20366666666667,1.94866666666667,8.19154511111111,6.47045206747456,-0.154847932525443,-2.33722144696003,"PETG","Flat",110,5,"PETG 110%_5.txt"
11.2043,53.128,0.072069,6.641,0.064119,0.0025647,0.25647,25.064,53.128,6.641,0.25647,4.20366666666667,1.94866666666667,8.19154511111111,6.48571170388069,-0.155288296119309,-2.3383270007425,"PETG","Flat",110,5,"PETG 110%_5.txt"
11.2237,53.253,0.072214,6.6567,0.064264,0.0025705,0.25705,25.064,53.253,6.6567,0.25705,4.20366666666667,1.94866666666667,8.19154511111111,6.50097134028683,-0.155728659713175,-2.33942733957028,"PETG","Flat",110,5,"PETG 110%_5.txt"
11.2431,53.378,0.072359,6.6723,0.064409,0.0025763,0.25763,25.064,53.378,6.6723,0.25763,4.20366666666667,1.94866666666667,8.19154511111111,6.51623097669296,-0.156069023307041,-2.33905884488169,"PETG","Flat",110,5,"PETG 110%_5.txt"
11.2625,53.504,0.072504,6.688,0.064553,0.0025821,0.25821,25.064,53.504,6.688,0.25821,4.20366666666667,1.94866666666667,8.19154511111111,6.53161269019034,-0.156387309809658,-2.33832700074249,"PETG","Flat",110,5,"PETG 110%_5.txt"
