Repository: VipulKohinkar/3D-Printing-Parameter-Optimisation

# 3D Printing Parameter Optimisation: Impact of K-Value on Carbon-Reinforced PETG

## MSc Mechanical Engineering with Management

**Author:** Vipul Kohinkar  
**Project:** MEE7012-SUM  
**Date:** 27 August 2026

---

## Project Overview

This project investigates the influence of flow-rate multiplier (K-value) and build orientation on the tensile behaviour of PETG and carbon-fibre-reinforced PETG (CF-PETG) manufactured using fused deposition modelling (FDM).

The study compares an unreinforced thermoplastic, PETG, with a carbon-fibre-reinforced PETG composite to investigate whether the two materials respond differently to changes in material flow and build orientation.

---

File: 3_Experimental_data/Modulus/Recalculated Stress Strain/Recalculated_Stress_Strain_All_Data.csv (part 157 of 212)
"Time (s)","Load (N)","Machine Extension (mm)","Stress (MPa)","Extension from Preload (mm)","Strain","Percentage Strain","Gauge Length (mm)","Load_N","NEXYGEN_Stress_MPa","Percentage_Strain","Measured_Width_mm","Measured_Thickness_mm","Measured_Area_mm2","Recalculated_Stress_MPa","Stress_Difference_MPa","Stress_Difference_Percent","Material","Orientation","K","Sample","File"
14.6742,71.379,0.098006,8.9224,0.090055,0.0036022,0.36022,25.09,71.379,8.9224,0.36022,4.20366666666667,1.94866666666667,8.19154511111111,8.7137406962675,-0.208659303732498,-2.33860064256812,"PETG","Flat",110,5,"PETG 110%_5.txt"
14.6935,71.485,0.098151,8.9357,0.0902,0.003608,0.3608,25.09,71.485,8.9357,0.3608,4.20366666666667,1.94866666666667,8.19154511111111,8.7266808679399,-0.209019132060098,-2.33914670434434,"PETG","Flat",110,5,"PETG 110%_5.txt"
14.7129,71.591,0.098296,8.9489,0.090345,0.0036138,0.36138,25.09,71.591,8.9489,0.36138,4.20366666666667,1.94866666666667,8.19154511111111,8.7396210396123,-0.209278960387696,-2.33859983224414,"PETG","Flat",110,5,"PETG 110%_5.txt"
14.7323,71.697,0.098441,8.9622,0.09049,0.0036196,0.36196,25.09,71.697,8.9622,0.36196,4.20366666666667,1.94866666666667,8.19154511111111,8.75256121128471,-0.209638788715292,-2.33914428059285,"PETG","Flat",110,5,"PETG 110%_5.txt"
14.7517,71.803,0.098585,8.9754,0.090635,0.0036254,0.36254,25.091,71.803,8.9754,0.36254,4.20366666666667,1.94866666666667,8.19154511111111,8.76550138295711,-0.209898617042892,-2.33859902670513,"PETG","Flat",110,5,"PETG 110%_5.txt"
14.7711,71.91,0.09873,8.9887,0.09078,0.0036312,0.36312,25.091,71.91,8.9887,0.36312,4.20366666666667,1.94866666666667,8.19154511111111,8.77856363172076,-0.21013636827924,-2.33778375381579,"PETG","Flat",110,5,"PETG 110%_5.txt"
14.7905,72.016,0.098875,9.0019,0.090925,0.003637,0.3637,25.091,72.016,9.0019,0.3637,4.20366666666667,1.94866666666667,8.19154511111111,8.79150380339316,-0.210396196606837,-2.33724210007706,"PETG","Flat",110,5,"PETG 110%_5.txt"
14.8098,72.122,0.09902,9.0152,0.09107,0.0036428,0.36428,25.091,72.122,9.0152,0.36428,4.20366666666667,1.94866666666667,8.19154511111111,8.80444397506556,-0.210756024934438,-2.33778535067928,"PETG","Flat",110,5,"PETG 110%_5.txt"
14.8292,72.228,0.099165,9.0285,0.091214,0.0036486,0.36486,25.091,72.228,9.0285,0.36486,4.20366666666667,1.94866666666667,8.19154511111111,8.81738414673796,-0.211115853262037,-2.3383270007425,"PETG","Flat",110,5,"PETG 110%_5.txt"
14.8486,72.335,0.09931,9.0418,0.091359,0.0036544,0.36544,25.091,72.335,9.0418,0.36544,4.20366666666667,1.94866666666667,8.19154511111111,8.83044639550161,-0.211353604498386,-2.33751691586173,"PETG","Flat",110,5,"PETG 110%_5.txt"
14.868,72.441,0.099455,9.0551,0.091504,0.0036602,0.36602,25.091,72.441,9.0551,0.36602,4.20366666666667,1.94866666666667,8.19154511111111,8.84338656717402,-0.211713432825983,-2.33805736906255,"PETG","Flat",110,5,"PETG 110%_5.txt"
14.8874,72.548,0.0996,9.0685,0.091649,0.003666,0.3666,25.092,72.548,9.0685,0.3666,4.20366666666667,1.94866666666667,8.19154511111111,8.85644881593767,-0.212051184062332,-2.33832700074248,"PETG","Flat",110,5,"PETG 110%_5.txt"
14.9068,72.654,0.099745,9.0818,0.091794,0.0036718,0.36718,25.092,72.654,9.0818,0.36718,4.20366666666667,1.94866666666667,8.19154511111111,8.86938898761007,-0.212411012389932,-2.33886467869731,"PETG","Flat",110,5,"PETG 110%_5.txt"
14.9262,72.761,0.099889,9.0951,0.091939,0.0036776,0.36776,25.092,72.761,9.0951,0.36776,4.20366666666667,1.94866666666667,8.19154511111111,8.88245123637372,-0.212648763626282,-2.33805855489529,"PETG","Flat",110,5,"PETG 110%_5.txt"
14.9455,72.867,0.10003,9.1084,0.092084,0.0036834,0.36834,25.092,72.867,9.1084,0.36834,4.20366666666667,1.94866666666667,8.19154511111111,8.89539140804612,-0.213008591953878,-2.3385950546076,"PETG","Flat",110,5,"PETG 110%_5.txt"
14.9649,72.973,0.10018,9.1217,0.092229,0.0036892,0.36892,25.092,72.973,9.1217,0.36892,4.20366666666667,1.94866666666667,8.19154511111111,8.90833157971852,-0.213368420281478,-2.33912998982074,"PETG","Flat",110,5,"PETG 110%_5.txt"
14.9843,73.079,0.10032,9.1349,0.092374,0.0036949,0.36949,25.092,73.079,9.1349,0.36949,4.20366666666667,1.94866666666667,8.19154511111111,8.92127175139092,-0.213628248609076,-2.33859427699347,"PETG","Flat",110,5,"PETG 110%_5.txt"
15.0037,73.184,0.10047,9.1481,0.092519,0.0037007,0.37007,25.092,73.184,9.1481,0.37007,4.20366666666667,1.94866666666667,8.19154511111111,8.93408984597208,-0.214010154027923,-2.33939456311062,"PETG","Flat",110,5,"PETG 110%_5.txt"
15.0231,73.29,0.10061,9.1613,0.092663,0.0037065,0.37065,25.093,73.29,9.1613,0.37065,4.20366666666667,1.94866666666667,8.19154511111111,8.94703001764448,-0.214269982355521,-2.33886001283138,"PETG","Flat",110,5,"PETG 110%_5.txt"
15.0425,73.396,0.10076,9.1745,0.092808,0.0037123,0.37123,25.093,73.396,9.1745,0.37123,4.20366666666667,1.94866666666667,8.19154511111111,8.95997018931688,-0.214529810683119,-2.33832700074249,"PETG","Flat",110,5,"PETG 110%_5.txt"
15.0618,73.501,0.1009,9.1877,0.092953,0.0037181,0.37181,25.093,73.501,9.1877,0.37181,4.20366666666667,1.94866666666667,8.19154511111111,8.97278828389803,-0.214911716101966,-2.33912422153494,"PETG","Flat",110,5,"PETG 110%_5.txt"
15.0812,73.607,0.10105,9.2009,0.093098,0.0037239,0.37239,25.093,73.607,9.2009,0.37239,4.20366666666667,1.94866666666667,8.19154511111111,8.98572845557043,-0.215171544429566,-2.33859235976444,"PETG","Flat",110,5,"PETG 110%_5.txt"
15.1006,73.712,0.10119,9.2141,0.093243,0.0037297,0.37297,25.093,73.712,9.2141,0.37297,4.20366666666667,1.94866666666667,8.19154511111111,8.99854655015159,-0.215553449848413,-2.3393869162307,"PETG","Flat",110,5,"PETG 110%_5.txt"
15.12,73.818,0.10134,9.2273,0.093388,0.0037355,0.37355,25.093,73.818,9.2273,0.37355,4.20366666666667,1.94866666666667,8.19154511111111,9.01148672182399,-0.215813278176011,-2.33885620036209,"PETG","Flat",110,5,"PETG 110%_5.txt"
15.1394,73.924,0.10148,9.2405,0.093533,0.0037413,0.37413,25.093,73.924,9.2405,0.37413,4.20366666666667,1.94866666666667,8.19154511111111,9.02442689349639,-0.216073106503611,-2.3383270007425,"PETG","Flat",110,5,"PETG 110%_5.txt"
15.1588,74.029,0.10163,9.2537,0.093678,0.0037471,0.37471,25.094,74.029,9.2537,0.37471,4.20366666666667,1.94866666666667,8.19154511111111,9.03724498807754,-0.216455011922458,-2.33911853553127,"PETG","Flat",110,5,"PETG 110%_5.txt"
15.1782,74.135,0.10177,9.2669,0.093823,0.0037529,0.37529,25.094,74.135,9.2669,0.37529,4.20366666666667,1.94866666666667,8.19154511111111,9.05018515974994,-0.216714840250056,-2.33859046984489,"PETG","Flat",110,5,"PETG 110%_5.txt"
15.1975,74.241,0.10192,9.2801,0.093968,0.0037587,0.37587,25.094,74.241,9.2801,0.37587,4.20366666666667,1.94866666666667,8.19154511111111,9.06312533142234,-0.216974668577654,-2.33806390639814,"PETG","Flat",110,5,"PETG 110%_5.txt"
15.2169,74.346,0.10206,9.2933,0.094112,0.0037645,0.37645,25.094,74.346,9.2933,0.37645,4.20366666666667,1.94866666666667,8.19154511111111,9.0759434260035,-0.217356573996502,-2.33885244204429,"PETG","Flat",110,5,"PETG 110%_5.txt"
15.2363,74.452,0.10221,9.3065,0.094257,0.0037703,0.37703,25.094,74.452,9.3065,0.37703,4.20366666666667,1.94866666666667,8.19154511111111,9.0888835976759,-0.217616402324101,-2.3383270007425,"PETG","Flat",110,5,"PETG 110%_5.txt"
15.2557,74.557,0.10235,9.3197,0.094402,0.0037761,0.37761,25.094,74.557,9.3197,0.37761,4.20366666666667,1.94866666666667,8.19154511111111,9.10170169225705,-0.217998307742947,-2.33911293006156,"PETG","Flat",110,5,"PETG 110%_5.txt"
15.2751,74.663,0.1025,9.3329,0.094547,0.0037819,0.37819,25.094,74.663,9.3329,0.37819,4.20366666666667,1.94866666666667,8.19154511111111,9.11464186392945,-0.218258136070547,-2.33858860665546,"PETG","Flat",110,5,"PETG 110%_5.txt"
15.2945,74.769,0.10264,9.3461,0.094692,0.0037877,0.37877,25.095,74.769,9.3461,0.37877,4.20366666666667,1.94866666666667,8.19154511111111,9.12758203560186,-0.218517964398144,-2.33806576430965,"PETG","Flat",110,5,"PETG 110%_5.txt"
15.3138,74.874,0.10279,9.3593,0.094837,0.0037935,0.37935,25.095,74.874,9.3593,0.37935,4.20366666666667,1.94866666666667,8.19154511111111,9.14040013018301,-0.218899869816992,-2.33884873673236,"PETG","Flat",110,5,"PETG 110%_5.txt"
15.3332,74.98,0.10293,9.3725,0.094982,0.0037993,0.37993,25.095,74.98,9.3725,0.37993,4.20366666666667,1.94866666666667,8.19154511111111,9.15334030185541,-0.21915969814459,-2.3383270007425,"PETG","Flat",110,5,"PETG 110%_5.txt"
15.3526,75.085,0.10308,9.3857,0.095127,0.0038051,0.38051,25.095,75.085,9.3857,0.38051,4.20366666666667,1.94866666666667,8.19154511111111,9.16615839643656,-0.219541603563439,-2.3391074034269,"PETG","Flat",110,5,"PETG 110%_5.txt"
15.372,75.191,0.10322,9.3989,0.095272,0.0038109,0.38109,25.095,75.191,9.3989,0.38109,4.20366666666667,1.94866666666667,8.19154511111111,9.17909856810896,-0.219801431891035,-2.33858676963299,"PETG","Flat",110,5,"PETG 110%_5.txt"
15.3914,75.297,0.10337,9.4121,0.095416,0.0038167,0.38167,25.095,75.297,9.4121,0.38167,4.20366666666667,1.94866666666667,8.19154511111111,9.19203873978137,-0.220061260218635,-2.33806759616489,"PETG","Flat",110,5,"PETG 110%_5.txt"
15.4108,75.402,0.10351,9.4253,0.095561,0.0038225,0.38225,25.095,75.402,9.4253,0.38225,4.20366666666667,1.94866666666667,8.19154511111111,9.20485683436252,-0.220443165637482,-2.33884508331281,"PETG","Flat",110,5,"PETG 110%_5.txt"
15.4302,75.508,0.10366,9.4385,0.095706,0.0038283,0.38283,25.096,75.508,9.4385,0.38283,4.20366666666667,1.94866666666667,8.19154511111111,9.21779700603492,-0.22070299396508,-2.33832700074249,"PETG","Flat",110,5,"PETG 110%_5.txt"
15.4495,75.613,0.1038,9.4517,0.095851,0.003834,0.3834,25.096,75.613,9.4517,0.3834,4.20366666666667,1.94866666666667,8.19154511111111,9.23061510061607,-0.221084899383929,-2.33910195397578,"PETG","Flat",110,5,"PETG 110%_5.txt"
15.4689,75.719,0.10395,9.4649,0.095996,0.0038398,0.38398,25.096,75.719,9.4649,0.38398,4.20366666666667,1.94866666666667,8.19154511111111,9.24355527228847,-0.221344727711527,-2.33858495823016,"PETG","Flat",110,5,"PETG 110%_5.txt"
15.4883,75.825,0.10409,9.4781,0.096141,0.0038456,0.38456,25.096,75.825,9.4781,0.38456,4.20366666666667,1.94866666666667,8.19154511111111,9.25649544396088,-0.221604556039123,-2.33806940250813,"PETG","Flat",110,5,"PETG 110%_5.txt"
15.5077,75.93,0.10424,9.4913,0.096286,0.0038514,0.38514,25.096,75.93,9.4913,0.38514,4.20366666666667,1.94866666666667,8.19154511111111,9.26931353854203,-0.221986461457972,-2.33884148070308,"PETG","Flat",110,5,"PETG 110%_5.txt"
15.5271,76.036,0.10438,9.5045,0.096431,0.0038572,0.38572,25.096,76.036,9.5045,0.38572,4.20366666666667,1.94866666666667,8.19154511111111,9.28225371021443,-0.22224628978557,-2.33832700074249,"PETG","Flat",110,5,"PETG 110%_5.txt"
15.5465,76.141,0.10453,9.5177,0.096576,0.003863,0.3863,25.096,76.141,9.5177,0.3863,4.20366666666667,1.94866666666667,8.19154511111111,9.29507180479558,-0.222628195204416,-2.33909658010251,"PETG","Flat",110,5,"PETG 110%_5.txt"
15.5658,76.247,0.10467,9.5309,0.096721,0.0038688,0.38688,25.097,76.247,9.5309,0.38688,4.20366666666667,1.94866666666667,8.19154511111111,9.30801197646798,-0.222888023532017,-2.33858317191468,"PETG","Flat",110,5,"PETG 110%_5.txt"
15.5852,76.353,0.10482,9.5441,0.096865,0.0038746,0.38746,25.097,76.353,9.5441,0.38746,4.20366666666667,1.94866666666667,8.19154511111111,9.32095214814039,-0.223147851859615,-2.33807118386872,"PETG","Flat",110,5,"PETG 110%_5.txt"
15.6046,76.458,0.10496,9.5573,0.09701,0.0038804,0.38804,25.097,76.458,9.5573,0.38804,4.20366666666667,1.94866666666667,8.19154511111111,9.33377024272154,-0.223529757278461,-2.33883792785056,"PETG","Flat",110,5,"PETG 110%_5.txt"
15.624,76.564,0.10511,9.5705,0.097155,0.0038862,0.38862,25.097,76.564,9.5705,0.38862,4.20366666666667,1.94866666666667,8.19154511111111,9.34671041439394,-0.22378958560606,-2.33832700074249,"PETG","Flat",110,5,"PETG 110%_5.txt"
15.6434,76.669,0.10525,9.5837,0.0973,0.003892,0.3892,25.097,76.669,9.5837,0.3892,4.20366666666667,1.94866666666667,8.19154511111111,9.35952850897509,-0.224171491024908,-2.33909128024571,"PETG","Flat",110,5,"PETG 110%_5.txt"
15.6628,76.775,0.1054,9.5969,0.097445,0.0038978,0.38978,25.097,76.775,9.5969,0.38978,4.20366666666667,1.94866666666667,8.19154511111111,9.3724686806475,-0.224431319352504,-2.33858141016896,"PETG","Flat",110,5,"PETG 110%_5.txt"
15.6822,76.881,0.10554,9.6101,0.09759,0.0039036,0.39036,25.097,76.881,9.6101,0.39036,4.20366666666667,1.94866666666667,8.19154511111111,9.38540885231989,-0.224691147680105,-2.33807294076133,"PETG","Flat",110,5,"PETG 110%_5.txt"
15.7015,76.986,0.10569,9.6233,0.097735,0.0039094,0.39094,25.098,76.986,9.6233,0.39094,4.20366666666667,1.94866666666667,8.19154511111111,9.39822694690105,-0.225073053098951,-2.33883442373148,"PETG","Flat",110,5,"PETG 110%_5.txt"
15.7209,77.091,0.10583,9.6363,0.09788,0.0039152,0.39152,25.098,77.091,9.6363,0.39152,4.20366666666667,1.94866666666667,8.19154511111111,9.4110450414822,-0.2252549585178,-2.33756689307929,"PETG","Flat",110,5,"PETG 110%_5.txt"
15.7403,77.193,0.10598,9.6491,0.098025,0.003921,0.3921,25.098,77.193,9.6491,0.3921,4.20366666666667,1.94866666666667,8.19154511111111,9.42349690478961,-0.225603095210396,-2.33807396762802,"PETG","Flat",110,5,"PETG 110%_5.txt"
15.7597,77.296,0.10612,9.662,0.09817,0.0039268,0.39268,25.098,77.296,9.662,0.39268,4.20366666666667,1.94866666666667,8.19154511111111,9.43607084518826,-0.225929154811739,-2.33832700074249,"PETG","Flat",110,5,"PETG 110%_5.txt"
15.7791,77.398,0.10626,9.6748,0.098314,0.0039326,0.39326,25.098,77.398,9.6748,0.39326,4.20366666666667,1.94866666666667,8.19154511111111,9.44852270849566,-0.226277291504335,-2.3388317226644,"PETG","Flat",110,5,"PETG 110%_5.txt"
15.7985,77.501,0.10641,9.6876,0.098459,0.0039384,0.39384,25.098,77.501,9.6876,0.39384,4.20366666666667,1.94866666666667,8.19154511111111,9.46109664889432,-0.226503351105679,-2.33807497322019,"PETG","Flat",110,5,"PETG 110%_5.txt"
15.8178,77.603,0.10655,9.7004,0.098604,0.0039442,0.39442,25.099,77.603,9.7004,0.39442,4.20366666666667,1.94866666666667,8.19154511111111,9.47354851220173,-0.226851487798275,-2.3385786957061,"PETG","Flat",110,5,"PETG 110%_5.txt"
15.8372,77.706,0.1067,9.7132,0.098749,0.00395,0.395,25.099,77.706,9.7132,0.395,4.20366666666667,1.94866666666667,8.19154511111111,9.48612245260038,-0.22707754739962,-2.33782427417968,"PETG","Flat",110,5,"PETG 110%_5.txt"
15.8566,77.808,0.10684,9.726,0.098894,0.0039558,0.39558,25.099,77.808,9.726,0.39558,4.20366666666667,1.94866666666667,8.19154511111111,9.49857431590779,-0.227425684092214,-2.33832700074249,"PETG","Flat",110,5,"PETG 110%_5.txt"
15.876,77.911,0.10699,9.7388,0.099039,0.0039616,0.39616,25.099,77.911,9.7388,0.39616,4.20366666666667,1.94866666666667,8.19154511111111,9.51114825630644,-0.22765174369356,-2.33757489314453,"PETG","Flat",110,5,"PETG 110%_5.txt"
15.8954,78.013,0.10713,9.7517,0.099184,0.0039674,0.39674,25.099,78.013,9.7517,0.39674,4.20366666666667,1.94866666666667,8.19154511111111,9.52360011961385,-0.228099880386154,-2.3390781134177,"PETG","Flat",110,5,"PETG 110%_5.txt"
15.9148,78.116,0.10728,9.7645,0.099329,0.0039731,0.39731,25.099,78.116,9.7645,0.39731,4.20366666666667,1.94866666666667,8.19154511111111,9.5361740600125,-0.228325939987501,-2.3383270007425,"PETG","Flat",110,5,"PETG 110%_5.txt"
15.9342,78.218,0.10742,9.7773,0.099474,0.0039789,0.39789,25.099,78.218,9.7773,0.39789,4.20366666666667,1.94866666666667,8.19154511111111,9.54862592331991,-0.228674076680095,-2.33882643142887,"PETG","Flat",110,5,"PETG 110%_5.txt"
15.9535,78.321,0.10757,9.7901,0.099618,0.0039847,0.39847,25.1,78.321,9.7901,0.39847,4.20366666666667,1.94866666666667,8.19154511111111,9.56119986371856,-0.228900136281442,-2.33807761188795,"PETG","Flat",110,5,"PETG 110%_5.txt"
15.9729,78.423,0.10771,9.8029,0.099763,0.0039905,0.39905,25.1,78.423,9.8029,0.39905,4.20366666666667,1.94866666666667,8.19154511111111,9.57365172702596,-0.229248272974035,-2.33857606396102,"PETG","Flat",110,5,"PETG 110%_5.txt"
15.9923,78.526,0.10786,9.8157,0.099908,0.0039963,0.39963,25.1,78.526,9.8157,0.39963,4.20366666666667,1.94866666666667,8.19154511111111,9.58622566742462,-0.229474332575382,-2.33782952387891,"PETG","Flat",110,5,"PETG 110%_5.txt"
16.0117,78.628,0.108,9.8285,0.10005,0.0040021,0.40021,25.1,78.628,9.8285,0.40021,4.20366666666667,1.94866666666667,8.19154511111111,9.59867753073202,-0.229822469267976,-2.33832700074249,"PETG","Flat",110,5,"PETG 110%_5.txt"
16.0311,78.731,0.10815,9.8414,0.1002,0.0040079,0.40079,25.1,78.731,9.8414,0.40079,4.20366666666667,1.94866666666667,8.19154511111111,9.61125147113068,-0.230148528869323,-2.33857508961452,"PETG","Flat",110,5,"PETG 110%_5.txt"
16.0505,78.833,0.10829,9.8542,0.10034,0.0040137,0.40137,25.1,78.833,9.8542,0.40137,4.20366666666667,1.94866666666667,8.19154511111111,9.62370333443808,-0.230496665561917,-2.33907030060195,"PETG","Flat",110,5,"PETG 110%_5.txt"
16.0698,78.936,0.10844,9.867,0.10049,0.0040195,0.40195,25.1,78.936,9.867,0.40195,4.20366666666667,1.94866666666667,8.19154511111111,9.63627727483674,-0.230722725163261,-2.33832700074249,"PETG","Flat",110,5,"PETG 110%_5.txt"
16.0892,79.038,0.10858,9.8798,0.10063,0.0040253,0.40253,25.101,79.038,9.8798,0.40253,4.20366666666667,1.94866666666667,8.19154511111111,9.64872913814414,-0.231070861855857,-2.33882124998337,"PETG","Flat",110,5,"PETG 110%_5.txt"
16.1086,79.141,0.10873,9.8926,0.10078,0.0040311,0.40311,25.101,79.141,9.8926,0.40311,4.20366666666667,1.94866666666667,8.19154511111111,9.6613030785428,-0.231296921457201,-2.33808019587571,"PETG","Flat",110,5,"PETG 110%_5.txt"
16.128,79.243,0.10887,9.9054,0.10092,0.0040369,0.40369,25.101,79.243,9.9054,0.40369,4.20366666666667,1.94866666666667,8.19154511111111,9.6737549418502,-0.231645058149798,-2.33857348668199,"PETG","Flat",110,5,"PETG 110%_5.txt"
16.1474,79.346,0.10902,9.9182,0.10107,0.0040427,0.40427,25.101,79.346,9.9182,0.40427,4.20366666666667,1.94866666666667,8.19154511111111,9.68632888224886,-0.231871117751142,-2.33783466507171,"PETG","Flat",110,5,"PETG 110%_5.txt"
16.1668,79.448,0.10916,9.9311,0.10121,0.0040485,0.40485,25.101,79.448,9.9311,0.40485,4.20366666666667,1.94866666666667,8.19154511111111,9.69878074555626,-0.232319254443739,-2.33931039304548,"PETG","Flat",110,5,"PETG 110%_5.txt"
16.1862,79.551,0.10931,9.9439,0.10136,0.0040543,0.40543,25.101,79.551,9.9439,0.40543,4.20366666666667,1.94866666666667,8.19154511111111,9.71135468595492,-0.232545314045081,-2.33857253235734,"PETG","Flat",110,5,"PETG 110%_5.txt"
16.2055,79.653,0.10945,9.9567,0.1015,0.0040601,0.40601,25.101,79.653,9.9567,0.40601,4.20366666666667,1.94866666666667,8.19154511111111,9.72380654926232,-0.232893450737675,-2.33906264864539,"PETG","Flat",110,5,"PETG 110%_5.txt"
16.2249,79.756,0.1096,9.9695,0.10165,0.0040659,0.40659,25.102,79.756,9.9695,0.40659,4.20366666666667,1.94866666666667,8.19154511111111,9.73638048966098,-0.233119510339023,-2.33832700074249,"PETG","Flat",110,5,"PETG 110%_5.txt"
16.2443,79.858,0.10974,9.9823,0.10179,0.0040717,0.40717,25.102,79.858,9.9823,0.40717,4.20366666666667,1.94866666666667,8.19154511111111,9.74883235296838,-0.233467647031617,-2.33881617494582,"PETG","Flat",110,5,"PETG 110%_5.txt"
16.2637,79.961,0.10989,9.9951,0.10194,0.0040775,0.40775,25.102,79.961,9.9951,0.40775,4.20366666666667,1.94866666666667,8.19154511111111,9.76140629336704,-0.233693706632964,-2.33808272686581,"PETG","Flat",110,5,"PETG 110%_5.txt"
16.2831,80.063,0.11003,10.008,0.10208,0.0040833,0.40833,25.102,80.063,10.008,0.40833,4.20366666666667,1.94866666666667,8.19154511111111,9.77385815667444,-0.234141843325556,-2.33954679581891,"PETG","Flat",110,5,"PETG 110%_5.txt"
16.3025,80.166,0.11018,10.021,0.10223,0.0040891,0.40891,25.102,80.166,10.021,0.40891,4.20366666666667,1.94866666666667,8.19154511111111,9.7864320970731,-0.234567902926905,-2.34076342607429,"PETG","Flat",110,5,"PETG 110%_5.txt"
16.3218,80.269,0.11032,10.034,0.10237,0.0040949,0.40949,25.102,80.269,10.034,0.40949,4.20366666666667,1.94866666666667,8.19154511111111,9.79900603747175,-0.234993962528248,-2.34197690380953,"PETG","Flat",110,5,"PETG 110%_5.txt"
16.3412,80.371,0.11047,10.046,0.10252,0.0041007,0.41007,25.102,80.371,10.046,0.41007,4.20366666666667,1.94866666666667,8.19154511111111,9.81145790077916,-0.234542099220844,-2.33468145750392,"PETG","Flat",110,5,"PETG 110%_5.txt"
16.3606,80.474,0.11061,10.059,0.10266,0.0041065,0.41065,25.103,80.474,10.059,0.41065,4.20366666666667,1.94866666666667,8.19154511111111,9.82403184117781,-0.234968158822188,-2.33589977952269,"PETG","Flat",110,5,"PETG 110%_5.txt"
16.38,80.576,0.11076,10.072,0.10281,0.0041122,0.41122,25.103,80.576,10.072,0.41122,4.20366666666667,1.94866666666667,8.19154511111111,9.83648370448521,-0.235516295514785,-2.3383270007425,"PETG","Flat",110,5,"PETG 110%_5.txt"
16.3994,80.679,0.1109,10.085,0.10295,0.004118,0.4118,25.103,80.679,10.085,0.4118,4.20366666666667,1.94866666666667,8.19154511111111,9.84905764488387,-0.23594235511613,-2.33953748255954,"PETG","Flat",110,5,"PETG 110%_5.txt"
16.4188,80.781,0.11105,10.098,0.1031,0.0041238,0.41238,25.103,80.781,10.098,0.41238,4.20366666666667,1.94866666666667,8.19154511111111,9.86150950819128,-0.236490491808723,-2.34195377113016,"PETG","Flat",110,5,"PETG 110%_5.txt"
16.4382,80.884,0.11119,10.11,0.10324,0.0041296,0.41296,25.103,80.884,10.11,0.41296,4.20366666666667,1.94866666666667,8.19154511111111,9.87408344858993,-0.235916551410069,-2.33349704658822,"PETG","Flat",110,5,"PETG 110%_5.txt"
16.4575,80.986,0.11134,10.123,0.10339,0.0041354,0.41354,25.103,80.986,10.123,0.41354,4.20366666666667,1.94866666666667,8.19154511111111,9.88653531189734,-0.236464688102663,-2.33591512498926,"PETG","Flat",110,5,"PETG 110%_5.txt"
16.4769,81.089,0.11148,10.136,0.10353,0.0041412,0.41412,25.103,81.089,10.136,0.41412,4.20366666666667,1.94866666666667,8.19154511111111,9.89910925229599,-0.23689074770401,-2.33712260955021,"PETG","Flat",110,5,"PETG 110%_5.txt"
16.4963,81.191,0.11163,10.149,0.10368,0.004147,0.4147,25.104,81.191,10.149,0.4147,4.20366666666667,1.94866666666667,8.19154511111111,9.9115611156034,-0.237438884396603,-2.33952984921276,"PETG","Flat",110,5,"PETG 110%_5.txt"
16.5157,81.294,0.11177,10.162,0.10382,0.0041528,0.41528,25.104,81.294,10.162,0.41528,4.20366666666667,1.94866666666667,8.19154511111111,9.92413505600205,-0.237864943997952,-2.34072962013336,"PETG","Flat",110,5,"PETG 110%_5.txt"
16.5351,81.396,0.11192,10.175,0.10397,0.0041586,0.41586,25.104,81.396,10.175,0.41586,4.20366666666667,1.94866666666667,8.19154511111111,9.93658691930946,-0.238413080690545,-2.34312610015278,"PETG","Flat",110,5,"PETG 110%_5.txt"
16.5545,81.499,0.11206,10.187,0.10411,0.0041644,0.41644,25.104,81.499,10.187,0.41644,4.20366666666667,1.94866666666667,8.19154511111111,9.94916085970811,-0.237839140291891,-2.33473191608806,"PETG","Flat",110,5,"PETG 110%_5.txt"
16.5738,81.601,0.11221,10.2,0.10426,0.0041702,0.41702,25.104,81.601,10.2,0.41702,4.20366666666667,1.94866666666667,8.19154511111111,9.96161272301551,-0.238387276984485,-2.33713016651456,"PETG","Flat",110,5,"PETG 110%_5.txt"
16.5932,81.704,0.11235,10.213,0.1044,0.004176,0.4176,25.104,81.704,10.213,0.4176,4.20366666666667,1.94866666666667,8.19154511111111,9.97418666341417,-0.238813336585832,-2.3383270007425,"PETG","Flat",110,5,"PETG 110%_5.txt"
16.6126,81.806,0.1125,10.226,0.10454,0.0041818,0.41818,25.104,81.806,10.226,0.41818,4.20366666666667,1.94866666666667,8.19154511111111,9.98663852672157,-0.239361473278427,-2.34071458320386,"PETG","Flat",110,5,"PETG 110%_5.txt"
16.632,81.909,0.11264,10.239,0.10469,0.0041876,0.41876,25.105,81.909,10.239,0.41876,4.20366666666667,1.94866666666667,8.19154511111111,9.99921246712023,-0.23978753287977,-2.34190382732464,"PETG","Flat",110,5,"PETG 110%_5.txt"
16.6514,82.011,0.11279,10.251,0.10483,0.0041934,0.41934,25.105,82.011,10.251,0.41934,4.20366666666667,1.94866666666667,8.19154511111111,10.0116643304276,-0.239335669572366,-2.33475436125613,"PETG","Flat",110,5,"PETG 110%_5.txt"
16.6708,82.114,0.11293,10.264,0.10498,0.0041992,0.41992,25.105,82.114,10.264,0.41992,4.20366666666667,1.94866666666667,8.19154511111111,10.0242382708263,-0.23976172917371,-2.33594825773295,"PETG","Flat",110,5,"PETG 110%_5.txt"
16.6902,82.216,0.11308,10.277,0.10512,0.004205,0.4205,25.105,82.216,10.277,0.4205,4.20366666666667,1.94866666666667,8.19154511111111,10.0366901341337,-0.240309865866307,-2.3383270007425,"PETG","Flat",110,5,"PETG 110%_5.txt"
16.7095,82.319,0.11322,10.29,0.10527,0.0042108,0.42108,25.105,82.319,10.29,0.42108,4.20366666666667,1.94866666666667,8.19154511111111,10.0492640745323,-0.24073592546765,-2.33951336703256,"PETG","Flat",110,5,"PETG 110%_5.txt"
16.7289,82.421,0.11336,10.303,0.10541,0.0042166,0.42166,25.105,82.421,10.303,0.42166,4.20366666666667,1.94866666666667,8.19154511111111,10.0617159378398,-0.241284062160247,-2.34188160885419,"PETG","Flat",110,5,"PETG 110%_5.txt"
16.7483,82.524,0.11351,10.315,0.10556,0.0042224,0.42224,25.105,82.524,10.315,0.42224,4.20366666666667,1.94866666666667,8.19154511111111,10.0742898782384,-0.240710121761591,-2.33359303695192,"PETG","Flat",110,5,"PETG 110%_5.txt"
16.7677,82.626,0.11365,10.328,0.1057,0.0042282,0.42282,25.106,82.626,10.328,0.42282,4.20366666666667,1.94866666666667,8.19154511111111,10.0867417415458,-0.241258258454186,-2.33596299820087,"PETG","Flat",110,5,"PETG 110%_5.txt"
16.7871,82.729,0.1138,10.341,0.10585,0.004234,0.4234,25.106,82.729,10.341,0.4234,4.20366666666667,1.94866666666667,8.19154511111111,10.0993156819445,-0.241684318055531,-2.33714648540307,"PETG","Flat",110,5,"PETG 110%_5.txt"
16.8065,82.831,0.11394,10.354,0.10599,0.0042398,0.42398,25.106,82.831,10.354,0.42398,4.20366666666667,1.94866666666667,8.19154511111111,10.1117675452519,-0.242232454748125,-2.33950603388183,"PETG","Flat",110,5,"PETG 110%_5.txt"
16.8258,82.934,0.11409,10.367,0.10614,0.0042456,0.42456,25.106,82.934,10.367,0.42456,4.20366666666667,1.94866666666667,8.19154511111111,10.1243414856505,-0.242658514349474,-2.34068211005569,"PETG","Flat",110,5,"PETG 110%_5.txt"
16.8452,83.036,0.11423,10.38,0.10628,0.0042514,0.42514,25.106,83.036,10.38,0.42514,4.20366666666667,1.94866666666667,8.19154511111111,10.1367933489579,-0.243206651042067,-2.34303132025113,"PETG","Flat",110,5,"PETG 110%_5.txt"
16.8646,83.139,0.11438,10.392,0.10643,0.0042571,0.42571,25.106,83.139,10.392,0.42571,4.20366666666667,1.94866666666667,8.19154511111111,10.1493672893566,-0.242632710643413,-2.33480283529073,"PETG","Flat",110,5,"PETG 110%_5.txt"
16.884,83.241,0.11452,10.405,0.10657,0.0042629,0.42629,25.106,83.241,10.405,0.42629,4.20366666666667,1.94866666666667,8.19154511111111,10.161819152664,-0.243180847336006,-2.33715374662188,"PETG","Flat",110,5,"PETG 110%_5.txt"
16.9034,83.344,0.11467,10.418,0.10672,0.0042687,0.42687,25.107,83.344,10.418,0.42687,4.20366666666667,1.94866666666667,8.19154511111111,10.1743930930626,-0.243606906937353,-2.3383270007425,"PETG","Flat",110,5,"PETG 110%_5.txt"
16.9228,83.446,0.11481,10.431,0.10686,0.0042745,0.42745,25.107,83.446,10.431,0.42745,4.20366666666667,1.94866666666667,8.19154511111111,10.1868449563701,-0.244155043629947,-2.34066766014713,"PETG","Flat",110,5,"PETG 110%_5.txt"
16.9422,83.549,0.11496,10.444,0.10701,0.0042803,0.42803,25.107,83.549,10.444,0.42803,4.20366666666667,1.94866666666667,8.19154511111111,10.1994188967687,-0.244581103231294,-2.34183361960258,"PETG","Flat",110,5,"PETG 110%_5.txt"
16.9615,83.651,0.1151,10.456,0.10715,0.0042861,0.42861,25.107,83.651,10.456,0.42861,4.20366666666667,1.94866666666667,8.19154511111111,10.2118707600761,-0.244129239923888,-2.33482440631109,"PETG","Flat",110,5,"PETG 110%_5.txt"
16.9809,83.754,0.11525,10.469,0.1073,0.0042919,0.42919,25.107,83.754,10.469,0.42919,4.20366666666667,1.94866666666667,8.19154511111111,10.2244447004748,-0.244555299525233,-2.33599483737924,"PETG","Flat",110,5,"PETG 110%_5.txt"
17.0003,83.856,0.11539,10.482,0.10744,0.0042977,0.42977,25.107,83.856,10.482,0.42977,4.20366666666667,1.94866666666667,8.19154511111111,10.2368965637822,-0.245103436217828,-2.3383270007425,"PETG","Flat",110,5,"PETG 110%_5.txt"
17.0197,83.959,0.11554,10.495,0.10759,0.0043035,0.43035,25.107,83.959,10.495,0.43035,4.20366666666667,1.94866666666667,8.19154511111111,10.2494705041808,-0.245529495819172,-2.33949019360812,"PETG","Flat",110,5,"PETG 110%_5.txt"
17.0391,84.061,0.11568,10.508,0.10773,0.0043093,0.43093,25.108,84.061,10.508,0.43093,4.20366666666667,1.94866666666667,8.19154511111111,10.2619223674882,-0.246077632511767,-2.34181226219801,"PETG","Flat",110,5,"PETG 110%_5.txt"
17.0585,84.164,0.11583,10.52,0.10788,0.0043151,0.43151,25.108,84.164,10.52,0.43151,4.20366666666667,1.94866666666667,8.19154511111111,10.2744963078869,-0.245503692113113,-2.33368528624632,"PETG","Flat",110,5,"PETG 110%_5.txt"
17.0778,84.266,0.11597,10.533,0.10802,0.0043209,0.43209,25.108,84.266,10.533,0.43209,4.20366666666667,1.94866666666667,8.19154511111111,10.2869481711943,-0.246051828805708,-2.33600900793419,"PETG","Flat",110,5,"PETG 110%_5.txt"
17.0972,84.369,0.11612,10.546,0.10817,0.0043267,0.43267,25.108,84.369,10.546,0.43267,4.20366666666667,1.94866666666667,8.19154511111111,10.2995221115929,-0.246477888407053,-2.33716943302725,"PETG","Flat",110,5,"PETG 110%_5.txt"
17.1166,84.472,0.11626,10.559,0.10831,0.0043325,0.43325,25.108,84.472,10.559,0.43325,4.20366666666667,1.94866666666667,8.19154511111111,10.3120960519916,-0.2469039480084,-2.3383270007425,"PETG","Flat",110,5,"PETG 110%_5.txt"
17.136,84.574,0.11641,10.572,0.10846,0.0043383,0.43383,25.108,84.574,10.572,0.43383,4.20366666666667,1.94866666666667,8.19154511111111,10.324547915299,-0.247452084700994,-2.340636442499,"PETG","Flat",110,5,"PETG 110%_5.txt"
17.1554,84.677,0.11655,10.585,0.1086,0.0043441,0.43441,25.109,84.677,10.585,0.43441,4.20366666666667,1.94866666666667,8.19154511111111,10.3371218556977,-0.247878144302341,-2.34178690885537,"PETG","Flat",110,5,"PETG 110%_5.txt"
17.1748,84.779,0.1167,10.597,0.10875,0.0043499,0.43499,25.109,84.779,10.597,0.43499,4.20366666666667,1.94866666666667,8.19154511111111,10.3495737190051,-0.247426280994935,-2.3348710106156,"PETG","Flat",110,5,"PETG 110%_5.txt"
17.1942,84.882,0.11684,10.61,0.10889,0.0043557,0.43557,25.109,84.882,10.61,0.43557,4.20366666666667,1.94866666666667,8.19154511111111,10.3621476594037,-0.24785234059628,-2.33602583031367,"PETG","Flat",110,5,"PETG 110%_5.txt"
17.2135,84.984,0.11699,10.623,0.10904,0.0043615,0.43615,25.109,84.984,10.623,0.43615,4.20366666666667,1.94866666666667,8.19154511111111,10.3745995227111,-0.248400477288875,-2.3383270007425,"PETG","Flat",110,5,"PETG 110%_5.txt"
17.2329,85.087,0.11713,10.636,0.10918,0.0043673,0.43673,25.109,85.087,10.636,0.43673,4.20366666666667,1.94866666666667,8.19154511111111,10.3871734631098,-0.248826536890219,-2.33947477331909,"PETG","Flat",110,5,"PETG 110%_5.txt"
17.2523,85.189,0.11728,10.649,0.10933,0.0043731,0.43731,25.109,85.189,10.649,0.43731,4.20366666666667,1.94866666666667,8.19154511111111,10.3996253264172,-0.249374673582816,-2.34176611496681,"PETG","Flat",110,5,"PETG 110%_5.txt"
17.2717,85.292,0.11742,10.661,0.10947,0.0043789,0.43789,25.109,85.292,10.661,0.43789,4.20366666666667,1.94866666666667,8.19154511111111,10.4121992668158,-0.24880073318416,-2.3337466765234,"PETG","Flat",110,5,"PETG 110%_5.txt"
17.2911,85.394,0.11757,10.674,0.10962,0.0043847,0.43847,25.11,85.394,10.674,0.43847,4.20366666666667,1.94866666666667,8.19154511111111,10.4246511301232,-0.249348869876755,-2.33603962785043,"PETG","Flat",110,5,"PETG 110%_5.txt"
17.3105,85.497,0.11771,10.687,0.10976,0.0043905,0.43905,25.11,85.497,10.687,0.43905,4.20366666666667,1.94866666666667,8.19154511111111,10.4372250705219,-0.2497749294781,-2.33718470551231,"PETG","Flat",110,5,"PETG 110%_5.txt"
17.3298,85.599,0.11786,10.7,0.10991,0.0043962,0.43962,25.11,85.599,10.7,0.43962,4.20366666666667,1.94866666666667,8.19154511111111,10.4496769338293,-0.250323066170695,-2.33946790813734,"PETG","Flat",110,5,"PETG 110%_5.txt"
17.3492,85.702,0.118,10.713,0.11005,0.004402,0.4402,25.11,85.702,10.713,0.4402,4.20366666666667,1.94866666666667,8.19154511111111,10.462250874228,-0.250749125772041,-2.34060604659797,"PETG","Flat",110,5,"PETG 110%_5.txt"
17.3686,85.804,0.11815,10.726,0.1102,0.0044078,0.44078,25.11,85.804,10.726,0.44078,4.20366666666667,1.94866666666667,8.19154511111111,10.4747027375354,-0.251297262464636,-2.34287956800891,"PETG","Flat",110,5,"PETG 110%_5.txt"
17.388,85.907,0.11829,10.738,0.11034,0.0044136,0.44136,25.11,85.907,10.738,0.44136,4.20366666666667,1.94866666666667,8.19154511111111,10.487276677934,-0.250723322065982,-2.33491639100374,"PETG","Flat",110,5,"PETG 110%_5.txt"
17.4074,86.009,0.11844,10.751,0.11049,0.0044194,0.44194,25.11,86.009,10.751,0.44194,4.20366666666667,1.94866666666667,8.19154511111111,10.4997285412414,-0.251271458758575,-2.33719150552112,"PETG","Flat",110,5,"PETG 110%_5.txt"
17.4268,86.112,0.11858,10.764,0.11063,0.0044252,0.44252,25.111,86.112,10.764,0.44252,4.20366666666667,1.94866666666667,8.19154511111111,10.5123024816401,-0.251697518359922,-2.33832700074249,"PETG","Flat",110,5,"PETG 110%_5.txt"
17.4462,86.214,0.11873,10.777,0.11078,0.004431,0.4431,25.111,86.214,10.777,0.4431,4.20366666666667,1.94866666666667,8.19154511111111,10.5247543449475,-0.252245655052516,-2.34059251231804,"PETG","Flat",110,5,"PETG 110%_5.txt"
17.4655,86.317,0.11887,10.79,0.11092,0.0044368,0.44368,25.111,86.317,10.79,0.44368,4.20366666666667,1.94866666666667,8.19154511111111,10.5373282853461,-0.252671714653863,-2.34172117380781,"PETG","Flat",110,5,"PETG 110%_5.txt"
17.4849,86.419,0.11902,10.802,0.11107,0.0044426,0.44426,25.111,86.419,10.802,0.44426,4.20366666666667,1.94866666666667,8.19154511111111,10.5497801486535,-0.252219851346457,-2.33493659828232,"PETG","Flat",110,5,"PETG 110%_5.txt"
17.5043,86.522,0.11916,10.815,0.11121,0.0044484,0.44484,25.111,86.522,10.815,0.44484,4.20366666666667,1.94866666666667,8.19154511111111,10.5623540890522,-0.252645910947802,-2.33606944935554,"PETG","Flat",110,5,"PETG 110%_5.txt"
17.5237,86.624,0.11931,10.828,0.11136,0.0044542,0.44542,25.111,86.624,10.828,0.44542,4.20366666666667,1.94866666666667,8.19154511111111,10.5748059523596,-0.253194047640397,-2.33832700074249,"PETG","Flat",110,5,"PETG 110%_5.txt"
17.5431,86.727,0.11945,10.841,0.1115,0.00446,0.446,25.111,86.727,10.841,0.446,4.20366666666667,1.94866666666667,8.19154511111111,10.5873798927583,-0.253620107241742,-2.33945306929012,"PETG","Flat",110,5,"PETG 110%_5.txt"
17.5625,86.829,0.1196,10.854,0.11164,0.0044658,0.44658,25.112,86.829,10.854,0.44658,4.20366666666667,1.94866666666667,8.19154511111111,10.5998317560657,-0.254168243934338,-2.34170116025739,"PETG","Flat",110,5,"PETG 110%_5.txt"
17.5818,86.932,0.11974,10.866,0.11179,0.0044716,0.44716,25.112,86.932,10.866,0.44716,4.20366666666667,1.94866666666667,8.19154511111111,10.6124056964643,-0.253594303535682,-2.33383308978172,"PETG","Flat",110,5,"PETG 110%_5.txt"
17.6012,87.034,0.11989,10.879,0.11193,0.0044774,0.44774,25.112,87.034,10.879,0.44774,4.20366666666667,1.94866666666667,8.19154511111111,10.6248575597717,-0.254142440228277,-2.33608273029025,"PETG","Flat",110,5,"PETG 110%_5.txt"
17.6206,87.137,0.12003,10.892,0.11208,0.0044832,0.44832,25.112,87.137,10.892,0.44832,4.20366666666667,1.94866666666667,8.19154511111111,10.6374315001704,-0.254568499829622,-2.33720620482576,"PETG","Flat",110,5,"PETG 110%_5.txt"
17.64,87.239,0.12018,10.905,0.11222,0.004489,0.4489,25.112,87.239,10.905,0.4489,4.20366666666667,1.94866666666667,8.19154511111111,10.6498833634778,-0.255116636522217,-2.33944646054303,"PETG","Flat",110,5,"PETG 110%_5.txt"
17.6594,87.342,0.12032,10.918,0.11237,0.0044948,0.44948,25.112,87.342,10.918,0.44948,4.20366666666667,1.94866666666667,8.19154511111111,10.6624573038764,-0.255542696123563,-2.34056325447484,"PETG","Flat",110,5,"PETG 110%_5.txt"
17.6788,87.444,0.12046,10.931,0.11251,0.0045006,0.45006,25.112,87.444,10.931,0.45006,4.20366666666667,1.94866666666667,8.19154511111111,10.6749091671838,-0.256090832816158,-2.34279418915157,"PETG","Flat",110,5,"PETG 110%_5.txt"
17.6982,87.547,0.12061,10.943,0.11266,0.0045064,0.45064,25.113,87.547,10.943,0.45064,4.20366666666667,1.94866666666667,8.19154511111111,10.6874831075825,-0.255516892417504,-2.33498028344607,"PETG","Flat",110,5,"PETG 110%_5.txt"
17.7175,87.649,0.12075,10.956,0.1128,0.0045122,0.45122,25.113,87.649,10.956,0.45122,4.20366666666667,1.94866666666667,8.19154511111111,10.6999349708899,-0.256065029110099,-2.33721275200893,"PETG","Flat",110,5,"PETG 110%_5.txt"
17.7369,87.752,0.1209,10.969,0.11295,0.004518,0.4518,25.113,87.752,10.969,0.4518,4.20366666666667,1.94866666666667,8.19154511111111,10.7125089112886,-0.256491088711444,-2.33832700074249,"PETG","Flat",110,5,"PETG 110%_5.txt"
17.7563,87.854,0.12104,10.982,0.11309,0.0045238,0.45238,25.113,87.854,10.982,0.45238,4.20366666666667,1.94866666666667,8.19154511111111,10.724960774596,-0.257039225404037,-2.34055022221852,"PETG","Flat",110,5,"PETG 110%_5.txt"
17.7757,87.957,0.12119,10.995,0.11324,0.0045296,0.45296,25.113,87.957,10.995,0.45296,4.20366666666667,1.94866666666667,8.19154511111111,10.7375347149946,-0.257465285005384,-2.34165788999895,"PETG","Flat",110,5,"PETG 110%_5.txt"
17.7951,88.059,0.12133,11.007,0.11338,0.0045353,0.45353,25.113,88.059,11.007,0.45353,4.20366666666667,1.94866666666667,8.19154511111111,10.749986578302,-0.257013421697978,-2.33499974287252,"PETG","Flat",110,5,"PETG 110%_5.txt"
17.8145,88.162,0.12148,11.02,0.11353,0.0045411,0.45411,25.113,88.162,11.02,0.45411,4.20366666666667,1.94866666666667,8.19154511111111,10.7625605187007,-0.257439481299324,-2.3361114455474,"PETG","Flat",110,5,"PETG 110%_5.txt"
17.8338,88.264,0.12162,11.033,0.11367,0.0045469,0.45469,25.114,88.264,11.033,0.45469,4.20366666666667,1.94866666666667,8.19154511111111,10.7750123820081,-0.257987617991919,-2.33832700074249,"PETG","Flat",110,5,"PETG 110%_5.txt"
17.8532,88.367,0.12177,11.046,0.11382,0.0045527,0.45527,25.114,88.367,11.046,0.45527,4.20366666666667,1.94866666666667,8.19154511111111,10.7875863224067,-0.258413677593264,-2.33943217086062,"PETG","Flat",110,5,"PETG 110%_5.txt"
17.8726,88.469,0.12191,11.059,0.11396,0.0045585,0.45585,25.114,88.469,11.059,0.45585,4.20366666666667,1.94866666666667,8.19154511111111,10.8000381857141,-0.258961814285859,-2.34163861367085,"PETG","Flat",110,5,"PETG 110%_5.txt"
17.892,88.572,0.12206,11.072,0.11411,0.0045643,0.45643,25.114,88.572,11.072,0.45643,4.20366666666667,1.94866666666667,8.19154511111111,10.8126121261128,-0.259387873887205,-2.34273730028183,"PETG","Flat",110,5,"PETG 110%_5.txt"
17.9114,88.675,0.1222,11.084,0.11425,0.0045701,0.45701,25.114,88.675,11.084,0.45701,4.20366666666667,1.94866666666667,8.19154511111111,10.8251860665114,-0.25881393348855,-2.33502285716844,"PETG","Flat",110,5,"PETG 110%_5.txt"
17.9308,88.777,0.12235,11.097,0.1144,0.0045759,0.45759,25.114,88.777,11.097,0.45759,4.20366666666667,1.94866666666667,8.19154511111111,10.8376379298189,-0.259362070181146,-2.33722690980576,"PETG","Flat",110,5,"PETG 110%_5.txt"
17.9502,88.88,0.12249,11.11,0.11454,0.0045817,0.45817,25.114,88.88,11.11,0.45817,4.20366666666667,1.94866666666667,8.19154511111111,10.8502118702175,-0.259788129782491,-2.33832700074249,"PETG","Flat",110,5,"PETG 110%_5.txt"
17.9695,88.982,0.12264,11.123,0.11469,0.0045875,0.45875,25.115,88.982,11.123,0.45875,4.20366666666667,1.94866666666667,8.19154511111111,10.8626637335249,-0.260336266475084,-2.34052203969329,"PETG","Flat",110,5,"PETG 110%_5.txt"
17.9889,89.085,0.12278,11.136,0.11483,0.0045933,0.45933,25.115,89.085,11.136,0.45933,4.20366666666667,1.94866666666667,8.19154511111111,10.8752376739236,-0.260762326076431,-2.3416157154852,"PETG","Flat",110,5,"PETG 110%_5.txt"
18.0083,89.187,0.12293,11.148,0.11498,0.0045991,0.45991,25.115,89.187,11.148,0.45991,4.20366666666667,1.94866666666667,8.19154511111111,10.887689537231,-0.260310462769025,-2.33504182605871,"PETG","Flat",110,5,"PETG 110%_5.txt"
18.0277,89.29,0.12307,11.161,0.11512,0.0046049,0.46049,25.115,89.29,11.161,0.46049,4.20366666666667,1.94866666666667,8.19154511111111,10.9002634776296,-0.260736522370371,-2.33613943526898,"PETG","Flat",110,5,"PETG 110%_5.txt"
18.0471,89.392,0.12322,11.174,0.11527,0.0046107,0.46107,25.115,89.392,11.174,0.46107,4.20366666666667,1.94866666666667,8.19154511111111,10.912715340937,-0.261284659062966,-2.33832700074249,"PETG","Flat",110,5,"PETG 110%_5.txt"
18.0665,89.495,0.12336,11.187,0.11541,0.0046165,0.46165,25.115,89.495,11.187,0.46165,4.20366666666667,1.94866666666667,8.19154511111111,10.9252892813357,-0.261710718664311,-2.33941824139011,"PETG","Flat",110,5,"PETG 110%_5.txt"
