Repository: VipulKohinkar/3D-Printing-Parameter-Optimisation

# 3D Printing Parameter Optimisation: Impact of K-Value on Carbon-Reinforced PETG

## MSc Mechanical Engineering with Management

**Author:** Vipul Kohinkar  
**Project:** MEE7012-SUM  
**Date:** 27 August 2026

---

## Project Overview

This project investigates the influence of flow-rate multiplier (K-value) and build orientation on the tensile behaviour of PETG and carbon-fibre-reinforced PETG (CF-PETG) manufactured using fused deposition modelling (FDM).

The study compares an unreinforced thermoplastic, PETG, with a carbon-fibre-reinforced PETG composite to investigate whether the two materials respond differently to changes in material flow and build orientation.

---

File: 3_Experimental_data/Modulus/Recalculated Stress Strain/Recalculated_Stress_Strain_All_Data.csv (part 158 of 212)
"Time (s)","Load (N)","Machine Extension (mm)","Stress (MPa)","Extension from Preload (mm)","Strain","Percentage Strain","Gauge Length (mm)","Load_N","NEXYGEN_Stress_MPa","Percentage_Strain","Measured_Width_mm","Measured_Thickness_mm","Measured_Area_mm2","Recalculated_Stress_MPa","Stress_Difference_MPa","Stress_Difference_Percent","Material","Orientation","K","Sample","File"
18.0858,89.597,0.12351,11.2,0.11556,0.0046223,0.46223,25.115,89.597,11.2,0.46223,4.20366666666667,1.94866666666667,8.19154511111111,10.9377411446431,-0.262258855356906,-2.34159692282952,"PETG","Flat",110,5,"PETG 110%_5.txt"
18.1052,89.705,0.12365,11.213,0.1157,0.0046281,0.46281,25.116,89.705,11.213,0.46281,4.20366666666667,1.94866666666667,8.19154511111111,10.950925470498,-0.262074529502007,-2.33723829039514,"PETG","Flat",110,5,"PETG 110%_5.txt"
18.1246,89.815,0.1238,11.227,0.11585,0.0046339,0.46339,25.116,89.815,11.227,0.46339,4.20366666666667,1.94866666666667,8.19154511111111,10.9643539505354,-0.262646049464609,-2.33941435347474,"PETG","Flat",110,5,"PETG 110%_5.txt"
18.144,89.924,0.12394,11.241,0.11599,0.0046397,0.46397,25.116,89.924,11.241,0.46397,4.20366666666667,1.94866666666667,8.19154511111111,10.9776603534815,-0.263339646518459,-2.34267099473764,"PETG","Flat",110,5,"PETG 110%_5.txt"
18.1634,90.034,0.12409,11.254,0.11614,0.0046455,0.46455,25.116,90.034,11.254,0.46455,4.20366666666667,1.94866666666667,8.19154511111111,10.9910888335189,-0.262911166481061,-2.33615751271602,"PETG","Flat",110,5,"PETG 110%_5.txt"
18.1828,90.144,0.12423,11.268,0.11628,0.0046513,0.46513,25.116,90.144,11.268,0.46513,4.20366666666667,1.94866666666667,8.19154511111111,11.0045173135563,-0.263482686443664,-2.33832700074249,"PETG","Flat",110,5,"PETG 110%_5.txt"
18.2022,90.254,0.12438,11.282,0.11643,0.0046571,0.46571,25.116,90.254,11.282,0.46571,4.20366666666667,1.94866666666667,8.19154511111111,11.0179457935937,-0.264054206406266,-2.34049110446965,"PETG","Flat",110,5,"PETG 110%_5.txt"
18.2215,90.364,0.12452,11.295,0.11657,0.0046629,0.46629,25.116,90.364,11.295,0.46629,4.20366666666667,1.94866666666667,8.19154511111111,11.0313742736311,-0.263625726368868,-2.33400377484611,"PETG","Flat",110,5,"PETG 110%_5.txt"
18.2409,90.474,0.12467,11.309,0.11672,0.0046687,0.46687,25.117,90.474,11.309,0.46687,4.20366666666667,1.94866666666667,8.19154511111111,11.0448027536685,-0.26419724633147,-2.33616806376753,"PETG","Flat",110,5,"PETG 110%_5.txt"
18.2603,90.584,0.12481,11.323,0.11686,0.0046744,0.46744,25.117,90.584,11.323,0.46744,4.20366666666667,1.94866666666667,8.19154511111111,11.0582312337059,-0.264768766294072,-2.33832700074249,"PETG","Flat",110,5,"PETG 110%_5.txt"
18.2797,90.693,0.12496,11.337,0.11701,0.0046802,0.46802,25.117,90.693,11.337,0.46802,4.20366666666667,1.94866666666667,8.19154511111111,11.0715376366521,-0.265462363347924,-2.34155740802614,"PETG","Flat",110,5,"PETG 110%_5.txt"
18.2991,90.803,0.1251,11.35,0.11715,0.004686,0.4686,25.117,90.803,11.35,0.4686,4.20366666666667,1.94866666666667,8.19154511111111,11.0849661166895,-0.265033883310526,-2.33510029348481,"PETG","Flat",110,5,"PETG 110%_5.txt"
18.3185,90.913,0.12525,11.364,0.1173,0.0046918,0.46918,25.117,90.913,11.364,0.46918,4.20366666666667,1.94866666666667,8.19154511111111,11.0983945967269,-0.265605403273129,-2.33725275671532,"PETG","Flat",110,5,"PETG 110%_5.txt"
18.3378,91.023,0.12539,11.378,0.11744,0.0046976,0.46976,25.117,91.023,11.378,0.46976,4.20366666666667,1.94866666666667,8.19154511111111,11.1118230767643,-0.266176923235731,-2.3393999229718,"PETG","Flat",110,5,"PETG 110%_5.txt"
18.3572,91.131,0.12554,11.391,0.11759,0.0047034,0.47034,25.117,91.131,11.391,0.47034,4.20366666666667,1.94866666666667,8.19154511111111,11.1250074026192,-0.26599259738083,-2.3351119074781,"PETG","Flat",110,5,"PETG 110%_5.txt"
18.3766,91.24,0.12568,11.405,0.11773,0.0047092,0.47092,25.118,91.24,11.405,0.47092,4.20366666666667,1.94866666666667,8.19154511111111,11.1383138055653,-0.266686194434682,-2.3383270007425,"PETG","Flat",110,5,"PETG 110%_5.txt"
18.396,91.348,0.12583,11.418,0.11788,0.004715,0.4715,25.118,91.348,11.418,0.4715,4.20366666666667,1.94866666666667,8.19154511111111,11.1514981314202,-0.26650186857978,-2.33405034664372,"PETG","Flat",110,5,"PETG 110%_5.txt"
18.4154,91.456,0.12597,11.432,0.11802,0.0047208,0.47208,25.118,91.456,11.432,0.47208,4.20366666666667,1.94866666666667,8.19154511111111,11.1646824572751,-0.267317542724882,-2.3383270007425,"PETG","Flat",110,5,"PETG 110%_5.txt"
18.4348,91.565,0.12612,11.446,0.11817,0.0047266,0.47266,25.118,91.565,11.446,0.47266,4.20366666666667,1.94866666666667,8.19154511111111,11.1779888602213,-0.268011139778732,-2.34152664493039,"PETG","Flat",110,5,"PETG 110%_5.txt"
18.4542,91.673,0.12626,11.459,0.11831,0.0047324,0.47324,25.118,91.673,11.459,0.47324,4.20366666666667,1.94866666666667,8.19154511111111,11.1911731860762,-0.267826813923833,-2.33726166265671,"PETG","Flat",110,5,"PETG 110%_5.txt"
18.4735,91.781,0.12641,11.473,0.11846,0.0047382,0.47382,25.118,91.781,11.473,0.47382,4.20366666666667,1.94866666666667,8.19154511111111,11.2043575119311,-0.268642488068933,-2.34151911504343,"PETG","Flat",110,5,"PETG 110%_5.txt"
18.4929,91.89,0.12655,11.486,0.1186,0.004744,0.4744,25.119,91.89,11.486,0.4744,4.20366666666667,1.94866666666667,8.19154511111111,11.2176639148772,-0.268336085122785,-2.33620133312541,"PETG","Flat",110,5,"PETG 110%_5.txt"
18.5123,91.998,0.1267,11.5,0.11874,0.0047498,0.47498,25.119,91.998,11.5,0.47498,4.20366666666667,1.94866666666667,8.19154511111111,11.2308482407321,-0.269151759267885,-2.3404500805903,"PETG","Flat",110,5,"PETG 110%_5.txt"
18.5317,92.106,0.12684,11.513,0.11889,0.0047556,0.47556,25.119,92.106,11.513,0.47556,4.20366666666667,1.94866666666667,8.19154511111111,11.244032566587,-0.268967433412985,-2.33620631818801,"PETG","Flat",110,5,"PETG 110%_5.txt"
18.5511,92.19,0.12699,11.524,0.11903,0.0047614,0.47614,25.119,92.19,11.524,0.47614,4.20366666666667,1.94866666666667,8.19154511111111,11.2542870422519,-0.269712957748062,-2.34044565904254,"PETG","Flat",110,5,"PETG 110%_5.txt"
18.5705,92.273,0.12713,11.534,0.11918,0.0047672,0.47672,25.119,92.273,11.534,0.47672,4.20366666666667,1.94866666666667,8.19154511111111,11.2644194408256,-0.269580559174392,-2.33726859003287,"PETG","Flat",110,5,"PETG 110%_5.txt"
18.5898,92.355,0.12728,11.544,0.11932,0.004773,0.4773,25.119,92.355,11.544,0.4773,4.20366666666667,1.94866666666667,8.19154511111111,11.274429762308,-0.269570237691966,-2.33515451916117,"PETG","Flat",110,5,"PETG 110%_5.txt"
18.6092,92.437,0.12742,11.555,0.11947,0.0047788,0.47788,25.119,92.437,11.555,0.47788,4.20366666666667,1.94866666666667,8.19154511111111,11.2844400837905,-0.270559916209542,-2.34149646222019,"PETG","Flat",110,5,"PETG 110%_5.txt"
18.6286,92.519,0.12756,11.565,0.11961,0.0047846,0.47846,25.12,92.519,11.565,0.47846,4.20366666666667,1.94866666666667,8.19154511111111,11.2944504052729,-0.270549594727118,-2.33938257438062,"PETG","Flat",110,5,"PETG 110%_5.txt"
18.648,92.601,0.12771,11.575,0.11976,0.0047904,0.47904,25.12,92.601,11.575,0.47904,4.20366666666667,1.94866666666667,8.19154511111111,11.3044607267553,-0.270539273244694,-2.33727233904703,"PETG","Flat",110,5,"PETG 110%_5.txt"
18.6674,92.683,0.12785,11.585,0.1199,0.0047962,0.47962,25.12,92.683,11.585,0.47962,4.20366666666667,1.94866666666667,8.19154511111111,11.3144710482377,-0.270528951762271,-2.33516574676108,"PETG","Flat",110,5,"PETG 110%_5.txt"
18.6868,92.765,0.128,11.596,0.12005,0.004802,0.4802,25.12,92.765,11.596,0.4802,4.20366666666667,1.94866666666667,8.19154511111111,11.3244813697202,-0.271518630279846,-2.341485255949,"PETG","Flat",110,5,"PETG 110%_5.txt"
18.7062,92.847,0.12814,11.606,0.12019,0.0048078,0.48078,25.12,92.847,11.606,0.48078,4.20366666666667,1.94866666666667,8.19154511111111,11.3344916912026,-0.271508308797424,-2.33937884540258,"PETG","Flat",110,5,"PETG 110%_5.txt"
18.7255,92.929,0.12829,11.616,0.12034,0.0048136,0.48136,25.12,92.929,11.616,0.48136,4.20366666666667,1.94866666666667,8.19154511111111,11.344502012685,-0.271497987314998,-2.33727606159606,"PETG","Flat",110,5,"PETG 110%_5.txt"
18.7449,93.011,0.12843,11.626,0.12048,0.0048193,0.48193,25.12,93.011,11.626,0.48193,4.20366666666667,1.94866666666667,8.19154511111111,11.3545123341674,-0.271487665832575,-2.33517689517096,"PETG","Flat",110,5,"PETG 110%_5.txt"
18.7643,93.093,0.12858,11.637,0.12063,0.0048251,0.48251,25.121,93.093,11.637,0.48251,4.20366666666667,1.94866666666667,8.19154511111111,11.3645226556498,-0.27247734435015,-2.3414741286427,"PETG","Flat",110,5,"PETG 110%_5.txt"
18.7837,93.175,0.12872,11.647,0.12077,0.0048309,0.48309,25.121,93.175,11.647,0.48309,4.20366666666667,1.94866666666667,8.19154511111111,11.3745329771323,-0.272467022867728,-2.33937514267818,"PETG","Flat",110,5,"PETG 110%_5.txt"
18.8031,93.257,0.12887,11.657,0.12092,0.0048367,0.48367,25.121,93.257,11.657,0.48367,4.20366666666667,1.94866666666667,8.19154511111111,11.3845432986147,-0.272456701385304,-2.3372797579592,"PETG","Flat",110,5,"PETG 110%_5.txt"
18.8225,93.339,0.12901,11.667,0.12106,0.0048425,0.48425,25.121,93.339,11.667,0.48425,4.20366666666667,1.94866666666667,8.19154511111111,11.3945536200971,-0.272446379902879,-2.33518796522567,"PETG","Flat",110,5,"PETG 110%_5.txt"
18.8418,93.421,0.12916,11.678,0.12121,0.0048483,0.48483,25.121,93.421,11.678,0.48483,4.20366666666667,1.94866666666667,8.19154511111111,11.4045639415795,-0.273436058420456,-2.34146307946957,"PETG","Flat",110,5,"PETG 110%_5.txt"
18.8612,93.503,0.1293,11.688,0.12135,0.0048541,0.48541,25.121,93.503,11.688,0.48541,4.20366666666667,1.94866666666667,8.19154511111111,11.414574263062,-0.273425736938032,-2.33937146593114,"PETG","Flat",110,5,"PETG 110%_5.txt"
18.8806,93.585,0.12945,11.698,0.1215,0.0048599,0.48599,25.121,93.585,11.698,0.48599,4.20366666666667,1.94866666666667,8.19154511111111,11.4245845845444,-0.273415415455609,-2.33728342841177,"PETG","Flat",110,5,"PETG 110%_5.txt"
18.9,93.667,0.12959,11.708,0.12164,0.0048657,0.48657,25.122,93.667,11.708,0.48657,4.20366666666667,1.94866666666667,8.19154511111111,11.4345949060268,-0.273405093973183,-2.33519895774841,"PETG","Flat",110,5,"PETG 110%_5.txt"
18.9194,93.749,0.12974,11.719,0.12179,0.0048715,0.48715,25.122,93.749,11.719,0.48715,4.20366666666667,1.94866666666667,8.19154511111111,11.4446052275092,-0.27439477249076,-2.34145210760953,"PETG","Flat",110,5,"PETG 110%_5.txt"
18.9388,93.831,0.12988,11.729,0.12193,0.0048773,0.48773,25.122,93.831,11.729,0.48773,4.20366666666667,1.94866666666667,8.19154511111111,11.4546155489917,-0.274384451008334,-2.33936781488903,"PETG","Flat",110,5,"PETG 110%_5.txt"
18.9582,93.913,0.13003,11.739,0.12208,0.0048831,0.48831,25.122,93.913,11.739,0.48831,4.20366666666667,1.94866666666667,8.19154511111111,11.4646258704741,-0.274374129525913,-2.33728707322526,"PETG","Flat",110,5,"PETG 110%_5.txt"
18.9775,94.006,0.13017,11.751,0.12222,0.0048889,0.48889,25.122,94.006,11.751,0.48889,4.20366666666667,1.94866666666667,8.19154511111111,11.4759790399603,-0.275020960039749,-2.34040473185047,"PETG","Flat",110,5,"PETG 110%_5.txt"
18.9969,94.131,0.13032,11.766,0.12237,0.0048947,0.48947,25.122,94.131,11.766,0.48947,4.20366666666667,1.94866666666667,8.19154511111111,11.4912386763664,-0.274761323633614,-2.33521437730422,"PETG","Flat",110,5,"PETG 110%_5.txt"
19.0163,94.257,0.13046,11.782,0.12251,0.0049005,0.49005,25.122,94.257,11.782,0.49005,4.20366666666667,1.94866666666667,8.19154511111111,11.5066203898638,-0.27537961013623,-2.33729086858114,"PETG","Flat",110,5,"PETG 110%_5.txt"
19.0357,94.382,0.13061,11.798,0.12266,0.0049063,0.49063,25.123,94.382,11.798,0.49063,4.20366666666667,1.94866666666667,8.19154511111111,11.5218800262699,-0.276119973730097,-2.34039645473891,"PETG","Flat",110,5,"PETG 110%_5.txt"
19.0551,94.507,0.13075,11.813,0.1228,0.0049121,0.49121,25.123,94.507,11.813,0.49121,4.20366666666667,1.94866666666667,8.19154511111111,11.537139662676,-0.275860337323964,-2.33522676139816,"PETG","Flat",110,5,"PETG 110%_5.txt"
19.0745,94.632,0.1309,11.829,0.12295,0.0049179,0.49179,25.123,94.632,11.829,0.49179,4.20366666666667,1.94866666666667,8.19154511111111,11.5523992990822,-0.276600700917829,-2.33832700074249,"PETG","Flat",110,5,"PETG 110%_5.txt"
19.0938,94.757,0.13104,11.845,0.12309,0.0049237,0.49237,25.123,94.757,11.845,0.49237,4.20366666666667,1.94866666666667,8.19154511111111,11.5676589354883,-0.277341064511695,-2.34141886459853,"PETG","Flat",110,5,"PETG 110%_5.txt"
19.1132,94.883,0.13119,11.86,0.12324,0.0049295,0.49295,25.123,94.883,11.86,0.49295,4.20366666666667,1.94866666666667,8.19154511111111,11.5830406489857,-0.276959351014312,-2.33523904733822,"PETG","Flat",110,5,"PETG 110%_5.txt"
19.1326,95.008,0.13133,11.876,0.12338,0.0049353,0.49353,25.123,95.008,11.876,0.49353,4.20366666666667,1.94866666666667,8.19154511111111,11.5983002853918,-0.277699714608179,-2.3383270007425,"PETG","Flat",110,5,"PETG 110%_5.txt"
19.152,95.133,0.13148,11.892,0.12353,0.0049411,0.49411,25.123,95.133,11.892,0.49411,4.20366666666667,1.94866666666667,8.19154511111111,11.613559921798,-0.278440078202044,-2.34140664482041,"PETG","Flat",110,5,"PETG 110%_5.txt"
19.1714,95.258,0.13162,11.907,0.12367,0.0049469,0.49469,25.124,95.258,11.907,0.49469,4.20366666666667,1.94866666666667,8.19154511111111,11.6288195582041,-0.278180441795911,-2.33627649110532,"PETG","Flat",110,5,"PETG 110%_5.txt"
19.1908,95.384,0.13177,11.923,0.12382,0.0049527,0.49527,25.124,95.384,11.923,0.49527,4.20366666666667,1.94866666666667,8.19154511111111,11.6442012717015,-0.278798728298527,-2.33832700074249,"PETG","Flat",110,5,"PETG 110%_5.txt"
19.2102,95.509,0.13191,11.939,0.12396,0.0049584,0.49584,25.124,95.509,11.939,0.49584,4.20366666666667,1.94866666666667,8.19154511111111,11.6594609081076,-0.279539091892394,-2.34139452125298,"PETG","Flat",110,5,"PETG 110%_5.txt"
19.2295,95.634,0.13206,11.954,0.12411,0.0049642,0.49642,25.124,95.634,11.954,0.49642,4.20366666666667,1.94866666666667,8.19154511111111,11.6747205445137,-0.279279455486261,-2.33628455317267,"PETG","Flat",110,5,"PETG 110%_5.txt"
19.2489,95.759,0.1322,11.97,0.12425,0.00497,0.497,25.124,95.759,11.97,0.497,4.20366666666667,1.94866666666667,8.19154511111111,11.6899801809199,-0.280019819080126,-2.33934685948309,"PETG","Flat",110,5,"PETG 110%_5.txt"
19.2683,95.884,0.13235,11.986,0.1244,0.0049758,0.49758,25.124,95.884,11.986,0.49758,4.20366666666667,1.94866666666667,8.19154511111111,11.705239817326,-0.280760182673992,-2.34240099010506,"PETG","Flat",110,5,"PETG 110%_5.txt"
19.2877,96.01,0.13249,12.001,0.12454,0.0049816,0.49816,25.124,96.01,12.001,0.49816,4.20366666666667,1.94866666666667,8.19154511111111,11.7206215308234,-0.280378469176608,-2.33629255209239,"PETG","Flat",110,5,"PETG 110%_5.txt"
19.3071,96.135,0.13264,12.017,0.12469,0.0049874,0.49874,25.125,96.135,12.017,0.49874,4.20366666666667,1.94866666666667,8.19154511111111,11.7358811672295,-0.281118832770474,-2.33934287068714,"PETG","Flat",110,5,"PETG 110%_5.txt"
19.3265,96.26,0.13278,12.033,0.12483,0.0049932,0.49932,25.125,96.26,12.033,0.49932,4.20366666666667,1.94866666666667,8.19154511111111,11.7511408036357,-0.281859196364339,-2.34238507740662,"PETG","Flat",110,5,"PETG 110%_5.txt"
19.3458,96.385,0.13294,12.048,0.12499,0.0049995,0.49995,25.125,96.385,12.048,0.49995,4.20366666666667,1.94866666666667,8.19154511111111,11.7664004400418,-0.281599559958206,-2.33731374467302,"PETG","Flat",110,5,"PETG 110%_5.txt"
0.107979,0.068412,-0.00018566,0.0085516,-0.0084024,-0.00034231,-0.034231,24.992,0.068412,0.0085516,-0.034231,4.11166666666667,1.91033333333333,7.85465388888889,0.00870974087053981,0.00015814087053981,1.84925476565566,"PETG","Flat",80,1,"PETG 80%_1.txt"
0.125976,0.071997,-0.00016522,0.0089996,-0.008382,-0.00034149,-0.034149,24.992,0.071997,0.0089996,-0.034149,4.11166666666667,1.91033333333333,7.85465388888889,0.00916615818067378,0.00016655818067378,1.85072870654007,"PETG","Flat",80,1,"PETG 80%_1.txt"
0.143972,0.075581,-0.00014479,0.0094477,-0.0083616,-0.00034067,-0.034067,24.992,0.075581,0.0094477,-0.034067,4.11166666666667,1.91033333333333,7.85465388888889,0.00962244817775053,0.00017474817775053,1.84963724240323,"PETG","Flat",80,1,"PETG 80%_1.txt"
0.161969,0.079166,-0.00012435,0.0098957,-0.0083411,-0.00033986,-0.033986,24.992,0.079166,0.0098957,-0.033986,4.11166666666667,1.91033333333333,7.85465388888889,0.0100788654878845,0.000183165487884501,1.85096039577292,"PETG","Flat",80,1,"PETG 80%_1.txt"
0.179965,0.08275,-0.00010391,0.010344,-0.0083207,-0.00033904,-0.033904,24.992,0.08275,0.010344,-0.033904,4.11166666666667,1.91033333333333,7.85465388888889,0.0105351554849613,0.000191155484961252,1.8479841933609,"PETG","Flat",80,1,"PETG 80%_1.txt"
0.197962,0.086335,-8.3475e-05,0.010792,-0.0083003,-0.00033822,-0.033822,24.992,0.086335,0.010792,-0.033822,4.11166666666667,1.91033333333333,7.85465388888889,0.0109915727950952,0.000199572795095224,1.84926607760586,"PETG","Flat",80,1,"PETG 80%_1.txt"
0.215958,0.089919,-6.3037e-05,0.01124,-0.0082798,-0.0003374,-0.03374,24.992,0.089919,0.01124,-0.03374,4.11166666666667,1.91033333333333,7.85465388888889,0.011447862792172,0.000207862792171975,1.84931309761544,"PETG","Flat",80,1,"PETG 80%_1.txt"
0.233955,0.093504,-4.26e-05,0.011688,-0.0082594,-0.00033659,-0.033659,24.992,0.093504,0.011688,-0.033659,4.11166666666667,1.91033333333333,7.85465388888889,0.0119042801023059,0.000216280102305946,1.85044577606045,"PETG","Flat",80,1,"PETG 80%_1.txt"
0.251951,0.097088,-2.2163e-05,0.012136,-0.0082389,-0.00033577,-0.033577,24.992,0.097088,0.012136,-0.033577,4.11166666666667,1.91033333333333,7.85465388888889,0.0123605700993827,0.000224570099382697,1.85044577606046,"PETG","Flat",80,1,"PETG 80%_1.txt"
0.269948,0.10067,-1.7253e-06,0.012584,-0.0082185,-0.00033495,-0.033495,24.992,0.10067,0.012584,-0.033495,4.11166666666667,1.91033333333333,7.85465388888889,0.012816605470345,0.000232605470345006,1.84842236447081,"PETG","Flat",80,1,"PETG 80%_1.txt"
0.287944,0.10426,1.8712e-05,0.013032,-0.0081981,-0.00033413,-0.033413,24.992,0.10426,0.013032,-0.033413,4.11166666666667,1.91033333333333,7.85465388888889,0.0132736593457651,0.000241659345765078,1.8543534819297,"PETG","Flat",80,1,"PETG 80%_1.txt"
0.305941,0.10784,3.9149e-05,0.01348,-0.0081776,-0.00033332,-0.033332,24.992,0.10784,0.01348,-0.033332,4.11166666666667,1.91033333333333,7.85465388888889,0.013729440090613,0.00024944009061295,1.85044577606046,"PETG","Flat",80,1,"PETG 80%_1.txt"
0.323937,0.11143,5.9587e-05,0.013928,-0.0081572,-0.0003325,-0.03325,24.992,0.11143,0.013928,-0.03325,4.11166666666667,1.91033333333333,7.85465388888889,0.014186493966033,0.000258493966033021,1.85593025583731,"PETG","Flat",80,1,"PETG 80%_1.txt"
0.341934,0.11501,8.0024e-05,0.014376,-0.0081368,-0.00033168,-0.033168,24.992,0.11501,0.014376,-0.033168,4.11166666666667,1.91033333333333,7.85465388888889,0.0146422747108809,0.000266274710880891,1.85221696494777,"PETG","Flat",80,1,"PETG 80%_1.txt"
0.35993,0.11859,0.00010046,0.014824,-0.0081163,-0.00033086,-0.033086,24.992,0.11859,0.014824,-0.033086,4.11166666666667,1.91033333333333,7.85465388888889,0.0150980554557288,0.000274055455728761,1.848728114738,"PETG","Flat",80,1,"PETG 80%_1.txt"
0.377927,0.12218,0.0001209,0.015272,-0.0080959,-0.00033005,-0.033005,24.992,0.12218,0.015272,-0.033005,4.11166666666667,1.91033333333333,7.85465388888889,0.0155551093311488,0.000283109331148831,1.85378032444232,"PETG","Flat",80,1,"PETG 80%_1.txt"
0.395923,0.12576,0.00014134,0.01572,-0.0080754,-0.00032923,-0.032923,24.992,0.12576,0.01572,-0.032923,4.11166666666667,1.91033333333333,7.85465388888889,0.0160108900759967,0.000290890075996704,1.85044577606046,"PETG","Flat",80,1,"PETG 80%_1.txt"
0.41392,0.12935,0.00016177,0.016169,-0.008055,-0.00032841,-0.032841,24.992,0.12935,0.016169,-0.032841,4.11166666666667,1.91033333333333,7.85465388888889,0.0164679439514168,0.000298943951416775,1.84887099645479,"PETG","Flat",80,1,"PETG 80%_1.txt"
0.431916,0.13293,0.00018221,0.016617,-0.0080346,-0.00032759,-0.032759,24.992,0.13293,0.016617,-0.032759,4.11166666666667,1.91033333333333,7.85465388888889,0.0169237246962646,0.000306724696264644,1.84584880703282,"PETG","Flat",80,1,"PETG 80%_1.txt"
0.449913,0.13652,0.00020265,0.017065,-0.0080141,-0.00032678,-0.032678,24.992,0.13652,0.017065,-0.032678,4.11166666666667,1.91033333333333,7.85465388888889,0.0173807785716847,0.000315778571684716,1.85044577606045,"PETG","Flat",80,1,"PETG 80%_1.txt"
0.467909,0.1401,0.00022309,0.017513,-0.0079937,-0.00032596,-0.032596,24.992,0.1401,0.017513,-0.032596,4.11166666666667,1.91033333333333,7.85465388888889,0.0178365593165326,0.000323559316532586,1.84753792344308,"PETG","Flat",80,1,"PETG 80%_1.txt"
0.485906,0.14369,0.00024352,0.017961,-0.0079733,-0.00032514,-0.032514,24.992,0.14369,0.017961,-0.032514,4.11166666666667,1.91033333333333,7.85465388888889,0.0182936131919527,0.000332613191952658,1.85186343718422,"PETG","Flat",80,1,"PETG 80%_1.txt"
0.503902,0.14727,0.00026396,0.018409,-0.0079528,-0.00032432,-0.032432,24.992,0.14727,0.018409,-0.032432,4.11166666666667,1.91033333333333,7.85465388888889,0.0187493939368005,0.000340393936800531,1.84906261502814,"PETG","Flat",80,1,"PETG 80%_1.txt"
0.521899,0.15086,0.0002844,0.018857,-0.0079324,-0.00032351,-0.032351,24.992,0.15086,0.018857,-0.032351,4.11166666666667,1.91033333333333,7.85465388888889,0.0192064478122206,0.000349447812220599,1.85314637652118,"PETG","Flat",80,1,"PETG 80%_1.txt"
0.539895,0.15444,0.00030484,0.019305,-0.0079119,-0.00032269,-0.032269,24.992,0.15444,0.019305,-0.032269,4.11166666666667,1.91033333333333,7.85465388888889,0.0196622285570685,0.000357228557068469,1.85044577606044,"PETG","Flat",80,1,"PETG 80%_1.txt"
0.557892,0.15802,0.00032527,0.019753,-0.0078915,-0.00032187,-0.032187,24.992,0.15802,0.019753,-0.032187,4.11166666666667,1.91033333333333,7.85465388888889,0.0201180093019163,0.000365009301916339,1.84786767537254,"PETG","Flat",80,1,"PETG 80%_1.txt"
0.575888,0.16161,0.00034571,0.020201,-0.0078711,-0.00032105,-0.032105,24.992,0.16161,0.020201,-0.032105,4.11166666666667,1.91033333333333,7.85465388888889,0.0205750631773364,0.00037406317733641,1.8517062389803,"PETG","Flat",80,1,"PETG 80%_1.txt"
0.593885,0.16519,0.00036615,0.020649,-0.0078506,-0.00032024,-0.032024,24.992,0.16519,0.020649,-0.032024,4.11166666666667,1.91033333333333,7.85465388888889,0.0210308439221843,0.000381843922184284,1.84921266010114,"PETG","Flat",80,1,"PETG 80%_1.txt"
0.611881,0.16878,0.00038658,0.021097,-0.0078302,-0.00031942,-0.031942,24.992,0.16878,0.021097,-0.031942,4.11166666666667,1.91033333333333,7.85465388888889,0.0214878977976044,0.000390897797604355,1.85285963693585,"PETG","Flat",80,1,"PETG 80%_1.txt"
0.629878,0.17236,0.00040702,0.021545,-0.0078098,-0.0003186,-0.03186,24.992,0.17236,0.021545,-0.03186,4.11166666666667,1.91033333333333,7.85465388888889,0.0219436785424522,0.000398678542452225,1.85044577606045,"PETG","Flat",80,1,"PETG 80%_1.txt"
0.647874,0.17595,0.00042746,0.021993,-0.0077893,-0.00031778,-0.031778,24.992,0.17595,0.021993,-0.031778,4.11166666666667,1.91033333333333,7.85465388888889,0.0224007324178723,0.000407732417872297,1.85391905548264,"PETG","Flat",80,1,"PETG 80%_1.txt"
0.665871,0.17953,0.0004479,0.022441,-0.0077689,-0.00031697,-0.031697,24.992,0.17953,0.022441,-0.031697,4.11166666666667,1.91033333333333,7.85465388888889,0.0228565131627202,0.000415513162720167,1.85158042297655,"PETG","Flat",80,1,"PETG 80%_1.txt"
0.683867,0.18312,0.00046833,0.022889,-0.0077484,-0.00031615,-0.031615,24.992,0.18312,0.022889,-0.031615,4.11166666666667,1.91033333333333,7.85465388888889,0.0233135670381402,0.000424567038140238,1.85489553121691,"PETG","Flat",80,1,"PETG 80%_1.txt"
0.701864,0.1867,0.00048877,0.023337,-0.007728,-0.00031533,-0.031533,24.992,0.1867,0.023337,-0.031533,4.11166666666667,1.91033333333333,7.85465388888889,0.0237693477829881,0.000432347782988108,1.8526279427009,"PETG","Flat",80,1,"PETG 80%_1.txt"
0.71986,0.19028,0.00050921,0.023786,-0.0077076,-0.00031451,-0.031451,24.992,0.19028,0.023786,-0.031451,4.11166666666667,1.91033333333333,7.85465388888889,0.024225128527836,0.000439128527835977,1.84616382677195,"PETG","Flat",80,1,"PETG 80%_1.txt"
0.737857,0.19387,0.00052965,0.024234,-0.0076871,-0.0003137,-0.03137,24.992,0.19387,0.024234,-0.03137,4.11166666666667,1.91033333333333,7.85465388888889,0.024682182403256,0.000448182403256048,1.84939507822088,"PETG","Flat",80,1,"PETG 80%_1.txt"
0.755854,0.19745,0.00055008,0.024682,-0.0076667,-0.00031288,-0.031288,24.992,0.19745,0.024682,-0.031288,4.11166666666667,1.91033333333333,7.85465388888889,0.0251379631481039,0.000455963148103918,1.84735089581038,"PETG","Flat",80,1,"PETG 80%_1.txt"
0.77385,0.20104,0.00057052,0.02513,-0.0076463,-0.00031206,-0.031206,24.992,0.20104,0.02513,-0.031206,4.11166666666667,1.91033333333333,7.85465388888889,0.025595017023524,0.00046501702352399,1.85044577606045,"PETG","Flat",80,1,"PETG 80%_1.txt"
0.791847,0.20462,0.00059096,0.025578,-0.0076258,-0.00031124,-0.031124,24.992,0.20462,0.025578,-0.031124,4.11166666666667,1.91033333333333,7.85465388888889,0.0260507977683719,0.00047279776837186,1.84845479854508,"PETG","Flat",80,1,"PETG 80%_1.txt"
0.809843,0.20821,0.0006114,0.026026,-0.0076054,-0.00031043,-0.031043,24.992,0.20821,0.026026,-0.031043,4.11166666666667,1.91033333333333,7.85465388888889,0.0265078516437919,0.000481851643791931,1.85142412891697,"PETG","Flat",80,1,"PETG 80%_1.txt"
0.82784,0.21179,0.00063183,0.026474,-0.0075849,-0.00030961,-0.030961,24.992,0.21179,0.026474,-0.030961,4.11166666666667,1.91033333333333,7.85465388888889,0.0269636323886398,0.000489632388639805,1.84948397914862,"PETG","Flat",80,1,"PETG 80%_1.txt"
0.845836,0.21538,0.00065227,0.026922,-0.0075645,-0.00030879,-0.030879,24.992,0.21538,0.026922,-0.030879,4.11166666666667,1.91033333333333,7.85465388888889,0.0274206862640599,0.000498686264059873,1.8523373600025,"PETG","Flat",80,1,"PETG 80%_1.txt"
0.863833,0.23003,0.00067271,0.028753,-0.0075441,-0.00030797,-0.030797,24.992,0.23003,0.028753,-0.030797,4.11166666666667,1.91033333333333,7.85465388888889,0.029285822552334,0.000532822552333983,1.85310246699121,"PETG","Flat",80,1,"PETG 80%_1.txt"
0.881829,0.27829,0.00069314,0.034786,-0.0075236,-0.00030716,-0.030716,24.992,0.27829,0.034786,-0.030716,4.11166666666667,1.91033333333333,7.85465388888889,0.0354299506937748,0.000643950693774827,1.85117775477154,"PETG","Flat",80,1,"PETG 80%_1.txt"
0.899826,0.32656,0.00071358,0.040819,-0.0075032,-0.00030634,-0.030634,24.992,0.32656,0.040819,-0.030634,4.11166666666667,1.91033333333333,7.85465388888889,0.0415753519657879,0.000756351965787876,1.85294094854817,"PETG","Flat",80,1,"PETG 80%_1.txt"
0.917822,0.37482,0.00073402,0.046853,-0.0074828,-0.00030552,-0.030552,24.992,0.37482,0.046853,-0.030552,4.11166666666667,1.91033333333333,7.85465388888889,0.0477194801072287,0.000866480107228722,1.84935886118012,"PETG","Flat",80,1,"PETG 80%_1.txt"
0.935819,0.42308,0.00075446,0.052886,-0.0074623,-0.0003047,-0.03047,24.992,0.42308,0.052886,-0.03047,4.11166666666667,1.91033333333333,7.85465388888889,0.0538636082486696,0.000977608248669569,1.84851992714436,"PETG","Flat",80,1,"PETG 80%_1.txt"
0.953815,0.47135,0.00077489,0.058919,-0.0074419,-0.00030389,-0.030389,24.992,0.47135,0.058919,-0.030389,4.11166666666667,1.91033333333333,7.85465388888889,0.0600090095206826,0.00109000952068262,1.85001361306644,"PETG","Flat",80,1,"PETG 80%_1.txt"
0.971812,0.51961,0.00079533,0.064952,-0.0074214,-0.00030307,-0.030307,24.993,0.51961,0.064952,-0.030307,4.11166666666667,1.91033333333333,7.85465388888889,0.0661531376621235,0.00120113766212347,1.84926971012975,"PETG","Flat",80,1,"PETG 80%_1.txt"
0.989808,0.56788,0.00081577,0.070985,-0.007401,-0.00030225,-0.030225,24.993,0.56788,0.070985,-0.030225,4.11166666666667,1.91033333333333,7.85465388888889,0.0722985389341365,0.00131353893413651,1.85044577606045,"PETG","Flat",80,1,"PETG 80%_1.txt"
1.0078,0.61614,0.00083621,0.077018,-0.0073806,-0.00030143,-0.030143,24.993,0.61614,0.077018,-0.030143,4.11166666666667,1.91033333333333,7.85465388888889,0.0784426670755774,0.00142466707557735,1.84978456409846,"PETG","Flat",80,1,"PETG 80%_1.txt"
1.0258,0.66441,0.00085664,0.083051,-0.0073601,-0.00030062,-0.030062,24.993,0.66441,0.083051,-0.030062,4.11166666666667,1.91033333333333,7.85465388888889,0.0845880683475904,0.0015370683475904,1.85075236612492,"PETG","Flat",80,1,"PETG 80%_1.txt"
1.0438,0.74025,0.00087708,0.092531,-0.0073397,-0.0002998,-0.02998,24.993,0.74025,0.092531,-0.02998,4.11166666666667,1.91033333333333,7.85465388888889,0.0942434906071609,0.00171249060716093,1.85072095531328,"PETG","Flat",80,1,"PETG 80%_1.txt"
1.06179,0.86273,0.00089752,0.10784,-0.0073193,-0.00029898,-0.029898,24.993,0.86273,0.10784,-0.029898,4.11166666666667,1.91033333333333,7.85465388888889,0.109836793855476,0.00199679385547578,1.85162634966226,"PETG","Flat",80,1,"PETG 80%_1.txt"
1.07979,0.9852,0.00091796,0.12315,-0.0072988,-0.00029816,-0.029816,24.993,0.9852,0.12315,-0.029816,4.11166666666667,1.91033333333333,7.85465388888889,0.125428823973218,0.00227882397321845,1.85044577606045,"PETG","Flat",80,1,"PETG 80%_1.txt"
1.09779,1.1077,0.00093839,0.13846,-0.0072784,-0.00029735,-0.029735,24.993,1.1077,0.13846,-0.029735,4.11166666666667,1.91033333333333,7.85465388888889,0.141024673482678,0.00256467348267769,1.8522847628757,"PETG","Flat",80,1,"PETG 80%_1.txt"
1.11578,1.2301,0.00098091,0.15377,-0.0072359,-0.00029565,-0.029565,24.993,1.2301,0.15377,-0.029565,4.11166666666667,1.91033333333333,7.85465388888889,0.156607791686415,0.00283779168641496,1.8454781078331,"PETG","Flat",80,1,"PETG 80%_1.txt"
1.13378,1.3526,0.0011601,0.16908,-0.0070566,-0.00028848,-0.028848,24.993,1.3526,0.16908,-0.028848,4.11166666666667,1.91033333333333,7.85465388888889,0.172203641195874,0.00312364119587419,1.84743387501431,"PETG","Flat",80,1,"PETG 80%_1.txt"
1.15178,1.4751,0.0013394,0.18439,-0.0068774,-0.00028131,-0.028131,24.993,1.4751,0.18439,-0.028131,4.11166666666667,1.91033333333333,7.85465388888889,0.187799490705333,0.00340949070533347,1.84906486541216,"PETG","Flat",80,1,"PETG 80%_1.txt"
1.16977,1.5976,0.0015186,0.1997,-0.0066982,-0.00027414,-0.027414,24.993,1.5976,0.1997,-0.027414,4.11166666666667,1.91033333333333,7.85465388888889,0.203395340214793,0.00369534021479273,1.85044577606046,"PETG","Flat",80,1,"PETG 80%_1.txt"
1.18777,1.7086,0.0016978,0.21358,-0.0065189,-0.00026697,-0.026697,24.993,1.7086,0.21358,-0.026697,4.11166666666667,1.91033333333333,7.85465388888889,0.217527089566221,0.00394708956622111,1.84806141315718,"PETG","Flat",80,1,"PETG 80%_1.txt"
1.20577,1.8139,0.0018771,0.22674,-0.0063397,-0.0002598,-0.02598,24.994,1.8139,0.22674,-0.02598,4.11166666666667,1.91033333333333,7.85465388888889,0.230933154491495,0.00419315449149507,1.84932278887495,"PETG","Flat",80,1,"PETG 80%_1.txt"
1.22376,1.9192,0.0020563,0.2399,-0.0061605,-0.00025263,-0.025263,24.994,1.9192,0.2399,-0.025263,4.11166666666667,1.91033333333333,7.85465388888889,0.244339219416769,0.00443921941676903,1.85044577606045,"PETG","Flat",80,1,"PETG 80%_1.txt"
1.24176,2.0245,0.0022355,0.25306,-0.0059813,-0.00024546,-0.024546,24.994,2.0245,0.25306,-0.024546,4.11166666666667,1.91033333333333,7.85465388888889,0.257745284342043,0.00468528434204302,1.85145196476844,"PETG","Flat",80,1,"PETG 80%_1.txt"
1.25976,2.1298,0.0024148,0.26622,-0.005802,-0.00023829,-0.023829,24.994,2.1298,0.26622,-0.023829,4.11166666666667,1.91033333333333,7.85465388888889,0.271151349267317,0.00493134926731692,1.85235867602619,"PETG","Flat",80,1,"PETG 80%_1.txt"
1.27775,2.2351,0.002594,0.27939,-0.0056228,-0.00023112,-0.023112,24.994,2.2351,0.27939,-0.023112,4.11166666666667,1.91033333333333,7.85465388888889,0.284557414192591,0.00516741419259087,1.84953441160774,"PETG","Flat",80,1,"PETG 80%_1.txt"
1.29575,2.3404,0.0027732,0.29255,-0.0054436,-0.00022395,-0.022395,24.994,2.3404,0.29255,-0.022395,4.11166666666667,1.91033333333333,7.85465388888889,0.297963479117865,0.00541347911786483,1.85044577606044,"PETG","Flat",80,1,"PETG 80%_1.txt"
1.31375,2.4457,0.0029525,0.30571,-0.0052643,-0.00021678,-0.021678,24.995,2.4457,0.30571,-0.021678,4.11166666666667,1.91033333333333,7.85465388888889,0.311369544043139,0.00565954404313884,1.85127867689603,"PETG","Flat",80,1,"PETG 80%_1.txt"
1.33174,2.551,0.0031317,0.31887,-0.0050851,-0.00020961,-0.020961,24.995,2.551,0.31887,-0.020961,4.11166666666667,1.91033333333333,7.85465388888889,0.324775608968413,0.0059056089684128,1.85204282886844,"PETG","Flat",80,1,"PETG 80%_1.txt"
1.34974,2.6563,0.0033109,0.33203,-0.0049059,-0.00020245,-0.020245,24.995,2.6563,0.33203,-0.020245,4.11166666666667,1.91033333333333,7.85465388888889,0.338181673893687,0.0061516738936867,1.85274640655564,"PETG","Flat",80,1,"PETG 80%_1.txt"
1.36773,2.7616,0.0034901,0.3452,-0.0047266,-0.00019528,-0.019528,24.995,2.7616,0.3452,-0.019528,4.11166666666667,1.91033333333333,7.85465388888889,0.351587738818961,0.00638773881896065,1.85044577606044,"PETG","Flat",80,1,"PETG 80%_1.txt"
1.38573,2.8669,0.0036694,0.35836,-0.0045474,-0.00018811,-0.018811,24.995,2.8669,0.35836,-0.018811,4.11166666666667,1.91033333333333,7.85465388888889,0.364993803744235,0.00663380374423461,1.85115630768909,"PETG","Flat",80,1,"PETG 80%_1.txt"
1.40373,2.9722,0.0038486,0.37152,-0.0043682,-0.00018094,-0.018094,24.996,2.9722,0.37152,-0.018094,4.11166666666667,1.91033333333333,7.85465388888889,0.378399868669509,0.00687986866950857,1.85181650234404,"PETG","Flat",80,1,"PETG 80%_1.txt"
1.42172,3.0775,0.0040278,0.38468,-0.0041889,-0.00017377,-0.017377,24.996,3.0775,0.38468,-0.017377,4.11166666666667,1.91033333333333,7.85465388888889,0.391805933594783,0.00712593359478253,1.85243152614706,"PETG","Flat",80,1,"PETG 80%_1.txt"
1.43972,3.1746,0.0042071,0.39683,-0.0040097,-0.0001666,-0.01666,24.996,3.1746,0.39683,-0.01666,4.11166666666667,1.91033333333333,7.85465388888889,0.404168031450852,0.00733803145085182,1.84916247532995,"PETG","Flat",80,1,"PETG 80%_1.txt"
1.45772,3.2561,0.0043863,0.40701,-0.0038305,-0.00015943,-0.015943,24.996,3.2561,0.40701,-0.015943,4.11166666666667,1.91033333333333,7.85465388888889,0.414544045614288,0.00753404561428805,1.8510713776782,"PETG","Flat",80,1,"PETG 80%_1.txt"
1.47571,3.3375,0.0045622,0.41719,-0.0036546,-0.00015239,-0.015239,24.996,3.3375,0.41719,-0.015239,4.11166666666667,1.91033333333333,7.85465388888889,0.424907328472002,0.00771732847200218,1.84983543996792,"PETG","Flat",80,1,"PETG 80%_1.txt"
1.49371,3.419,0.0047294,0.42737,-0.0034873,-0.0001457,-0.01457,24.996,3.419,0.42737,-0.01457,4.11166666666667,1.91033333333333,7.85465388888889,0.435283342635438,0.0079133426354383,1.85163737170094,"PETG","Flat",80,1,"PETG 80%_1.txt"
1.51171,3.5004,0.0048967,0.43755,-0.0033201,-0.00013902,-0.013902,24.997,3.5004,0.43755,-0.013902,4.11166666666667,1.91033333333333,7.85465388888889,0.445646625493152,0.00809662549315249,1.85044577606045,"PETG","Flat",80,1,"PETG 80%_1.txt"
1.5297,3.5819,0.0050639,0.44773,-0.0031529,-0.00013233,-0.013233,24.997,3.5819,0.44773,-0.013233,4.11166666666667,1.91033333333333,7.85465388888889,0.456022639656589,0.00829263965658866,1.85215188988646,"PETG","Flat",80,1,"PETG 80%_1.txt"
1.5477,3.6633,0.0052312,0.45792,-0.0029856,-0.00012564,-0.012564,24.997,3.6633,0.45792,-0.012564,4.11166666666667,1.91033333333333,7.85465388888889,0.466385922514303,0.00846592251430284,1.84877762803608,"PETG","Flat",80,1,"PETG 80%_1.txt"
1.5657,3.7448,0.0053984,0.4681,-0.0028184,-0.00011895,-0.011895,24.997,3.7448,0.4681,-0.011895,4.11166666666667,1.91033333333333,7.85465388888889,0.476761936677739,0.00866193667773896,1.85044577606045,"PETG","Flat",80,1,"PETG 80%_1.txt"
1.58369,3.8262,0.0055656,0.47828,-0.0026511,-0.00011226,-0.011226,24.997,3.8262,0.47828,-0.011226,4.11166666666667,1.91033333333333,7.85465388888889,0.487125219535453,0.00884521953545314,1.84938101853582,"PETG","Flat",80,1,"PETG 80%_1.txt"
1.60169,3.9077,0.0057329,0.48846,-0.0024839,-0.00010557,-0.010557,24.997,3.9077,0.48846,-0.010557,4.11166666666667,1.91033333333333,7.85465388888889,0.497501233698889,0.00904123369888932,1.85096705951139,"PETG","Flat",80,1,"PETG 80%_1.txt"
1.61969,3.9891,0.0059001,0.49864,-0.0023166,-9.8877e-05,-0.0098877,24.998,3.9891,0.49864,-0.0098877,4.11166666666667,1.91033333333333,7.85465388888889,0.507864516556603,0.00922451655660345,1.84993513488758,"PETG","Flat",80,1,"PETG 80%_1.txt"
1.63768,4.0706,0.0060674,0.50882,-0.0021494,-9.2187e-05,-0.0092187,24.998,4.0706,0.50882,-0.0092187,4.11166666666667,1.91033333333333,7.85465388888889,0.51824053072004,0.00942053072003946,1.85144662553348,"PETG","Flat",80,1,"PETG 80%_1.txt"
1.65568,4.152,0.0062346,0.519,-0.0019822,-8.5497e-05,-0.0085497,24.998,4.152,0.519,-0.0085497,4.11166666666667,1.91033333333333,7.85465388888889,0.528603813577754,0.00960381357775375,1.85044577606045,"PETG","Flat",80,1,"PETG 80%_1.txt"
1.67368,4.2335,0.0064019,0.52918,-0.0018149,-7.8808e-05,-0.0078808,24.998,4.2335,0.52918,-0.0078808,4.11166666666667,1.91033333333333,7.85465388888889,0.53897982774119,0.00979982774118993,1.85188928931364,"PETG","Flat",80,1,"PETG 80%_1.txt"
1.69167,4.3149,0.0065691,0.53936,-0.0016477,-7.2118e-05,-0.0072118,24.998,4.3149,0.53936,-0.0072118,4.11166666666667,1.91033333333333,7.85465388888889,0.549343110598904,0.00998311059890411,1.85091786541533,"PETG","Flat",80,1,"PETG 80%_1.txt"
1.70967,4.3964,0.0067363,0.54955,-0.0014804,-6.5428e-05,-0.0065428,24.998,4.3964,0.54955,-0.0065428,4.11166666666667,1.91033333333333,7.85465388888889,0.55971912476234,0.0101691247623402,1.85044577606045,"PETG","Flat",80,1,"PETG 80%_1.txt"
1.72767,4.4778,0.0069036,0.55973,-0.0013132,-5.8738e-05,-0.0058738,24.999,4.4778,0.55973,-0.0058738,4.11166666666667,1.91033333333333,7.85465388888889,0.570082407620054,0.0103524076200544,1.84953595841824,"PETG","Flat",80,1,"PETG 80%_1.txt"
1.74566,4.5593,0.0070708,0.56991,-0.0011459,-5.2049e-05,-0.0052049,24.999,4.5593,0.56991,-0.0052049,4.11166666666667,1.91033333333333,7.85465388888889,0.580458421783491,0.0105484217834906,1.85089255908662,"PETG","Flat",80,1,"PETG 80%_1.txt"
1.76366,4.6407,0.0072381,0.58009,-0.0009787,-4.5359e-05,-0.0045359,24.999,4.6407,0.58009,-0.0045359,4.11166666666667,1.91033333333333,7.85465388888889,0.590821704641205,0.0107317046412047,1.85000683363007,"PETG","Flat",80,1,"PETG 80%_1.txt"
1.78165,4.7222,0.0074053,0.59027,-0.00081146,-3.8669e-05,-0.0038669,24.999,4.7222,0.59027,-0.0038669,4.11166666666667,1.91033333333333,7.85465388888889,0.601197718804641,0.0109277188046408,1.85130852061613,"PETG","Flat",80,1,"PETG 80%_1.txt"
1.79965,4.8036,0.0075726,0.60045,-0.00064422,-3.198e-05,-0.003198,24.999,4.8036,0.60045,-0.003198,4.11166666666667,1.91033333333333,7.85465388888889,0.611561001662355,0.011111001662355,1.85044577606046,"PETG","Flat",80,1,"PETG 80%_1.txt"
1.81765,4.8851,0.0077398,0.61063,-0.00047697,-2.529e-05,-0.002529,24.999,4.8851,0.61063,-0.002529,4.11166666666667,1.91033333333333,7.85465388888889,0.621937015825791,0.0113070158257912,1.85169674365675,"PETG","Flat",80,1,"PETG 80%_1.txt"
1.83564,4.9691,0.007907,0.62114,-0.00030973,-1.86e-05,-0.00186,25,4.9691,0.62114,-0.00186,4.11166666666667,1.91033333333333,7.85465388888889,0.632631312632277,0.0114913126322774,1.85003584252784,"PETG","Flat",80,1,"PETG 80%_1.txt"
1.85364,5.0591,0.0080743,0.63239,-0.00014249,-1.191e-05,-0.001191,25,5.0591,0.63239,-0.001191,4.11166666666667,1.91033333333333,7.85465388888889,0.644089487782084,0.0116994877820843,1.85004313510402,"PETG","Flat",80,1,"PETG 80%_1.txt"
1.87164,5.1491,0.0082415,0.64363,2.4755e-05,-5.2207e-06,-0.00052207,25,5.1491,0.64363,-0.00052207,4.11166666666667,1.91033333333333,7.85465388888889,0.655547662931891,0.011917662931891,1.85163260442972,"PETG","Flat",80,1,"PETG 80%_1.txt"
1.88963,5.239,0.0084088,0.65488,0.000192,1.469e-06,0.0001469,25,5.239,0.65488,0.0001469,4.11166666666667,1.91033333333333,7.85465388888889,0.666993106775976,0.0121131067759759,1.84966814927557,"PETG","Flat",80,1,"PETG 80%_1.txt"
1.90763,5.329,0.008576,0.66613,0.00035924,8.1588e-06,0.00081588,25,5.329,0.66613,0.00081588,4.11166666666667,1.91033333333333,7.85465388888889,0.678451281925783,0.0123212819257826,1.84968128229965,"PETG","Flat",80,1,"PETG 80%_1.txt"
1.92563,5.419,0.0087433,0.67737,0.00052648,1.4848e-05,0.0014848,25,5.419,0.67737,0.0014848,4.11166666666667,1.91033333333333,7.85465388888889,0.689909457075589,0.0125394570755893,1.85119758412527,"PETG","Flat",80,1,"PETG 80%_1.txt"
1.94362,5.5089,0.0088418,0.68862,0.00062503,1.879e-05,0.001879,25.001,5.5089,0.68862,0.001879,4.11166666666667,1.91033333333333,7.85465388888889,0.701354900919674,0.0127349009196742,1.84933648742038,"PETG","Flat",80,1,"PETG 80%_1.txt"
