Repository: VipulKohinkar/3D-Printing-Parameter-Optimisation

# 3D Printing Parameter Optimisation: Impact of K-Value on Carbon-Reinforced PETG

## MSc Mechanical Engineering with Management

**Author:** Vipul Kohinkar  
**Project:** MEE7012-SUM  
**Date:** 27 August 2026

---

## Project Overview

This project investigates the influence of flow-rate multiplier (K-value) and build orientation on the tensile behaviour of PETG and carbon-fibre-reinforced PETG (CF-PETG) manufactured using fused deposition modelling (FDM).

The study compares an unreinforced thermoplastic, PETG, with a carbon-fibre-reinforced PETG composite to investigate whether the two materials respond differently to changes in material flow and build orientation.

---

File: 3_Experimental_data/Modulus/Recalculated Stress Strain/Recalculated_Stress_Strain_All_Data.csv (part 160 of 212)
"Time (s)","Load (N)","Machine Extension (mm)","Stress (MPa)","Extension from Preload (mm)","Strain","Percentage Strain","Gauge Length (mm)","Load_N","NEXYGEN_Stress_MPa","Percentage_Strain","Measured_Width_mm","Measured_Thickness_mm","Measured_Area_mm2","Recalculated_Stress_MPa","Stress_Difference_MPa","Stress_Difference_Percent","Material","Orientation","K","Sample","File"
5.07502,21.099,0.031523,2.6374,0.023306,0.00092603,0.092603,25.023,21.099,2.6374,0.092603,4.11166666666667,1.91033333333333,7.85465388888889,2.68617819428637,0.0487781942863745,1.84948033238699,"PETG","Flat",80,1,"PETG 80%_1.txt"
5.09301,21.188,0.031676,2.6485,0.02346,0.00093217,0.093217,25.023,21.188,2.6485,0.093217,4.11166666666667,1.91033333333333,7.85465388888889,2.69750905637896,0.0490090563789609,1.85044577606045,"PETG","Flat",80,1,"PETG 80%_1.txt"
5.11101,21.276,0.03183,2.6595,0.023613,0.00093832,0.093832,25.024,21.276,2.6595,0.093832,4.11166666666667,1.91033333333333,7.85465388888889,2.70871260541433,0.0492126054143278,1.85044577606046,"PETG","Flat",80,1,"PETG 80%_1.txt"
5.12901,21.364,0.031984,2.6705,0.023767,0.00094446,0.094446,25.024,21.364,2.6705,0.094446,4.11166666666667,1.91033333333333,7.85465388888889,2.71991615444969,0.0494161544496943,1.85044577606045,"PETG","Flat",80,1,"PETG 80%_1.txt"
5.147,21.452,0.032137,2.6815,0.02392,0.00095061,0.095061,25.024,21.452,2.6815,0.095061,4.11166666666667,1.91033333333333,7.85465388888889,2.73111970348506,0.0496197034850612,1.85044577606046,"PETG","Flat",80,1,"PETG 80%_1.txt"
5.165,21.541,0.032291,2.6926,0.024074,0.00095675,0.095675,25.024,21.541,2.6926,0.095675,4.11166666666667,1.91033333333333,7.85465388888889,2.74245056557765,0.0498505655776476,1.85139142752906,"PETG","Flat",80,1,"PETG 80%_1.txt"
5.183,21.629,0.032444,2.7036,0.024228,0.0009629,0.09629,25.024,21.629,2.7036,0.09629,4.11166666666667,1.91033333333333,7.85465388888889,2.75365411461301,0.0500541146130149,1.85138758000499,"PETG","Flat",80,1,"PETG 80%_1.txt"
5.20099,21.72,0.032598,2.715,0.024381,0.00096904,0.096904,25.024,21.72,2.715,0.096904,4.11166666666667,1.91033333333333,7.85465388888889,2.76523960282004,0.0502396028200414,1.85044577606046,"PETG","Flat",80,1,"PETG 80%_1.txt"
5.21899,21.814,0.032752,2.7267,0.024535,0.00097519,0.097519,25.024,21.814,2.7267,0.097519,4.11166666666667,1.91033333333333,7.85465388888889,2.77720703019873,0.050507030198728,1.85231342643958,"PETG","Flat",80,1,"PETG 80%_1.txt"
5.23699,21.908,0.032905,2.7385,0.024689,0.00098133,0.098133,25.025,21.908,2.7385,0.098133,4.11166666666667,1.91033333333333,7.85465388888889,2.78917445757742,0.0506744575774154,1.85044577606045,"PETG","Flat",80,1,"PETG 80%_1.txt"
5.25498,22.002,0.033059,2.7502,0.024842,0.00098748,0.098748,25.025,22.002,2.7502,0.098748,4.11166666666667,1.91033333333333,7.85465388888889,2.8011418849561,0.0509418849561025,1.85229746767881,"PETG","Flat",80,1,"PETG 80%_1.txt"
5.27298,22.096,0.033213,2.762,0.024996,0.00099362,0.099362,25.025,22.096,2.762,0.099362,4.11166666666667,1.91033333333333,7.85465388888889,2.81310931233479,0.0511093123347894,1.85044577606044,"PETG","Flat",80,1,"PETG 80%_1.txt"
5.29097,22.19,0.033366,2.7737,0.025149,0.00099976,0.099976,25.025,22.19,2.7737,0.099976,4.11166666666667,1.91033333333333,7.85465388888889,2.82507673971348,0.051376739713477,1.85228177933724,"PETG","Flat",80,1,"PETG 80%_1.txt"
5.30897,22.283,0.03352,2.7854,0.025303,0.0010059,0.10059,25.025,22.283,2.7854,0.10059,4.11166666666667,1.91033333333333,7.85465388888889,2.83691685403494,0.051516854034944,1.84953163046399,"PETG","Flat",80,1,"PETG 80%_1.txt"
5.32697,22.377,0.033673,2.7972,0.025457,0.0010121,0.10121,25.025,22.377,2.7972,0.10121,4.11166666666667,1.91033333333333,7.85465388888889,2.84888428141363,0.0516842814136305,1.8477149082522,"PETG","Flat",80,1,"PETG 80%_1.txt"
5.34496,22.471,0.033827,2.8089,0.02561,0.0010182,0.10182,25.026,22.471,2.8089,0.10182,4.11166666666667,1.91033333333333,7.85465388888889,2.86085170879232,0.051951708792318,1.84953927844772,"PETG","Flat",80,1,"PETG 80%_1.txt"
5.36296,22.565,0.033981,2.8206,0.025764,0.0010243,0.10243,25.026,22.565,2.8206,0.10243,4.11166666666667,1.91033333333333,7.85465388888889,2.87281913617101,0.0522191361710052,1.85134851347249,"PETG","Flat",80,1,"PETG 80%_1.txt"
5.38096,22.659,0.034134,2.8324,0.025917,0.0010305,0.10305,25.026,22.659,2.8324,0.10305,4.11166666666667,1.91033333333333,7.85465388888889,2.88478656354969,0.0523865635496921,1.84954679952309,"PETG","Flat",80,1,"PETG 80%_1.txt"
5.39895,22.753,0.034288,2.8441,0.026071,0.0010366,0.10366,25.026,22.753,2.8441,0.10366,4.11166666666667,1.91033333333333,7.85465388888889,2.89675399092838,0.0526539909283792,1.85134105440664,"PETG","Flat",80,1,"PETG 80%_1.txt"
5.41695,22.847,0.034442,2.8558,0.026225,0.0010428,0.10428,25.026,22.847,2.8558,0.10428,4.11166666666667,1.91033333333333,7.85465388888889,2.90872141830707,0.0529214183070668,1.85312060743283,"PETG","Flat",80,1,"PETG 80%_1.txt"
5.43495,22.941,0.034595,2.8676,0.026378,0.0010489,0.10489,25.026,22.941,2.8676,0.10489,4.11166666666667,1.91033333333333,7.85465388888889,2.92068884568575,0.0530888456857532,1.85133371759497,"PETG","Flat",80,1,"PETG 80%_1.txt"
5.45294,23.034,0.034749,2.8793,0.026532,0.0010551,0.10551,25.026,23.034,2.8793,0.10551,4.11166666666667,1.91033333333333,7.85465388888889,2.93252896000722,0.0532289600072202,1.84867710927032,"PETG","Flat",80,1,"PETG 80%_1.txt"
5.47094,23.128,0.034902,2.891,0.026686,0.0010612,0.10612,25.027,23.128,2.891,0.10612,4.11166666666667,1.91033333333333,7.85465388888889,2.94449638738591,0.0534963873859078,1.85044577606046,"PETG","Flat",80,1,"PETG 80%_1.txt"
5.48894,23.222,0.035056,2.9028,0.026839,0.0010674,0.10674,25.027,23.222,2.9028,0.10674,4.11166666666667,1.91033333333333,7.85465388888889,2.95646381476459,0.0536638147645947,1.84869142774544,"PETG","Flat",80,1,"PETG 80%_1.txt"
5.50693,23.316,0.03521,2.9145,0.026993,0.0010735,0.10735,25.027,23.316,2.9145,0.10735,4.11166666666667,1.91033333333333,7.85465388888889,2.96843124214328,0.0539312421432818,1.85044577606045,"PETG","Flat",80,1,"PETG 80%_1.txt"
5.52493,23.41,0.035363,2.9263,0.027146,0.0010796,0.10796,25.027,23.41,2.9263,0.10796,4.11166666666667,1.91033333333333,7.85465388888889,2.98039866952197,0.0540986695219692,1.84870551624814,"PETG","Flat",80,1,"PETG 80%_1.txt"
5.54293,23.504,0.035517,2.938,0.0273,0.0010858,0.10858,25.027,23.504,2.938,0.10858,4.11166666666667,1.91033333333333,7.85465388888889,2.99236609690066,0.0543660969006559,1.85044577606044,"PETG","Flat",80,1,"PETG 80%_1.txt"
5.56092,23.598,0.03567,2.9497,0.027454,0.0010919,0.10919,25.027,23.598,2.9497,0.10919,4.11166666666667,1.91033333333333,7.85465388888889,3.00433352427934,0.054633524279343,1.85217223037404,"PETG","Flat",80,1,"PETG 80%_1.txt"
5.57892,23.692,0.035824,2.9615,0.027607,0.0010981,0.10981,25.028,23.692,2.9615,0.10981,4.11166666666667,1.91033333333333,7.85465388888889,3.01630095165803,0.0548009516580303,1.85044577606045,"PETG","Flat",80,1,"PETG 80%_1.txt"
5.59692,23.786,0.035978,2.9732,0.027761,0.0011042,0.11042,25.028,23.786,2.9732,0.11042,4.11166666666667,1.91033333333333,7.85465388888889,3.02826837903672,0.0550683790367175,1.85215858457949,"PETG","Flat",80,1,"PETG 80%_1.txt"
5.61491,23.879,0.036131,2.9849,0.027915,0.0011104,0.11104,25.028,23.879,2.9849,0.11104,4.11166666666667,1.91033333333333,7.85465388888889,3.04010849335818,0.0552084933581845,1.84959272867381,"PETG","Flat",80,1,"PETG 80%_1.txt"
5.63291,23.973,0.036285,2.9967,0.028068,0.0011165,0.11165,25.028,23.973,2.9967,0.11165,4.11166666666667,1.91033333333333,7.85465388888889,3.05207592073687,0.0553759207368714,1.84789671094442,"PETG","Flat",80,1,"PETG 80%_1.txt"
5.6509,24.067,0.036439,3.0084,0.028222,0.0011227,0.11227,25.028,24.067,3.0084,0.11227,4.11166666666667,1.91033333333333,7.85465388888889,3.06404334811556,0.0556433481155585,1.8495993922204,"PETG","Flat",80,1,"PETG 80%_1.txt"
5.6689,24.161,0.036592,3.0201,0.028375,0.0011288,0.11288,25.028,24.161,3.0201,0.11288,4.11166666666667,1.91033333333333,7.85465388888889,3.07601077549425,0.0559107754942461,1.85128888097235,"PETG","Flat",80,1,"PETG 80%_1.txt"
5.6869,24.255,0.036746,3.0319,0.028529,0.001135,0.1135,25.028,24.255,3.0319,0.1135,4.11166666666667,1.91033333333333,7.85465388888889,3.08797820287293,0.056078202872933,1.84960595246984,"PETG","Flat",80,1,"PETG 80%_1.txt"
5.70489,24.349,0.036899,3.0436,0.028683,0.0011411,0.11411,25.029,24.349,3.0436,0.11411,4.11166666666667,1.91033333333333,7.85465388888889,3.09994563025162,0.0563456302516196,1.85128237125837,"PETG","Flat",80,1,"PETG 80%_1.txt"
5.72289,24.443,0.037053,3.0553,0.028836,0.0011472,0.11472,25.029,24.443,3.0553,0.11472,4.11166666666667,1.91033333333333,7.85465388888889,3.11191305763031,0.0566130576303072,1.8529459506532,"PETG","Flat",80,1,"PETG 80%_1.txt"
5.74089,24.537,0.037207,3.0671,0.02899,0.0011534,0.11534,25.029,24.537,3.0671,0.11534,4.11166666666667,1.91033333333333,7.85465388888889,3.12388048500899,0.0567804850089941,1.85127596129876,"PETG","Flat",80,1,"PETG 80%_1.txt"
5.75888,24.631,0.03736,3.0788,0.029144,0.0011595,0.11595,25.029,24.631,3.0788,0.11595,4.11166666666667,1.91033333333333,7.85465388888889,3.13584791238768,0.0570479123876808,1.85292686721063,"PETG","Flat",80,1,"PETG 80%_1.txt"
5.77688,24.724,0.037514,3.0906,0.029297,0.0011657,0.11657,25.029,24.724,3.0906,0.11657,4.11166666666667,1.91033333333333,7.85465388888889,3.14768802670915,0.0570880267091485,1.84715028503037,"PETG","Flat",80,1,"PETG 80%_1.txt"
5.79488,24.818,0.037668,3.1023,0.029451,0.0011718,0.11718,25.029,24.818,3.1023,0.11718,4.11166666666667,1.91033333333333,7.85465388888889,3.15965545408784,0.0573554540878356,1.8488042448453,"PETG","Flat",80,1,"PETG 80%_1.txt"
5.81287,24.912,0.037821,3.114,0.029604,0.001178,0.1178,25.03,24.912,3.114,0.1178,4.11166666666667,1.91033333333333,7.85465388888889,3.17162288146652,0.0576228814665223,1.85044577606045,"PETG","Flat",80,1,"PETG 80%_1.txt"
5.83087,25.006,0.037975,3.1258,0.029758,0.0011841,0.11841,25.03,25.006,3.1258,0.11841,4.11166666666667,1.91033333333333,7.85465388888889,3.18359030884521,0.0577903088452096,1.84881658600069,"PETG","Flat",80,1,"PETG 80%_1.txt"
5.84887,25.1,0.038128,3.1375,0.029912,0.0011903,0.11903,25.03,25.1,3.1375,0.11903,4.11166666666667,1.91033333333333,7.85465388888889,3.1955577362239,0.0580577362238968,1.85044577606045,"PETG","Flat",80,1,"PETG 80%_1.txt"
5.86686,25.194,0.038282,3.1492,0.030065,0.0011964,0.11964,25.03,25.194,3.1492,0.11964,4.11166666666667,1.91033333333333,7.85465388888889,3.20752516360258,0.0583251636025834,1.85206286049103,"PETG","Flat",80,1,"PETG 80%_1.txt"
5.88486,25.288,0.038436,3.161,0.030219,0.0012025,0.12025,25.03,25.288,3.161,0.12025,4.11166666666667,1.91033333333333,7.85465388888889,3.21949259098127,0.0584925909812708,1.85044577606045,"PETG","Flat",80,1,"PETG 80%_1.txt"
5.90286,25.382,0.038589,3.1727,0.030372,0.0012087,0.12087,25.03,25.382,3.1727,0.12087,4.11166666666667,1.91033333333333,7.85465388888889,3.23146001835996,0.0587600183599584,1.85205088284295,"PETG","Flat",80,1,"PETG 80%_1.txt"
5.92085,25.476,0.038743,3.1844,0.030526,0.0012148,0.12148,25.03,25.476,3.1844,0.12148,4.11166666666667,1.91033333333333,7.85465388888889,3.24342744573864,0.0590274457386446,1.85364419478221,"PETG","Flat",80,1,"PETG 80%_1.txt"
5.93885,25.569,0.038897,3.1962,0.03068,0.001221,0.1221,25.031,25.569,3.1962,0.1221,4.11166666666667,1.91033333333333,7.85465388888889,3.25526756006011,0.0590675600601118,1.84805581816256,"PETG","Flat",80,1,"PETG 80%_1.txt"
5.95685,25.663,0.03905,3.2079,0.030833,0.0012271,0.12271,25.031,25.663,3.2079,0.12271,4.11166666666667,1.91033333333333,7.85465388888889,3.2672349874388,0.0593349874387994,1.84965202901585,"PETG","Flat",80,1,"PETG 80%_1.txt"
5.97484,25.757,0.039204,3.2197,0.030987,0.0012333,0.12333,25.031,25.757,3.2197,0.12333,4.11166666666667,1.91033333333333,7.85465388888889,3.27920241481749,0.0595024148174863,1.84807326202709,"PETG","Flat",80,1,"PETG 80%_1.txt"
5.99284,25.851,0.039357,3.2314,0.031141,0.0012394,0.12394,25.031,25.851,3.2314,0.12394,4.11166666666667,1.91033333333333,7.85465388888889,3.29116984219617,0.0597698421961734,1.84965780145366,"PETG","Flat",80,1,"PETG 80%_1.txt"
6.01084,25.945,0.039511,3.2431,0.031294,0.0012456,0.12456,25.031,25.945,3.2431,0.12456,4.11166666666667,1.91033333333333,7.85465388888889,3.30313726957486,0.0600372695748606,1.8512309079233,"PETG","Flat",80,1,"PETG 80%_1.txt"
6.02883,26.039,0.039665,3.2549,0.031448,0.0012517,0.12517,25.031,26.039,3.2549,0.12517,4.11166666666667,1.91033333333333,7.85465388888889,3.31510469695355,0.0602046969535475,1.8496634905388,"PETG","Flat",80,1,"PETG 80%_1.txt"
6.04683,26.133,0.039818,3.2666,0.031601,0.0012578,0.12578,25.032,26.133,3.2666,0.12578,4.11166666666667,1.91033333333333,7.85465388888889,3.32707212433223,0.0604721243322346,1.85122525966554,"PETG","Flat",80,1,"PETG 80%_1.txt"
6.06482,26.227,0.039972,3.2783,0.031755,0.001264,0.1264,25.032,26.227,3.2783,0.1264,4.11166666666667,1.91033333333333,7.85465388888889,3.33903955171092,0.0607395517109217,1.85277588112503,"PETG","Flat",80,1,"PETG 80%_1.txt"
6.08282,26.321,0.040125,3.2901,0.031909,0.0012701,0.12701,25.032,26.321,3.2901,0.12701,4.11166666666667,1.91033333333333,7.85465388888889,3.35100697908961,0.0609069790896091,1.85121969209474,"PETG","Flat",80,1,"PETG 80%_1.txt"
6.10082,26.414,0.040279,3.3018,0.032062,0.0012763,0.12763,25.032,26.414,3.3018,0.12763,4.11166666666667,1.91033333333333,7.85465388888889,3.36284709341108,0.0610470934110761,1.84890342876843,"PETG","Flat",80,1,"PETG 80%_1.txt"
6.11881,26.508,0.040433,3.3135,0.032216,0.0012824,0.12824,25.032,26.508,3.3135,0.12824,4.11166666666667,1.91033333333333,7.85465388888889,3.37481452078976,0.0613145207897632,1.85044577606046,"PETG","Flat",80,1,"PETG 80%_1.txt"
6.13681,26.602,0.040586,3.3253,0.03237,0.0012886,0.12886,25.032,26.602,3.3253,0.12886,4.11166666666667,1.91033333333333,7.85465388888889,3.38678194816845,0.0614819481684501,1.84891432858539,"PETG","Flat",80,1,"PETG 80%_1.txt"
6.15481,26.696,0.04074,3.337,0.032523,0.0012947,0.12947,25.032,26.696,3.337,0.12947,4.11166666666667,1.91033333333333,7.85465388888889,3.39874937554714,0.0617493755471372,1.85044577606045,"PETG","Flat",80,1,"PETG 80%_1.txt"
6.1728,26.79,0.040894,3.3487,0.032677,0.0013009,0.13009,25.033,26.79,3.3487,0.13009,4.11166666666667,1.91033333333333,7.85465388888889,3.41071680292582,0.0620168029258243,1.85196652210781,"PETG","Flat",80,1,"PETG 80%_1.txt"
6.1908,26.884,0.041047,3.3605,0.03283,0.001307,0.1307,25.033,26.884,3.3605,0.1307,4.11166666666667,1.91033333333333,7.85465388888889,3.42268423030451,0.0621842303045113,1.85044577606044,"PETG","Flat",80,1,"PETG 80%_1.txt"
6.2088,26.978,0.040526,3.3722,0.032309,0.0012861,0.12861,25.032,26.978,3.3722,0.12861,4.11166666666667,1.91033333333333,7.85465388888889,3.4346516576832,0.0624516576831988,1.85195592441726,"PETG","Flat",80,1,"PETG 80%_1.txt"
6.22679,27.072,0.0415,3.384,0.033283,0.0013251,0.13251,25.033,27.072,3.384,0.13251,4.11166666666667,1.91033333333333,7.85465388888889,3.44661908506189,0.0626190850618857,1.85044577606045,"PETG","Flat",80,1,"PETG 80%_1.txt"
6.24479,27.166,0.041805,3.3957,0.033588,0.0013373,0.13373,25.034,27.166,3.3957,0.13373,4.11166666666667,1.91033333333333,7.85465388888889,3.45858651244057,0.0628865124405724,1.85194547340968,"PETG","Flat",80,1,"PETG 80%_1.txt"
6.26279,27.259,0.04195,3.4074,0.033733,0.0013431,0.13431,25.034,27.259,3.4074,0.13431,4.11166666666667,1.91033333333333,7.85465388888889,3.47042662676204,0.0630266267620399,1.84969850214357,"PETG","Flat",80,1,"PETG 80%_1.txt"
6.28078,27.353,0.042095,3.4192,0.033878,0.0013489,0.13489,25.034,27.353,3.4192,0.13489,4.11166666666667,1.91033333333333,7.85465388888889,3.48239405414073,0.0631940541407272,1.84821169106011,"PETG","Flat",80,1,"PETG 80%_1.txt"
6.29878,27.447,0.04224,3.4309,0.034023,0.0013547,0.13547,25.034,27.447,3.4309,0.13547,4.11166666666667,1.91033333333333,7.85465388888889,3.49436148151941,0.0634614815194139,1.84970362060724,"PETG","Flat",80,1,"PETG 80%_1.txt"
6.31678,27.541,0.042385,3.4426,0.034168,0.0013605,0.13605,25.034,27.541,3.4426,0.13605,4.11166666666667,1.91033333333333,7.85465388888889,3.5063289088981,0.063728908898101,1.85118540922852,"PETG","Flat",80,1,"PETG 80%_1.txt"
6.33477,27.635,0.04253,3.4544,0.034313,0.0013663,0.13663,25.034,27.635,3.4544,0.13663,4.11166666666667,1.91033333333333,7.85465388888889,3.51829633627679,0.0638963362767884,1.84970866942996,"PETG","Flat",80,1,"PETG 80%_1.txt"
6.35277,27.729,0.042675,3.4661,0.034459,0.0013721,0.13721,25.034,27.729,3.4661,0.13721,4.11166666666667,1.91033333333333,7.85465388888889,3.53026376365548,0.064163763655475,1.85118039454935,"PETG","Flat",80,1,"PETG 80%_1.txt"
6.37077,27.823,0.042821,3.4778,0.034604,0.0013779,0.13779,25.035,27.823,3.4778,0.13779,4.11166666666667,1.91033333333333,7.85465388888889,3.54223119103416,0.0644311910341626,1.85264221732597,"PETG","Flat",80,1,"PETG 80%_1.txt"
6.38876,27.917,0.042966,3.4896,0.034749,0.0013837,0.13837,25.035,27.917,3.4896,0.13837,4.11166666666667,1.91033333333333,7.85465388888889,3.55419861841285,0.06459861841285,1.85117544741088,"PETG","Flat",80,1,"PETG 80%_1.txt"
6.40676,28.01,0.043111,3.5013,0.034894,0.0013895,0.13895,25.035,28.01,3.5013,0.13895,4.11166666666667,1.91033333333333,7.85465388888889,3.56603873273432,0.0647387327343165,1.8489913099225,"PETG","Flat",80,1,"PETG 80%_1.txt"
6.42475,28.104,0.043256,3.513,0.035039,0.0013954,0.13954,25.035,28.104,3.513,0.13954,4.11166666666667,1.91033333333333,7.85465388888889,3.578006160113,0.0650061601130036,1.85044577606045,"PETG","Flat",80,1,"PETG 80%_1.txt"
6.44275,28.198,0.043401,3.5248,0.035184,0.0014012,0.14012,25.035,28.198,3.5248,0.14012,4.11166666666667,1.91033333333333,7.85465388888889,3.58997358749169,0.065173587491691,1.84900100691361,"PETG","Flat",80,1,"PETG 80%_1.txt"
6.46075,28.292,0.043546,3.5365,0.035329,0.001407,0.1407,25.035,28.292,3.5365,0.1407,4.11166666666667,1.91033333333333,7.85465388888889,3.60194101487038,0.0654410148703777,1.85044577606045,"PETG","Flat",80,1,"PETG 80%_1.txt"
6.47874,28.387,0.043691,3.5483,0.035474,0.0014128,0.14128,25.035,28.387,3.5483,0.14128,4.11166666666667,1.91033333333333,7.85465388888889,3.61403575530628,0.0657357553062852,1.85259857696038,"PETG","Flat",80,1,"PETG 80%_1.txt"
6.49674,28.486,0.043836,3.5608,0.03562,0.0014186,0.14186,25.036,28.486,3.5608,0.14186,4.11166666666667,1.91033333333333,7.85465388888889,3.62663974797107,0.0658397479710726,1.84901561365627,"PETG","Flat",80,1,"PETG 80%_1.txt"
6.51474,28.585,0.043982,3.5732,0.035765,0.0014244,0.14244,25.036,28.585,3.5732,0.14244,4.11166666666667,1.91033333333333,7.85465388888889,3.63924374063586,0.0660437406358603,1.84830797704747,"PETG","Flat",80,1,"PETG 80%_1.txt"
6.53273,28.685,0.044127,3.5856,0.03591,0.0014302,0.14302,25.036,28.685,3.5856,0.14302,4.11166666666667,1.91033333333333,7.85465388888889,3.65197504635787,0.0663750463578676,1.851155911364,"PETG","Flat",80,1,"PETG 80%_1.txt"
6.55073,28.784,0.044272,3.598,0.036055,0.001436,0.1436,25.036,28.784,3.598,0.1436,4.11166666666667,1.91033333333333,7.85465388888889,3.66457903902265,0.0665790390226548,1.85044577606045,"PETG","Flat",80,1,"PETG 80%_1.txt"
6.56873,28.884,0.044417,3.6104,0.0362,0.0014418,0.14418,25.036,28.884,3.6104,0.14418,4.11166666666667,1.91033333333333,7.85465388888889,3.67731034474466,0.0669103447446626,1.85326680546927,"PETG","Flat",80,1,"PETG 80%_1.txt"
6.58672,28.983,0.044562,3.6229,0.036345,0.0014476,0.14476,25.036,28.983,3.6229,0.14476,4.11166666666667,1.91033333333333,7.85465388888889,3.68991433740945,0.0670143374094501,1.8497429520398,"PETG","Flat",80,1,"PETG 80%_1.txt"
6.60472,29.082,0.044707,3.6353,0.03649,0.0014534,0.14534,25.036,29.082,3.6353,0.14534,4.11166666666667,1.91033333333333,7.85465388888889,3.70251833007424,0.0672183300742377,1.84904492268142,"PETG","Flat",80,1,"PETG 80%_1.txt"
6.62272,29.182,0.044852,3.6477,0.036636,0.0014592,0.14592,25.037,29.182,3.6477,0.14592,4.11166666666667,1.91033333333333,7.85465388888889,3.71524963579625,0.0675496357962451,1.8518418673752,"PETG","Flat",80,1,"PETG 80%_1.txt"
6.64071,29.281,0.044997,3.6601,0.036781,0.001465,0.1465,25.037,29.281,3.6601,0.1465,4.11166666666667,1.91033333333333,7.85465388888889,3.72785362846103,0.0677536284610323,1.851141456819,"PETG","Flat",80,1,"PETG 80%_1.txt"
6.65871,29.38,0.045143,3.6725,0.036926,0.0014708,0.14708,25.037,29.38,3.6725,0.14708,4.11166666666667,1.91033333333333,7.85465388888889,3.74045762112582,0.0679576211258199,1.85044577606045,"PETG","Flat",80,1,"PETG 80%_1.txt"
6.67671,29.48,0.045288,3.685,0.037071,0.0014766,0.14766,25.037,29.48,3.685,0.14766,4.11166666666667,1.91033333333333,7.85465388888889,3.75318892684783,0.0681889268478275,1.85044577606045,"PETG","Flat",80,1,"PETG 80%_1.txt"
6.6947,29.579,0.045433,3.6974,0.037216,0.0014824,0.14824,25.037,29.579,3.6974,0.14824,4.11166666666667,1.91033333333333,7.85465388888889,3.76579291951262,0.0683929195126152,1.8497571134477,"PETG","Flat",80,1,"PETG 80%_1.txt"
6.7127,29.678,0.045578,3.7098,0.037361,0.0014882,0.14882,25.037,29.678,3.7098,0.14882,4.11166666666667,1.91033333333333,7.85465388888889,3.7783969121774,0.0685969121774028,1.8490730545421,"PETG","Flat",80,1,"PETG 80%_1.txt"
6.7307,29.778,0.045723,3.7222,0.037506,0.001494,0.1494,25.037,29.778,3.7222,0.1494,4.11166666666667,1.91033333333333,7.85465388888889,3.79112821789941,0.0689282178994102,1.8518139245449,"PETG","Flat",80,1,"PETG 80%_1.txt"
6.74869,29.877,0.045868,3.7346,0.037651,0.0014998,0.14998,25.038,29.877,3.7346,0.14998,4.11166666666667,1.91033333333333,7.85465388888889,3.8037322105642,0.0691322105641974,1.85112757896957,"PETG","Flat",80,1,"PETG 80%_1.txt"
6.76669,29.976,0.046013,3.7471,0.037797,0.0015056,0.15056,25.038,29.976,3.7471,0.15056,4.11166666666667,1.91033333333333,7.85465388888889,3.81633620322898,0.0692362032289848,1.847727662165,"PETG","Flat",80,1,"PETG 80%_1.txt"
6.78469,30.076,0.046158,3.7595,0.037942,0.0015115,0.15115,25.038,30.076,3.7595,0.15115,4.11166666666667,1.91033333333333,7.85465388888889,3.82906750895099,0.0695675089509926,1.85044577606045,"PETG","Flat",80,1,"PETG 80%_1.txt"
6.80268,30.175,0.046304,3.7719,0.038087,0.0015173,0.15173,25.038,30.175,3.7719,0.15173,4.11166666666667,1.91033333333333,7.85465388888889,3.84167150161578,0.0697715016157803,1.84977071544262,"PETG","Flat",80,1,"PETG 80%_1.txt"
6.82068,30.275,0.046449,3.7843,0.038232,0.0015231,0.15231,25.038,30.275,3.7843,0.15231,4.11166666666667,1.91033333333333,7.85465388888889,3.85440280733779,0.0701028073377876,1.85246432200903,"PETG","Flat",80,1,"PETG 80%_1.txt"
6.83867,30.374,0.046594,3.7967,0.038377,0.0015289,0.15289,25.038,30.374,3.7967,0.15289,4.11166666666667,1.91033333333333,7.85465388888889,3.86700680000257,0.0703068000025748,1.85178707831998,"PETG","Flat",80,1,"PETG 80%_1.txt"
6.85667,30.473,0.046739,3.8092,0.038522,0.0015347,0.15347,25.038,30.473,3.8092,0.15347,4.11166666666667,1.91033333333333,7.85465388888889,3.87961079266736,0.0704107926673623,1.84844042495438,"PETG","Flat",80,1,"PETG 80%_1.txt"
6.87467,30.573,0.046884,3.8216,0.038667,0.0015405,0.15405,25.039,30.573,3.8216,0.15405,4.11166666666667,1.91033333333333,7.85465388888889,3.89234209838937,0.0707420983893701,1.85111205749869,"PETG","Flat",80,1,"PETG 80%_1.txt"
6.89266,30.672,0.047029,3.834,0.038812,0.0015463,0.15463,25.039,30.672,3.834,0.15463,4.11166666666667,1.91033333333333,7.85465388888889,3.90494609105416,0.0709460910541577,1.85044577606045,"PETG","Flat",80,1,"PETG 80%_1.txt"
6.91066,30.771,0.047174,3.8464,0.038958,0.0015521,0.15521,25.039,30.771,3.8464,0.15521,4.11166666666667,1.91033333333333,7.85465388888889,3.91755008371895,0.0711500837189454,1.84978379052999,"PETG","Flat",80,1,"PETG 80%_1.txt"
6.92866,30.871,0.047319,3.8588,0.039103,0.0015579,0.15579,25.039,30.871,3.8588,0.15579,4.11166666666667,1.91033333333333,7.85465388888889,3.93028138944095,0.0714813894409527,1.85242535091098,"PETG","Flat",80,1,"PETG 80%_1.txt"
6.94665,30.97,0.047465,3.8713,0.039248,0.0015637,0.15637,25.039,30.97,3.8713,0.15637,4.11166666666667,1.91033333333333,7.85465388888889,3.94288538210574,0.0715853821057397,1.84913032071242,"PETG","Flat",80,1,"PETG 80%_1.txt"
6.96465,31.069,0.04761,3.8837,0.039393,0.0015695,0.15695,25.039,31.069,3.8837,0.15695,4.11166666666667,1.91033333333333,7.85465388888889,3.95548937477053,0.0717893747705274,1.84847889307947,"PETG","Flat",80,1,"PETG 80%_1.txt"
6.98265,31.169,0.047755,3.8961,0.039538,0.0015753,0.15753,25.039,31.169,3.8961,0.15753,4.11166666666667,1.91033333333333,7.85465388888889,3.96822068049254,0.0721206804925352,1.85109931707439,"PETG","Flat",80,1,"PETG 80%_1.txt"
7.00064,31.268,0.0479,3.9085,0.039683,0.0015811,0.15811,25.04,31.268,3.9085,0.15811,4.11166666666667,1.91033333333333,7.85465388888889,3.98082467315732,0.0723246731573228,1.85044577606045,"PETG","Flat",80,1,"PETG 80%_1.txt"
7.01864,31.368,0.048045,3.9209,0.039828,0.0015869,0.15869,25.04,31.368,3.9209,0.15869,4.11166666666667,1.91033333333333,7.85465388888889,3.99355597887933,0.0726559788793302,1.85304340532353,"PETG","Flat",80,1,"PETG 80%_1.txt"
7.03664,31.467,0.04819,3.9334,0.039973,0.0015927,0.15927,25.04,31.467,3.9334,0.15927,4.11166666666667,1.91033333333333,7.85465388888889,4.00615997154412,0.0727599715441176,1.84979843250413,"PETG","Flat",80,1,"PETG 80%_1.txt"
7.05463,31.566,0.048335,3.9458,0.040119,0.0015985,0.15985,25.04,31.566,3.9458,0.15985,4.11166666666667,1.91033333333333,7.85465388888889,4.01876396420891,0.0729639642089053,1.84915515760822,"PETG","Flat",80,1,"PETG 80%_1.txt"
7.07263,31.666,0.04848,3.9582,0.040264,0.0016043,0.16043,25.04,31.666,3.9582,0.16043,4.11166666666667,1.91033333333333,7.85465388888889,4.03149526993091,0.0732952699309126,1.85173235134436,"PETG","Flat",80,1,"PETG 80%_1.txt"
7.09063,31.765,0.048626,3.9706,0.040409,0.0016101,0.16101,25.04,31.765,3.9706,0.16101,4.11166666666667,1.91033333333333,7.85465388888889,4.0440992625957,0.0734992625956998,1.85108705474487,"PETG","Flat",80,1,"PETG 80%_1.txt"
7.10862,31.864,0.048771,3.983,0.040554,0.0016159,0.16159,25.04,31.864,3.983,0.16159,4.11166666666667,1.91033333333333,7.85465388888889,4.05670325526049,0.0737032552604879,1.85044577606046,"PETG","Flat",80,1,"PETG 80%_1.txt"
7.12662,31.964,0.048916,3.9955,0.040699,0.0016218,0.16218,25.041,31.964,3.9955,0.16218,4.11166666666667,1.91033333333333,7.85465388888889,4.0694345609825,0.0739345609824955,1.85044577606046,"PETG","Flat",80,1,"PETG 80%_1.txt"
7.14462,32.063,0.049061,4.0079,0.040844,0.0016276,0.16276,25.041,32.063,4.0079,0.16276,4.11166666666667,1.91033333333333,7.85465388888889,4.08203855364728,0.0741385536472832,1.84981046551269,"PETG","Flat",80,1,"PETG 80%_1.txt"
7.16261,32.162,0.049206,4.0203,0.040989,0.0016334,0.16334,25.041,32.162,4.0203,0.16334,4.11166666666667,1.91033333333333,7.85465388888889,4.09464254631207,0.0743425463120699,1.84917907400119,"PETG","Flat",80,1,"PETG 80%_1.txt"
7.18061,32.262,0.049351,4.0327,0.041134,0.0016392,0.16392,25.041,32.262,4.0327,0.16392,4.11166666666667,1.91033333333333,7.85465388888889,4.10737385203408,0.0746738520340777,1.85170858318441,"PETG","Flat",80,1,"PETG 80%_1.txt"
7.1986,32.361,0.049496,4.0451,0.04128,0.001645,0.1645,25.041,32.361,4.0451,0.1645,4.11166666666667,1.91033333333333,7.85465388888889,4.11997784469887,0.0748778446988654,1.85107524409447,"PETG","Flat",80,1,"PETG 80%_1.txt"
7.2166,32.461,0.049641,4.0576,0.041425,0.0016508,0.16508,25.041,32.461,4.0576,0.16508,4.11166666666667,1.91033333333333,7.85465388888889,4.13270915042087,0.0751091504208725,1.85107330493081,"PETG","Flat",80,1,"PETG 80%_1.txt"
7.2346,32.56,0.049787,4.07,0.04157,0.0016566,0.16566,25.042,32.56,4.07,0.16566,4.11166666666667,1.91033333333333,7.85465388888889,4.14531314308566,0.0753131430856602,1.85044577606045,"PETG","Flat",80,1,"PETG 80%_1.txt"
7.25259,32.659,0.049932,4.0824,0.041715,0.0016624,0.16624,25.042,32.659,4.0824,0.16624,4.11166666666667,1.91033333333333,7.85465388888889,4.15791713575045,0.0755171357504478,1.84982205933882,"PETG","Flat",80,1,"PETG 80%_1.txt"
7.27059,32.759,0.050077,4.0948,0.04186,0.0016682,0.16682,25.042,32.759,4.0948,0.16682,4.11166666666667,1.91033333333333,7.85465388888889,4.17064844147245,0.0758484414724547,1.85231125995054,"PETG","Flat",80,1,"PETG 80%_1.txt"
7.28859,32.858,0.050222,4.1072,0.042005,0.001674,0.1674,25.042,32.858,4.1072,0.1674,4.11166666666667,1.91033333333333,7.85465388888889,4.18325243413724,0.0760524341372424,1.85168567727996,"PETG","Flat",80,1,"PETG 80%_1.txt"
7.30658,32.957,0.050367,4.1197,0.04215,0.0016798,0.16798,25.042,32.957,4.1197,0.16798,4.11166666666667,1.91033333333333,7.85465388888889,4.19585642680203,0.0761564268020303,1.84859156739642,"PETG","Flat",80,1,"PETG 80%_1.txt"
7.32458,33.057,0.050512,4.1321,0.042295,0.0016856,0.16856,25.042,33.057,4.1321,0.16856,4.11166666666667,1.91033333333333,7.85465388888889,4.20858773252404,0.0764877325240381,1.85106199085303,"PETG","Flat",80,1,"PETG 80%_1.txt"
7.34258,33.156,0.050657,4.1445,0.042441,0.0016914,0.16914,25.042,33.156,4.1445,0.16914,4.11166666666667,1.91033333333333,7.85465388888889,4.22119172518883,0.0766917251888257,1.85044577606046,"PETG","Flat",80,1,"PETG 80%_1.txt"
7.36057,33.255,0.050802,4.1569,0.042586,0.0016972,0.16972,25.043,33.255,4.1569,0.16972,4.11166666666667,1.91033333333333,7.85465388888889,4.23379571785361,0.0768957178536125,1.84983323759562,"PETG","Flat",80,1,"PETG 80%_1.txt"
7.37857,33.355,0.050948,4.1693,0.042731,0.001703,0.1703,25.043,33.355,4.1693,0.1703,4.11166666666667,1.91033333333333,7.85465388888889,4.24652702357562,0.0772270235756203,1.85227792616555,"PETG","Flat",80,1,"PETG 80%_1.txt"
7.39657,33.454,0.051093,4.1818,0.042876,0.0017088,0.17088,25.043,33.454,4.1818,0.17088,4.11166666666667,1.91033333333333,7.85465388888889,4.25913101624041,0.0773310162404082,1.84922799369669,"PETG","Flat",80,1,"PETG 80%_1.txt"
7.41456,33.553,0.051238,4.1942,0.043021,0.0017146,0.17146,25.043,33.553,4.1942,0.17146,4.11166666666667,1.91033333333333,7.85465388888889,4.2717350089052,0.0775350089051949,1.8486245030088,"PETG","Flat",80,1,"PETG 80%_1.txt"
7.43256,33.653,0.051383,4.2066,0.043166,0.0017204,0.17204,25.043,33.653,4.2066,0.17204,4.11166666666667,1.91033333333333,7.85465388888889,4.2844663146272,0.0778663146272027,1.85105107752586,"PETG","Flat",80,1,"PETG 80%_1.txt"
7.45056,33.752,0.051528,4.219,0.043311,0.0017262,0.17262,25.043,33.752,4.219,0.17262,4.11166666666667,1.91033333333333,7.85465388888889,4.29707030729199,0.0780703072919904,1.85044577606045,"PETG","Flat",80,1,"PETG 80%_1.txt"
7.46855,33.852,0.051673,4.2314,0.043456,0.001732,0.1732,25.043,33.852,4.2314,0.1732,4.11166666666667,1.91033333333333,7.85465388888889,4.309801613014,0.0784016130139973,1.85285279136922,"PETG","Flat",80,1,"PETG 80%_1.txt"
7.48655,33.951,0.051818,4.2439,0.043602,0.0017379,0.17379,25.044,33.951,4.2439,0.17379,4.11166666666667,1.91033333333333,7.85465388888889,4.32240560567879,0.0785056056787852,1.84984579464137,"PETG","Flat",80,1,"PETG 80%_1.txt"
7.50455,34.05,0.051963,4.2563,0.043747,0.0017437,0.17437,25.044,34.05,4.2563,0.17437,4.11166666666667,1.91033333333333,7.85465388888889,4.33500959834357,0.0787095983435719,1.84924930910819,"PETG","Flat",80,1,"PETG 80%_1.txt"
7.52254,34.15,0.052109,4.2687,0.043892,0.0017495,0.17495,25.044,34.15,4.2687,0.17495,4.11166666666667,1.91033333333333,7.85465388888889,4.34774090406558,0.0790409040655806,1.85163876743694,"PETG","Flat",80,1,"PETG 80%_1.txt"
7.54054,34.249,0.052254,4.2811,0.044037,0.0017553,0.17553,25.044,34.249,4.2811,0.17553,4.11166666666667,1.91033333333333,7.85465388888889,4.36034489673037,0.0792448967303683,1.85104054402766,"PETG","Flat",80,1,"PETG 80%_1.txt"
7.55854,34.348,0.052399,4.2935,0.044182,0.0017611,0.17611,25.044,34.348,4.2935,0.17611,4.11166666666667,1.91033333333333,7.85465388888889,4.37294888939515,0.079448889395155,1.85044577606044,"PETG","Flat",80,1,"PETG 80%_1.txt"
7.57653,34.448,0.052544,4.306,0.044327,0.0017669,0.17669,25.044,34.448,4.306,0.17669,4.11166666666667,1.91033333333333,7.85465388888889,4.38568019511716,0.0796801951171631,1.85044577606045,"PETG","Flat",80,1,"PETG 80%_1.txt"
7.59453,34.547,0.052689,4.3184,0.044472,0.0017727,0.17727,25.044,34.547,4.3184,0.17727,4.11166666666667,1.91033333333333,7.85465388888889,4.39828418778195,0.0798841877819507,1.84985614537678,"PETG","Flat",80,1,"PETG 80%_1.txt"
7.61252,34.646,0.052834,4.3308,0.044617,0.0017785,0.17785,25.045,34.646,4.3308,0.17785,4.11166666666667,1.91033333333333,7.85465388888889,4.41088818044674,0.0800881804467384,1.8492698911688,"PETG","Flat",80,1,"PETG 80%_1.txt"
7.63052,34.746,0.052979,4.3432,0.044763,0.0017843,0.17843,25.045,34.746,4.3432,0.17843,4.11166666666667,1.91033333333333,7.85465388888889,4.42361948616875,0.0804194861687453,1.85161830375634,"PETG","Flat",80,1,"PETG 80%_1.txt"
7.64852,34.845,0.053124,4.3556,0.044908,0.0017901,0.17901,25.045,34.845,4.3556,0.17901,4.11166666666667,1.91033333333333,7.85465388888889,4.43622347883353,0.0806234788335329,1.85103037086815,"PETG","Flat",80,1,"PETG 80%_1.txt"
7.66651,34.945,0.05327,4.3681,0.045053,0.0017959,0.17959,25.045,34.945,4.3681,0.17959,4.11166666666667,1.91033333333333,7.85465388888889,4.44895478455554,0.0808547845555401,1.85102869795884,"PETG","Flat",80,1,"PETG 80%_1.txt"
7.68451,35.044,0.053415,4.3805,0.045198,0.0018017,0.18017,25.045,35.044,4.3805,0.18017,4.11166666666667,1.91033333333333,7.85465388888889,4.46155877722033,0.0810587772203277,1.85044577606044,"PETG","Flat",80,1,"PETG 80%_1.txt"
7.70251,35.138,0.05356,4.3923,0.045343,0.0018075,0.18075,25.045,35.138,4.3923,0.18075,4.11166666666667,1.91033333333333,7.85465388888889,4.47352620459901,0.0812262045990151,1.84928635564545,"PETG","Flat",80,1,"PETG 80%_1.txt"
7.7205,35.233,0.053705,4.4042,0.045488,0.0018133,0.18133,25.045,35.233,4.4042,0.18133,4.11166666666667,1.91033333333333,7.85465388888889,4.48562094503492,0.0814209450349219,1.84871134451028,"PETG","Flat",80,1,"PETG 80%_1.txt"
7.7385,35.328,0.05385,4.416,0.045633,0.0018191,0.18191,25.046,35.328,4.416,0.18191,4.11166666666667,1.91033333333333,7.85465388888889,4.49771568547083,0.0817156854708294,1.85044577606045,"PETG","Flat",80,1,"PETG 80%_1.txt"
7.7565,35.423,0.053995,4.4279,0.045778,0.0018249,0.18249,25.046,35.423,4.4279,0.18249,4.11166666666667,1.91033333333333,7.85465388888889,4.50981042590674,0.0819104259067371,1.84987072668166,"PETG","Flat",80,1,"PETG 80%_1.txt"
7.77449,35.518,0.05414,4.4397,0.045924,0.0018307,0.18307,25.046,35.518,4.4397,0.18307,4.11166666666667,1.91033333333333,7.85465388888889,4.52190516634264,0.0822051663426437,1.85159281804274,"PETG","Flat",80,1,"PETG 80%_1.txt"
7.79249,35.612,0.054286,4.4516,0.046069,0.0018365,0.18365,25.046,35.612,4.4516,0.18365,4.11166666666667,1.91033333333333,7.85465388888889,4.53387259372133,0.0822725937213313,1.8481578246323,"PETG","Flat",80,1,"PETG 80%_1.txt"
7.81049,35.707,0.054431,4.4634,0.046214,0.0018423,0.18423,25.046,35.707,4.4634,0.18423,4.11166666666667,1.91033333333333,7.85465388888889,4.54596733415724,0.0825673341572379,1.84987530038173,"PETG","Flat",80,1,"PETG 80%_1.txt"
7.82848,35.802,0.054576,4.4753,0.046359,0.0018481,0.18481,25.046,35.802,4.4753,0.18481,4.11166666666667,1.91033333333333,7.85465388888889,4.55806207459315,0.0827620745931457,1.84930785853788,"PETG","Flat",80,1,"PETG 80%_1.txt"
7.84648,35.897,0.054721,4.4871,0.046504,0.001854,0.1854,25.046,35.897,4.4871,0.1854,4.11166666666667,1.91033333333333,7.85465388888889,4.57015681502905,0.0830568150290523,1.85101323859625,"PETG","Flat",80,1,"PETG 80%_1.txt"
7.86448,35.994,0.054866,4.4992,0.046649,0.0018598,0.18598,25.047,35.994,4.4992,0.18598,4.11166666666667,1.91033333333333,7.85465388888889,4.5825061815794,0.0833061815793998,1.85157764890202,"PETG","Flat",80,1,"PETG 80%_1.txt"
7.88247,36.093,0.055011,4.5116,0.046794,0.0018656,0.18656,25.047,36.093,4.5116,0.18656,4.11166666666667,1.91033333333333,7.85465388888889,4.59511017424419,0.0835101742441884,1.85101015702164,"PETG","Flat",80,1,"PETG 80%_1.txt"
7.90047,36.193,0.055156,4.5241,0.046939,0.0018714,0.18714,25.047,36.193,4.5241,0.18714,4.11166666666667,1.91033333333333,7.85465388888889,4.60784147996619,0.0837414799661946,1.85100859764803,"PETG","Flat",80,1,"PETG 80%_1.txt"
7.91847,36.292,0.055301,4.5365,0.047085,0.0018772,0.18772,25.047,36.292,4.5365,0.18772,4.11166666666667,1.91033333333333,7.85465388888889,4.62044547263098,0.0839454726309823,1.85044577606045,"PETG","Flat",80,1,"PETG 80%_1.txt"
7.93646,36.392,0.055447,4.549,0.04723,0.001883,0.1883,25.047,36.392,4.549,0.1883,4.11166666666667,1.91033333333333,7.85465388888889,4.63317677835299,0.0841767783529903,1.85044577606046,"PETG","Flat",80,1,"PETG 80%_1.txt"
7.95446,36.491,0.055592,4.5614,0.047375,0.0018888,0.18888,25.047,36.491,4.5614,0.18888,4.11166666666667,1.91033333333333,7.85465388888889,4.64578077101778,0.0843807710177771,1.8498875568417,"PETG","Flat",80,1,"PETG 80%_1.txt"
7.97245,36.591,0.055737,4.5739,0.04752,0.0018946,0.18946,25.047,36.591,4.5739,0.18946,4.11166666666667,1.91033333333333,7.85465388888889,4.65851207673979,0.0846120767397851,1.84988908239763,"PETG","Flat",80,1,"PETG 80%_1.txt"
7.99045,36.691,0.055882,4.5863,0.047665,0.0019004,0.19004,25.048,36.691,4.5863,0.19004,4.11166666666667,1.91033333333333,7.85465388888889,4.67124338246179,0.0849433824617929,1.85211134164344,"PETG","Flat",80,1,"PETG 80%_1.txt"
8.00845,36.79,0.056027,4.5988,0.04781,0.0019062,0.19062,25.048,36.79,4.5988,0.19062,4.11166666666667,1.91033333333333,7.85465388888889,4.68384737512658,0.0850473751265799,1.84933841712142,"PETG","Flat",80,1,"PETG 80%_1.txt"
8.02644,36.89,0.056172,4.6112,0.047955,0.001912,0.1912,25.048,36.89,4.6112,0.1912,4.11166666666667,1.91033333333333,7.85465388888889,4.69657868084859,0.0853786808485877,1.85155015719526,"PETG","Flat",80,1,"PETG 80%_1.txt"
8.04444,36.989,0.056317,4.6237,0.0481,0.0019178,0.19178,25.048,36.989,4.6237,0.19178,4.11166666666667,1.91033333333333,7.85465388888889,4.70918267351338,0.0854826735133747,1.84879368283787,"PETG","Flat",80,1,"PETG 80%_1.txt"
8.06244,37.089,0.056462,4.6361,0.048246,0.0019236,0.19236,25.048,37.089,4.6361,0.19236,4.11166666666667,1.91033333333333,7.85465388888889,4.72191397923538,0.0858139792353825,1.85099500087104,"PETG","Flat",80,1,"PETG 80%_1.txt"
8.08043,37.188,0.056608,4.6485,0.048391,0.0019294,0.19294,25.048,37.188,4.6485,0.19294,4.11166666666667,1.91033333333333,7.85465388888889,4.73451797190017,0.0860179719001701,1.85044577606045,"PETG","Flat",80,1,"PETG 80%_1.txt"
8.09843,37.288,0.056753,4.661,0.048536,0.0019352,0.19352,25.048,37.288,4.661,0.19352,4.11166666666667,1.91033333333333,7.85465388888889,4.74724927762218,0.0862492776221773,1.85044577606044,"PETG","Flat",80,1,"PETG 80%_1.txt"
8.11643,37.388,0.056898,4.6734,0.048681,0.001941,0.1941,25.049,37.388,4.6734,0.1941,4.11166666666667,1.91033333333333,7.85465388888889,4.75998058334419,0.0865805833441851,1.85262514110038,"PETG","Flat",80,1,"PETG 80%_1.txt"
8.13442,37.487,0.057043,4.6859,0.048826,0.0019468,0.19468,25.049,37.487,4.6859,0.19468,4.11166666666667,1.91033333333333,7.85465388888889,4.77258457600897,0.0866845760089729,1.8499023882066,"PETG","Flat",80,1,"PETG 80%_1.txt"
8.15242,37.587,0.057188,4.6983,0.048971,0.0019526,0.19526,25.049,37.587,4.6983,0.19526,4.11166666666667,1.91033333333333,7.85465388888889,4.78531588173098,0.0870158817309807,1.85207163720879,"PETG","Flat",80,1,"PETG 80%_1.txt"
8.17042,37.686,0.057333,4.7108,0.049116,0.0019584,0.19584,25.049,37.686,4.7108,0.19584,4.11166666666667,1.91033333333333,7.85465388888889,4.79791987439577,0.0871198743957677,1.8493647447518,"PETG","Flat",80,1,"PETG 80%_1.txt"
8.18841,37.786,0.057478,4.7232,0.049262,0.0019642,0.19642,25.049,37.786,4.7232,0.19642,4.11166666666667,1.91033333333333,7.85465388888889,4.81065118011778,0.0874511801177755,1.85152396929572,"PETG","Flat",80,1,"PETG 80%_1.txt"
8.20641,37.885,0.057623,4.7357,0.049407,0.0019701,0.19701,25.049,37.885,4.7357,0.19701,4.11166666666667,1.91033333333333,7.85465388888889,4.82325517278256,0.0875551727825625,1.84883275508505,"PETG","Flat",80,1,"PETG 80%_1.txt"
8.22441,37.985,0.057769,4.7481,0.049552,0.0019759,0.19759,25.049,37.985,4.7481,0.19759,4.11166666666667,1.91033333333333,7.85465388888889,4.83598647850457,0.0878864785045703,1.85098204554601,"PETG","Flat",80,1,"PETG 80%_1.txt"
8.2424,38.084,0.057914,4.7606,0.049697,0.0019817,0.19817,25.05,38.084,4.7606,0.19817,4.11166666666667,1.91033333333333,7.85465388888889,4.84859047116936,0.0879904711693582,1.84830633049108,"PETG","Flat",80,1,"PETG 80%_1.txt"
