Repository: VipulKohinkar/3D-Printing-Parameter-Optimisation

# 3D Printing Parameter Optimisation: Impact of K-Value on Carbon-Reinforced PETG

## MSc Mechanical Engineering with Management

**Author:** Vipul Kohinkar  
**Project:** MEE7012-SUM  
**Date:** 27 August 2026

---

## Project Overview

This project investigates the influence of flow-rate multiplier (K-value) and build orientation on the tensile behaviour of PETG and carbon-fibre-reinforced PETG (CF-PETG) manufactured using fused deposition modelling (FDM).

The study compares an unreinforced thermoplastic, PETG, with a carbon-fibre-reinforced PETG composite to investigate whether the two materials respond differently to changes in material flow and build orientation.

---

File: 3_Experimental_data/Modulus/Recalculated Stress Strain/Recalculated_Stress_Strain_All_Data.csv (part 161 of 212)
"Time (s)","Load (N)","Machine Extension (mm)","Stress (MPa)","Extension from Preload (mm)","Strain","Percentage Strain","Gauge Length (mm)","Load_N","NEXYGEN_Stress_MPa","Percentage_Strain","Measured_Width_mm","Measured_Thickness_mm","Measured_Area_mm2","Recalculated_Stress_MPa","Stress_Difference_MPa","Stress_Difference_Percent","Material","Orientation","K","Sample","File"
8.2604,38.184,0.058059,4.773,0.049842,0.0019875,0.19875,25.05,38.184,4.773,0.19875,4.11166666666667,1.91033333333333,7.85465388888889,4.86132177689136,0.0883217768913651,1.85044577606045,"PETG","Flat",80,1,"PETG 80%_1.txt"
8.2784,38.284,0.058204,4.7855,0.049987,0.0019933,0.19933,25.05,38.284,4.7855,0.19933,4.11166666666667,1.91033333333333,7.85465388888889,4.87405308261337,0.0885530826133731,1.85044577606046,"PETG","Flat",80,1,"PETG 80%_1.txt"
8.29639,38.383,0.058349,4.7979,0.050132,0.0019991,0.19991,25.05,38.383,4.7979,0.19991,4.11166666666667,1.91033333333333,7.85465388888889,4.88665707527816,0.0887570752781608,1.84991507280604,"PETG","Flat",80,1,"PETG 80%_1.txt"
8.31439,38.483,0.058494,4.8103,0.050277,0.0020049,0.20049,25.05,38.483,4.8103,0.20049,4.11166666666667,1.91033333333333,7.85465388888889,4.89938838100017,0.0890883810001677,1.8520337816803,"PETG","Flat",80,1,"PETG 80%_1.txt"
8.33239,38.582,0.058639,4.8228,0.050423,0.0020107,0.20107,25.05,38.582,4.8228,0.20107,4.11166666666667,1.91033333333333,7.85465388888889,4.91199237366496,0.0891923736649556,1.84938984956779,"PETG","Flat",80,1,"PETG 80%_1.txt"
8.35038,38.682,0.058784,4.8352,0.050568,0.0020165,0.20165,25.051,38.682,4.8352,0.20165,4.11166666666667,1.91033333333333,7.85465388888889,4.92472367938696,0.0895236793869625,1.85149899460131,"PETG","Flat",80,1,"PETG 80%_1.txt"
8.36838,38.781,0.05893,4.8477,0.050713,0.0020223,0.20223,25.051,38.781,4.8477,0.20223,4.11166666666667,1.91033333333333,7.85465388888889,4.93732767205175,0.0896276720517504,1.84887002190215,"PETG","Flat",80,1,"PETG 80%_1.txt"
8.38637,38.874,0.059075,4.8593,0.050858,0.0020281,0.20281,25.051,38.874,4.8593,0.20281,4.11166666666667,1.91033333333333,7.85465388888889,4.94916778637322,0.0898677863732171,1.84939778102231,"PETG","Flat",80,1,"PETG 80%_1.txt"
8.40437,38.967,0.05922,4.8708,0.051003,0.0020339,0.20339,25.051,38.967,4.8708,0.20339,4.11166666666667,1.91033333333333,7.85465388888889,4.96100790069468,0.0902079006946845,1.85201405712993,"PETG","Flat",80,1,"PETG 80%_1.txt"
8.42237,39.059,0.059365,4.8824,0.051148,0.0020397,0.20397,25.051,39.059,4.8824,0.20397,4.11166666666667,1.91033333333333,7.85465388888889,4.97272070195893,0.0903207019589312,1.8499242577202,"PETG","Flat",80,1,"PETG 80%_1.txt"
8.44036,39.152,0.05951,4.8939,0.051293,0.0020455,0.20455,25.051,39.152,4.8939,0.20455,4.11166666666667,1.91033333333333,7.85465388888889,4.9845608162804,0.0906608162803986,1.85252694743249,"PETG","Flat",80,1,"PETG 80%_1.txt"
8.45836,39.244,0.059655,4.9055,0.051438,0.0020513,0.20513,25.051,39.244,4.9055,0.20513,4.11166666666667,1.91033333333333,7.85465388888889,4.99627361754465,0.0907736175446452,1.85044577606045,"PETG","Flat",80,1,"PETG 80%_1.txt"
8.47636,39.336,0.0598,4.9171,0.051584,0.0020571,0.20571,25.052,39.336,4.9171,0.20571,4.11166666666667,1.91033333333333,7.85465388888889,5.00798641880889,0.0908864188088927,1.84837442412993,"PETG","Flat",80,1,"PETG 80%_1.txt"
8.49435,39.429,0.059945,4.9286,0.051729,0.0020629,0.20629,25.052,39.429,4.9286,0.20629,4.11166666666667,1.91033333333333,7.85465388888889,5.01982653313036,0.0912265331303592,1.85096240576146,"PETG","Flat",80,1,"PETG 80%_1.txt"
8.51235,39.521,0.060091,4.9402,0.051874,0.0020687,0.20687,25.052,39.521,4.9402,0.20687,4.11166666666667,1.91033333333333,7.85465388888889,5.03153933439461,0.0913393343946067,1.8488995262258,"PETG","Flat",80,1,"PETG 80%_1.txt"
8.53035,39.614,0.060236,4.9517,0.052019,0.0020745,0.20745,25.052,39.614,4.9517,0.20745,4.11166666666667,1.91033333333333,7.85465388888889,5.04337944871607,0.0916794487160733,1.85147421524069,"PETG","Flat",80,1,"PETG 80%_1.txt"
8.54834,39.706,0.060381,4.9633,0.052164,0.0020804,0.20804,25.052,39.706,4.9633,0.20804,4.11166666666667,1.91033333333333,7.85465388888889,5.05509224998032,0.0917922499803208,1.8494197405017,"PETG","Flat",80,1,"PETG 80%_1.txt"
8.56634,39.799,0.060526,4.9748,0.052309,0.0020862,0.20862,25.052,39.799,4.9748,0.20862,4.11166666666667,1.91033333333333,7.85465388888889,5.06693236430179,0.0921323643017873,1.85198127164484,"PETG","Flat",80,1,"PETG 80%_1.txt"
8.58434,39.891,0.060671,4.9864,0.052454,0.002092,0.2092,25.052,39.891,4.9864,0.2092,4.11166666666667,1.91033333333333,7.85465388888889,5.07864516556603,0.0922451655660339,1.84993513488757,"PETG","Flat",80,1,"PETG 80%_1.txt"
8.60233,39.984,0.060816,4.9979,0.052599,0.0020978,0.20978,25.053,39.984,4.9979,0.20978,4.11166666666667,1.91033333333333,7.85465388888889,5.0904852798875,0.0925852798875022,1.85248364087921,"PETG","Flat",80,1,"PETG 80%_1.txt"
8.62033,40.076,0.060961,5.0095,0.052745,0.0021036,0.21036,25.053,40.076,5.0095,0.21036,4.11166666666667,1.91033333333333,7.85465388888889,5.10219808115175,0.0926980811517479,1.85044577606044,"PETG","Flat",80,1,"PETG 80%_1.txt"
8.63833,40.168,0.061106,5.0211,0.05289,0.0021094,0.21094,25.053,40.168,5.0211,0.21094,4.11166666666667,1.91033333333333,7.85465388888889,5.113910882416,0.0928108824159954,1.84841732719913,"PETG","Flat",80,1,"PETG 80%_1.txt"
8.65632,40.261,0.061252,5.0326,0.053035,0.0021152,0.21152,25.053,40.261,5.0326,0.21152,4.11166666666667,1.91033333333333,7.85465388888889,5.12575099673746,0.093150996737462,1.85095172947307,"PETG","Flat",80,1,"PETG 80%_1.txt"
8.67432,40.353,0.061397,5.0442,0.05318,0.002121,0.2121,25.053,40.353,5.0442,0.2121,4.11166666666667,1.91033333333333,7.85465388888889,5.13746379800171,0.0932637980017095,1.8489314064016,"PETG","Flat",80,1,"PETG 80%_1.txt"
8.69232,40.446,0.061542,5.0557,0.053325,0.0021268,0.21268,25.053,40.446,5.0557,0.21268,4.11166666666667,1.91033333333333,7.85465388888889,5.14930391232318,0.093603912323176,1.851453059382,"PETG","Flat",80,1,"PETG 80%_1.txt"
8.71031,40.538,0.061687,5.0673,0.05347,0.0021326,0.21326,25.053,40.538,5.0673,0.21326,4.11166666666667,1.91033333333333,7.85465388888889,5.16101671358742,0.0937167135874226,1.84944079859931,"PETG","Flat",80,1,"PETG 80%_1.txt"
8.72831,40.631,0.061832,5.0788,0.053615,0.0021384,0.21384,25.054,40.631,5.0788,0.21384,4.11166666666667,1.91033333333333,7.85465388888889,5.17285682790889,0.09405682790889,1.85194982887473,"PETG","Flat",80,1,"PETG 80%_1.txt"
8.7463,40.723,0.061977,5.0904,0.05376,0.0021442,0.21442,25.054,40.723,5.0904,0.21442,4.11166666666667,1.91033333333333,7.85465388888889,5.18456962917314,0.0941696291731375,1.84994556760053,"PETG","Flat",80,1,"PETG 80%_1.txt"
8.7643,40.816,0.062122,5.102,0.053906,0.00215,0.215,25.054,40.816,5.102,0.215,4.11166666666667,1.91033333333333,7.85465388888889,5.1964097434946,0.0944097434946043,1.85044577606045,"PETG","Flat",80,1,"PETG 80%_1.txt"
8.7823,40.908,0.062267,5.1135,0.054051,0.0021558,0.21558,25.054,40.908,5.1135,0.21558,4.11166666666667,1.91033333333333,7.85465388888889,5.20812254475885,0.0946225447588507,1.85044577606044,"PETG","Flat",80,1,"PETG 80%_1.txt"
8.80029,41,0.062413,5.1251,0.054196,0.0021616,0.21616,25.054,41,5.1251,0.21616,4.11166666666667,1.91033333333333,7.85465388888889,5.2198353460231,0.0947353460230982,1.84845848906554,"PETG","Flat",80,1,"PETG 80%_1.txt"
8.81829,41.093,0.062558,5.1366,0.054341,0.0021674,0.21674,25.054,41.093,5.1366,0.21674,4.11166666666667,1.91033333333333,7.85465388888889,5.23167546034457,0.0950754603445656,1.85094148550725,"PETG","Flat",80,1,"PETG 80%_1.txt"
8.83629,41.185,0.062703,5.1482,0.054486,0.0021732,0.21732,25.054,41.185,5.1482,0.21732,4.11166666666667,1.91033333333333,7.85465388888889,5.24338826160881,0.0951882616088122,1.84896199853953,"PETG","Flat",80,1,"PETG 80%_1.txt"
8.85428,41.278,0.062848,5.1597,0.054631,0.002179,0.2179,25.055,41.278,5.1597,0.2179,4.11166666666667,1.91033333333333,7.85465388888889,5.25522837593028,0.0955283759302787,1.85143275636721,"PETG","Flat",80,1,"PETG 80%_1.txt"
8.87228,41.371,0.062993,5.1714,0.054776,0.0021848,0.21848,25.055,41.371,5.1714,0.21848,4.11166666666667,1.91033333333333,7.85465388888889,5.26706849025175,0.0956684902517457,1.84995340240062,"PETG","Flat",80,1,"PETG 80%_1.txt"
8.89028,41.481,0.063138,5.1852,0.054921,0.0021906,0.21906,25.055,41.481,5.1852,0.21906,4.11166666666667,1.91033333333333,7.85465388888889,5.28107292654595,0.0958729265459546,1.84897258632173,"PETG","Flat",80,1,"PETG 80%_1.txt"
8.90827,41.591,0.063283,5.1989,0.055067,0.0021965,0.21965,25.055,41.591,5.1989,0.21965,4.11166666666667,1.91033333333333,7.85465388888889,5.29507736284016,0.0961773628401632,1.84995600685074,"PETG","Flat",80,1,"PETG 80%_1.txt"
8.92627,41.701,0.063428,5.2126,0.055212,0.0022023,0.22023,25.055,41.701,5.2126,0.22023,4.11166666666667,1.91033333333333,7.85465388888889,5.30908179913437,0.0964817991343709,1.85093425803574,"PETG","Flat",80,1,"PETG 80%_1.txt"
8.94427,41.811,0.063574,5.2264,0.055357,0.0022081,0.22081,25.055,41.811,5.2264,0.22081,4.11166666666667,1.91033333333333,7.85465388888889,5.32308623542858,0.0966862354285798,1.84995858389292,"PETG","Flat",80,1,"PETG 80%_1.txt"
8.96226,41.921,0.063719,5.2401,0.055502,0.0022139,0.22139,25.055,41.921,5.2401,0.22139,4.11166666666667,1.91033333333333,7.85465388888889,5.33709067172279,0.0969906717227875,1.85093169448651,"PETG","Flat",80,1,"PETG 80%_1.txt"
8.98026,42.031,0.063864,5.2538,0.055647,0.0022197,0.22197,25.056,42.031,5.2538,0.22197,4.11166666666667,1.91033333333333,7.85465388888889,5.351095108017,0.0972951080169961,1.85189973004294,"PETG","Flat",80,1,"PETG 80%_1.txt"
8.99826,42.141,0.064009,5.2676,0.055792,0.0022255,0.22255,25.056,42.141,5.2676,0.22255,4.11166666666667,1.91033333333333,7.85465388888889,5.3650995443112,0.0974995443112041,1.85092915770378,"PETG","Flat",80,1,"PETG 80%_1.txt"
9.01625,42.25,0.064154,5.2813,0.055937,0.0022313,0.22313,25.056,42.25,5.2813,0.22313,4.11166666666667,1.91033333333333,7.85465388888889,5.37897666754819,0.0976766675481926,1.8494815206141,"PETG","Flat",80,1,"PETG 80%_1.txt"
9.03425,42.36,0.064299,5.295,0.056082,0.0022371,0.22371,25.056,42.36,5.295,0.22371,4.11166666666667,1.91033333333333,7.85465388888889,5.3929811038424,0.0979811038424012,1.85044577606046,"PETG","Flat",80,1,"PETG 80%_1.txt"
9.05225,42.47,0.064444,5.3088,0.056228,0.0022429,0.22429,25.056,42.47,5.3088,0.22429,4.11166666666667,1.91033333333333,7.85465388888889,5.40698554013661,0.0981855401366092,1.84948651553287,"PETG","Flat",80,1,"PETG 80%_1.txt"
9.07024,42.58,0.064589,5.3225,0.056373,0.0022487,0.22487,25.056,42.58,5.3225,0.22487,4.11166666666667,1.91033333333333,7.85465388888889,5.42098997643082,0.0984899764308178,1.85044577606046,"PETG","Flat",80,1,"PETG 80%_1.txt"
9.08824,42.69,0.064735,5.3362,0.056518,0.0022545,0.22545,25.056,42.69,5.3362,0.22545,4.11166666666667,1.91033333333333,7.85465388888889,5.43499441272503,0.0987944127250255,1.85140011103455,"PETG","Flat",80,1,"PETG 80%_1.txt"
9.10624,42.8,0.06488,5.35,0.056663,0.0022603,0.22603,25.057,42.8,5.35,0.22603,4.11166666666667,1.91033333333333,7.85465388888889,5.44899884901923,0.0989988490192344,1.85044577606046,"PETG","Flat",80,1,"PETG 80%_1.txt"
9.12423,42.91,0.065025,5.3637,0.056808,0.0022661,0.22661,25.057,42.91,5.3637,0.22661,4.11166666666667,1.91033333333333,7.85465388888889,5.46300328531344,0.0993032853134421,1.85139521810396,"PETG","Flat",80,1,"PETG 80%_1.txt"
9.14223,43.014,0.06517,5.3768,0.056953,0.0022719,0.22719,25.057,43.014,5.3768,0.22719,4.11166666666667,1.91033333333333,7.85465388888889,5.47624384326433,0.0994438432643303,1.84949864723126,"PETG","Flat",80,1,"PETG 80%_1.txt"
9.16022,43.108,0.065315,5.3885,0.057098,0.0022777,0.22777,25.057,43.108,5.3885,0.22777,4.11166666666667,1.91033333333333,7.85465388888889,5.48821127064302,0.0997112706430174,1.85044577606045,"PETG","Flat",80,1,"PETG 80%_1.txt"
9.17822,43.201,0.06546,5.4001,0.057243,0.0022835,0.22835,25.057,43.201,5.4001,0.22835,4.11166666666667,1.91033333333333,7.85465388888889,5.50005138496448,0.0999513849644842,1.85091729717013,"PETG","Flat",80,1,"PETG 80%_1.txt"
9.19622,43.294,0.065605,5.4118,0.057389,0.0022893,0.22893,25.057,43.294,5.4118,0.22893,4.11166666666667,1.91033333333333,7.85465388888889,5.51189149928595,0.10009149928595,1.84950477264404,"PETG","Flat",80,1,"PETG 80%_1.txt"
9.21421,43.387,0.06575,5.4234,0.057534,0.0022951,0.22951,25.057,43.387,5.4234,0.22951,4.11166666666667,1.91033333333333,7.85465388888889,5.52373161360742,0.100331613607419,1.8499762806988,"PETG","Flat",80,1,"PETG 80%_1.txt"
9.23221,43.481,0.065896,5.4351,0.057679,0.0023009,0.23009,25.058,43.481,5.4351,0.23009,4.11166666666667,1.91033333333333,7.85465388888889,5.53569904098611,0.100599040986105,1.85091426075151,"PETG","Flat",80,1,"PETG 80%_1.txt"
9.25021,43.574,0.066041,5.4467,0.057824,0.0023067,0.23067,25.058,43.574,5.4467,0.23067,4.11166666666667,1.91033333333333,7.85465388888889,5.54753915530757,0.100839155307573,1.85138074995085,"PETG","Flat",80,1,"PETG 80%_1.txt"
9.2682,43.667,0.066186,5.4584,0.057969,0.0023126,0.23126,25.058,43.667,5.4584,0.23126,4.11166666666667,1.91033333333333,7.85465388888889,5.55937926962904,0.10097926962904,1.84997929116664,"PETG","Flat",80,1,"PETG 80%_1.txt"
9.2862,43.76,0.066331,5.47,0.058114,0.0023184,0.23184,25.058,43.76,5.47,0.23184,4.11166666666667,1.91033333333333,7.85465388888889,5.57121938395051,0.101219383950506,1.85044577606045,"PETG","Flat",80,1,"PETG 80%_1.txt"
9.3042,43.854,0.066476,5.4817,0.058259,0.0023242,0.23242,25.058,43.854,5.4817,0.23242,4.11166666666667,1.91033333333333,7.85465388888889,5.58318681132919,0.101486811329194,1.85137478025418,"PETG","Flat",80,1,"PETG 80%_1.txt"
9.32219,43.947,0.066621,5.4934,0.058404,0.00233,0.233,25.058,43.947,5.4934,0.233,4.11166666666667,1.91033333333333,7.85465388888889,5.59502692565066,0.101626925650661,1.84998226327339,"PETG","Flat",80,1,"PETG 80%_1.txt"
9.34019,44.04,0.066766,5.505,0.05855,0.0023358,0.23358,25.058,44.04,5.505,0.23358,4.11166666666667,1.91033333333333,7.85465388888889,5.60686703997213,0.101867039972128,1.85044577606046,"PETG","Flat",80,1,"PETG 80%_1.txt"
9.35819,44.133,0.066912,5.5167,0.058695,0.0023416,0.23416,25.059,44.133,5.5167,0.23416,4.11166666666667,1.91033333333333,7.85465388888889,5.6187071542936,0.102007154293595,1.8490611106929,"PETG","Flat",80,1,"PETG 80%_1.txt"
9.37618,44.227,0.067057,5.5283,0.05884,0.0023474,0.23474,25.059,44.227,5.5283,0.23474,4.11166666666667,1.91033333333333,7.85465388888889,5.63067458167228,0.102374581672282,1.85182753599266,"PETG","Flat",80,1,"PETG 80%_1.txt"
9.39418,44.32,0.067202,5.54,0.058985,0.0023532,0.23532,25.059,44.32,5.54,0.23532,4.11166666666667,1.91033333333333,7.85465388888889,5.64251469599375,0.102514695993749,1.85044577606045,"PETG","Flat",80,1,"PETG 80%_1.txt"
9.41218,44.413,0.067347,5.5516,0.05913,0.002359,0.2359,25.059,44.413,5.5516,0.2359,4.11166666666667,1.91033333333333,7.85465388888889,5.65435481031522,0.102754810315216,1.85090442962778,"PETG","Flat",80,1,"PETG 80%_1.txt"
9.43017,44.506,0.067492,5.5633,0.059275,0.0023648,0.23648,25.059,44.506,5.5633,0.23648,4.11166666666667,1.91033333333333,7.85465388888889,5.66619492463668,0.102894924636683,1.84953039808536,"PETG","Flat",80,1,"PETG 80%_1.txt"
9.44817,44.6,0.067637,5.575,0.05942,0.0023706,0.23706,25.059,44.6,5.575,0.23706,4.11166666666667,1.91033333333333,7.85465388888889,5.67816235201537,0.10316235201537,1.85044577606045,"PETG","Flat",80,1,"PETG 80%_1.txt"
9.46617,44.693,0.067782,5.5866,0.059565,0.0023764,0.23764,25.06,44.693,5.5866,0.23764,4.11166666666667,1.91033333333333,7.85465388888889,5.69000246633684,0.103402466336837,1.8509015561672,"PETG","Flat",80,1,"PETG 80%_1.txt"
9.48416,44.786,0.067927,5.5983,0.059711,0.0023822,0.23822,25.06,44.786,5.5983,0.23822,4.11166666666667,1.91033333333333,7.85465388888889,5.7018425806583,0.103542580658305,1.84953612093501,"PETG","Flat",80,1,"PETG 80%_1.txt"
9.50216,44.879,0.068073,5.6099,0.059856,0.002388,0.2388,25.06,44.879,5.6099,0.2388,4.11166666666667,1.91033333333333,7.85465388888889,5.71368269497977,0.103782694979771,1.8499918889779,"PETG","Flat",80,1,"PETG 80%_1.txt"
9.52015,44.973,0.068218,5.6216,0.060001,0.0023938,0.23938,25.06,44.973,5.6216,0.23938,4.11166666666667,1.91033333333333,7.85465388888889,5.72565012235846,0.104050122358458,1.85089871848688,"PETG","Flat",80,1,"PETG 80%_1.txt"
9.53815,45.066,0.068363,5.6332,0.060146,0.0023996,0.23996,25.06,45.066,5.6332,0.23996,4.11166666666667,1.91033333333333,7.85465388888889,5.73749023667993,0.104290236679925,1.85134979549679,"PETG","Flat",80,1,"PETG 80%_1.txt"
9.55615,45.159,0.068508,5.6449,0.060291,0.0024054,0.24054,25.06,45.159,5.6449,0.24054,4.11166666666667,1.91033333333333,7.85465388888889,5.74933035100139,0.104430351001392,1.84999470320807,"PETG","Flat",80,1,"PETG 80%_1.txt"
9.57414,45.252,0.068653,5.6565,0.060436,0.0024112,0.24112,25.06,45.252,5.6565,0.24112,4.11166666666667,1.91033333333333,7.85465388888889,5.76117046532286,0.104670465322859,1.85044577606044,"PETG","Flat",80,1,"PETG 80%_1.txt"
9.59214,45.346,0.068798,5.6682,0.060581,0.002417,0.2417,25.061,45.346,5.6682,0.2417,4.11166666666667,1.91033333333333,7.85465388888889,5.77313789270155,0.104937892701546,1.85134421335779,"PETG","Flat",80,1,"PETG 80%_1.txt"
9.61014,45.439,0.068943,5.6799,0.060727,0.0024228,0.24228,25.061,45.439,5.6799,0.24228,4.11166666666667,1.91033333333333,7.85465388888889,5.78497800702301,0.105078007023014,1.84999748275522,"PETG","Flat",80,1,"PETG 80%_1.txt"
9.62813,45.532,0.069088,5.6915,0.060872,0.0024287,0.24287,25.061,45.532,5.6915,0.24287,4.11166666666667,1.91033333333333,7.85465388888889,5.79681812134448,0.105318121344481,1.85044577606045,"PETG","Flat",80,1,"PETG 80%_1.txt"
9.64613,45.625,0.069234,5.7032,0.061017,0.0024345,0.24345,25.061,45.625,5.7032,0.24345,4.11166666666667,1.91033333333333,7.85465388888889,5.80865823566595,0.105458235665948,1.84910639055176,"PETG","Flat",80,1,"PETG 80%_1.txt"
9.66413,45.719,0.069379,5.7148,0.061162,0.0024403,0.24403,25.061,45.719,5.7148,0.24403,4.11166666666667,1.91033333333333,7.85465388888889,5.82062566304463,0.105825663044635,1.85178244286125,"PETG","Flat",80,1,"PETG 80%_1.txt"
9.68212,45.812,0.069524,5.7265,0.061307,0.0024461,0.24461,25.061,45.812,5.7265,0.24461,4.11166666666667,1.91033333333333,7.85465388888889,5.8324657773661,0.105965777366102,1.85044577606045,"PETG","Flat",80,1,"PETG 80%_1.txt"
9.70012,45.905,0.069669,5.7381,0.061452,0.0024519,0.24519,25.061,45.905,5.7381,0.24519,4.11166666666667,1.91033333333333,7.85465388888889,5.84430589168757,0.106205891687568,1.85088952244765,"PETG","Flat",80,1,"PETG 80%_1.txt"
9.71812,45.998,0.069814,5.7498,0.061597,0.0024577,0.24577,25.062,45.998,5.7498,0.24577,4.11166666666667,1.91033333333333,7.85465388888889,5.85614600600904,0.106346006009036,1.84956008920373,"PETG","Flat",80,1,"PETG 80%_1.txt"
9.73611,46.092,0.069959,5.7614,0.061742,0.0024635,0.24635,25.062,46.092,5.7614,0.24635,4.11166666666667,1.91033333333333,7.85465388888889,5.86811343338772,0.106713433387722,1.85221358329091,"PETG","Flat",80,1,"PETG 80%_1.txt"
9.75411,46.185,0.070104,5.7731,0.061888,0.0024693,0.24693,25.062,46.185,5.7731,0.24693,4.11166666666667,1.91033333333333,7.85465388888889,5.87995354770919,0.10685354770919,1.85088683219051,"PETG","Flat",80,1,"PETG 80%_1.txt"
9.77211,46.278,0.070249,5.7848,0.062033,0.0024751,0.24751,25.062,46.278,5.7848,0.24751,4.11166666666667,1.91033333333333,7.85465388888889,5.89179366203066,0.106993662030657,1.8495654479093,"PETG","Flat",80,1,"PETG 80%_1.txt"
9.7901,46.373,0.070395,5.7967,0.062178,0.0024809,0.24809,25.062,46.373,5.7967,0.24809,4.11166666666667,1.91033333333333,7.85465388888889,5.90388840246656,0.107188402466563,1.84912799466184,"PETG","Flat",80,1,"PETG 80%_1.txt"
9.8081,46.48,0.07054,5.81,0.062323,0.0024867,0.24867,25.062,46.48,5.81,0.24867,4.11166666666667,1.91033333333333,7.85465388888889,5.91751089958911,0.107510899589112,1.85044577606045,"PETG","Flat",80,1,"PETG 80%_1.txt"
9.8261,46.586,0.070685,5.8232,0.062468,0.0024925,0.24925,25.062,46.586,5.8232,0.24925,4.11166666666667,1.91033333333333,7.85465388888889,5.93100608365444,0.10780608365444,1.85132029905275,"PETG","Flat",80,1,"PETG 80%_1.txt"
9.84409,46.692,0.07083,5.8365,0.062613,0.0024983,0.24983,25.063,46.692,5.8365,0.24983,4.11166666666667,1.91033333333333,7.85465388888889,5.94450126771977,0.108001267719768,1.85044577606045,"PETG","Flat",80,1,"PETG 80%_1.txt"
9.86209,46.798,0.070975,5.8498,0.062758,0.0025041,0.25041,25.063,46.798,5.8498,0.25041,4.11166666666667,1.91033333333333,7.85465388888889,5.9579964517851,0.108196451785096,1.84957522966761,"PETG","Flat",80,1,"PETG 80%_1.txt"
9.88009,46.905,0.07112,5.8631,0.062903,0.0025099,0.25099,25.063,46.905,5.8631,0.25099,4.11166666666667,1.91033333333333,7.85465388888889,5.97161894890764,0.108518948907644,1.85088006187246,"PETG","Flat",80,1,"PETG 80%_1.txt"
9.89808,47.011,0.071265,5.8763,0.063049,0.0025157,0.25157,25.063,47.011,5.8763,0.25157,4.11166666666667,1.91033333333333,7.85465388888889,5.98511413297297,0.108814132972973,1.85174570687291,"PETG","Flat",80,1,"PETG 80%_1.txt"
9.91608,47.117,0.07141,5.8896,0.063194,0.0025215,0.25215,25.063,47.117,5.8896,0.25215,4.11166666666667,1.91033333333333,7.85465388888889,5.9986093170383,0.1090093170383,1.85087810782226,"PETG","Flat",80,1,"PETG 80%_1.txt"
9.93407,47.223,0.071556,5.9029,0.063339,0.0025273,0.25273,25.063,47.223,5.9029,0.25273,4.11166666666667,1.91033333333333,7.85465388888889,6.01210450110363,0.109204501103628,1.85001441839821,"PETG","Flat",80,1,"PETG 80%_1.txt"
9.95207,47.329,0.071701,5.9162,0.063484,0.0025331,0.25331,25.063,47.329,5.9162,0.25331,4.11166666666667,1.91033333333333,7.85465388888889,6.02559968516896,0.109399685168956,1.84915461223346,"PETG","Flat",80,1,"PETG 80%_1.txt"
9.97007,47.436,0.071846,5.9295,0.063629,0.002539,0.2539,25.064,47.436,5.9295,0.2539,4.11166666666667,1.91033333333333,7.85465388888889,6.0392221822915,0.109722182291504,1.85044577606045,"PETG","Flat",80,1,"PETG 80%_1.txt"
9.98806,47.542,0.071991,5.9427,0.063774,0.0025448,0.25448,25.064,47.542,5.9427,0.25448,4.11166666666667,1.91033333333333,7.85465388888889,6.05271736635683,0.110017366356832,1.85130271352806,"PETG","Flat",80,1,"PETG 80%_1.txt"
10.0061,47.648,0.072136,5.956,0.063919,0.0025506,0.25506,25.064,47.648,5.956,0.25506,4.11166666666667,1.91033333333333,7.85465388888889,6.06621255042216,0.11021255042216,1.85044577606044,"PETG","Flat",80,1,"PETG 80%_1.txt"
10.0241,47.754,0.072281,5.9693,0.064064,0.0025564,0.25564,25.064,47.754,5.9693,0.25564,4.11166666666667,1.91033333333333,7.85465388888889,6.07970773448749,0.110407734487488,1.84959265722092,"PETG","Flat",80,1,"PETG 80%_1.txt"
10.0421,47.858,0.072426,5.9823,0.06421,0.0025622,0.25622,25.064,47.858,5.9823,0.25622,4.11166666666667,1.91033333333333,7.85465388888889,6.09294829243838,0.110648292438375,1.84959451111404,"PETG","Flat",80,1,"PETG 80%_1.txt"
10.0601,47.956,0.072571,5.9945,0.064355,0.002568,0.2568,25.064,47.956,5.9945,0.2568,4.11166666666667,1.91033333333333,7.85465388888889,6.10542497204594,0.110924972045944,1.85044577606045,"PETG","Flat",80,1,"PETG 80%_1.txt"
10.078,48.054,0.072717,6.0068,0.0645,0.0025738,0.25738,25.064,48.054,6.0068,0.25738,4.11166666666667,1.91033333333333,7.85465388888889,6.11790165165351,0.111101651653511,1.84959798317759,"PETG","Flat",80,1,"PETG 80%_1.txt"
10.096,48.152,0.072862,6.0191,0.064645,0.0025796,0.25796,25.065,48.152,6.0191,0.25796,4.11166666666667,1.91033333333333,7.85465388888889,6.13037833126108,0.111278331261079,1.84875365521554,"PETG","Flat",80,1,"PETG 80%_1.txt"
10.114,48.251,0.073007,6.0313,0.06479,0.0025854,0.25854,25.065,48.251,6.0313,0.25854,4.11166666666667,1.91033333333333,7.85465388888889,6.14298232392587,0.111682323925866,1.85171229960151,"PETG","Flat",80,1,"PETG 80%_1.txt"
10.132,48.349,0.073152,6.0436,0.064935,0.0025912,0.25912,25.065,48.349,6.0436,0.25912,4.11166666666667,1.91033333333333,7.85465388888889,6.15545900353343,0.111859003533433,1.85086709136,"PETG","Flat",80,1,"PETG 80%_1.txt"
10.15,48.447,0.073297,6.0558,0.06508,0.002597,0.2597,25.065,48.447,6.0558,0.2597,4.11166666666667,1.91033333333333,7.85465388888889,6.167935683141,0.112135683141002,1.8517071756168,"PETG","Flat",80,1,"PETG 80%_1.txt"
10.168,48.545,0.073442,6.0681,0.065225,0.0026028,0.26028,25.065,48.545,6.0681,0.26028,4.11166666666667,1.91033333333333,7.85465388888889,6.18041236274857,0.112312362748568,1.85086539029628,"PETG","Flat",80,1,"PETG 80%_1.txt"
10.186,48.643,0.073587,6.0803,0.065371,0.0026086,0.26086,25.065,48.643,6.0803,0.26086,4.11166666666667,1.91033333333333,7.85465388888889,6.19288904235614,0.112589042356135,1.85170209292527,"PETG","Flat",80,1,"PETG 80%_1.txt"
10.204,48.741,0.073732,6.0926,0.065516,0.0026144,0.26144,25.065,48.741,6.0926,0.26144,4.11166666666667,1.91033333333333,7.85465388888889,6.2053657219637,0.112765721963703,1.85086370291341,"PETG","Flat",80,1,"PETG 80%_1.txt"
10.222,48.839,0.073878,6.1049,0.065661,0.0026202,0.26202,25.066,48.839,6.1049,0.26202,4.11166666666667,1.91033333333333,7.85465388888889,6.21784240157127,0.112942401571271,1.85002869123607,"PETG","Flat",80,1,"PETG 80%_1.txt"
10.24,48.937,0.074023,6.1171,0.065806,0.002626,0.2626,25.066,48.937,6.1171,0.2626,4.11166666666667,1.91033333333333,7.85465388888889,6.23031908117884,0.113219081178838,1.85086202904706,"PETG","Flat",80,1,"PETG 80%_1.txt"
10.258,49.035,0.074168,6.1294,0.065951,0.0026318,0.26318,25.066,49.035,6.1294,0.26318,4.11166666666667,1.91033333333333,7.85465388888889,6.2427957607864,0.113395760786404,1.85003035837772,"PETG","Flat",80,1,"PETG 80%_1.txt"
10.276,49.133,0.074313,6.1416,0.066096,0.0026376,0.26376,25.066,49.133,6.1416,0.26376,4.11166666666667,1.91033333333333,7.85465388888889,6.25527244039397,0.113672440393972,1.85086036853543,"PETG","Flat",80,1,"PETG 80%_1.txt"
10.294,49.231,0.074458,6.1539,0.066241,0.0026434,0.26434,25.066,49.231,6.1539,0.26434,4.11166666666667,1.91033333333333,7.85465388888889,6.26774912000154,0.11384912000154,1.85003201224492,"PETG","Flat",80,1,"PETG 80%_1.txt"
10.312,49.329,0.074603,6.1661,0.066386,0.0026492,0.26492,25.066,49.329,6.1661,0.26492,4.11166666666667,1.91033333333333,7.85465388888889,6.28022579960911,0.114125799609107,1.85085872121937,"PETG","Flat",80,1,"PETG 80%_1.txt"
10.33,49.427,0.074748,6.1784,0.066532,0.0026551,0.26551,25.066,49.427,6.1784,0.26551,4.11166666666667,1.91033333333333,7.85465388888889,6.29270247921667,0.114302479216675,1.85003365299551,"PETG","Flat",80,1,"PETG 80%_1.txt"
10.348,49.525,0.074893,6.1907,0.066677,0.0026609,0.26609,25.067,49.525,6.1907,0.26609,4.11166666666667,1.91033333333333,7.85465388888889,6.30517915882424,0.114479158824242,1.84921186334731,"PETG","Flat",80,1,"PETG 80%_1.txt"
10.366,49.623,0.075039,6.2029,0.066822,0.0026667,0.26667,25.067,49.623,6.2029,0.26667,4.11166666666667,1.91033333333333,7.85465388888889,6.31765583843181,0.11475583843181,1.85003528078495,"PETG","Flat",80,1,"PETG 80%_1.txt"
10.384,49.721,0.075184,6.2152,0.066967,0.0026725,0.26725,25.067,49.721,6.2152,0.26725,4.11166666666667,1.91033333333333,7.85465388888889,6.33013251803938,0.114932518039376,1.84921672736801,"PETG","Flat",80,1,"PETG 80%_1.txt"
10.402,49.819,0.075329,6.2274,0.067112,0.0026783,0.26783,25.067,49.819,6.2274,0.26783,4.11166666666667,1.91033333333333,7.85465388888889,6.34260919764694,0.115209197646944,1.8500368957662,"PETG","Flat",80,1,"PETG 80%_1.txt"
10.42,49.918,0.075474,6.2397,0.067257,0.0026841,0.26841,25.067,49.918,6.2397,0.26841,4.11166666666667,1.91033333333333,7.85465388888889,6.35521319031173,0.115513190311732,1.85126192463951,"PETG","Flat",80,1,"PETG 80%_1.txt"
10.438,50.016,0.075619,6.252,0.067402,0.0026899,0.26899,25.067,50.016,6.252,0.26899,4.11166666666667,1.91033333333333,7.85465388888889,6.3676898699193,0.115689869919299,1.85044577606044,"PETG","Flat",80,1,"PETG 80%_1.txt"
10.456,50.114,0.075764,6.2642,0.067547,0.0026957,0.26957,25.067,50.114,6.2642,0.26957,4.11166666666667,1.91033333333333,7.85465388888889,6.38016654952687,0.115966549526867,1.85125873258943,"PETG","Flat",80,1,"PETG 80%_1.txt"
10.474,50.212,0.075909,6.2765,0.067693,0.0027015,0.27015,25.068,50.212,6.2765,0.27015,4.11166666666667,1.91033333333333,7.85465388888889,6.39264322913443,0.116143229134434,1.85044577606045,"PETG","Flat",80,1,"PETG 80%_1.txt"
10.492,50.31,0.076054,6.2887,0.067838,0.0027073,0.27073,25.068,50.31,6.2887,0.27073,4.11166666666667,1.91033333333333,7.85465388888889,6.405119908742,0.116419908742001,1.851255565411,"PETG","Flat",80,1,"PETG 80%_1.txt"
10.51,50.408,0.0762,6.301,0.067983,0.0027131,0.27131,25.068,50.408,6.301,0.27131,4.11166666666667,1.91033333333333,7.85465388888889,6.41759658834957,0.116596588349569,1.85044577606044,"PETG","Flat",80,1,"PETG 80%_1.txt"
10.528,50.506,0.076345,6.3132,0.068128,0.0027189,0.27189,25.068,50.506,6.3132,0.27189,4.11166666666667,1.91033333333333,7.85465388888889,6.43007326795714,0.116873267957136,1.85125242281468,"PETG","Flat",80,1,"PETG 80%_1.txt"
10.546,50.604,0.07649,6.3255,0.068273,0.0027247,0.27247,25.068,50.604,6.3255,0.27247,4.11166666666667,1.91033333333333,7.85465388888889,6.4425499475647,0.117049947564704,1.85044577606045,"PETG","Flat",80,1,"PETG 80%_1.txt"
10.564,50.702,0.076635,6.3378,0.068418,0.0027305,0.27305,25.068,50.702,6.3378,0.27305,4.11166666666667,1.91033333333333,7.85465388888889,6.45502662717227,0.117226627172271,1.84964226028387,"PETG","Flat",80,1,"PETG 80%_1.txt"
10.5819,50.8,0.07678,6.35,0.068563,0.0027363,0.27363,25.069,50.8,6.35,0.27363,4.11166666666667,1.91033333333333,7.85465388888889,6.46750330677984,0.117503306779839,1.85044577606046,"PETG","Flat",80,1,"PETG 80%_1.txt"
10.5999,50.898,0.076925,6.3623,0.068708,0.0027421,0.27421,25.069,50.898,6.3623,0.27421,4.11166666666667,1.91033333333333,7.85465388888889,6.47997998638741,0.117679986387406,1.84964535446939,"PETG","Flat",80,1,"PETG 80%_1.txt"
10.6179,50.996,0.07707,6.3745,0.068854,0.0027479,0.27479,25.069,50.996,6.3745,0.27479,4.11166666666667,1.91033333333333,7.85465388888889,6.49245666599497,0.117956665994973,1.85044577606045,"PETG","Flat",80,1,"PETG 80%_1.txt"
10.6359,51.094,0.077215,6.3868,0.068999,0.0027537,0.27537,25.069,51.094,6.3868,0.27537,4.11166666666667,1.91033333333333,7.85465388888889,6.50493334560254,0.118133345602541,1.84964842491609,"PETG","Flat",80,1,"PETG 80%_1.txt"
10.6539,51.192,0.077361,6.399,0.069144,0.0027595,0.27595,25.069,51.192,6.399,0.27595,4.11166666666667,1.91033333333333,7.85465388888889,6.51741002521011,0.118410025210109,1.85044577606046,"PETG","Flat",80,1,"PETG 80%_1.txt"
10.6719,51.29,0.077506,6.4113,0.069289,0.0027653,0.27653,25.069,51.29,6.4113,0.27653,4.11166666666667,1.91033333333333,7.85465388888889,6.52988670481768,0.118586704817676,1.84965147189612,"PETG","Flat",80,1,"PETG 80%_1.txt"
10.6899,51.388,0.077651,6.4236,0.069434,0.0027712,0.27712,25.069,51.388,6.4236,0.27712,4.11166666666667,1.91033333333333,7.85465388888889,6.54236338442524,0.118763384425242,1.84886020962143,"PETG","Flat",80,1,"PETG 80%_1.txt"
10.7079,51.487,0.077796,6.4358,0.069579,0.002777,0.2777,25.07,51.487,6.4358,0.2777,4.11166666666667,1.91033333333333,7.85465388888889,6.55496737709003,0.11916737709003,1.85163269663492,"PETG","Flat",80,1,"PETG 80%_1.txt"
10.7259,51.585,0.077941,6.4481,0.069724,0.0027828,0.27828,25.07,51.585,6.4481,0.27828,4.11166666666667,1.91033333333333,7.85465388888889,6.5674440566976,0.119344056697598,1.85084066155298,"PETG","Flat",80,1,"PETG 80%_1.txt"
10.7439,51.683,0.078086,6.4603,0.069869,0.0027886,0.27886,25.07,51.683,6.4603,0.27886,4.11166666666667,1.91033333333333,7.85465388888889,6.57992073630516,0.119620736305165,1.85162819536499,"PETG","Flat",80,1,"PETG 80%_1.txt"
10.7619,51.781,0.078231,6.4726,0.070015,0.0027944,0.27944,25.07,51.781,6.4726,0.27944,4.11166666666667,1.91033333333333,7.85465388888889,6.59239741591273,0.119797415912733,1.85083916683764,"PETG","Flat",80,1,"PETG 80%_1.txt"
10.7799,51.879,0.078377,6.4848,0.07016,0.0028002,0.28002,25.07,51.879,6.4848,0.28002,4.11166666666667,1.91033333333333,7.85465388888889,6.6048740955203,0.1200740955203,1.85162372810726,"PETG","Flat",80,1,"PETG 80%_1.txt"
10.7979,51.977,0.078522,6.4971,0.070305,0.002806,0.2806,25.07,51.977,6.4971,0.2806,4.11166666666667,1.91033333333333,7.85465388888889,6.61735077512787,0.120250775127867,1.85083768339516,"PETG","Flat",80,1,"PETG 80%_1.txt"
10.8159,52.075,0.078667,6.5094,0.07045,0.0028118,0.28118,25.07,52.075,6.5094,0.28118,4.11166666666667,1.91033333333333,7.85465388888889,6.62982745473544,0.120427454735435,1.85005460926407,"PETG","Flat",80,1,"PETG 80%_1.txt"
10.8339,52.173,0.078812,6.5216,0.070595,0.0028176,0.28176,25.071,52.173,6.5216,0.28176,4.11166666666667,1.91033333333333,7.85465388888889,6.642304134343,0.120704134343002,1.85083621109854,"PETG","Flat",80,1,"PETG 80%_1.txt"
10.8519,52.271,0.078957,6.5339,0.07074,0.0028234,0.28234,25.071,52.271,6.5339,0.28234,4.11166666666667,1.91033333333333,7.85465388888889,6.65478081395057,0.12088081395057,1.85005607601233,"PETG","Flat",80,1,"PETG 80%_1.txt"
10.8699,52.369,0.079102,6.5461,0.070885,0.0028292,0.28292,25.071,52.369,6.5461,0.28292,4.11166666666667,1.91033333333333,7.85465388888889,6.66725749355814,0.121157493558137,1.85083474982259,"PETG","Flat",80,1,"PETG 80%_1.txt"
10.8879,52.467,0.079247,6.5583,0.07103,0.002835,0.2835,25.071,52.467,6.5583,0.2835,4.11166666666667,1.91033333333333,7.85465388888889,6.6797341731657,0.121434173165705,1.85161052659538,"PETG","Flat",80,1,"PETG 80%_1.txt"
10.9059,52.558,0.079392,6.5698,0.071176,0.0028408,0.28408,25.071,52.558,6.5698,0.28408,4.11166666666667,1.91033333333333,7.85465388888889,6.69131966137273,0.121519661372732,1.84967063491631,"PETG","Flat",80,1,"PETG 80%_1.txt"
10.9239,52.65,0.079538,6.5812,0.071321,0.0028466,0.28466,25.071,52.65,6.5812,0.28466,4.11166666666667,1.91033333333333,7.85465388888889,6.70303246263698,0.121832462636978,1.85121957449976,"PETG","Flat",80,1,"PETG 80%_1.txt"
10.9419,52.741,0.079683,6.5927,0.071466,0.0028524,0.28524,25.071,52.741,6.5927,0.28524,4.11166666666667,1.91033333333333,7.85465388888889,6.714617950844,0.121917950844005,1.84928710306862,"PETG","Flat",80,1,"PETG 80%_1.txt"
10.9599,52.833,0.079828,6.6041,0.071611,0.0028582,0.28582,25.072,52.833,6.6041,0.28582,4.11166666666667,1.91033333333333,7.85465388888889,6.72633075210825,0.122230752108252,1.85083133369047,"PETG","Flat",80,1,"PETG 80%_1.txt"
10.9779,52.924,0.079973,6.6155,0.071756,0.002864,0.2864,25.072,52.924,6.6155,0.2864,4.11166666666667,1.91033333333333,7.85465388888889,6.73791624031528,0.122416240315279,1.85044577606045,"PETG","Flat",80,1,"PETG 80%_1.txt"
10.9959,53.016,0.080118,6.627,0.071901,0.0028698,0.28698,25.072,53.016,6.627,0.28698,4.11166666666667,1.91033333333333,7.85465388888889,6.74962904157953,0.122629041579526,1.85044577606046,"PETG","Flat",80,1,"PETG 80%_1.txt"
11.0139,53.107,0.080263,6.6384,0.072046,0.0028756,0.28756,25.072,53.107,6.6384,0.28756,4.11166666666667,1.91033333333333,7.85465388888889,6.76121452978655,0.122814529786553,1.85006221057112,"PETG","Flat",80,1,"PETG 80%_1.txt"
11.0319,53.199,0.080408,6.6499,0.072191,0.0028814,0.28814,25.072,53.199,6.6499,0.28814,4.11166666666667,1.91033333333333,7.85465388888889,6.7729273310508,0.1230273310508,1.85006287388983,"PETG","Flat",80,1,"PETG 80%_1.txt"
11.0499,53.29,0.080553,6.6613,0.072337,0.0028873,0.28873,25.072,53.29,6.6613,0.28873,4.11166666666667,1.91033333333333,7.85465388888889,6.78451281925783,0.123212819257827,1.84968128229965,"PETG","Flat",80,1,"PETG 80%_1.txt"
11.0679,53.382,0.080699,6.6727,0.072482,0.0028931,0.28931,25.072,53.382,6.6727,0.28931,4.11166666666667,1.91033333333333,7.85465388888889,6.79622562052207,0.123525620522074,1.85120896371894,"PETG","Flat",80,1,"PETG 80%_1.txt"
11.0859,53.473,0.080844,6.6842,0.072627,0.0028989,0.28989,25.073,53.473,6.6842,0.28989,4.11166666666667,1.91033333333333,7.85465388888889,6.8078111087291,0.123611108729101,1.84930296414082,"PETG","Flat",80,1,"PETG 80%_1.txt"
11.1038,53.565,0.080989,6.6956,0.072772,0.0029047,0.29047,25.073,53.565,6.6956,0.29047,4.11166666666667,1.91033333333333,7.85465388888889,6.81952390999335,0.123923909993348,1.85082606477908,"PETG","Flat",80,1,"PETG 80%_1.txt"
11.1218,53.656,0.081134,6.7071,0.072917,0.0029105,0.29105,25.073,53.656,6.7071,0.29105,4.11166666666667,1.91033333333333,7.85465388888889,6.83110939820037,0.124009398200375,1.84892722935956,"PETG","Flat",80,1,"PETG 80%_1.txt"
11.1398,53.748,0.081279,6.7185,0.073062,0.0029163,0.29163,25.073,53.748,6.7185,0.29163,4.11166666666667,1.91033333333333,7.85465388888889,6.84282219946462,0.124322199464621,1.85044577606045,"PETG","Flat",80,1,"PETG 80%_1.txt"
11.1578,53.839,0.081424,6.7299,0.073207,0.0029221,0.29221,25.073,53.839,6.7299,0.29221,4.11166666666667,1.91033333333333,7.85465388888889,6.85440768767165,0.124507687671648,1.85006742554344,"PETG","Flat",80,1,"PETG 80%_1.txt"
11.1758,53.931,0.081569,6.7414,0.073353,0.0029279,0.29279,25.073,53.931,6.7414,0.29279,4.11166666666667,1.91033333333333,7.85465388888889,6.86612048893589,0.124720488935895,1.85006807096293,"PETG","Flat",80,1,"PETG 80%_1.txt"
11.1938,54.022,0.081714,6.7528,0.073498,0.0029337,0.29337,25.073,54.022,6.7528,0.29337,4.11166666666667,1.91033333333333,7.85465388888889,6.87770597714292,0.124905977142922,1.8496916411403,"PETG","Flat",80,1,"PETG 80%_1.txt"
11.2118,54.114,0.08186,6.7642,0.073643,0.0029395,0.29395,25.074,54.114,6.7642,0.29395,4.11166666666667,1.91033333333333,7.85465388888889,6.88941877840717,0.125218778407169,1.85119864000428,"PETG","Flat",80,1,"PETG 80%_1.txt"
11.2298,54.206,0.082005,6.7757,0.073788,0.0029453,0.29453,25.074,54.206,6.7757,0.29453,4.11166666666667,1.91033333333333,7.85465388888889,6.90113157967142,0.125431579671416,1.85119736221227,"PETG","Flat",80,1,"PETG 80%_1.txt"
11.2478,54.297,0.08215,6.7871,0.073933,0.0029511,0.29511,25.074,54.297,6.7871,0.29511,4.11166666666667,1.91033333333333,7.85465388888889,6.91271706787844,0.125617067878443,1.85082093793288,"PETG","Flat",80,1,"PETG 80%_1.txt"
11.2658,54.389,0.082295,6.7986,0.074078,0.0029569,0.29569,25.074,54.389,6.7986,0.29569,4.11166666666667,1.91033333333333,7.85465388888889,6.92442986914269,0.12582986914269,1.8508203033373,"PETG","Flat",80,1,"PETG 80%_1.txt"
11.2838,54.48,0.08244,6.81,0.074223,0.0029627,0.29627,25.074,54.48,6.81,0.29627,4.11166666666667,1.91033333333333,7.85465388888889,6.93601535734972,0.126015357349717,1.85044577606045,"PETG","Flat",80,1,"PETG 80%_1.txt"
11.3018,54.572,0.082585,6.8214,0.074368,0.0029685,0.29685,25.074,54.572,6.8214,0.29685,4.11166666666667,1.91033333333333,7.85465388888889,6.94772815861396,0.126328158613965,1.85193887785447,"PETG","Flat",80,1,"PETG 80%_1.txt"
11.3198,54.663,0.08273,6.8329,0.074514,0.0029743,0.29743,25.074,54.663,6.8329,0.29743,4.11166666666667,1.91033333333333,7.85465388888889,6.95931364682099,0.12641364682099,1.85007312884705,"PETG","Flat",80,1,"PETG 80%_1.txt"
11.3378,54.755,0.082875,6.8443,0.074659,0.0029801,0.29801,25.075,54.755,6.8443,0.29801,4.11166666666667,1.91033333333333,7.85465388888889,6.97102644808524,0.126726448085238,1.85156185563517,"PETG","Flat",80,1,"PETG 80%_1.txt"
11.3558,54.846,0.083021,6.8558,0.074804,0.0029859,0.29859,25.075,54.846,6.8558,0.29859,4.11166666666667,1.91033333333333,7.85465388888889,6.98261193629226,0.126811936292263,1.84970297109401,"PETG","Flat",80,1,"PETG 80%_1.txt"
11.3738,54.938,0.083166,6.8672,0.074949,0.0029917,0.29917,25.075,54.938,6.8672,0.29917,4.11166666666667,1.91033333333333,7.85465388888889,6.99432473755651,0.127124737556511,1.85118734792217,"PETG","Flat",80,1,"PETG 80%_1.txt"
11.3918,55.029,0.083311,6.8786,0.075094,0.0029976,0.29976,25.075,55.029,6.8786,0.29976,4.11166666666667,1.91033333333333,7.85465388888889,7.00591022576354,0.127310225763539,1.85081594748261,"PETG","Flat",80,1,"PETG 80%_1.txt"
11.4098,55.121,0.083456,6.8901,0.075239,0.0030034,0.30034,25.075,55.121,6.8901,0.30034,4.11166666666667,1.91033333333333,7.85465388888889,7.01762302702779,0.127523027027785,1.85081532964377,"PETG","Flat",80,1,"PETG 80%_1.txt"
11.4278,55.212,0.083601,6.9015,0.075384,0.0030092,0.30092,25.075,55.212,6.9015,0.30092,4.11166666666667,1.91033333333333,7.85465388888889,7.02920851523481,0.127708515234812,1.85044577606045,"PETG","Flat",80,1,"PETG 80%_1.txt"
11.4458,55.304,0.083746,6.913,0.075529,0.003015,0.3015,25.075,55.304,6.913,0.3015,4.11166666666667,1.91033333333333,7.85465388888889,7.04092131649906,0.127921316499059,1.85044577606045,"PETG","Flat",80,1,"PETG 80%_1.txt"
