Repository: VipulKohinkar/3D-Printing-Parameter-Optimisation

# 3D Printing Parameter Optimisation: Impact of K-Value on Carbon-Reinforced PETG

## MSc Mechanical Engineering with Management

**Author:** Vipul Kohinkar  
**Project:** MEE7012-SUM  
**Date:** 27 August 2026

---

## Project Overview

This project investigates the influence of flow-rate multiplier (K-value) and build orientation on the tensile behaviour of PETG and carbon-fibre-reinforced PETG (CF-PETG) manufactured using fused deposition modelling (FDM).

The study compares an unreinforced thermoplastic, PETG, with a carbon-fibre-reinforced PETG composite to investigate whether the two materials respond differently to changes in material flow and build orientation.

---

File: 3_Experimental_data/Modulus/Recalculated Stress Strain/Recalculated_Stress_Strain_All_Data.csv (part 162 of 212)
"Time (s)","Load (N)","Machine Extension (mm)","Stress (MPa)","Extension from Preload (mm)","Strain","Percentage Strain","Gauge Length (mm)","Load_N","NEXYGEN_Stress_MPa","Percentage_Strain","Measured_Width_mm","Measured_Thickness_mm","Measured_Area_mm2","Recalculated_Stress_MPa","Stress_Difference_MPa","Stress_Difference_Percent","Material","Orientation","K","Sample","File"
11.4638,55.395,0.083891,6.9244,0.075675,0.0030208,0.30208,25.076,55.395,6.9244,0.30208,4.11166666666667,1.91033333333333,7.85465388888889,7.05250680470609,0.128106804706086,1.85007805305998,"PETG","Flat",80,1,"PETG 80%_1.txt"
11.4818,55.489,0.084036,6.9361,0.07582,0.0030266,0.30266,25.076,55.489,6.9361,0.30266,4.11166666666667,1.91033333333333,7.85465388888889,7.06447423208477,0.128374232084773,1.85081287877586,"PETG","Flat",80,1,"PETG 80%_1.txt"
11.4998,55.592,0.084182,6.9491,0.075965,0.0030324,0.30324,25.076,55.592,6.9491,0.30324,4.11166666666667,1.91033333333333,7.85465388888889,7.07758747697844,0.128487476978441,1.84898011222231,"PETG","Flat",80,1,"PETG 80%_1.txt"
11.5178,55.696,0.084327,6.962,0.07611,0.0030382,0.30382,25.076,55.696,6.962,0.30382,4.11166666666667,1.91033333333333,7.85465388888889,7.09082803492933,0.128828034929328,1.85044577606045,"PETG","Flat",80,1,"PETG 80%_1.txt"
11.5358,55.8,0.084472,6.9749,0.076255,0.003044,0.3044,25.076,55.8,6.9749,0.3044,4.11166666666667,1.91033333333333,7.85465388888889,7.10406859288022,0.129168592880216,1.85190601844064,"PETG","Flat",80,1,"PETG 80%_1.txt"
11.5538,55.903,0.084617,6.9879,0.0764,0.0030498,0.30498,25.076,55.903,6.9879,0.30498,4.11166666666667,1.91033333333333,7.85465388888889,7.11718183777388,0.129281837773884,1.85008139460902,"PETG","Flat",80,1,"PETG 80%_1.txt"
11.5718,56.007,0.084762,7.0008,0.076545,0.0030556,0.30556,25.076,56.007,7.0008,0.30556,4.11166666666667,1.91033333333333,7.85465388888889,7.13042239572477,0.129622395724772,1.85153690613603,"PETG","Flat",80,1,"PETG 80%_1.txt"
11.5898,56.11,0.084907,7.0138,0.07669,0.0030614,0.30614,25.077,56.11,7.0138,0.30614,4.11166666666667,1.91033333333333,7.85465388888889,7.14353564061844,0.12973564061844,1.849719704275,"PETG","Flat",80,1,"PETG 80%_1.txt"
11.6078,56.214,0.085052,7.0267,0.076836,0.0030672,0.30672,25.077,56.214,7.0267,0.30672,4.11166666666667,1.91033333333333,7.85465388888889,7.15677619856933,0.130076198569328,1.85117051488363,"PETG","Flat",80,1,"PETG 80%_1.txt"
11.6257,56.317,0.085197,7.0396,0.076981,0.003073,0.3073,25.077,56.317,7.0396,0.3073,4.11166666666667,1.91033333333333,7.85465388888889,7.169889443463,0.130289443462996,1.85080748143354,"PETG","Flat",80,1,"PETG 80%_1.txt"
11.6437,56.421,0.085343,7.0526,0.077126,0.0030788,0.30788,25.077,56.421,7.0526,0.30788,4.11166666666667,1.91033333333333,7.85465388888889,7.18313000141388,0.130530001413883,1.85080681470498,"PETG","Flat",80,1,"PETG 80%_1.txt"
11.6617,56.524,0.085488,7.0655,0.077271,0.0030846,0.30846,25.077,56.524,7.0655,0.30846,4.11166666666667,1.91033333333333,7.85465388888889,7.19624324630755,0.130743246307551,1.85044577606045,"PETG","Flat",80,1,"PETG 80%_1.txt"
11.6797,56.628,0.085633,7.0785,0.077416,0.0030904,0.30904,25.077,56.628,7.0785,0.30904,4.11166666666667,1.91033333333333,7.85465388888889,7.20948380425844,0.130983804258439,1.85044577606045,"PETG","Flat",80,1,"PETG 80%_1.txt"
11.6977,56.731,0.085778,7.0914,0.077561,0.0030962,0.30962,25.078,56.731,7.0914,0.30962,4.11166666666667,1.91033333333333,7.85465388888889,7.22259704915211,0.131197049152107,1.85008671280857,"PETG","Flat",80,1,"PETG 80%_1.txt"
11.7157,56.835,0.085923,7.1044,0.077706,0.003102,0.3102,25.078,56.835,7.1044,0.3102,4.11166666666667,1.91033333333333,7.85465388888889,7.23583760710299,0.131437607102995,1.85008736984115,"PETG","Flat",80,1,"PETG 80%_1.txt"
11.7337,56.938,0.086068,7.1173,0.077851,0.0031078,0.31078,25.078,56.938,7.1173,0.31078,4.11166666666667,1.91033333333333,7.85465388888889,7.24895085199666,0.131650851996662,1.84973026283369,"PETG","Flat",80,1,"PETG 80%_1.txt"
11.7517,57.042,0.086213,7.1302,0.077997,0.0031137,0.31137,25.078,57.042,7.1302,0.31137,4.11166666666667,1.91033333333333,7.85465388888889,7.26219140994755,0.13199140994755,1.85115999477644,"PETG","Flat",80,1,"PETG 80%_1.txt"
11.7697,57.145,0.086358,7.1432,0.078142,0.0031195,0.31195,25.078,57.145,7.1432,0.31195,4.11166666666667,1.91033333333333,7.85465388888889,7.27530465484122,0.132104654841219,1.84937639770997,"PETG","Flat",80,1,"PETG 80%_1.txt"
11.7877,57.249,0.086504,7.1561,0.078287,0.0031253,0.31253,25.078,57.249,7.1561,0.31253,4.11166666666667,1.91033333333333,7.85465388888889,7.28854521279211,0.132445212792105,1.85080159293617,"PETG","Flat",80,1,"PETG 80%_1.txt"
11.8057,57.352,0.086649,7.1691,0.078432,0.0031311,0.31311,25.078,57.352,7.1691,0.31311,4.11166666666667,1.91033333333333,7.85465388888889,7.30165845768577,0.132558457685773,1.84902508942229,"PETG","Flat",80,1,"PETG 80%_1.txt"
11.8237,57.456,0.086794,7.182,0.078577,0.0031369,0.31369,25.079,57.456,7.182,0.31369,4.11166666666667,1.91033333333333,7.85465388888889,7.31489901563666,0.132899015636662,1.85044577606045,"PETG","Flat",80,1,"PETG 80%_1.txt"
11.8417,57.56,0.086939,7.1949,0.078722,0.0031427,0.31427,25.079,57.56,7.1949,0.31427,4.11166666666667,1.91033333333333,7.85465388888889,7.32813957358755,0.13323957358755,1.8518613682963,"PETG","Flat",80,1,"PETG 80%_1.txt"
11.8597,57.663,0.087084,7.2079,0.078867,0.0031485,0.31485,25.079,57.663,7.2079,0.31485,4.11166666666667,1.91033333333333,7.85465388888889,7.34125281848122,0.133352818481216,1.85009251628375,"PETG","Flat",80,1,"PETG 80%_1.txt"
11.8777,57.767,0.087229,7.2208,0.079012,0.0031543,0.31543,25.079,57.767,7.2208,0.31543,4.11166666666667,1.91033333333333,7.85465388888889,7.35449337643211,0.133693376432106,1.85150366208877,"PETG","Flat",80,1,"PETG 80%_1.txt"
11.8957,57.87,0.087374,7.2338,0.079158,0.0031601,0.31601,25.079,57.87,7.2338,0.31601,4.11166666666667,1.91033333333333,7.85465388888889,7.36760662132577,0.133806621325773,1.84974178613969,"PETG","Flat",80,1,"PETG 80%_1.txt"
11.9137,57.974,0.087519,7.2467,0.079303,0.0031659,0.31659,25.079,57.974,7.2467,0.31659,4.11166666666667,1.91033333333333,7.85465388888889,7.38084717927666,0.134147179276661,1.85114851279425,"PETG","Flat",80,1,"PETG 80%_1.txt"
11.9317,58.077,0.087665,7.2596,0.079448,0.0031717,0.31717,25.079,58.077,7.2596,0.31717,4.11166666666667,1.91033333333333,7.85465388888889,7.39396042417033,0.134360424170328,1.85079652006072,"PETG","Flat",80,1,"PETG 80%_1.txt"
11.9497,58.181,0.08781,7.2726,0.079593,0.0031775,0.31775,25.08,58.181,7.2726,0.31775,4.11166666666667,1.91033333333333,7.85465388888889,7.40720098212122,0.134600982121216,1.85079589309485,"PETG","Flat",80,1,"PETG 80%_1.txt"
11.9677,58.284,0.087955,7.2855,0.079738,0.0031833,0.31833,25.08,58.284,7.2855,0.31833,4.11166666666667,1.91033333333333,7.85465388888889,7.42031422701488,0.134814227014884,1.85044577606045,"PETG","Flat",80,1,"PETG 80%_1.txt"
11.9857,58.388,0.0881,7.2985,0.079883,0.0031891,0.31891,25.08,58.388,7.2985,0.31891,4.11166666666667,1.91033333333333,7.85465388888889,7.43355478496577,0.135054784965772,1.85044577606045,"PETG","Flat",80,1,"PETG 80%_1.txt"
12.0037,58.491,0.088245,7.3114,0.080028,0.0031949,0.31949,25.08,58.491,7.3114,0.31949,4.11166666666667,1.91033333333333,7.85465388888889,7.44666802985944,0.13526802985944,1.85009751702055,"PETG","Flat",80,1,"PETG 80%_1.txt"
12.0217,58.595,0.08839,7.3244,0.080173,0.0032007,0.32007,25.08,58.595,7.3244,0.32007,4.11166666666667,1.91033333333333,7.85465388888889,7.45990858781033,0.135508587810327,1.85009813514182,"PETG","Flat",80,1,"PETG 80%_1.txt"
12.0397,58.698,0.088535,7.3373,0.080319,0.0032065,0.32065,25.08,58.698,7.3373,0.32065,4.11166666666667,1.91033333333333,7.85465388888889,7.473021832704,0.135721832703996,1.84975171662595,"PETG","Flat",80,1,"PETG 80%_1.txt"
12.0577,58.802,0.08868,7.3502,0.080464,0.0032123,0.32123,25.08,58.802,7.3502,0.32123,4.11166666666667,1.91033333333333,7.85465388888889,7.48626239065488,0.136062390654883,1.85113861738298,"PETG","Flat",80,1,"PETG 80%_1.txt"
12.0757,58.905,0.088826,7.3632,0.080609,0.0032181,0.32181,25.081,58.905,7.3632,0.32181,4.11166666666667,1.91033333333333,7.85465388888889,7.49937563554855,0.136175635548551,1.84940834893187,"PETG","Flat",80,1,"PETG 80%_1.txt"
12.0937,59.009,0.088971,7.3761,0.080754,0.0032239,0.32239,25.081,59.009,7.3761,0.32239,4.11166666666667,1.91033333333333,7.85465388888889,7.51261619349944,0.136516193499439,1.85079098032075,"PETG","Flat",80,1,"PETG 80%_1.txt"
12.1117,59.108,0.089116,7.3885,0.080899,0.0032298,0.32298,25.081,59.108,7.3885,0.32298,4.11166666666667,1.91033333333333,7.85465388888889,7.52522018616423,0.136720186164227,1.85044577606045,"PETG","Flat",80,1,"PETG 80%_1.txt"
12.1296,59.207,0.089261,7.4008,0.081044,0.0032356,0.32356,25.081,59.207,7.4008,0.32356,4.11166666666667,1.91033333333333,7.85465388888889,7.53782417882901,0.137024178829014,1.85147793250749,"PETG","Flat",80,1,"PETG 80%_1.txt"
12.1476,59.305,0.089406,7.4132,0.081189,0.0032414,0.32414,25.081,59.305,7.4132,0.32414,4.11166666666667,1.91033333333333,7.85465388888889,7.55030085843658,0.137100858436582,1.84941534609321,"PETG","Flat",80,1,"PETG 80%_1.txt"
12.1656,59.404,0.089551,7.4255,0.081334,0.0032472,0.32472,25.081,59.404,7.4255,0.32472,4.11166666666667,1.91033333333333,7.85465388888889,7.56290485110137,0.137404851101369,1.85044577606045,"PETG","Flat",80,1,"PETG 80%_1.txt"
12.1836,59.503,0.089696,7.4379,0.08148,0.003253,0.3253,25.081,59.503,7.4379,0.3253,4.11166666666667,1.91033333333333,7.85465388888889,7.57550884376616,0.137608843766157,1.85010344003222,"PETG","Flat",80,1,"PETG 80%_1.txt"
12.2016,59.602,0.089841,7.4502,0.081625,0.0032588,0.32588,25.082,59.602,7.4502,0.32588,4.11166666666667,1.91033333333333,7.85465388888889,7.58811283643094,0.137912836430943,1.8511293177491,"PETG","Flat",80,1,"PETG 80%_1.txt"
12.2196,59.701,0.089987,7.4626,0.08177,0.0032646,0.32646,25.082,59.701,7.4626,0.32646,4.11166666666667,1.91033333333333,7.85465388888889,7.60071682909573,0.138116829095731,1.85078697901175,"PETG","Flat",80,1,"PETG 80%_1.txt"
12.2376,59.8,0.090132,7.4749,0.081915,0.0032704,0.32704,25.082,59.8,7.4749,0.32704,4.11166666666667,1.91033333333333,7.85465388888889,7.61332082176052,0.138420821760518,1.85180834205833,"PETG","Flat",80,1,"PETG 80%_1.txt"
12.2556,59.898,0.090277,7.4873,0.08206,0.0032762,0.32762,25.082,59.898,7.4873,0.32762,4.11166666666667,1.91033333333333,7.85465388888889,7.62579750136809,0.138497501368086,1.84976562135998,"PETG","Flat",80,1,"PETG 80%_1.txt"
12.2736,59.997,0.090422,7.4996,0.082205,0.003282,0.3282,25.082,59.997,7.4996,0.3282,4.11166666666667,1.91033333333333,7.85465388888889,7.63840149403287,0.138801494032873,1.85078529565408,"PETG","Flat",80,1,"PETG 80%_1.txt"
12.2916,60.096,0.090567,7.512,0.08235,0.0032878,0.32878,25.082,60.096,7.512,0.32878,4.11166666666667,1.91033333333333,7.85465388888889,7.65100548669766,0.139005486697661,1.85044577606045,"PETG","Flat",80,1,"PETG 80%_1.txt"
12.3096,60.195,0.090712,7.5243,0.082495,0.0032936,0.32936,25.082,60.195,7.5243,0.32936,4.11166666666667,1.91033333333333,7.85465388888889,7.66360947936245,0.139309479362448,1.85146099122109,"PETG","Flat",80,1,"PETG 80%_1.txt"
12.3276,60.294,0.090857,7.5367,0.082641,0.0032994,0.32994,25.083,60.294,7.5367,0.32994,4.11166666666667,1.91033333333333,7.85465388888889,7.67621347202724,0.139513472027236,1.85112147262377,"PETG","Flat",80,1,"PETG 80%_1.txt"
12.3456,60.392,0.091003,7.5491,0.082786,0.0033052,0.33052,25.083,60.392,7.5491,0.33052,4.11166666666667,1.91033333333333,7.85465388888889,7.6886901516348,0.139590151634803,1.849096602705,"PETG","Flat",80,1,"PETG 80%_1.txt"
12.3636,60.491,0.091148,7.5614,0.082931,0.003311,0.3311,25.083,60.491,7.5614,0.3311,4.11166666666667,1.91033333333333,7.85465388888889,7.70129414429959,0.139894144299591,1.85010903139089,"PETG","Flat",80,1,"PETG 80%_1.txt"
12.3816,60.59,0.091293,7.5738,0.083076,0.0033168,0.33168,25.083,60.59,7.5738,0.33168,4.11166666666667,1.91033333333333,7.85465388888889,7.71389813696438,0.140098136964379,1.84977338937361,"PETG","Flat",80,1,"PETG 80%_1.txt"
12.3996,60.689,0.091438,7.5861,0.083221,0.0033226,0.33226,25.083,60.689,7.5861,0.33226,4.11166666666667,1.91033333333333,7.85465388888889,7.72650212962917,0.140402129629166,1.85078142430453,"PETG","Flat",80,1,"PETG 80%_1.txt"
12.4176,60.788,0.091583,7.5985,0.083366,0.0033284,0.33284,25.083,60.788,7.5985,0.33284,4.11166666666667,1.91033333333333,7.85465388888889,7.73910612229395,0.140606122293954,1.85044577606045,"PETG","Flat",80,1,"PETG 80%_1.txt"
12.4356,60.887,0.091728,7.6108,0.083511,0.0033342,0.33342,25.083,60.887,7.6108,0.33342,4.11166666666667,1.91033333333333,7.85465388888889,7.75171011495874,0.14091011495874,1.85144945286619,"PETG","Flat",80,1,"PETG 80%_1.txt"
12.4536,60.985,0.091873,7.6232,0.083656,0.00334,0.334,25.084,60.985,7.6232,0.334,4.11166666666667,1.91033333333333,7.85465388888889,7.76418679456631,0.140986794566309,1.84944373184894,"PETG","Flat",80,1,"PETG 80%_1.txt"
12.4716,61.084,0.092018,7.6355,0.083802,0.0033459,0.33459,25.084,61.084,7.6355,0.33459,4.11166666666667,1.91033333333333,7.85465388888889,7.7767907872311,0.141290787231096,1.85044577606045,"PETG","Flat",80,1,"PETG 80%_1.txt"
12.4896,61.183,0.092164,7.6479,0.083947,0.0033517,0.33517,25.084,61.183,7.6479,0.33517,4.11166666666667,1.91033333333333,7.85465388888889,7.78939477989588,0.141494779895883,1.85011284007221,"PETG","Flat",80,1,"PETG 80%_1.txt"
12.5076,61.282,0.092309,7.6602,0.084092,0.0033575,0.33575,25.084,61.282,7.6602,0.33575,4.11166666666667,1.91033333333333,7.85465388888889,7.80199877256067,0.14179877256067,1.85111057884481,"PETG","Flat",80,1,"PETG 80%_1.txt"
12.5256,61.381,0.092454,7.6726,0.084237,0.0033633,0.33633,25.084,61.381,7.6726,0.33633,4.11166666666667,1.91033333333333,7.85465388888889,7.81460276522546,0.142002765225458,1.85077764024526,"PETG","Flat",80,1,"PETG 80%_1.txt"
12.5436,61.479,0.092599,7.6849,0.084382,0.0033691,0.33691,25.084,61.479,7.6849,0.33691,4.11166666666667,1.91033333333333,7.85465388888889,7.82707944483302,0.142179444833025,1.85011444303797,"PETG","Flat",80,1,"PETG 80%_1.txt"
12.5616,61.578,0.092744,7.6973,0.084527,0.0033749,0.33749,25.084,61.578,7.6973,0.33749,4.11166666666667,1.91033333333333,7.85465388888889,7.83968343749781,0.142383437497813,1.84978417754034,"PETG","Flat",80,1,"PETG 80%_1.txt"
12.5796,61.677,0.092889,7.7096,0.084672,0.0033807,0.33807,25.085,61.677,7.7096,0.33807,4.11166666666667,1.91033333333333,7.85465388888889,7.8522874301626,0.1426874301626,1.85077604755889,"PETG","Flat",80,1,"PETG 80%_1.txt"
12.5976,61.776,0.093034,7.722,0.084818,0.0033865,0.33865,25.085,61.776,7.722,0.33865,4.11166666666667,1.91033333333333,7.85465388888889,7.86489142282739,0.142891422827388,1.85044577606045,"PETG","Flat",80,1,"PETG 80%_1.txt"
12.6156,61.875,0.093179,7.7343,0.084963,0.0033923,0.33923,25.085,61.875,7.7343,0.33923,4.11166666666667,1.91033333333333,7.85465388888889,7.87749541549218,0.143195415492175,1.85143342632398,"PETG","Flat",80,1,"PETG 80%_1.txt"
12.6336,61.974,0.093325,7.7467,0.085108,0.0033981,0.33981,25.085,61.974,7.7467,0.33981,4.11166666666667,1.91033333333333,7.85465388888889,7.89009940815696,0.143399408156963,1.85110315562708,"PETG","Flat",80,1,"PETG 80%_1.txt"
12.6515,62.072,0.09347,7.759,0.085253,0.0034039,0.34039,25.085,62.072,7.759,0.34039,4.11166666666667,1.91033333333333,7.85465388888889,7.90257608776453,0.14357608776453,1.85044577606045,"PETG","Flat",80,1,"PETG 80%_1.txt"
12.6695,62.171,0.093615,7.7714,0.085398,0.0034097,0.34097,25.085,62.171,7.7714,0.34097,4.11166666666667,1.91033333333333,7.85465388888889,7.91518008042932,0.143780080429318,1.85011813095862,"PETG","Flat",80,1,"PETG 80%_1.txt"
12.6875,62.27,0.09376,7.7838,0.085543,0.0034155,0.34155,25.085,62.27,7.7838,0.34155,4.11166666666667,1.91033333333333,7.85465388888889,7.92778407309411,0.143984073094106,1.84979152976831,"PETG","Flat",80,1,"PETG 80%_1.txt"
12.7055,62.369,0.093905,7.7961,0.085688,0.0034213,0.34213,25.086,62.369,7.7961,0.34213,4.11166666666667,1.91033333333333,7.85465388888889,7.94038806575889,0.144288065758893,1.85077238310043,"PETG","Flat",80,1,"PETG 80%_1.txt"
12.7235,62.468,0.09405,7.8085,0.085833,0.0034271,0.34271,25.086,62.468,7.8085,0.34271,4.11166666666667,1.91033333333333,7.85465388888889,7.95299205842368,0.144492058423681,1.85044577606045,"PETG","Flat",80,1,"PETG 80%_1.txt"
12.7415,62.566,0.094195,7.8208,0.085979,0.0034329,0.34329,25.086,62.566,7.8208,0.34329,4.11166666666667,1.91033333333333,7.85465388888889,7.96546873803125,0.144668738031248,1.84979462499038,"PETG","Flat",80,1,"PETG 80%_1.txt"
12.7595,62.665,0.09434,7.8332,0.086124,0.0034387,0.34387,25.086,62.665,7.8332,0.34387,4.11166666666667,1.91033333333333,7.85465388888889,7.97807273069604,0.144872730696036,1.8494705956191,"PETG","Flat",80,1,"PETG 80%_1.txt"
12.7775,62.764,0.094486,7.8455,0.086269,0.0034445,0.34445,25.086,62.764,7.8455,0.34445,4.11166666666667,1.91033333333333,7.85465388888889,7.99067672336082,0.145176723360823,1.85044577606045,"PETG","Flat",80,1,"PETG 80%_1.txt"
12.7955,62.863,0.094631,7.8579,0.086414,0.0034503,0.34503,25.086,62.863,7.8579,0.34503,4.11166666666667,1.91033333333333,7.85465388888889,8.00328071602561,0.145380716025611,1.85012173768578,"PETG","Flat",80,1,"PETG 80%_1.txt"
12.8135,62.962,0.094776,7.8702,0.086559,0.0034561,0.34561,25.086,62.962,7.8702,0.34561,4.11166666666667,1.91033333333333,7.85465388888889,8.0158847086904,0.145684708690399,1.85109283995831,"PETG","Flat",80,1,"PETG 80%_1.txt"
12.8315,63.061,0.094921,7.8826,0.086704,0.003462,0.3462,25.087,63.061,7.8826,0.3462,4.11166666666667,1.91033333333333,7.85465388888889,8.02848870135518,0.145888701355185,1.85076879906611,"PETG","Flat",80,1,"PETG 80%_1.txt"
12.8495,63.159,0.095066,7.8949,0.086849,0.0034678,0.34678,25.087,63.159,7.8949,0.34678,4.11166666666667,1.91033333333333,7.85465388888889,8.04096538096275,0.146065380962753,1.85012325631424,"PETG","Flat",80,1,"PETG 80%_1.txt"
12.8675,63.258,0.095211,7.9073,0.086994,0.0034736,0.34736,25.087,63.258,7.9073,0.34736,4.11166666666667,1.91033333333333,7.85465388888889,8.05356937362754,0.146269373627541,1.84980174810037,"PETG","Flat",80,1,"PETG 80%_1.txt"
12.8855,63.357,0.095356,7.9196,0.08714,0.0034794,0.34794,25.087,63.357,7.9196,0.34794,4.11166666666667,1.91033333333333,7.85465388888889,8.06617336629233,0.146573366292327,1.85076728991776,"PETG","Flat",80,1,"PETG 80%_1.txt"
12.9035,63.456,0.095501,7.932,0.087285,0.0034852,0.34852,25.087,63.456,7.932,0.34852,4.11166666666667,1.91033333333333,7.85465388888889,8.07877735895712,0.146777358957115,1.85044577606045,"PETG","Flat",80,1,"PETG 80%_1.txt"
12.9215,63.555,0.095647,7.9443,0.08743,0.003491,0.3491,25.087,63.555,7.9443,0.3491,4.11166666666667,1.91033333333333,7.85465388888889,8.0913813516219,0.147081351621901,1.85140731873043,"PETG","Flat",80,1,"PETG 80%_1.txt"
12.9395,63.654,0.095792,7.9567,0.087575,0.0034968,0.34968,25.088,63.654,7.9567,0.34968,4.11166666666667,1.91033333333333,7.85465388888889,8.10398534428669,0.14728534428669,1.85108580550592,"PETG","Flat",80,1,"PETG 80%_1.txt"
12.9575,63.752,0.095937,7.969,0.08772,0.0035026,0.35026,25.088,63.752,7.969,0.35026,4.11166666666667,1.91033333333333,7.85465388888889,8.11646202389426,0.147462023894257,1.85044577606045,"PETG","Flat",80,1,"PETG 80%_1.txt"
12.9755,63.851,0.096082,7.9814,0.087865,0.0035084,0.35084,25.088,63.851,7.9814,0.35084,4.11166666666667,1.91033333333333,7.85465388888889,8.12906601655904,0.147666016559044,1.85012675168572,"PETG","Flat",80,1,"PETG 80%_1.txt"
12.9935,63.95,0.096227,7.9937,0.08801,0.0035142,0.35142,25.088,63.95,7.9937,0.35142,4.11166666666667,1.91033333333333,7.85465388888889,8.14167000922383,0.147970009223832,1.8510828430368,"PETG","Flat",80,1,"PETG 80%_1.txt"
13.0115,64.049,0.096372,8.0061,0.088155,0.00352,0.352,25.088,64.049,8.0061,0.352,4.11166666666667,1.91033333333333,7.85465388888889,8.15427400188862,0.14817400188862,1.8507638161979,"PETG","Flat",80,1,"PETG 80%_1.txt"
13.0295,64.148,0.096517,8.0185,0.088301,0.0035258,0.35258,25.088,64.148,8.0185,0.35258,4.11166666666667,1.91033333333333,7.85465388888889,8.16687799455341,0.148377994553407,1.85044577606044,"PETG","Flat",80,1,"PETG 80%_1.txt"
13.0475,64.246,0.096662,8.0308,0.088446,0.0035316,0.35316,25.088,64.246,8.0308,0.35316,4.11166666666667,1.91033333333333,7.85465388888889,8.17935467416097,0.148554674160975,1.8498116521514,"PETG","Flat",80,1,"PETG 80%_1.txt"
13.0655,64.345,0.096808,8.0432,0.088591,0.0035374,0.35374,25.089,64.345,8.0432,0.35374,4.11166666666667,1.91033333333333,7.85465388888889,8.19195866682576,0.148758666825762,1.84949605661629,"PETG","Flat",80,1,"PETG 80%_1.txt"
13.0835,64.444,0.096953,8.0555,0.088736,0.0035432,0.35432,25.089,64.444,8.0555,0.35432,4.11166666666667,1.91033333333333,7.85465388888889,8.20456265949055,0.14906265949055,1.85044577606046,"PETG","Flat",80,1,"PETG 80%_1.txt"
13.1015,64.543,0.097098,8.0679,0.088881,0.003549,0.3549,25.089,64.543,8.0679,0.3549,4.11166666666667,1.91033333333333,7.85465388888889,8.21716665215534,0.149266652155339,1.85013017210598,"PETG","Flat",80,1,"PETG 80%_1.txt"
13.1195,64.642,0.097243,8.0802,0.089026,0.0035548,0.35548,25.089,64.642,8.0802,0.35548,4.11166666666667,1.91033333333333,7.85465388888889,8.22977064482012,0.149570644820125,1.85107602311979,"PETG","Flat",80,1,"PETG 80%_1.txt"
13.1375,64.741,0.097388,8.0926,0.089171,0.0035606,0.35606,25.089,64.741,8.0926,0.35606,4.11166666666667,1.91033333333333,7.85465388888889,8.24237463748491,0.149774637484914,1.85076041673768,"PETG","Flat",80,1,"PETG 80%_1.txt"
13.1555,64.839,0.097533,8.1049,0.089316,0.0035664,0.35664,25.089,64.839,8.1049,0.35664,4.11166666666667,1.91033333333333,7.85465388888889,8.25485131709248,0.149951317092478,1.85013161288206,"PETG","Flat",80,1,"PETG 80%_1.txt"
13.1734,64.938,0.097678,8.1173,0.089462,0.0035723,0.35723,25.089,64.938,8.1173,0.35723,4.11166666666667,1.91033333333333,7.85465388888889,8.26745530975727,0.150155309757267,1.84981840953601,"PETG","Flat",80,1,"PETG 80%_1.txt"
13.1914,65.037,0.097823,8.1296,0.089607,0.0035781,0.35781,25.09,65.037,8.1296,0.35781,4.11166666666667,1.91033333333333,7.85465388888889,8.28005930242206,0.150459302422055,1.85075898472317,"PETG","Flat",80,1,"PETG 80%_1.txt"
13.2094,65.136,0.097969,8.142,0.089752,0.0035839,0.35839,25.09,65.136,8.142,0.35839,4.11166666666667,1.91033333333333,7.85465388888889,8.29266329508684,0.150663295086842,1.85044577606045,"PETG","Flat",80,1,"PETG 80%_1.txt"
13.2274,65.235,0.098114,8.1543,0.089897,0.0035897,0.35897,25.09,65.235,8.1543,0.35897,4.11166666666667,1.91033333333333,7.85465388888889,8.30526728775163,0.15096728775163,1.85138255584943,"PETG","Flat",80,1,"PETG 80%_1.txt"
13.2454,65.333,0.098259,8.1667,0.090042,0.0035955,0.35955,25.09,65.333,8.1667,0.35955,4.11166666666667,1.91033333333333,7.85465388888889,8.3177439673592,0.151043967359197,1.84951041864152,"PETG","Flat",80,1,"PETG 80%_1.txt"
13.2634,65.432,0.098404,8.179,0.090187,0.0036013,0.36013,25.09,65.432,8.179,0.36013,4.11166666666667,1.91033333333333,7.85465388888889,8.33034796002398,0.151347960023983,1.85044577606044,"PETG","Flat",80,1,"PETG 80%_1.txt"
13.2814,65.531,0.098549,8.1914,0.090332,0.0036071,0.36071,25.09,65.531,8.1914,0.36071,4.11166666666667,1.91033333333333,7.85465388888889,8.34295195268877,0.151551952688772,1.85013493039983,"PETG","Flat",80,1,"PETG 80%_1.txt"
13.2994,65.63,0.098694,8.2037,0.090477,0.0036129,0.36129,25.09,65.63,8.2037,0.36129,4.11166666666667,1.91033333333333,7.85465388888889,8.35555594535356,0.151855945353558,1.85106653526529,"PETG","Flat",80,1,"PETG 80%_1.txt"
13.3174,65.729,0.098839,8.2161,0.090623,0.0036187,0.36187,25.091,65.729,8.2161,0.36187,4.11166666666667,1.91033333333333,7.85465388888889,8.36815993801835,0.152059938018345,1.85075568722807,"PETG","Flat",80,1,"PETG 80%_1.txt"
13.3354,65.828,0.098984,8.2284,0.090768,0.0036245,0.36245,25.091,65.828,8.2284,0.36245,4.11166666666667,1.91033333333333,7.85465388888889,8.38076393068313,0.152363930683133,1.85168356768185,"PETG","Flat",80,1,"PETG 80%_1.txt"
13.3534,65.926,0.09913,8.2408,0.090913,0.0036303,0.36303,25.091,65.926,8.2408,0.36303,4.11166666666667,1.91033333333333,7.85465388888889,8.3932406102907,0.152440610290702,1.8498278115074,"PETG","Flat",80,1,"PETG 80%_1.txt"
13.3714,66.025,0.099275,8.2532,0.091058,0.0036361,0.36361,25.091,66.025,8.2532,0.36361,4.11166666666667,1.91033333333333,7.85465388888889,8.40584460295549,0.15264460295549,1.84952022191987,"PETG","Flat",80,1,"PETG 80%_1.txt"
13.3894,66.124,0.09942,8.2655,0.091203,0.0036419,0.36419,25.091,66.124,8.2655,0.36419,4.11166666666667,1.91033333333333,7.85465388888889,8.41844859562028,0.152948595620277,1.85044577606046,"PETG","Flat",80,1,"PETG 80%_1.txt"
13.4074,66.223,0.099565,8.2779,0.091348,0.0036477,0.36477,25.091,66.223,8.2779,0.36477,4.11166666666667,1.91033333333333,7.85465388888889,8.43105258828506,0.153152588285064,1.85013817858471,"PETG","Flat",80,1,"PETG 80%_1.txt"
13.4254,66.322,0.09971,8.2902,0.091493,0.0036535,0.36535,25.091,66.322,8.2902,0.36535,4.11166666666667,1.91033333333333,7.85465388888889,8.44365658094985,0.153456580949852,1.85106005825978,"PETG","Flat",80,1,"PETG 80%_1.txt"
13.4434,66.42,0.099855,8.3026,0.091638,0.0036593,0.36593,25.092,66.42,8.3026,0.36593,4.11166666666667,1.91033333333333,7.85465388888889,8.45613326055742,0.153533260557419,1.84921904653264,"PETG","Flat",80,1,"PETG 80%_1.txt"
13.4614,66.519,0.1,8.3149,0.091784,0.0036651,0.36651,25.092,66.519,8.3149,0.36651,4.11166666666667,1.91033333333333,7.85465388888889,8.46873725322221,0.153837253222207,1.85013954734521,"PETG","Flat",80,1,"PETG 80%_1.txt"
13.4794,66.618,0.10015,8.3273,0.091929,0.0036709,0.36709,25.092,66.618,8.3273,0.36709,4.11166666666667,1.91033333333333,7.85465388888889,8.48134124588699,0.154041245886994,1.8498342306269,"PETG","Flat",80,1,"PETG 80%_1.txt"
13.4974,66.717,0.10029,8.3396,0.092074,0.0036767,0.36767,25.092,66.717,8.3396,0.36767,4.11166666666667,1.91033333333333,7.85465388888889,8.49394523855178,0.15434523855178,1.85075109779582,"PETG","Flat",80,1,"PETG 80%_1.txt"
13.5154,66.816,0.10044,8.352,0.092219,0.0036825,0.36825,25.092,66.816,8.352,0.36825,4.11166666666667,1.91033333333333,7.85465388888889,8.50654923121657,0.154549231216569,1.85044577606045,"PETG","Flat",80,1,"PETG 80%_1.txt"
13.5334,66.915,0.10058,8.3643,0.092364,0.0036884,0.36884,25.092,66.915,8.3643,0.36884,4.11166666666667,1.91033333333333,7.85465388888889,8.51915322388136,0.154853223881357,1.85135903639703,"PETG","Flat",80,1,"PETG 80%_1.txt"
13.5514,67.013,0.10073,8.3767,0.092509,0.0036942,0.36942,25.092,67.013,8.3767,0.36942,4.11166666666667,1.91033333333333,7.85465388888889,8.53162990348893,0.154929903488926,1.84953386762001,"PETG","Flat",80,1,"PETG 80%_1.txt"
13.5694,67.112,0.10087,8.389,0.092654,0.0037,0.37,25.093,67.112,8.389,0.37,4.11166666666667,1.91033333333333,7.85465388888889,8.54423389615371,0.15523389615371,1.85044577606044,"PETG","Flat",80,1,"PETG 80%_1.txt"
13.5874,67.211,0.10102,8.4014,0.092799,0.0037058,0.37058,25.093,67.211,8.4014,0.37058,4.11166666666667,1.91033333333333,7.85465388888889,8.5568378888185,0.155437888818497,1.85014270024635,"PETG","Flat",80,1,"PETG 80%_1.txt"
13.6054,67.31,0.10116,8.4137,0.092945,0.0037116,0.37116,25.093,67.31,8.4137,0.37116,4.11166666666667,1.91033333333333,7.85465388888889,8.56944188148329,0.155741881483285,1.85105104155467,"PETG","Flat",80,1,"PETG 80%_1.txt"
13.6234,67.409,0.10131,8.4261,0.09309,0.0037174,0.37174,25.093,67.409,8.4261,0.37174,4.11166666666667,1.91033333333333,7.85465388888889,8.58204587414807,0.155945874148074,1.85074796344779,"PETG","Flat",80,1,"PETG 80%_1.txt"
13.6414,67.508,0.10145,8.4384,0.093235,0.0037232,0.37232,25.093,67.508,8.4384,0.37232,4.11166666666667,1.91033333333333,7.85465388888889,8.59464986681286,0.15624986681286,1.85165276370948,"PETG","Flat",80,1,"PETG 80%_1.txt"
13.6594,67.606,0.1016,8.4508,0.09338,0.003729,0.3729,25.093,67.606,8.4508,0.3729,4.11166666666667,1.91033333333333,7.85465388888889,8.60712654642043,0.156326546420429,1.84984316775251,"PETG","Flat",80,1,"PETG 80%_1.txt"
13.6773,67.705,0.10174,8.4631,0.093525,0.0037348,0.37348,25.093,67.705,8.4631,0.37348,4.11166666666667,1.91033333333333,7.85465388888889,8.61973053908522,0.156630539085215,1.85074664230856,"PETG","Flat",80,1,"PETG 80%_1.txt"
13.6953,67.804,0.10189,8.4755,0.09367,0.0037406,0.37406,25.094,67.804,8.4755,0.37406,4.11166666666667,1.91033333333333,7.85465388888889,8.63233453175,0.156834531750004,1.85044577606046,"PETG","Flat",80,1,"PETG 80%_1.txt"
13.7133,67.903,0.10203,8.4878,0.093815,0.0037464,0.37464,25.094,67.903,8.4878,0.37464,4.11166666666667,1.91033333333333,7.85465388888889,8.64493852441479,0.157138524414792,1.85134574818907,"PETG","Flat",80,1,"PETG 80%_1.txt"
13.7313,68.002,0.10218,8.5002,0.09396,0.0037522,0.37522,25.094,68.002,8.5002,0.37522,4.11166666666667,1.91033333333333,7.85465388888889,8.65754251707958,0.157342517079579,1.85104488223311,"PETG","Flat",80,1,"PETG 80%_1.txt"
13.7493,68.1,0.10232,8.5126,0.094106,0.003758,0.3758,25.094,68.1,8.5126,0.3758,4.11166666666667,1.91033333333333,7.85465388888889,8.67001919668714,0.157419196687144,1.84924930910819,"PETG","Flat",80,1,"PETG 80%_1.txt"
13.7673,68.199,0.10247,8.5249,0.094251,0.0037638,0.37638,25.094,68.199,8.5249,0.37638,4.11166666666667,1.91033333333333,7.85465388888889,8.68262318935193,0.157723189351932,1.85014709089763,"PETG","Flat",80,1,"PETG 80%_1.txt"
13.7853,68.298,0.10261,8.5373,0.094396,0.0037696,0.37696,25.094,68.298,8.5373,0.37696,4.11166666666667,1.91033333333333,7.85465388888889,8.69522718201672,0.157927182016721,1.84984927338527,"PETG","Flat",80,1,"PETG 80%_1.txt"
13.8033,68.397,0.10276,8.5496,0.094541,0.0037754,0.37754,25.094,68.397,8.5496,0.37754,4.11166666666667,1.91033333333333,7.85465388888889,8.70783117468151,0.158231174681509,1.85074359831465,"PETG","Flat",80,1,"PETG 80%_1.txt"
13.8213,68.496,0.1029,8.562,0.094686,0.0037812,0.37812,25.095,68.496,8.562,0.37812,4.11166666666667,1.91033333333333,7.85465388888889,8.7204351673463,0.158435167346296,1.85044577606045,"PETG","Flat",80,1,"PETG 80%_1.txt"
13.8393,68.595,0.10305,8.5743,0.094831,0.003787,0.3787,25.095,68.595,8.5743,0.3787,4.11166666666667,1.91033333333333,7.85465388888889,8.73303916001108,0.158739160011084,1.85133666901186,"PETG","Flat",80,1,"PETG 80%_1.txt"
13.8573,68.693,0.10319,8.5867,0.094976,0.0037928,0.37928,25.095,68.693,8.5867,0.37928,4.11166666666667,1.91033333333333,7.85465388888889,8.74551583961865,0.158815839618651,1.84955616964201,"PETG","Flat",80,1,"PETG 80%_1.txt"
13.8753,68.739,0.10334,8.5924,0.095121,0.0037986,0.37986,25.095,68.739,8.5924,0.37986,4.11166666666667,1.91033333333333,7.85465388888889,8.75137224025077,0.158972240250774,1.85014943730243,"PETG","Flat",80,1,"PETG 80%_1.txt"
13.8933,68.758,0.10348,8.5948,0.095267,0.0038045,0.38045,25.095,68.758,8.5948,0.38045,4.11166666666667,1.91033333333333,7.85465388888889,8.75379118833795,0.158991188337955,1.84985326404286,"PETG","Flat",80,1,"PETG 80%_1.txt"
13.9113,68.777,0.10363,8.5972,0.095412,0.0038103,0.38103,25.095,68.777,8.5972,0.38103,4.11166666666667,1.91033333333333,7.85465388888889,8.75621013642514,0.159010136425136,1.84955725614312,"PETG","Flat",80,1,"PETG 80%_1.txt"
13.9293,68.797,0.10377,8.5996,0.095557,0.0038161,0.38161,25.095,68.797,8.5996,0.38161,4.11166666666667,1.91033333333333,7.85465388888889,8.75875639756954,0.159156397569538,1.85074186670935,"PETG","Flat",80,1,"PETG 80%_1.txt"
13.9473,68.816,0.10392,8.602,0.095702,0.0038219,0.38219,25.096,68.816,8.602,0.38219,4.11166666666667,1.91033333333333,7.85465388888889,8.76117534565672,0.15917534565672,1.85044577606046,"PETG","Flat",80,1,"PETG 80%_1.txt"
13.9653,68.892,0.10406,8.6115,0.095847,0.0038277,0.38277,25.096,68.892,8.6115,0.38277,4.11166666666667,1.91033333333333,7.85465388888889,8.77085113800545,0.159351138005446,1.85044577606046,"PETG","Flat",80,1,"PETG 80%_1.txt"
13.9833,68.976,0.10421,8.622,0.095992,0.0038335,0.38335,25.096,68.976,8.622,0.38335,4.11166666666667,1.91033333333333,7.85465388888889,8.78154543481193,0.159545434811932,1.85044577606045,"PETG","Flat",80,1,"PETG 80%_1.txt"
14.0013,69.059,0.10435,8.6324,0.096137,0.0038393,0.38393,25.096,69.059,8.6324,0.38393,4.11166666666667,1.91033333333333,7.85465388888889,8.7921124185612,0.159712418561197,1.85015081044897,"PETG","Flat",80,1,"PETG 80%_1.txt"
14.0193,69.143,0.1045,8.6428,0.096282,0.0038451,0.38451,25.096,69.143,8.6428,0.38451,4.11166666666667,1.91033333333333,7.85465388888889,8.80280671536769,0.160006715367686,1.85132960808634,"PETG","Flat",80,1,"PETG 80%_1.txt"
14.0373,69.226,0.10464,8.6533,0.096428,0.0038509,0.38509,25.096,69.226,8.6533,0.38509,4.11166666666667,1.91033333333333,7.85465388888889,8.81337369911695,0.160073699116952,1.8498572696769,"PETG","Flat",80,1,"PETG 80%_1.txt"
14.0553,69.31,0.10479,8.6637,0.096573,0.0038567,0.38567,25.097,69.31,8.6637,0.38567,4.11166666666667,1.91033333333333,7.85465388888889,8.82406799592344,0.160367995923437,1.85103357599452,"PETG","Flat",80,1,"PETG 80%_1.txt"
14.0733,69.393,0.10493,8.6741,0.096718,0.0038625,0.38625,25.097,69.393,8.6741,0.38625,4.11166666666667,1.91033333333333,7.85465388888889,8.8346349796727,0.160534979672704,1.85073932364976,"PETG","Flat",80,1,"PETG 80%_1.txt"
14.0913,69.477,0.10508,8.6846,0.096863,0.0038683,0.38683,25.097,69.477,8.6846,0.38683,4.11166666666667,1.91033333333333,7.85465388888889,8.84532927647919,0.160729276479191,1.85073896873997,"PETG","Flat",80,1,"PETG 80%_1.txt"
14.1093,69.56,0.10522,8.695,0.097008,0.0038741,0.38741,25.097,69.56,8.695,0.38741,4.11166666666667,1.91033333333333,7.85465388888889,8.85589626022846,0.160896260228457,1.85044577606046,"PETG","Flat",80,1,"PETG 80%_1.txt"
14.1273,69.644,0.10537,8.7054,0.097153,0.0038799,0.38799,25.097,69.644,8.7054,0.38799,4.11166666666667,1.91033333333333,7.85465388888889,8.86659055703494,0.161190557034944,1.8516157446521,"PETG","Flat",80,1,"PETG 80%_1.txt"
14.1453,69.727,0.10552,8.7159,0.097298,0.0038857,0.38857,25.097,69.727,8.7159,0.38857,4.11166666666667,1.91033333333333,7.85465388888889,8.87715754078421,0.161257540784209,1.85015363627634,"PETG","Flat",80,1,"PETG 80%_1.txt"
14.1633,69.81,0.10566,8.7263,0.097444,0.0038915,0.38915,25.097,69.81,8.7263,0.38915,4.11166666666667,1.91033333333333,7.85465388888889,8.88772452453347,0.161424524533475,1.84986219283631,"PETG","Flat",80,1,"PETG 80%_1.txt"
14.1813,69.894,0.10581,8.7367,0.097589,0.0038973,0.38973,25.098,69.894,8.7367,0.38973,4.11166666666667,1.91033333333333,7.85465388888889,8.89841882133996,0.161718821339962,1.85102866459832,"PETG","Flat",80,1,"PETG 80%_1.txt"
14.1992,69.977,0.10595,8.7472,0.097734,0.0039031,0.39031,25.098,69.977,8.7472,0.39031,4.11166666666667,1.91033333333333,7.85465388888889,8.90898580508923,0.161785805089229,1.84957249278888,"PETG","Flat",80,1,"PETG 80%_1.txt"
14.2172,70.061,0.1061,8.7576,0.097879,0.0039089,0.39089,25.098,70.061,8.7576,0.39089,4.11166666666667,1.91033333333333,7.85465388888889,8.91968010189571,0.162080101895715,1.85073652479806,"PETG","Flat",80,1,"PETG 80%_1.txt"
14.2352,70.144,0.10624,8.768,0.098024,0.0039147,0.39147,25.098,70.144,8.768,0.39147,4.11166666666667,1.91033333333333,7.85465388888889,8.93024708564498,0.16224708564498,1.85044577606044,"PETG","Flat",80,1,"PETG 80%_1.txt"
14.2532,70.228,0.10639,8.7785,0.098169,0.0039206,0.39206,25.098,70.228,8.7785,0.39206,4.11166666666667,1.91033333333333,7.85465388888889,8.94094138245147,0.162441382451467,1.85044577606046,"PETG","Flat",80,1,"PETG 80%_1.txt"
14.2712,70.311,0.10653,8.7889,0.098314,0.0039264,0.39264,25.098,70.311,8.7889,0.39264,4.11166666666667,1.91033333333333,7.85465388888889,8.95150836620073,0.162608366200734,1.85015606276934,"PETG","Flat",80,1,"PETG 80%_1.txt"
14.2892,70.395,0.10668,8.7993,0.098459,0.0039322,0.39322,25.098,70.395,8.7993,0.39322,4.11166666666667,1.91033333333333,7.85465388888889,8.96220266300722,0.162902663007218,1.8513138886868,"PETG","Flat",80,1,"PETG 80%_1.txt"
14.3072,70.478,0.10682,8.8098,0.098605,0.003938,0.3938,25.099,70.478,8.8098,0.3938,4.11166666666667,1.91033333333333,7.85465388888889,8.97276964675648,0.162969646756485,1.84986772408551,"PETG","Flat",80,1,"PETG 80%_1.txt"
14.3252,70.562,0.10697,8.8202,0.09875,0.0039438,0.39438,25.099,70.562,8.8202,0.39438,4.11166666666667,1.91033333333333,7.85465388888889,8.98346394356297,0.163263943562972,1.85102314644761,"PETG","Flat",80,1,"PETG 80%_1.txt"
14.3432,70.645,0.10711,8.8306,0.098895,0.0039496,0.39496,25.099,70.645,8.8306,0.39496,4.11166666666667,1.91033333333333,7.85465388888889,8.99403092731224,0.163430927312238,1.85073412126285,"PETG","Flat",80,1,"PETG 80%_1.txt"
14.3612,70.729,0.10726,8.8411,0.09904,0.0039554,0.39554,25.099,70.729,8.8411,0.39554,4.11166666666667,1.91033333333333,7.85465388888889,9.00472522411872,0.163625224118723,1.85073377881399,"PETG","Flat",80,1,"PETG 80%_1.txt"
14.3792,70.824,0.1074,8.8529,0.099185,0.0039612,0.39612,25.099,70.824,8.8529,0.39612,4.11166666666667,1.91033333333333,7.85465388888889,9.01681996455463,0.163919964554632,1.85159625156312,"PETG","Flat",80,1,"PETG 80%_1.txt"
14.3972,70.92,0.10755,8.865,0.09933,0.003967,0.3967,25.099,70.92,8.865,0.3967,4.11166666666667,1.91033333333333,7.85465388888889,9.02904201804776,0.164042018047759,1.85044577606045,"PETG","Flat",80,1,"PETG 80%_1.txt"
14.4152,71.016,0.10769,8.877,0.099475,0.0039728,0.39728,25.099,71.016,8.877,0.39728,4.11166666666667,1.91033333333333,7.85465388888889,9.04126407154089,0.164264071540886,1.85044577606045,"PETG","Flat",80,1,"PETG 80%_1.txt"
14.4332,71.113,0.10784,8.8891,0.09962,0.0039786,0.39786,25.1,71.113,8.8891,0.39786,4.11166666666667,1.91033333333333,7.85465388888889,9.05361343809123,0.164513438091234,1.85073222363607,"PETG","Flat",80,1,"PETG 80%_1.txt"
14.4512,71.209,0.10798,8.9011,0.099766,0.0039844,0.39844,25.1,71.209,8.9011,0.39844,4.11166666666667,1.91033333333333,7.85465388888889,9.06583549158436,0.164735491584361,1.85073183746235,"PETG","Flat",80,1,"PETG 80%_1.txt"
14.4692,71.305,0.10813,8.9132,0.099911,0.0039902,0.39902,25.1,71.305,8.9132,0.39902,4.11166666666667,1.91033333333333,7.85465388888889,9.07805754507749,0.164857545077489,1.8495887568717,"PETG","Flat",80,1,"PETG 80%_1.txt"
14.4872,71.402,0.10827,8.9252,0.10006,0.003996,0.3996,25.1,71.402,8.9252,0.3996,4.11166666666667,1.91033333333333,7.85465388888889,9.09040691162784,0.165206911627836,1.85101635400703,"PETG","Flat",80,1,"PETG 80%_1.txt"
14.5052,71.498,0.10842,8.9372,0.1002,0.0040018,0.40018,25.1,71.498,8.9372,0.40018,4.11166666666667,1.91033333333333,7.85465388888889,9.10262896512096,0.165428965120963,1.85101558789065,"PETG","Flat",80,1,"PETG 80%_1.txt"
14.5232,71.594,0.10856,8.9493,0.10035,0.0040076,0.40076,25.1,71.594,8.9493,0.40076,4.11166666666667,1.91033333333333,7.85465388888889,9.11485101861409,0.16555101861409,1.84987673465065,"PETG","Flat",80,1,"PETG 80%_1.txt"
14.5412,71.691,0.10871,8.9613,0.10049,0.0040134,0.40134,25.1,71.691,8.9613,0.40134,4.11166666666667,1.91033333333333,7.85465388888889,9.12720038516444,0.165900385164438,1.85129819517746,"PETG","Flat",80,1,"PETG 80%_1.txt"
14.5592,71.787,0.10885,8.9734,0.10064,0.0040192,0.40192,25.101,71.787,8.9734,0.40192,4.11166666666667,1.91033333333333,7.85465388888889,9.13942243865757,0.166022438657565,1.85016201949724,"PETG","Flat",80,1,"PETG 80%_1.txt"
14.5772,71.883,0.109,8.9854,0.10078,0.004025,0.4025,25.101,71.883,8.9854,0.4025,4.11166666666667,1.91033333333333,7.85465388888889,9.15164449215069,0.166244492150691,1.85016239845406,"PETG","Flat",80,1,"PETG 80%_1.txt"
14.5952,71.98,0.10914,8.9975,0.10093,0.0040309,0.40309,25.101,71.98,8.9975,0.40309,4.11166666666667,1.91033333333333,7.85465388888889,9.16399385870104,0.166493858701038,1.85044577606044,"PETG","Flat",80,1,"PETG 80%_1.txt"
14.6132,72.076,0.10929,9.0095,0.10107,0.0040367,0.40367,25.101,72.076,9.0095,0.40367,4.11166666666667,1.91033333333333,7.85465388888889,9.17621591219416,0.166715912194165,1.85044577606044,"PETG","Flat",80,1,"PETG 80%_1.txt"
14.6312,72.172,0.10943,9.0216,0.10122,0.0040425,0.40425,25.101,72.172,9.0216,0.40425,4.11166666666667,1.91033333333333,7.85465388888889,9.18843796568729,0.166837965687293,1.84931681394978,"PETG","Flat",80,1,"PETG 80%_1.txt"
14.6492,72.269,0.10958,9.0336,0.10136,0.0040483,0.40483,25.101,72.269,9.0336,0.40483,4.11166666666667,1.91033333333333,7.85465388888889,9.20078733223764,0.167187332237642,1.85072764166713,"PETG","Flat",80,1,"PETG 80%_1.txt"
