Repository: VipulKohinkar/3D-Printing-Parameter-Optimisation

# 3D Printing Parameter Optimisation: Impact of K-Value on Carbon-Reinforced PETG

## MSc Mechanical Engineering with Management

**Author:** Vipul Kohinkar  
**Project:** MEE7012-SUM  
**Date:** 27 August 2026

---

## Project Overview

This project investigates the influence of flow-rate multiplier (K-value) and build orientation on the tensile behaviour of PETG and carbon-fibre-reinforced PETG (CF-PETG) manufactured using fused deposition modelling (FDM).

The study compares an unreinforced thermoplastic, PETG, with a carbon-fibre-reinforced PETG composite to investigate whether the two materials respond differently to changes in material flow and build orientation.

---

File: 3_Experimental_data/Modulus/Recalculated Stress Strain/Recalculated_Stress_Strain_All_Data.csv (part 163 of 212)
"Time (s)","Load (N)","Machine Extension (mm)","Stress (MPa)","Extension from Preload (mm)","Strain","Percentage Strain","Gauge Length (mm)","Load_N","NEXYGEN_Stress_MPa","Percentage_Strain","Measured_Width_mm","Measured_Thickness_mm","Measured_Area_mm2","Recalculated_Stress_MPa","Stress_Difference_MPa","Stress_Difference_Percent","Material","Orientation","K","Sample","File"
14.6672,72.365,0.10972,9.0456,0.10151,0.0040541,0.40541,25.101,72.365,9.0456,0.40541,4.11166666666667,1.91033333333333,7.85465388888889,9.21300938573077,0.167409385730767,1.85072726774086,"PETG","Flat",80,1,"PETG 80%_1.txt"
14.6852,72.462,0.10987,9.0577,0.10165,0.0040599,0.40599,25.102,72.462,9.0577,0.40599,4.11166666666667,1.91033333333333,7.85465388888889,9.22535875228112,0.167658752281115,1.85100800734309,"PETG","Flat",80,1,"PETG 80%_1.txt"
14.7032,72.558,0.11001,9.0697,0.1018,0.0040657,0.40657,25.102,72.558,9.0697,0.40657,4.11166666666667,1.91033333333333,7.85465388888889,9.23758080577424,0.167880805774244,1.85100726346234,"PETG","Flat",80,1,"PETG 80%_1.txt"
14.7211,72.654,0.11016,9.0818,0.10194,0.0040715,0.40715,25.102,72.654,9.0818,0.40715,4.11166666666667,1.91033333333333,7.85465388888889,9.24980285926737,0.16800285926737,1.84988503674789,"PETG","Flat",80,1,"PETG 80%_1.txt"
14.7391,72.751,0.1103,9.0938,0.10209,0.0040773,0.40773,25.102,72.751,9.0938,0.40773,4.11166666666667,1.91033333333333,7.85465388888889,9.26215222581772,0.168352225817719,1.85128577511842,"PETG","Flat",80,1,"PETG 80%_1.txt"
14.7571,72.847,0.11045,9.1059,0.10223,0.0040831,0.40831,25.102,72.847,9.1059,0.40831,4.11166666666667,1.91033333333333,7.85465388888889,9.27437427931084,0.168474279310844,1.85016614844051,"PETG","Flat",80,1,"PETG 80%_1.txt"
14.7751,72.943,0.11059,9.1179,0.10238,0.0040889,0.40889,25.102,72.943,9.1179,0.40889,4.11166666666667,1.91033333333333,7.85465388888889,9.28659633280397,0.168696332803972,1.85016651645633,"PETG","Flat",80,1,"PETG 80%_1.txt"
14.7931,73.04,0.11074,9.13,0.10252,0.0040947,0.40947,25.102,73.04,9.13,0.40947,4.11166666666667,1.91033333333333,7.85465388888889,9.29894569935432,0.168945699354319,1.85044577606045,"PETG","Flat",80,1,"PETG 80%_1.txt"
14.8111,73.136,0.11088,9.142,0.10267,0.0041005,0.41005,25.103,73.136,9.142,0.41005,4.11166666666667,1.91033333333333,7.85465388888889,9.31116775284745,0.169167752847446,1.85044577606045,"PETG","Flat",80,1,"PETG 80%_1.txt"
14.8291,73.232,0.11103,9.154,0.10281,0.0041063,0.41063,25.103,73.232,9.154,0.41063,4.11166666666667,1.91033333333333,7.85465388888889,9.32338980634057,0.169389806340574,1.85044577606045,"PETG","Flat",80,1,"PETG 80%_1.txt"
14.8471,73.329,0.11118,9.1661,0.10296,0.0041121,0.41121,25.103,73.329,9.1661,0.41121,4.11166666666667,1.91033333333333,7.85465388888889,9.33573917289092,0.169639172890919,1.850723567176,"PETG","Flat",80,1,"PETG 80%_1.txt"
14.8651,73.425,0.11132,9.1781,0.1031,0.0041179,0.41179,25.103,73.425,9.1781,0.41179,4.11166666666667,1.91033333333333,7.85465388888889,9.34796122638405,0.169861226384047,1.85072320397519,"PETG","Flat",80,1,"PETG 80%_1.txt"
14.8831,73.521,0.11147,9.1902,0.10325,0.0041237,0.41237,25.103,73.521,9.1902,0.41237,4.11166666666667,1.91033333333333,7.85465388888889,9.36018327987717,0.169983279877174,1.8496145881175,"PETG","Flat",80,1,"PETG 80%_1.txt"
14.9011,73.618,0.11161,9.2022,0.10339,0.0041295,0.41295,25.103,73.618,9.2022,0.41295,4.11166666666667,1.91033333333333,7.85465388888889,9.37253264642752,0.170332646427523,1.85099917875642,"PETG","Flat",80,1,"PETG 80%_1.txt"
14.9191,73.714,0.11176,9.2143,0.10354,0.0041353,0.41353,25.103,73.714,9.2143,0.41353,4.11166666666667,1.91033333333333,7.85465388888889,9.38475469992065,0.170454699920651,1.84989310007977,"PETG","Flat",80,1,"PETG 80%_1.txt"
14.9371,73.811,0.1119,9.2263,0.10368,0.0041411,0.41411,25.104,73.811,9.2263,0.41411,4.11166666666667,1.91033333333333,7.85465388888889,9.397104066471,0.170804066470998,1.85127371179127,"PETG","Flat",80,1,"PETG 80%_1.txt"
14.9551,73.907,0.11205,9.2384,0.10383,0.004147,0.4147,25.104,73.907,9.2384,0.4147,4.11166666666667,1.91033333333333,7.85465388888889,9.40932611996412,0.170926119964124,1.85017015894661,"PETG","Flat",80,1,"PETG 80%_1.txt"
14.9731,74.003,0.11219,9.2504,0.10397,0.0041528,0.41528,25.104,74.003,9.2504,0.41528,4.11166666666667,1.91033333333333,7.85465388888889,9.42154817345725,0.171148173457251,1.85017051648849,"PETG","Flat",80,1,"PETG 80%_1.txt"
14.9911,74.1,0.11234,9.2624,0.10412,0.0041586,0.41586,25.104,74.1,9.2624,0.41586,4.11166666666667,1.91033333333333,7.85465388888889,9.4338975400076,0.171497540007598,1.85154538788649,"PETG","Flat",80,1,"PETG 80%_1.txt"
15.0091,74.196,0.11248,9.2745,0.10426,0.0041644,0.41644,25.104,74.196,9.2745,0.41644,4.11166666666667,1.91033333333333,7.85465388888889,9.44611959350073,0.171619593500726,1.85044577606044,"PETG","Flat",80,1,"PETG 80%_1.txt"
15.0271,74.292,0.11263,9.2865,0.10441,0.0041702,0.41702,25.104,74.292,9.2865,0.41702,4.11166666666667,1.91033333333333,7.85465388888889,9.45834164699385,0.171841646993853,1.85044577606044,"PETG","Flat",80,1,"PETG 80%_1.txt"
15.0451,74.389,0.11277,9.2986,0.10455,0.004176,0.4176,25.104,74.389,9.2986,0.4176,4.11166666666667,1.91033333333333,7.85465388888889,9.4706910135442,0.1720910135442,1.85071960880348,"PETG","Flat",80,1,"PETG 80%_1.txt"
15.0631,74.485,0.11292,9.3106,0.1047,0.0041818,0.41818,25.105,74.485,9.3106,0.41818,4.11166666666667,1.91033333333333,7.85465388888889,9.48291306703733,0.172313067037328,1.85071925587317,"PETG","Flat",80,1,"PETG 80%_1.txt"
15.0811,74.581,0.11306,9.3227,0.10484,0.0041876,0.41876,25.105,74.581,9.3227,0.41876,4.11166666666667,1.91033333333333,7.85465388888889,9.49513512053046,0.172435120530457,1.84962640147658,"PETG","Flat",80,1,"PETG 80%_1.txt"
15.0991,74.678,0.11321,9.3347,0.10499,0.0041934,0.41934,25.105,74.678,9.3347,0.41934,4.11166666666667,1.91033333333333,7.85465388888889,9.5074844870808,0.172784487080802,1.85099132356479,"PETG","Flat",80,1,"PETG 80%_1.txt"
15.1171,74.839,0.11335,9.3549,0.10514,0.0041992,0.41992,25.105,74.839,9.3549,0.41992,4.11166666666667,1.91033333333333,7.85465388888889,9.52798188929324,0.173081889293234,1.8501735913076,"PETG","Flat",80,1,"PETG 80%_1.txt"
15.1351,75.138,0.1135,9.3923,0.10528,0.004205,0.4205,25.105,75.138,9.3923,0.4205,4.11166666666667,1.91033333333333,7.85465388888889,9.56604849340204,0.173748493402037,1.84990357422609,"PETG","Flat",80,1,"PETG 80%_1.txt"
15.1531,75.438,0.11364,9.4297,0.10543,0.0042108,0.42108,25.105,75.438,9.4297,0.42108,4.11166666666667,1.91033333333333,7.85465388888889,9.60424241056806,0.17454241056806,1.85098582741827,"PETG","Flat",80,1,"PETG 80%_1.txt"
15.1711,75.657,0.11379,9.4572,0.10557,0.0042166,0.42166,25.106,75.657,9.4572,0.42166,4.11166666666667,1.91033333333333,7.85465388888889,9.63212397009926,0.174923970099256,1.84963805459603,"PETG","Flat",80,1,"PETG 80%_1.txt"
15.1891,75.752,0.11393,9.469,0.10572,0.0042224,0.42224,25.106,75.752,9.469,0.42224,4.11166666666667,1.91033333333333,7.85465388888889,9.64421871053516,0.175218710535164,1.85044577606045,"PETG","Flat",80,1,"PETG 80%_1.txt"
15.2071,75.846,0.11408,9.4807,0.10586,0.0042282,0.42282,25.106,75.846,9.4807,0.42282,4.11166666666667,1.91033333333333,7.85465388888889,9.65618613791385,0.17548613791385,1.85098292229319,"PETG","Flat",80,1,"PETG 80%_1.txt"
15.225,75.94,0.11422,9.4925,0.10601,0.004234,0.4234,25.106,75.94,9.4925,0.4234,4.11166666666667,1.91033333333333,7.85465388888889,9.66815356529254,0.175653565292539,1.85044577606045,"PETG","Flat",80,1,"PETG 80%_1.txt"
15.243,76.034,0.11437,9.5043,0.10615,0.0042398,0.42398,25.106,76.034,9.5043,0.42398,4.11166666666667,1.91033333333333,7.85465388888889,9.68012099267123,0.175820992671225,1.84990996360831,"PETG","Flat",80,1,"PETG 80%_1.txt"
15.261,76.129,0.11451,9.5161,0.1063,0.0042456,0.42456,25.106,76.129,9.5161,0.42456,4.11166666666667,1.91033333333333,7.85465388888889,9.69221573310713,0.176115733107133,1.85071335008179,"PETG","Flat",80,1,"PETG 80%_1.txt"
15.279,76.223,0.11466,9.5278,0.10644,0.0042514,0.42514,25.106,76.223,9.5278,0.42514,4.11166666666667,1.91033333333333,7.85465388888889,9.70418316048582,0.17638316048582,1.85124751239341,"PETG","Flat",80,1,"PETG 80%_1.txt"
15.297,76.317,0.1148,9.5396,0.10659,0.0042572,0.42572,25.107,76.317,9.5396,0.42572,4.11166666666667,1.91033333333333,7.85465388888889,9.71615058786451,0.176550587864506,1.85071269093574,"PETG","Flat",80,1,"PETG 80%_1.txt"
15.315,76.411,0.11495,9.5514,0.10673,0.0042631,0.42631,25.107,76.411,9.5514,0.42631,4.11166666666667,1.91033333333333,7.85465388888889,9.72811801524319,0.176718015243194,1.8501791909374,"PETG","Flat",80,1,"PETG 80%_1.txt"
15.333,76.505,0.11509,9.5632,0.10688,0.0042689,0.42689,25.107,76.505,9.5632,0.42689,4.11166666666667,1.91033333333333,7.85465388888889,9.74008544262188,0.176885442621881,1.8496470075067,"PETG","Flat",80,1,"PETG 80%_1.txt"
15.351,76.6,0.11524,9.575,0.10702,0.0042747,0.42747,25.107,76.6,9.575,0.42747,4.11166666666667,1.91033333333333,7.85465388888889,9.75218018305779,0.177180183057787,1.85044577606044,"PETG","Flat",80,1,"PETG 80%_1.txt"
15.369,76.694,0.11538,9.5867,0.10717,0.0042805,0.42805,25.107,76.694,9.5867,0.42805,4.11166666666667,1.91033333333333,7.85465388888889,9.76414761043648,0.177447610436476,1.85097698307526,"PETG","Flat",80,1,"PETG 80%_1.txt"
15.387,76.788,0.11553,9.5985,0.10731,0.0042863,0.42863,25.107,76.788,9.5985,0.42863,4.11166666666667,1.91033333333333,7.85465388888889,9.77611503781516,0.177615037815162,1.85044577606045,"PETG","Flat",80,1,"PETG 80%_1.txt"
15.405,76.882,0.11567,9.6103,0.10746,0.0042921,0.42921,25.107,76.882,9.6103,0.42921,4.11166666666667,1.91033333333333,7.85465388888889,9.78808246519385,0.17778246519385,1.84991587352997,"PETG","Flat",80,1,"PETG 80%_1.txt"
15.423,76.977,0.11582,9.6221,0.1076,0.0042979,0.42979,25.108,76.977,9.6221,0.42979,4.11166666666667,1.91033333333333,7.85465388888889,9.80017720562976,0.178077205629757,1.85071040240443,"PETG","Flat",80,1,"PETG 80%_1.txt"
15.441,77.071,0.11596,9.6338,0.10775,0.0043037,0.43037,25.108,77.071,9.6338,0.43037,4.11166666666667,1.91033333333333,7.85465388888889,9.81214463300844,0.178344633008443,1.85123869094691,"PETG","Flat",80,1,"PETG 80%_1.txt"
15.459,77.165,0.11611,9.6456,0.10789,0.0043095,0.43095,25.108,77.165,9.6456,0.43095,4.11166666666667,1.91033333333333,7.85465388888889,9.82411206038713,0.178512060387131,1.85070975768362,"PETG","Flat",80,1,"PETG 80%_1.txt"
15.477,77.259,0.11625,9.6574,0.10804,0.0043153,0.43153,25.108,77.259,9.6574,0.43153,4.11166666666667,1.91033333333333,7.85465388888889,9.83607948776582,0.178679487765818,1.85018211698612,"PETG","Flat",80,1,"PETG 80%_1.txt"
15.495,77.353,0.1164,9.6692,0.10818,0.0043211,0.43211,25.108,77.353,9.6692,0.43211,4.11166666666667,1.91033333333333,7.85465388888889,9.8480469151445,0.178846915144504,1.8496557641222,"PETG","Flat",80,1,"PETG 80%_1.txt"
15.513,77.448,0.11654,9.681,0.10833,0.0043269,0.43269,25.108,77.448,9.681,0.43269,4.11166666666667,1.91033333333333,7.85465388888889,9.86014165558041,0.179141655580413,1.85044577606045,"PETG","Flat",80,1,"PETG 80%_1.txt"
15.531,77.542,0.11669,9.6927,0.10847,0.0043327,0.43327,25.108,77.542,9.6927,0.43327,4.11166666666667,1.91033333333333,7.85465388888889,9.8721090829591,0.179409082959099,1.85097117376065,"PETG","Flat",80,1,"PETG 80%_1.txt"
15.549,77.636,0.11684,9.7045,0.10862,0.0043385,0.43385,25.109,77.636,9.7045,0.43385,4.11166666666667,1.91033333333333,7.85465388888889,9.88407651033779,0.179576510337787,1.85044577606046,"PETG","Flat",80,1,"PETG 80%_1.txt"
15.567,77.73,0.11698,9.7163,0.10876,0.0043443,0.43443,25.109,77.73,9.7163,0.43443,4.11166666666667,1.91033333333333,7.85465388888889,9.89604393771647,0.179743937716474,1.84992165450299,"PETG","Flat",80,1,"PETG 80%_1.txt"
15.585,77.824,0.11713,9.7281,0.10891,0.0043501,0.43501,25.109,77.824,9.7281,0.43501,4.11166666666667,1.91033333333333,7.85465388888889,9.90801136509516,0.17991136509516,1.84939880444444,"PETG","Flat",80,1,"PETG 80%_1.txt"
15.603,77.919,0.11727,9.7398,0.10905,0.0043559,0.43559,25.109,77.919,9.7398,0.43559,4.11166666666667,1.91033333333333,7.85465388888889,9.92010610553107,0.180306105531066,1.85123006151118,"PETG","Flat",80,1,"PETG 80%_1.txt"
15.621,78.013,0.11742,9.7516,0.1092,0.0043617,0.43617,25.109,78.013,9.7516,0.43617,4.11166666666667,1.91033333333333,7.85465388888889,9.93207353290976,0.180473532909756,1.85070688820046,"PETG","Flat",80,1,"PETG 80%_1.txt"
15.639,78.107,0.11756,9.7634,0.10934,0.0043675,0.43675,25.109,78.107,9.7634,0.43675,4.11166666666667,1.91033333333333,7.85465388888889,9.94404096028844,0.180640960288441,1.85018497949937,"PETG","Flat",80,1,"PETG 80%_1.txt"
15.657,78.201,0.11771,9.7752,0.10949,0.0043733,0.43733,25.109,78.201,9.7752,0.43733,4.11166666666667,1.91033333333333,7.85465388888889,9.95600838766713,0.180808387667128,1.8496643308283,"PETG","Flat",80,1,"PETG 80%_1.txt"
15.675,78.296,0.11785,9.7869,0.10963,0.0043792,0.43792,25.11,78.296,9.7869,0.43792,4.11166666666667,1.91033333333333,7.85465388888889,9.96810312810304,0.181203128103038,1.85148645743839,"PETG","Flat",80,1,"PETG 80%_1.txt"
15.693,78.39,0.118,9.7987,0.10978,0.004385,0.4385,25.11,78.39,9.7987,0.4385,4.11166666666667,1.91033333333333,7.85465388888889,9.98007055548172,0.181370555481724,1.85096549013363,"PETG","Flat",80,1,"PETG 80%_1.txt"
15.711,78.484,0.11814,9.8105,0.10992,0.0043908,0.43908,25.11,78.484,9.8105,0.43908,4.11166666666667,1.91033333333333,7.85465388888889,9.99203798286041,0.18153798286041,1.85044577606045,"PETG","Flat",80,1,"PETG 80%_1.txt"
15.729,78.578,0.11829,9.8223,0.11007,0.0043966,0.43966,25.11,78.578,9.8223,0.43966,4.11166666666667,1.91033333333333,7.85465388888889,10.0040054102391,0.181705410239097,1.84992731070215,"PETG","Flat",80,1,"PETG 80%_1.txt"
15.7469,78.672,0.11843,9.8341,0.11021,0.0044024,0.44024,25.11,78.672,9.8341,0.44024,4.11166666666667,1.91033333333333,7.85465388888889,10.0159728376178,0.181872837617785,1.84941008956371,"PETG","Flat",80,1,"PETG 80%_1.txt"
15.7649,78.767,0.11858,9.8458,0.11036,0.0044082,0.44082,25.11,78.767,9.8458,0.44082,4.11166666666667,1.91033333333333,7.85465388888889,10.0280675780537,0.182267578053692,1.8512216178847,"PETG","Flat",80,1,"PETG 80%_1.txt"
15.7829,78.861,0.11872,9.8576,0.1105,0.004414,0.4414,25.11,78.861,9.8576,0.4414,4.11166666666667,1.91033333333333,7.85465388888889,10.0400350054324,0.18243500543238,1.85070408042911,"PETG","Flat",80,1,"PETG 80%_1.txt"
15.8009,78.955,0.11887,9.8694,0.11065,0.0044198,0.44198,25.111,78.955,9.8694,0.44198,4.11166666666667,1.91033333333333,7.85465388888889,10.0520024328111,0.182602432811064,1.85018778052429,"PETG","Flat",80,1,"PETG 80%_1.txt"
15.8189,79.049,0.11901,9.8812,0.1108,0.0044256,0.44256,25.111,79.049,9.8812,0.44256,4.11166666666667,1.91033333333333,7.85465388888889,10.0639698601898,0.182769860189754,1.84967271373674,"PETG","Flat",80,1,"PETG 80%_1.txt"
15.8369,79.144,0.11916,9.8929,0.11094,0.0044314,0.44314,25.111,79.144,9.8929,0.44314,4.11166666666667,1.91033333333333,7.85465388888889,10.0760646006257,0.183164600625663,1.85147530679237,"PETG","Flat",80,1,"PETG 80%_1.txt"
15.8549,79.238,0.1193,9.9047,0.11109,0.0044372,0.44372,25.111,79.238,9.9047,0.44372,4.11166666666667,1.91033333333333,7.85465388888889,10.0880320280043,0.183332028004347,1.85095992815883,"PETG","Flat",80,1,"PETG 80%_1.txt"
15.8729,79.332,0.11945,9.9165,0.11123,0.004443,0.4443,25.111,79.332,9.9165,0.4443,4.11166666666667,1.91033333333333,7.85465388888889,10.099999455383,0.183499455383034,1.85044577606044,"PETG","Flat",80,1,"PETG 80%_1.txt"
15.8909,79.426,0.11959,9.9283,0.11138,0.0044488,0.44488,25.111,79.426,9.9283,0.44488,4.11166666666667,1.91033333333333,7.85465388888889,10.1119668827617,0.183666882761722,1.84993284612393,"PETG","Flat",80,1,"PETG 80%_1.txt"
15.9089,79.52,0.11974,9.9401,0.11152,0.0044546,0.44546,25.111,79.52,9.9401,0.44546,4.11166666666667,1.91033333333333,7.85465388888889,10.1239343101404,0.183834310140409,1.84942113399673,"PETG","Flat",80,1,"PETG 80%_1.txt"
15.9269,79.615,0.11988,9.9518,0.11167,0.0044604,0.44604,25.112,79.615,9.9518,0.44604,4.11166666666667,1.91033333333333,7.85465388888889,10.1360290505763,0.184229050576315,1.85121335413006,"PETG","Flat",80,1,"PETG 80%_1.txt"
15.9449,79.709,0.12003,9.9636,0.11181,0.0044662,0.44662,25.112,79.709,9.9636,0.44662,4.11166666666667,1.91033333333333,7.85465388888889,10.147996477955,0.184396477955003,1.85070133239997,"PETG","Flat",80,1,"PETG 80%_1.txt"
15.9629,79.803,0.12017,9.9754,0.11196,0.004472,0.4472,25.112,79.803,9.9754,0.4472,4.11166666666667,1.91033333333333,7.85465388888889,10.1599639053337,0.18456390533369,1.85019052202107,"PETG","Flat",80,1,"PETG 80%_1.txt"
15.9809,79.897,0.12032,9.9872,0.1121,0.0044778,0.44778,25.112,79.897,9.9872,0.44778,4.11166666666667,1.91033333333333,7.85465388888889,10.1719313327124,0.184731332712378,1.84968091869971,"PETG","Flat",80,1,"PETG 80%_1.txt"
15.9989,79.992,0.12046,9.9989,0.11225,0.0044836,0.44836,25.112,79.992,9.9989,0.44836,4.11166666666667,1.91033333333333,7.85465388888889,10.1840260731483,0.185126073148284,1.85146439256602,"PETG","Flat",80,1,"PETG 80%_1.txt"
16.0169,80.086,0.12061,10.011,0.11239,0.0044895,0.44895,25.112,80.086,10.011,0.44895,4.11166666666667,1.91033333333333,7.85465388888889,10.195993500527,0.184993500526971,1.84790231272572,"PETG","Flat",80,1,"PETG 80%_1.txt"
16.0349,80.18,0.12075,10.022,0.11254,0.0044953,0.44953,25.112,80.18,10.022,0.44953,4.11166666666667,1.91033333333333,7.85465388888889,10.2079609279057,0.18596092790566,1.85552711939393,"PETG","Flat",80,1,"PETG 80%_1.txt"
16.0529,80.274,0.1209,10.034,0.11268,0.0045011,0.45011,25.113,80.274,10.034,0.45011,4.11166666666667,1.91033333333333,7.85465388888889,10.2199283552843,0.185928355284345,1.85298340925199,"PETG","Flat",80,1,"PETG 80%_1.txt"
16.0709,80.368,0.12104,10.046,0.11283,0.0045069,0.45069,25.113,80.368,10.046,0.45069,4.11166666666667,1.91033333333333,7.85465388888889,10.231895782663,0.185895782663033,1.85044577606046,"PETG","Flat",80,1,"PETG 80%_1.txt"
16.0889,80.463,0.12119,10.058,0.11297,0.0045127,0.45127,25.113,80.463,10.058,0.45127,4.11166666666667,1.91033333333333,7.85465388888889,10.2439905230989,0.185990523098939,1.84917998706441,"PETG","Flat",80,1,"PETG 80%_1.txt"
16.1069,80.557,0.12133,10.07,0.11312,0.0045185,0.45185,25.113,80.557,10.07,0.45185,4.11166666666667,1.91033333333333,7.85465388888889,10.2559579504776,0.185957950477627,1.84665293423662,"PETG","Flat",80,1,"PETG 80%_1.txt"
16.1249,80.651,0.12148,10.081,0.11326,0.0045243,0.45243,25.113,80.651,10.081,0.45243,4.11166666666667,1.91033333333333,7.85465388888889,10.2679253778563,0.186925377856314,1.85423447928096,"PETG","Flat",80,1,"PETG 80%_1.txt"
16.1429,80.745,0.12162,10.093,0.11341,0.0045301,0.45301,25.113,80.745,10.093,0.45301,4.11166666666667,1.91033333333333,7.85465388888889,10.279892805235,0.186892805235003,1.85170717561679,"PETG","Flat",80,1,"PETG 80%_1.txt"
16.1609,80.84,0.12177,10.105,0.11355,0.0045359,0.45359,25.113,80.84,10.105,0.45359,4.11166666666667,1.91033333333333,7.85465388888889,10.2919875456709,0.186987545670908,1.85044577606044,"PETG","Flat",80,1,"PETG 80%_1.txt"
16.1789,80.934,0.12191,10.117,0.1137,0.0045417,0.45417,25.114,80.934,10.117,0.45417,4.11166666666667,1.91033333333333,7.85465388888889,10.3039549730496,0.186954973049595,1.8479289616447,"PETG","Flat",80,1,"PETG 80%_1.txt"
16.1969,81.028,0.12206,10.128,0.11384,0.0045475,0.45475,25.114,81.028,10.128,0.45475,4.11166666666667,1.91033333333333,7.85465388888889,10.3159224004283,0.187922400428283,1.85547393787799,"PETG","Flat",80,1,"PETG 80%_1.txt"
16.2149,81.122,0.1222,10.14,0.11399,0.0045533,0.45533,25.114,81.122,10.14,0.45533,4.11166666666667,1.91033333333333,7.85465388888889,10.327889827807,0.18788982780697,1.85295688172554,"PETG","Flat",80,1,"PETG 80%_1.txt"
16.2329,81.216,0.12235,10.152,0.11413,0.0045591,0.45591,25.114,81.216,10.152,0.45591,4.11166666666667,1.91033333333333,7.85465388888889,10.3398572551857,0.187857255185657,1.85044577606045,"PETG","Flat",80,1,"PETG 80%_1.txt"
16.2509,81.311,0.12249,10.164,0.11428,0.0045649,0.45649,25.114,81.311,10.164,0.45649,4.11166666666667,1.91033333333333,7.85465388888889,10.3519519956216,0.187951995621566,1.84919318793355,"PETG","Flat",80,1,"PETG 80%_1.txt"
16.2688,81.405,0.12264,10.176,0.11442,0.0045707,0.45707,25.114,81.405,10.176,0.45707,4.11166666666667,1.91033333333333,7.85465388888889,10.3639194230003,0.187919423000251,1.84669244300561,"PETG","Flat",80,1,"PETG 80%_1.txt"
16.2868,81.499,0.12279,10.187,0.11457,0.0045765,0.45765,25.115,81.499,10.187,0.45765,4.11166666666667,1.91033333333333,7.85465388888889,10.3758868503789,0.188886850378939,1.85419505623774,"PETG","Flat",80,1,"PETG 80%_1.txt"
16.3048,81.593,0.12293,10.199,0.11471,0.0045823,0.45823,25.115,81.593,10.199,0.45823,4.11166666666667,1.91033333333333,7.85465388888889,10.3878542777576,0.188854277757626,1.85169406566944,"PETG","Flat",80,1,"PETG 80%_1.txt"
16.3228,81.687,0.12308,10.211,0.11486,0.0045881,0.45881,25.115,81.687,10.211,0.45881,4.11166666666667,1.91033333333333,7.85465388888889,10.3998217051363,0.188821705136311,1.84919895344541,"PETG","Flat",80,1,"PETG 80%_1.txt"
16.3408,81.782,0.12322,10.223,0.115,0.0045939,0.45939,25.115,81.782,10.223,0.45939,4.11166666666667,1.91033333333333,7.85465388888889,10.4119164455722,0.188916445572218,1.84795505793033,"PETG","Flat",80,1,"PETG 80%_1.txt"
16.3588,81.876,0.12337,10.234,0.11515,0.0045997,0.45997,25.115,81.876,10.234,0.45997,4.11166666666667,1.91033333333333,7.85465388888889,10.4238838729509,0.189883872950908,1.85542185803115,"PETG","Flat",80,1,"PETG 80%_1.txt"
16.3768,81.97,0.12351,10.246,0.11529,0.0046056,0.46056,25.115,81.97,10.246,0.46056,4.11166666666667,1.91033333333333,7.85465388888889,10.4358513003296,0.189851300329593,1.85293090308016,"PETG","Flat",80,1,"PETG 80%_1.txt"
16.3948,82.064,0.12366,10.258,0.11544,0.0046114,0.46114,25.115,82.064,10.258,0.46114,4.11166666666667,1.91033333333333,7.85465388888889,10.4478187277083,0.18981872770828,1.85044577606044,"PETG","Flat",80,1,"PETG 80%_1.txt"
16.4128,82.159,0.1238,10.27,0.11558,0.0046172,0.46172,25.116,82.159,10.27,0.46172,4.11166666666667,1.91033333333333,7.85465388888889,10.4599134681442,0.189913468144189,1.84920611630174,"PETG","Flat",80,1,"PETG 80%_1.txt"
16.4308,82.253,0.12395,10.282,0.11573,0.004623,0.4623,25.116,82.253,10.282,0.4623,4.11166666666667,1.91033333333333,7.85465388888889,10.4718808955229,0.189880895522876,1.84673113716082,"PETG","Flat",80,1,"PETG 80%_1.txt"
16.4488,82.347,0.12409,10.293,0.11587,0.0046288,0.46288,25.116,82.347,10.293,0.46288,4.11166666666667,1.91033333333333,7.85465388888889,10.4838483229016,0.190848322901562,1.85415644517208,"PETG","Flat",80,1,"PETG 80%_1.txt"
16.4668,82.436,0.12424,10.304,0.11602,0.0046346,0.46346,25.116,82.436,10.304,0.46346,4.11166666666667,1.91033333333333,7.85465388888889,10.4951791849942,0.19117918499415,1.85538805312645,"PETG","Flat",80,1,"PETG 80%_1.txt"
16.4848,82.521,0.12438,10.315,0.11616,0.0046404,0.46404,25.116,82.521,10.315,0.46404,4.11166666666667,1.91033333333333,7.85465388888889,10.5060007948579,0.191000794857857,1.85168002770583,"PETG","Flat",80,1,"PETG 80%_1.txt"
16.5028,82.607,0.12453,10.326,0.11631,0.0046462,0.46462,25.116,82.607,10.326,0.46462,4.11166666666667,1.91033333333333,7.85465388888889,10.5169497177788,0.190949717778782,1.84921283922896,"PETG","Flat",80,1,"PETG 80%_1.txt"
16.5208,82.693,0.12467,10.337,0.11646,0.004652,0.4652,25.116,82.693,10.337,0.4652,4.11166666666667,1.91033333333333,7.85465388888889,10.5278986406997,0.190898640699709,1.84675090161274,"PETG","Flat",80,1,"PETG 80%_1.txt"
16.5388,82.779,0.12482,10.347,0.1166,0.0046578,0.46578,25.117,82.779,10.347,0.46578,4.11166666666667,1.91033333333333,7.85465388888889,10.5388475636206,0.191847563620636,1.85413707954611,"PETG","Flat",80,1,"PETG 80%_1.txt"
16.5568,82.865,0.12496,10.358,0.11675,0.0046636,0.46636,25.117,82.865,10.358,0.46636,4.11166666666667,1.91033333333333,7.85465388888889,10.5497964865416,0.191796486541561,1.85167490385751,"PETG","Flat",80,1,"PETG 80%_1.txt"
16.5748,82.95,0.12511,10.369,0.11689,0.0046694,0.46694,25.117,82.95,10.369,0.46694,4.11166666666667,1.91033333333333,7.85465388888889,10.5606180964053,0.191618096405268,1.84799012831775,"PETG","Flat",80,1,"PETG 80%_1.txt"
16.5928,83.036,0.12525,10.38,0.11704,0.0046752,0.46752,25.117,83.036,10.38,0.46752,4.11166666666667,1.91033333333333,7.85465388888889,10.5715670193262,0.191567019326193,1.84553968522344,"PETG","Flat",80,1,"PETG 80%_1.txt"
16.6108,83.122,0.1254,10.39,0.11718,0.004681,0.4681,25.117,83.122,10.39,0.4681,4.11166666666667,1.91033333333333,7.85465388888889,10.5825159422471,0.19251594224712,1.85289646051126,"PETG","Flat",80,1,"PETG 80%_1.txt"
16.6288,83.208,0.12554,10.401,0.11733,0.0046868,0.46868,25.117,83.208,10.401,0.46868,4.11166666666667,1.91033333333333,7.85465388888889,10.593464865168,0.192464865168047,1.85044577606044,"PETG","Flat",80,1,"PETG 80%_1.txt"
16.6468,83.293,0.12569,10.412,0.11747,0.0046926,0.46926,25.117,83.293,10.412,0.46926,4.11166666666667,1.91033333333333,7.85465388888889,10.6042864750318,0.192286475031754,1.84677751663229,"PETG","Flat",80,1,"PETG 80%_1.txt"
16.6648,83.379,0.12583,10.422,0.11762,0.0046984,0.46984,25.118,83.379,10.422,0.46984,4.11166666666667,1.91033333333333,7.85465388888889,10.6152353979527,0.19323539795268,1.85411051576166,"PETG","Flat",80,1,"PETG 80%_1.txt"
16.6828,83.465,0.12598,10.433,0.11776,0.0047042,0.47042,25.118,83.465,10.433,0.47042,4.11166666666667,1.91033333333333,7.85465388888889,10.6261843208736,0.193184320873607,1.85166606799202,"PETG","Flat",80,1,"PETG 80%_1.txt"
16.7008,83.551,0.12612,10.444,0.11791,0.00471,0.471,25.118,83.551,10.444,0.471,4.11166666666667,1.91033333333333,7.85465388888889,10.6371332437945,0.193133243794533,1.84922676938465,"PETG","Flat",80,1,"PETG 80%_1.txt"
16.7188,83.636,0.12627,10.455,0.11805,0.0047158,0.47158,25.118,83.636,10.455,0.47158,4.11166666666667,1.91033333333333,7.85465388888889,10.6479548536582,0.19295485365824,1.84557487956231,"PETG","Flat",80,1,"PETG 80%_1.txt"
16.7368,83.722,0.12641,10.465,0.1182,0.0047217,0.47217,25.118,83.722,10.465,0.47217,4.11166666666667,1.91033333333333,7.85465388888889,10.6589037765792,0.193903776579166,1.85287889707755,"PETG","Flat",80,1,"PETG 80%_1.txt"
16.7548,83.808,0.12656,10.476,0.11834,0.0047275,0.47275,25.118,83.808,10.476,0.47275,4.11166666666667,1.91033333333333,7.85465388888889,10.6698526995001,0.193852699500093,1.85044577606045,"PETG","Flat",80,1,"PETG 80%_1.txt"
16.7727,83.894,0.1267,10.487,0.11849,0.0047333,0.47333,25.118,83.894,10.487,0.47333,4.11166666666667,1.91033333333333,7.85465388888889,10.680801622421,0.19380162242102,1.84801775933079,"PETG","Flat",80,1,"PETG 80%_1.txt"
16.7907,83.979,0.12685,10.497,0.11863,0.0047391,0.47391,25.119,83.979,10.497,0.47391,4.11166666666667,1.91033333333333,7.85465388888889,10.6916232322847,0.194623232284725,1.8540843315683,"PETG","Flat",80,1,"PETG 80%_1.txt"
16.8087,84.065,0.12699,10.508,0.11878,0.0047449,0.47449,25.119,84.065,10.508,0.47449,4.11166666666667,1.91033333333333,7.85465388888889,10.7025721552057,0.194572155205654,1.85165735825708,"PETG","Flat",80,1,"PETG 80%_1.txt"
16.8267,84.151,0.12714,10.519,0.11892,0.0047507,0.47507,25.119,84.151,10.519,0.47507,4.11166666666667,1.91033333333333,7.85465388888889,10.7135210781266,0.194521078126579,1.84923546084779,"PETG","Flat",80,1,"PETG 80%_1.txt"
16.8447,84.237,0.12728,10.53,0.11907,0.0047565,0.47565,25.119,84.237,10.53,0.47565,4.11166666666667,1.91033333333333,7.85465388888889,10.7244700010475,0.194470001047506,1.84681862343311,"PETG","Flat",80,1,"PETG 80%_1.txt"
16.8627,84.322,0.12743,10.54,0.11921,0.0047623,0.47623,25.119,84.322,10.54,0.47623,4.11166666666667,1.91033333333333,7.85465388888889,10.7352916109112,0.195291610911212,1.85286158359784,"PETG","Flat",80,1,"PETG 80%_1.txt"
16.8807,84.408,0.12757,10.551,0.11936,0.0047681,0.47681,25.119,84.408,10.551,0.47681,4.11166666666667,1.91033333333333,7.85465388888889,10.7462405338321,0.195240533832138,1.85044577606045,"PETG","Flat",80,1,"PETG 80%_1.txt"
16.8987,84.494,0.12772,10.562,0.1195,0.0047739,0.47739,25.119,84.494,10.562,0.47739,4.11166666666667,1.91033333333333,7.85465388888889,10.7571894567531,0.195189456753065,1.84803500050241,"PETG","Flat",80,1,"PETG 80%_1.txt"
16.9167,84.58,0.12786,10.572,0.11965,0.0047797,0.47797,25.12,84.58,10.572,0.47797,4.11166666666667,1.91033333333333,7.85465388888889,10.768138379674,0.196138379673991,1.85526276649632,"PETG","Flat",80,1,"PETG 80%_1.txt"
16.9347,84.665,0.12801,10.583,0.11979,0.0047855,0.47855,25.12,84.665,10.583,0.47855,4.11166666666667,1.91033333333333,7.85465388888889,10.7789599895377,0.195959989537698,1.85164877197107,"PETG","Flat",80,1,"PETG 80%_1.txt"
16.9527,84.753,0.12815,10.594,0.11994,0.0047913,0.47913,25.12,84.753,10.594,0.47913,4.11166666666667,1.91033333333333,7.85465388888889,10.7901635385731,0.196163538573066,1.85164752287206,"PETG","Flat",80,1,"PETG 80%_1.txt"
16.9707,84.846,0.1283,10.606,0.12008,0.0047971,0.47971,25.12,84.846,10.606,0.47971,4.11166666666667,1.91033333333333,7.85465388888889,10.8020036528945,0.196003652894532,1.84804500183417,"PETG","Flat",80,1,"PETG 80%_1.txt"
16.9887,84.939,0.12845,10.617,0.12023,0.0048029,0.48029,25.12,84.939,10.617,0.48029,4.11166666666667,1.91033333333333,7.85465388888889,10.813843767216,0.196843767215997,1.85404320632944,"PETG","Flat",80,1,"PETG 80%_1.txt"
17.0067,85.032,0.12859,10.629,0.12037,0.0048087,0.48087,25.12,85.032,10.629,0.48087,4.11166666666667,1.91033333333333,7.85465388888889,10.8256838815375,0.196683881537465,1.85044577606045,"PETG","Flat",80,1,"PETG 80%_1.txt"
17.0247,85.125,0.12874,10.641,0.12052,0.0048145,0.48145,25.12,85.125,10.641,0.48145,4.11166666666667,1.91033333333333,7.85465388888889,10.8375239958589,0.196523995858932,1.84685645953324,"PETG","Flat",80,1,"PETG 80%_1.txt"
17.0427,85.218,0.12888,10.652,0.12066,0.0048203,0.48203,25.121,85.218,10.652,0.48203,4.11166666666667,1.91033333333333,7.85465388888889,10.8493641101804,0.1973641101804,1.85283618269245,"PETG","Flat",80,1,"PETG 80%_1.txt"
17.0607,85.311,0.12903,10.664,0.12081,0.0048261,0.48261,25.121,85.311,10.664,0.48261,4.11166666666667,1.91033333333333,7.85465388888889,10.8612042245019,0.197204224501867,1.84925191768442,"PETG","Flat",80,1,"PETG 80%_1.txt"
17.0787,85.404,0.12917,10.675,0.12095,0.0048319,0.48319,25.121,85.404,10.675,0.48319,4.11166666666667,1.91033333333333,7.85465388888889,10.8730443388233,0.198044338823332,1.85521628874315,"PETG","Flat",80,1,"PETG 80%_1.txt"
17.0967,85.497,0.12932,10.687,0.1211,0.0048378,0.48378,25.121,85.497,10.687,0.48378,4.11166666666667,1.91033333333333,7.85465388888889,10.8848844531448,0.1978844531448,1.8516370650772,"PETG","Flat",80,1,"PETG 80%_1.txt"
17.1147,85.59,0.12946,10.699,0.12124,0.0048436,0.48436,25.121,85.59,10.699,0.48436,4.11166666666667,1.91033333333333,7.85465388888889,10.8967245674663,0.197724567466269,1.84806587032684,"PETG","Flat",80,1,"PETG 80%_1.txt"
17.1327,85.683,0.12961,10.71,0.12139,0.0048494,0.48494,25.121,85.683,10.71,0.48494,4.11166666666667,1.91033333333333,7.85465388888889,10.9085646817877,0.198564681787735,1.85401196813945,"PETG","Flat",80,1,"PETG 80%_1.txt"
17.1507,85.776,0.12975,10.722,0.12153,0.0048552,0.48552,25.121,85.776,10.722,0.48552,4.11166666666667,1.91033333333333,7.85465388888889,10.9204047961092,0.198404796109202,1.85044577606045,"PETG","Flat",80,1,"PETG 80%_1.txt"
17.1687,85.869,0.1299,10.734,0.12168,0.004861,0.4861,25.122,85.869,10.734,0.4861,4.11166666666667,1.91033333333333,7.85465388888889,10.9322449104307,0.198244910430668,1.84688755758029,"PETG","Flat",80,1,"PETG 80%_1.txt"
17.1867,85.962,0.13004,10.745,0.12182,0.0048668,0.48668,25.122,85.962,10.745,0.48668,4.11166666666667,1.91033333333333,7.85465388888889,10.9440850247521,0.199085024752137,1.85281549327256,"PETG","Flat",80,1,"PETG 80%_1.txt"
17.2047,86.055,0.13019,10.757,0.12197,0.0048726,0.48726,25.122,86.055,10.757,0.48726,4.11166666666667,1.91033333333333,7.85465388888889,10.9559251390736,0.198925139073603,1.84926223922658,"PETG","Flat",80,1,"PETG 80%_1.txt"
17.2227,86.148,0.13033,10.769,0.12212,0.0048784,0.48784,25.122,86.148,10.769,0.48784,4.11166666666667,1.91033333333333,7.85465388888889,10.9677652533951,0.198765253395068,1.84571690403072,"PETG","Flat",80,1,"PETG 80%_1.txt"
17.2407,86.241,0.13048,10.78,0.12226,0.0048842,0.48842,25.122,86.241,10.78,0.48842,4.11166666666667,1.91033333333333,7.85465388888889,10.9796053677165,0.199605367716536,1.85162678772297,"PETG","Flat",80,1,"PETG 80%_1.txt"
17.2587,86.334,0.13062,10.792,0.12241,0.00489,0.489,25.122,86.334,10.792,0.489,4.11166666666667,1.91033333333333,7.85465388888889,10.991445482038,0.199445482038005,1.84808637915127,"PETG","Flat",80,1,"PETG 80%_1.txt"
17.2767,86.427,0.13077,10.803,0.12255,0.0048958,0.48958,25.122,86.427,10.803,0.48958,4.11166666666667,1.91033333333333,7.85465388888889,11.0032855963595,0.200285596359471,1.85398126779109,"PETG","Flat",80,1,"PETG 80%_1.txt"
17.2946,86.521,0.13091,10.815,0.1227,0.0049016,0.49016,25.123,86.521,10.815,0.49016,4.11166666666667,1.91033333333333,7.85465388888889,11.0152530237382,0.200253023738158,1.85162296567876,"PETG","Flat",80,1,"PETG 80%_1.txt"
17.3126,86.614,0.13106,10.827,0.12284,0.0049074,0.49074,25.123,86.614,10.827,0.49074,4.11166666666667,1.91033333333333,7.85465388888889,11.0270931380596,0.200093138059625,1.84809400627713,"PETG","Flat",80,1,"PETG 80%_1.txt"
17.3306,86.707,0.1312,10.838,0.12299,0.0049132,0.49132,25.123,86.707,10.838,0.49132,4.11166666666667,1.91033333333333,7.85465388888889,11.0389332523811,0.200933252381091,1.85396985035146,"PETG","Flat",80,1,"PETG 80%_1.txt"
17.3486,86.8,0.13135,10.85,0.12313,0.004919,0.4919,25.123,86.8,10.85,0.4919,4.11166666666667,1.91033333333333,7.85465388888889,11.0507733667026,0.200773366702558,1.85044577606044,"PETG","Flat",80,1,"PETG 80%_1.txt"
17.3666,86.893,0.13149,10.862,0.12328,0.0049248,0.49248,25.123,86.893,10.862,0.49248,4.11166666666667,1.91033333333333,7.85465388888889,11.062613481024,0.200613481024027,1.84692948834493,"PETG","Flat",80,1,"PETG 80%_1.txt"
17.3846,86.986,0.13164,10.873,0.12342,0.0049306,0.49306,25.123,86.986,10.873,0.49306,4.11166666666667,1.91033333333333,7.85465388888889,11.0744535953455,0.201453595345495,1.85278759629812,"PETG","Flat",80,1,"PETG 80%_1.txt"
17.4026,87.079,0.13178,10.885,0.12357,0.0049364,0.49364,25.124,87.079,10.885,0.49364,4.11166666666667,1.91033333333333,7.85465388888889,11.086293709667,0.20129370966696,1.84927615679338,"PETG","Flat",80,1,"PETG 80%_1.txt"
17.4206,87.172,0.13193,10.896,0.12371,0.0049422,0.49422,25.124,87.172,10.896,0.49422,4.11166666666667,1.91033333333333,7.85465388888889,11.0981338239884,0.202133823988426,1.85511952999657,"PETG","Flat",80,1,"PETG 80%_1.txt"
17.4386,87.265,0.13207,10.908,0.12386,0.0049481,0.49481,25.124,87.265,10.908,0.49481,4.11166666666667,1.91033333333333,7.85465388888889,11.1099739383099,0.201973938309894,1.85161292913361,"PETG","Flat",80,1,"PETG 80%_1.txt"
17.4566,87.358,0.13222,10.92,0.124,0.0049539,0.49539,25.124,87.358,10.92,0.49539,4.11166666666667,1.91033333333333,7.85465388888889,11.1218140526314,0.201814052631361,1.84811403508573,"PETG","Flat",80,1,"PETG 80%_1.txt"
17.4746,87.451,0.13236,10.931,0.12415,0.0049597,0.49597,25.124,87.451,10.931,0.49597,4.11166666666667,1.91033333333333,7.85465388888889,11.1336541669528,0.202654166952827,1.85393986783302,"PETG","Flat",80,1,"PETG 80%_1.txt"
17.4926,87.544,0.13251,10.943,0.12429,0.0049655,0.49655,25.124,87.544,10.943,0.49655,4.11166666666667,1.91033333333333,7.85465388888889,11.1454942812743,0.202494281274294,1.85044577606044,"PETG","Flat",80,1,"PETG 80%_1.txt"
17.5106,87.637,0.13265,10.955,0.12444,0.0049713,0.49713,25.124,87.637,10.955,0.49713,4.11166666666667,1.91033333333333,7.85465388888889,11.1573343955958,0.202334395595763,1.84695933907588,"PETG","Flat",80,1,"PETG 80%_1.txt"
17.5286,87.73,0.1328,10.966,0.12458,0.0049771,0.49771,25.125,87.73,10.966,0.49771,4.11166666666667,1.91033333333333,7.85465388888889,11.1691745099172,0.203174509917231,1.85276773588575,"PETG","Flat",80,1,"PETG 80%_1.txt"
17.5466,87.823,0.13294,10.978,0.12473,0.0049829,0.49829,25.125,87.823,10.978,0.49829,4.11166666666667,1.91033333333333,7.85465388888889,11.1810146242387,0.203014624238696,1.84928606520947,"PETG","Flat",80,1,"PETG 80%_1.txt"
17.5646,87.916,0.13309,10.99,0.12487,0.0049887,0.49887,25.125,87.916,10.99,0.49887,4.11166666666667,1.91033333333333,7.85465388888889,11.1928547385602,0.202854738560163,1.84581199781768,"PETG","Flat",80,1,"PETG 80%_1.txt"
17.5826,88.009,0.13323,11.001,0.12502,0.0049945,0.49945,25.125,88.009,11.001,0.49945,4.11166666666667,1.91033333333333,7.85465388888889,11.2046948528816,0.203694852881631,1.85160306228189,"PETG","Flat",80,1,"PETG 80%_1.txt"
17.6006,88.102,0.13338,11.013,0.12516,0.0050003,0.50003,25.125,88.102,11.013,0.50003,4.11166666666667,1.91033333333333,7.85465388888889,11.2165349672031,0.203534967203097,1.84813372562515,"PETG","Flat",80,1,"PETG 80%_1.txt"
17.6186,88.195,0.13352,11.024,0.12531,0.0050061,0.50061,25.125,88.195,11.024,0.50061,4.11166666666667,1.91033333333333,7.85465388888889,11.2283750815246,0.204375081524564,1.85391039118799,"PETG","Flat",80,1,"PETG 80%_1.txt"
17.6366,88.288,0.13367,11.036,0.12545,0.0050119,0.50119,25.125,88.288,11.036,0.50119,4.11166666666667,1.91033333333333,7.85465388888889,11.240215195846,0.204215195846031,1.85044577606044,"PETG","Flat",80,1,"PETG 80%_1.txt"
17.6546,88.381,0.13381,11.048,0.1256,0.0050177,0.50177,25.126,88.381,11.048,0.50177,4.11166666666667,1.91033333333333,7.85465388888889,11.2520553101675,0.204055310167499,1.84698868725108,"PETG","Flat",80,1,"PETG 80%_1.txt"
17.6726,88.475,0.13396,11.059,0.12574,0.0050235,0.50235,25.126,88.475,11.059,0.50235,4.11166666666667,1.91033333333333,7.85465388888889,11.2640227375462,0.205022737546185,1.85389942622466,"PETG","Flat",80,1,"PETG 80%_1.txt"
17.6906,88.568,0.13411,11.071,0.12589,0.0050293,0.50293,25.126,88.568,11.071,0.50293,4.11166666666667,1.91033333333333,7.85465388888889,11.2758628518677,0.204862851867652,1.85044577606045,"PETG","Flat",80,1,"PETG 80%_1.txt"
17.7086,88.661,0.13425,11.083,0.12603,0.0050351,0.50351,25.126,88.661,11.083,0.50351,4.11166666666667,1.91033333333333,7.85465388888889,11.2877029661891,0.204702966189119,1.84699960470197,"PETG","Flat",80,1,"PETG 80%_1.txt"
17.7266,88.754,0.1344,11.094,0.12618,0.0050409,0.50409,25.126,88.754,11.094,0.50409,4.11166666666667,1.91033333333333,7.85465388888889,11.2995430805106,0.205543080510587,1.85274094565159,"PETG","Flat",80,1,"PETG 80%_1.txt"
17.7446,88.847,0.13454,11.106,0.12632,0.0050467,0.50467,25.126,88.847,11.106,0.50467,4.11166666666667,1.91033333333333,7.85465388888889,11.3113831948321,0.205383194832052,1.84929943122683,"PETG","Flat",80,1,"PETG 80%_1.txt"
17.7626,88.94,0.13469,11.117,0.12647,0.0050525,0.50525,25.126,88.94,11.117,0.50525,4.11166666666667,1.91033333333333,7.85465388888889,11.3232233091535,0.20622330915352,1.855026618274,"PETG","Flat",80,1,"PETG 80%_1.txt"
17.7806,89.033,0.13483,11.129,0.12661,0.0050583,0.50583,25.127,89.033,11.129,0.50583,4.11166666666667,1.91033333333333,7.85465388888889,11.335063423475,0.206063423474989,1.85158975177454,"PETG","Flat",80,1,"PETG 80%_1.txt"
17.7986,89.133,0.13498,11.142,0.12676,0.0050642,0.50642,25.127,89.133,11.142,0.50642,4.11166666666667,1.91033333333333,7.85465388888889,11.347794729197,0.205794729196995,1.84701785314122,"PETG","Flat",80,1,"PETG 80%_1.txt"
17.8165,89.238,0.13512,11.155,0.1269,0.00507,0.507,25.127,89.238,11.155,0.507,4.11166666666667,1.91033333333333,7.85465388888889,11.3611626002051,0.206162600205104,1.84816315737431,"PETG","Flat",80,1,"PETG 80%_1.txt"
17.8345,89.342,0.13523,11.168,0.12701,0.0050743,0.50743,25.127,89.342,11.168,0.50743,4.11166666666667,1.91033333333333,7.85465388888889,11.374403158156,0.206403158155991,1.84816581443402,"PETG","Flat",80,1,"PETG 80%_1.txt"
17.8525,89.447,0.13512,11.181,0.1269,0.0050697,0.50697,25.127,89.447,11.181,0.50697,4.11166666666667,1.91033333333333,7.85465388888889,11.3877710291641,0.2067710291641,1.84930712068778,"PETG","Flat",80,1,"PETG 80%_1.txt"
17.8705,89.552,0.135,11.194,0.12678,0.0050652,0.50652,25.127,89.552,11.194,0.50652,4.11166666666667,1.91033333333333,7.85465388888889,11.4011389001722,0.207138900172207,1.85044577606046,"PETG","Flat",80,1,"PETG 80%_1.txt"
