Repository: VipulKohinkar/3D-Printing-Parameter-Optimisation

# 3D Printing Parameter Optimisation: Impact of K-Value on Carbon-Reinforced PETG

## MSc Mechanical Engineering with Management

**Author:** Vipul Kohinkar  
**Project:** MEE7012-SUM  
**Date:** 27 August 2026

---

## Project Overview

This project investigates the influence of flow-rate multiplier (K-value) and build orientation on the tensile behaviour of PETG and carbon-fibre-reinforced PETG (CF-PETG) manufactured using fused deposition modelling (FDM).

The study compares an unreinforced thermoplastic, PETG, with a carbon-fibre-reinforced PETG composite to investigate whether the two materials respond differently to changes in material flow and build orientation.

---

File: 3_Experimental_data/Modulus/Recalculated Stress Strain/Recalculated_Stress_Strain_All_Data.csv (part 164 of 212)
"Time (s)","Load (N)","Machine Extension (mm)","Stress (MPa)","Extension from Preload (mm)","Strain","Percentage Strain","Gauge Length (mm)","Load_N","NEXYGEN_Stress_MPa","Percentage_Strain","Measured_Width_mm","Measured_Thickness_mm","Measured_Area_mm2","Recalculated_Stress_MPa","Stress_Difference_MPa","Stress_Difference_Percent","Material","Orientation","K","Sample","File"
0.125373,-0.070899,-0.0001907,-0.0088624,-0.0073422,-0.00029369,-0.029369,24.993,-0.070899,-0.0088624,-0.029369,4.128,1.92433333333333,7.943648,-0.0089252444217065,-6.28444217065025e-05,0.709112900642066,"PETG","Flat",80,2,"PETG 80%_2.txt"
0.143284,-0.074323,-0.00019064,-0.0092903,-0.0073422,-0.00029369,-0.029369,24.993,-0.074323,-0.0092903,-0.029369,4.128,1.92433333333333,7.943648,-0.00935628064083403,-6.59806408340353e-05,0.710210012960134,"PETG","Flat",80,2,"PETG 80%_2.txt"
0.161194,-0.077746,-0.00019058,-0.0097182,-0.0073421,-0.00029368,-0.029368,24.993,-0.077746,-0.0097182,-0.029368,4.128,1.92433333333333,7.943648,-0.00978719097321533,-6.89909732153292e-05,0.709915140821646,"PETG","Flat",80,2,"PETG 80%_2.txt"
0.179105,-0.081169,-0.00019052,-0.010146,-0.007342,-0.00029368,-0.029368,24.993,-0.081169,-0.010146,-0.029368,4.128,1.92433333333333,7.943648,-0.0102181013055966,-7.21013055966224e-05,0.710637744890818,"PETG","Flat",80,2,"PETG 80%_2.txt"
0.197015,-0.084592,-0.00019046,-0.010574,-0.007342,-0.00029368,-0.029368,24.993,-0.084592,-0.010574,-0.029368,4.128,1.92433333333333,7.943648,-0.0106490116379779,-7.50116379779169e-05,0.709396992414572,"PETG","Flat",80,2,"PETG 80%_2.txt"
0.214926,-0.088015,-0.0001904,-0.011002,-0.0073419,-0.00029368,-0.029368,24.993,-0.088015,-0.011002,-0.029368,4.128,1.92433333333333,7.943648,-0.0110799219703592,-7.79219703592113e-05,0.708252775488196,"PETG","Flat",80,2,"PETG 80%_2.txt"
0.232836,-0.091439,-0.00019033,-0.01143,-0.0073419,-0.00029367,-0.029367,24.993,-0.091439,-0.01143,-0.029367,4.128,1.92433333333333,7.943648,-0.0115109581894867,-8.09581894867465e-05,0.7082956210564,"PETG","Flat",80,2,"PETG 80%_2.txt"
0.250747,-0.094862,-0.00019027,-0.011858,-0.0073418,-0.00029367,-0.029367,24.993,-0.094862,-0.011858,-0.029367,4.128,1.92433333333333,7.943648,-0.011941868521868,-8.38685218680392e-05,0.707273755001174,"PETG","Flat",80,2,"PETG 80%_2.txt"
0.268657,-0.098285,-0.00019021,-0.012286,-0.0073417,-0.00029367,-0.029367,24.993,-0.098285,-0.012286,-0.029367,4.128,1.92433333333333,7.943648,-0.0123727788542493,-8.67788542493319e-05,0.70632308521351,"PETG","Flat",80,2,"PETG 80%_2.txt"
0.286568,-0.10171,-0.00019015,-0.012714,-0.0073417,-0.00029367,-0.029367,24.993,-0.10171,-0.012714,-0.029367,4.128,1.92433333333333,7.943648,-0.0128039409601231,-8.99409601231079e-05,0.707416706961679,"PETG","Flat",80,2,"PETG 80%_2.txt"
0.304478,-0.10513,-0.00019009,-0.013141,-0.0073416,-0.00029366,-0.029366,24.993,-0.10513,-0.013141,-0.029366,4.128,1.92433333333333,7.943648,-0.0132344736322657,-9.3473632265681e-05,0.711312931022608,"PETG","Flat",80,2,"PETG 80%_2.txt"
0.322389,-0.10855,-0.00019003,-0.013569,-0.0073416,-0.00029366,-0.029366,24.993,-0.10855,-0.013569,-0.029366,4.128,1.92433333333333,7.943648,-0.0136650063044083,-9.6006304408253e-05,0.707541487274324,"PETG","Flat",80,2,"PETG 80%_2.txt"
0.340299,-0.11198,-0.00018997,-0.013997,-0.0073415,-0.00029366,-0.029366,24.993,-0.11198,-0.013997,-0.029366,4.128,1.92433333333333,7.943648,-0.0140967978440132,-9.97978440132295e-05,0.712994527493245,"PETG","Flat",80,2,"PETG 80%_2.txt"
0.35821,-0.1154,-0.0001899,-0.014425,-0.0073414,-0.00029366,-0.029366,24.993,-0.1154,-0.014425,-0.029366,4.128,1.92433333333333,7.943648,-0.0145273305161558,-0.000102330516155802,0.709396992414569,"PETG","Flat",80,2,"PETG 80%_2.txt"
0.37612,-0.11882,-0.00018984,-0.014853,-0.0073414,-0.00029365,-0.029365,24.993,-0.11882,-0.014853,-0.029365,4.128,1.92433333333333,7.943648,-0.0149578631882984,-0.000104863188298374,0.70600678851662,"PETG","Flat",80,2,"PETG 80%_2.txt"
0.394031,-0.12225,-0.00018978,-0.015281,-0.0073413,-0.00029365,-0.029365,24.993,-0.12225,-0.015281,-0.029365,4.128,1.92433333333333,7.943648,-0.0153896547279034,-0.000108654727903352,0.711044616866382,"PETG","Flat",80,2,"PETG 80%_2.txt"
0.411941,-0.12567,-0.00018972,-0.015709,-0.0073412,-0.00029365,-0.029365,24.993,-0.12567,-0.015709,-0.029365,4.128,1.92433333333333,7.943648,-0.0158201874000459,-0.000111187400045926,0.707794258360975,"PETG","Flat",80,2,"PETG 80%_2.txt"
0.429852,-0.12909,-0.00018966,-0.016137,-0.0073412,-0.00029365,-0.029365,24.993,-0.12909,-0.016137,-0.029365,4.128,1.92433333333333,7.943648,-0.0162507200721885,-0.000113720072188499,0.704716317707749,"PETG","Flat",80,2,"PETG 80%_2.txt"
0.447762,-0.13252,-0.0001896,-0.016565,-0.0073411,-0.00029364,-0.029364,24.993,-0.13252,-0.016565,-0.029364,4.128,1.92433333333333,7.943648,-0.0166825116117935,-0.000117511611793474,0.709396992414574,"PETG","Flat",80,2,"PETG 80%_2.txt"
0.465673,-0.13594,-0.00018954,-0.016993,-0.0073411,-0.00029364,-0.029364,24.993,-0.13594,-0.016993,-0.029364,4.128,1.92433333333333,7.943648,-0.017113044283936,-0.000120044283936045,0.706433731160151,"PETG","Flat",80,2,"PETG 80%_2.txt"
0.483583,-0.13936,-0.00018947,-0.01742,-0.007341,-0.00029364,-0.029364,24.993,-0.13936,-0.01742,-0.029364,4.128,1.92433333333333,7.943648,-0.0175435769560786,-0.000123576956078619,0.709396992414577,"PETG","Flat",80,2,"PETG 80%_2.txt"
0.501494,-0.14674,-0.00018941,-0.018342,-0.0073409,-0.00029364,-0.029364,24.993,-0.14674,-0.018342,-0.029364,4.128,1.92433333333333,7.943648,-0.0184726211433336,-0.000130621143333644,0.712142314543913,"PETG","Flat",80,2,"PETG 80%_2.txt"
0.519404,-0.19755,-0.00018935,-0.024694,-0.0073409,-0.00029363,-0.029363,24.993,-0.19755,-0.024694,-0.029363,4.128,1.92433333333333,7.943648,-0.0248689267198144,-0.000174926719814374,0.708377418864395,"PETG","Flat",80,2,"PETG 80%_2.txt"
0.537315,-0.24837,-0.00018929,-0.031046,-0.0073408,-0.00029363,-0.029363,24.993,-0.24837,-0.031046,-0.029363,4.128,1.92433333333333,7.943648,-0.0312664911637575,-0.000220491163757507,0.710207961597331,"PETG","Flat",80,2,"PETG 80%_2.txt"
0.555225,-0.29919,-0.00018923,-0.037398,-0.0073408,-0.00029363,-0.029363,24.993,-0.29919,-0.037398,-0.029363,4.128,1.92433333333333,7.943648,-0.0376640556077006,-0.000266055607700648,0.711416673888037,"PETG","Flat",80,2,"PETG 80%_2.txt"
0.573136,-0.35,-0.00018917,-0.04375,-0.0073407,-0.00029363,-0.029363,24.993,-0.35,-0.04375,-0.029363,4.128,1.92433333333333,7.943648,-0.0440603611841814,-0.000310361184181374,0.709396992414568,"PETG","Flat",80,2,"PETG 80%_2.txt"
0.591046,-0.40082,-0.00018911,-0.050102,-0.0073406,-0.00029363,-0.029363,24.993,-0.40082,-0.050102,-0.029363,4.128,1.92433333333333,7.943648,-0.0504579256281245,-0.000355925628124511,0.710402036095387,"PETG","Flat",80,2,"PETG 80%_2.txt"
0.608957,-0.45163,-0.00018904,-0.056454,-0.0073406,-0.00029362,-0.029362,24.993,-0.45163,-0.056454,-0.029362,4.128,1.92433333333333,7.943648,-0.0568542312046052,-0.000400231204605243,0.708951012515045,"PETG","Flat",80,2,"PETG 80%_2.txt"
0.626867,-0.45645,-0.00018898,-0.057056,-0.0073405,-0.00029362,-0.029362,24.993,-0.45645,-0.057056,-0.029362,4.128,1.92433333333333,7.943648,-0.0574610053214845,-0.00040500532148454,0.709838266763426,"PETG","Flat",80,2,"PETG 80%_2.txt"
0.644778,-0.43643,-0.00018892,-0.054554,-0.0073404,-0.00029362,-0.029362,24.993,-0.43643,-0.054554,-0.029362,4.128,1.92433333333333,7.943648,-0.0549407526617494,-0.000386752661749368,0.708935479981977,"PETG","Flat",80,2,"PETG 80%_2.txt"
0.662688,-0.41642,-0.00018886,-0.052052,-0.0073404,-0.00029362,-0.029362,24.993,-0.41642,-0.052052,-0.029362,4.128,1.92433333333333,7.943648,-0.0524217588694766,-0.0003697588694766,0.710364384608852,"PETG","Flat",80,2,"PETG 80%_2.txt"
0.680599,-0.3964,-0.0001888,-0.04955,-0.0073403,-0.00029361,-0.029361,24.993,-0.3964,-0.04955,-0.029361,4.128,1.92433333333333,7.943648,-0.0499015062097414,-0.00035150620974142,0.709396992414571,"PETG","Flat",80,2,"PETG 80%_2.txt"
0.698509,-0.37638,-0.00018874,-0.047048,-0.0073403,-0.00029361,-0.029361,24.993,-0.37638,-0.047048,-0.029361,4.128,1.92433333333333,7.943648,-0.0473812535500062,-0.000333253550006248,0.708326708906324,"PETG","Flat",80,2,"PETG 80%_2.txt"
0.71642,-0.35637,-0.00018868,-0.044546,-0.0073402,-0.00029361,-0.029361,24.993,-0.35637,-0.044546,-0.029361,4.128,1.92433333333333,7.943648,-0.0448622597577335,-0.000316259757733479,0.709962191293224,"PETG","Flat",80,2,"PETG 80%_2.txt"
0.73433,-0.33635,-0.00018862,-0.042044,-0.0073401,-0.00029361,-0.029361,24.993,-0.33635,-0.042044,-0.029361,4.128,1.92433333333333,7.943648,-0.0423420070979983,-0.0002980070979983,0.708798159067405,"PETG","Flat",80,2,"PETG 80%_2.txt"
0.752241,-0.31634,-0.00018855,-0.039542,-0.0073401,-0.0002936,-0.02936,24.993,-0.31634,-0.039542,-0.02936,4.128,1.92433333333333,7.943648,-0.0398230133057255,-0.000281013305725532,0.710670440861696,"PETG","Flat",80,2,"PETG 80%_2.txt"
0.770151,-0.29632,-0.00018849,-0.03704,-0.00734,-0.0002936,-0.02936,24.993,-0.29632,-0.03704,-0.02936,4.128,1.92433333333333,7.943648,-0.0373027606459904,-0.000262760645990359,0.709396992414577,"PETG","Flat",80,2,"PETG 80%_2.txt"
0.788061,-0.27631,-0.00018843,-0.034539,-0.00734,-0.0002936,-0.02936,24.993,-0.27631,-0.034539,-0.02936,4.128,1.92433333333333,7.943648,-0.0347837668537176,-0.00024476685371759,0.70866803821069,"PETG","Flat",80,2,"PETG 80%_2.txt"
0.805972,-0.25629,-0.00018837,-0.032037,-0.0073399,-0.0002936,-0.02936,24.993,-0.25629,-0.032037,-0.02936,4.128,1.92433333333333,7.943648,-0.0322635141939824,-0.000226514193982411,0.707039341955896,"PETG","Flat",80,2,"PETG 80%_2.txt"
0.823882,-0.23628,-0.00018831,-0.029535,-0.0073398,-0.00029359,-0.029359,24.993,-0.23628,-0.029535,-0.029359,4.128,1.92433333333333,7.943648,-0.0297445204017096,-0.000209520401709646,0.709396992414579,"PETG","Flat",80,2,"PETG 80%_2.txt"
0.841793,-0.21626,-0.00018825,-0.027033,-0.0073398,-0.00029359,-0.029359,24.993,-0.21626,-0.027033,-0.029359,4.128,1.92433333333333,7.943648,-0.0272242677419745,-0.00019126774197447,0.707534280229608,"PETG","Flat",80,2,"PETG 80%_2.txt"
0.859703,-0.19625,-0.00018819,-0.024531,-0.0073397,-0.00029359,-0.029359,24.993,-0.19625,-0.024531,-0.029359,4.128,1.92433333333333,7.943648,-0.0247052739497017,-0.000174273949701702,0.710423340677925,"PETG","Flat",80,2,"PETG 80%_2.txt"
0.877614,-0.17623,-0.00018812,-0.022029,-0.0073396,-0.00029359,-0.029359,24.993,-0.17623,-0.022029,-0.029359,4.128,1.92433333333333,7.943648,-0.0221850212899665,-0.000156021289966526,0.708254074022996,"PETG","Flat",80,2,"PETG 80%_2.txt"
0.895524,-0.15622,-0.00018806,-0.019527,-0.0073396,-0.00029358,-0.029358,24.993,-0.15622,-0.019527,-0.029358,4.128,1.92433333333333,7.943648,-0.0196660274976938,-0.000139027497693758,0.711975714107429,"PETG","Flat",80,2,"PETG 80%_2.txt"
0.913435,-0.1362,-0.000188,-0.017025,-0.0073395,-0.00029358,-0.029358,24.993,-0.1362,-0.017025,-0.029358,4.128,1.92433333333333,7.943648,-0.0171457748379586,-0.000120774837958582,0.709396992414576,"PETG","Flat",80,2,"PETG 80%_2.txt"
0.931345,-0.11619,-0.00018794,-0.014523,-0.0073395,-0.00029358,-0.029358,24.993,-0.11619,-0.014523,-0.029358,4.128,1.92433333333333,7.943648,-0.0146267810456858,-0.000103781045685812,0.714597849520152,"PETG","Flat",80,2,"PETG 80%_2.txt"
0.949256,-0.09617,-0.00018788,-0.012021,-0.0073394,-0.00029358,-0.029358,24.993,-0.09617,-0.012021,-0.029358,4.128,1.92433333333333,7.943648,-0.0121065283859506,-8.55283859506374e-05,0.711491439569399,"PETG","Flat",80,2,"PETG 80%_2.txt"
0.967166,-0.076155,-0.00018782,-0.0095194,-0.0073393,-0.00029357,-0.029357,24.993,-0.076155,-0.0095194,-0.029357,4.128,1.92433333333333,7.943648,-0.00958690515994667,-6.75051599466642e-05,0.709132507791082,"PETG","Flat",80,2,"PETG 80%_2.txt"
0.985077,-0.05614,-0.00018776,-0.0070174,-0.0073393,-0.00029357,-0.029357,24.993,-0.05614,-0.0070174,-0.029357,4.128,1.92433333333333,7.943648,-0.00706728193394269,-4.9881933942693e-05,0.710832130742056,"PETG","Flat",80,2,"PETG 80%_2.txt"
1.00299,-0.036124,-0.00018769,-0.0045155,-0.0073392,-0.00029357,-0.029357,24.993,-0.036124,-0.0045155,-0.029357,4.128,1.92433333333333,7.943648,-0.00454753282119248,-3.20328211924799e-05,0.709396992414569,"PETG","Flat",80,2,"PETG 80%_2.txt"
1.0209,-0.016109,-0.00018763,-0.0020136,-0.0073392,-0.00029357,-0.029357,24.993,-0.016109,-0.0020136,-0.029357,4.128,1.92433333333333,7.943648,-0.00202790959518851,-1.4309595188508e-05,0.710647357395111,"PETG","Flat",80,2,"PETG 80%_2.txt"
1.03881,0.0039065,-0.00018757,0.00048831,-0.0073391,-0.00029356,-0.029356,24.993,0.0039065,0.00048831,-0.029356,4.128,1.92433333333333,7.943648,0.000491776574188584,3.46657418858441e-06,0.709912594168543,"PETG","Flat",80,2,"PETG 80%_2.txt"
1.05672,0.023922,-0.00018751,0.0029902,-0.007339,-0.00029356,-0.029356,24.993,0.023922,0.0029902,-0.029356,4.128,1.92433333333333,7.943648,0.00301146274356568,2.12627435656767e-05,0.711080983401668,"PETG","Flat",80,2,"PETG 80%_2.txt"
1.07463,0.043937,-0.00018745,0.0054921,-0.007339,-0.00029356,-0.029356,24.993,0.043937,0.0054921,-0.029356,4.128,1.92433333333333,7.943648,0.00553108596956965,3.89859695696486e-05,0.709855420870862,"PETG","Flat",80,2,"PETG 80%_2.txt"
1.09254,0.063952,-0.00018739,0.0079941,-0.0073389,-0.00029356,-0.029356,24.993,0.063952,0.0079941,-0.029356,4.128,1.92433333333333,7.943648,0.00805070919557362,5.66091955736207e-05,0.708137195852199,"PETG","Flat",80,2,"PETG 80%_2.txt"
1.11045,0.083968,-0.00018733,0.010496,-0.0073388,-0.00029355,-0.029355,24.993,0.083968,0.010496,-0.029355,4.128,1.92433333333333,7.943648,0.0105704583083238,7.44583083238329e-05,0.709396992414567,"PETG","Flat",80,2,"PETG 80%_2.txt"
1.12836,0.10398,-0.00018726,0.012998,-0.0073388,-0.00029355,-0.029355,24.993,0.10398,0.012998,-0.029355,4.128,1.92433333333333,7.943648,0.0130897038740891,9.17038740890861e-05,0.705522958063441,"PETG","Flat",80,2,"PETG 80%_2.txt"
1.14627,0.124,-0.0001872,0.0155,-0.0073387,-0.00029355,-0.029355,24.993,0.124,0.0155,-0.029355,4.128,1.92433333333333,7.943648,0.0156099565338243,0.000109956533824259,0.709396992414572,"PETG","Flat",80,2,"PETG 80%_2.txt"
1.16418,0.14401,-0.00018714,0.018002,-0.0073387,-0.00029355,-0.029355,24.993,0.14401,0.018002,-0.029355,4.128,1.92433333333333,7.943648,0.018128950326097,0.000126950326097029,0.705201233735299,"PETG","Flat",80,2,"PETG 80%_2.txt"
1.18209,0.16403,-0.00018708,0.020504,-0.0073386,-0.00029354,-0.029354,24.993,0.16403,0.020504,-0.029354,4.128,1.92433333333333,7.943648,0.0206492029858322,0.000145202985832201,0.708169068631492,"PETG","Flat",80,2,"PETG 80%_2.txt"
1.2,0.18404,-0.00018702,0.023006,-0.0073385,-0.00029354,-0.029354,24.993,0.18404,0.023006,-0.029354,4.128,1.92433333333333,7.943648,0.023168196778105,0.000162196778104976,0.705019464943824,"PETG","Flat",80,2,"PETG 80%_2.txt"
1.21791,0.20406,-0.00018696,0.025507,-0.0073385,-0.00029354,-0.029354,24.993,0.20406,0.025507,-0.029354,4.128,1.92433333333333,7.943648,0.0256884494378401,0.000181449437840146,0.711371144549129,"PETG","Flat",80,2,"PETG 80%_2.txt"
1.23582,0.22408,-0.0001869,0.028009,-0.0073384,-0.00029354,-0.029354,24.993,0.22408,0.028009,-0.029354,4.128,1.92433333333333,7.943648,0.0282087020975753,0.000199702097575322,0.712992600861589,"PETG","Flat",80,2,"PETG 80%_2.txt"
1.25373,0.24409,-0.00018683,0.030511,-0.0073384,-0.00029353,-0.029353,24.993,0.24409,0.030511,-0.029353,4.128,1.92433333333333,7.943648,0.0307276958898481,0.00021669588984809,0.710222181665925,"PETG","Flat",80,2,"PETG 80%_2.txt"
1.27164,0.26411,-0.00018677,0.033013,-0.0073383,-0.00029353,-0.029353,24.993,0.26411,0.033013,-0.029353,4.128,1.92433333333333,7.943648,0.0332479485495833,0.000234948549583266,0.711684941033128,"PETG","Flat",80,2,"PETG 80%_2.txt"
1.28956,0.28412,-0.00016249,0.035515,-0.007314,-0.00029256,-0.029256,24.993,0.28412,0.035515,-0.029256,4.128,1.92433333333333,7.943648,0.035766942341856,0.000251942341856035,0.70939699241457,"PETG","Flat",80,2,"PETG 80%_2.txt"
1.30747,0.30414,-6.38e-05,0.038017,-0.0072153,-0.00028861,-0.028861,24.993,0.30414,0.038017,-0.028861,4.128,1.92433333333333,7.943648,0.0382871950015912,0.000270195001591214,0.710721523505837,"PETG","Flat",80,2,"PETG 80%_2.txt"
1.32538,0.32415,3.4888e-05,0.040519,-0.0071166,-0.00028467,-0.028467,24.993,0.32415,0.040519,-0.028467,4.128,1.92433333333333,7.943648,0.040806188793864,0.000287188793863982,0.708775620977769,"PETG","Flat",80,2,"PETG 80%_2.txt"
1.34329,0.34417,0.00013358,0.043021,-0.0070179,-0.00028072,-0.028072,24.993,0.34417,0.043021,-0.028072,4.128,1.92433333333333,7.943648,0.0433264414535992,0.000305441453599155,0.709982226352607,"PETG","Flat",80,2,"PETG 80%_2.txt"
1.3612,0.36418,0.00023226,0.045523,-0.0069193,-0.00027677,-0.027677,24.993,0.36418,0.045523,-0.027677,4.128,1.92433333333333,7.943648,0.0458454352458719,0.000322435245871923,0.708290854890765,"PETG","Flat",80,2,"PETG 80%_2.txt"
1.37911,0.3842,0.00033095,0.048025,-0.0068206,-0.00027282,-0.027282,24.993,0.3842,0.048025,-0.027282,4.128,1.92433333333333,7.943648,0.0483656879056071,0.000340687905607095,0.709396992414566,"PETG","Flat",80,2,"PETG 80%_2.txt"
1.39702,0.40421,0.00042964,0.050527,-0.0067219,-0.00026888,-0.026888,24.993,0.40421,0.050527,-0.026888,4.128,1.92433333333333,7.943648,0.0508846816978799,0.000357681697879871,0.707902107546204,"PETG","Flat",80,2,"PETG 80%_2.txt"
1.41493,0.42423,0.00052833,0.053029,-0.0066232,-0.00026493,-0.026493,24.993,0.42423,0.053029,-0.026493,4.128,1.92433333333333,7.943648,0.053404934357615,0.000375934357615043,0.708922207876904,"PETG","Flat",80,2,"PETG 80%_2.txt"
1.43284,0.44424,0.00062702,0.05553,-0.0065245,-0.00026098,-0.026098,24.993,0.44424,0.05553,-0.026098,4.128,1.92433333333333,7.943648,0.0559239281498878,0.000393928149887812,0.709396992414573,"PETG","Flat",80,2,"PETG 80%_2.txt"
1.45075,0.46426,0.00072571,0.058032,-0.0064258,-0.00025703,-0.025703,24.994,0.46426,0.058032,-0.025703,4.128,1.92433333333333,7.943648,0.058444180809623,0.000412180809622985,0.710264698137208,"PETG","Flat",80,2,"PETG 80%_2.txt"
1.46866,0.48427,0.00082439,0.060534,-0.0063271,-0.00025309,-0.025309,24.994,0.48427,0.060534,-0.025309,4.128,1.92433333333333,7.943648,0.0609631746018958,0.00042917460189576,0.708981071622163,"PETG","Flat",80,2,"PETG 80%_2.txt"
1.48657,0.50429,0.00092308,0.063036,-0.0062284,-0.00024914,-0.024914,24.994,0.50429,0.063036,-0.024914,4.128,1.92433333333333,7.943648,0.0634834272616309,0.000447427261630939,0.709796404643282,"PETG","Flat",80,2,"PETG 80%_2.txt"
1.50448,0.52431,0.0010218,0.065538,-0.0061298,-0.00024519,-0.024519,24.994,0.52431,0.065538,-0.024519,4.128,1.92433333333333,7.943648,0.0660036799213661,0.000465679921366119,0.710549484827305,"PETG","Flat",80,2,"PETG 80%_2.txt"
1.52239,0.54432,0.0011205,0.06804,-0.0060311,-0.00024124,-0.024124,24.994,0.54432,0.06804,-0.024124,4.128,1.92433333333333,7.943648,0.0685226737136389,0.000482673713638873,0.70939699241457,"PETG","Flat",80,2,"PETG 80%_2.txt"
1.5403,0.56434,0.0012191,0.070542,-0.0059324,-0.0002373,-0.02373,24.994,0.56434,0.070542,-0.02373,4.128,1.92433333333333,7.943648,0.071042926373374,0.000500926373374053,0.710110818199162,"PETG","Flat",80,2,"PETG 80%_2.txt"
1.55821,0.59232,0.0013178,0.074039,-0.0058337,-0.00023335,-0.023335,24.994,0.59232,0.074039,-0.023335,4.128,1.92433333333333,7.943648,0.0745652375331837,0.000526237533183746,0.710757213338573,"PETG","Flat",80,2,"PETG 80%_2.txt"
1.57612,0.70308,0.0014165,0.087885,-0.005735,-0.0002294,-0.02294,24.994,0.70308,0.087885,-0.02294,4.128,1.92433333333333,7.943648,0.0885084535467835,0.000623453546783545,0.70939699241457,"PETG","Flat",80,2,"PETG 80%_2.txt"
1.59403,0.81384,0.0015152,0.10173,-0.0056363,-0.00022545,-0.022545,24.994,0.81384,0.10173,-0.022545,4.128,1.92433333333333,7.943648,0.102451669560383,0.000721669560383345,0.709396992414573,"PETG","Flat",80,2,"PETG 80%_2.txt"
1.61194,0.92461,0.0016139,0.11558,-0.0055376,-0.0002215,-0.02215,24.994,0.92461,0.11558,-0.02215,4.128,1.92433333333333,7.943648,0.116396144441446,0.000816144441445552,0.706129470016916,"PETG","Flat",80,2,"PETG 80%_2.txt"
1.62985,1.0354,0.0017126,0.12942,-0.0054389,-0.00021756,-0.021756,24.995,1.0354,0.12942,-0.021756,4.128,1.92433333333333,7.943648,0.130343137057433,0.000923137057432577,0.713287789702192,"PETG","Flat",80,2,"PETG 80%_2.txt"
1.64776,1.1461,0.0018113,0.14327,-0.0053402,-0.00021361,-0.021361,24.995,1.1461,0.14327,-0.021361,4.128,1.92433333333333,7.943648,0.144278799866258,0.0010087998662579,0.704124985173381,"PETG","Flat",80,2,"PETG 80%_2.txt"
1.66568,1.2569,0.00191,0.15711,-0.0052416,-0.00020966,-0.020966,24.995,1.2569,0.15711,-0.020966,4.128,1.92433333333333,7.943648,0.158227051349707,0.00111705134970733,0.710999522441173,"PETG","Flat",80,2,"PETG 80%_2.txt"
1.68359,1.3677,0.0020087,0.17096,-0.0051429,-0.00020571,-0.020571,24.995,1.3677,0.17096,-0.020571,4.128,1.92433333333333,7.943648,0.172175302833157,0.00121530283315677,0.710869696511913,"PETG","Flat",80,2,"PETG 80%_2.txt"
1.7015,1.4784,0.0021073,0.1848,-0.0050442,-0.00020177,-0.020177,24.995,1.4784,0.1848,-0.020177,4.128,1.92433333333333,7.943648,0.186110965641982,0.00131096564198213,0.709396992414573,"PETG","Flat",80,2,"PETG 80%_2.txt"
1.71941,1.5892,0.002206,0.19865,-0.0049455,-0.00019782,-0.019782,24.995,1.5892,0.19865,-0.019782,4.128,1.92433333333333,7.943648,0.200059217125432,0.00140921712543154,0.709396992414571,"PETG","Flat",80,2,"PETG 80%_2.txt"
1.73732,1.7,0.0023389,0.2125,-0.0048126,-0.0001925,-0.01925,24.995,1.7,0.2125,-0.01925,4.128,1.92433333333333,7.943648,0.214007468608881,0.00150746860888096,0.709396992414568,"PETG","Flat",80,2,"PETG 80%_2.txt"
1.75523,1.8107,0.0024946,0.22634,-0.0046569,-0.00018628,-0.018628,24.995,1.8107,0.22634,-0.018628,4.128,1.92433333333333,7.943648,0.227943131417706,0.00160313141770632,0.708284623887215,"PETG","Flat",80,2,"PETG 80%_2.txt"
1.77314,1.9215,0.0026503,0.24019,-0.0045012,-0.00018005,-0.018005,24.995,1.9215,0.24019,-0.018005,4.128,1.92433333333333,7.943648,0.241891382901156,0.00170138290115576,0.708348766041785,"PETG","Flat",80,2,"PETG 80%_2.txt"
1.79105,2.0323,0.002806,0.25403,-0.0043456,-0.00017382,-0.017382,24.996,2.0323,0.25403,-0.017382,4.128,1.92433333333333,7.943648,0.255839634384605,0.00180963438460524,0.712370343898453,"PETG","Flat",80,2,"PETG 80%_2.txt"
1.80896,2.143,0.0029616,0.26788,-0.0041899,-0.0001676,-0.01676,24.996,2.143,0.26788,-0.01676,4.128,1.92433333333333,7.943648,0.269775297193431,0.00189529719343051,0.707517244075897,"PETG","Flat",80,2,"PETG 80%_2.txt"
1.82687,2.2538,0.0031173,0.28172,-0.0040342,-0.00016137,-0.016137,24.996,2.2538,0.28172,-0.016137,4.128,1.92433333333333,7.943648,0.28372354867688,0.00200354867687991,0.711184394746524,"PETG","Flat",80,2,"PETG 80%_2.txt"
1.84478,2.3645,0.003273,0.29557,-0.0038786,-0.00015514,-0.015514,24.996,2.3645,0.29557,-0.015514,4.128,1.92433333333333,7.943648,0.297659211485705,0.00208921148570534,0.706841521705635,"PETG","Flat",80,2,"PETG 80%_2.txt"
1.86269,2.4753,0.0034286,0.30941,-0.0037229,-0.00014892,-0.014892,24.996,2.4753,0.30941,-0.014892,4.128,1.92433333333333,7.943648,0.311607462969155,0.00219746296915468,0.710210713666231,"PETG","Flat",80,2,"PETG 80%_2.txt"
1.8806,2.5861,0.0035843,0.32326,-0.0035672,-0.00014269,-0.014269,24.996,2.5861,0.32326,-0.014269,4.128,1.92433333333333,7.943648,0.325555714452604,0.00229571445260418,0.710175849967265,"PETG","Flat",80,2,"PETG 80%_2.txt"
1.89851,2.6968,0.00374,0.33711,-0.0034115,-0.00013646,-0.013646,24.997,2.6968,0.33711,-0.013646,4.128,1.92433333333333,7.943648,0.33949137726143,0.00238137726142951,0.70640955813518,"PETG","Flat",80,2,"PETG 80%_2.txt"
1.91642,2.8076,0.0038957,0.35095,-0.0032559,-0.00013023,-0.013023,24.997,2.8076,0.35095,-0.013023,4.128,1.92433333333333,7.943648,0.353439628744879,0.00248962874487896,0.709396992414577,"PETG","Flat",80,2,"PETG 80%_2.txt"
1.93433,2.9184,0.0040513,0.3648,-0.0031002,-0.00012401,-0.012401,24.997,2.9184,0.3648,-0.012401,4.128,1.92433333333333,7.943648,0.367387880228328,0.00258788022832834,0.709396992414568,"PETG","Flat",80,2,"PETG 80%_2.txt"
1.95224,3.0291,0.004207,0.37864,-0.0029445,-0.00011778,-0.011778,24.997,3.0291,0.37864,-0.011778,4.128,1.92433333333333,7.943648,0.381323543037154,0.00268354303715379,0.708732050801234,"PETG","Flat",80,2,"PETG 80%_2.txt"
1.97015,3.1399,0.0043627,0.39249,-0.0027888,-0.00011155,-0.011155,24.997,3.1399,0.39249,-0.011155,4.128,1.92433333333333,7.943648,0.395271794520603,0.00278179452060312,0.708755514943851,"PETG","Flat",80,2,"PETG 80%_2.txt"
1.98806,3.2507,0.0045184,0.40633,-0.0026332,-0.00010533,-0.010533,24.997,3.2507,0.40633,-0.010533,4.128,1.92433333333333,7.943648,0.409220046004053,0.00289004600405257,0.711255876763362,"PETG","Flat",80,2,"PETG 80%_2.txt"
2.00597,3.3614,0.004674,0.42018,-0.0024775,-9.91e-05,-0.00991,24.998,3.3614,0.42018,-0.00991,4.128,1.92433333333333,7.943648,0.423155708812878,0.00297570881287795,0.70819858462515,"PETG","Flat",80,2,"PETG 80%_2.txt"
2.02389,3.4722,0.0048297,0.43402,-0.0023218,-9.2873e-05,-0.0092873,24.998,3.4722,0.43402,-0.0092873,4.128,1.92433333333333,7.943648,0.437103960296327,0.00308396029632735,0.710557185458584,"PETG","Flat",80,2,"PETG 80%_2.txt"
2.0418,3.583,0.0049854,0.44787,-0.0021661,-8.6646e-05,-0.0086646,24.998,3.583,0.44787,-0.0086646,4.128,1.92433333333333,7.943648,0.451052211779777,0.00318221177977679,0.710521307472434,"PETG","Flat",80,2,"PETG 80%_2.txt"
2.05971,3.6937,0.005141,0.46172,-0.0020105,-8.0419e-05,-0.0080419,24.998,3.6937,0.46172,-0.0080419,4.128,1.92433333333333,7.943648,0.464987874588602,0.00326787458860217,0.70776110816126,"PETG","Flat",80,2,"PETG 80%_2.txt"
2.07762,3.8045,0.0052967,0.47556,-0.0018548,-7.4192e-05,-0.0074192,24.998,3.8045,0.47556,-0.0074192,4.128,1.92433333333333,7.943648,0.478936126072052,0.00337612607205157,0.709926417707874,"PETG","Flat",80,2,"PETG 80%_2.txt"
2.09553,3.9152,0.0054524,0.48941,-0.0016991,-6.7965e-05,-0.0067965,24.998,3.9152,0.48941,-0.0067965,4.128,1.92433333333333,7.943648,0.492871788880877,0.00346178888087689,0.707339220873479,"PETG","Flat",80,2,"PETG 80%_2.txt"
2.11344,4.026,0.0056081,0.50325,-0.0015435,-6.1738e-05,-0.0061738,24.998,4.026,0.50325,-0.0061738,4.128,1.92433333333333,7.943648,0.506820040364326,0.00357004036432629,0.709396992414563,"PETG","Flat",80,2,"PETG 80%_2.txt"
2.13135,4.1368,0.0057637,0.5171,-0.0013878,-5.5511e-05,-0.0055511,24.999,4.1368,0.5171,-0.0055511,4.128,1.92433333333333,7.943648,0.520768291847776,0.00366829184777573,0.709396992414568,"PETG","Flat",80,2,"PETG 80%_2.txt"
2.14926,4.2475,0.0059194,0.53094,-0.0012321,-4.9284e-05,-0.0049284,24.999,4.2475,0.53094,-0.0049284,4.128,1.92433333333333,7.943648,0.534703954656601,0.00376395465660107,0.708922789128916,"PETG","Flat",80,2,"PETG 80%_2.txt"
2.16717,4.3583,0.0060751,0.54479,-0.0010764,-4.3058e-05,-0.0043058,24.999,4.3583,0.54479,-0.0043058,4.128,1.92433333333333,7.943648,0.548652206140051,0.00386220614005051,0.708934844628298,"PETG","Flat",80,2,"PETG 80%_2.txt"
2.18508,4.4691,0.0062308,0.55863,-0.00092077,-3.6831e-05,-0.0036831,24.999,4.4691,0.55863,-0.0036831,4.128,1.92433333333333,7.943648,0.5626004576235,0.00397045762350001,0.710749086783741,"PETG","Flat",80,2,"PETG 80%_2.txt"
2.20299,4.5798,0.0063864,0.57248,-0.00076509,-3.0604e-05,-0.0030604,24.999,4.5798,0.57248,-0.0030604,4.128,1.92433333333333,7.943648,0.576536120432325,0.00405612043232528,0.708517403634238,"PETG","Flat",80,2,"PETG 80%_2.txt"
2.2209,4.6906,0.0065421,0.58633,-0.00060942,-2.4377e-05,-0.0024377,24.999,4.6906,0.58633,-0.0024377,4.128,1.92433333333333,7.943648,0.590484371915775,0.00415437191577472,0.708538180849475,"PETG","Flat",80,2,"PETG 80%_2.txt"
2.23881,4.8014,0.0066978,0.60017,-0.00045375,-1.815e-05,-0.001815,25,4.8014,0.60017,-0.001815,4.128,1.92433333333333,7.943648,0.604432623399224,0.00426262339922423,0.710235999670798,"PETG","Flat",80,2,"PETG 80%_2.txt"
2.25672,4.9121,0.0068534,0.61402,-0.00029807,-1.1923e-05,-0.0011923,25,4.9121,0.61402,-0.0011923,4.128,1.92433333333333,7.943648,0.61836828620805,0.0043482862080495,0.708166868839696,"PETG","Flat",80,2,"PETG 80%_2.txt"
2.27463,5.0229,0.0070091,0.62786,-0.0001424,-5.6961e-06,-0.00056961,25,5.0229,0.62786,-0.00056961,4.128,1.92433333333333,7.943648,0.632316537691499,0.00445653769149901,0.709797995014654,"PETG","Flat",80,2,"PETG 80%_2.txt"
2.29254,5.1337,0.0071648,0.64171,1.3272e-05,5.3086e-07,5.3086e-05,25,5.1337,0.64171,5.3086e-05,4.128,1.92433333333333,7.943648,0.646264789174948,0.00455478917494834,0.709789340192351,"PETG","Flat",80,2,"PETG 80%_2.txt"
2.31045,5.2444,0.0073205,0.65555,0.00016894,6.7578e-06,0.00067578,25,5.2444,0.65555,0.00067578,4.128,1.92433333333333,7.943648,0.660200451983774,0.00465045198377378,0.709396992414581,"PETG","Flat",80,2,"PETG 80%_2.txt"
2.32836,5.3552,0.0074761,0.6694,0.00032462,1.2985e-05,0.0012985,25,5.3552,0.6694,0.0012985,4.128,1.92433333333333,7.943648,0.674148703467223,0.00474870346722311,0.709396992414567,"PETG","Flat",80,2,"PETG 80%_2.txt"
2.34627,5.466,0.0076318,0.68324,0.00048029,1.9212e-05,0.0019212,25,5.466,0.68324,0.0019212,4.128,1.92433333333333,7.943648,0.688096954950673,0.00485695495067262,0.710870989794599,"PETG","Flat",80,2,"PETG 80%_2.txt"
2.36418,5.5569,0.0077875,0.69461,0.00063596,2.5439e-05,0.0025439,25.001,5.5569,0.69461,0.0025439,4.128,1.92433333333333,7.943648,0.699540060183936,0.00493006018393571,0.709759459831519,"PETG","Flat",80,2,"PETG 80%_2.txt"
2.38209,5.5938,0.0079432,0.69923,0.00079164,3.1665e-05,0.0031665,25.001,5.5938,0.69923,0.0031665,4.128,1.92433333333333,7.943648,0.704185281120211,0.00495528112021082,0.708676847419421,"PETG","Flat",80,2,"PETG 80%_2.txt"
2.40001,5.6308,0.0080988,0.70384,0.00094731,3.7892e-05,0.0037892,25.001,5.6308,0.70384,0.0037892,4.128,1.92433333333333,7.943648,0.70884309073111,0.00500309073110994,0.710827848816484,"PETG","Flat",80,2,"PETG 80%_2.txt"
2.41792,5.6677,0.0082545,0.70846,0.001103,4.4119e-05,0.0044119,25.001,5.6677,0.70846,0.0044119,4.128,1.92433333333333,7.943648,0.713488311667385,0.00502831166738515,0.70975237379459,"PETG","Flat",80,2,"PETG 80%_2.txt"
2.43583,5.7046,0.0083812,0.71308,0.0012297,4.9186e-05,0.0049186,25.001,5.7046,0.71308,0.0049186,4.128,1.92433333333333,7.943648,0.71813353260366,0.00505353260366015,0.708690834641295,"PETG","Flat",80,2,"PETG 80%_2.txt"
2.45374,5.7415,0.0085042,0.71769,0.0013527,5.4107e-05,0.0054107,25.001,5.7415,0.71769,0.0054107,4.128,1.92433333333333,7.943648,0.722778753539935,0.00508875353993532,0.709046181489964,"PETG","Flat",80,2,"PETG 80%_2.txt"
2.47165,5.7785,0.0086272,0.72231,0.0014757,5.9028e-05,0.0059028,25.001,5.7785,0.72231,0.0059028,4.128,1.92433333333333,7.943648,0.727436563150834,0.00512656315083448,0.709745559501389,"PETG","Flat",80,2,"PETG 80%_2.txt"
2.48956,5.8154,0.0087503,0.72693,0.0015987,6.3949e-05,0.0063949,25.002,5.8154,0.72693,0.0063949,4.128,1.92433333333333,7.943648,0.73208178408711,0.0051517840871097,0.708704288873716,"PETG","Flat",80,2,"PETG 80%_2.txt"
2.50747,5.8523,0.0088733,0.73154,0.0017218,6.887e-05,0.006887,25.002,5.8523,0.73154,0.006887,4.128,1.92433333333333,7.943648,0.736727005023385,0.00518700502338476,0.70905282327484,"PETG","Flat",80,2,"PETG 80%_2.txt"
2.52538,5.8893,0.0089963,0.73616,0.0018448,7.3791e-05,0.0073791,25.002,5.8893,0.73616,0.0073791,4.128,1.92433333333333,7.943648,0.741384814634284,0.00522481463428393,0.709739001614313,"PETG","Flat",80,2,"PETG 80%_2.txt"
2.54329,5.9262,0.0091193,0.74078,0.0019678,7.8712e-05,0.0078712,25.002,5.9262,0.74078,0.0078712,4.128,1.92433333333333,7.943648,0.746030035570559,0.00525003557055903,0.708717240011749,"PETG","Flat",80,2,"PETG 80%_2.txt"
2.5612,5.9631,0.0092423,0.74539,0.0020908,8.3633e-05,0.0083633,25.002,5.9631,0.74539,0.0083633,4.128,1.92433333333333,7.943648,0.750675256506834,0.0052852565068342,0.709059218239338,"PETG","Flat",80,2,"PETG 80%_2.txt"
2.57911,6.0001,0.0093654,0.75001,0.0022138,8.8554e-05,0.0088554,25.002,6.0001,0.75001,0.0088554,4.128,1.92433333333333,7.943648,0.755333066117733,0.00532306611773337,0.709732685928636,"PETG","Flat",80,2,"PETG 80%_2.txt"
2.59702,6.037,0.0094884,0.75463,0.0023369,9.3474e-05,0.0093474,25.002,6.037,0.75463,0.0093474,4.128,1.92433333333333,7.943648,0.759978287054008,0.00534828705400847,0.708729715755863,"PETG","Flat",80,2,"PETG 80%_2.txt"
2.61493,6.0739,0.0096114,0.75924,0.0024599,9.8395e-05,0.0098395,25.002,6.0739,0.75924,0.0098395,4.128,1.92433333333333,7.943648,0.764623507990284,0.00538350799028353,0.709065379890882,"PETG","Flat",80,2,"PETG 80%_2.txt"
2.63284,6.1109,0.0097344,0.76386,0.0025829,0.00010332,0.010332,25.003,6.1109,0.76386,0.010332,4.128,1.92433333333333,7.943648,0.769281317601183,0.00542131760118281,0.709726599269867,"PETG","Flat",80,2,"PETG 80%_2.txt"
2.65075,6.1478,0.0098575,0.76847,0.0027059,0.00010824,0.010824,25.003,6.1478,0.76847,0.010824,4.128,1.92433333333333,7.943648,0.773926538537458,0.00545653853745798,0.710052251546316,"PETG","Flat",80,2,"PETG 80%_2.txt"
2.66866,6.1847,0.0099805,0.77309,0.002829,0.00011316,0.011316,25.003,6.1847,0.77309,0.011316,4.128,1.92433333333333,7.943648,0.778571759473733,0.00548175947373297,0.709071320768988,"PETG","Flat",80,2,"PETG 80%_2.txt"
2.68657,6.2217,0.010103,0.77771,0.002952,0.00011808,0.011808,25.003,6.2217,0.77771,0.011808,4.128,1.92433333333333,7.943648,0.783229569084632,0.00551956908463225,0.709720729401994,"PETG","Flat",80,2,"PETG 80%_2.txt"
2.70448,6.2586,0.010227,0.78232,0.003075,0.000123,0.0123,25.003,6.2586,0.78232,0.0123,4.128,1.92433333333333,7.943648,0.787874790020907,0.00555479002090731,0.710040651000525,"PETG","Flat",80,2,"PETG 80%_2.txt"
2.72239,6.2955,0.01035,0.78694,0.003198,0.00012792,0.012792,25.003,6.2955,0.78694,0.012792,4.128,1.92433333333333,7.943648,0.792520010957182,0.00558001095718241,0.70907705253036,"PETG","Flat",80,2,"PETG 80%_2.txt"
2.7403,6.3574,0.010473,0.79468,0.003321,0.00013284,0.013284,25.003,6.3574,0.79468,0.013284,4.128,1.92433333333333,7.943648,0.800312400549471,0.00563240054947045,0.708763344927575,"PETG","Flat",80,2,"PETG 80%_2.txt"
2.75822,6.4399,0.010596,0.80499,0.0034441,0.00013776,0.013776,25.003,6.4399,0.80499,0.013776,4.128,1.92433333333333,7.943648,0.810698057114313,0.00570805711431321,0.709084226426815,"PETG","Flat",80,2,"PETG 80%_2.txt"
2.77613,6.5223,0.010719,0.81529,0.0035671,0.00014268,0.014268,25.004,6.5223,0.81529,0.014268,4.128,1.92433333333333,7.943648,0.821071125004532,0.00578112500453209,0.709088177768904,"PETG","Flat",80,2,"PETG 80%_2.txt"
2.79404,6.6048,0.010842,0.8256,0.0036901,0.0001476,0.01476,25.004,6.6048,0.8256,0.01476,4.128,1.92433333333333,7.943648,0.831456781569375,0.00585678156937475,0.709396992414577,"PETG","Flat",80,2,"PETG 80%_2.txt"
2.81195,6.6872,0.010965,0.8359,0.0038131,0.00015253,0.015253,25.004,6.6872,0.8359,0.015253,4.128,1.92433333333333,7.943648,0.841829849459593,0.00592984945959341,0.709396992414572,"PETG","Flat",80,2,"PETG 80%_2.txt"
2.82986,6.7697,0.011088,0.84621,0.0039362,0.00015745,0.015745,25.004,6.7697,0.84621,0.015745,4.128,1.92433333333333,7.943648,0.852215506024436,0.00600550602443617,0.709694523160465,"PETG","Flat",80,2,"PETG 80%_2.txt"
2.84777,6.8521,0.011211,0.85651,0.0040592,0.00016237,0.016237,25.004,6.8521,0.85651,0.016237,4.128,1.92433333333333,7.943648,0.862588573914655,0.00607857391465494,0.709690945190942,"PETG","Flat",80,2,"PETG 80%_2.txt"
2.86568,6.9346,0.011334,0.86682,0.0041822,0.00016729,0.016729,25.004,6.9346,0.86682,0.016729,4.128,1.92433333333333,7.943648,0.872974230479498,0.00615423047949759,0.709977905389538,"PETG","Flat",80,2,"PETG 80%_2.txt"
2.88359,7.017,0.011457,0.87713,0.0043052,0.00017221,0.017221,25.004,7.017,0.87713,0.017221,4.128,1.92433333333333,7.943648,0.883347298369716,0.00621729836971641,0.708822907632438,"PETG","Flat",80,2,"PETG 80%_2.txt"
2.9015,7.0995,0.01158,0.88743,0.0044282,0.00017713,0.017713,25.004,7.0995,0.88743,0.017713,4.128,1.92433333333333,7.943648,0.893732954934559,0.00630295493455901,0.710248124872837,"PETG","Flat",80,2,"PETG 80%_2.txt"
2.91941,7.1819,0.011703,0.89774,0.0045513,0.00018205,0.018205,25.005,7.1819,0.89774,0.018205,4.128,1.92433333333333,7.943648,0.904106022824778,0.00636602282477772,0.709116539842016,"PETG","Flat",80,2,"PETG 80%_2.txt"
2.93732,7.2643,0.011826,0.90804,0.0046743,0.00018697,0.018697,25.005,7.2643,0.90804,0.018697,4.128,1.92433333333333,7.943648,0.914479090714997,0.0064390907149966,0.709119721047156,"PETG","Flat",80,2,"PETG 80%_2.txt"
2.95523,7.3468,0.011949,0.91835,0.0047973,0.00019189,0.019189,25.005,7.3468,0.91835,0.019189,4.128,1.92433333333333,7.943648,0.924864747279839,0.00651474727983925,0.709396992414575,"PETG","Flat",80,2,"PETG 80%_2.txt"
2.97314,7.4292,0.012072,0.92865,0.0049203,0.00019681,0.019681,25.005,7.4292,0.92865,0.019681,4.128,1.92433333333333,7.943648,0.935237815170058,0.00658781517005791,0.709396992414571,"PETG","Flat",80,2,"PETG 80%_2.txt"
2.99105,7.5117,0.012195,0.93896,0.0050434,0.00020173,0.020173,25.005,7.5117,0.93896,0.020173,4.128,1.92433333333333,7.943648,0.945623471734901,0.00666347173490067,0.709665133221934,"PETG","Flat",80,2,"PETG 80%_2.txt"
3.00896,7.587,0.012318,0.94837,0.0051664,0.00020666,0.020666,25.005,7.587,0.94837,0.020666,4.128,1.92433333333333,7.943648,0.955102743726812,0.00673274372681165,0.709927952888815,"PETG","Flat",80,2,"PETG 80%_2.txt"
3.02687,7.6441,0.012441,0.95551,0.0052894,0.00021158,0.021158,25.005,7.6441,0.95551,0.021158,4.128,1.92433333333333,7.943648,0.962290876937145,0.00678087693714535,0.709660488864099,"PETG","Flat",80,2,"PETG 80%_2.txt"
3.04478,7.7012,0.012564,0.96265,0.0054124,0.0002165,0.02165,25.005,7.7012,0.96265,0.02165,4.128,1.92433333333333,7.943648,0.969479010147479,0.00682901014747894,0.709396992414579,"PETG","Flat",80,2,"PETG 80%_2.txt"
3.06269,7.7584,0.012684,0.96979,0.0055324,0.0002213,0.02213,25.006,7.7584,0.96979,0.02213,4.128,1.92433333333333,7.943648,0.976679732032437,0.00688973203243648,0.710435458443218,"PETG","Flat",80,2,"PETG 80%_2.txt"
3.0806,7.8155,0.012781,0.97693,0.00563,0.0002252,0.02252,25.006,7.8155,0.97693,0.02252,4.128,1.92433333333333,7.943648,0.98386786524277,0.00693786524277018,0.710170149628958,"PETG","Flat",80,2,"PETG 80%_2.txt"
3.09851,7.8726,0.012879,0.98408,0.0057275,0.0002291,0.02291,25.006,7.8726,0.98408,0.02291,4.128,1.92433333333333,7.943648,0.991055998453104,0.00697599845310382,0.708885299274837,"PETG","Flat",80,2,"PETG 80%_2.txt"
3.11643,7.9297,0.012977,0.99122,0.0058251,0.000233,0.0233,25.006,7.9297,0.99122,0.0233,4.128,1.92433333333333,7.943648,0.998244131663437,0.00702413166343741,0.708634981481145,"PETG","Flat",80,2,"PETG 80%_2.txt"
3.13434,7.9869,0.013074,0.99836,0.0059227,0.00023691,0.023691,25.006,7.9869,0.99836,0.023691,4.128,1.92433333333333,7.943648,1.0054448535484,0.00708485354839505,0.709649179493875,"PETG","Flat",80,2,"PETG 80%_2.txt"
3.15225,8.044,0.013172,1.0055,0.0060202,0.00024081,0.024081,25.006,8.044,1.0055,0.024081,4.128,1.92433333333333,7.943648,1.01263298675873,0.00713298675872864,0.709396992414584,"PETG","Flat",80,2,"PETG 80%_2.txt"
3.17016,8.1011,0.013269,1.0126,0.0061178,0.00024471,0.024471,25.006,8.1011,1.0126,0.024471,4.128,1.92433333333333,7.943648,1.01982111996906,0.00722111996906216,0.713126601724488,"PETG","Flat",80,2,"PETG 80%_2.txt"
3.18807,8.1582,0.013367,1.0198,0.0062154,0.00024861,0.024861,25.006,8.1582,1.0198,0.024861,4.128,1.92433333333333,7.943648,1.0270092531794,0.00720925317939569,0.706928140752666,"PETG","Flat",80,2,"PETG 80%_2.txt"
3.20598,8.2154,0.013464,1.0269,0.0063129,0.00025252,0.025252,25.006,8.2154,1.0269,0.025252,4.128,1.92433333333333,7.943648,1.03420997506435,0.00730997506435349,0.711848774403885,"PETG","Flat",80,2,"PETG 80%_2.txt"
3.22389,8.2725,0.013562,1.0341,0.0064105,0.00025642,0.025642,25.006,8.2725,1.0341,0.025642,4.128,1.92433333333333,7.943648,1.04139810827469,0.00729810827468702,0.70574492550885,"PETG","Flat",80,2,"PETG 80%_2.txt"
3.2418,8.3296,0.01366,1.0412,0.006508,0.00026032,0.026032,25.007,8.3296,1.0412,0.026032,4.128,1.92433333333333,7.943648,1.04858624148502,0.00738624148502054,0.709396992414574,"PETG","Flat",80,2,"PETG 80%_2.txt"
3.25971,8.3867,0.013757,1.0483,0.0066056,0.00026422,0.026422,25.007,8.3867,1.0483,0.026422,4.128,1.92433333333333,7.943648,1.05577437469535,0.00747437469535406,0.712999589368889,"PETG","Flat",80,2,"PETG 80%_2.txt"
3.27762,8.4439,0.013855,1.0555,0.0067032,0.00026813,0.026813,25.007,8.4439,1.0555,0.026813,4.128,1.92433333333333,7.943648,1.06297509658031,0.00747509658031165,0.70820431836207,"PETG","Flat",80,2,"PETG 80%_2.txt"
