Repository: VipulKohinkar/3D-Printing-Parameter-Optimisation

# 3D Printing Parameter Optimisation: Impact of K-Value on Carbon-Reinforced PETG

## MSc Mechanical Engineering with Management

**Author:** Vipul Kohinkar  
**Project:** MEE7012-SUM  
**Date:** 27 August 2026

---

## Project Overview

This project investigates the influence of flow-rate multiplier (K-value) and build orientation on the tensile behaviour of PETG and carbon-fibre-reinforced PETG (CF-PETG) manufactured using fused deposition modelling (FDM).

The study compares an unreinforced thermoplastic, PETG, with a carbon-fibre-reinforced PETG composite to investigate whether the two materials respond differently to changes in material flow and build orientation.

---

File: 3_Experimental_data/Modulus/Recalculated Stress Strain/Recalculated_Stress_Strain_All_Data.csv (part 165 of 212)
"Time (s)","Load (N)","Machine Extension (mm)","Stress (MPa)","Extension from Preload (mm)","Strain","Percentage Strain","Gauge Length (mm)","Load_N","NEXYGEN_Stress_MPa","Percentage_Strain","Measured_Width_mm","Measured_Thickness_mm","Measured_Area_mm2","Recalculated_Stress_MPa","Stress_Difference_MPa","Stress_Difference_Percent","Material","Orientation","K","Sample","File"
3.29553,8.501,0.013952,1.0626,0.0068007,0.00027203,0.027203,25.007,8.501,1.0626,0.027203,4.128,1.92433333333333,7.943648,1.07016322979065,0.00756322979064539,0.711766402281704,"PETG","Flat",80,2,"PETG 80%_2.txt"
3.31344,8.5581,0.01405,1.0698,0.0068983,0.00027593,0.027593,25.007,8.5581,1.0698,0.027593,4.128,1.92433333333333,7.943648,1.07735136300098,0.00755136300097892,0.705866797623754,"PETG","Flat",80,2,"PETG 80%_2.txt"
3.33135,8.6152,0.014147,1.0769,0.0069959,0.00027983,0.027983,25.007,8.6152,1.0769,0.027983,4.128,1.92433333333333,7.943648,1.08453949621131,0.00763949621131244,0.709396992414564,"PETG","Flat",80,2,"PETG 80%_2.txt"
3.34926,8.6724,0.014245,1.084,0.0070934,0.00028374,0.028374,25.007,8.6724,1.084,0.028374,4.128,1.92433333333333,7.943648,1.09174021809627,0.00774021809627001,0.714042259803507,"PETG","Flat",80,2,"PETG 80%_2.txt"
3.36717,8.7295,0.014343,1.0912,0.007191,0.00028764,0.028764,25.007,8.7295,1.0912,0.028764,4.128,1.92433333333333,7.943648,1.0989283513066,0.00772835130660376,0.708243338215154,"PETG","Flat",80,2,"PETG 80%_2.txt"
3.38508,8.8355,0.01444,1.1044,0.0072886,0.00029154,0.029154,25.007,8.8355,1.1044,0.029154,4.128,1.92433333333333,7.943648,1.1122723464081,0.00787234640809853,0.712816588925981,"PETG","Flat",80,2,"PETG 80%_2.txt"
3.40299,8.9476,0.014538,1.1185,0.0073861,0.00029545,0.029545,25.007,8.9476,1.1185,0.029545,4.128,1.92433333333333,7.943648,1.12638425066166,0.00788425066166076,0.704895007747945,"PETG","Flat",80,2,"PETG 80%_2.txt"
3.4209,9.0597,0.014635,1.1325,0.0074837,0.00029935,0.029935,25.007,9.0597,1.1325,0.029935,4.128,1.92433333333333,7.943648,1.14049615491522,0.00799615491522276,0.70606224416978,"PETG","Flat",80,2,"PETG 80%_2.txt"
3.43881,9.1718,0.014733,1.1465,0.0075813,0.00030325,0.030325,25.008,9.1718,1.1465,0.030325,4.128,1.92433333333333,7.943648,1.15460805916878,0.00810805916878476,0.707200974163521,"PETG","Flat",80,2,"PETG 80%_2.txt"
3.45672,9.2839,0.01483,1.1605,0.0076788,0.00030715,0.030715,25.008,9.2839,1.1605,0.030715,4.128,1.92433333333333,7.943648,1.16871996342235,0.00821996342234699,0.708312229413786,"PETG","Flat",80,2,"PETG 80%_2.txt"
3.47463,9.396,0.014928,1.1745,0.0077764,0.00031106,0.031106,25.008,9.396,1.1745,0.031106,4.128,1.92433333333333,7.943648,1.18283186767591,0.00833186767590921,0.709396992414577,"PETG","Flat",80,2,"PETG 80%_2.txt"
3.49255,9.5081,0.015025,1.1885,0.007874,0.00031496,0.031496,25.008,9.5081,1.1885,0.031496,4.128,1.92433333333333,7.943648,1.19694377192947,0.00844377192947143,0.710456199366549,"PETG","Flat",80,2,"PETG 80%_2.txt"
3.51046,9.6201,0.015123,1.2025,0.0079715,0.00031886,0.031886,25.008,9.6201,1.2025,0.031886,4.128,1.92433333333333,7.943648,1.21104308750841,0.0085430875084096,0.71044386764321,"PETG","Flat",80,2,"PETG 80%_2.txt"
3.52837,9.7322,0.015257,1.2165,0.008105,0.0003242,0.03242,25.008,9.7322,1.2165,0.03242,4.128,1.92433333333333,7.943648,1.22515499176197,0.0086549917619716,0.711466647100008,"PETG","Flat",80,2,"PETG 80%_2.txt"
3.54628,9.8443,0.015414,1.2305,0.0082623,0.00033049,0.033049,25.008,9.8443,1.2305,0.033049,4.128,1.92433333333333,7.943648,1.23926689601553,0.0087668960155336,0.712466153233125,"PETG","Flat",80,2,"PETG 80%_2.txt"
3.56419,9.9564,0.015571,1.2446,0.0084195,0.00033678,0.033678,25.008,9.9564,1.2446,0.033678,4.128,1.92433333333333,7.943648,1.2533788002691,0.00877880026909561,0.705351138445734,"PETG","Flat",80,2,"PETG 80%_2.txt"
3.5821,10.068,0.015728,1.2586,0.0085768,0.00034307,0.034307,25.009,10.068,1.2586,0.034307,4.128,1.92433333333333,7.943648,1.26742776114954,0.00882776114953732,0.701395292351606,"PETG","Flat",80,2,"PETG 80%_2.txt"
3.60001,10.181,0.015886,1.2726,0.008734,0.00034936,0.034936,25.009,10.181,1.2726,0.034936,4.128,1.92433333333333,7.943648,1.28165296347472,0.00905296347471585,0.711375410554443,"PETG","Flat",80,2,"PETG 80%_2.txt"
3.61792,10.293,0.016043,1.2866,0.0088912,0.00035565,0.035565,25.009,10.293,1.2866,0.035565,4.128,1.92433333333333,7.943648,1.29575227905365,0.00915227905365401,0.711353882609514,"PETG","Flat",80,2,"PETG 80%_2.txt"
3.63583,10.405,0.0162,1.3006,0.0090485,0.00036194,0.036194,25.009,10.405,1.3006,0.036194,4.128,1.92433333333333,7.943648,1.30985159463259,0.00925159463259195,0.711332818129475,"PETG","Flat",80,2,"PETG 80%_2.txt"
3.65374,10.517,0.016357,1.3146,0.0092057,0.00036823,0.036823,25.009,10.517,1.3146,0.036823,4.128,1.92433333333333,7.943648,1.32395091021153,0.00935091021153012,0.711312202307175,"PETG","Flat",80,2,"PETG 80%_2.txt"
3.67165,10.629,0.016514,1.3286,0.009363,0.00037452,0.037452,25.009,10.629,1.3286,0.037452,4.128,1.92433333333333,7.943648,1.33805022579047,0.00945022579046806,0.711292020959511,"PETG","Flat",80,2,"PETG 80%_2.txt"
3.68956,10.741,0.016672,1.3426,0.0095202,0.00038081,0.038081,25.01,10.741,1.3426,0.038081,4.128,1.92433333333333,7.943648,1.35214954136941,0.009549541369406,0.71127226049501,"PETG","Flat",80,2,"PETG 80%_2.txt"
3.70747,10.853,0.016829,1.3566,0.0096775,0.0003871,0.03871,25.01,10.853,1.3566,0.03871,4.128,1.92433333333333,7.943648,1.36624885694834,0.00964885694834416,0.71125290788325,"PETG","Flat",80,2,"PETG 80%_2.txt"
3.72538,10.965,0.016986,1.3706,0.0098347,0.00039339,0.039339,25.01,10.965,1.3706,0.039339,4.128,1.92433333333333,7.943648,1.38034817252728,0.00974817252728211,0.711233950626157,"PETG","Flat",80,2,"PETG 80%_2.txt"
3.74329,11.077,0.017143,1.3847,0.0099919,0.00039968,0.039968,25.01,11.077,1.3847,0.039968,4.128,1.92433333333333,7.943648,1.39444748810622,0.00974748810622028,0.703942233423867,"PETG","Flat",80,2,"PETG 80%_2.txt"
3.7612,11.189,0.017301,1.3987,0.010149,0.00040597,0.040597,25.01,11.189,1.3987,0.040597,4.128,1.92433333333333,7.943648,1.40854680368516,0.00984680368515822,0.703996831712177,"PETG","Flat",80,2,"PETG 80%_2.txt"
3.77911,11.301,0.017458,1.4127,0.010306,0.00041226,0.041226,25.01,11.301,1.4127,0.041226,4.128,1.92433333333333,7.943648,1.4226461192641,0.00994611926409639,0.704050347851376,"PETG","Flat",80,2,"PETG 80%_2.txt"
3.79702,11.414,0.017615,1.4267,0.010464,0.00041855,0.041855,25.01,11.414,1.4267,0.041855,4.128,1.92433333333333,7.943648,1.43687132158927,0.0101713215892749,0.712926444892053,"PETG","Flat",80,2,"PETG 80%_2.txt"
3.81493,11.526,0.017772,1.4407,0.010621,0.00042484,0.042484,25.011,11.526,1.4407,0.042484,4.128,1.92433333333333,7.943648,1.45097063716821,0.0102706371682129,0.712892147443108,"PETG","Flat",80,2,"PETG 80%_2.txt"
3.83284,11.638,0.01793,1.4547,0.010778,0.00043113,0.043113,25.011,11.638,1.4547,0.043113,4.128,1.92433333333333,7.943648,1.46506995274715,0.0103699527471508,0.712858510149914,"PETG","Flat",80,2,"PETG 80%_2.txt"
3.85076,11.75,0.018087,1.4687,0.010935,0.00043742,0.043742,25.011,11.75,1.4687,0.043742,4.128,1.92433333333333,7.943648,1.47916926832609,0.0104692683260892,0.712825514134213,"PETG","Flat",80,2,"PETG 80%_2.txt"
3.86867,11.862,0.018244,1.4827,0.011093,0.00044371,0.044371,25.011,11.862,1.4827,0.044371,4.128,1.92433333333333,7.943648,1.49326858390503,0.0105685839050271,0.712793141230669,"PETG","Flat",80,2,"PETG 80%_2.txt"
3.88658,11.974,0.018401,1.4967,0.01125,0.00044999,0.044999,25.011,11.974,1.4967,0.044999,4.128,1.92433333333333,7.943648,1.50736789948397,0.0106678994839653,0.712761373953718,"PETG","Flat",80,2,"PETG 80%_2.txt"
3.90449,12.086,0.018559,1.5108,0.011407,0.00045628,0.045628,25.011,12.086,1.5108,0.045628,4.128,1.92433333333333,7.943648,1.5214672150629,0.0106672150629032,0.706064009988301,"PETG","Flat",80,2,"PETG 80%_2.txt"
3.9224,12.198,0.018716,1.5248,0.011564,0.00046257,0.046257,25.012,12.198,1.5248,0.046257,4.128,1.92433333333333,7.943648,1.53556653064184,0.0107665306418414,0.706094611873125,"PETG","Flat",80,2,"PETG 80%_2.txt"
3.94031,12.31,0.018873,1.5388,0.011722,0.00046886,0.046886,25.012,12.31,1.5388,0.046886,4.128,1.92433333333333,7.943648,1.54966584622078,0.0108658462207794,0.706124656926134,"PETG","Flat",80,2,"PETG 80%_2.txt"
3.95822,12.422,0.01903,1.5528,0.011879,0.00047515,0.047515,25.012,12.422,1.5528,0.047515,4.128,1.92433333333333,7.943648,1.56376516179972,0.0109651617997173,0.706154160208481,"PETG","Flat",80,2,"PETG 80%_2.txt"
3.97613,12.534,0.019188,1.5668,0.012036,0.00048144,0.048144,25.012,12.534,1.5668,0.048144,4.128,1.92433333333333,7.943648,1.57786447737866,0.0110644773786555,0.706183136243009,"PETG","Flat",80,2,"PETG 80%_2.txt"
3.99404,12.647,0.019345,1.5808,0.012193,0.00048773,0.048773,25.012,12.647,1.5808,0.048773,4.128,1.92433333333333,7.943648,1.59208967970383,0.011289679703834,0.714175082479377,"PETG","Flat",80,2,"PETG 80%_2.txt"
4.01195,12.759,0.019502,1.5948,0.012351,0.00049402,0.049402,25.012,12.759,1.5948,0.049402,4.128,1.92433333333333,7.943648,1.60618899528277,0.0113889952827719,0.714133137871327,"PETG","Flat",80,2,"PETG 80%_2.txt"
4.02986,12.871,0.019659,1.6088,0.012508,0.00050031,0.050031,25.013,12.871,1.6088,0.050031,4.128,1.92433333333333,7.943648,1.62028831086171,0.0114883108617101,0.714091923278847,"PETG","Flat",80,2,"PETG 80%_2.txt"
4.04777,12.983,0.019817,1.6228,0.012665,0.0005066,0.05066,25.013,12.983,1.6228,0.05066,4.128,1.92433333333333,7.943648,1.63438762644065,0.011587626440648,0.714051419808235,"PETG","Flat",80,2,"PETG 80%_2.txt"
4.06568,13.095,0.019974,1.6369,0.012822,0.00051289,0.051289,25.013,13.095,1.6369,0.051289,4.128,1.92433333333333,7.943648,1.64848694201959,0.0115869420195862,0.707858880786011,"PETG","Flat",80,2,"PETG 80%_2.txt"
4.08359,13.207,0.020131,1.6509,0.01298,0.00051918,0.051918,25.013,13.207,1.6509,0.051918,4.128,1.92433333333333,7.943648,1.66258625759852,0.0116862575985242,0.707871924315474,"PETG","Flat",80,2,"PETG 80%_2.txt"
4.1015,13.319,0.020288,1.6649,0.013137,0.00052547,0.052547,25.013,13.319,1.6649,0.052547,4.128,1.92433333333333,7.943648,1.67668557317746,0.0117855731774621,0.707884748481116,"PETG","Flat",80,2,"PETG 80%_2.txt"
4.11941,13.431,0.020446,1.6789,0.013294,0.00053176,0.053176,25.013,13.431,1.6789,0.053176,4.128,1.92433333333333,7.943648,1.6907848887564,0.0118848887564,0.707897358770626,"PETG","Flat",80,2,"PETG 80%_2.txt"
4.13732,13.543,0.020603,1.6929,0.013451,0.00053805,0.053805,25.013,13.543,1.6929,0.053805,4.128,1.92433333333333,7.943648,1.70488420433534,0.011984204335338,0.707909760490163,"PETG","Flat",80,2,"PETG 80%_2.txt"
4.15523,13.655,0.02076,1.7069,0.013608,0.00054434,0.054434,25.014,13.655,1.7069,0.054434,4.128,1.92433333333333,7.943648,1.71898351991428,0.0120835199142761,0.707921958771817,"PETG","Flat",80,2,"PETG 80%_2.txt"
4.17314,13.767,0.020917,1.7209,0.013766,0.00055063,0.055063,25.014,13.767,1.7209,0.055063,4.128,1.92433333333333,7.943648,1.73308283549321,0.0121828354932141,0.707933958580631,"PETG","Flat",80,2,"PETG 80%_2.txt"
4.19105,13.879,0.021074,1.7349,0.013923,0.00055692,0.055692,25.014,13.879,1.7349,0.055692,4.128,1.92433333333333,7.943648,1.74718215107215,0.0122821510721522,0.707945764721439,"PETG","Flat",80,2,"PETG 80%_2.txt"
4.20896,13.992,0.021232,1.7489,0.01408,0.00056321,0.056321,25.014,13.992,1.7489,0.056321,4.128,1.92433333333333,7.943648,1.76140735339733,0.012507353397331,0.715155434692149,"PETG","Flat",80,2,"PETG 80%_2.txt"
4.22688,14.104,0.021389,1.763,0.014237,0.0005695,0.05695,25.014,14.104,1.763,0.05695,4.128,1.92433333333333,7.943648,1.77550666897627,0.012506668976269,0.709396992414575,"PETG","Flat",80,2,"PETG 80%_2.txt"
4.24479,14.216,0.021546,1.777,0.014395,0.00057579,0.057579,25.014,14.216,1.777,0.057579,4.128,1.92433333333333,7.943648,1.78960598455521,0.0126059845552069,0.709396992414569,"PETG","Flat",80,2,"PETG 80%_2.txt"
4.2627,14.328,0.021703,1.791,0.014552,0.00058208,0.058208,25.015,14.328,1.791,0.058208,4.128,1.92433333333333,7.943648,1.80370530013414,0.0127053001341451,0.709396992414576,"PETG","Flat",80,2,"PETG 80%_2.txt"
4.28061,14.44,0.021861,1.805,0.014709,0.00058837,0.058837,25.015,14.44,1.805,0.058837,4.128,1.92433333333333,7.943648,1.81780461571308,0.012804615713083,0.709396992414571,"PETG","Flat",80,2,"PETG 80%_2.txt"
4.29852,14.552,0.022018,1.819,0.014866,0.00059466,0.059466,25.015,14.552,1.819,0.059466,4.128,1.92433333333333,7.943648,1.83190393129202,0.0129039312920212,0.709396992414578,"PETG","Flat",80,2,"PETG 80%_2.txt"
4.31643,14.664,0.022175,1.833,0.015024,0.00060095,0.060095,25.015,14.664,1.833,0.060095,4.128,1.92433333333333,7.943648,1.84600324687096,0.0130032468709591,0.709396992414572,"PETG","Flat",80,2,"PETG 80%_2.txt"
4.33434,14.776,0.022332,1.847,0.015181,0.00060724,0.060724,25.015,14.776,1.847,0.060724,4.128,1.92433333333333,7.943648,1.8601025624499,0.0131025624498973,0.709396992414579,"PETG","Flat",80,2,"PETG 80%_2.txt"
4.35225,14.888,0.02249,1.861,0.015338,0.00061353,0.061353,25.015,14.888,1.861,0.061353,4.128,1.92433333333333,7.943648,1.87420187802884,0.0132018780288352,0.709396992414574,"PETG","Flat",80,2,"PETG 80%_2.txt"
4.37016,15,0.022647,1.875,0.015495,0.00061982,0.061982,25.015,15,1.875,0.061982,4.128,1.92433333333333,7.943648,1.88830119360777,0.0133011936077732,0.709396992414568,"PETG","Flat",80,2,"PETG 80%_2.txt"
4.38807,15.112,0.022804,1.8891,0.015653,0.00062611,0.062611,25.016,15.112,1.8891,0.062611,4.128,1.92433333333333,7.943648,1.90240050918671,0.0133005091867113,0.704065914282533,"PETG","Flat",80,2,"PETG 80%_2.txt"
4.40598,15.225,0.022961,1.9031,0.01581,0.00063239,0.063239,25.016,15.225,1.9031,0.063239,4.128,1.92433333333333,7.943648,1.91662571151189,0.0135257115118899,0.710719957537169,"PETG","Flat",80,2,"PETG 80%_2.txt"
4.42389,15.337,0.023119,1.9171,0.015967,0.00063868,0.063868,25.016,15.337,1.9171,0.063868,4.128,1.92433333333333,7.943648,1.93072502709083,0.0136250270908278,0.710710296324021,"PETG","Flat",80,2,"PETG 80%_2.txt"
4.4418,15.449,0.023276,1.9311,0.016124,0.00064497,0.064497,25.016,15.449,1.9311,0.064497,4.128,1.92433333333333,7.943648,1.94482434266977,0.013724342669766,0.710700775193722,"PETG","Flat",80,2,"PETG 80%_2.txt"
4.45971,15.561,0.023433,1.9451,0.016282,0.00065126,0.065126,25.016,15.561,1.9451,0.065126,4.128,1.92433333333333,7.943648,1.9589236582487,0.0138236582487039,0.71069139112148,"PETG","Flat",80,2,"PETG 80%_2.txt"
4.47762,15.673,0.02359,1.9591,0.016439,0.00065755,0.065755,25.016,15.673,1.9591,0.065755,4.128,1.92433333333333,7.943648,1.97302297382764,0.0139229738276418,0.710682141168998,"PETG","Flat",80,2,"PETG 80%_2.txt"
4.49553,15.785,0.023748,1.9731,0.016596,0.00066384,0.066384,25.017,15.785,1.9731,0.066384,4.128,1.92433333333333,7.943648,1.98712228940658,0.01402228940658,0.710673022481375,"PETG","Flat",80,2,"PETG 80%_2.txt"
4.51344,15.897,0.023905,1.9871,0.016753,0.00067013,0.067013,25.017,15.897,1.9871,0.067013,4.128,1.92433333333333,7.943648,2.00122160498552,0.0141216049855182,0.710664032284142,"PETG","Flat",80,2,"PETG 80%_2.txt"
4.53135,16.009,0.024062,2.0011,0.016911,0.00067642,0.067642,25.017,16.009,2.0011,0.067642,4.128,1.92433333333333,7.943648,2.01532092056446,0.0142209205644561,0.710655167880472,"PETG","Flat",80,2,"PETG 80%_2.txt"
4.54926,16.121,0.024219,2.0152,0.017068,0.00068271,0.068271,25.017,16.121,2.0152,0.068271,4.128,1.92433333333333,7.943648,2.02942023614339,0.0142202361433941,0.705648875714275,"PETG","Flat",80,2,"PETG 80%_2.txt"
4.56717,16.233,0.024377,2.0292,0.017225,0.000689,0.0689,25.017,16.233,2.0292,0.0689,4.128,1.92433333333333,7.943648,2.04351955172233,0.0143195517223322,0.705674734985819,"PETG","Flat",80,2,"PETG 80%_2.txt"
4.58509,16.33,0.024534,2.0412,0.017382,0.00069529,0.069529,25.017,16.33,2.0412,0.069529,4.128,1.92433333333333,7.943648,2.05573056610766,0.0145305661076622,0.711863908860584,"PETG","Flat",80,2,"PETG 80%_2.txt"
4.603,16.416,0.024691,2.052,0.01754,0.00070158,0.070158,25.018,16.416,2.052,0.070158,4.128,1.92433333333333,7.943648,2.06655682628435,0.014556826284347,0.709396992414569,"PETG","Flat",80,2,"PETG 80%_2.txt"
4.62091,16.503,0.024848,2.0628,0.017697,0.00070787,0.070787,25.018,16.503,2.0628,0.070787,4.128,1.92433333333333,7.943648,2.07750897320727,0.0147089732072718,0.713058619704859,"PETG","Flat",80,2,"PETG 80%_2.txt"
4.63882,16.589,0.025006,2.0736,0.017854,0.00071416,0.071416,25.018,16.589,2.0736,0.071416,4.128,1.92433333333333,7.943648,2.08833523338396,0.0147352333839565,0.710611177852843,"PETG","Flat",80,2,"PETG 80%_2.txt"
4.65673,16.675,0.025163,2.0844,0.018011,0.00072045,0.072045,25.018,16.675,2.0844,0.072045,4.128,1.92433333333333,7.943648,2.09916149356064,0.0147614935606413,0.708189098092558,"PETG","Flat",80,2,"PETG 80%_2.txt"
4.67464,16.762,0.02532,2.0952,0.018168,0.00072674,0.072674,25.018,16.762,2.0952,0.072674,4.128,1.92433333333333,7.943648,2.11011364048357,0.0149136404835661,0.711800328539812,"PETG","Flat",80,2,"PETG 80%_2.txt"
4.69255,16.848,0.025477,2.106,0.018326,0.00073303,0.073303,25.018,16.848,2.106,0.073303,4.128,1.92433333333333,7.943648,2.12093990066025,0.0149399006602509,0.709396992414571,"PETG","Flat",80,2,"PETG 80%_2.txt"
4.71046,16.934,0.025635,2.1168,0.018483,0.00073932,0.073932,25.018,16.934,2.1168,0.073932,4.128,1.92433333333333,7.943648,2.13176616083694,0.0149661608369356,0.707018180127342,"PETG","Flat",80,2,"PETG 80%_2.txt"
4.72837,17.021,0.025792,2.1276,0.01864,0.00074561,0.074561,25.019,17.021,2.1276,0.074561,4.128,1.92433333333333,7.943648,2.14271830775986,0.0151183077598604,0.710580360963548,"PETG","Flat",80,2,"PETG 80%_2.txt"
4.74628,17.107,0.025949,2.1384,0.018797,0.0007519,0.07519,25.019,17.107,2.1384,0.07519,4.128,1.92433333333333,7.943648,2.15354456793655,0.0151445679365452,0.708219600474428,"PETG","Flat",80,2,"PETG 80%_2.txt"
4.76419,17.193,0.026106,2.1492,0.018955,0.00075819,0.075819,25.019,17.193,2.1492,0.075819,4.128,1.92433333333333,7.943648,2.16437082811323,0.0151708281132299,0.70588256622138,"PETG","Flat",80,2,"PETG 80%_2.txt"
4.7821,17.28,0.026263,2.16,0.019112,0.00076448,0.076448,25.019,17.28,2.16,0.076448,4.128,1.92433333333333,7.943648,2.17532297503615,0.0153229750361548,0.709396992414572,"PETG","Flat",80,2,"PETG 80%_2.txt"
4.80001,17.366,0.026421,2.1708,0.019269,0.00077077,0.077077,25.019,17.366,2.1708,0.077077,4.128,1.92433333333333,7.943648,2.18614923521284,0.0153492352128395,0.70707735456235,"PETG","Flat",80,2,"PETG 80%_2.txt"
4.81792,17.452,0.026578,2.1816,0.019426,0.00077706,0.077706,25.019,17.452,2.1816,0.077706,4.128,1.92433333333333,7.943648,2.19697549538952,0.0153754953895242,0.704780683421535,"PETG","Flat",80,2,"PETG 80%_2.txt"
4.83583,17.539,0.026735,2.1924,0.019584,0.00078335,0.078335,25.02,17.539,2.1924,0.078335,4.128,1.92433333333333,7.943648,2.20792764231245,0.0155276423124491,0.708248600275911,"PETG","Flat",80,2,"PETG 80%_2.txt"
4.85374,17.625,0.026892,2.2031,0.019741,0.00078964,0.078964,25.02,17.625,2.2031,0.078964,4.128,1.92433333333333,7.943648,2.21875390248913,0.0156539024891336,0.710539807050681,"PETG","Flat",80,2,"PETG 80%_2.txt"
4.87165,17.712,0.02705,2.2139,0.019898,0.00079593,0.079593,25.02,17.712,2.2139,0.079593,4.128,1.92433333333333,7.943648,2.22970604941206,0.0158060494120584,0.71394595112961,"PETG","Flat",80,2,"PETG 80%_2.txt"
4.88956,17.798,0.027207,2.2247,0.020055,0.00080222,0.080222,25.02,17.798,2.2247,0.080222,4.128,1.92433333333333,7.943648,2.24053230958874,0.0158323095887432,0.711660430113865,"PETG","Flat",80,2,"PETG 80%_2.txt"
4.90747,17.884,0.027364,2.2355,0.020213,0.00080851,0.080851,25.02,17.884,2.2355,0.080851,4.128,1.92433333333333,7.943648,2.25135856976543,0.0158585697654279,0.709396992414577,"PETG","Flat",80,2,"PETG 80%_2.txt"
4.92538,17.971,0.027521,2.2463,0.02037,0.0008148,0.08148,25.02,17.971,2.2463,0.08148,4.128,1.92433333333333,7.943648,2.26231071668835,0.0160107166883527,0.71275950177415,"PETG","Flat",80,2,"PETG 80%_2.txt"
4.94329,18.057,0.027679,2.2571,0.020527,0.00082108,0.082108,25.021,18.057,2.2571,0.082108,4.128,1.92433333333333,7.943648,2.27313697686504,0.0160369768650375,0.710512465776327,"PETG","Flat",80,2,"PETG 80%_2.txt"
4.96121,18.143,0.027836,2.2679,0.020684,0.00082737,0.082737,25.021,18.143,2.2679,0.082737,4.128,1.92433333333333,7.943648,2.28396323704172,0.0160632370417222,0.708286831064958,"PETG","Flat",80,2,"PETG 80%_2.txt"
4.97912,18.23,0.027993,2.2787,0.020842,0.00083366,0.083366,25.021,18.23,2.2787,0.083366,4.128,1.92433333333333,7.943648,2.29491538396465,0.0162153839646471,0.711606791795632,"PETG","Flat",80,2,"PETG 80%_2.txt"
4.99703,18.316,0.02815,2.2895,0.020999,0.00083995,0.083995,25.021,18.316,2.2895,0.083995,4.128,1.92433333333333,7.943648,2.30574164414133,0.0162416441413318,0.709396992414579,"PETG","Flat",80,2,"PETG 80%_2.txt"
5.01494,18.402,0.028308,2.3003,0.021156,0.00084624,0.084624,25.021,18.402,2.3003,0.084624,4.128,1.92433333333333,7.943648,2.31656790431802,0.0162679043180165,0.707207943225514,"PETG","Flat",80,2,"PETG 80%_2.txt"
5.03285,18.489,0.028465,2.3111,0.021313,0.00085253,0.085253,25.021,18.489,2.3111,0.085253,4.128,1.92433333333333,7.943648,2.32752005124094,0.0164200512409414,0.710486402186897,"PETG","Flat",80,2,"PETG 80%_2.txt"
5.05076,18.575,0.028622,2.3219,0.021471,0.00085882,0.085882,25.021,18.575,2.3219,0.085882,4.128,1.92433333333333,7.943648,2.33834631141763,0.0164463114176261,0.708312649882686,"PETG","Flat",80,2,"PETG 80%_2.txt"
5.06867,18.661,0.028779,2.3327,0.021628,0.00086511,0.086511,25.022,18.661,2.3327,0.086511,4.128,1.92433333333333,7.943648,2.34917257159431,0.0164725715943108,0.70615902577746,"PETG","Flat",80,2,"PETG 80%_2.txt"
5.08658,18.748,0.028937,2.3435,0.021785,0.0008714,0.08714,25.022,18.748,2.3435,0.08714,4.128,1.92433333333333,7.943648,2.36012471851724,0.0166247185172357,0.70939699241458,"PETG","Flat",80,2,"PETG 80%_2.txt"
5.10449,18.834,0.029094,2.3543,0.021942,0.00087769,0.087769,25.022,18.834,2.3543,0.087769,4.128,1.92433333333333,7.943648,2.37095097869392,0.0166509786939204,0.707258152908313,"PETG","Flat",80,2,"PETG 80%_2.txt"
5.1224,18.921,0.029251,2.3651,0.0221,0.00088398,0.088398,25.022,18.921,2.3651,0.088398,4.128,1.92433333333333,7.943648,2.38190312561685,0.0168031256168453,0.710461528766026,"PETG","Flat",80,2,"PETG 80%_2.txt"
5.14031,19.007,0.029408,2.3759,0.022257,0.00089027,0.089027,25.022,19.007,2.3759,0.089027,4.128,1.92433333333333,7.943648,2.39272938579353,0.01682938579353,0.708337295068395,"PETG","Flat",80,2,"PETG 80%_2.txt"
5.15822,19.093,0.029566,2.3867,0.022414,0.00089656,0.089656,25.022,19.093,2.3867,0.089656,4.128,1.92433333333333,7.943648,2.40355564597021,0.0168556459702143,0.70623228601057,"PETG","Flat",80,2,"PETG 80%_2.txt"
5.17613,19.18,0.029723,2.3975,0.022571,0.00090285,0.090285,25.023,19.18,2.3975,0.090285,4.128,1.92433333333333,7.943648,2.41450779289314,0.0170077928931396,0.709396992414581,"PETG","Flat",80,2,"PETG 80%_2.txt"
5.19404,19.266,0.02988,2.4082,0.022728,0.00090914,0.090914,25.023,19.266,2.4082,0.090914,4.128,1.92433333333333,7.943648,2.42533405306982,0.0171340530698236,0.711487960710225,"PETG","Flat",80,2,"PETG 80%_2.txt"
5.21195,19.352,0.030037,2.419,0.022886,0.00091543,0.091543,25.023,19.352,2.419,0.091543,4.128,1.92433333333333,7.943648,2.43616031324651,0.0171603132465084,0.709396992414566,"PETG","Flat",80,2,"PETG 80%_2.txt"
5.22986,19.439,0.030195,2.4298,0.023043,0.00092172,0.092172,25.023,19.439,2.4298,0.092172,4.128,1.92433333333333,7.943648,2.44711246016943,0.0173124601694332,0.712505562985975,"PETG","Flat",80,2,"PETG 80%_2.txt"
5.24777,19.525,0.030352,2.4406,0.0232,0.00092801,0.092801,25.023,19.525,2.4406,0.092801,4.128,1.92433333333333,7.943648,2.45793872034612,0.0173387203461179,0.710428597316969,"PETG","Flat",80,2,"PETG 80%_2.txt"
5.26568,19.611,0.030509,2.4514,0.023357,0.0009343,0.09343,25.023,19.611,2.4514,0.09343,4.128,1.92433333333333,7.943648,2.4687649805228,0.0173649805228027,0.708369932397922,"PETG","Flat",80,2,"PETG 80%_2.txt"
5.28359,19.707,0.030666,2.4633,0.023515,0.00094059,0.094059,25.024,19.707,2.4633,0.094059,4.128,1.92433333333333,7.943648,2.48085010816189,0.0175501081618927,0.712463287536749,"PETG","Flat",80,2,"PETG 80%_2.txt"
5.3015,19.802,0.030823,2.4753,0.023672,0.00094688,0.094688,25.024,19.802,2.4753,0.094688,4.128,1.92433333333333,7.943648,2.49280934905474,0.017509349054742,0.707362705722215,"PETG","Flat",80,2,"PETG 80%_2.txt"
5.31942,19.897,0.030981,2.4872,0.023829,0.00095317,0.095317,25.024,19.897,2.4872,0.095317,4.128,1.92433333333333,7.943648,2.50476858994759,0.0175685899475906,0.706360161932719,"PETG","Flat",80,2,"PETG 80%_2.txt"
5.33733,19.993,0.031138,2.4991,0.023986,0.00095946,0.095946,25.024,19.993,2.4991,0.095946,4.128,1.92433333333333,7.943648,2.51685371758668,0.0177537175866807,0.710404449068891,"PETG","Flat",80,2,"PETG 80%_2.txt"
5.35524,20.088,0.031295,2.511,0.024144,0.00096575,0.096575,25.024,20.088,2.511,0.096575,4.128,1.92433333333333,7.943648,2.52881295847953,0.0178129584795301,0.709396992414581,"PETG","Flat",80,2,"PETG 80%_2.txt"
5.37315,20.183,0.031452,2.5229,0.024301,0.00097204,0.097204,25.024,20.183,2.5229,0.097204,4.128,1.92433333333333,7.943648,2.54077219937238,0.0178721993723792,0.708399039691591,"PETG","Flat",80,2,"PETG 80%_2.txt"
5.39106,20.279,0.03161,2.5348,0.024458,0.00097833,0.097833,25.024,20.279,2.5348,0.097833,4.128,1.92433333333333,7.943648,2.55285732701147,0.0180573270114688,0.712376795465866,"PETG","Flat",80,2,"PETG 80%_2.txt"
5.40897,20.374,0.031767,2.5468,0.024615,0.00098462,0.098462,25.025,20.374,2.5468,0.098462,4.128,1.92433333333333,7.943648,2.56481656790432,0.0180165679043176,0.707419817194817,"PETG","Flat",80,2,"PETG 80%_2.txt"
5.42688,20.469,0.031924,2.5587,0.024773,0.00099091,0.099091,25.025,20.469,2.5587,0.099091,4.128,1.92433333333333,7.943648,2.57677580879717,0.0180758087971675,0.706445022752473,"PETG","Flat",80,2,"PETG 80%_2.txt"
5.44479,20.565,0.032081,2.5706,0.02493,0.0009972,0.09972,25.025,20.565,2.5706,0.09972,4.128,1.92433333333333,7.943648,2.58886093643626,0.0182609364362571,0.710376427147637,"PETG","Flat",80,2,"PETG 80%_2.txt"
5.4627,20.66,0.032239,2.5825,0.025087,0.0010035,0.10035,25.025,20.66,2.5825,0.10035,4.128,1.92433333333333,7.943648,2.60082017732911,0.0183201773291062,0.709396992414566,"PETG","Flat",80,2,"PETG 80%_2.txt"
5.48061,20.755,0.032396,2.5944,0.025244,0.0010098,0.10098,25.025,20.755,2.5944,0.10098,4.128,1.92433333333333,7.943648,2.61277941822196,0.0183794182219557,0.708426542628571,"PETG","Flat",80,2,"PETG 80%_2.txt"
5.49852,20.851,0.032553,2.6063,0.025402,0.0010161,0.10161,25.025,20.851,2.6063,0.10161,4.128,1.92433333333333,7.943648,2.62486454586105,0.0185645458610453,0.712295048960031,"PETG","Flat",80,2,"PETG 80%_2.txt"
5.51643,20.946,0.03271,2.6183,0.025559,0.0010224,0.10224,25.026,20.946,2.6183,0.10224,4.128,1.92433333333333,7.943648,2.63682378675389,0.0185237867538945,0.707473809490683,"PETG","Flat",80,2,"PETG 80%_2.txt"
5.53434,21.041,0.032868,2.6302,0.025716,0.0010286,0.10286,25.026,21.041,2.6302,0.10286,4.128,1.92433333333333,7.943648,2.64878302764674,0.018583027646744,0.706525269817657,"PETG","Flat",80,2,"PETG 80%_2.txt"
5.55225,21.137,0.033025,2.6421,0.025873,0.0010349,0.10349,25.026,21.137,2.6421,0.10349,4.128,1.92433333333333,7.943648,2.66086815528583,0.0187681552858336,0.710349921874026,"PETG","Flat",80,2,"PETG 80%_2.txt"
5.57016,21.232,0.033182,2.654,0.026031,0.0010412,0.10412,25.026,21.232,2.654,0.10412,4.128,1.92433333333333,7.943648,2.67282739617868,0.0188273961786827,0.70939699241457,"PETG","Flat",80,2,"PETG 80%_2.txt"
5.58807,21.327,0.033339,2.6659,0.026188,0.0010475,0.10475,25.026,21.327,2.6659,0.10475,4.128,1.92433333333333,7.943648,2.68478663707153,0.0188866370715322,0.708452570296416,"PETG","Flat",80,2,"PETG 80%_2.txt"
5.60598,21.423,0.033497,2.6778,0.026345,0.0010538,0.10538,25.026,21.423,2.6778,0.10538,4.128,1.92433333333333,7.943648,2.69687176471062,0.0190717647106218,0.712217667884897,"PETG","Flat",80,2,"PETG 80%_2.txt"
5.62389,21.518,0.033654,2.6898,0.026502,0.0010601,0.10601,25.027,21.518,2.6898,0.10601,4.128,1.92433333333333,7.943648,2.70883100560347,0.019031005603471,0.707524931350697,"PETG","Flat",80,2,"PETG 80%_2.txt"
5.6418,21.613,0.033811,2.7017,0.02666,0.0010664,0.10664,25.027,21.613,2.7017,0.10664,4.128,1.92433333333333,7.943648,2.72079024649632,0.0190902464963201,0.706601269434803,"PETG","Flat",80,2,"PETG 80%_2.txt"
5.65971,21.709,0.033968,2.7136,0.026817,0.0010727,0.10727,25.027,21.709,2.7136,0.10727,4.128,1.92433333333333,7.943648,2.73287537413541,0.0192753741354097,0.71032481336268,"PETG","Flat",80,2,"PETG 80%_2.txt"
5.67762,21.804,0.034126,2.7255,0.026974,0.001079,0.1079,25.027,21.804,2.7255,0.1079,4.128,1.92433333333333,7.943648,2.74483461502826,0.0193346150282592,0.709396992414572,"PETG","Flat",80,2,"PETG 80%_2.txt"
5.69554,21.899,0.034283,2.7374,0.027131,0.0010853,0.10853,25.027,21.899,2.7374,0.10853,4.128,1.92433333333333,7.943648,2.75679385592111,0.0193938559211086,0.708477238295779,"PETG","Flat",80,2,"PETG 80%_2.txt"
5.71345,21.995,0.03444,2.7493,0.027289,0.0010915,0.10915,25.027,21.995,2.7493,0.10915,4.128,1.92433333333333,7.943648,2.7688789835602,0.0195789835601983,0.712144311650175,"PETG","Flat",80,2,"PETG 80%_2.txt"
5.73136,22.09,0.034597,2.7612,0.027446,0.0010978,0.10978,25.027,22.09,2.7612,0.10978,4.128,1.92433333333333,7.943648,2.78083822445305,0.0196382244530473,0.711220645119778,"PETG","Flat",80,2,"PETG 80%_2.txt"
5.74927,22.185,0.034755,2.7732,0.027603,0.0011041,0.11041,25.028,22.185,2.7732,0.11041,4.128,1.92433333333333,7.943648,2.7927974653459,0.0195974653458966,0.706673350133296,"PETG","Flat",80,2,"PETG 80%_2.txt"
5.76718,22.281,0.034912,2.7851,0.02776,0.0011104,0.11104,25.028,22.281,2.7851,0.11104,4.128,1.92433333333333,7.943648,2.80488259298499,0.0197825929849862,0.710300994039216,"PETG","Flat",80,2,"PETG 80%_2.txt"
5.78509,22.376,0.035069,2.797,0.027917,0.0011167,0.11167,25.028,22.376,2.797,0.11167,4.128,1.92433333333333,7.943648,2.81684183387784,0.0198418338778357,0.709396992414575,"PETG","Flat",80,2,"PETG 80%_2.txt"
5.803,22.471,0.035226,2.8089,0.028075,0.001123,0.1123,25.028,22.471,2.8089,0.1123,4.128,1.92433333333333,7.943648,2.82880107477068,0.0199010747706847,0.70850065045693,"PETG","Flat",80,2,"PETG 80%_2.txt"
5.82091,22.567,0.035383,2.8208,0.028232,0.0011293,0.11293,25.028,22.567,2.8208,0.11293,4.128,1.92433333333333,7.943648,2.84088620240977,0.0200862024097743,0.712074674197898,"PETG","Flat",80,2,"PETG 80%_2.txt"
5.83882,22.662,0.035541,2.8327,0.028389,0.0011356,0.11356,25.028,22.662,2.8327,0.11356,4.128,1.92433333333333,7.943648,2.85284544330262,0.0201454433026238,0.711174614418181,"PETG","Flat",80,2,"PETG 80%_2.txt"
5.85673,22.757,0.035698,2.8447,0.028546,0.0011419,0.11419,25.029,22.757,2.8447,0.11419,4.128,1.92433333333333,7.943648,2.86480468419547,0.0201046841954731,0.70674180741284,"PETG","Flat",80,2,"PETG 80%_2.txt"
5.87464,22.853,0.035855,2.8566,0.028704,0.0011481,0.11481,25.029,22.853,2.8566,0.11481,4.128,1.92433333333333,7.943648,2.87688981183456,0.0202898118345631,0.710278367099459,"PETG","Flat",80,2,"PETG 80%_2.txt"
5.89255,22.948,0.036012,2.8685,0.028861,0.0011544,0.11544,25.029,22.948,2.8685,0.11544,4.128,1.92433333333333,7.943648,2.88884905272741,0.0203490527274122,0.709396992414578,"PETG","Flat",80,2,"PETG 80%_2.txt"
5.91046,23.043,0.03617,2.8804,0.029018,0.0011607,0.11607,25.029,23.043,2.8804,0.11607,4.128,1.92433333333333,7.943648,2.90080829362026,0.0204082936202612,0.708522900300694,"PETG","Flat",80,2,"PETG 80%_2.txt"
5.92837,23.139,0.036327,2.8923,0.029175,0.001167,0.1167,25.029,23.139,2.8923,0.1167,4.128,1.92433333333333,7.943648,2.91289342125935,0.0205934212593508,0.71200847973415,"PETG","Flat",80,2,"PETG 80%_2.txt"
5.94628,23.234,0.036484,2.9042,0.029333,0.0011733,0.11733,25.029,23.234,2.9042,0.11733,4.128,1.92433333333333,7.943648,2.9248526621522,0.0206526621522007,0.711130850223839,"PETG","Flat",80,2,"PETG 80%_2.txt"
5.96419,23.329,0.036641,2.9162,0.02949,0.0011796,0.11796,25.029,23.329,2.9162,0.11796,4.128,1.92433333333333,7.943648,2.93681190304505,0.0206119030450496,0.70680690779266,"PETG","Flat",80,2,"PETG 80%_2.txt"
5.9821,23.425,0.036799,2.9281,0.029647,0.0011859,0.11859,25.03,23.425,2.9281,0.11859,4.128,1.92433333333333,7.943648,2.94889703068414,0.0207970306841392,0.710256845194467,"PETG","Flat",80,2,"PETG 80%_2.txt"
6.00001,23.52,0.036956,2.94,0.029804,0.0011922,0.11922,25.03,23.52,2.94,0.11922,4.128,1.92433333333333,7.943648,2.96085627157699,0.0208562715769887,0.70939699241458,"PETG","Flat",80,2,"PETG 80%_2.txt"
6.01792,23.615,0.037113,2.9519,0.029962,0.0011985,0.11985,25.03,23.615,2.9519,0.11985,4.128,1.92433333333333,7.943648,2.97281551246984,0.0209155124698372,0.708544072286908,"PETG","Flat",80,2,"PETG 80%_2.txt"
6.03583,23.711,0.03727,2.9638,0.030119,0.0012048,0.12048,25.03,23.711,2.9638,0.12048,4.128,1.92433333333333,7.943648,2.98490064010893,0.0211006401089273,0.711945479078457,"PETG","Flat",80,2,"PETG 80%_2.txt"
6.05375,23.806,0.037428,2.9757,0.030276,0.001211,0.1211,25.03,23.806,2.9757,0.1211,4.128,1.92433333333333,7.943648,2.99685988100178,0.0211598810017768,0.711089189158074,"PETG","Flat",80,2,"PETG 80%_2.txt"
6.07166,23.901,0.037585,2.9877,0.030433,0.0012173,0.12173,25.03,23.901,2.9877,0.12173,4.128,1.92433333333333,7.943648,3.00881912189463,0.0211191218946261,0.706868892279213,"PETG","Flat",80,2,"PETG 80%_2.txt"
6.08957,23.997,0.037742,2.9996,0.030591,0.0012236,0.12236,25.031,23.997,2.9996,0.12236,4.128,1.92433333333333,7.943648,3.02090424953372,0.0213042495337157,0.710236349303763,"PETG","Flat",80,2,"PETG 80%_2.txt"
6.10748,24.092,0.037899,3.0115,0.030748,0.0012299,0.12299,25.031,24.092,3.0115,0.12299,4.128,1.92433333333333,7.943648,3.03286349042656,0.0213634904265647,0.709396992414568,"PETG","Flat",80,2,"PETG 80%_2.txt"
6.12539,24.187,0.038057,3.0234,0.030905,0.0012362,0.12362,25.031,24.187,3.0234,0.12362,4.128,1.92433333333333,7.943648,3.04482273131941,0.0214227313194142,0.708564242885962,"PETG","Flat",80,2,"PETG 80%_2.txt"
6.1433,24.283,0.038214,3.0353,0.031062,0.0012425,0.12425,25.031,24.283,3.0353,0.12425,4.128,1.92433333333333,7.943648,3.0569078589585,0.0216078589585043,0.711885446529314,"PETG","Flat",80,2,"PETG 80%_2.txt"
6.16121,24.378,0.038371,3.0472,0.03122,0.0012488,0.12488,25.031,24.378,3.0472,0.12488,4.128,1.92433333333333,7.943648,3.06886709985135,0.0216670998513528,0.711049483176452,"PETG","Flat",80,2,"PETG 80%_2.txt"
6.17912,24.473,0.038528,3.0591,0.031377,0.0012551,0.12551,25.031,24.473,3.0591,0.12551,4.128,1.92433333333333,7.943648,3.0808263407442,0.0217263407442023,0.710220023673705,"PETG","Flat",80,2,"PETG 80%_2.txt"
6.19703,24.569,0.038686,3.0711,0.031534,0.0012614,0.12614,25.032,24.569,3.0711,0.12614,4.128,1.92433333333333,7.943648,3.09291146838329,0.0218114683832922,0.710216807765692,"PETG","Flat",80,2,"PETG 80%_2.txt"
6.21494,24.664,0.038843,3.083,0.031691,0.0012677,0.12677,25.032,24.664,3.083,0.12677,4.128,1.92433333333333,7.943648,3.10487070927614,0.0218707092761412,0.70939699241457,"PETG","Flat",80,2,"PETG 80%_2.txt"
6.23285,24.759,0.039,3.0949,0.031849,0.0012739,0.12739,25.032,24.759,3.0949,0.12739,4.128,1.92433333333333,7.943648,3.11682995016899,0.0219299501689907,0.708583481501525,"PETG","Flat",80,2,"PETG 80%_2.txt"
6.25076,24.855,0.039157,3.1068,0.032006,0.0012802,0.12802,25.032,24.855,3.1068,0.12802,4.128,1.92433333333333,7.943648,3.12891507780808,0.0221150778080808,0.711828177162378,"PETG","Flat",80,2,"PETG 80%_2.txt"
6.26867,25.137,0.039315,3.1422,0.032163,0.0012865,0.12865,25.032,25.137,3.1422,0.12865,4.128,1.92433333333333,7.943648,3.16441514024791,0.0222151402479067,0.706993197374665,"PETG","Flat",80,2,"PETG 80%_2.txt"
6.28658,25.484,0.039472,3.1855,0.03232,0.0012928,0.12928,25.032,25.484,3.1855,0.12928,4.128,1.92433333333333,7.943648,3.20809784119337,0.0225978411933663,0.709396992414575,"PETG","Flat",80,2,"PETG 80%_2.txt"
6.30449,25.578,0.039629,3.1973,0.032477,0.0012991,0.12991,25.032,25.578,3.1973,0.12991,4.128,1.92433333333333,7.943648,3.21993119533997,0.0226311953399749,0.707822079253587,"PETG","Flat",80,2,"PETG 80%_2.txt"
6.3224,25.673,0.039786,3.2091,0.032635,0.0013054,0.13054,25.033,25.673,3.2091,0.13054,4.128,1.92433333333333,7.943648,3.23189043623282,0.0227904362328242,0.710181553483038,"PETG","Flat",80,2,"PETG 80%_2.txt"
6.34031,25.767,0.039943,3.2208,0.032792,0.0013117,0.13117,25.033,25.767,3.2208,0.13117,4.128,1.92433333333333,7.943648,3.24372379037943,0.0229237903794326,0.71174212554125,"PETG","Flat",80,2,"PETG 80%_2.txt"
6.35822,25.861,0.040101,3.2326,0.032949,0.001318,0.1318,25.033,25.861,3.2326,0.1318,4.128,1.92433333333333,7.943648,3.25555714452604,0.0229571445260417,0.710175849967261,"PETG","Flat",80,2,"PETG 80%_2.txt"
6.37613,25.955,0.040258,3.2444,0.033106,0.0013243,0.13243,25.033,25.955,3.2444,0.13243,4.128,1.92433333333333,7.943648,3.26739049867265,0.0229904986726499,0.70862096759493,"PETG","Flat",80,2,"PETG 80%_2.txt"
6.39404,26.049,0.040415,3.2562,0.033264,0.0013305,0.13305,25.033,26.049,3.2562,0.13305,4.128,1.92433333333333,7.943648,3.27922385281926,0.0230238528192586,0.707077354562329,"PETG","Flat",80,2,"PETG 80%_2.txt"
6.41195,26.144,0.040572,3.268,0.033421,0.0013368,0.13368,25.033,26.144,3.268,0.13368,4.128,1.92433333333333,7.943648,3.29118309371211,0.0231830937121082,0.709396992414573,"PETG","Flat",80,2,"PETG 80%_2.txt"
6.42987,26.238,0.04073,3.2797,0.033578,0.0013431,0.13431,25.034,26.238,3.2797,0.13431,4.128,1.92433333333333,7.943648,3.30301644785872,0.0233164478587167,0.710932337064874,"PETG","Flat",80,2,"PETG 80%_2.txt"
6.44778,26.332,0.040887,3.2915,0.033735,0.0013494,0.13494,25.034,26.332,3.2915,0.13494,4.128,1.92433333333333,7.943648,3.31484980200533,0.0233498020053258,0.709396992414576,"PETG","Flat",80,2,"PETG 80%_2.txt"
6.46569,26.426,0.041044,3.3033,0.033893,0.0013557,0.13557,25.034,26.426,3.3033,0.13557,4.128,1.92433333333333,7.943648,3.32668315615193,0.023383156151934,0.707872616835709,"PETG","Flat",80,2,"PETG 80%_2.txt"
6.4836,26.521,0.041201,3.3151,0.03405,0.001362,0.1362,25.034,26.521,3.3151,0.1362,4.128,1.92433333333333,7.943648,3.33864239704478,0.0235423970447837,0.710156467219199,"PETG","Flat",80,2,"PETG 80%_2.txt"
6.50151,26.615,0.041359,3.3268,0.034207,0.0013683,0.13683,25.034,26.615,3.3268,0.13683,4.128,1.92433333333333,7.943648,3.35047575119139,0.0236757511913921,0.711667403853315,"PETG","Flat",80,2,"PETG 80%_2.txt"
6.51942,26.709,0.041516,3.3386,0.034364,0.0013746,0.13746,25.034,26.709,3.3386,0.13746,4.128,1.92433333333333,7.943648,3.362309105338,0.0237091053380012,0.710151121368274,"PETG","Flat",80,2,"PETG 80%_2.txt"
6.53733,26.803,0.041673,3.3504,0.034522,0.0013809,0.13809,25.035,26.803,3.3504,0.13809,4.128,1.92433333333333,7.943648,3.37414245948461,0.0237424594846098,0.708645519478565,"PETG","Flat",80,2,"PETG 80%_2.txt"
6.55524,26.897,0.04183,3.3622,0.034679,0.0013872,0.13872,25.035,26.897,3.3622,0.13872,4.128,1.92433333333333,7.943648,3.38597581363122,0.0237758136312181,0.707150485730119,"PETG","Flat",80,2,"PETG 80%_2.txt"
6.57315,26.992,0.041988,3.374,0.034836,0.0013934,0.13934,25.035,26.992,3.374,0.13934,4.128,1.92433333333333,7.943648,3.39793505452407,0.0239350545240677,0.709396992414575,"PETG","Flat",80,2,"PETG 80%_2.txt"
6.59106,27.086,0.042145,3.3857,0.034993,0.0013997,0.13997,25.035,27.086,3.3857,0.13997,4.128,1.92433333333333,7.943648,3.40976840867068,0.0240684086706762,0.710884268265829,"PETG","Flat",80,2,"PETG 80%_2.txt"
6.60897,27.18,0.042302,3.3975,0.035151,0.001406,0.1406,25.035,27.18,3.3975,0.1406,4.128,1.92433333333333,7.943648,3.42160176281729,0.0241017628172853,0.709396992414577,"PETG","Flat",80,2,"PETG 80%_2.txt"
6.62688,27.274,0.042459,3.4093,0.035308,0.0014123,0.14123,25.035,27.274,3.4093,0.14123,4.128,1.92433333333333,7.943648,3.43343511696389,0.0241351169638939,0.707920011846829,"PETG","Flat",80,2,"PETG 80%_2.txt"
6.64479,27.369,0.042617,3.4211,0.035465,0.0014186,0.14186,25.035,27.369,3.4211,0.14186,4.128,1.92433333333333,7.943648,3.44539435785674,0.0242943578567432,0.710132935510309,"PETG","Flat",80,2,"PETG 80%_2.txt"
6.6627,27.463,0.042774,3.4329,0.035622,0.0014249,0.14249,25.036,27.463,3.4329,0.14249,4.128,1.92433333333333,7.943648,3.45722771200335,0.0243277120033518,0.708663578995946,"PETG","Flat",80,2,"PETG 80%_2.txt"
6.68061,27.557,0.042931,3.4446,0.03578,0.0014312,0.14312,25.036,27.557,3.4446,0.14312,4.128,1.92433333333333,7.943648,3.46906106614996,0.0244610661499602,0.710127914705924,"PETG","Flat",80,2,"PETG 80%_2.txt"
