Repository: VipulKohinkar/3D-Printing-Parameter-Optimisation

# 3D Printing Parameter Optimisation: Impact of K-Value on Carbon-Reinforced PETG

## MSc Mechanical Engineering with Management

**Author:** Vipul Kohinkar  
**Project:** MEE7012-SUM  
**Date:** 27 August 2026

---

## Project Overview

This project investigates the influence of flow-rate multiplier (K-value) and build orientation on the tensile behaviour of PETG and carbon-fibre-reinforced PETG (CF-PETG) manufactured using fused deposition modelling (FDM).

The study compares an unreinforced thermoplastic, PETG, with a carbon-fibre-reinforced PETG composite to investigate whether the two materials respond differently to changes in material flow and build orientation.

---

File: 3_Experimental_data/Modulus/Recalculated Stress Strain/Recalculated_Stress_Strain_All_Data.csv (part 166 of 212)
"Time (s)","Load (N)","Machine Extension (mm)","Stress (MPa)","Extension from Preload (mm)","Strain","Percentage Strain","Gauge Length (mm)","Load_N","NEXYGEN_Stress_MPa","Percentage_Strain","Measured_Width_mm","Measured_Thickness_mm","Measured_Area_mm2","Recalculated_Stress_MPa","Stress_Difference_MPa","Stress_Difference_Percent","Material","Orientation","K","Sample","File"
6.69852,27.651,0.043088,3.4564,0.035937,0.0014375,0.14375,25.036,27.651,3.4564,0.14375,4.128,1.92433333333333,7.943648,3.48089442029657,0.0244944202965693,0.708668565460286,"PETG","Flat",80,2,"PETG 80%_2.txt"
6.71643,27.745,0.043246,3.4682,0.036094,0.0014438,0.14438,25.036,27.745,3.4682,0.14438,4.128,1.92433333333333,7.943648,3.49272777444318,0.024527774443178,0.707219146622974,"PETG","Flat",80,2,"PETG 80%_2.txt"
6.73434,27.84,0.043403,3.48,0.036251,0.0014501,0.14501,25.036,27.84,3.48,0.14501,4.128,1.92433333333333,7.943648,3.50468701533603,0.0246870153360272,0.709396992414576,"PETG","Flat",80,2,"PETG 80%_2.txt"
6.75225,27.934,0.04356,3.4917,0.036409,0.0014563,0.14563,25.036,27.934,3.4917,0.14563,4.128,1.92433333333333,7.943648,3.51652036948264,0.0248203694826361,0.710839117983679,"PETG","Flat",80,2,"PETG 80%_2.txt"
6.77016,28.028,0.043717,3.5035,0.036566,0.0014626,0.14626,25.037,28.028,3.5035,0.14626,4.128,1.92433333333333,7.943648,3.52835372362924,0.0248537236292448,0.709396992414579,"PETG","Flat",80,2,"PETG 80%_2.txt"
6.78808,28.122,0.043875,3.5153,0.036723,0.0014689,0.14689,25.037,28.122,3.5153,0.14689,4.128,1.92433333333333,7.943648,3.54018707777585,0.0248870777758534,0.707964548569209,"PETG","Flat",80,2,"PETG 80%_2.txt"
6.80599,28.217,0.044032,3.5271,0.03688,0.0014752,0.14752,25.037,28.217,3.5271,0.14752,4.128,1.92433333333333,7.943648,3.5521463186687,0.0250463186687027,0.710110818199162,"PETG","Flat",80,2,"PETG 80%_2.txt"
6.8239,28.311,0.044189,3.5389,0.037037,0.0014815,0.14815,25.037,28.311,3.5389,0.14815,4.128,1.92433333333333,7.943648,3.56397967281531,0.0250796728153113,0.70868554678887,"PETG","Flat",80,2,"PETG 80%_2.txt"
6.84181,28.405,0.044346,3.5506,0.037195,0.0014878,0.14878,25.037,28.405,3.5506,0.14878,4.128,1.92433333333333,7.943648,3.57581302696192,0.0252130269619197,0.710106093672048,"PETG","Flat",80,2,"PETG 80%_2.txt"
6.85972,28.499,0.044503,3.5624,0.037352,0.0014941,0.14941,25.037,28.499,3.5624,0.14941,4.128,1.92433333333333,7.943648,3.58764638110853,0.0252463811085288,0.70869023996544,"PETG","Flat",80,2,"PETG 80%_2.txt"
6.87763,28.594,0.044661,3.5742,0.037509,0.0015004,0.15004,25.038,28.594,3.5742,0.15004,4.128,1.92433333333333,7.943648,3.59960562200138,0.0254056220013781,0.710805830713952,"PETG","Flat",80,2,"PETG 80%_2.txt"
6.89554,28.688,0.044818,3.586,0.037666,0.0015067,0.15067,25.038,28.688,3.586,0.15067,4.128,1.92433333333333,7.943648,3.61143897614799,0.0254389761479867,0.709396992414577,"PETG","Flat",80,2,"PETG 80%_2.txt"
6.91345,28.782,0.044975,3.5977,0.037824,0.0015129,0.15129,25.038,28.782,3.5977,0.15129,4.128,1.92433333333333,7.943648,3.6232723302946,0.0255723302945952,0.710796628251248,"PETG","Flat",80,2,"PETG 80%_2.txt"
6.93136,28.876,0.045132,3.6095,0.037981,0.0015192,0.15192,25.038,28.876,3.6095,0.15192,4.128,1.92433333333333,7.943648,3.6351056844412,0.0256056844412038,0.709396992414567,"PETG","Flat",80,2,"PETG 80%_2.txt"
6.94927,28.97,0.04529,3.6213,0.038138,0.0015255,0.15255,25.038,28.97,3.6213,0.15255,4.128,1.92433333333333,7.943648,3.64693903858781,0.0256390385878125,0.708006477999958,"PETG","Flat",80,2,"PETG 80%_2.txt"
6.96718,29.065,0.045443,3.6331,0.038291,0.0015316,0.15316,25.038,29.065,3.6331,0.15316,4.128,1.92433333333333,7.943648,3.65889827948066,0.0257982794806617,0.710089991485555,"PETG","Flat",80,2,"PETG 80%_2.txt"
6.98509,29.159,0.04559,3.6449,0.038439,0.0015375,0.15375,25.038,29.159,3.6449,0.15375,4.128,1.92433333333333,7.943648,3.67073163362727,0.0258316336272708,0.708706236858921,"PETG","Flat",80,2,"PETG 80%_2.txt"
7.003,29.253,0.045738,3.6566,0.038586,0.0015434,0.15434,25.039,29.253,3.6566,0.15434,4.128,1.92433333333333,7.943648,3.68256498777388,0.0259649877738792,0.710085537764022,"PETG","Flat",80,2,"PETG 80%_2.txt"
7.02091,29.347,0.045885,3.6684,0.038734,0.0015494,0.15494,25.039,29.347,3.6684,0.15494,4.128,1.92433333333333,7.943648,3.69439834192049,0.0259983419204883,0.708710661882247,"PETG","Flat",80,2,"PETG 80%_2.txt"
7.03882,29.442,0.046033,3.6802,0.038881,0.0015553,0.15553,25.039,29.442,3.6802,0.15553,4.128,1.92433333333333,7.943648,3.70635758281334,0.0261575828133371,0.710765252250887,"PETG","Flat",80,2,"PETG 80%_2.txt"
7.05673,29.536,0.046181,3.692,0.039029,0.0015612,0.15612,25.039,29.536,3.692,0.15612,4.128,1.92433333333333,7.943648,3.71819093695995,0.0261909369599462,0.709396992414578,"PETG","Flat",80,2,"PETG 80%_2.txt"
7.07464,29.63,0.046328,3.7038,0.039177,0.0015671,0.15671,25.039,29.63,3.7038,0.15671,4.128,1.92433333333333,7.943648,3.73002429110655,0.0262242911065544,0.708037450903246,"PETG","Flat",80,2,"PETG 80%_2.txt"
7.09255,29.724,0.046476,3.7155,0.039324,0.001573,0.1573,25.039,29.724,3.7155,0.1573,4.128,1.92433333333333,7.943648,3.74185764525316,0.0263576452531633,0.709396992414569,"PETG","Flat",80,2,"PETG 80%_2.txt"
7.11046,29.818,0.046623,3.7273,0.039472,0.0015789,0.15789,25.039,29.818,3.7273,0.15789,4.128,1.92433333333333,7.943648,3.75369099939977,0.0263909993997724,0.708046022583972,"PETG","Flat",80,2,"PETG 80%_2.txt"
7.12837,29.913,0.046771,3.7391,0.039619,0.0015848,0.15848,25.04,29.913,3.7391,0.15848,4.128,1.92433333333333,7.943648,3.76565024029262,0.0265502402926212,0.710070345607799,"PETG","Flat",80,2,"PETG 80%_2.txt"
7.14628,30.007,0.046919,3.7509,0.039767,0.0015907,0.15907,25.04,30.007,3.7509,0.15907,4.128,1.92433333333333,7.943648,3.77748359443923,0.0265835944392303,0.708725757531001,"PETG","Flat",80,2,"PETG 80%_2.txt"
7.1642,30.101,0.047066,3.7626,0.039915,0.0015966,0.15966,25.04,30.101,3.7626,0.15966,4.128,1.92433333333333,7.943648,3.78931694858584,0.0267169485858387,0.710066140058436,"PETG","Flat",80,2,"PETG 80%_2.txt"
7.18211,30.195,0.047214,3.7744,0.040062,0.0016025,0.16025,25.04,30.195,3.7744,0.16025,4.128,1.92433333333333,7.943648,3.80115030273245,0.0267503027324478,0.708729936743531,"PETG","Flat",80,2,"PETG 80%_2.txt"
7.20002,30.293,0.047361,3.7866,0.04021,0.0016084,0.16084,25.04,30.293,3.7866,0.16084,4.128,1.92433333333333,7.943648,3.81348720386402,0.0268872038640184,0.710061898907158,"PETG","Flat",80,2,"PETG 80%_2.txt"
7.21793,30.406,0.047509,3.8008,0.040358,0.0016143,0.16143,25.04,30.406,3.8008,0.16143,4.128,1.92433333333333,7.943648,3.8277124061892,0.0269124061891968,0.708072147684613,"PETG","Flat",80,2,"PETG 80%_2.txt"
7.23584,30.52,0.047657,3.815,0.040505,0.0016202,0.16202,25.041,30.52,3.815,0.16202,4.128,1.92433333333333,7.943648,3.84206349526062,0.0270634952606161,0.709396992414578,"PETG","Flat",80,2,"PETG 80%_2.txt"
7.25375,30.634,0.047804,3.8292,0.040653,0.0016261,0.16261,25.041,30.634,3.8292,0.16261,4.128,1.92433333333333,7.943648,3.85641458433204,0.0272145843320351,0.710712011178185,"PETG","Flat",80,2,"PETG 80%_2.txt"
7.27166,30.748,0.047952,3.8434,0.0408,0.001632,0.1632,25.041,30.748,3.8434,0.1632,4.128,1.92433333333333,7.943648,3.87076567340345,0.0273656734034544,0.712017312885841,"PETG","Flat",80,2,"PETG 80%_2.txt"
7.28957,30.861,0.0481,3.8577,0.040948,0.0016379,0.16379,25.041,30.861,3.8577,0.16379,4.128,1.92433333333333,7.943648,3.88499087572863,0.027290875728633,0.707439036955517,"PETG","Flat",80,2,"PETG 80%_2.txt"
7.30748,30.975,0.048247,3.8719,0.041096,0.0016438,0.16438,25.041,30.975,3.8719,0.16438,4.128,1.92433333333333,7.943648,3.89934196480005,0.0274419648000519,0.708746734162863,"PETG","Flat",80,2,"PETG 80%_2.txt"
7.32539,31.089,0.048395,3.8861,0.041243,0.0016497,0.16497,25.041,31.089,3.8861,0.16497,4.128,1.92433333333333,7.943648,3.91369305387147,0.0275930538714708,0.710044874590742,"PETG","Flat",80,2,"PETG 80%_2.txt"
7.3433,31.202,0.048542,3.9003,0.041391,0.0016556,0.16556,25.041,31.202,3.9003,0.16556,4.128,1.92433333333333,7.943648,3.92791825619665,0.0276182561966496,0.708105945610584,"PETG","Flat",80,2,"PETG 80%_2.txt"
7.36121,31.316,0.04869,3.9145,0.041538,0.0016615,0.16615,25.042,31.316,3.9145,0.16615,4.128,1.92433333333333,7.943648,3.94226934526807,0.0277693452680685,0.709396992414574,"PETG","Flat",80,2,"PETG 80%_2.txt"
7.37912,31.43,0.048838,3.9287,0.041686,0.0016674,0.16674,25.042,31.43,3.9287,0.16674,4.128,1.92433333333333,7.943648,3.95662043433949,0.0279204343394874,0.710678706429288,"PETG","Flat",80,2,"PETG 80%_2.txt"
7.39703,31.544,0.048985,3.943,0.041834,0.0016733,0.16733,25.042,31.544,3.943,0.16733,4.128,1.92433333333333,7.943648,3.97097152341091,0.0279715234109066,0.709396992414572,"PETG","Flat",80,2,"PETG 80%_2.txt"
7.41494,31.657,0.049133,3.9572,0.041981,0.0016793,0.16793,25.042,31.657,3.9572,0.16793,4.128,1.92433333333333,7.943648,3.98519672573609,0.0279967257360854,0.707488267868325,"PETG","Flat",80,2,"PETG 80%_2.txt"
7.43285,31.771,0.04928,3.9714,0.042129,0.0016852,0.16852,25.042,31.771,3.9714,0.16852,4.128,1.92433333333333,7.943648,3.9995478148075,0.0281478148075043,0.708763025822236,"PETG","Flat",80,2,"PETG 80%_2.txt"
7.45076,31.885,0.049428,3.9856,0.042276,0.0016911,0.16911,25.042,31.885,3.9856,0.16911,4.128,1.92433333333333,7.943648,4.01389890387892,0.0282989038789241,0.710028700294161,"PETG","Flat",80,2,"PETG 80%_2.txt"
7.46867,31.999,0.049576,3.9998,0.042424,0.001697,0.1697,25.042,31.999,3.9998,0.1697,4.128,1.92433333333333,7.943648,4.02824999295034,0.0284499929503421,0.711285388027954,"PETG","Flat",80,2,"PETG 80%_2.txt"
7.48658,32.112,0.049723,4.014,0.042572,0.0017029,0.17029,25.043,32.112,4.014,0.17029,4.128,1.92433333333333,7.943648,4.04247519527552,0.0284751952755213,0.709396992414582,"PETG","Flat",80,2,"PETG 80%_2.txt"
7.50449,32.226,0.049871,4.0282,0.042719,0.0017088,0.17088,25.043,32.226,4.0282,0.17088,4.128,1.92433333333333,7.943648,4.05682628434694,0.0286262843469398,0.7106470469922,"PETG","Flat",80,2,"PETG 80%_2.txt"
7.52241,32.34,0.050018,4.0425,0.042867,0.0017147,0.17147,25.043,32.34,4.0425,0.17147,4.128,1.92433333333333,7.943648,4.07117737341836,0.0286773734183594,0.70939699241458,"PETG","Flat",80,2,"PETG 80%_2.txt"
7.54032,32.453,0.050166,4.0567,0.043015,0.0017206,0.17206,25.043,32.453,4.0567,0.17206,4.128,1.92433333333333,7.943648,4.08540257574354,0.0287025757435382,0.707535083775931,"PETG","Flat",80,2,"PETG 80%_2.txt"
7.55823,32.567,0.050314,4.0709,0.043162,0.0017265,0.17265,25.043,32.567,4.0709,0.17265,4.128,1.92433333333333,7.943648,4.09975366481496,0.0288536648149567,0.708778521087638,"PETG","Flat",80,2,"PETG 80%_2.txt"
7.57614,32.681,0.050461,4.0851,0.04331,0.0017324,0.17324,25.043,32.681,4.0851,0.17324,4.128,1.92433333333333,7.943648,4.11410475388638,0.029004753886376,0.710013313906049,"PETG","Flat",80,2,"PETG 80%_2.txt"
7.59405,32.795,0.050609,4.0993,0.043457,0.0017383,0.17383,25.043,32.795,4.0993,0.17383,4.128,1.92433333333333,7.943648,4.12845584295779,0.0291558429577945,0.711239552064852,"PETG","Flat",80,2,"PETG 80%_2.txt"
7.61196,32.908,0.050757,4.1135,0.043605,0.0017442,0.17442,25.044,32.908,4.1135,0.17442,4.128,1.92433333333333,7.943648,4.14268104528297,0.0291810452829733,0.709396992414568,"PETG","Flat",80,2,"PETG 80%_2.txt"
7.62987,33.022,0.050904,4.1278,0.043753,0.0017501,0.17501,25.044,33.022,4.1278,0.17501,4.128,1.92433333333333,7.943648,4.15703213435439,0.0292321343543929,0.708177100498882,"PETG","Flat",80,2,"PETG 80%_2.txt"
7.64778,33.136,0.051052,4.142,0.0439,0.001756,0.1756,25.044,33.136,4.142,0.1756,4.128,1.92433333333333,7.943648,4.17138322342581,0.0293832234258113,0.709396992414566,"PETG","Flat",80,2,"PETG 80%_2.txt"
7.66569,33.25,0.051199,4.1562,0.044048,0.0017619,0.17619,25.044,33.25,4.1562,0.17619,4.128,1.92433333333333,7.943648,4.18573431249723,0.0295343124972307,0.710608548607639,"PETG","Flat",80,2,"PETG 80%_2.txt"
7.6836,33.363,0.051347,4.1704,0.044195,0.0017678,0.17678,25.044,33.363,4.1704,0.17678,4.128,1.92433333333333,7.943648,4.19995951482241,0.0295595148224095,0.70879327696167,"PETG","Flat",80,2,"PETG 80%_2.txt"
7.70151,33.477,0.051495,4.1846,0.044343,0.0017737,0.17737,25.044,33.477,4.1846,0.17737,4.128,1.92433333333333,7.943648,4.21431060389383,0.029710603893828,0.709998659222577,"PETG","Flat",80,2,"PETG 80%_2.txt"
7.71942,33.591,0.051642,4.1988,0.044491,0.0017796,0.17796,25.044,33.591,4.1988,0.17796,4.128,1.92433333333333,7.943648,4.22866169296525,0.0298616929652473,0.711195888474024,"PETG","Flat",80,2,"PETG 80%_2.txt"
7.73733,33.704,0.05179,4.2131,0.044638,0.0017855,0.17855,25.045,33.704,4.2131,0.17855,4.128,1.92433333333333,7.943648,4.24288689529043,0.0297868952904263,0.707006605360099,"PETG","Flat",80,2,"PETG 80%_2.txt"
7.75524,33.818,0.051937,4.2273,0.044786,0.0017914,0.17914,25.045,33.818,4.2273,0.17914,4.128,1.92433333333333,7.943648,4.25723798436184,0.0299379843618448,0.708205813683552,"PETG","Flat",80,2,"PETG 80%_2.txt"
7.77315,33.92,0.052085,4.24,0.044933,0.0017973,0.17973,25.045,33.92,4.24,0.17973,4.128,1.92433333333333,7.943648,4.27007843247838,0.030078432478378,0.709396992414577,"PETG","Flat",80,2,"PETG 80%_2.txt"
7.79106,33.997,0.052233,4.2496,0.045081,0.0018032,0.18032,25.045,33.997,4.2496,0.18032,4.128,1.92433333333333,7.943648,4.2797717119389,0.0301717119388973,0.70998945639348,"PETG","Flat",80,2,"PETG 80%_2.txt"
7.80897,34.074,0.05238,4.2592,0.045229,0.0018091,0.18091,25.045,34.074,4.2592,0.18091,4.128,1.92433333333333,7.943648,4.28946499139942,0.0302649913994175,0.710579249610667,"PETG","Flat",80,2,"PETG 80%_2.txt"
7.82688,34.151,0.052528,4.2688,0.045376,0.0018151,0.18151,25.045,34.151,4.2688,0.18151,4.128,1.92433333333333,7.943648,4.29915827085994,0.0303582708599386,0.711166390084768,"PETG","Flat",80,2,"PETG 80%_2.txt"
7.84479,34.227,0.052675,4.2784,0.045524,0.001821,0.1821,25.046,34.227,4.2784,0.1821,4.128,1.92433333333333,7.943648,4.30872566357422,0.0303256635742164,0.708808516600047,"PETG","Flat",80,2,"PETG 80%_2.txt"
7.8627,34.304,0.052823,4.288,0.045672,0.0018269,0.18269,25.046,34.304,4.288,0.18269,4.128,1.92433333333333,7.943648,4.31841894303474,0.0304189430347366,0.709396992414566,"PETG","Flat",80,2,"PETG 80%_2.txt"
7.88061,34.381,0.052971,4.2976,0.045819,0.0018328,0.18328,25.046,34.381,4.2976,0.18328,4.128,1.92433333333333,7.943648,4.32811222249526,0.0305122224952568,0.709982839148752,"PETG","Flat",80,2,"PETG 80%_2.txt"
7.89853,34.457,0.053118,4.3072,0.045967,0.0018387,0.18387,25.046,34.457,4.3072,0.18387,4.128,1.92433333333333,7.943648,4.33767961520954,0.0304796152095363,0.707643369463604,"PETG","Flat",80,2,"PETG 80%_2.txt"
7.91644,34.534,0.053266,4.3168,0.046114,0.0018446,0.18446,25.046,34.534,4.3168,0.18446,4.128,1.92433333333333,7.943648,4.34737289467006,0.0305728946700565,0.708230510333037,"PETG","Flat",80,2,"PETG 80%_2.txt"
7.93435,34.611,0.053414,4.3263,0.046262,0.0018505,0.18505,25.046,34.611,4.3263,0.18505,4.128,1.92433333333333,7.943648,4.35706617413058,0.0307661741305756,0.71114287336929,"PETG","Flat",80,2,"PETG 80%_2.txt"
7.95226,34.687,0.053561,4.3359,0.04641,0.0018564,0.18564,25.046,34.687,4.3359,0.18564,4.128,1.92433333333333,7.943648,4.36663356684485,0.0307335668448552,0.708816320599072,"PETG","Flat",80,2,"PETG 80%_2.txt"
7.97017,34.764,0.053709,4.3455,0.046557,0.0018623,0.18623,25.047,34.764,4.3455,0.18623,4.128,1.92433333333333,7.943648,4.37632684630538,0.0308268463053754,0.709396992414575,"PETG","Flat",80,2,"PETG 80%_2.txt"
7.98808,34.841,0.053856,4.3551,0.046705,0.0018682,0.18682,25.047,34.841,4.3551,0.18682,4.128,1.92433333333333,7.943648,4.3860201257659,0.0309201257658955,0.70997510426616,"PETG","Flat",80,2,"PETG 80%_2.txt"
8.00599,34.918,0.054004,4.3647,0.046852,0.0018741,0.18741,25.047,34.918,4.3647,0.18741,4.128,1.92433333333333,7.943648,4.39571340522641,0.0310134052264148,0.710550673045452,"PETG","Flat",80,2,"PETG 80%_2.txt"
8.0239,34.994,0.054152,4.3743,0.047,0.00188,0.188,25.047,34.994,4.3743,0.188,4.128,1.92433333333333,7.943648,4.40528079794069,0.0309807979406944,0.70824584369372,"PETG","Flat",80,2,"PETG 80%_2.txt"
8.04181,35.071,0.054299,4.3839,0.047148,0.0018859,0.18859,25.047,35.071,4.3839,0.18859,4.128,1.92433333333333,7.943648,4.41497407740121,0.0310740774012146,0.708822678464714,"PETG","Flat",80,2,"PETG 80%_2.txt"
8.05972,35.148,0.054447,4.3935,0.047295,0.0018918,0.18918,25.047,35.148,4.3935,0.18918,4.128,1.92433333333333,7.943648,4.42466735686173,0.0311673568617339,0.709396992414564,"PETG","Flat",80,2,"PETG 80%_2.txt"
8.07763,35.224,0.054594,4.4031,0.047443,0.0018977,0.18977,25.047,35.224,4.4031,0.18977,4.128,1.92433333333333,7.943648,4.43423474957601,0.0311347495760126,0.707109753946369,"PETG","Flat",80,2,"PETG 80%_2.txt"
8.09554,35.301,0.054742,4.4126,0.04759,0.0019036,0.19036,25.048,35.301,4.4126,0.19036,4.128,1.92433333333333,7.943648,4.44392802903653,0.0313280290365334,0.709967570967988,"PETG","Flat",80,2,"PETG 80%_2.txt"
8.11345,35.378,0.05489,4.4222,0.047738,0.0019095,0.19095,25.048,35.378,4.4222,0.19095,4.128,1.92433333333333,7.943648,4.45362130849705,0.0314213084970536,0.710535672223183,"PETG","Flat",80,2,"PETG 80%_2.txt"
8.13136,35.455,0.055037,4.4318,0.047886,0.0019154,0.19154,25.048,35.455,4.4318,0.19154,4.128,1.92433333333333,7.943648,4.46331458795757,0.0315145879575729,0.711101312278823,"PETG","Flat",80,2,"PETG 80%_2.txt"
8.14927,35.531,0.055185,4.4414,0.048033,0.0019213,0.19213,25.048,35.531,4.4414,0.19213,4.128,1.92433333333333,7.943648,4.47288198067185,0.0314819806718525,0.708830113744596,"PETG","Flat",80,2,"PETG 80%_2.txt"
8.16718,35.608,0.055332,4.451,0.048181,0.0019272,0.19272,25.048,35.608,4.451,0.19272,4.128,1.92433333333333,7.943648,4.48257526013237,0.0315752601323727,0.709396992414574,"PETG","Flat",80,2,"PETG 80%_2.txt"
8.18509,35.698,0.05548,4.4622,0.048329,0.0019331,0.19331,25.048,35.698,4.4622,0.19331,4.128,1.92433333333333,7.943648,4.49390506729402,0.0317050672940189,0.710525464883217,"PETG","Flat",80,2,"PETG 80%_2.txt"
8.203,35.789,0.055628,4.4737,0.048476,0.001939,0.1939,25.048,35.789,4.4737,0.1939,4.128,1.92433333333333,7.943648,4.50536076120191,0.0316607612019064,0.707708634953314,"PETG","Flat",80,2,"PETG 80%_2.txt"
8.22091,35.881,0.055775,4.4852,0.048624,0.0019449,0.19449,25.049,35.881,4.4852,0.19449,4.128,1.92433333333333,7.943648,4.51694234185603,0.0317423418560345,0.707712963881979,"PETG","Flat",80,2,"PETG 80%_2.txt"
8.23882,35.973,0.055923,4.4967,0.048771,0.0019509,0.19509,25.049,35.973,4.4967,0.19509,4.128,1.92433333333333,7.943648,4.52852392251016,0.0318239225101618,0.707717270668752,"PETG","Flat",80,2,"PETG 80%_2.txt"
8.25674,36.065,0.05607,4.5082,0.048919,0.0019568,0.19568,25.049,36.065,4.5082,0.19568,4.128,1.92433333333333,7.943648,4.54010550316429,0.031905503164289,0.707721555483097,"PETG","Flat",80,2,"PETG 80%_2.txt"
8.27465,36.157,0.056218,4.5196,0.049067,0.0019627,0.19627,25.049,36.157,4.5196,0.19627,4.128,1.92433333333333,7.943648,4.55168708381842,0.0320870838184169,0.709954062713887,"PETG","Flat",80,2,"PETG 80%_2.txt"
8.29256,36.249,0.056366,4.5311,0.049214,0.0019686,0.19686,25.049,36.249,4.5311,0.19686,4.128,1.92433333333333,7.943648,4.56326866447255,0.032168664472545,0.709952648861092,"PETG","Flat",80,2,"PETG 80%_2.txt"
8.31047,36.341,0.056513,4.5426,0.049362,0.0019745,0.19745,25.049,36.341,4.5426,0.19745,4.128,1.92433333333333,7.943648,4.57485024512667,0.0322502451266722,0.709951242166869,"PETG","Flat",80,2,"PETG 80%_2.txt"
8.32838,36.433,0.056661,4.5541,0.049509,0.0019804,0.19804,25.05,36.433,4.5541,0.19804,4.128,1.92433333333333,7.943648,4.5864318257808,0.0323318257808003,0.709949842577025,"PETG","Flat",80,2,"PETG 80%_2.txt"
8.34629,36.525,0.056809,4.5656,0.049657,0.0019863,0.19863,25.05,36.525,4.5656,0.19863,4.128,1.92433333333333,7.943648,4.59801340643493,0.0324134064349275,0.709948450037838,"PETG","Flat",80,2,"PETG 80%_2.txt"
8.3642,36.617,0.056956,4.5771,0.049805,0.0019922,0.19922,25.05,36.617,4.5771,0.19922,4.128,1.92433333333333,7.943648,4.60959498708906,0.0324949870890556,0.709947064496201,"PETG","Flat",80,2,"PETG 80%_2.txt"
8.38211,36.709,0.057104,4.5886,0.049952,0.0019981,0.19981,25.05,36.709,4.5886,0.19981,4.128,1.92433333333333,7.943648,4.62117656774318,0.0325765677431837,0.709945685899484,"PETG","Flat",80,2,"PETG 80%_2.txt"
8.40002,36.801,0.057251,4.6001,0.0501,0.002004,0.2004,25.05,36.801,4.6001,0.2004,4.128,1.92433333333333,7.943648,4.63275814839731,0.032658148397311,0.709944314195582,"PETG","Flat",80,2,"PETG 80%_2.txt"
8.41793,36.893,0.057399,4.6116,0.050247,0.0020099,0.20099,25.05,36.893,4.6116,0.20099,4.128,1.92433333333333,7.943648,4.64433972905144,0.0327397290514382,0.709942949332947,"PETG","Flat",80,2,"PETG 80%_2.txt"
8.43584,36.984,0.057547,4.6231,0.050395,0.0020158,0.20158,25.05,36.984,4.6231,0.20158,4.128,1.92433333333333,7.943648,4.65579542295933,0.0326954229593257,0.707218597030687,"PETG","Flat",80,2,"PETG 80%_2.txt"
8.45375,37.076,0.057694,4.6345,0.050543,0.0020217,0.20217,25.051,37.076,4.6345,0.20217,4.128,1.92433333333333,7.943648,4.66737700361345,0.0328770036134536,0.709396992414577,"PETG","Flat",80,2,"PETG 80%_2.txt"
8.47166,37.168,0.057842,4.646,0.05069,0.0020276,0.20276,25.051,37.168,4.646,0.20276,4.128,1.92433333333333,7.943648,4.67895858426758,0.0329585842675808,0.709396992414567,"PETG","Flat",80,2,"PETG 80%_2.txt"
8.48957,37.26,0.057989,4.6575,0.050838,0.0020335,0.20335,25.051,37.26,4.6575,0.20335,4.128,1.92433333333333,7.943648,4.69054016492171,0.0330401649217089,0.709396992414577,"PETG","Flat",80,2,"PETG 80%_2.txt"
8.50748,37.352,0.058137,4.669,0.050986,0.0020394,0.20394,25.051,37.352,4.669,0.20394,4.128,1.92433333333333,7.943648,4.70212174557584,0.0331217455758361,0.709396992414567,"PETG","Flat",80,2,"PETG 80%_2.txt"
8.52539,37.444,0.058285,4.6805,0.051133,0.0020453,0.20453,25.051,37.444,4.6805,0.20453,4.128,1.92433333333333,7.943648,4.71370332622996,0.0332033262299642,0.709396992414576,"PETG","Flat",80,2,"PETG 80%_2.txt"
8.5433,37.536,0.058432,4.692,0.051281,0.0020512,0.20512,25.051,37.536,4.692,0.20512,4.128,1.92433333333333,7.943648,4.72528490688409,0.0332849068840915,0.709396992414567,"PETG","Flat",80,2,"PETG 80%_2.txt"
8.56121,37.628,0.05858,4.7035,0.051428,0.0020571,0.20571,25.051,37.628,4.7035,0.20571,4.128,1.92433333333333,7.943648,4.73686648753822,0.0333664875382196,0.709396992414576,"PETG","Flat",80,2,"PETG 80%_2.txt"
8.57912,37.72,0.058727,4.715,0.051576,0.002063,0.2063,25.052,37.72,4.715,0.2063,4.128,1.92433333333333,7.943648,4.74844806819235,0.0334480681923468,0.709396992414566,"PETG","Flat",80,2,"PETG 80%_2.txt"
8.59703,37.812,0.058875,4.7265,0.051724,0.0020689,0.20689,25.052,37.812,4.7265,0.20689,4.128,1.92433333333333,7.943648,4.76002964884647,0.0335296488464749,0.709396992414576,"PETG","Flat",80,2,"PETG 80%_2.txt"
8.61495,37.904,0.059023,4.738,0.051871,0.0020748,0.20748,25.052,37.904,4.738,0.20748,4.128,1.92433333333333,7.943648,4.7716112295006,0.0336112295006021,0.709396992414566,"PETG","Flat",80,2,"PETG 80%_2.txt"
8.63286,37.996,0.05917,4.7495,0.052019,0.0020808,0.20808,25.052,37.996,4.7495,0.20808,4.128,1.92433333333333,7.943648,4.78319281015473,0.0336928101547302,0.709396992414575,"PETG","Flat",80,2,"PETG 80%_2.txt"
8.65077,38.088,0.059318,4.7609,0.052166,0.0020867,0.20867,25.052,38.088,4.7609,0.20867,4.128,1.92433333333333,7.943648,4.79477439080886,0.0338743908088572,0.711512336088917,"PETG","Flat",80,2,"PETG 80%_2.txt"
8.66868,38.179,0.059466,4.7724,0.052314,0.0020926,0.20926,25.052,38.179,4.7724,0.20926,4.128,1.92433333333333,7.943648,4.80623008471674,0.0338300847167448,0.708869430826099,"PETG","Flat",80,2,"PETG 80%_2.txt"
8.68659,38.271,0.059613,4.7839,0.052462,0.0020985,0.20985,25.052,38.271,4.7839,0.20985,4.128,1.92433333333333,7.943648,4.81781166537087,0.0339116653708729,0.708870699029513,"PETG","Flat",80,2,"PETG 80%_2.txt"
8.7045,38.363,0.059761,4.7954,0.052609,0.0021044,0.21044,25.053,38.363,4.7954,0.21044,4.128,1.92433333333333,7.943648,4.829393246025,0.0339932460250001,0.708871961150271,"PETG","Flat",80,2,"PETG 80%_2.txt"
8.72241,38.455,0.059908,4.8069,0.052757,0.0021103,0.21103,25.053,38.455,4.8069,0.21103,4.128,1.92433333333333,7.943648,4.84097482667913,0.0340748266791282,0.708873217232066,"PETG","Flat",80,2,"PETG 80%_2.txt"
8.74032,38.547,0.060056,4.8184,0.052904,0.0021162,0.21162,25.053,38.547,4.8184,0.21162,4.128,1.92433333333333,7.943648,4.85255640733325,0.0341564073332554,0.708874467318102,"PETG","Flat",80,2,"PETG 80%_2.txt"
8.75823,38.639,0.060204,4.8299,0.053052,0.0021221,0.21221,25.053,38.639,4.8299,0.21221,4.128,1.92433333333333,7.943648,4.86413798798738,0.0342379879873835,0.708875711451242,"PETG","Flat",80,2,"PETG 80%_2.txt"
8.77614,38.731,0.060351,4.8414,0.0532,0.002128,0.2128,25.053,38.731,4.8414,0.2128,4.128,1.92433333333333,7.943648,4.87571956864151,0.0343195686415108,0.70887694967387,"PETG","Flat",80,2,"PETG 80%_2.txt"
8.79405,38.823,0.060499,4.8529,0.053347,0.0021339,0.21339,25.053,38.823,4.8529,0.21339,4.128,1.92433333333333,7.943648,4.88730114929564,0.0344011492956389,0.708878182028042,"PETG","Flat",80,2,"PETG 80%_2.txt"
8.81196,38.915,0.060646,4.8644,0.053495,0.0021398,0.21398,25.053,38.915,4.8644,0.21398,4.128,1.92433333333333,7.943648,4.89888272994977,0.0344827299497661,0.708879408555343,"PETG","Flat",80,2,"PETG 80%_2.txt"
8.82987,39.007,0.060794,4.8758,0.053643,0.0021457,0.21457,25.054,39.007,4.8758,0.21457,4.128,1.92433333333333,7.943648,4.91046431060389,0.034664310603894,0.710946113538167,"PETG","Flat",80,2,"PETG 80%_2.txt"
8.84778,39.099,0.060942,4.8873,0.05379,0.0021516,0.21516,25.054,39.099,4.8873,0.21516,4.128,1.92433333333333,7.943648,4.92204589125802,0.0347458912580212,0.710942468398117,"PETG","Flat",80,2,"PETG 80%_2.txt"
8.86569,39.191,0.061089,4.8988,0.053938,0.0021575,0.21575,25.054,39.191,4.8988,0.21575,4.128,1.92433333333333,7.943648,4.93362747191215,0.0348274719121502,0.710938840372136,"PETG","Flat",80,2,"PETG 80%_2.txt"
8.8836,39.283,0.061237,4.9103,0.054085,0.0021634,0.21634,25.054,39.283,4.9103,0.21634,4.128,1.92433333333333,7.943648,4.94520905256628,0.0349090525662765,0.710935229339888,"PETG","Flat",80,2,"PETG 80%_2.txt"
8.90151,39.374,0.061384,4.9218,0.054233,0.0021693,0.21693,25.054,39.374,4.9218,0.21693,4.128,1.92433333333333,7.943648,4.95666474647416,0.034864746474164,0.708373897236053,"PETG","Flat",80,2,"PETG 80%_2.txt"
8.91942,39.466,0.061532,4.9333,0.054381,0.0021752,0.21752,25.054,39.466,4.9333,0.21752,4.128,1.92433333333333,7.943648,4.96824632712829,0.0349463271282922,0.708376282169991,"PETG","Flat",80,2,"PETG 80%_2.txt"
8.93733,39.575,0.06168,4.9469,0.054528,0.0021811,0.21811,25.055,39.575,4.9469,0.21811,4.128,1.92433333333333,7.943648,4.98196798246851,0.0350679824685081,0.708888040358771,"PETG","Flat",80,2,"PETG 80%_2.txt"
8.95524,39.69,0.061827,4.9612,0.054676,0.002187,0.2187,25.055,39.69,4.9612,0.2187,4.128,1.92433333333333,7.943648,4.99644495828617,0.0352449582861682,0.710411962552775,"PETG","Flat",80,2,"PETG 80%_2.txt"
8.97315,39.804,0.061975,4.9755,0.054823,0.0021929,0.21929,25.055,39.804,4.9755,0.21929,4.128,1.92433333333333,7.943648,5.01079604735759,0.035296047357587,0.70939699241457,"PETG","Flat",80,2,"PETG 80%_2.txt"
8.99107,39.918,0.062123,4.9898,0.054971,0.0021988,0.21988,25.055,39.918,4.9898,0.21988,4.128,1.92433333333333,7.943648,5.02514713642901,0.0353471364290066,0.708387839773269,"PETG","Flat",80,2,"PETG 80%_2.txt"
9.00898,40.033,0.06227,5.0041,0.055119,0.0022047,0.22047,25.055,40.033,5.0041,0.22047,4.128,1.92433333333333,7.943648,5.03962411224667,0.0355241122466659,0.709900126829317,"PETG","Flat",80,2,"PETG 80%_2.txt"
9.02689,40.147,0.062418,5.0184,0.055266,0.0022106,0.22106,25.055,40.147,5.0184,0.22106,4.128,1.92433333333333,7.943648,5.05397520131808,0.0355752013180846,0.708895291688278,"PETG","Flat",80,2,"PETG 80%_2.txt"
9.0448,40.261,0.062565,5.0327,0.055414,0.0022166,0.22166,25.055,40.261,5.0327,0.22166,4.128,1.92433333333333,7.943648,5.0683262903895,0.0356262903895042,0.707896166858826,"PETG","Flat",80,2,"PETG 80%_2.txt"
9.06271,40.376,0.062713,5.047,0.055561,0.0022225,0.22225,25.056,40.376,5.047,0.22225,4.128,1.92433333333333,7.943648,5.08280326620716,0.0358032662071635,0.709396992414572,"PETG","Flat",80,2,"PETG 80%_2.txt"
9.08062,40.49,0.062861,5.0613,0.055709,0.0022284,0.22284,25.056,40.49,5.0613,0.22284,4.128,1.92433333333333,7.943648,5.09715435527858,0.035854355278583,0.708402095876218,"PETG","Flat",80,2,"PETG 80%_2.txt"
9.09853,40.604,0.063008,5.0755,0.055857,0.0022343,0.22343,25.056,40.604,5.0755,0.22343,4.128,1.92433333333333,7.943648,5.11150544435,0.0360054443500015,0.70939699241457,"PETG","Flat",80,2,"PETG 80%_2.txt"
9.11644,40.719,0.063156,5.0898,0.056004,0.0022402,0.22402,25.056,40.719,5.0898,0.22402,4.128,1.92433333333333,7.943648,5.12598242016766,0.0361824201676608,0.710880980935613,"PETG","Flat",80,2,"PETG 80%_2.txt"
9.13435,40.833,0.063303,5.1041,0.056152,0.0022461,0.22461,25.056,40.833,5.1041,0.22461,4.128,1.92433333333333,7.943648,5.14033350923908,0.0362335092390804,0.709890269373257,"PETG","Flat",80,2,"PETG 80%_2.txt"
9.15226,40.947,0.063451,5.1184,0.0563,0.002252,0.2252,25.056,40.947,5.1184,0.2252,4.128,1.92433333333333,7.943648,5.1546845983105,0.0362845983104991,0.708905093593684,"PETG","Flat",80,2,"PETG 80%_2.txt"
9.17017,41.062,0.063599,5.1327,0.056447,0.0022579,0.22579,25.056,41.062,5.1327,0.22579,4.128,1.92433333333333,7.943648,5.16916157412816,0.0364615741281593,0.710378049139036,"PETG","Flat",80,2,"PETG 80%_2.txt"
9.18808,41.176,0.063746,5.147,0.056595,0.0022638,0.22638,25.057,41.176,5.147,0.22638,4.128,1.92433333333333,7.943648,5.18351266319958,0.036512663199578,0.709396992414572,"PETG","Flat",80,2,"PETG 80%_2.txt"
9.20599,41.29,0.063894,5.1613,0.056742,0.0022697,0.22697,25.057,41.29,5.1613,0.22697,4.128,1.92433333333333,7.943648,5.197863752271,0.0365637522709976,0.708421371960506,"PETG","Flat",80,2,"PETG 80%_2.txt"
9.2239,41.405,0.064041,5.1756,0.05689,0.0022756,0.22756,25.057,41.405,5.1756,0.22756,4.128,1.92433333333333,7.943648,5.21234072808866,0.0367407280886569,0.709883454839186,"PETG","Flat",80,2,"PETG 80%_2.txt"
9.24181,41.519,0.064189,5.1899,0.057038,0.0022815,0.22815,25.057,41.519,5.1899,0.22815,4.128,1.92433333333333,7.943648,5.22669181716008,0.0367918171600756,0.708911870365048,"PETG","Flat",80,2,"PETG 80%_2.txt"
9.25972,41.617,0.064337,5.2022,0.057185,0.0022874,0.22874,25.057,41.617,5.2022,0.22874,4.128,1.92433333333333,7.943648,5.23902871829165,0.0368287182916456,0.70794506731086,"PETG","Flat",80,2,"PETG 80%_2.txt"
9.27763,41.713,0.064484,5.2142,0.057333,0.0022933,0.22933,25.057,41.713,5.2142,0.22933,4.128,1.92433333333333,7.943648,5.25111384593074,0.0369138459307363,0.707948408782485,"PETG","Flat",80,2,"PETG 80%_2.txt"
9.29554,41.809,0.064632,5.2261,0.05748,0.0022992,0.22992,25.057,41.809,5.2261,0.22992,4.128,1.92433333333333,7.943648,5.26319897356983,0.0370989735698259,0.709878754134554,"PETG","Flat",80,2,"PETG 80%_2.txt"
9.31345,41.905,0.06478,5.2381,0.057628,0.0023051,0.23051,25.058,41.905,5.2381,0.23051,4.128,1.92433333333333,7.943648,5.27528410120892,0.0371841012089158,0.709877650463256,"PETG","Flat",80,2,"PETG 80%_2.txt"
9.33136,42.001,0.064927,5.2501,0.057776,0.002311,0.2311,25.058,42.001,5.2501,0.2311,4.128,1.92433333333333,7.943648,5.28736922884801,0.0372692288480057,0.709876551837216,"PETG","Flat",80,2,"PETG 80%_2.txt"
9.34928,42.097,0.065075,5.2621,0.057923,0.0023169,0.23169,25.058,42.097,5.2621,0.23169,4.128,1.92433333333333,7.943648,5.2994543564871,0.0373543564870955,0.709875458221917,"PETG","Flat",80,2,"PETG 80%_2.txt"
9.36719,42.192,0.065222,5.2741,0.058071,0.0023228,0.23228,25.058,42.192,5.2741,0.23228,4.128,1.92433333333333,7.943648,5.31141359737994,0.0373135973799448,0.707487483740255,"PETG","Flat",80,2,"PETG 80%_2.txt"
9.3851,42.288,0.06537,5.286,0.058218,0.0023287,0.23287,25.058,42.288,5.286,0.23287,4.128,1.92433333333333,7.943648,5.32349872501903,0.0374987250190344,0.709396992414574,"PETG","Flat",80,2,"PETG 80%_2.txt"
9.40301,42.384,0.065518,5.298,0.058366,0.0023346,0.23346,25.058,42.384,5.298,0.23346,4.128,1.92433333333333,7.943648,5.33558385265812,0.0375838526581243,0.709396992414576,"PETG","Flat",80,2,"PETG 80%_2.txt"
9.42092,42.48,0.065665,5.31,0.058514,0.0023405,0.23405,25.059,42.48,5.31,0.23405,4.128,1.92433333333333,7.943648,5.34766898029721,0.0376689802972141,0.709396992414578,"PETG","Flat",80,2,"PETG 80%_2.txt"
9.43883,42.576,0.065813,5.322,0.058661,0.0023465,0.23465,25.059,42.576,5.322,0.23465,4.128,1.92433333333333,7.943648,5.3597541079363,0.037754107936304,0.70939699241458,"PETG","Flat",80,2,"PETG 80%_2.txt"
9.45674,42.672,0.06596,5.3339,0.058809,0.0023524,0.23524,25.059,42.672,5.3339,0.23524,4.128,1.92433333333333,7.943648,5.37183923557539,0.0379392355753927,0.711285092997482,"PETG","Flat",80,2,"PETG 80%_2.txt"
9.47465,42.767,0.066108,5.3459,0.058956,0.0023583,0.23583,25.059,42.767,5.3459,0.23583,4.128,1.92433333333333,7.943648,5.38379847646824,0.0378984764682428,0.708926026828838,"PETG","Flat",80,2,"PETG 80%_2.txt"
9.49256,42.863,0.066256,5.3579,0.059104,0.0023642,0.23642,25.059,42.863,5.3579,0.23642,4.128,1.92433333333333,7.943648,5.39588360410733,0.0379836041073327,0.708927081642672,"PETG","Flat",80,2,"PETG 80%_2.txt"
9.51047,42.959,0.066403,5.3699,0.059252,0.0023701,0.23701,25.059,42.959,5.3699,0.23701,4.128,1.92433333333333,7.943648,5.40796873174642,0.0380687317464226,0.708928131742166,"PETG","Flat",80,2,"PETG 80%_2.txt"
9.52838,43.055,0.066551,5.3819,0.059399,0.002376,0.2376,25.059,43.055,5.3819,0.2376,4.128,1.92433333333333,7.943648,5.42005385938551,0.0381538593855115,0.708929177158838,"PETG","Flat",80,2,"PETG 80%_2.txt"
9.54629,43.151,0.066698,5.3938,0.059547,0.0023819,0.23819,25.06,43.151,5.3938,0.23819,4.128,1.92433333333333,7.943648,5.4321389870246,0.038338987024602,0.710797341848086,"PETG","Flat",80,2,"PETG 80%_2.txt"
9.5642,43.247,0.066846,5.4058,0.059695,0.0023878,0.23878,25.06,43.247,5.4058,0.23878,4.128,1.92433333333333,7.943648,5.44422411466369,0.038424114663691,0.710794233299253,"PETG","Flat",80,2,"PETG 80%_2.txt"
9.58211,43.342,0.066994,5.4178,0.059842,0.0023937,0.23937,25.06,43.342,5.4178,0.23937,4.128,1.92433333333333,7.943648,5.45618335555654,0.0383833555565403,0.708467561677069,"PETG","Flat",80,2,"PETG 80%_2.txt"
9.60002,43.438,0.067141,5.4298,0.05999,0.0023996,0.23996,25.06,43.438,5.4298,0.23996,4.128,1.92433333333333,7.943648,5.46826848319563,0.0384684831956301,0.708469615743308,"PETG","Flat",80,2,"PETG 80%_2.txt"
9.61793,43.534,0.067285,5.4418,0.060134,0.0024053,0.24053,25.06,43.534,5.4418,0.24053,4.128,1.92433333333333,7.943648,5.48035361083472,0.03855361083472,0.708471660750487,"PETG","Flat",80,2,"PETG 80%_2.txt"
9.63584,43.63,0.067429,5.4537,0.060278,0.0024111,0.24111,25.06,43.63,5.4537,0.24111,4.128,1.92433333333333,7.943648,5.49243873847381,0.0387387384738096,0.710320305000451,"PETG","Flat",80,2,"PETG 80%_2.txt"
9.65375,43.726,0.067573,5.4657,0.060422,0.0024169,0.24169,25.06,43.726,5.4657,0.24169,4.128,1.92433333333333,7.943648,5.5045238661129,0.0388238661128995,0.71031827785827,"PETG","Flat",80,2,"PETG 80%_2.txt"
9.67166,43.822,0.067717,5.4777,0.060566,0.0024226,0.24226,25.061,43.822,5.4777,0.24226,4.128,1.92433333333333,7.943648,5.51660899375199,0.0389089937519902,0.710316259597828,"PETG","Flat",80,2,"PETG 80%_2.txt"
9.68957,43.917,0.067861,5.4897,0.06071,0.0024284,0.24284,25.061,43.917,5.4897,0.24284,4.128,1.92433333333333,7.943648,5.52856823464484,0.0388682346448386,0.708021105795191,"PETG","Flat",80,2,"PETG 80%_2.txt"
9.70748,44.013,0.068005,5.5017,0.060854,0.0024342,0.24342,25.061,44.013,5.5017,0.24342,4.128,1.92433333333333,7.943648,5.54065336228393,0.0389533622839284,0.708024106802051,"PETG","Flat",80,2,"PETG 80%_2.txt"
9.7254,44.109,0.068149,5.5136,0.060998,0.0024399,0.24399,25.061,44.109,5.5136,0.24399,4.128,1.92433333333333,7.943648,5.55273848992302,0.039138489923018,0.709853633252649,"PETG","Flat",80,2,"PETG 80%_2.txt"
9.74331,44.205,0.068293,5.5256,0.061142,0.0024457,0.24457,25.061,44.205,5.5256,0.24457,4.128,1.92433333333333,7.943648,5.56482361756211,0.0392236175621079,0.709852641561241,"PETG","Flat",80,2,"PETG 80%_2.txt"
9.76122,44.301,0.068437,5.5376,0.061286,0.0024514,0.24514,25.061,44.301,5.5376,0.24514,4.128,1.92433333333333,7.943648,5.5769087452012,0.0393087452011978,0.70985165416783,"PETG","Flat",80,2,"PETG 80%_2.txt"
9.77913,44.397,0.068581,5.5496,0.06143,0.0024572,0.24572,25.061,44.397,5.5496,0.24572,4.128,1.92433333333333,7.943648,5.58899387284029,0.0393938728402876,0.709850671044537,"PETG","Flat",80,2,"PETG 80%_2.txt"
9.79704,44.491,0.068725,5.5614,0.061574,0.002463,0.2463,25.062,44.491,5.5614,0.2463,4.128,1.92433333333333,7.943648,5.6008272269869,0.0394272269868958,0.708944276385367,"PETG","Flat",80,2,"PETG 80%_2.txt"
9.81495,44.576,0.068869,5.572,0.061718,0.0024687,0.24687,25.062,44.576,5.572,0.24687,4.128,1.92433333333333,7.943648,5.61152760041734,0.0395276004173404,0.70939699241458,"PETG","Flat",80,2,"PETG 80%_2.txt"
9.83286,44.662,0.069014,5.5827,0.061862,0.0024745,0.24745,25.062,44.662,5.5827,0.24745,4.128,1.92433333333333,7.943648,5.62235386059402,0.0396538605940249,0.710298969925392,"PETG","Flat",80,2,"PETG 80%_2.txt"
9.85077,44.747,0.069158,5.5933,0.062006,0.0024802,0.24802,25.062,44.747,5.5933,0.24802,4.128,1.92433333333333,7.943648,5.63305423402447,0.0397542340244685,0.710747394641241,"PETG","Flat",80,2,"PETG 80%_2.txt"
9.86868,44.832,0.069302,5.604,0.06215,0.002486,0.2486,25.062,44.832,5.604,0.2486,4.128,1.92433333333333,7.943648,5.64375460745491,0.0397546074549124,0.709396992414569,"PETG","Flat",80,2,"PETG 80%_2.txt"
9.88659,44.917,0.069446,5.6146,0.062294,0.0024918,0.24918,25.062,44.917,5.6146,0.24918,4.128,1.92433333333333,7.943648,5.65445498088536,0.039854980885357,0.709845418825152,"PETG","Flat",80,2,"PETG 80%_2.txt"
9.9045,45.002,0.06959,5.6253,0.062438,0.0024975,0.24975,25.062,45.002,5.6253,0.24975,4.128,1.92433333333333,7.943648,5.6651553543158,0.0398553543158009,0.708501845515811,"PETG","Flat",80,2,"PETG 80%_2.txt"
9.92241,45.088,0.069734,5.636,0.062582,0.0025033,0.25033,25.063,45.088,5.636,0.25033,4.128,1.92433333333333,7.943648,5.67598161449249,0.0399816144924854,0.709396992414574,"PETG","Flat",80,2,"PETG 80%_2.txt"
9.94032,45.173,0.069878,5.6466,0.062726,0.002509,0.2509,25.063,45.173,5.6466,0.2509,4.128,1.92433333333333,7.943648,5.68668198792293,0.0400819879229291,0.709842877535668,"PETG","Flat",80,2,"PETG 80%_2.txt"
9.95823,45.258,0.070022,5.6573,0.06287,0.0025148,0.25148,25.063,45.258,5.6573,0.25148,4.128,1.92433333333333,7.943648,5.69738236135337,0.0400823613533738,0.708506908832373,"PETG","Flat",80,2,"PETG 80%_2.txt"
9.97614,45.343,0.070166,5.6679,0.063014,0.0025206,0.25206,25.063,45.343,5.6679,0.25206,4.128,1.92433333333333,7.943648,5.70808273478382,0.0401827347838175,0.708952782932259,"PETG","Flat",80,2,"PETG 80%_2.txt"
9.99405,45.428,0.07031,5.6786,0.063158,0.0025263,0.25263,25.063,45.428,5.6786,0.25263,4.128,1.92433333333333,7.943648,5.71878310821426,0.0401831082142605,0.707623502522814,"PETG","Flat",80,2,"PETG 80%_2.txt"
10.012,45.514,0.070454,5.6892,0.063302,0.0025321,0.25321,25.063,45.514,5.6892,0.25321,4.128,1.92433333333333,7.943648,5.72960936839095,0.0404093683909466,0.710282085195573,"PETG","Flat",80,2,"PETG 80%_2.txt"
10.0299,45.599,0.070598,5.6999,0.063446,0.0025378,0.25378,25.063,45.599,5.6999,0.25378,4.128,1.92433333333333,7.943648,5.74030974182139,0.0404097418213896,0.70895527678362,"PETG","Flat",80,2,"PETG 80%_2.txt"
10.0478,45.684,0.070742,5.7105,0.06359,0.0025436,0.25436,25.064,45.684,5.7105,0.25436,4.128,1.92433333333333,7.943648,5.75101011525183,0.0405101152518341,0.709396992414572,"PETG","Flat",80,2,"PETG 80%_2.txt"
10.0657,45.769,0.070886,5.7212,0.063734,0.0025494,0.25494,25.064,45.769,5.7212,0.25494,4.128,1.92433333333333,7.943648,5.76171048868228,0.040510488682278,0.70807677903723,"PETG","Flat",80,2,"PETG 80%_2.txt"
10.0836,45.854,0.07103,5.7318,0.063878,0.0025551,0.25551,25.064,45.854,5.7318,0.25551,4.128,1.92433333333333,7.943648,5.77241086211272,0.0406108621127226,0.708518477838071,"PETG","Flat",80,2,"PETG 80%_2.txt"
10.1015,45.94,0.071174,5.7425,0.064022,0.0025609,0.25609,25.064,45.94,5.7425,0.25609,4.128,1.92433333333333,7.943648,5.78323712228941,0.0407371222894071,0.709396992414577,"PETG","Flat",80,2,"PETG 80%_2.txt"
10.1194,46.025,0.071318,5.7531,0.064166,0.0025667,0.25667,25.064,46.025,5.7531,0.25667,4.128,1.92433333333333,7.943648,5.79393749571985,0.0408374957198507,0.709834623417822,"PETG","Flat",80,2,"PETG 80%_2.txt"
