Repository: VipulKohinkar/3D-Printing-Parameter-Optimisation

# 3D Printing Parameter Optimisation: Impact of K-Value on Carbon-Reinforced PETG

## MSc Mechanical Engineering with Management

**Author:** Vipul Kohinkar  
**Project:** MEE7012-SUM  
**Date:** 27 August 2026

---

## Project Overview

This project investigates the influence of flow-rate multiplier (K-value) and build orientation on the tensile behaviour of PETG and carbon-fibre-reinforced PETG (CF-PETG) manufactured using fused deposition modelling (FDM).

The study compares an unreinforced thermoplastic, PETG, with a carbon-fibre-reinforced PETG composite to investigate whether the two materials respond differently to changes in material flow and build orientation.

---

File: 3_Experimental_data/Modulus/Recalculated Stress Strain/Recalculated_Stress_Strain_All_Data.csv (part 168 of 212)
"Time (s)","Load (N)","Machine Extension (mm)","Stress (MPa)","Extension from Preload (mm)","Strain","Percentage Strain","Gauge Length (mm)","Load_N","NEXYGEN_Stress_MPa","Percentage_Strain","Measured_Width_mm","Measured_Thickness_mm","Measured_Area_mm2","Recalculated_Stress_MPa","Stress_Difference_MPa","Stress_Difference_Percent","Material","Orientation","K","Sample","File"
13.5762,63.974,0.099114,7.9967,0.091963,0.0036785,0.36785,25.092,63.974,7.9967,0.36785,4.128,1.92433333333333,7.943648,8.05347870399091,0.0567787039909122,0.710026685894334,"PETG","Flat",80,2,"PETG 80%_2.txt"
13.5941,64.061,0.099258,8.0076,0.092107,0.0036843,0.36843,25.092,64.061,8.0076,0.36843,4.128,1.92433333333333,7.943648,8.06443085091384,0.0568308509138387,0.70971141058293,"PETG","Flat",80,2,"PETG 80%_2.txt"
13.612,64.148,0.099402,8.0185,0.092251,0.00369,0.369,25.092,64.148,8.0185,0.369,4.128,1.92433333333333,7.943648,8.07538299783676,0.0568829978367624,0.709396992414572,"PETG","Flat",80,2,"PETG 80%_2.txt"
13.6299,64.235,0.099546,8.0294,0.092395,0.0036958,0.36958,25.092,64.235,8.0294,0.36958,4.128,1.92433333333333,7.943648,8.08633514475969,0.0569351447596862,0.70908342789855,"PETG","Flat",80,2,"PETG 80%_2.txt"
13.6478,64.322,0.09969,8.0403,0.092539,0.0037016,0.37016,25.093,64.322,8.0403,0.37016,4.128,1.92433333333333,7.943648,8.09728729168261,0.0569872916826135,0.708770713563095,"PETG","Flat",80,2,"PETG 80%_2.txt"
13.6657,64.411,0.099834,8.0514,0.092683,0.0037073,0.37073,25.093,64.411,8.0514,0.37073,4.128,1.92433333333333,7.943648,8.10849121209802,0.0570912120980189,0.709084284696064,"PETG","Flat",80,2,"PETG 80%_2.txt"
13.6836,64.503,0.099978,8.0629,0.092827,0.0037131,0.37131,25.093,64.503,8.0629,0.37131,4.128,1.92433333333333,7.943648,8.12007279275215,0.0571727927521462,0.709084730706646,"PETG","Flat",80,2,"PETG 80%_2.txt"
13.7015,64.595,0.10012,8.0744,0.092971,0.0037188,0.37188,25.093,64.595,8.0744,0.37188,4.128,1.92433333333333,7.943648,8.13165437340627,0.0572543734062734,0.709085175446762,"PETG","Flat",80,2,"PETG 80%_2.txt"
13.7194,64.687,0.10027,8.0858,0.093115,0.0037246,0.37246,25.093,64.687,8.0858,0.37246,4.128,1.92433333333333,7.943648,8.1432359540604,0.0574359540604004,0.710331124445328,"PETG","Flat",80,2,"PETG 80%_2.txt"
13.7373,64.779,0.10041,8.0973,0.093259,0.0037304,0.37304,25.093,64.779,8.0973,0.37304,4.128,1.92433333333333,7.943648,8.15481753471453,0.0575175347145294,0.710329797766285,"PETG","Flat",80,2,"PETG 80%_2.txt"
13.7553,64.87,0.10055,8.1088,0.093403,0.0037361,0.37361,25.093,64.87,8.1088,0.37361,4.128,1.92433333333333,7.943648,8.16627322862242,0.0574732286224169,0.708776004124123,"PETG","Flat",80,2,"PETG 80%_2.txt"
13.7732,64.962,0.1007,8.1203,0.093547,0.0037419,0.37419,25.094,64.962,8.1203,0.37419,4.128,1.92433333333333,7.943648,8.17785480927654,0.0575548092765441,0.708776883570116,"PETG","Flat",80,2,"PETG 80%_2.txt"
13.7911,65.054,0.10084,8.1318,0.093691,0.0037476,0.37476,25.094,65.054,8.1318,0.37476,4.128,1.92433333333333,7.943648,8.18943638993067,0.0576363899306713,0.708777760528682,"PETG","Flat",80,2,"PETG 80%_2.txt"
13.809,65.146,0.10099,8.1433,0.093835,0.0037534,0.37534,25.094,65.146,8.1433,0.37534,4.128,1.92433333333333,7.943648,8.2010179705848,0.0577179705848003,0.708778635010381,"PETG","Flat",80,2,"PETG 80%_2.txt"
13.8269,65.238,0.10113,8.1547,0.093979,0.0037592,0.37592,25.094,65.238,8.1547,0.37592,4.128,1.92433333333333,7.943648,8.21259955123893,0.0578995512389273,0.71001448537564,"PETG","Flat",80,2,"PETG 80%_2.txt"
13.8448,65.33,0.10127,8.1662,0.094123,0.0037649,0.37649,25.094,65.33,8.1662,0.37649,4.128,1.92433333333333,7.943648,8.22418113189305,0.0579811318930545,0.71001361579504,"PETG","Flat",80,2,"PETG 80%_2.txt"
13.8627,65.422,0.10142,8.1777,0.094267,0.0037707,0.37707,25.094,65.422,8.1777,0.37707,4.128,1.92433333333333,7.943648,8.23576271254718,0.0580627125471835,0.71001274866018,"PETG","Flat",80,2,"PETG 80%_2.txt"
13.8806,65.514,0.10156,8.1892,0.094411,0.0037764,0.37764,25.094,65.514,8.1892,0.37764,4.128,1.92433333333333,7.943648,8.24734429320131,0.0581442932013108,0.710011883960714,"PETG","Flat",80,2,"PETG 80%_2.txt"
13.8985,65.605,0.10171,8.2007,0.094555,0.0037822,0.37822,25.095,65.605,8.2007,0.37822,4.128,1.92433333333333,7.943648,8.2587999871092,0.0580999871091983,0.708475948506814,"PETG","Flat",80,2,"PETG 80%_2.txt"
13.9164,65.697,0.10185,8.2122,0.094699,0.003788,0.3788,25.095,65.697,8.2122,0.3788,4.128,1.92433333333333,7.943648,8.27038156776332,0.0581815677633255,0.708477238295773,"PETG","Flat",80,2,"PETG 80%_2.txt"
13.9344,65.789,0.10199,8.2237,0.094843,0.0037937,0.37937,25.095,65.789,8.2237,0.37937,4.128,1.92433333333333,7.943648,8.28196314841745,0.0582631484174545,0.70847852447748,"PETG","Flat",80,2,"PETG 80%_2.txt"
13.9523,65.881,0.10214,8.2351,0.094987,0.0037995,0.37995,25.095,65.881,8.2351,0.37995,4.128,1.92433333333333,7.943648,8.29354472907158,0.0584447290715815,0.709702724576283,"PETG","Flat",80,2,"PETG 80%_2.txt"
13.9702,65.973,0.10228,8.2466,0.095131,0.0038052,0.38052,25.095,65.973,8.2466,0.38052,4.128,1.92433333333333,7.943648,8.30512630972571,0.0585263097257069,0.709702298228445,"PETG","Flat",80,2,"PETG 80%_2.txt"
13.9881,66.065,0.10243,8.2581,0.095275,0.003811,0.3811,25.095,66.065,8.2581,0.3811,4.128,1.92433333333333,7.943648,8.31670789037983,0.0586078903798342,0.709701873068068,"PETG","Flat",80,2,"PETG 80%_2.txt"
14.006,66.157,0.10257,8.2696,0.095419,0.0038168,0.38168,25.095,66.157,8.2696,0.38168,4.128,1.92433333333333,7.943648,8.32828947103396,0.0586894710339632,0.7097014490902,"PETG","Flat",80,2,"PETG 80%_2.txt"
14.0239,66.249,0.10271,8.2811,0.095563,0.0038225,0.38225,25.096,66.249,8.2811,0.38225,4.128,1.92433333333333,7.943648,8.33987105168809,0.0587710516880904,0.709701026289869,"PETG","Flat",80,2,"PETG 80%_2.txt"
14.0418,66.34,0.10286,8.2926,0.095707,0.0038283,0.38283,25.096,66.34,8.2926,0.38283,4.128,1.92433333333333,7.943648,8.35132674559598,0.0587267455959779,0.708182543423991,"PETG","Flat",80,2,"PETG 80%_2.txt"
14.0597,66.432,0.103,8.304,0.095851,0.0038341,0.38341,25.096,66.432,8.304,0.38341,4.128,1.92433333333333,7.943648,8.36290832625011,0.0589083262501067,0.709396992414579,"PETG","Flat",80,2,"PETG 80%_2.txt"
14.0776,66.524,0.10315,8.3155,0.095995,0.0038398,0.38398,25.096,66.524,8.3155,0.38398,4.128,1.92433333333333,7.943648,8.37448990690423,0.0589899069042339,0.709396992414574,"PETG","Flat",80,2,"PETG 80%_2.txt"
14.0956,66.616,0.10329,8.327,0.096139,0.0038456,0.38456,25.096,66.616,8.327,0.38456,4.128,1.92433333333333,7.943648,8.38607148755836,0.0590714875583611,0.709396992414568,"PETG","Flat",80,2,"PETG 80%_2.txt"
14.1135,66.708,0.10343,8.3385,0.096283,0.0038513,0.38513,25.096,66.708,8.3385,0.38513,4.128,1.92433333333333,7.943648,8.39765306821249,0.0591530682124883,0.709396992414563,"PETG","Flat",80,2,"PETG 80%_2.txt"
14.1314,66.8,0.10358,8.35,0.096427,0.0038571,0.38571,25.096,66.8,8.35,0.38571,4.128,1.92433333333333,7.943648,8.40923464886662,0.0592346488666173,0.709396992414579,"PETG","Flat",80,2,"PETG 80%_2.txt"
14.1493,66.892,0.10372,8.3615,0.096571,0.0038629,0.38629,25.097,66.892,8.3615,0.38629,4.128,1.92433333333333,7.943648,8.42081622952074,0.0593162295207446,0.709396992414574,"PETG","Flat",80,2,"PETG 80%_2.txt"
14.1672,66.984,0.10387,8.373,0.096715,0.0038686,0.38686,25.097,66.984,8.373,0.38686,4.128,1.92433333333333,7.943648,8.43239781017487,0.0593978101748718,0.709396992414568,"PETG","Flat",80,2,"PETG 80%_2.txt"
14.1851,67.075,0.10401,8.3844,0.096859,0.0038744,0.38744,25.097,67.075,8.3844,0.38744,4.128,1.92433333333333,7.943648,8.44385350408276,0.0594535040827608,0.709096704388637,"PETG","Flat",80,2,"PETG 80%_2.txt"
14.203,67.167,0.10415,8.3959,0.097003,0.0038801,0.38801,25.097,67.167,8.3959,0.38801,4.128,1.92433333333333,7.943648,8.45543508473689,0.0595350847368881,0.709097115697996,"PETG","Flat",80,2,"PETG 80%_2.txt"
14.2209,67.259,0.1043,8.4074,0.097147,0.0038859,0.38859,25.097,67.259,8.4074,0.38859,4.128,1.92433333333333,7.943648,8.46701666539101,0.0596166653910135,0.709097525882122,"PETG","Flat",80,2,"PETG 80%_2.txt"
14.2388,67.351,0.10444,8.4189,0.097292,0.0038917,0.38917,25.097,67.351,8.4189,0.38917,4.128,1.92433333333333,7.943648,8.47859824604514,0.0596982460451407,0.709097934945667,"PETG","Flat",80,2,"PETG 80%_2.txt"
14.2567,67.443,0.10459,8.4304,0.097436,0.0038974,0.38974,25.097,67.443,8.4304,0.38974,4.128,1.92433333333333,7.943648,8.49017982669927,0.0597798266992697,0.709098342893216,"PETG","Flat",80,2,"PETG 80%_2.txt"
14.2747,67.535,0.10473,8.4419,0.09758,0.0039032,0.39032,25.098,67.535,8.4419,0.39032,4.128,1.92433333333333,7.943648,8.5017614073534,0.059861407353397,0.70909874972929,"PETG","Flat",80,2,"PETG 80%_2.txt"
14.2926,67.627,0.10488,8.4533,0.097724,0.0039089,0.39089,25.098,67.627,8.4533,0.39089,4.128,1.92433333333333,7.943648,8.51334298800752,0.0600429880075239,0.710290513852862,"PETG","Flat",80,2,"PETG 80%_2.txt"
14.3105,67.719,0.10502,8.4648,0.097868,0.0039147,0.39147,25.098,67.719,8.4648,0.39147,4.128,1.92433333333333,7.943648,8.52492456866165,0.0601245686616512,0.710289299943899,"PETG","Flat",80,2,"PETG 80%_2.txt"
14.3284,67.811,0.10516,8.4763,0.098012,0.0039205,0.39205,25.098,67.811,8.4763,0.39205,4.128,1.92433333333333,7.943648,8.53650614931578,0.0602061493157819,0.710288089328857,"PETG","Flat",80,2,"PETG 80%_2.txt"
14.3463,67.902,0.10531,8.4878,0.098156,0.0039262,0.39262,25.098,67.902,8.4878,0.39262,4.128,1.92433333333333,7.943648,8.54796184322367,0.0601618432236677,0.708803732694782,"PETG","Flat",80,2,"PETG 80%_2.txt"
14.3642,67.994,0.10545,8.4993,0.0983,0.003932,0.3932,25.098,67.994,8.4993,0.3932,4.128,1.92433333333333,7.943648,8.55954342387779,0.0602434238777949,0.708804535406385,"PETG","Flat",80,2,"PETG 80%_2.txt"
14.3821,68.086,0.1056,8.5108,0.098444,0.0039377,0.39377,25.098,68.086,8.5108,0.39377,4.128,1.92433333333333,7.943648,8.57112500453192,0.0603250045319239,0.708805335948723,"PETG","Flat",80,2,"PETG 80%_2.txt"
14.4,68.178,0.10574,8.5223,0.098588,0.0039435,0.39435,25.099,68.178,8.5223,0.39435,4.128,1.92433333333333,7.943648,8.58270658518605,0.0604065851860511,0.708806134330534,"PETG","Flat",80,2,"PETG 80%_2.txt"
14.4179,68.27,0.10588,8.5337,0.098732,0.0039493,0.39493,25.099,68.27,8.5337,0.39493,4.128,1.92433333333333,7.943648,8.59428816584018,0.0605881658401781,0.709987061183052,"PETG","Flat",80,2,"PETG 80%_2.txt"
14.4359,68.362,0.10603,8.5452,0.098876,0.003955,0.3955,25.099,68.362,8.5452,0.3955,4.128,1.92433333333333,7.943648,8.6058697464943,0.0606697464943053,0.709986267077486,"PETG","Flat",80,2,"PETG 80%_2.txt"
14.4538,68.454,0.10617,8.5567,0.09902,0.0039608,0.39608,25.099,68.454,8.5567,0.39608,4.128,1.92433333333333,7.943648,8.61745132714843,0.0607513271484343,0.709985475106459,"PETG","Flat",80,2,"PETG 80%_2.txt"
14.4717,68.546,0.10632,8.5682,0.099164,0.0039666,0.39666,25.099,68.546,8.5682,0.39666,4.128,1.92433333333333,7.943648,8.62903290780256,0.0608329078025633,0.709984685261354,"PETG","Flat",80,2,"PETG 80%_2.txt"
14.4896,68.637,0.10646,8.5797,0.099308,0.0039723,0.39723,25.099,68.637,8.5797,0.39723,4.128,1.92433333333333,7.943648,8.64048860171045,0.0607886017104473,0.708516634736032,"PETG","Flat",80,2,"PETG 80%_2.txt"
14.5075,68.729,0.1066,8.5912,0.099452,0.0039781,0.39781,25.099,68.729,8.5912,0.39781,4.128,1.92433333333333,7.943648,8.65207018236458,0.0608701823645763,0.708517813164358,"PETG","Flat",80,2,"PETG 80%_2.txt"
14.5254,68.821,0.10675,8.6026,0.099596,0.0039838,0.39838,25.1,68.821,8.6026,0.39838,4.128,1.92433333333333,7.943648,8.6636517630187,0.0610517630187033,0.709689663807492,"PETG","Flat",80,2,"PETG 80%_2.txt"
14.5433,68.913,0.10689,8.6141,0.09974,0.0039896,0.39896,25.1,68.913,8.6141,0.39896,4.128,1.92433333333333,7.943648,8.67523334367283,0.0611333436728305,0.70968927308518,"PETG","Flat",80,2,"PETG 80%_2.txt"
14.5612,69.005,0.10704,8.6256,0.099884,0.0039954,0.39954,25.1,69.005,8.6256,0.39954,4.128,1.92433333333333,7.943648,8.68681492432696,0.0612149243269577,0.709688883404722,"PETG","Flat",80,2,"PETG 80%_2.txt"
14.5791,69.097,0.10718,8.6371,0.10003,0.0040011,0.40011,25.1,69.097,8.6371,0.40011,4.128,1.92433333333333,7.943648,8.69839650498109,0.0612965049810867,0.709688494761977,"PETG","Flat",80,2,"PETG 80%_2.txt"
14.597,69.189,0.10732,8.6486,0.10017,0.0040069,0.40069,25.1,69.189,8.6486,0.40069,4.128,1.92433333333333,7.943648,8.70997808563521,0.061378085635214,0.709688107152764,"PETG","Flat",80,2,"PETG 80%_2.txt"
14.615,69.281,0.10747,8.6601,0.10032,0.0040126,0.40126,25.1,69.281,8.6601,0.40126,4.128,1.92433333333333,7.943648,8.72155966628934,0.061459666289343,0.709687720573007,"PETG","Flat",80,2,"PETG 80%_2.txt"
14.6329,69.372,0.10761,8.6716,0.10046,0.0040184,0.40184,25.1,69.372,8.6716,0.40184,4.128,1.92433333333333,7.943648,8.73301536019723,0.0614153601972305,0.708235621998599,"PETG","Flat",80,2,"PETG 80%_2.txt"
14.6508,69.464,0.10776,8.683,0.1006,0.0040242,0.40242,25.101,69.464,8.683,0.40242,4.128,1.92433333333333,7.943648,8.74459694085136,0.0615969408513575,0.709396992414574,"PETG","Flat",80,2,"PETG 80%_2.txt"
14.6687,69.556,0.1079,8.6945,0.10075,0.0040299,0.40299,25.101,69.556,8.6945,0.40299,4.128,1.92433333333333,7.943648,8.75617852150548,0.0616785215054847,0.709396992414569,"PETG","Flat",80,2,"PETG 80%_2.txt"
14.6866,69.648,0.10804,8.706,0.10089,0.0040357,0.40357,25.101,69.648,8.706,0.40357,4.128,1.92433333333333,7.943648,8.76776010215961,0.0617601021596119,0.709396992414564,"PETG","Flat",80,2,"PETG 80%_2.txt"
14.7045,69.74,0.10819,8.7175,0.10104,0.0040414,0.40414,25.101,69.74,8.7175,0.40414,4.128,1.92433333333333,7.943648,8.77934168281374,0.0618416828137409,0.709396992414579,"PETG","Flat",80,2,"PETG 80%_2.txt"
14.7224,69.832,0.10833,8.729,0.10118,0.0040472,0.40472,25.101,69.832,8.729,0.40472,4.128,1.92433333333333,7.943648,8.79092326346787,0.0619232634678681,0.709396992414574,"PETG","Flat",80,2,"PETG 80%_2.txt"
14.7403,69.924,0.10848,8.7405,0.10132,0.004053,0.4053,25.101,69.924,8.7405,0.4053,4.128,1.92433333333333,7.943648,8.802504844122,0.0620048441219954,0.709396992414568,"PETG","Flat",80,2,"PETG 80%_2.txt"
14.7582,70.016,0.10862,8.7519,0.10147,0.0040587,0.40587,25.101,70.016,8.7519,0.40587,4.128,1.92433333333333,7.943648,8.81408642477612,0.0621864247761241,0.710547707082167,"PETG","Flat",80,2,"PETG 80%_2.txt"
14.7762,70.107,0.10876,8.7634,0.10161,0.0040645,0.40645,25.102,70.107,8.7634,0.40645,4.128,1.92433333333333,7.943648,8.82554211868401,0.0621421186840099,0.709109691261495,"PETG","Flat",80,2,"PETG 80%_2.txt"
14.7941,70.199,0.10891,8.7749,0.10176,0.0040702,0.40702,25.102,70.199,8.7749,0.40702,4.128,1.92433333333333,7.943648,8.83712369933814,0.0622236993381371,0.709110067785811,"PETG","Flat",80,2,"PETG 80%_2.txt"
14.812,70.291,0.10905,8.7864,0.1019,0.004076,0.4076,25.102,70.291,8.7864,0.4076,4.128,1.92433333333333,7.943648,8.84870527999226,0.0623052799922643,0.709110443324505,"PETG","Flat",80,2,"PETG 80%_2.txt"
14.8299,70.383,0.1092,8.7979,0.10204,0.0040818,0.40818,25.102,70.383,8.7979,0.40818,4.128,1.92433333333333,7.943648,8.86028686064639,0.0623868606463933,0.709110817881464,"PETG","Flat",80,2,"PETG 80%_2.txt"
14.8478,70.475,0.10934,8.8094,0.10219,0.0040875,0.40875,25.102,70.475,8.8094,0.40875,4.128,1.92433333333333,7.943648,8.87186844130052,0.0624684413005205,0.709111191460492,"PETG","Flat",80,2,"PETG 80%_2.txt"
14.8657,70.567,0.10948,8.8209,0.10233,0.0040933,0.40933,25.102,70.567,8.8209,0.40933,4.128,1.92433333333333,7.943648,8.88345002195465,0.0625500219546478,0.709111564065433,"PETG","Flat",80,2,"PETG 80%_2.txt"
14.8836,70.659,0.10963,8.8323,0.10248,0.0040991,0.40991,25.102,70.659,8.8323,0.40991,4.128,1.92433333333333,7.943648,8.89503160260878,0.0627316026087765,0.71025217224026,"PETG","Flat",80,2,"PETG 80%_2.txt"
14.9015,70.751,0.10977,8.8438,0.10262,0.0041048,0.41048,25.103,70.751,8.8438,0.41048,4.128,1.92433333333333,7.943648,8.90661318326291,0.0628131832629055,0.710251060210605,"PETG","Flat",80,2,"PETG 80%_2.txt"
14.9194,70.842,0.10992,8.8553,0.10276,0.0041106,0.41106,25.103,70.842,8.8553,0.41106,4.128,1.92433333333333,7.943648,8.91806887717079,0.0627688771707913,0.708828353311478,"PETG","Flat",80,2,"PETG 80%_2.txt"
14.9373,70.934,0.11006,8.8668,0.10291,0.0041163,0.41163,25.103,70.934,8.8668,0.41163,4.128,1.92433333333333,7.943648,8.92965045782492,0.0628504578249185,0.708829090821023,"PETG","Flat",80,2,"PETG 80%_2.txt"
14.9553,71.026,0.1102,8.8783,0.10305,0.0041221,0.41221,25.103,71.026,8.8783,0.41221,4.128,1.92433333333333,7.943648,8.94123203847905,0.0629320384790475,0.708829826420007,"PETG","Flat",80,2,"PETG 80%_2.txt"
14.9732,71.118,0.11035,8.8898,0.1032,0.0041279,0.41279,25.103,71.118,8.8898,0.41279,4.128,1.92433333333333,7.943648,8.95281361913317,0.0630136191331747,0.708830560115804,"PETG","Flat",80,2,"PETG 80%_2.txt"
14.9911,71.21,0.11049,8.9012,0.10334,0.0041336,0.41336,25.103,71.21,8.9012,0.41336,4.128,1.92433333333333,7.943648,8.9643951997873,0.0631951997873017,0.709962699268657,"PETG","Flat",80,2,"PETG 80%_2.txt"
15.009,71.302,0.11064,8.9127,0.10348,0.0041394,0.41394,25.103,71.302,8.9127,0.41394,4.128,1.92433333333333,7.943648,8.97597678044143,0.0632767804414307,0.709961969340724,"PETG","Flat",80,2,"PETG 80%_2.txt"
15.0269,71.394,0.11078,8.9242,0.10363,0.0041451,0.41451,25.104,71.394,8.9242,0.41451,4.128,1.92433333333333,7.943648,8.98755836109556,0.0633583610955579,0.709961241293986,"PETG","Flat",80,2,"PETG 80%_2.txt"
15.0448,71.486,0.11092,8.9357,0.10377,0.0041509,0.41509,25.104,71.486,8.9357,0.41509,4.128,1.92433333333333,7.943648,8.99913994174969,0.0634399417496851,0.709960515121201,"PETG","Flat",80,2,"PETG 80%_2.txt"
15.0627,71.577,0.11107,8.9472,0.10392,0.0041567,0.41567,25.104,71.577,8.9472,0.41567,4.128,1.92433333333333,7.943648,9.01059563565757,0.0633956356575709,0.708552794813695,"PETG","Flat",80,2,"PETG 80%_2.txt"
15.0806,71.689,0.11121,8.9611,0.10406,0.0041624,0.41624,25.104,71.689,8.9611,0.41624,4.128,1.92433333333333,7.943648,9.02469495123651,0.0635949512365102,0.70967795512281,"PETG","Flat",80,2,"PETG 80%_2.txt"
15.0985,71.802,0.11136,8.9753,0.1042,0.0041682,0.41682,25.104,71.802,8.9753,0.41682,4.128,1.92433333333333,7.943648,9.03892015356169,0.0636201535616898,0.70883595603144,"PETG","Flat",80,2,"PETG 80%_2.txt"
15.1165,71.916,0.1115,8.9895,0.10435,0.0041739,0.41739,25.104,71.916,8.9895,0.41739,4.128,1.92433333333333,7.943648,9.05327124263311,0.0637712426331074,0.709396992414566,"PETG","Flat",80,2,"PETG 80%_2.txt"
15.1344,72.03,0.11164,9.0037,0.10449,0.0041797,0.41797,25.104,72.03,9.0037,0.41797,4.128,1.92433333333333,7.943648,9.06762233170453,0.0639223317045268,0.709956259143761,"PETG","Flat",80,2,"PETG 80%_2.txt"
15.1523,72.143,0.11179,9.0179,0.10464,0.0041855,0.41855,25.105,72.143,9.0179,0.41855,4.128,1.92433333333333,7.943648,9.08184753402971,0.0639475340297064,0.70911779937354,"PETG","Flat",80,2,"PETG 80%_2.txt"
15.1702,72.257,0.11193,9.0321,0.10478,0.0041912,0.41912,25.105,72.257,9.0321,0.41912,4.128,1.92433333333333,7.943648,9.09619862310113,0.0640986231011258,0.7096757465166,"PETG","Flat",80,2,"PETG 80%_2.txt"
15.1881,72.37,0.11208,9.0463,0.10492,0.004197,0.4197,25.105,72.37,9.0463,0.4197,4.128,1.92433333333333,7.943648,9.1104238254263,0.0641238254263037,0.708840359332585,"PETG","Flat",80,2,"PETG 80%_2.txt"
15.206,72.484,0.11222,9.0605,0.10507,0.0042027,0.42027,25.105,72.484,9.0605,0.42027,4.128,1.92433333333333,7.943648,9.12477491449772,0.064274914497723,0.70939699241458,"PETG","Flat",80,2,"PETG 80%_2.txt"
15.2239,72.597,0.11236,9.0746,0.10521,0.0042085,0.42085,25.105,72.597,9.0746,0.42085,4.128,1.92433333333333,7.943648,9.1390001168229,0.0644001168229007,0.70967444099906,"PETG","Flat",80,2,"PETG 80%_2.txt"
15.2418,72.711,0.11251,9.0888,0.10536,0.0042143,0.42143,25.105,72.711,9.0888,0.42143,4.128,1.92433333333333,7.943648,9.15335120589432,0.0645512058943183,0.710228037742257,"PETG","Flat",80,2,"PETG 80%_2.txt"
15.2597,72.824,0.11265,9.103,0.1055,0.00422,0.422,25.106,72.824,9.103,0.422,4.128,1.92433333333333,7.943648,9.1675764082195,0.0645764082194979,0.709396992414566,"PETG","Flat",80,2,"PETG 80%_2.txt"
15.2776,72.938,0.1128,9.1172,0.10564,0.0042258,0.42258,25.106,72.938,9.1172,0.42258,4.128,1.92433333333333,7.943648,9.18192749729092,0.0647274972909173,0.709949296833647,"PETG","Flat",80,2,"PETG 80%_2.txt"
15.2956,73.051,0.11294,9.1314,0.10579,0.0042316,0.42316,25.106,73.051,9.1314,0.42316,4.128,1.92433333333333,7.943648,9.1961526996161,0.064752699616097,0.709121269642081,"PETG","Flat",80,2,"PETG 80%_2.txt"
15.3135,73.165,0.11308,9.1456,0.10593,0.0042373,0.42373,25.106,73.165,9.1456,0.42373,4.128,1.92433333333333,7.943648,9.21050378868752,0.0649037886875163,0.709672287083585,"PETG","Flat",80,2,"PETG 80%_2.txt"
15.3314,73.278,0.11323,9.1598,0.10608,0.0042431,0.42431,25.106,73.278,9.1598,0.42431,4.128,1.92433333333333,7.943648,9.22472899101269,0.0649289910126942,0.708847256628903,"PETG","Flat",80,2,"PETG 80%_2.txt"
15.3493,73.392,0.11337,9.174,0.10622,0.0042488,0.42488,25.106,73.392,9.174,0.42488,4.128,1.92433333333333,7.943648,9.23908008008411,0.0650800800841136,0.70939699241458,"PETG","Flat",80,2,"PETG 80%_2.txt"
15.3672,73.505,0.11352,9.1882,0.10636,0.0042546,0.42546,25.106,73.505,9.1882,0.42546,4.128,1.92433333333333,7.943648,9.25330528240929,0.0651052824092915,0.708574937520858,"PETG","Flat",80,2,"PETG 80%_2.txt"
15.3851,73.597,0.11366,9.1996,0.10651,0.0042604,0.42604,25.107,73.597,9.1996,0.42604,4.128,1.92433333333333,7.943648,9.26488686306342,0.0652868630634185,0.709670671153294,"PETG","Flat",80,2,"PETG 80%_2.txt"
15.403,73.647,0.1138,9.2059,0.10665,0.0042661,0.42661,25.107,73.647,9.2059,0.42661,4.128,1.92433333333333,7.943648,9.27118120037545,0.0652812003754466,0.709123500966191,"PETG","Flat",80,2,"PETG 80%_2.txt"
15.4209,73.697,0.11395,9.2122,0.1068,0.0042719,0.42719,25.107,73.697,9.2122,0.42719,4.128,1.92433333333333,7.943648,9.27747553768747,0.065275537687473,0.708577079171891,"PETG","Flat",80,2,"PETG 80%_2.txt"
15.4388,73.747,0.11409,9.2184,0.10694,0.0042776,0.42776,25.107,73.747,9.2184,0.42776,4.128,1.92433333333333,7.943648,9.2837698749995,0.0653698749994955,0.709123871816102,"PETG","Flat",80,2,"PETG 80%_2.txt"
15.4568,73.797,0.11424,9.2247,0.10709,0.0042834,0.42834,25.107,73.797,9.2247,0.42834,4.128,1.92433333333333,7.943648,9.29006421231152,0.0653642123115219,0.708578190201545,"PETG","Flat",80,2,"PETG 80%_2.txt"
15.4747,73.848,0.11438,9.231,0.10723,0.0042892,0.42892,25.107,73.848,9.231,0.42892,4.128,1.92433333333333,7.943648,9.29648443636979,0.0654844363697897,0.709396992414578,"PETG","Flat",80,2,"PETG 80%_2.txt"
15.4926,73.898,0.11452,9.2372,0.10737,0.0042949,0.42949,25.107,73.898,9.2372,0.42949,4.128,1.92433333333333,7.943648,9.30277877368182,0.0655787736818159,0.709942121874766,"PETG","Flat",80,2,"PETG 80%_2.txt"
15.5105,73.948,0.11467,9.2435,0.10752,0.0043007,0.43007,25.108,73.948,9.2435,0.43007,4.128,1.92433333333333,7.943648,9.30907311099384,0.0655731109938404,0.709396992414566,"PETG","Flat",80,2,"PETG 80%_2.txt"
15.5284,73.998,0.11481,9.2498,0.10766,0.0043064,0.43064,25.108,73.998,9.2498,0.43064,4.128,1.92433333333333,7.943648,9.31536744830587,0.0655674483058668,0.708852605525166,"PETG","Flat",80,2,"PETG 80%_2.txt"
15.5463,74.061,0.11496,9.2576,0.10781,0.0043122,0.43122,25.108,74.061,9.2576,0.43122,4.128,1.92433333333333,7.943648,9.32329831331902,0.0656983133190199,0.709668956522423,"PETG","Flat",80,2,"PETG 80%_2.txt"
15.5642,74.155,0.1151,9.2693,0.10795,0.004318,0.4318,25.108,74.155,9.2693,0.4318,4.128,1.92433333333333,7.943648,9.33513166746563,0.0658316674656287,0.710211854893344,"PETG","Flat",80,2,"PETG 80%_2.txt"
15.5821,74.248,0.11524,9.281,0.10809,0.0043237,0.43237,25.108,74.248,9.281,0.43237,4.128,1.92433333333333,7.943648,9.346839134866,0.0658391348659961,0.709396992414569,"PETG","Flat",80,2,"PETG 80%_2.txt"
15.6,74.342,0.11539,9.2927,0.10824,0.0043295,0.43295,25.108,74.342,9.2927,0.43295,4.128,1.92433333333333,7.943648,9.3586724890126,0.065972489012605,0.709938866127229,"PETG","Flat",80,2,"PETG 80%_2.txt"
15.6179,74.436,0.11553,9.3044,0.10838,0.0043353,0.43353,25.108,74.436,9.3044,0.43353,4.128,1.92433333333333,7.943648,9.37050584315921,0.0661058431592156,0.710479377060484,"PETG","Flat",80,2,"PETG 80%_2.txt"
15.6359,74.529,0.11568,9.3162,0.10853,0.004341,0.4341,25.109,74.529,9.3162,0.4341,4.128,1.92433333333333,7.943648,9.38221331055958,0.0660133105595815,0.708586232150249,"PETG","Flat",80,2,"PETG 80%_2.txt"
15.6538,74.623,0.11582,9.3279,0.10867,0.0043468,0.43468,25.109,74.623,9.3279,0.43468,4.128,1.92433333333333,7.943648,9.39404666470619,0.0661466647061921,0.70912707797245,"PETG","Flat",80,2,"PETG 80%_2.txt"
15.6717,74.717,0.11596,9.3396,0.10881,0.0043525,0.43525,25.109,74.717,9.3396,0.43525,4.128,1.92433333333333,7.943648,9.4058800188528,0.0662800188527992,0.709666568726704,"PETG","Flat",80,2,"PETG 80%_2.txt"
15.6896,74.81,0.11611,9.3513,0.10896,0.0043583,0.43583,25.109,74.81,9.3513,0.43583,4.128,1.92433333333333,7.943648,9.41758748625317,0.0662874862531684,0.708858514358093,"PETG","Flat",80,2,"PETG 80%_2.txt"
15.7075,74.904,0.11625,9.363,0.1091,0.0043641,0.43641,25.109,74.904,9.363,0.43641,4.128,1.92433333333333,7.943648,9.42942084039978,0.0664208403997772,0.709396992414581,"PETG","Flat",80,2,"PETG 80%_2.txt"
15.7254,74.997,0.1164,9.3747,0.10925,0.0043698,0.43698,25.109,74.997,9.3747,0.43698,4.128,1.92433333333333,7.943648,9.44112830780015,0.0664283078001446,0.708591291456203,"PETG","Flat",80,2,"PETG 80%_2.txt"
15.7433,75.091,0.11654,9.3864,0.10939,0.0043756,0.43756,25.109,75.091,9.3864,0.43756,4.128,1.92433333333333,7.943648,9.45296166194675,0.0665616619467517,0.709128760192957,"PETG","Flat",80,2,"PETG 80%_2.txt"
15.7612,75.185,0.11668,9.3981,0.10953,0.0043813,0.43813,25.11,75.185,9.3981,0.43813,4.128,1.92433333333333,7.943648,9.46479501609336,0.0666950160933624,0.709664890705168,"PETG","Flat",80,2,"PETG 80%_2.txt"
15.7791,75.278,0.11683,9.4098,0.10968,0.0043871,0.43871,25.11,75.278,9.4098,0.43871,4.128,1.92433333333333,7.943648,9.47650248349373,0.0667024834937298,0.708861862034578,"PETG","Flat",80,2,"PETG 80%_2.txt"
15.7971,75.372,0.11697,9.4215,0.10982,0.0043929,0.43929,25.11,75.372,9.4215,0.43929,4.128,1.92433333333333,7.943648,9.48833583764034,0.0668358376403386,0.709396992414569,"PETG","Flat",80,2,"PETG 80%_2.txt"
15.815,75.466,0.11712,9.4332,0.10997,0.0043986,0.43986,25.11,75.466,9.4332,0.43986,4.128,1.92433333333333,7.943648,9.50016919178695,0.0669691917869475,0.709930795349908,"PETG","Flat",80,2,"PETG 80%_2.txt"
15.8329,75.559,0.11726,9.4449,0.11011,0.0044044,0.44044,25.11,75.559,9.4449,0.44044,4.128,1.92433333333333,7.943648,9.51187665918732,0.0669766591873149,0.709130421574764,"PETG","Flat",80,2,"PETG 80%_2.txt"
15.8508,75.653,0.11741,9.4566,0.11025,0.0044101,0.44101,25.11,75.653,9.4566,0.44101,4.128,1.92433333333333,7.943648,9.52371001333393,0.0671100133339255,0.709663233444637,"PETG","Flat",80,2,"PETG 80%_2.txt"
15.8687,75.747,0.11755,9.4683,0.1104,0.0044159,0.44159,25.11,75.747,9.4683,0.44159,4.128,1.92433333333333,7.943648,9.53554336748053,0.0672433674805344,0.710194728520795,"PETG","Flat",80,2,"PETG 80%_2.txt"
15.8866,75.84,0.11769,9.48,0.11054,0.0044217,0.44217,25.111,75.84,9.48,0.44217,4.128,1.92433333333333,7.943648,9.5472508348809,0.0672508348809018,0.709396992414576,"PETG","Flat",80,2,"PETG 80%_2.txt"
15.9045,75.934,0.11784,9.4917,0.11069,0.0044274,0.44274,25.111,75.934,9.4917,0.44274,4.128,1.92433333333333,7.943648,9.55908418902751,0.0673841890275106,0.709927505373228,"PETG","Flat",80,2,"PETG 80%_2.txt"
15.9224,76.028,0.11798,9.5035,0.11083,0.0044332,0.44332,25.111,76.028,9.5035,0.44332,4.128,1.92433333333333,7.943648,9.57091754317412,0.0674175431741197,0.709396992414581,"PETG","Flat",80,2,"PETG 80%_2.txt"
15.9403,76.121,0.11813,9.5152,0.11097,0.0044389,0.44389,25.111,76.121,9.5152,0.44389,4.128,1.92433333333333,7.943648,9.58262501057449,0.0674250105744871,0.708603188314351,"PETG","Flat",80,2,"PETG 80%_2.txt"
15.9582,76.215,0.11827,9.5269,0.11112,0.0044447,0.44447,25.111,76.215,9.5269,0.44447,4.128,1.92433333333333,7.943648,9.5944583647211,0.067558364721096,0.709132716005164,"PETG","Flat",80,2,"PETG 80%_2.txt"
15.9762,76.309,0.11841,9.5386,0.11126,0.0044505,0.44505,25.111,76.309,9.5386,0.44505,4.128,1.92433333333333,7.943648,9.6062917188677,0.0676917188677031,0.709660944663819,"PETG","Flat",80,2,"PETG 80%_2.txt"
15.9941,76.402,0.11856,9.5503,0.11141,0.0044562,0.44562,25.111,76.402,9.5503,0.44562,4.128,1.92433333333333,7.943648,9.61799918626807,0.0676991862680723,0.708869734647836,"PETG","Flat",80,2,"PETG 80%_2.txt"
16.012,76.496,0.1187,9.562,0.11155,0.004462,0.4462,25.112,76.496,9.562,0.4462,4.128,1.92433333333333,7.943648,9.62983254041468,0.0678325404146811,0.709396992414569,"PETG","Flat",80,2,"PETG 80%_2.txt"
16.0299,76.589,0.11885,9.5737,0.11169,0.0044678,0.44678,25.112,76.589,9.5737,0.44678,4.128,1.92433333333333,7.943648,9.64154000781505,0.0678400078150485,0.708608038846512,"PETG","Flat",80,2,"PETG 80%_2.txt"
16.0478,76.683,0.11899,9.5854,0.11184,0.0044735,0.44735,25.112,76.683,9.5854,0.44735,4.128,1.92433333333333,7.943648,9.65337336196166,0.0679733619616592,0.709134328892474,"PETG","Flat",80,2,"PETG 80%_2.txt"
16.0657,76.777,0.11913,9.5971,0.11198,0.0044793,0.44793,25.112,76.777,9.5971,0.44793,4.128,1.92433333333333,7.943648,9.66520671610827,0.068106716108268,0.70965933571879,"PETG","Flat",80,2,"PETG 80%_2.txt"
16.0836,76.87,0.11928,9.6088,0.11213,0.004485,0.4485,25.112,76.87,9.6088,0.4485,4.128,1.92433333333333,7.943648,9.67691418350864,0.0681141835086354,0.708872944682327,"PETG","Flat",80,2,"PETG 80%_2.txt"
16.1015,76.964,0.11942,9.6205,0.11227,0.0044908,0.44908,25.112,76.964,9.6205,0.44908,4.128,1.92433333333333,7.943648,9.68874753765524,0.0682475376552443,0.709396992414576,"PETG","Flat",80,2,"PETG 80%_2.txt"
16.1194,77.058,0.11957,9.6322,0.11241,0.0044966,0.44966,25.112,77.058,9.6322,0.44966,4.128,1.92433333333333,7.943648,9.70058089180185,0.0683808918018549,0.709919767050673,"PETG","Flat",80,2,"PETG 80%_2.txt"
16.1374,77.151,0.11971,9.6439,0.11256,0.0045023,0.45023,25.113,77.151,9.6439,0.45023,4.128,1.92433333333333,7.943648,9.71228835920222,0.0683883592022205,0.709135922212181,"PETG","Flat",80,2,"PETG 80%_2.txt"
16.1553,77.245,0.11985,9.6556,0.1127,0.0045081,0.45081,25.113,77.245,9.6556,0.45081,4.128,1.92433333333333,7.943648,9.72412171334883,0.0685217133488312,0.709657746269845,"PETG","Flat",80,2,"PETG 80%_2.txt"
16.1732,77.339,0.12,9.6673,0.11285,0.0045138,0.45138,25.113,77.339,9.6673,0.45138,4.128,1.92433333333333,7.943648,9.73595506749544,0.0686550674954383,0.710178307236129,"PETG","Flat",80,2,"PETG 80%_2.txt"
16.1911,77.432,0.12014,9.679,0.11299,0.0045196,0.45196,25.113,77.432,9.679,0.45196,4.128,1.92433333333333,7.943648,9.74766253489581,0.0686625348958074,0.709396992414582,"PETG","Flat",80,2,"PETG 80%_2.txt"
16.209,77.526,0.12029,9.6907,0.11313,0.0045254,0.45254,25.113,77.526,9.6907,0.45254,4.128,1.92433333333333,7.943648,9.75949588904241,0.0687958890424145,0.709916611208834,"PETG","Flat",80,2,"PETG 80%_2.txt"
16.2269,77.62,0.12043,9.7025,0.11328,0.0045311,0.45311,25.113,77.62,9.7025,0.45311,4.128,1.92433333333333,7.943648,9.77132924318902,0.0688292431890236,0.70939699241457,"PETG","Flat",80,2,"PETG 80%_2.txt"
16.2448,77.713,0.12057,9.7142,0.11342,0.0045369,0.45369,25.113,77.713,9.7142,0.45369,4.128,1.92433333333333,7.943648,9.78303671058939,0.068836710589391,0.708619449768288,"PETG","Flat",80,2,"PETG 80%_2.txt"
16.2627,77.807,0.12072,9.7259,0.11357,0.0045426,0.45426,25.114,77.807,9.7259,0.45426,4.128,1.92433333333333,7.943648,9.794870064736,0.0689700647360016,0.709138123320224,"PETG","Flat",80,2,"PETG 80%_2.txt"
16.2806,77.901,0.12086,9.7376,0.11371,0.0045484,0.45484,25.114,77.901,9.7376,0.45484,4.128,1.92433333333333,7.943648,9.80670341888261,0.0691034188826087,0.709655550470431,"PETG","Flat",80,2,"PETG 80%_2.txt"
16.2985,77.994,0.12101,9.7493,0.11385,0.0045542,0.45542,25.114,77.994,9.7493,0.45542,4.128,1.92433333333333,7.943648,9.81841088628298,0.0691108862829779,0.708880496886729,"PETG","Flat",80,2,"PETG 80%_2.txt"
16.3165,78.088,0.12115,9.761,0.114,0.0045599,0.45599,25.114,78.088,9.761,0.45599,4.128,1.92433333333333,7.943648,9.83024424042959,0.0692442404295868,0.709396992414576,"PETG","Flat",80,2,"PETG 80%_2.txt"
16.3344,78.181,0.12129,9.7727,0.11414,0.0045657,0.45657,25.114,78.181,9.7727,0.45657,4.128,1.92433333333333,7.943648,9.84195170782995,0.0692517078299542,0.708624104187729,"PETG","Flat",80,2,"PETG 80%_2.txt"
16.3523,78.275,0.12144,9.7844,0.11429,0.0045714,0.45714,25.114,78.275,9.7844,0.45714,4.128,1.92433333333333,7.943648,9.85378506197656,0.0693850619765648,0.709139671074004,"PETG","Flat",80,2,"PETG 80%_2.txt"
16.3702,78.369,0.12158,9.7961,0.11443,0.0045772,0.45772,25.114,78.369,9.7961,0.45772,4.128,1.92433333333333,7.943648,9.86561841612317,0.0695184161231737,0.709654006422695,"PETG","Flat",80,2,"PETG 80%_2.txt"
16.3881,78.462,0.12173,9.8078,0.11457,0.004583,0.4583,25.115,78.462,9.8078,0.4583,4.128,1.92433333333333,7.943648,9.87732588352354,0.0695258835235411,0.708883577596821,"PETG","Flat",80,2,"PETG 80%_2.txt"
16.406,78.556,0.12187,9.8195,0.11472,0.0045887,0.45887,25.115,78.556,9.8195,0.45887,4.128,1.92433333333333,7.943648,9.88915923767015,0.0696592376701481,0.709396992414564,"PETG","Flat",80,2,"PETG 80%_2.txt"
16.4239,78.65,0.12201,9.8312,0.11486,0.0045945,0.45945,25.115,78.65,9.8312,0.45945,4.128,1.92433333333333,7.943648,9.90099259181676,0.069792591816757,0.709909185213982,"PETG","Flat",80,2,"PETG 80%_2.txt"
16.4418,78.743,0.12216,9.8429,0.11501,0.0046003,0.46003,25.115,78.743,9.8429,0.46003,4.128,1.92433333333333,7.943648,9.91270005921712,0.0698000592171244,0.709141200429999,"PETG","Flat",80,2,"PETG 80%_2.txt"
16.4597,78.837,0.1223,9.8546,0.11515,0.004606,0.4606,25.115,78.837,9.8546,0.4606,4.128,1.92433333333333,7.943648,9.92453341336373,0.069933413363735,0.709652480706828,"PETG","Flat",80,2,"PETG 80%_2.txt"
16.4776,78.931,0.12245,9.8663,0.11529,0.0046118,0.46118,25.115,78.931,9.8663,0.46118,4.128,1.92433333333333,7.943648,9.93636676751034,0.0700667675103421,0.710162548375198,"PETG","Flat",80,2,"PETG 80%_2.txt"
16.4956,79.024,0.12259,9.878,0.11544,0.0046175,0.46175,25.115,79.024,9.878,0.46175,4.128,1.92433333333333,7.943648,9.94807423491071,0.0700742349107113,0.709396992414571,"PETG","Flat",80,2,"PETG 80%_2.txt"
16.5135,79.118,0.12273,9.8897,0.11558,0.0046233,0.46233,25.116,79.118,9.8897,0.46233,4.128,1.92433333333333,7.943648,9.95990758905732,0.0702075890573202,0.709906155468014,"PETG","Flat",80,2,"PETG 80%_2.txt"
16.5314,79.212,0.12288,9.9015,0.11573,0.0046291,0.46291,25.116,79.212,9.9015,0.46291,4.128,1.92433333333333,7.943648,9.97174094320393,0.0702409432039293,0.709396992414576,"PETG","Flat",80,2,"PETG 80%_2.txt"
16.5493,79.305,0.12302,9.9132,0.11587,0.0046348,0.46348,25.116,79.305,9.9132,0.46348,4.128,1.92433333333333,7.943648,9.9834484106043,0.0702484106042984,0.708635058349458,"PETG","Flat",80,2,"PETG 80%_2.txt"
16.5672,79.399,0.12317,9.9249,0.11601,0.0046406,0.46406,25.116,79.399,9.9249,0.46406,4.128,1.92433333333333,7.943648,9.99528176475091,0.0703817647509073,0.709143313795679,"PETG","Flat",80,2,"PETG 80%_2.txt"
16.5851,79.493,0.12331,9.9366,0.11616,0.0046463,0.46463,25.116,79.493,9.9366,0.46463,4.128,1.92433333333333,7.943648,10.0071151188975,0.0705151188975144,0.709650372335752,"PETG","Flat",80,2,"PETG 80%_2.txt"
16.603,79.586,0.12345,9.9483,0.1163,0.0046521,0.46521,25.116,79.586,9.9483,0.46521,4.128,1.92433333333333,7.943648,10.0188225862979,0.0705225862978835,0.708890828562504,"PETG","Flat",80,2,"PETG 80%_2.txt"
16.6209,79.68,0.1236,9.96,0.11645,0.0046579,0.46579,25.116,79.68,9.96,0.46579,4.128,1.92433333333333,7.943648,10.0306559404445,0.0706559404444906,0.709396992414565,"PETG","Flat",80,2,"PETG 80%_2.txt"
16.6388,79.774,0.12374,9.9717,0.11659,0.0046636,0.46636,25.117,79.774,9.9717,0.46636,4.128,1.92433333333333,7.943648,10.0424892945911,0.0707892945910995,0.709901968481799,"PETG","Flat",80,2,"PETG 80%_2.txt"
16.6568,79.867,0.12389,9.9834,0.11673,0.0046694,0.46694,25.117,79.867,9.9834,0.46694,4.128,1.92433333333333,7.943648,10.0541967619915,0.0707967619914687,0.709144800283157,"PETG","Flat",80,2,"PETG 80%_2.txt"
16.6747,79.961,0.12403,9.9951,0.11688,0.0046751,0.46751,25.117,79.961,9.9951,0.46751,4.128,1.92433333333333,7.943648,10.0660301161381,0.0709301161380758,0.709648889336532,"PETG","Flat",80,2,"PETG 80%_2.txt"
16.6926,80.054,0.12417,10.007,0.11702,0.0046809,0.46809,25.117,80.054,10.007,0.46809,4.128,1.92433333333333,7.943648,10.0777375835384,0.0707375835384454,0.706881018671384,"PETG","Flat",80,2,"PETG 80%_2.txt"
16.7105,80.148,0.12432,10.019,0.11717,0.0046867,0.46867,25.117,80.148,10.019,0.46867,4.128,1.92433333333333,7.943648,10.0895709376851,0.0705709376850532,0.704371071814085,"PETG","Flat",80,2,"PETG 80%_2.txt"
16.7284,80.242,0.12446,10.03,0.11731,0.0046924,0.46924,25.117,80.242,10.03,0.46924,4.128,1.92433333333333,7.943648,10.1014042918317,0.071404291831664,0.71190719672646,"PETG","Flat",80,2,"PETG 80%_2.txt"
16.7463,80.335,0.12461,10.042,0.11745,0.0046982,0.46982,25.117,80.335,10.042,0.46982,4.128,1.92433333333333,7.943648,10.113111759232,0.0711117592320303,0.708143390081959,"PETG","Flat",80,2,"PETG 80%_2.txt"
16.7642,80.429,0.12475,10.054,0.1176,0.0047039,0.47039,25.118,80.429,10.054,0.47039,4.128,1.92433333333333,7.943648,10.1249451133786,0.0709451133786398,0.70564067414601,"PETG","Flat",80,2,"PETG 80%_2.txt"
16.7821,80.523,0.12489,10.065,0.11774,0.0047097,0.47097,25.118,80.523,10.065,0.47097,4.128,1.92433333333333,7.943648,10.1367784675252,0.0717784675252489,0.713149205417276,"PETG","Flat",80,2,"PETG 80%_2.txt"
16.8,80.616,0.12504,10.077,0.11789,0.0047155,0.47155,25.118,80.616,10.077,0.47155,4.128,1.92433333333333,7.943648,10.1484859349256,0.0714859349256169,0.709396992414577,"PETG","Flat",80,2,"PETG 80%_2.txt"
16.8179,80.71,0.12518,10.089,0.11803,0.0047212,0.47212,25.118,80.71,10.089,0.47212,4.128,1.92433333333333,7.943648,10.1603192890722,0.0713192890722247,0.706901467660073,"PETG","Flat",80,2,"PETG 80%_2.txt"
16.8359,80.804,0.12533,10.1,0.11817,0.004727,0.4727,25.118,80.804,10.1,0.4727,4.128,1.92433333333333,7.943648,10.1721526432188,0.0721526432188337,0.714382606127067,"PETG","Flat",80,2,"PETG 80%_2.txt"
16.8538,80.897,0.12547,10.112,0.11832,0.0047328,0.47328,25.118,80.897,10.112,0.47328,4.128,1.92433333333333,7.943648,10.1838601106192,0.0718601106192036,0.710641916724719,"PETG","Flat",80,2,"PETG 80%_2.txt"
16.8717,80.991,0.12561,10.124,0.11846,0.0047385,0.47385,25.118,80.991,10.124,0.47385,4.128,1.92433333333333,7.943648,10.1956934647658,0.0716934647658096,0.708153543716018,"PETG","Flat",80,2,"PETG 80%_2.txt"
16.8896,81.085,0.12576,10.136,0.11861,0.0047443,0.47443,25.119,81.085,10.136,0.47443,4.128,1.92433333333333,7.943648,10.2075268189124,0.0715268189124192,0.705671062671855,"PETG","Flat",80,2,"PETG 80%_2.txt"
16.9075,81.178,0.1259,10.147,0.11875,0.00475,0.475,25.119,81.178,10.147,0.475,4.128,1.92433333333333,7.943648,10.2192342863128,0.0722342863127867,0.711878252811538,"PETG","Flat",80,2,"PETG 80%_2.txt"
16.9254,81.272,0.12605,10.159,0.11889,0.0047558,0.47558,25.119,81.272,10.159,0.47558,4.128,1.92433333333333,7.943648,10.2310676404594,0.0720676404593963,0.709396992414571,"PETG","Flat",80,2,"PETG 80%_2.txt"
16.9433,81.366,0.12619,10.171,0.11904,0.0047616,0.47616,25.119,81.366,10.171,0.47616,4.128,1.92433333333333,7.943648,10.242900994606,0.0719009946060059,0.706921586923664,"PETG","Flat",80,2,"PETG 80%_2.txt"
16.9612,81.459,0.12633,10.182,0.11918,0.0047673,0.47673,25.119,81.459,10.182,0.47673,4.128,1.92433333333333,7.943648,10.2546084620064,0.0726084620063734,0.713106089239574,"PETG","Flat",80,2,"PETG 80%_2.txt"
16.9791,81.553,0.12648,10.194,0.11933,0.0047731,0.47731,25.119,81.553,10.194,0.47731,4.128,1.92433333333333,7.943648,10.266441816153,0.0724418161529812,0.710631902619003,"PETG","Flat",80,2,"PETG 80%_2.txt"
16.9971,81.646,0.12662,10.206,0.11947,0.0047788,0.47788,25.119,81.646,10.206,0.47788,4.128,1.92433333333333,7.943648,10.2781492835534,0.072149283553351,0.706930075968558,"PETG","Flat",80,2,"PETG 80%_2.txt"
17.015,81.74,0.12677,10.218,0.11962,0.0047846,0.47846,25.12,81.74,10.218,0.47846,4.128,1.92433333333333,7.943648,10.2899826377,0.0719826376999588,0.704468953806604,"PETG","Flat",80,2,"PETG 80%_2.txt"
17.0329,81.834,0.12691,10.229,0.11976,0.0047904,0.47904,25.12,81.834,10.229,0.47904,4.128,1.92433333333333,7.943648,10.3018159918466,0.0728159918465696,0.711858361976436,"PETG","Flat",80,2,"PETG 80%_2.txt"
