Repository: VipulKohinkar/3D-Printing-Parameter-Optimisation

# 3D Printing Parameter Optimisation: Impact of K-Value on Carbon-Reinforced PETG

## MSc Mechanical Engineering with Management

**Author:** Vipul Kohinkar  
**Project:** MEE7012-SUM  
**Date:** 27 August 2026

---

## Project Overview

This project investigates the influence of flow-rate multiplier (K-value) and build orientation on the tensile behaviour of PETG and carbon-fibre-reinforced PETG (CF-PETG) manufactured using fused deposition modelling (FDM).

The study compares an unreinforced thermoplastic, PETG, with a carbon-fibre-reinforced PETG composite to investigate whether the two materials respond differently to changes in material flow and build orientation.

---

File: 3_Experimental_data/Modulus/Recalculated Stress Strain/Recalculated_Stress_Strain_All_Data.csv (part 170 of 212)
"Time (s)","Load (N)","Machine Extension (mm)","Stress (MPa)","Extension from Preload (mm)","Strain","Percentage Strain","Gauge Length (mm)","Load_N","NEXYGEN_Stress_MPa","Percentage_Strain","Measured_Width_mm","Measured_Thickness_mm","Measured_Area_mm2","Recalculated_Stress_MPa","Stress_Difference_MPa","Stress_Difference_Percent","Material","Orientation","K","Sample","File"
2.39073,5.9902,0.0087928,0.74877,0.00035686,5.7326e-05,0.0057326,25.001,5.9902,0.74877,0.0057326,4.118,1.91833333333333,7.89969666666667,0.758282280036913,0.00951228003691262,1.27038744032381,"PETG","Flat",80,3,"PETG 80%_3.txt"
2.40844,6.0379,0.0088443,0.75474,0.00040831,5.9384e-05,0.0059384,25.001,6.0379,0.75474,0.0059384,4.118,1.91833333333333,7.89969666666667,0.764320486567206,0.00958048656720567,1.26937575419425,"PETG","Flat",80,3,"PETG 80%_3.txt"
2.42615,6.0857,0.0088957,0.76072,0.00045976,6.1442e-05,0.0061442,25.001,6.0857,0.76072,0.0061442,4.118,1.91833333333333,7.89969666666667,0.770371351811399,0.00965135181139865,1.26871277360903,"PETG","Flat",80,3,"PETG 80%_3.txt"
2.44386,6.1335,0.0089472,0.76669,0.00051121,6.35e-05,0.00635,25.001,6.1335,0.76669,0.00635,4.118,1.91833333333333,7.89969666666667,0.776422217055591,0.00973221705559146,1.26938098261246,"PETG","Flat",80,3,"PETG 80%_3.txt"
2.46157,6.1813,0.0089986,0.77266,0.00056266,6.5558e-05,0.0065558,25.001,6.1813,0.77266,0.0065558,4.118,1.91833333333333,7.89969666666667,0.782473082299785,0.0098130822997845,1.27003886570866,"PETG","Flat",80,3,"PETG 80%_3.txt"
2.47928,6.2291,0.0090501,0.77863,0.00061411,6.7616e-05,0.0067616,25.001,6.2291,0.77863,0.0067616,4.118,1.91833333333333,7.89969666666667,0.788523947543977,0.00989394754397732,1.27068666041346,"PETG","Flat",80,3,"PETG 80%_3.txt"
2.49699,6.2768,0.0091015,0.78461,0.00066556,6.9674e-05,0.0069674,25.001,6.2768,0.78461,0.0069674,4.118,1.91833333333333,7.89969666666667,0.79456215407427,0.00995215407427019,1.26842049862609,"PETG","Flat",80,3,"PETG 80%_3.txt"
2.51469,6.3246,0.009153,0.79058,0.00071701,7.1732e-05,0.0071732,25.001,6.3246,0.79058,0.0071732,4.118,1.91833333333333,7.89969666666667,0.800613019318463,0.0100330193184633,1.26907072256613,"PETG","Flat",80,3,"PETG 80%_3.txt"
2.5324,6.3724,0.0092044,0.79655,0.00076846,7.379e-05,0.007379,25.001,6.3724,0.79655,0.007379,4.118,1.91833333333333,7.89969666666667,0.806663884562656,0.0101138845626562,1.26971119988151,"PETG","Flat",80,3,"PETG 80%_3.txt"
2.55011,6.4202,0.0092559,0.80252,0.00081991,7.5848e-05,0.0075848,25.001,6.4202,0.80252,0.0075848,4.118,1.91833333333333,7.89969666666667,0.812714749806849,0.0101947498068491,1.27034214808965,"PETG","Flat",80,3,"PETG 80%_3.txt"
2.56782,6.468,0.0093073,0.8085,0.00087136,7.7906e-05,0.0077906,25.001,6.468,0.8085,0.0077906,4.118,1.91833333333333,7.89969666666667,0.818765615051042,0.010265615051042,1.2697111998815,"PETG","Flat",80,3,"PETG 80%_3.txt"
2.58553,6.5158,0.0093588,0.81447,0.00092281,7.9964e-05,0.0079964,25.001,6.5158,0.81447,0.0079964,4.118,1.91833333333333,7.89969666666667,0.824816480295235,0.0103464802952348,1.27033289074303,"PETG","Flat",80,3,"PETG 80%_3.txt"
2.60324,6.5635,0.0094102,0.82044,0.00097426,8.2022e-05,0.0082022,25.001,6.5635,0.82044,0.0082022,4.118,1.91833333333333,7.89969666666667,0.830854686825528,0.0104146868255279,1.26940261634342,"PETG","Flat",80,3,"PETG 80%_3.txt"
2.62095,6.6113,0.0094617,0.82641,0.0010257,8.408e-05,0.008408,25.001,6.6113,0.82641,0.008408,4.118,1.91833333333333,7.89969666666667,0.836905552069721,0.0104955520697207,1.27001755420684,"PETG","Flat",80,3,"PETG 80%_3.txt"
2.63866,6.6591,0.0095131,0.83239,0.0010772,8.6138e-05,0.0086138,25.001,6.6591,0.83239,0.0086138,4.118,1.91833333333333,7.89969666666667,0.842956417313914,0.0105664173139136,1.26940704644621,"PETG","Flat",80,3,"PETG 80%_3.txt"
2.65637,6.7069,0.0095646,0.83836,0.0011286,8.8196e-05,0.0088196,25.001,6.7069,0.83836,0.0088196,4.118,1.91833333333333,7.89969666666667,0.849007282558107,0.0106472825581067,1.27001318742624,"PETG","Flat",80,3,"PETG 80%_3.txt"
2.67408,6.7547,0.009616,0.84433,0.0011801,9.0254e-05,0.0090254,25.001,6.7547,0.84433,0.0090254,4.118,1.91833333333333,7.89969666666667,0.855058147802299,0.0107281478022995,1.27061075673013,"PETG","Flat",80,3,"PETG 80%_3.txt"
2.69179,6.8024,0.0096675,0.8503,0.0012315,9.2312e-05,0.0092312,25.002,6.8024,0.8503,0.0092312,4.118,1.91833333333333,7.89969666666667,0.861096354332592,0.0107963543325924,1.2697111998815,"PETG","Flat",80,3,"PETG 80%_3.txt"
2.70949,6.8502,0.0097189,0.85628,0.001283,9.437e-05,0.009437,25.002,6.8502,0.85628,0.009437,4.118,1.91833333333333,7.89969666666667,0.867147219576785,0.0108672195767854,1.26911986462201,"PETG","Flat",80,3,"PETG 80%_3.txt"
2.7272,6.898,0.0097704,0.86225,0.0013344,9.6428e-05,0.0096428,25.002,6.898,0.86225,0.0096428,4.118,1.91833333333333,7.89969666666667,0.873198084820978,0.0109480848209783,1.26971119988151,"PETG","Flat",80,3,"PETG 80%_3.txt"
2.74491,6.9458,0.0098218,0.86822,0.0013859,9.8486e-05,0.0098486,25.002,6.9458,0.86822,0.0098486,4.118,1.91833333333333,7.89969666666667,0.879248950065171,0.0110289500651712,1.27029440293603,"PETG","Flat",80,3,"PETG 80%_3.txt"
2.76262,6.9936,0.0098733,0.87419,0.0014373,0.00010054,0.010054,25.002,6.9936,0.87419,0.010054,4.118,1.91833333333333,7.89969666666667,0.885299815309364,0.0111098153093641,1.27086964039443,"PETG","Flat",80,3,"PETG 80%_3.txt"
2.78033,7.0413,0.0099247,0.88017,0.0014888,0.0001026,0.01026,25.002,7.0413,0.88017,0.01026,4.118,1.91833333333333,7.89969666666667,0.891338021839657,0.011168021839657,1.26884827245385,"PETG","Flat",80,3,"PETG 80%_3.txt"
2.79804,7.0891,0.0099762,0.88614,0.0015402,0.00010466,0.010466,25.002,7.0891,0.88614,0.010466,4.118,1.91833333333333,7.89969666666667,0.89738888708385,0.01124888708385,1.26942549527727,"PETG","Flat",80,3,"PETG 80%_3.txt"
2.81575,7.1369,0.010028,0.89211,0.0015917,0.00010672,0.010672,25.002,7.1369,0.89211,0.010672,4.118,1.91833333333333,7.89969666666667,0.903439752328043,0.0113297523280429,1.26999499255057,"PETG","Flat",80,3,"PETG 80%_3.txt"
2.83346,7.1847,0.010079,0.89809,0.0016431,0.00010878,0.010878,25.002,7.1847,0.89809,0.010878,4.118,1.91833333333333,7.89969666666667,0.909490617572236,0.0114006175722358,1.26942929686733,"PETG","Flat",80,3,"PETG 80%_3.txt"
2.85117,7.2325,0.010131,0.90406,0.0016946,0.00011083,0.011083,25.002,7.2325,0.90406,0.011083,4.118,1.91833333333333,7.89969666666667,0.915541482816429,0.0114814828164288,1.26999124133673,"PETG","Flat",80,3,"PETG 80%_3.txt"
2.86888,7.2802,0.010182,0.91003,0.001746,0.00011289,0.011289,25.002,7.2802,0.91003,0.011289,4.118,1.91833333333333,7.89969666666667,0.921579689346722,0.0115496893467216,1.26915479124003,"PETG","Flat",80,3,"PETG 80%_3.txt"
2.88659,7.328,0.010233,0.916,0.0017975,0.00011495,0.011495,25.002,7.328,0.916,0.011495,4.118,1.91833333333333,7.89969666666667,0.927630554590915,0.0116305545909146,1.2697111998815,"PETG","Flat",80,3,"PETG 80%_3.txt"
2.90429,7.3457,0.010285,0.91821,0.0018489,0.00011701,0.011701,25.002,7.3457,0.91821,0.011701,4.118,1.91833333333333,7.89969666666667,0.929871146951212,0.011661146951212,1.26998692578081,"PETG","Flat",80,3,"PETG 80%_3.txt"
2.922,7.3632,0.010336,0.92039,0.0019004,0.00011907,0.011907,25.002,7.3632,0.92039,0.011907,4.118,1.91833333333333,7.89969666666667,0.932086421883709,0.0116964218837093,1.2708114911841,"PETG","Flat",80,3,"PETG 80%_3.txt"
2.93971,7.3806,0.010388,0.92258,0.0019518,0.00012112,0.012112,25.002,7.3806,0.92258,0.012112,4.118,1.91833333333333,7.89969666666667,0.934289038102307,0.0117090381023069,1.2691623601538,"PETG","Flat",80,3,"PETG 80%_3.txt"
2.95742,7.3981,0.010439,0.92476,0.0020033,0.00012318,0.012318,25.002,7.3981,0.92476,0.012318,4.118,1.91833333333333,7.89969666666667,0.936504313034804,0.0117443130348043,1.26998497283666,"PETG","Flat",80,3,"PETG 80%_3.txt"
2.97513,7.4155,0.010491,0.92694,0.0020547,0.00012524,0.012524,25.002,7.4155,0.92694,0.012524,4.118,1.91833333333333,7.89969666666667,0.938706929253402,0.0117669292534016,1.26943807079224,"PETG","Flat",80,3,"PETG 80%_3.txt"
2.99284,7.433,0.010781,0.92912,0.0023451,0.00013686,0.013686,25.003,7.433,0.92912,0.013686,4.118,1.91833333333333,7.89969666666667,0.940922204185899,0.0118022041858991,1.27025617637109,"PETG","Flat",80,3,"PETG 80%_3.txt"
3.01055,7.4504,0.011239,0.9313,0.0028027,0.00015516,0.015516,25.003,7.4504,0.9313,0.015516,4.118,1.91833333333333,7.89969666666667,0.943124820404497,0.0118248204044965,1.26971119988151,"PETG","Flat",80,3,"PETG 80%_3.txt"
3.02826,7.4679,0.011696,0.93348,0.0032604,0.00017347,0.017347,25.004,7.4679,0.93348,0.017347,4.118,1.91833333333333,7.89969666666667,0.945340095336994,0.0118600953369939,1.27052484648776,"PETG","Flat",80,3,"PETG 80%_3.txt"
3.04597,7.4853,0.012154,0.93567,0.003718,0.00019177,0.019177,25.004,7.4853,0.93567,0.019177,4.118,1.91833333333333,7.89969666666667,0.947542711555591,0.0118727115555912,1.2688994576711,"PETG","Flat",80,3,"PETG 80%_3.txt"
3.06368,7.5028,0.012361,0.93785,0.0039251,0.00020006,0.020006,25.004,7.5028,0.93785,0.020006,4.118,1.91833333333333,7.89969666666667,0.949757986488089,0.0119079864880887,1.2697111998815,"PETG","Flat",80,3,"PETG 80%_3.txt"
3.08139,7.5202,0.01252,0.94003,0.0040839,0.00020641,0.020641,25.004,7.5202,0.94003,0.020641,4.118,1.91833333333333,7.89969666666667,0.951960602706686,0.0119306027066861,1.26917254839591,"PETG","Flat",80,3,"PETG 80%_3.txt"
3.0991,7.5377,0.012679,0.94221,0.0042427,0.00021276,0.021276,25.005,7.5377,0.94221,0.021276,4.118,1.91833333333333,7.89969666666667,0.954175877639184,0.0119658776391836,1.26997990248284,"PETG","Flat",80,3,"PETG 80%_3.txt"
3.1168,7.5551,0.012838,0.94439,0.0044015,0.00021911,0.021911,25.005,7.5551,0.94439,0.021911,4.118,1.91833333333333,7.89969666666667,0.956378493857781,0.0119884938577811,1.26944311754478,"PETG","Flat",80,3,"PETG 80%_3.txt"
3.13451,7.6277,0.012996,0.95347,0.0045604,0.00022547,0.022547,25.005,7.6277,0.95347,0.022547,4.118,1.91833333333333,7.89969666666667,0.96556872014917,0.0120987201491701,1.26891461180427,"PETG","Flat",80,3,"PETG 80%_3.txt"
3.15222,7.7478,0.013155,0.96848,0.0047192,0.00023182,0.023182,25.005,7.7478,0.96848,0.023182,4.118,1.91833333333333,7.89969666666667,0.980771835543052,0.0122918355430524,1.26918837178386,"PETG","Flat",80,3,"PETG 80%_3.txt"
3.16993,7.868,0.013314,0.98349,0.004878,0.00023817,0.023817,25.005,7.868,0.98349,0.023817,4.118,1.91833333333333,7.89969666666667,0.995987609650835,0.0124976096508347,1.27074089729786,"PETG","Flat",80,3,"PETG 80%_3.txt"
3.18764,7.9881,0.013473,0.99851,0.0050368,0.00024453,0.024453,25.005,7.9881,0.99851,0.024453,4.118,1.91833333333333,7.89969666666667,1.01119072504472,0.012680725044717,1.2699647519521,"PETG","Flat",80,3,"PETG 80%_3.txt"
3.20535,8.1082,0.013632,1.0135,0.0051956,0.00025088,0.025088,25.006,8.1082,1.0135,0.025088,4.118,1.91833333333333,7.89969666666667,1.0263938404386,0.012893840438599,1.27220921939802,"PETG","Flat",80,3,"PETG 80%_3.txt"
3.22306,8.2283,0.01379,1.0285,0.0053545,0.00025723,0.025723,25.006,8.2283,1.0285,0.025723,4.118,1.91833333333333,7.89969666666667,1.04159695583248,0.0130969558324814,1.27340358118438,"PETG","Flat",80,3,"PETG 80%_3.txt"
3.24077,8.3484,0.013949,1.0435,0.0055133,0.00026358,0.026358,25.006,8.3484,1.0435,0.026358,4.118,1.91833333333333,7.89969666666667,1.05680007122636,0.0133000712263633,1.2745636057847,"PETG","Flat",80,3,"PETG 80%_3.txt"
3.25848,8.4685,0.014108,1.0586,0.0056721,0.00026994,0.026994,25.006,8.4685,1.0586,0.026994,4.118,1.91833333333333,7.89969666666667,1.07200318662025,0.0134031866202458,1.26612380693801,"PETG","Flat",80,3,"PETG 80%_3.txt"
3.27619,8.5886,0.014267,1.0736,0.0058309,0.00027629,0.027629,25.006,8.5886,1.0736,0.027629,4.118,1.91833333333333,7.89969666666667,1.08720630201413,0.0136063020141277,1.26735301919968,"PETG","Flat",80,3,"PETG 80%_3.txt"
3.2939,8.7087,0.014426,1.0886,0.0059898,0.00028264,0.028264,25.006,8.7087,1.0886,0.028264,4.118,1.91833333333333,7.89969666666667,1.10240941740801,0.0138094174080101,1.26854835642202,"PETG","Flat",80,3,"PETG 80%_3.txt"
3.3116,8.8288,0.014585,1.1036,0.0061486,0.00028899,0.028899,25.006,8.8288,1.1036,0.028899,4.118,1.91833333333333,7.89969666666667,1.11761253280189,0.0140125328018923,1.26971119988151,"PETG","Flat",80,3,"PETG 80%_3.txt"
3.32931,8.9489,0.014743,1.1186,0.0063074,0.00029535,0.029535,25.007,8.9489,1.1186,0.029535,4.118,1.91833333333333,7.89969666666667,1.13281564819577,0.0142156481957745,1.27084285676511,"PETG","Flat",80,3,"PETG 80%_3.txt"
3.34702,9.069,0.014902,1.1336,0.0064662,0.0003017,0.03017,25.007,9.069,1.1336,0.03017,4.118,1.91833333333333,7.89969666666667,1.14801876358966,0.0144187635896569,1.27194456507206,"PETG","Flat",80,3,"PETG 80%_3.txt"
3.36473,9.1892,0.015061,1.1486,0.006625,0.00030805,0.030805,25.007,9.1892,1.1486,0.030805,4.118,1.91833333333333,7.89969666666667,1.16323453769744,0.0146345376974388,1.27411959754822,"PETG","Flat",80,3,"PETG 80%_3.txt"
3.38244,9.3093,0.01522,1.1637,0.0067839,0.00031441,0.031441,25.007,9.3093,1.1637,0.031441,4.118,1.91833333333333,7.89969666666667,1.17843765309132,0.0147376530913212,1.26644780367116,"PETG","Flat",80,3,"PETG 80%_3.txt"
3.40015,9.4294,0.015379,1.1787,0.0069427,0.00032076,0.032076,25.007,9.4294,1.1787,0.032076,4.118,1.91833333333333,7.89969666666667,1.1936407684852,0.0149407684852032,1.26756328880998,"PETG","Flat",80,3,"PETG 80%_3.txt"
3.41786,9.5495,0.015537,1.1937,0.0071015,0.00032711,0.032711,25.007,9.5495,1.1937,0.032711,4.118,1.91833333333333,7.89969666666667,1.20884388387909,0.0151438838790856,1.26865073964025,"PETG","Flat",80,3,"PETG 80%_3.txt"
3.43557,9.6696,0.015696,1.2087,0.0072603,0.00033346,0.033346,25.008,9.6696,1.2087,0.033346,4.118,1.91833333333333,7.89969666666667,1.22404699927297,0.0153469992729678,1.26971119988151,"PETG","Flat",80,3,"PETG 80%_3.txt"
3.45328,9.7897,0.015855,1.2237,0.0074191,0.00033982,0.033982,25.008,9.7897,1.2237,0.033982,4.118,1.91833333333333,7.89969666666667,1.23925011466685,0.01555011466685,1.27074566207812,"PETG","Flat",80,3,"PETG 80%_3.txt"
3.47099,9.9098,0.016014,1.2387,0.007578,0.00034617,0.034617,25.008,9.9098,1.2387,0.034617,4.118,1.91833333333333,7.89969666666667,1.25445323006073,0.0157532300607324,1.2717550706977,"PETG","Flat",80,3,"PETG 80%_3.txt"
3.4887,10.03,0.016173,1.2537,0.0077368,0.00035252,0.035252,25.008,10.03,1.2537,0.035252,4.118,1.91833333333333,7.89969666666667,1.26966900416851,0.0159690041685143,1.27375003338233,"PETG","Flat",80,3,"PETG 80%_3.txt"
3.5064,10.15,0.016332,1.2688,0.0078956,0.00035888,0.035888,25.008,10.15,1.2688,0.035888,4.118,1.91833333333333,7.89969666666667,1.2848594608485,0.0160594608484967,1.26572043257383,"PETG","Flat",80,3,"PETG 80%_3.txt"
3.52411,10.27,0.01649,1.2838,0.0080544,0.00036523,0.036523,25.008,10.27,1.2838,0.036523,4.118,1.91833333333333,7.89969666666667,1.30004991752848,0.0162499175284787,1.2657670609502,"PETG","Flat",80,3,"PETG 80%_3.txt"
3.54182,10.39,0.016649,1.2988,0.0082132,0.00037158,0.037158,25.009,10.39,1.2988,0.037158,4.118,1.91833333333333,7.89969666666667,1.31524037420846,0.0164403742084611,1.26581261229297,"PETG","Flat",80,3,"PETG 80%_3.txt"
3.55953,10.51,0.016808,1.3138,0.0083721,0.00037793,0.037793,25.009,10.51,1.3138,0.037793,4.118,1.91833333333333,7.89969666666667,1.33043083088844,0.0166308308884431,1.26585712349239,"PETG","Flat",80,3,"PETG 80%_3.txt"
3.57724,10.63,0.016967,1.3288,0.0085309,0.00038429,0.038429,25.009,10.63,1.3288,0.038429,4.118,1.91833333333333,7.89969666666667,1.34562128756843,0.0168212875684257,1.26590062977316,"PETG","Flat",80,3,"PETG 80%_3.txt"
3.59495,10.751,0.017126,1.3438,0.0086897,0.00039064,0.039064,25.009,10.751,1.3438,0.039064,4.118,1.91833333333333,7.89969666666667,1.36093833138741,0.0171383313874074,1.27536325252325,"PETG","Flat",80,3,"PETG 80%_3.txt"
3.61266,10.871,0.017284,1.3588,0.0088485,0.00039699,0.039699,25.009,10.871,1.3588,0.039699,4.118,1.91833333333333,7.89969666666667,1.37612878806739,0.0173287880673898,1.27530085865394,"PETG","Flat",80,3,"PETG 80%_3.txt"
3.63037,10.991,0.017443,1.3738,0.0090073,0.00040335,0.040335,25.009,10.991,1.3738,0.040335,4.118,1.91833333333333,7.89969666666667,1.39131924474737,0.0175192447473722,1.27523982729453,"PETG","Flat",80,3,"PETG 80%_3.txt"
3.64808,11.111,0.017602,1.3889,0.0091662,0.0004097,0.04097,25.009,11.111,1.3889,0.04097,4.118,1.91833333333333,7.89969666666667,1.40650970142735,0.0176097014273544,1.26788835966264,"PETG","Flat",80,3,"PETG 80%_3.txt"
3.66579,11.231,0.017761,1.4039,0.009325,0.00041605,0.041605,25.01,11.231,1.4039,0.041605,4.118,1.91833333333333,7.89969666666667,1.42170015810734,0.0178001581073366,1.26790783583849,"PETG","Flat",80,3,"PETG 80%_3.txt"
3.6835,11.351,0.01792,1.4189,0.0094838,0.0004224,0.04224,25.01,11.351,1.4189,0.04224,4.118,1.91833333333333,7.89969666666667,1.43689061478732,0.0179906147873188,1.26792690022685,"PETG","Flat",80,3,"PETG 80%_3.txt"
3.70121,11.471,0.018079,1.4339,0.0096426,0.00042876,0.042876,25.01,11.471,1.4339,0.042876,4.118,1.91833333333333,7.89969666666667,1.4520810714673,0.018181071467301,1.26794556575082,"PETG","Flat",80,3,"PETG 80%_3.txt"
3.71891,11.591,0.018237,1.4489,0.0098014,0.00043511,0.043511,25.01,11.591,1.4489,0.043511,4.118,1.91833333333333,7.89969666666667,1.46727152814728,0.0183715281472829,1.26796384479833,"PETG","Flat",80,3,"PETG 80%_3.txt"
3.73662,11.711,0.018396,1.4639,0.0099603,0.00044146,0.044146,25.01,11.711,1.4639,0.044146,4.118,1.91833333333333,7.89969666666667,1.48246198482727,0.0185619848272656,1.26798174924965,"PETG","Flat",80,3,"PETG 80%_3.txt"
3.75433,11.832,0.018555,1.4789,0.010119,0.00044782,0.044782,25.01,11.832,1.4789,0.044782,4.118,1.91833333333333,7.89969666666667,1.49777902864625,0.0188790286462475,1.27655883739587,"PETG","Flat",80,3,"PETG 80%_3.txt"
3.77204,11.952,0.018714,1.494,0.010278,0.00045417,0.045417,25.011,11.952,1.494,0.045417,4.118,1.91833333333333,7.89969666666667,1.51296948532623,0.0189694853262297,1.2697111998815,"PETG","Flat",80,3,"PETG 80%_3.txt"
3.78975,12.072,0.018873,1.509,0.010437,0.00046052,0.046052,25.011,12.072,1.509,0.046052,4.118,1.91833333333333,7.89969666666667,1.52815994200621,0.0191599420062118,1.2697111998815,"PETG","Flat",80,3,"PETG 80%_3.txt"
3.80746,12.192,0.019032,1.524,0.010596,0.00046687,0.046687,25.011,12.192,1.524,0.046687,4.118,1.91833333333333,7.89969666666667,1.54335039868619,0.0193503986861943,1.26971119988151,"PETG","Flat",80,3,"PETG 80%_3.txt"
3.82517,12.312,0.01919,1.539,0.010754,0.00047323,0.047323,25.011,12.312,1.539,0.047323,4.118,1.91833333333333,7.89969666666667,1.55854085536618,0.0195408553661764,1.26971119988151,"PETG","Flat",80,3,"PETG 80%_3.txt"
3.84288,12.432,0.019349,1.554,0.010913,0.00047958,0.047958,25.011,12.432,1.554,0.047958,4.118,1.91833333333333,7.89969666666667,1.57373131204616,0.0197313120461586,1.26971119988151,"PETG","Flat",80,3,"PETG 80%_3.txt"
3.86059,12.552,0.019508,1.569,0.011072,0.00048593,0.048593,25.011,12.552,1.569,0.048593,4.118,1.91833333333333,7.89969666666667,1.58892176872614,0.0199217687261408,1.26971119988151,"PETG","Flat",80,3,"PETG 80%_3.txt"
3.8783,12.672,0.019667,1.584,0.011231,0.00049229,0.049229,25.012,12.672,1.584,0.049229,4.118,1.91833333333333,7.89969666666667,1.60411222540612,0.020112225406123,1.2697111998815,"PETG","Flat",80,3,"PETG 80%_3.txt"
3.89601,12.792,0.019826,1.5991,0.01139,0.00049864,0.049864,25.012,12.792,1.5991,0.049864,4.118,1.91833333333333,7.89969666666667,1.61930268208611,0.0202026820861052,1.26337828066445,"PETG","Flat",80,3,"PETG 80%_3.txt"
3.91371,12.913,0.019984,1.6141,0.011548,0.00050499,0.050499,25.012,12.913,1.6141,0.050499,4.118,1.91833333333333,7.89969666666667,1.63461972590509,0.0205197259050873,1.27127971656572,"PETG","Flat",80,3,"PETG 80%_3.txt"
3.93142,13.033,0.020143,1.6291,0.011707,0.00051134,0.051134,25.012,13.033,1.6291,0.051134,4.118,1.91833333333333,7.89969666666667,1.64981018258507,0.0207101825850695,1.2712652743889,"PETG","Flat",80,3,"PETG 80%_3.txt"
3.94913,13.153,0.020302,1.6441,0.011866,0.0005177,0.05177,25.012,13.153,1.6441,0.05177,4.118,1.91833333333333,7.89969666666667,1.66500063926505,0.0209006392650519,1.27125109573943,"PETG","Flat",80,3,"PETG 80%_3.txt"
3.96684,13.273,0.020461,1.6591,0.012025,0.00052405,0.052405,25.012,13.273,1.6591,0.052405,4.118,1.91833333333333,7.89969666666667,1.68019109594503,0.0210910959450339,1.27123717346959,"PETG","Flat",80,3,"PETG 80%_3.txt"
3.98455,13.393,0.02062,1.6741,0.012184,0.0005304,0.05304,25.012,13.393,1.6741,0.05304,4.118,1.91833333333333,7.89969666666667,1.69538155262502,0.0212815526250165,1.27122350068792,"PETG","Flat",80,3,"PETG 80%_3.txt"
4.00226,13.513,0.020779,1.6891,0.012343,0.00053675,0.053675,25.013,13.513,1.6891,0.053675,4.118,1.91833333333333,7.89969666666667,1.710572009305,0.0214720093049985,1.27121007074765,"PETG","Flat",80,3,"PETG 80%_3.txt"
4.01997,13.633,0.020937,1.7041,0.012501,0.00054311,0.054311,25.013,13.633,1.7041,0.054311,4.118,1.91833333333333,7.89969666666667,1.72576246598498,0.0216624659849807,1.27119687723612,"PETG","Flat",80,3,"PETG 80%_3.txt"
4.03768,13.742,0.021096,1.7178,0.01266,0.00054946,0.054946,25.013,13.742,1.7178,0.054946,4.118,1.91833333333333,7.89969666666667,1.73956046413596,0.0217604641359648,1.26676354266881,"PETG","Flat",80,3,"PETG 80%_3.txt"
4.05539,13.85,0.021255,1.7312,0.012819,0.00055581,0.055581,25.013,13.85,1.7312,0.055581,4.118,1.91833333333333,7.89969666666667,1.75323187514795,0.0220318751479485,1.27263604135562,"PETG","Flat",80,3,"PETG 80%_3.txt"
4.0731,13.958,0.021414,1.7447,0.012978,0.00056217,0.056217,25.013,13.958,1.7447,0.056217,4.118,1.91833333333333,7.89969666666667,1.76690328615993,0.0222032861599326,1.2726134097514,"PETG","Flat",80,3,"PETG 80%_3.txt"
4.09081,14.066,0.021573,1.7582,0.013137,0.00056852,0.056852,25.013,14.066,1.7582,0.056852,4.118,1.91833333333333,7.89969666666667,1.78057469717192,0.0223746971719168,1.272591125692,"PETG","Flat",80,3,"PETG 80%_3.txt"
4.10851,14.173,0.021731,1.7717,0.013295,0.00057487,0.057487,25.014,14.173,1.7717,0.057487,4.118,1.91833333333333,7.89969666666667,1.7941195210449,0.0224195210449007,1.26542422785465,"PETG","Flat",80,3,"PETG 80%_3.txt"
4.12622,14.281,0.02189,1.7851,0.013454,0.00058122,0.058122,25.014,14.281,1.7851,0.058122,4.118,1.91833333333333,7.89969666666667,1.80779093205688,0.0226909320568849,1.27112946372107,"PETG","Flat",80,3,"PETG 80%_3.txt"
4.14393,14.389,0.022049,1.7986,0.013613,0.00058758,0.058758,25.014,14.389,1.7986,0.058758,4.118,1.91833333333333,7.89969666666667,1.82146234306887,0.0228623430688686,1.27111881846261,"PETG","Flat",80,3,"PETG 80%_3.txt"
4.16164,14.497,0.022208,1.8121,0.013772,0.00059393,0.059393,25.014,14.497,1.8121,0.059393,4.118,1.91833333333333,7.89969666666667,1.83513375408085,0.0230337540808527,1.27110833181683,"PETG","Flat",80,3,"PETG 80%_3.txt"
4.17935,14.605,0.022367,1.8256,0.013931,0.00060028,0.060028,25.014,14.605,1.8256,0.060028,4.118,1.91833333333333,7.89969666666667,1.84880516509284,0.0232051650928369,1.27109800026495,"PETG","Flat",80,3,"PETG 80%_3.txt"
4.19706,14.712,0.022526,1.8391,0.01409,0.00060664,0.060664,25.014,14.712,1.8391,0.060664,4.118,1.91833333333333,7.89969666666667,1.86234998896582,0.0232499889658209,1.26420471784138,"PETG","Flat",80,3,"PETG 80%_3.txt"
4.21477,14.82,0.022684,1.8525,0.014248,0.00061299,0.061299,25.015,14.82,1.8525,0.061299,4.118,1.91833333333333,7.89969666666667,1.87602139997781,0.023521399977805,1.26971119988151,"PETG","Flat",80,3,"PETG 80%_3.txt"
4.23248,14.928,0.022843,1.866,0.014407,0.00061934,0.061934,25.015,14.928,1.866,0.061934,4.118,1.91833333333333,7.89969666666667,1.88969281098979,0.0236928109897889,1.26971119988151,"PETG","Flat",80,3,"PETG 80%_3.txt"
4.25019,15.036,0.023002,1.8795,0.014566,0.00062569,0.062569,25.015,15.036,1.8795,0.062569,4.118,1.91833333333333,7.89969666666667,1.90336422200177,0.0238642220017729,1.2697111998815,"PETG","Flat",80,3,"PETG 80%_3.txt"
4.2679,15.144,0.023161,1.893,0.014725,0.00063205,0.063205,25.015,15.144,1.893,0.063205,4.118,1.91833333333333,7.89969666666667,1.91703563301376,0.024035633013757,1.26971119988151,"PETG","Flat",80,3,"PETG 80%_3.txt"
4.28561,15.251,0.02332,1.9064,0.014884,0.0006384,0.06384,25.015,15.251,1.9064,0.06384,4.118,1.91833333333333,7.89969666666667,1.93058045688674,0.024180456886741,1.26838317702166,"PETG","Flat",80,3,"PETG 80%_3.txt"
4.30332,15.359,0.023478,1.9199,0.015043,0.00064475,0.064475,25.015,15.359,1.9199,0.064475,4.118,1.91833333333333,7.89969666666667,1.94425186789873,0.0243518678987251,1.26839251516877,"PETG","Flat",80,3,"PETG 80%_3.txt"
4.32102,15.467,0.023637,1.9334,0.015201,0.00065111,0.065111,25.016,15.467,1.9334,0.065111,4.118,1.91833333333333,7.89969666666667,1.95792327891071,0.024523278910709,1.2684017229083,"PETG","Flat",80,3,"PETG 80%_3.txt"
4.33873,15.575,0.023796,1.9469,0.01536,0.00065746,0.065746,25.016,15.575,1.9469,0.065746,4.118,1.91833333333333,7.89969666666667,1.97159468992269,0.024694689922693,1.26841080295305,"PETG","Flat",80,3,"PETG 80%_3.txt"
4.35644,15.683,0.023955,1.9603,0.015519,0.00066381,0.066381,25.016,15.683,1.9603,0.066381,4.118,1.91833333333333,7.89969666666667,1.98526610093468,0.0249661009346771,1.2735857233422,"PETG","Flat",80,3,"PETG 80%_3.txt"
4.37415,15.791,0.024114,1.9738,0.015678,0.00067016,0.067016,25.016,15.791,1.9738,0.067016,4.118,1.91833333333333,7.89969666666667,1.99893751194666,0.0251375119466613,1.27355922315641,"PETG","Flat",80,3,"PETG 80%_3.txt"
4.39186,15.898,0.024273,1.9873,0.015837,0.00067652,0.067652,25.016,15.898,1.9873,0.067652,4.118,1.91833333333333,7.89969666666667,2.01248233581965,0.0251823358196452,1.26716327779627,"PETG","Flat",80,3,"PETG 80%_3.txt"
4.40957,16.006,0.024431,2.0008,0.015995,0.00068287,0.068287,25.016,16.006,2.0008,0.068287,4.118,1.91833333333333,7.89969666666667,2.02615374683163,0.0253537468316294,1.26718046939371,"PETG","Flat",80,3,"PETG 80%_3.txt"
4.42728,16.114,0.02459,2.0143,0.016154,0.00068922,0.068922,25.016,16.114,2.0143,0.068922,4.118,1.91833333333333,7.89969666666667,2.03982515784361,0.0255251578436133,1.26719743055222,"PETG","Flat",80,3,"PETG 80%_3.txt"
4.44499,16.222,0.024749,2.0277,0.016313,0.00069558,0.069558,25.017,16.222,2.0277,0.069558,4.118,1.91833333333333,7.89969666666667,2.0534965688556,0.0257965688555974,1.27220835703494,"PETG","Flat",80,3,"PETG 80%_3.txt"
4.4627,16.33,0.024908,2.0412,0.016472,0.00070193,0.070193,25.017,16.33,2.0412,0.070193,4.118,1.91833333333333,7.89969666666667,2.06716797986758,0.0259679798675809,1.27219184144527,"PETG","Flat",80,3,"PETG 80%_3.txt"
4.48041,16.437,0.025067,2.0547,0.016631,0.00070828,0.070828,25.017,16.437,2.0547,0.070828,4.118,1.91833333333333,7.89969666666667,2.08071280374057,0.0260128037405658,1.26601468538306,"PETG","Flat",80,3,"PETG 80%_3.txt"
4.49812,16.545,0.025226,2.0682,0.01679,0.00071463,0.071463,25.017,16.545,2.0682,0.071463,4.118,1.91833333333333,7.89969666666667,2.09438421475255,0.0261842147525497,1.26603881406778,"PETG","Flat",80,3,"PETG 80%_3.txt"
4.51582,16.653,0.025384,2.0816,0.016948,0.00072099,0.072099,25.017,16.653,2.0816,0.072099,4.118,1.91833333333333,7.89969666666667,2.10805562576453,0.0264556257645334,1.27092744833462,"PETG","Flat",80,3,"PETG 80%_3.txt"
4.53353,16.761,0.025543,2.0951,0.017107,0.00072734,0.072734,25.017,16.761,2.0951,0.072734,4.118,1.91833333333333,7.89969666666667,2.12172703677652,0.0266270367765173,1.27091961130816,"PETG","Flat",80,3,"PETG 80%_3.txt"
4.55124,16.869,0.025702,2.1086,0.017266,0.00073369,0.073369,25.018,16.869,2.1086,0.073369,4.118,1.91833333333333,7.89969666666667,2.1353984477885,0.0267984477885013,1.27091187463252,"PETG","Flat",80,3,"PETG 80%_3.txt"
4.56895,16.977,0.025861,2.1221,0.017425,0.00074004,0.074004,25.018,16.977,2.1221,0.074004,4.118,1.91833333333333,7.89969666666667,2.14906985880049,0.0269698588004852,1.2709042363925,"PETG","Flat",80,3,"PETG 80%_3.txt"
4.58666,17.084,0.02602,2.1355,0.017584,0.0007464,0.07464,25.018,17.084,2.1355,0.07464,4.118,1.91833333333333,7.89969666666667,2.16261468267347,0.0271146826734694,1.2697111998815,"PETG","Flat",80,3,"PETG 80%_3.txt"
4.60437,17.192,0.026178,2.149,0.017742,0.00075275,0.075275,25.018,17.192,2.149,0.075275,4.118,1.91833333333333,7.89969666666667,2.17628609368545,0.0272860936854538,1.26971119988152,"PETG","Flat",80,3,"PETG 80%_3.txt"
4.62208,17.158,0.026337,2.1448,0.017901,0.0007591,0.07591,25.018,17.158,2.1448,0.07591,4.118,1.91833333333333,7.89969666666667,2.17198213095946,0.0271821309594587,1.26735038042981,"PETG","Flat",80,3,"PETG 80%_3.txt"
4.63979,16.981,0.026496,2.1226,0.01806,0.00076546,0.076546,25.018,16.981,2.1226,0.076546,4.118,1.91833333333333,7.89969666666667,2.14957620735649,0.0269762073564852,1.27090395536065,"PETG","Flat",80,3,"PETG 80%_3.txt"
4.6575,16.803,0.026655,2.1004,0.018219,0.00077181,0.077181,25.019,16.803,2.1004,0.077181,4.118,1.91833333333333,7.89969666666667,2.12704369661451,0.0266436966145114,1.26850583767432,"PETG","Flat",80,3,"PETG 80%_3.txt"
4.67521,16.809,0.026814,2.1012,0.018378,0.00077816,0.077816,25.019,16.809,2.1012,0.077816,4.118,1.91833333333333,7.89969666666667,2.12780321944851,0.0266032194485106,1.26609649003001,"PETG","Flat",80,3,"PETG 80%_3.txt"
4.69292,16.924,0.026973,2.1155,0.018537,0.00078451,0.078451,25.019,16.924,2.1155,0.078451,4.118,1.91833333333333,7.89969666666667,2.14236074043349,0.0268607404334933,1.26971119988151,"PETG","Flat",80,3,"PETG 80%_3.txt"
4.71062,17.039,0.027131,2.1299,0.018695,0.00079087,0.079087,25.019,17.039,2.1299,0.079087,4.118,1.91833333333333,7.89969666666667,2.15691826141848,0.0270182614184762,1.26852253244172,"PETG","Flat",80,3,"PETG 80%_3.txt"
4.72833,17.154,0.02729,2.1442,0.018854,0.00079722,0.079722,25.019,17.154,2.1442,0.079722,4.118,1.91833333333333,7.89969666666667,2.17147578240346,0.0272757824034593,1.27207267994867,"PETG","Flat",80,3,"PETG 80%_3.txt"
4.74604,17.269,0.027449,2.1586,0.019013,0.00080357,0.080357,25.019,17.269,2.1586,0.080357,4.118,1.91833333333333,7.89969666666667,2.18603330338844,0.0274333033884422,1.27088406320959,"PETG","Flat",80,3,"PETG 80%_3.txt"
4.76375,17.383,0.027608,2.1729,0.019172,0.00080993,0.080993,25.019,17.383,2.1729,0.080993,4.118,1.91833333333333,7.89969666666667,2.20046423723443,0.0275642372344254,1.26854605524531,"PETG","Flat",80,3,"PETG 80%_3.txt"
4.78146,17.498,0.027767,2.1873,0.019331,0.00081628,0.081628,25.02,17.498,2.1873,0.081628,4.118,1.91833333333333,7.89969666666667,2.21502175821941,0.0277217582194083,1.26739625197313,"PETG","Flat",80,3,"PETG 80%_3.txt"
4.79917,17.613,0.027925,2.2016,0.019489,0.00082263,0.082263,25.02,17.613,2.2016,0.082263,4.118,1.91833333333333,7.89969666666667,2.22957927920439,0.0279792792043914,1.27086115572272,"PETG","Flat",80,3,"PETG 80%_3.txt"
4.81688,17.728,0.028084,2.216,0.019648,0.00082898,0.082898,25.02,17.728,2.216,0.082898,4.118,1.91833333333333,7.89969666666667,2.24413680018937,0.0281368001893743,1.26971119988151,"PETG","Flat",80,3,"PETG 80%_3.txt"
4.83459,17.843,0.028243,2.2303,0.019807,0.00083534,0.083534,25.02,17.843,2.2303,0.083534,4.118,1.91833333333333,7.89969666666667,2.25869432117436,0.0283943211743569,1.27311667373703,"PETG","Flat",80,3,"PETG 80%_3.txt"
4.8523,17.957,0.028402,2.2447,0.019966,0.00084169,0.084169,25.02,17.957,2.2447,0.084169,4.118,1.91833333333333,7.89969666666667,2.27312525502034,0.0284252550203403,1.26632757251928,"PETG","Flat",80,3,"PETG 80%_3.txt"
4.87001,18.072,0.028561,2.259,0.020125,0.00084804,0.084804,25.02,18.072,2.259,0.084804,4.118,1.91833333333333,7.89969666666667,2.28768277600532,0.0286827760053234,1.26971119988152,"PETG","Flat",80,3,"PETG 80%_3.txt"
4.88772,18.187,0.02872,2.2734,0.020284,0.0008544,0.08544,25.021,18.187,2.2734,0.08544,4.118,1.91833333333333,7.89969666666667,2.30224029699031,0.0288402969903063,1.26859756269492,"PETG","Flat",80,3,"PETG 80%_3.txt"
4.90542,18.302,0.028878,2.2877,0.020442,0.00086075,0.086075,25.021,18.302,2.2877,0.086075,4.118,1.91833333333333,7.89969666666667,2.31679781797529,0.029097817975289,1.27192455196437,"PETG","Flat",80,3,"PETG 80%_3.txt"
4.92313,18.416,0.029037,2.3021,0.020601,0.0008671,0.08671,25.021,18.416,2.3021,0.08671,4.118,1.91833333333333,7.89969666666667,2.33122875182127,0.0291287518212724,1.26531218545121,"PETG","Flat",80,3,"PETG 80%_3.txt"
4.94084,18.531,0.029196,2.3164,0.02076,0.00087345,0.087345,25.021,18.531,2.3164,0.087345,4.118,1.91833333333333,7.89969666666667,2.34578627280626,0.0293862728062555,1.26861823546259,"PETG","Flat",80,3,"PETG 80%_3.txt"
4.95855,18.646,0.029355,2.3308,0.020919,0.00087981,0.087981,25.021,18.646,2.3308,0.087981,4.118,1.91833333333333,7.89969666666667,2.36034379379124,0.0295437937912384,1.26753877600988,"PETG","Flat",80,3,"PETG 80%_3.txt"
4.97626,18.761,0.029514,2.3451,0.021078,0.00088616,0.088616,25.021,18.761,2.3451,0.088616,4.118,1.91833333333333,7.89969666666667,2.37490131477622,0.0298013147762211,1.27079078829138,"PETG","Flat",80,3,"PETG 80%_3.txt"
4.99397,18.876,0.029672,2.3595,0.021237,0.00089251,0.089251,25.022,18.876,2.3595,0.089251,4.118,1.91833333333333,7.89969666666667,2.3894588357612,0.029958835761204,1.2697111998815,"PETG","Flat",80,3,"PETG 80%_3.txt"
5.01168,18.978,0.029831,2.3722,0.021395,0.00089887,0.089887,25.022,18.978,2.3722,0.089887,4.118,1.91833333333333,7.89969666666667,2.40237072393919,0.0301707239391895,1.27184571027694,"PETG","Flat",80,3,"PETG 80%_3.txt"
5.02939,19.08,0.02999,2.385,0.021554,0.00090522,0.090522,25.022,19.08,2.385,0.090522,4.118,1.91833333333333,7.89969666666667,2.41528261211717,0.030282612117174,1.26971119988151,"PETG","Flat",80,3,"PETG 80%_3.txt"
5.0471,19.182,0.030149,2.3977,0.021713,0.00091157,0.091157,25.022,19.182,2.3977,0.091157,4.118,1.91833333333333,7.89969666666667,2.42819450029516,0.0304945002951587,1.2718230093489,"PETG","Flat",80,3,"PETG 80%_3.txt"
5.06481,19.284,0.030308,2.4104,0.021872,0.00091792,0.091792,25.022,19.284,2.4104,0.091792,4.118,1.91833333333333,7.89969666666667,2.44110638847314,0.0307063884731433,1.27391256526482,"PETG","Flat",80,3,"PETG 80%_3.txt"
5.08252,19.385,0.030467,2.4232,0.022031,0.00092428,0.092428,25.022,19.385,2.4232,0.092428,4.118,1.91833333333333,7.89969666666667,2.45389168951213,0.0306916895121288,1.26657682040809,"PETG","Flat",80,3,"PETG 80%_3.txt"
5.10023,19.487,0.030625,2.4359,0.022189,0.00093063,0.093063,25.023,19.487,2.4359,0.093063,4.118,1.91833333333333,7.89969666666667,2.46680357769011,0.0309035776901134,1.26867185393955,"PETG","Flat",80,3,"PETG 80%_3.txt"
5.11793,19.589,0.030784,2.4487,0.022348,0.00093698,0.093698,25.023,19.589,2.4487,0.093698,4.118,1.91833333333333,7.89969666666667,2.4797154658681,0.0310154658680983,1.2666094608608,"PETG","Flat",80,3,"PETG 80%_3.txt"
5.13564,19.691,0.030943,2.4614,0.022507,0.00094333,0.094333,25.023,19.691,2.4614,0.094333,4.118,1.91833333333333,7.89969666666667,2.49262735404608,0.0312273540460835,1.2686826215196,"PETG","Flat",80,3,"PETG 80%_3.txt"
5.15335,19.793,0.031102,2.4741,0.022666,0.00094969,0.094969,25.023,19.793,2.4741,0.094969,4.118,1.91833333333333,7.89969666666667,2.50553924222407,0.0314392422240681,1.27073449836579,"PETG","Flat",80,3,"PETG 80%_3.txt"
5.17106,19.895,0.031261,2.4869,0.022825,0.00095604,0.095604,25.023,19.895,2.4869,0.095604,4.118,1.91833333333333,7.89969666666667,2.51845113040205,0.0315511304020535,1.26869316828395,"PETG","Flat",80,3,"PETG 80%_3.txt"
5.18877,19.997,0.03142,2.4996,0.022984,0.00096239,0.096239,25.023,19.997,2.4996,0.096239,4.118,1.91833333333333,7.89969666666667,2.53136301858004,0.0317630185800382,1.27072405905097,"PETG","Flat",80,3,"PETG 80%_3.txt"
5.20648,20.099,0.031578,2.5124,0.023142,0.00096875,0.096875,25.023,20.099,2.5124,0.096875,4.118,1.91833333333333,7.89969666666667,2.54427490675802,0.0318749067580231,1.26870350095618,"PETG","Flat",80,3,"PETG 80%_3.txt"
5.22419,20.201,0.031737,2.5251,0.023301,0.0009751,0.09751,25.024,20.201,2.5251,0.09751,4.118,1.91833333333333,7.89969666666667,2.55718679493601,0.0320867949360077,1.27071383058127,"PETG","Flat",80,3,"PETG 80%_3.txt"
5.2419,20.303,0.031896,2.5379,0.02346,0.00098145,0.098145,25.024,20.303,2.5379,0.098145,4.118,1.91833333333333,7.89969666666667,2.57009868311399,0.0321986831139927,1.2687136259897,"PETG","Flat",80,3,"PETG 80%_3.txt"
5.25961,20.405,0.032055,2.5506,0.023619,0.0009878,0.09878,25.024,20.405,2.5506,0.09878,4.118,1.91833333333333,7.89969666666667,2.58301057129198,0.0324105712919778,1.27070380663286,"PETG","Flat",80,3,"PETG 80%_3.txt"
5.27732,20.507,0.032214,2.5633,0.023778,0.00099416,0.099416,25.024,20.507,2.5633,0.099416,4.118,1.91833333333333,7.89969666666667,2.59592245946996,0.0326224594699629,1.27267426637393,"PETG","Flat",80,3,"PETG 80%_3.txt"
5.29503,20.609,0.032372,2.5761,0.023936,0.0010005,0.10005,25.024,20.609,2.5761,0.10005,4.118,1.91833333333333,7.89969666666667,2.60883434764795,0.0327343476479478,1.27069398113225,"PETG","Flat",80,3,"PETG 80%_3.txt"
5.31273,20.711,0.032531,2.5888,0.024095,0.0010069,0.10069,25.024,20.711,2.5888,0.10069,4.118,1.91833333333333,7.89969666666667,2.62174623582593,0.032946235825932,1.27264507980269,"PETG","Flat",80,3,"PETG 80%_3.txt"
5.33044,20.813,0.03269,2.6016,0.024254,0.0010132,0.10132,25.025,20.813,2.6016,0.10132,4.118,1.91833333333333,7.89969666666667,2.63465812400392,0.0330581240039174,1.27068434824406,"PETG","Flat",80,3,"PETG 80%_3.txt"
5.34815,20.914,0.032849,2.6143,0.024413,0.0010196,0.10196,25.025,20.914,2.6143,0.10196,4.118,1.91833333333333,7.89969666666667,2.6474434250429,0.0331434250429026,1.26777435806535,"PETG","Flat",80,3,"PETG 80%_3.txt"
5.36586,21.016,0.033008,2.6271,0.024572,0.0010259,0.10259,25.025,21.016,2.6271,0.10259,4.118,1.91833333333333,7.89969666666667,2.66035531322089,0.033255313220887,1.26585638996944,"PETG","Flat",80,3,"PETG 80%_3.txt"
5.38357,21.118,0.033167,2.6398,0.024731,0.0010323,0.10323,25.025,21.118,2.6398,0.10323,4.118,1.91833333333333,7.89969666666667,2.67326720139887,0.0334672013988717,1.2677930676139,"PETG","Flat",80,3,"PETG 80%_3.txt"
5.40128,21.22,0.033325,2.6525,0.024889,0.0010386,0.10386,25.025,21.22,2.6525,0.10386,4.118,1.91833333333333,7.89969666666667,2.68617908957686,0.0336790895768568,1.2697111998815,"PETG","Flat",80,3,"PETG 80%_3.txt"
5.41899,21.322,0.033484,2.6653,0.025048,0.001045,0.1045,25.025,21.322,2.6653,0.1045,4.118,1.91833333333333,7.89969666666667,2.69909097775484,0.0337909777548422,1.2678114191589,"PETG","Flat",80,3,"PETG 80%_3.txt"
5.4367,21.424,0.033643,2.678,0.025207,0.0010513,0.10513,25.026,21.424,2.678,0.10513,4.118,1.91833333333333,7.89969666666667,2.71200286593283,0.0340028659328269,1.26971119988151,"PETG","Flat",80,3,"PETG 80%_3.txt"
5.45441,21.526,0.033802,2.6908,0.025366,0.0010577,0.10577,25.026,21.526,2.6908,0.10577,4.118,1.91833333333333,7.89969666666667,2.72491475411081,0.0341147541108118,1.26782942287839,"PETG","Flat",80,3,"PETG 80%_3.txt"
5.47212,21.628,0.033961,2.7035,0.025525,0.001064,0.1064,25.026,21.628,2.7035,0.1064,4.118,1.91833333333333,7.89969666666667,2.7378266422888,0.0343266422887964,1.2697111998815,"PETG","Flat",80,3,"PETG 80%_3.txt"
5.48983,21.73,0.034119,2.7162,0.025683,0.0010704,0.10704,25.026,21.73,2.7162,0.10704,4.118,1.91833333333333,7.89969666666667,2.75073853046678,0.0345385304667811,1.27157537982406,"PETG","Flat",80,3,"PETG 80%_3.txt"
5.50753,21.832,0.034278,2.729,0.025842,0.0010767,0.10767,25.026,21.832,2.729,0.10767,4.118,1.91833333333333,7.89969666666667,2.76365041864477,0.0346504186447665,1.26971119988151,"PETG","Flat",80,3,"PETG 80%_3.txt"
5.52524,21.934,0.034437,2.7417,0.026001,0.0010831,0.10831,25.026,21.934,2.7417,0.10831,4.118,1.91833333333333,7.89969666666667,2.77656230682275,0.0348623068227516,1.27155804146156,"PETG","Flat",80,3,"PETG 80%_3.txt"
5.54295,22.036,0.034596,2.7545,0.02616,0.0010894,0.10894,25.026,22.036,2.7545,0.10894,4.118,1.91833333333333,7.89969666666667,2.78947419500074,0.0349741950007361,1.26971119988151,"PETG","Flat",80,3,"PETG 80%_3.txt"
5.56066,22.138,0.034755,2.7672,0.026319,0.0010958,0.10958,25.027,22.138,2.7672,0.10958,4.118,1.91833333333333,7.89969666666667,2.80238608317872,0.0351860831787212,1.27154102264821,"PETG","Flat",80,3,"PETG 80%_3.txt"
5.57837,22.24,0.034914,2.78,0.026478,0.0011022,0.11022,25.027,22.24,2.78,0.11022,4.118,1.91833333333333,7.89969666666667,2.81529797135671,0.0352979713567061,1.26971119988151,"PETG","Flat",80,3,"PETG 80%_3.txt"
5.59608,22.342,0.035072,2.7927,0.026636,0.0011085,0.11085,25.027,22.342,2.7927,0.11085,4.118,1.91833333333333,7.89969666666667,2.82820985953469,0.0355098595346908,1.27152431463067,"PETG","Flat",80,3,"PETG 80%_3.txt"
