Repository: VipulKohinkar/3D-Printing-Parameter-Optimisation

# 3D Printing Parameter Optimisation: Impact of K-Value on Carbon-Reinforced PETG

## MSc Mechanical Engineering with Management

**Author:** Vipul Kohinkar  
**Project:** MEE7012-SUM  
**Date:** 27 August 2026

---

## Project Overview

This project investigates the influence of flow-rate multiplier (K-value) and build orientation on the tensile behaviour of PETG and carbon-fibre-reinforced PETG (CF-PETG) manufactured using fused deposition modelling (FDM).

The study compares an unreinforced thermoplastic, PETG, with a carbon-fibre-reinforced PETG composite to investigate whether the two materials respond differently to changes in material flow and build orientation.

---

File: 3_Experimental_data/Modulus/Recalculated Stress Strain/Recalculated_Stress_Strain_All_Data.csv (part 172 of 212)
"Time (s)","Load (N)","Machine Extension (mm)","Stress (MPa)","Extension from Preload (mm)","Strain","Percentage Strain","Gauge Length (mm)","Load_N","NEXYGEN_Stress_MPa","Percentage_Strain","Measured_Width_mm","Measured_Thickness_mm","Measured_Area_mm2","Recalculated_Stress_MPa","Stress_Difference_MPa","Stress_Difference_Percent","Material","Orientation","K","Sample","File"
8.90769,40.37,0.063778,5.0463,0.055342,0.0022567,0.22567,25.056,40.37,5.0463,0.22567,4.118,1.91833333333333,7.89969666666667,5.11032280142402,0.0640228014240209,1.26870779430515,"PETG","Flat",80,3,"PETG 80%_3.txt"
8.92539,40.466,0.063924,5.0582,0.055488,0.0022626,0.22626,25.056,40.466,5.0582,0.22626,4.118,1.91833333333333,7.89969666666667,5.12247516676801,0.0642751667680059,1.27071224483029,"PETG","Flat",80,3,"PETG 80%_3.txt"
8.9431,40.562,0.064071,5.0702,0.055635,0.0022684,0.22684,25.056,40.562,5.0702,0.22684,4.118,1.91833333333333,7.89969666666667,5.13462753211199,0.064427532111992,1.2707098755866,"PETG","Flat",80,3,"PETG 80%_3.txt"
8.96081,40.657,0.064217,5.0822,0.055781,0.0022743,0.22743,25.056,40.657,5.0822,0.22743,4.118,1.91833333333333,7.89969666666667,5.14665331031698,0.0644533103169769,1.26821672340673,"PETG","Flat",80,3,"PETG 80%_3.txt"
8.97852,40.753,0.064364,5.0941,0.055928,0.0022802,0.22802,25.056,40.753,5.0941,0.22802,4.118,1.91833333333333,7.89969666666667,5.15880567566096,0.0647056756609636,1.27020819498957,"PETG","Flat",80,3,"PETG 80%_3.txt"
8.99623,40.849,0.06451,5.1061,0.056074,0.002286,0.2286,25.056,40.849,5.1061,0.2286,4.118,1.91833333333333,7.89969666666667,5.17095804100495,0.0648580410049497,1.27020702698634,"PETG","Flat",80,3,"PETG 80%_3.txt"
9.01394,40.945,0.064656,5.1181,0.056221,0.0022919,0.22919,25.057,40.945,5.1181,0.22919,4.118,1.91833333333333,7.89969666666667,5.18311040634894,0.065010406348935,1.27020586446015,"PETG","Flat",80,3,"PETG 80%_3.txt"
9.03165,41.041,0.064803,5.1301,0.056367,0.0022977,0.22977,25.057,41.041,5.1301,0.22977,4.118,1.91833333333333,7.89969666666667,5.19526277169292,0.0651627716929211,1.27020470737259,"PETG","Flat",80,3,"PETG 80%_3.txt"
9.04936,41.136,0.064949,5.142,0.056513,0.0023036,0.23036,25.057,41.136,5.142,0.23036,4.118,1.91833333333333,7.89969666666667,5.20728854989791,0.0652885498979074,1.26971119988151,"PETG","Flat",80,3,"PETG 80%_3.txt"
9.06707,41.232,0.065096,5.154,0.05666,0.0023094,0.23094,25.057,41.232,5.154,0.23094,4.118,1.91833333333333,7.89969666666667,5.21944091524189,0.0654409152418927,1.2697111998815,"PETG","Flat",80,3,"PETG 80%_3.txt"
9.08478,41.328,0.065242,5.166,0.056806,0.0023153,0.23153,25.057,41.328,5.166,0.23153,4.118,1.91833333333333,7.89969666666667,5.23159328058588,0.0655932805858788,1.26971119988151,"PETG","Flat",80,3,"PETG 80%_3.txt"
9.10249,41.424,0.065389,5.178,0.056953,0.0023212,0.23212,25.057,41.424,5.178,0.23212,4.118,1.91833333333333,7.89969666666667,5.24374564592986,0.065745645929864,1.2697111998815,"PETG","Flat",80,3,"PETG 80%_3.txt"
9.12019,41.519,0.065535,5.1899,0.057099,0.002327,0.2327,25.057,41.519,5.1899,0.2327,4.118,1.91833333333333,7.89969666666667,5.25577142413485,0.0658714241348504,1.26922337877127,"PETG","Flat",80,3,"PETG 80%_3.txt"
9.1379,41.615,0.065682,5.2019,0.057246,0.0023329,0.23329,25.058,41.615,5.2019,0.23329,4.118,1.91833333333333,7.89969666666667,5.26792378947884,0.0660237894788365,1.26922450410113,"PETG","Flat",80,3,"PETG 80%_3.txt"
9.15561,41.711,0.065828,5.2139,0.057392,0.0023387,0.23387,25.058,41.711,5.2139,0.23387,4.118,1.91833333333333,7.89969666666667,5.28007615482282,0.0661761548228217,1.26922562425098,"PETG","Flat",80,3,"PETG 80%_3.txt"
9.17332,41.807,0.065975,5.2258,0.057539,0.0023446,0.23446,25.058,41.807,5.2258,0.23446,4.118,1.91833333333333,7.89969666666667,5.29222852016681,0.0664285201668084,1.27116460956807,"PETG","Flat",80,3,"PETG 80%_3.txt"
9.19103,41.903,0.066121,5.2378,0.057685,0.0023505,0.23505,25.058,41.903,5.2378,0.23505,4.118,1.91833333333333,7.89969666666667,5.30438088551079,0.0665808855107937,1.27116127975092,"PETG","Flat",80,3,"PETG 80%_3.txt"
9.20874,41.998,0.066268,5.2498,0.057832,0.0023563,0.23563,25.058,41.998,5.2498,0.23563,4.118,1.91833333333333,7.89969666666667,5.31640666371578,0.0666066637157794,1.26874668969826,"PETG","Flat",80,3,"PETG 80%_3.txt"
9.22645,42.094,0.066414,5.2618,0.057978,0.0023622,0.23622,25.058,42.094,5.2618,0.23622,4.118,1.91833333333333,7.89969666666667,5.32855902905977,0.0667590290597655,1.268748889349,"PETG","Flat",80,3,"PETG 80%_3.txt"
9.24416,42.19,0.066561,5.2737,0.058125,0.002368,0.2368,25.058,42.19,5.2737,0.2368,4.118,1.91833333333333,7.89969666666667,5.34071139440375,0.0670113944037505,1.27067133897928,"PETG","Flat",80,3,"PETG 80%_3.txt"
9.26187,42.286,0.066707,5.2857,0.058271,0.0023739,0.23739,25.059,42.286,5.2857,0.23739,4.118,1.91833333333333,7.89969666666667,5.35286375974774,0.0671637597477366,1.27066915919815,"PETG","Flat",80,3,"PETG 80%_3.txt"
9.27958,42.381,0.066854,5.2977,0.058418,0.0023798,0.23798,25.059,42.381,5.2977,0.23798,4.118,1.91833333333333,7.89969666666667,5.36488953795272,0.0671895379527232,1.26827751576577,"PETG","Flat",80,3,"PETG 80%_3.txt"
9.29729,42.477,0.067,5.3096,0.058564,0.0023856,0.23856,25.059,42.477,5.3096,0.23856,4.118,1.91833333333333,7.89969666666667,5.37704190329671,0.0674419032967082,1.27018802351793,"PETG","Flat",80,3,"PETG 80%_3.txt"
9.31499,42.573,0.067146,5.3216,0.05871,0.0023915,0.23915,25.059,42.573,5.3216,0.23915,4.118,1.91833333333333,7.89969666666667,5.38919426864069,0.0675942686406943,1.27018694829928,"PETG","Flat",80,3,"PETG 80%_3.txt"
9.3327,42.669,0.067293,5.3336,0.058857,0.0023973,0.23973,25.059,42.669,5.3336,0.23973,4.118,1.91833333333333,7.89969666666667,5.40134663398468,0.0677466339846804,1.27018587791886,"PETG","Flat",80,3,"PETG 80%_3.txt"
9.35041,42.765,0.067439,5.3456,0.059003,0.0024032,0.24032,25.059,42.765,5.3456,0.24032,4.118,1.91833333333333,7.89969666666667,5.41349899932867,0.0678989993286656,1.27018481234409,"PETG","Flat",80,3,"PETG 80%_3.txt"
9.36812,42.86,0.067586,5.3575,0.05915,0.002409,0.2409,25.059,42.86,5.3575,0.2409,4.118,1.91833333333333,7.89969666666667,5.42552477753365,0.068024777533652,1.26971119988151,"PETG","Flat",80,3,"PETG 80%_3.txt"
9.38583,42.956,0.067732,5.3695,0.059296,0.0024149,0.24149,25.06,42.956,5.3695,0.24149,4.118,1.91833333333333,7.89969666666667,5.43767714287764,0.0681771428776372,1.2697111998815,"PETG","Flat",80,3,"PETG 80%_3.txt"
9.40354,43.052,0.067879,5.3815,0.059443,0.0024208,0.24208,25.06,43.052,5.3815,0.24208,4.118,1.91833333333333,7.89969666666667,5.44982950822162,0.0683295082216233,1.26971119988151,"PETG","Flat",80,3,"PETG 80%_3.txt"
9.42125,43.148,0.068025,5.3935,0.059589,0.0024266,0.24266,25.06,43.148,5.3935,0.24266,4.118,1.91833333333333,7.89969666666667,5.46198187356561,0.0684818735656094,1.26971119988151,"PETG","Flat",80,3,"PETG 80%_3.txt"
9.43896,43.243,0.068172,5.4054,0.059736,0.0024325,0.24325,25.06,43.243,5.4054,0.24325,4.118,1.91833333333333,7.89969666666667,5.4740076517706,0.0686076517705949,1.26924282699883,"PETG","Flat",80,3,"PETG 80%_3.txt"
9.45667,43.339,0.068318,5.4174,0.059882,0.0024383,0.24383,25.06,43.339,5.4174,0.24383,4.118,1.91833333333333,7.89969666666667,5.48616001711458,0.068760017114581,1.26924386448446,"PETG","Flat",80,3,"PETG 80%_3.txt"
9.47438,43.435,0.068465,5.4294,0.060029,0.0024442,0.24442,25.06,43.435,5.4294,0.24442,4.118,1.91833333333333,7.89969666666667,5.49831238245857,0.0689123824585662,1.26924489738399,"PETG","Flat",80,3,"PETG 80%_3.txt"
9.49209,43.531,0.068611,5.4413,0.060175,0.0024501,0.24501,25.06,43.531,5.4413,0.24501,4.118,1.91833333333333,7.89969666666667,5.51046474780255,0.0691647478025521,1.271107047995,"PETG","Flat",80,3,"PETG 80%_3.txt"
9.50979,43.626,0.068758,5.4533,0.060322,0.0024559,0.24559,25.061,43.626,5.4533,0.24559,4.118,1.91833333333333,7.89969666666667,5.52249052600754,0.0691905260075387,1.26878268218398,"PETG","Flat",80,3,"PETG 80%_3.txt"
9.5275,43.722,0.068904,5.4653,0.060468,0.0024618,0.24618,25.061,43.722,5.4653,0.24618,4.118,1.91833333333333,7.89969666666667,5.53464289135152,0.0693428913515239,1.26878472090322,"PETG","Flat",80,3,"PETG 80%_3.txt"
9.54521,43.818,0.069051,5.4773,0.060615,0.0024676,0.24676,25.061,43.818,5.4773,0.24676,4.118,1.91833333333333,7.89969666666667,5.54679525669551,0.06949525669551,1.26878675068939,"PETG","Flat",80,3,"PETG 80%_3.txt"
9.56292,43.914,0.069197,5.4892,0.060761,0.0024735,0.24735,25.061,43.914,5.4892,0.24735,4.118,1.91833333333333,7.89969666666667,5.5589476220395,0.0697476220394959,1.27063364496641,"PETG","Flat",80,3,"PETG 80%_3.txt"
9.58063,44.01,0.069343,5.5012,0.060908,0.0024794,0.24794,25.061,44.01,5.5012,0.24794,4.118,1.91833333333333,7.89969666666667,5.57109998738348,0.0698999873834811,1.27063163279796,"PETG","Flat",80,3,"PETG 80%_3.txt"
9.59834,44.105,0.06949,5.5132,0.061054,0.0024852,0.24852,25.061,44.105,5.5132,0.24852,4.118,1.91833333333333,7.89969666666667,5.58312576558847,0.0699257655884669,1.26833355562045,"PETG","Flat",80,3,"PETG 80%_3.txt"
9.61605,44.201,0.069636,5.5251,0.0612,0.0024911,0.24911,25.062,44.201,5.5251,0.24911,4.118,1.91833333333333,7.89969666666667,5.59527813093245,0.0701781309324527,1.27016942557515,"PETG","Flat",80,3,"PETG 80%_3.txt"
9.63376,44.297,0.069783,5.5371,0.061347,0.0024969,0.24969,25.062,44.297,5.5371,0.24969,4.118,1.91833333333333,7.89969666666667,5.60743049627644,0.0703304962764388,1.27016843250869,"PETG","Flat",80,3,"PETG 80%_3.txt"
9.65147,44.393,0.069929,5.5491,0.061493,0.0025028,0.25028,25.062,44.393,5.5491,0.25028,4.118,1.91833333333333,7.89969666666667,5.61958286162043,0.0704828616204249,1.27016744373727,"PETG","Flat",80,3,"PETG 80%_3.txt"
9.66918,44.488,0.070076,5.5611,0.06164,0.0025086,0.25086,25.062,44.488,5.5611,0.25086,4.118,1.91833333333333,7.89969666666667,5.63160863982541,0.0705086398254107,1.26789016247524,"PETG","Flat",80,3,"PETG 80%_3.txt"
9.68689,44.584,0.070222,5.573,0.061786,0.0025145,0.25145,25.062,44.584,5.573,0.25145,4.118,1.91833333333333,7.89969666666667,5.6437610051694,0.0707610051693965,1.26971119988151,"PETG","Flat",80,3,"PETG 80%_3.txt"
9.7046,44.68,0.070369,5.585,0.061933,0.0025204,0.25204,25.062,44.68,5.585,0.25204,4.118,1.91833333333333,7.89969666666667,5.65591337051338,0.0709133705133818,1.2697111998815,"PETG","Flat",80,3,"PETG 80%_3.txt"
9.7223,44.776,0.070515,5.597,0.062079,0.0025262,0.25262,25.062,44.776,5.597,0.25262,4.118,1.91833333333333,7.89969666666667,5.66806573585737,0.0710657358573679,1.26971119988151,"PETG","Flat",80,3,"PETG 80%_3.txt"
9.74001,44.872,0.070662,5.6089,0.062226,0.0025321,0.25321,25.063,44.872,5.6089,0.25321,4.118,1.91833333333333,7.89969666666667,5.68021810120135,0.0713181012013537,1.2715167180972,"PETG","Flat",80,3,"PETG 80%_3.txt"
9.75772,44.967,0.070808,5.6209,0.062372,0.0025379,0.25379,25.063,44.967,5.6209,0.25379,4.118,1.91833333333333,7.89969666666667,5.69224387940634,0.0713438794063395,1.26926078397302,"PETG","Flat",80,3,"PETG 80%_3.txt"
9.77543,45.063,0.070955,5.6329,0.062519,0.0025438,0.25438,25.063,45.063,5.6329,0.25438,4.118,1.91833333333333,7.89969666666667,5.70439624475033,0.0714962447503256,1.26926174351268,"PETG","Flat",80,3,"PETG 80%_3.txt"
9.79314,45.159,0.071101,5.6449,0.062665,0.0025497,0.25497,25.063,45.159,5.6449,0.25497,4.118,1.91833333333333,7.89969666666667,5.71654861009431,0.0716486100943117,1.26926269897273,"PETG","Flat",80,3,"PETG 80%_3.txt"
9.81085,45.255,0.071248,5.6568,0.062812,0.0025555,0.25555,25.063,45.255,5.6568,0.25555,4.118,1.91833333333333,7.89969666666667,5.7287009754383,0.0719009754382975,1.27105387212377,"PETG","Flat",80,3,"PETG 80%_3.txt"
9.82856,45.35,0.071394,5.6688,0.062958,0.0025614,0.25614,25.063,45.35,5.6688,0.25614,4.118,1.91833333333333,7.89969666666667,5.74072675364328,0.0719267536432833,1.26881797987728,"PETG","Flat",80,3,"PETG 80%_3.txt"
9.84627,45.446,0.071541,5.6808,0.063105,0.0025672,0.25672,25.063,45.446,5.6808,0.25672,4.118,1.91833333333333,7.89969666666667,5.75287911898727,0.0720791189872685,1.26881986669604,"PETG","Flat",80,3,"PETG 80%_3.txt"
9.86398,45.542,0.071687,5.6928,0.063251,0.0025731,0.25731,25.064,45.542,5.6928,0.25731,4.118,1.91833333333333,7.89969666666667,5.76503148433125,0.0722314843312546,1.26882174556026,"PETG","Flat",80,3,"PETG 80%_3.txt"
9.88169,45.638,0.071833,5.7047,0.063397,0.002579,0.2579,25.064,45.638,5.7047,0.2579,4.118,1.91833333333333,7.89969666666667,5.77718384967524,0.0724838496752405,1.2705987988017,"PETG","Flat",80,3,"PETG 80%_3.txt"
9.8994,45.734,0.07198,5.7167,0.063544,0.0025848,0.25848,25.064,45.734,5.7167,0.25848,4.118,1.91833333333333,7.89969666666667,5.78933621501923,0.0726362150192257,1.27059693563115,"PETG","Flat",80,3,"PETG 80%_3.txt"
9.9171,45.829,0.072126,5.7287,0.06369,0.0025907,0.25907,25.064,45.829,5.7287,0.25907,4.118,1.91833333333333,7.89969666666667,5.80136199322421,0.0726619932242123,1.26838537930442,"PETG","Flat",80,3,"PETG 80%_3.txt"
9.93481,45.925,0.072273,5.7406,0.063837,0.0025965,0.25965,25.064,45.925,5.7406,0.25965,4.118,1.91833333333333,7.89969666666667,5.8135143585682,0.0729143585681973,1.27015222395215,"PETG","Flat",80,3,"PETG 80%_3.txt"
9.95252,46.021,0.072419,5.7526,0.063983,0.0026024,0.26024,25.064,46.021,5.7526,0.26024,4.118,1.91833333333333,7.89969666666667,5.82566672391218,0.0730667239121834,1.27015130397009,"PETG","Flat",80,3,"PETG 80%_3.txt"
9.97023,46.117,0.072566,5.7646,0.06413,0.0026082,0.26082,25.064,46.117,5.7646,0.26082,4.118,1.91833333333333,7.89969666666667,5.83781908925617,0.0732190892561695,1.27015038781823,"PETG","Flat",80,3,"PETG 80%_3.txt"
9.98794,46.212,0.072712,5.7766,0.064276,0.0026141,0.26141,25.065,46.212,5.7766,0.26141,4.118,1.91833333333333,7.89969666666667,5.84984486746116,0.0732448674611552,1.2679580975168,"PETG","Flat",80,3,"PETG 80%_3.txt"
10.0057,46.308,0.072859,5.7885,0.064423,0.00262,0.262,25.065,46.308,5.7885,0.262,4.118,1.91833333333333,7.89969666666667,5.86199723280514,0.0734972328051411,1.26971119988151,"PETG","Flat",80,3,"PETG 80%_3.txt"
10.0234,46.404,0.073005,5.8005,0.064569,0.0026258,0.26258,25.065,46.404,5.8005,0.26258,4.118,1.91833333333333,7.89969666666667,5.87414959814913,0.0736495981491272,1.26971119988151,"PETG","Flat",80,3,"PETG 80%_3.txt"
10.0411,46.5,0.073152,5.8125,0.064716,0.0026317,0.26317,25.065,46.5,5.8125,0.26317,4.118,1.91833333333333,7.89969666666667,5.88630196349311,0.0738019634931124,1.2697111998815,"PETG","Flat",80,3,"PETG 80%_3.txt"
10.0588,46.596,0.073298,5.8244,0.064862,0.0026375,0.26375,25.065,46.596,5.8244,0.26375,4.118,1.91833333333333,7.89969666666667,5.8984543288371,0.0740543288370983,1.27144991479119,"PETG","Flat",80,3,"PETG 80%_3.txt"
10.0765,46.691,0.073445,5.8364,0.065009,0.0026434,0.26434,25.065,46.691,5.8364,0.26434,4.118,1.91833333333333,7.89969666666667,5.91048010704208,0.074080107042084,1.26927741488047,"PETG","Flat",80,3,"PETG 80%_3.txt"
10.0942,46.787,0.073591,5.8484,0.065155,0.0026493,0.26493,25.065,46.787,5.8484,0.26493,4.118,1.91833333333333,7.89969666666667,5.92263247238607,0.0742324723860701,1.2692783049393,"PETG","Flat",80,3,"PETG 80%_3.txt"
10.1119,46.883,0.073738,5.8604,0.065302,0.0026551,0.26551,25.066,46.883,5.8604,0.26551,4.118,1.91833333333333,7.89969666666667,5.93478483773006,0.0743848377300562,1.26927919135309,"PETG","Flat",80,3,"PETG 80%_3.txt"
10.1296,46.979,0.073884,5.8723,0.065448,0.002661,0.2661,25.066,46.979,5.8723,0.2661,4.118,1.91833333333333,7.89969666666667,5.94693720307404,0.0746372030740412,1.27100459911859,"PETG","Flat",80,3,"PETG 80%_3.txt"
10.1473,47.074,0.07403,5.8843,0.065594,0.0026668,0.26668,25.066,47.074,5.8843,0.26668,4.118,1.91833333333333,7.89969666666667,5.95896298127903,0.0746629812790278,1.26885069216437,"PETG","Flat",80,3,"PETG 80%_3.txt"
10.165,47.17,0.074177,5.8963,0.065741,0.0026727,0.26727,25.066,47.17,5.8963,0.26727,4.118,1.91833333333333,7.89969666666667,5.97111534662301,0.074815346623013,1.26885244344781,"PETG","Flat",80,3,"PETG 80%_3.txt"
10.1827,47.266,0.074323,5.9083,0.065887,0.0026785,0.26785,25.066,47.266,5.9083,0.26785,4.118,1.91833333333333,7.89969666666667,5.983267711967,0.0749677119669991,1.26885418761741,"PETG","Flat",80,3,"PETG 80%_3.txt"
10.2005,47.362,0.07447,5.9202,0.066034,0.0026844,0.26844,25.066,47.362,5.9202,0.26844,4.118,1.91833333333333,7.89969666666667,5.99542007731099,0.075220077310985,1.27056648949334,"PETG","Flat",80,3,"PETG 80%_3.txt"
10.2182,47.458,0.074616,5.9322,0.06618,0.0026903,0.26903,25.066,47.458,5.9322,0.26903,4.118,1.91833333333333,7.89969666666667,6.00757244265497,0.0753724426549702,1.27056475936365,"PETG","Flat",80,3,"PETG 80%_3.txt"
10.2359,47.553,0.074763,5.9442,0.066327,0.0026961,0.26961,25.067,47.553,5.9442,0.26961,4.118,1.91833333333333,7.89969666666667,6.01959822085996,0.075398220859956,1.26843344537458,"PETG","Flat",80,3,"PETG 80%_3.txt"
10.2536,47.679,0.074909,5.9599,0.066473,0.002702,0.2702,25.067,47.679,5.9599,0.2702,4.118,1.91833333333333,7.89969666666667,6.03554820037394,0.075648200373938,1.26928640369701,"PETG","Flat",80,3,"PETG 80%_3.txt"
10.2713,47.847,0.075056,5.9809,0.06662,0.0027078,0.27078,25.067,47.847,5.9809,0.27078,4.118,1.91833333333333,7.89969666666667,6.05681483972591,0.0759148397259128,1.2692878952317,"PETG","Flat",80,3,"PETG 80%_3.txt"
10.289,48.015,0.075202,6.0018,0.066766,0.0027137,0.27137,25.067,48.015,6.0018,0.27137,4.118,1.91833333333333,7.89969666666667,6.07808147907789,0.0762814790778883,1.27097669162398,"PETG","Flat",80,3,"PETG 80%_3.txt"
10.3067,48.182,0.075349,6.0228,0.066913,0.0027196,0.27196,25.067,48.182,6.0228,0.27196,4.118,1.91833333333333,7.89969666666667,6.09922153129086,0.0764215312908636,1.26887048035571,"PETG","Flat",80,3,"PETG 80%_3.txt"
10.3244,48.35,0.075495,6.0437,0.067059,0.0027254,0.27254,25.067,48.35,6.0437,0.27254,4.118,1.91833333333333,7.89969666666667,6.12048817064284,0.0767881706428382,1.27054901207602,"PETG","Flat",80,3,"PETG 80%_3.txt"
10.3421,48.457,0.076388,6.0571,0.067952,0.0027611,0.27611,25.068,48.457,6.0571,0.27611,4.118,1.91833333333333,7.89969666666667,6.13403299451582,0.0769329945158228,1.27012917924127,"PETG","Flat",80,3,"PETG 80%_3.txt"
10.3598,48.547,0.075889,6.0684,0.067453,0.0027412,0.27412,25.068,48.547,6.0684,0.27412,4.118,1.91833333333333,7.89969666666667,6.14542583702581,0.0770258370258095,1.26929399884334,"PETG","Flat",80,3,"PETG 80%_3.txt"
10.3775,48.638,0.075853,6.0797,0.067417,0.0027397,0.27397,25.068,48.638,6.0797,0.27397,4.118,1.91833333333333,7.89969666666667,6.1569452666748,0.0772452666747956,1.27054405110113,"PETG","Flat",80,3,"PETG 80%_3.txt"
10.3953,48.729,0.074979,6.0911,0.066543,0.0027048,0.27048,25.067,48.729,6.0911,0.27048,4.118,1.91833333333333,7.89969666666667,6.16846469632378,0.077364696323782,1.27012684611617,"PETG","Flat",80,3,"PETG 80%_3.txt"
10.413,48.819,0.075031,6.1024,0.066595,0.0027068,0.27068,25.067,48.819,6.1024,0.27068,4.118,1.91833333333333,7.89969666666667,6.17985753883377,0.0774575388337695,1.26929632331164,"PETG","Flat",80,3,"PETG 80%_3.txt"
10.4307,48.91,0.075082,6.1137,0.066646,0.0027089,0.27089,25.067,48.91,6.1137,0.27089,4.118,1.91833333333333,7.89969666666667,6.19137696848276,0.0776769684827556,1.27053941938197,"PETG","Flat",80,3,"PETG 80%_3.txt"
10.4484,49,0.075133,6.1251,0.066697,0.0027109,0.27109,25.067,49,6.1251,0.27109,4.118,1.91833333333333,7.89969666666667,6.20276981099274,0.0776698109927425,1.26805784383508,"PETG","Flat",80,3,"PETG 80%_3.txt"
10.4661,49.091,0.075184,6.1364,0.066748,0.002713,0.2713,25.067,49.091,6.1364,0.2713,4.118,1.91833333333333,7.89969666666667,6.21428924064173,0.0778892406417286,1.26929862202152,"PETG","Flat",80,3,"PETG 80%_3.txt"
10.4838,49.182,0.075235,6.1477,0.066799,0.002715,0.2715,25.067,49.182,6.1477,0.2715,4.118,1.91833333333333,7.89969666666667,6.22580867029072,0.0781086702907157,1.27053483889448,"PETG","Flat",80,3,"PETG 80%_3.txt"
10.5015,49.272,0.075286,6.159,0.06685,0.002717,0.2717,25.067,49.272,6.159,0.2717,4.118,1.91833333333333,7.89969666666667,6.2372015128007,0.0782015128007023,1.26971119988151,"PETG","Flat",80,3,"PETG 80%_3.txt"
10.5192,49.363,0.075337,6.1704,0.066901,0.0027191,0.27191,25.067,49.363,6.1704,0.27191,4.118,1.91833333333333,7.89969666666667,6.24872094244969,0.0783209424496887,1.26930089539882,"PETG","Flat",80,3,"PETG 80%_3.txt"
10.5369,49.454,0.075388,6.1817,0.066952,0.0027211,0.27211,25.067,49.454,6.1817,0.27211,4.118,1.91833333333333,7.89969666666667,6.26024037209868,0.0785403720986748,1.27053030879329,"PETG","Flat",80,3,"PETG 80%_3.txt"
10.5546,49.544,0.075439,6.193,0.067003,0.0027232,0.27232,25.067,49.544,6.193,0.27232,4.118,1.91833333333333,7.89969666666667,6.27163321460866,0.0786332146086615,1.2697111998815,"PETG","Flat",80,3,"PETG 80%_3.txt"
10.5723,49.635,0.07549,6.2044,0.067054,0.0027252,0.27252,25.067,49.635,6.2044,0.27252,4.118,1.91833333333333,7.89969666666667,6.28315264425765,0.0787526442576487,1.26930314385998,"PETG","Flat",80,3,"PETG 80%_3.txt"
10.5901,49.726,0.075541,6.2157,0.067105,0.0027273,0.27273,25.067,49.726,6.2157,0.27273,4.118,1.91833333333333,7.89969666666667,6.29467207390663,0.0789720739066349,1.2705258282516,"PETG","Flat",80,3,"PETG 80%_3.txt"
10.6078,49.816,0.075592,6.227,0.067156,0.0027293,0.27293,25.067,49.816,6.227,0.27293,4.118,1.91833333333333,7.89969666666667,6.30606491641662,0.0790649164166215,1.26971119988151,"PETG","Flat",80,3,"PETG 80%_3.txt"
10.6255,49.907,0.075643,6.2384,0.067207,0.0027313,0.27313,25.068,49.907,6.2384,0.27313,4.118,1.91833333333333,7.89969666666667,6.31758434606561,0.079184346065607,1.26930536781237,"PETG","Flat",80,3,"PETG 80%_3.txt"
10.6432,49.997,0.075694,6.2497,0.067258,0.0027334,0.27334,25.068,49.997,6.2497,0.27334,4.118,1.91833333333333,7.89969666666667,6.32897718857559,0.0792771885755945,1.26849590501295,"PETG","Flat",80,3,"PETG 80%_3.txt"
10.6609,50.088,0.075745,6.261,0.067309,0.0027354,0.27354,25.068,50.088,6.261,0.27354,4.118,1.91833333333333,7.89969666666667,6.34049661822458,0.0794966182245815,1.26971119988151,"PETG","Flat",80,3,"PETG 80%_3.txt"
10.6786,50.179,0.075796,6.2723,0.06736,0.0027375,0.27375,25.068,50.179,6.2723,0.27375,4.118,1.91833333333333,7.89969666666667,6.35201604787357,0.0797160478735677,1.27092211586767,"PETG","Flat",80,3,"PETG 80%_3.txt"
10.6963,50.269,0.075847,6.2837,0.067411,0.0027395,0.27395,25.068,50.269,6.2837,0.27395,4.118,1.91833333333333,7.89969666666667,6.36340889038355,0.0797088903835546,1.26850248076061,"PETG","Flat",80,3,"PETG 80%_3.txt"
10.714,50.36,0.075899,6.295,0.067463,0.0027416,0.27416,25.068,50.36,6.295,0.27416,4.118,1.91833333333333,7.89969666666667,6.37492832003254,0.0799283200325407,1.2697111998815,"PETG","Flat",80,3,"PETG 80%_3.txt"
10.7317,50.451,0.07595,6.3063,0.067514,0.0027436,0.27436,25.068,50.451,6.3063,0.27436,4.118,1.91833333333333,7.89969666666667,6.38644774968153,0.0801477496815268,1.27091558729408,"PETG","Flat",80,3,"PETG 80%_3.txt"
10.7494,50.541,0.076062,6.3177,0.067627,0.0027481,0.27481,25.068,50.541,6.3177,0.27481,4.118,1.91833333333333,7.89969666666667,6.39784059219151,0.0801405921915137,1.26850898573078,"PETG","Flat",80,3,"PETG 80%_3.txt"
10.7671,50.632,0.076212,6.329,0.067776,0.0027541,0.27541,25.068,50.632,6.329,0.27541,4.118,1.91833333333333,7.89969666666667,6.4093600218405,0.0803600218405007,1.26971119988151,"PETG","Flat",80,3,"PETG 80%_3.txt"
10.7849,50.722,0.076361,6.3403,0.067925,0.0027601,0.27601,25.068,50.722,6.3403,0.27601,4.118,1.91833333333333,7.89969666666667,6.42075286435049,0.0804528643504874,1.26891258064267,"PETG","Flat",80,3,"PETG 80%_3.txt"
10.8026,50.813,0.07651,6.3516,0.068074,0.002766,0.2766,25.068,50.813,6.3516,0.2766,4.118,1.91833333333333,7.89969666666667,6.43227229399947,0.0806722939994735,1.27010979909745,"PETG","Flat",80,3,"PETG 80%_3.txt"
10.8203,50.904,0.07666,6.363,0.068224,0.002772,0.2772,25.069,50.904,6.363,0.2772,4.118,1.91833333333333,7.89969666666667,6.44379172364846,0.0807917236484599,1.2697111998815,"PETG","Flat",80,3,"PETG 80%_3.txt"
10.838,50.994,0.076809,6.3743,0.068373,0.002778,0.2778,25.069,50.994,6.3743,0.2778,4.118,1.91833333333333,7.89969666666667,6.45518456615845,0.0808845661584474,1.26891684041302,"PETG","Flat",80,3,"PETG 80%_3.txt"
10.8557,51.085,0.076958,6.3856,0.068522,0.0027839,0.27839,25.069,51.085,6.3856,0.27839,4.118,1.91833333333333,7.89969666666667,6.46670399580743,0.0811039958074335,1.27010767676387,"PETG","Flat",80,3,"PETG 80%_3.txt"
10.8734,51.176,0.077108,6.397,0.068672,0.0027899,0.27899,25.069,51.176,6.397,0.27899,4.118,1.91833333333333,7.89969666666667,6.47822342545642,0.0812234254564199,1.26971119988151,"PETG","Flat",80,3,"PETG 80%_3.txt"
10.8911,51.266,0.077257,6.4083,0.068821,0.0027959,0.27959,25.069,51.266,6.4083,0.27959,4.118,1.91833333333333,7.89969666666667,6.48961626796641,0.0813162679664066,1.26892105498192,"PETG","Flat",80,3,"PETG 80%_3.txt"
10.9088,51.357,0.077406,6.4196,0.06897,0.0028019,0.28019,25.069,51.357,6.4196,0.28019,4.118,1.91833333333333,7.89969666666667,6.50113569761539,0.0815356976153927,1.27010557691122,"PETG","Flat",80,3,"PETG 80%_3.txt"
10.9265,51.448,0.077555,6.4309,0.069119,0.0028078,0.28078,25.069,51.448,6.4309,0.28078,4.118,1.91833333333333,7.89969666666667,6.51265512726438,0.0817551272643797,1.27128593609572,"PETG","Flat",80,3,"PETG 80%_3.txt"
10.9442,51.538,0.077705,6.4423,0.069269,0.0028138,0.28138,25.07,51.538,6.4423,0.28138,4.118,1.91833333333333,7.89969666666667,6.52404796977437,0.0817479697743657,1.26892522506505,"PETG","Flat",80,3,"PETG 80%_3.txt"
10.9619,51.629,0.077854,6.4536,0.069418,0.0028198,0.28198,25.07,51.629,6.4536,0.28198,4.118,1.91833333333333,7.89969666666667,6.53556739942335,0.0819673994233527,1.27010349918422,"PETG","Flat",80,3,"PETG 80%_3.txt"
10.9797,51.719,0.078003,6.4649,0.069567,0.0028257,0.28257,25.07,51.719,6.4649,0.28257,4.118,1.91833333333333,7.89969666666667,6.54696024193334,0.0820602419333394,1.26931958627882,"PETG","Flat",80,3,"PETG 80%_3.txt"
10.9974,51.81,0.078153,6.4763,0.069717,0.0028317,0.28317,25.07,51.81,6.4763,0.28317,4.118,1.91833333333333,7.89969666666667,6.55847967158233,0.0821796715823266,1.26892935136307,"PETG","Flat",80,3,"PETG 80%_3.txt"
11.0151,51.901,0.078302,6.4876,0.069866,0.0028377,0.28377,25.07,51.901,6.4876,0.28377,4.118,1.91833333333333,7.89969666666667,6.56999910123131,0.0823991012313137,1.270101443235,"PETG","Flat",80,3,"PETG 80%_3.txt"
11.0328,51.991,0.078451,6.4989,0.070015,0.0028437,0.28437,25.07,51.991,6.4989,0.28437,4.118,1.91833333333333,7.89969666666667,6.5813919437413,0.0824919437412994,1.26932163506593,"PETG","Flat",80,3,"PETG 80%_3.txt"
11.0505,52.082,0.0786,6.5102,0.070164,0.0028496,0.28496,25.07,52.082,6.5102,0.28496,4.118,1.91833333333333,7.89969666666667,6.59291137339029,0.0827113733902856,1.27048897714795,"PETG","Flat",80,3,"PETG 80%_3.txt"
11.0682,52.173,0.07875,6.5216,0.070314,0.0028556,0.28556,25.071,52.173,6.5216,0.28556,4.118,1.91833333333333,7.89969666666667,6.60443080303927,0.0828308030392719,1.27009940872289,"PETG","Flat",80,3,"PETG 80%_3.txt"
11.0859,52.263,0.078899,6.5329,0.070463,0.0028616,0.28616,25.071,52.263,6.5329,0.28616,4.118,1.91833333333333,7.89969666666667,6.61582364554926,0.0829236455492595,1.26932366252751,"PETG","Flat",80,3,"PETG 80%_3.txt"
11.1036,52.354,0.079048,6.5442,0.070612,0.0028675,0.28675,25.071,52.354,6.5442,0.28675,4.118,1.91833333333333,7.89969666666667,6.62734307519825,0.0831430751982456,1.27048493625265,"PETG","Flat",80,3,"PETG 80%_3.txt"
11.1213,52.445,0.079198,6.5556,0.070762,0.0028735,0.28735,25.071,52.445,6.5556,0.28735,4.118,1.91833333333333,7.89969666666667,6.63886250484723,0.083262504847232,1.27009739531442,"PETG","Flat",80,3,"PETG 80%_3.txt"
11.139,52.535,0.079347,6.5669,0.070911,0.0028795,0.28795,25.071,52.535,6.5669,0.28795,4.118,1.91833333333333,7.89969666666667,6.65025534735722,0.0833553473572177,1.26932566899477,"PETG","Flat",80,3,"PETG 80%_3.txt"
11.1567,52.626,0.079496,6.5782,0.07106,0.0028855,0.28855,25.071,52.626,6.5782,0.28855,4.118,1.91833333333333,7.89969666666667,6.6617747770062,0.0835747770062047,1.27048093712877,"PETG","Flat",80,3,"PETG 80%_3.txt"
11.1745,52.716,0.079646,6.5895,0.07121,0.0028914,0.28914,25.072,52.716,6.5895,0.28914,4.118,1.91833333333333,7.89969666666667,6.67316761951619,0.0836676195161923,1.26971119988151,"PETG","Flat",80,3,"PETG 80%_3.txt"
11.1922,52.807,0.079795,6.6009,0.071359,0.0028974,0.28974,25.072,52.807,6.6009,0.28974,4.118,1.91833333333333,7.89969666666667,6.68468704916518,0.0837870491651787,1.2693276547922,"PETG","Flat",80,3,"PETG 80%_3.txt"
11.2099,52.898,0.079944,6.6122,0.071508,0.0029034,0.29034,25.072,52.898,6.6122,0.29034,4.118,1.91833333333333,7.89969666666667,6.69620647881417,0.0840064788141657,1.27047697913199,"PETG","Flat",80,3,"PETG 80%_3.txt"
11.2276,52.988,0.080093,6.6235,0.071657,0.0029093,0.29093,25.072,52.988,6.6235,0.29093,4.118,1.91833333333333,7.89969666666667,6.70759932132415,0.0840993213241514,1.2697111998815,"PETG","Flat",80,3,"PETG 80%_3.txt"
11.2453,53.079,0.080243,6.6349,0.071807,0.0029153,0.29153,25.072,53.079,6.6349,0.29153,4.118,1.91833333333333,7.89969666666667,6.71911875097314,0.0842187509731378,1.2693296202375,"PETG","Flat",80,3,"PETG 80%_3.txt"
11.263,53.17,0.080392,6.6462,0.071956,0.0029213,0.29213,25.072,53.17,6.6462,0.29213,4.118,1.91833333333333,7.89969666666667,6.73063818062213,0.0844381806221248,1.27047306163108,"PETG","Flat",80,3,"PETG 80%_3.txt"
11.2807,53.26,0.080541,6.6575,0.072105,0.0029273,0.29273,25.072,53.26,6.6575,0.29273,4.118,1.91833333333333,7.89969666666667,6.74203102313211,0.0845310231321115,1.26971119988151,"PETG","Flat",80,3,"PETG 80%_3.txt"
11.2984,53.351,0.080691,6.6689,0.072255,0.0029332,0.29332,25.073,53.351,6.6689,0.29332,4.118,1.91833333333333,7.89969666666667,6.7535504527811,0.0846504527810978,1.26933156564198,"PETG","Flat",80,3,"PETG 80%_3.txt"
11.3161,53.441,0.08084,6.6802,0.072404,0.0029392,0.29392,25.073,53.441,6.6802,0.29392,4.118,1.91833333333333,7.89969666666667,6.76494329529108,0.0847432952910845,1.26857422369217,"PETG","Flat",80,3,"PETG 80%_3.txt"
11.3338,53.532,0.080989,6.6915,0.072553,0.0029452,0.29452,25.073,53.532,6.6915,0.29452,4.118,1.91833333333333,7.89969666666667,6.77646272494007,0.0849627249400706,1.2697111998815,"PETG","Flat",80,3,"PETG 80%_3.txt"
11.3515,53.623,0.081138,6.7028,0.072702,0.0029512,0.29512,25.073,53.623,6.7028,0.29512,4.118,1.91833333333333,7.89969666666667,6.78798215458906,0.0851821545890576,1.27084434249952,"PETG","Flat",80,3,"PETG 80%_3.txt"
11.3693,53.713,0.081288,6.7142,0.072852,0.0029571,0.29571,25.073,53.713,6.7142,0.29571,4.118,1.91833333333333,7.89969666666667,6.79937499709904,0.0851749970990445,1.26857998121957,"PETG","Flat",80,3,"PETG 80%_3.txt"
11.387,53.804,0.081437,6.7255,0.073001,0.0029631,0.29631,25.073,53.804,6.7255,0.29631,4.118,1.91833333333333,7.89969666666667,6.81089442674803,0.0853944267480307,1.26971119988151,"PETG","Flat",80,3,"PETG 80%_3.txt"
11.4047,53.895,0.081586,6.7368,0.07315,0.0029691,0.29691,25.073,53.895,6.7368,0.29691,4.118,1.91833333333333,7.89969666666667,6.82241385639702,0.0856138563970177,1.27083862363463,"PETG","Flat",80,3,"PETG 80%_3.txt"
11.4224,53.985,0.081736,6.7482,0.0733,0.002975,0.2975,25.074,53.985,6.7482,0.2975,4.118,1.91833333333333,7.89969666666667,6.833806698907,0.0856066989070037,1.26858568072973,"PETG","Flat",80,3,"PETG 80%_3.txt"
11.4401,54.076,0.081885,6.7595,0.073449,0.002981,0.2981,25.074,54.076,6.7595,0.2981,4.118,1.91833333333333,7.89969666666667,6.84532612855599,0.0858261285559907,1.26971119988151,"PETG","Flat",80,3,"PETG 80%_3.txt"
11.4578,54.167,0.082034,6.7708,0.073598,0.002987,0.2987,25.074,54.167,6.7708,0.2987,4.118,1.91833333333333,7.89969666666667,6.85684555820498,0.0860455582049768,1.27083296220501,"PETG","Flat",80,3,"PETG 80%_3.txt"
11.4755,54.257,0.082183,6.7821,0.073748,0.002993,0.2993,25.074,54.257,6.7821,0.2993,4.118,1.91833333333333,7.89969666666667,6.86823840071496,0.0861384007149635,1.27008449764768,"PETG","Flat",80,3,"PETG 80%_3.txt"
11.4932,54.348,0.082333,6.7935,0.073897,0.0029989,0.29989,25.074,54.348,6.7935,0.29989,4.118,1.91833333333333,7.89969666666667,6.87975783036395,0.0862578303639499,1.2697111998815,"PETG","Flat",80,3,"PETG 80%_3.txt"
11.5109,54.438,0.082482,6.8048,0.074046,0.0030049,0.30049,25.074,54.438,6.8048,0.30049,4.118,1.91833333333333,7.89969666666667,6.89115067287394,0.0863506728739374,1.26896709490268,"PETG","Flat",80,3,"PETG 80%_3.txt"
11.5286,54.53,0.082631,6.8163,0.074195,0.0030109,0.30109,25.075,54.53,6.8163,0.30109,4.118,1.91833333333333,7.89969666666667,6.90279668966192,0.0864966896619235,1.26896835030623,"PETG","Flat",80,3,"PETG 80%_3.txt"
11.5463,54.623,0.082781,6.8278,0.074345,0.0030168,0.30168,25.075,54.623,6.8278,0.30168,4.118,1.91833333333333,7.89969666666667,6.91456929358891,0.0867692935889091,1.27082359748248,"PETG","Flat",80,3,"PETG 80%_3.txt"
11.5641,54.715,0.08293,6.8393,0.074494,0.0030228,0.30228,25.075,54.715,6.8393,0.30228,4.118,1.91833333333333,7.89969666666667,6.9262153103769,0.0869153103768969,1.27082172703196,"PETG","Flat",80,3,"PETG 80%_3.txt"
11.5818,54.807,0.083079,6.8509,0.074643,0.0030288,0.30288,25.075,54.807,6.8509,0.30288,4.118,1.91833333333333,7.89969666666667,6.93786132716488,0.0869613271648824,1.26934165094925,"PETG","Flat",80,3,"PETG 80%_3.txt"
11.5995,54.899,0.083229,6.8624,0.074793,0.0030348,0.30348,25.075,54.899,6.8624,0.30348,4.118,1.91833333333333,7.89969666666667,6.94950734395287,0.0871073439528685,1.26934227023882,"PETG","Flat",80,3,"PETG 80%_3.txt"
11.6172,54.991,0.083378,6.8739,0.074942,0.0030407,0.30407,25.075,54.991,6.8739,0.30407,4.118,1.91833333333333,7.89969666666667,6.96115336074085,0.0872533607408545,1.26934288745624,"PETG","Flat",80,3,"PETG 80%_3.txt"
11.6349,55.084,0.083527,6.8854,0.075091,0.0030467,0.30467,25.075,55.084,6.8854,0.30467,4.118,1.91833333333333,7.89969666666667,6.97292596466784,0.0875259646678419,1.27118198895986,"PETG","Flat",80,3,"PETG 80%_3.txt"
11.6526,55.176,0.083676,6.897,0.07524,0.0030527,0.30527,25.076,55.176,6.897,0.30527,4.118,1.91833333333333,7.89969666666667,6.98457198145583,0.0875719814558273,1.2697111998815,"PETG","Flat",80,3,"PETG 80%_3.txt"
11.6703,55.268,0.083826,6.9085,0.07539,0.0030586,0.30586,25.076,55.268,6.9085,0.30586,4.118,1.91833333333333,7.89969666666667,6.99621799824381,0.0877179982438143,1.26971119988151,"PETG","Flat",80,3,"PETG 80%_3.txt"
11.688,55.36,0.083975,6.92,0.075539,0.0030646,0.30646,25.076,55.36,6.92,0.30646,4.118,1.91833333333333,7.89969666666667,7.0078640150318,0.0878640150318004,1.26971119988151,"PETG","Flat",80,3,"PETG 80%_3.txt"
11.7057,55.452,0.084124,6.9315,0.075688,0.0030706,0.30706,25.076,55.452,6.9315,0.30706,4.118,1.91833333333333,7.89969666666667,7.01951003181979,0.0880100318197865,1.2697111998815,"PETG","Flat",80,3,"PETG 80%_3.txt"
11.7234,55.544,0.084274,6.9431,0.075838,0.0030766,0.30766,25.076,55.544,6.9431,0.30766,4.118,1.91833333333333,7.89969666666667,7.03115604860777,0.0880560486077719,1.26825263366179,"PETG","Flat",80,3,"PETG 80%_3.txt"
11.7411,55.637,0.084423,6.9546,0.075987,0.0030825,0.30825,25.076,55.637,6.9546,0.30825,4.118,1.91833333333333,7.89969666666667,7.04292865253476,0.0883286525347593,1.27007523847179,"PETG","Flat",80,3,"PETG 80%_3.txt"
11.7589,55.729,0.084572,6.9661,0.076136,0.0030885,0.30885,25.076,55.729,6.9661,0.30885,4.118,1.91833333333333,7.89969666666667,7.05457466932275,0.0884746693227454,1.27007463749796,"PETG","Flat",80,3,"PETG 80%_3.txt"
11.7766,55.821,0.084721,6.9776,0.076285,0.0030945,0.30945,25.077,55.821,6.9776,0.30945,4.118,1.91833333333333,7.89969666666667,7.06622068611073,0.0886206861107324,1.27007403850511,"PETG","Flat",80,3,"PETG 80%_3.txt"
11.7943,55.913,0.084871,6.9892,0.076435,0.0031004,0.31004,25.077,55.913,6.9892,0.31004,4.118,1.91833333333333,7.89969666666667,7.07786670289872,0.0886667028987178,1.26862449062436,"PETG","Flat",80,3,"PETG 80%_3.txt"
11.812,56.005,0.08502,7.0007,0.076584,0.0031064,0.31064,25.077,56.005,7.0007,0.31064,4.118,1.91833333333333,7.89969666666667,7.0895127196867,0.0888127196867048,1.26862627575392,"PETG","Flat",80,3,"PETG 80%_3.txt"
11.8297,56.098,0.085169,7.0122,0.076733,0.0031124,0.31124,25.077,56.098,7.0122,0.31124,4.118,1.91833333333333,7.89969666666667,7.10128532361369,0.0890853236136913,1.27043329645035,"PETG","Flat",80,3,"PETG 80%_3.txt"
11.8474,56.19,0.085319,7.0237,0.076883,0.0031184,0.31184,25.077,56.19,7.0237,0.31184,4.118,1.91833333333333,7.89969666666667,7.11293134040168,0.0892313404016774,1.27043211415176,"PETG","Flat",80,3,"PETG 80%_3.txt"
11.8651,56.282,0.085468,7.0353,0.077032,0.0031243,0.31243,25.077,56.282,7.0353,0.31243,4.118,1.91833333333333,7.89969666666667,7.12457735718966,0.0892773571896628,1.26899147427491,"PETG","Flat",80,3,"PETG 80%_3.txt"
11.8828,56.374,0.085617,7.0468,0.077181,0.0031303,0.31303,25.077,56.374,7.0468,0.31303,4.118,1.91833333333333,7.89969666666667,7.13622337397765,0.0894233739776498,1.26899264882854,"PETG","Flat",80,3,"PETG 80%_3.txt"
11.9005,56.466,0.085767,7.0583,0.077331,0.0031363,0.31363,25.078,56.466,7.0583,0.31363,4.118,1.91833333333333,7.89969666666667,7.14786939076564,0.0895693907656367,1.2689938195548,"PETG","Flat",80,3,"PETG 80%_3.txt"
11.9182,56.559,0.085916,7.0698,0.07748,0.0031422,0.31422,25.078,56.559,7.0698,0.31422,4.118,1.91833333333333,7.89969666666667,7.15964199469262,0.0898419946926223,1.27078551999522,"PETG","Flat",80,3,"PETG 80%_3.txt"
11.9359,56.651,0.086065,7.0813,0.077629,0.0031482,0.31482,25.078,56.651,7.0813,0.31482,4.118,1.91833333333333,7.89969666666667,7.17128801148061,0.0899880114806102,1.27078377530411,"PETG","Flat",80,3,"PETG 80%_3.txt"
11.9537,56.743,0.086214,7.0929,0.077778,0.0031542,0.31542,25.078,56.743,7.0929,0.31542,4.118,1.91833333333333,7.89969666666667,7.1829340282686,0.0900340282685956,1.26935425945094,"PETG","Flat",80,3,"PETG 80%_3.txt"
11.9714,56.835,0.086364,7.1044,0.077928,0.0031602,0.31602,25.078,56.835,7.1044,0.31602,4.118,1.91833333333333,7.89969666666667,7.19458004505658,0.0901800450565817,1.26935483723582,"PETG","Flat",80,3,"PETG 80%_3.txt"
11.9891,56.927,0.086513,7.1159,0.078077,0.0031661,0.31661,25.078,56.927,7.1159,0.31661,4.118,1.91833333333333,7.89969666666667,7.20622606184457,0.0903260618445678,1.26935541315319,"PETG","Flat",80,3,"PETG 80%_3.txt"
12.0068,57.02,0.086662,7.1274,0.078226,0.0031721,0.31721,25.079,57.02,7.1274,0.31721,4.118,1.91833333333333,7.89969666666667,7.21799866577155,0.0905986657715552,1.27113205055918,"PETG","Flat",80,3,"PETG 80%_3.txt"
12.0245,57.112,0.086812,7.139,0.078376,0.0031781,0.31781,25.079,57.112,7.139,0.31781,4.118,1.91833333333333,7.89969666666667,7.22964468255954,0.0906446825595406,1.2697111998815,"PETG","Flat",80,3,"PETG 80%_3.txt"
12.0422,57.204,0.086961,7.1505,0.078525,0.003184,0.3184,25.079,57.204,7.1505,0.3184,4.118,1.91833333333333,7.89969666666667,7.24129069934753,0.0907906993475276,1.26971119988151,"PETG","Flat",80,3,"PETG 80%_3.txt"
12.0599,57.297,0.08711,7.1621,0.078674,0.00319,0.319,25.079,57.297,7.1621,0.319,4.118,1.91833333333333,7.89969666666667,7.25306330327451,0.0909633032745134,1.27006469156411,"PETG","Flat",80,3,"PETG 80%_3.txt"
12.0776,57.394,0.087259,7.1742,0.078823,0.003196,0.3196,25.079,57.394,7.1742,0.3196,4.118,1.91833333333333,7.89969666666667,7.2653422557575,0.0911422557574992,1.27041699084914,"PETG","Flat",80,3,"PETG 80%_3.txt"
12.0953,57.491,0.087409,7.1864,0.078973,0.003202,0.3202,25.079,57.491,7.1864,0.3202,4.118,1.91833333333333,7.89969666666667,7.27762120824048,0.0912212082404844,1.2693589034911,"PETG","Flat",80,3,"PETG 80%_3.txt"
12.113,57.589,0.087558,7.1986,0.079122,0.0032079,0.32079,25.079,57.589,7.1986,0.32079,4.118,1.91833333333333,7.89969666666667,7.29002674786247,0.09142674786247,1.27006289920915,"PETG","Flat",80,3,"PETG 80%_3.txt"
12.1307,57.686,0.087707,7.2108,0.079271,0.0032139,0.32139,25.08,57.686,7.2108,0.32139,4.118,1.91833333333333,7.89969666666667,7.30230570034546,0.091505700345456,1.26900899131103,"PETG","Flat",80,3,"PETG 80%_3.txt"
12.1485,57.784,0.087857,7.2229,0.079421,0.0032199,0.32199,25.08,57.784,7.2229,0.32199,4.118,1.91833333333333,7.89969666666667,7.31471123996744,0.0918112399674413,1.27111326430438,"PETG","Flat",80,3,"PETG 80%_3.txt"
12.1662,57.881,0.088006,7.2351,0.07957,0.0032258,0.32258,25.08,57.881,7.2351,0.32258,4.118,1.91833333333333,7.89969666666667,7.32699019245043,0.0918901924504265,1.27006112493852,"PETG","Flat",80,3,"PETG 80%_3.txt"
12.1839,57.978,0.088155,7.2473,0.079719,0.0032318,0.32318,25.08,57.978,7.2473,0.32318,4.118,1.91833333333333,7.89969666666667,7.33926914493341,0.0919691449334126,1.26901252788504,"PETG","Flat",80,3,"PETG 80%_3.txt"
