Repository: VipulKohinkar/3D-Printing-Parameter-Optimisation

# 3D Printing Parameter Optimisation: Impact of K-Value on Carbon-Reinforced PETG

## MSc Mechanical Engineering with Management

**Author:** Vipul Kohinkar  
**Project:** MEE7012-SUM  
**Date:** 27 August 2026

---

## Project Overview

This project investigates the influence of flow-rate multiplier (K-value) and build orientation on the tensile behaviour of PETG and carbon-fibre-reinforced PETG (CF-PETG) manufactured using fused deposition modelling (FDM).

The study compares an unreinforced thermoplastic, PETG, with a carbon-fibre-reinforced PETG composite to investigate whether the two materials respond differently to changes in material flow and build orientation.

---

File: 3_Experimental_data/Modulus/Recalculated Stress Strain/Recalculated_Stress_Strain_All_Data.csv (part 174 of 212)
"Time (s)","Load (N)","Machine Extension (mm)","Stress (MPa)","Extension from Preload (mm)","Strain","Percentage Strain","Gauge Length (mm)","Load_N","NEXYGEN_Stress_MPa","Percentage_Strain","Measured_Width_mm","Measured_Thickness_mm","Measured_Area_mm2","Recalculated_Stress_MPa","Stress_Difference_MPa","Stress_Difference_Percent","Material","Orientation","K","Sample","File"
15.5132,75.99,0.11618,9.4988,0.10775,0.0043529,0.43529,25.108,75.99,9.4988,0.43529,4.118,1.91833333333333,7.89969666666667,9.61935669259874,0.120556692598745,1.26917813406688,"PETG","Flat",80,3,"PETG 80%_3.txt"
15.5309,76.087,0.11633,9.5109,0.10789,0.0043588,0.43588,25.108,76.087,9.5109,0.43588,4.118,1.91833333333333,7.89969666666667,9.63163564508173,0.120735645081732,1.2694450060639,"PETG","Flat",80,3,"PETG 80%_3.txt"
15.5486,76.184,0.11648,9.523,0.10804,0.0043646,0.43646,25.108,76.184,9.523,0.43646,4.118,1.91833333333333,7.89969666666667,9.64391459756471,0.120914597564715,1.2697111998815,"PETG","Flat",80,3,"PETG 80%_3.txt"
15.5663,76.281,0.11662,9.5351,0.10819,0.0043705,0.43705,25.108,76.281,9.5351,0.43705,4.118,1.91833333333333,7.89969666666667,9.6561935500477,0.121093550047702,1.26997671810156,"PETG","Flat",80,3,"PETG 80%_3.txt"
15.584,76.377,0.11677,9.5472,0.10833,0.0043763,0.43763,25.109,76.377,9.5472,0.43763,4.118,1.91833333333333,7.89969666666667,9.66834591539169,0.121145915391686,1.2689156547646,"PETG","Flat",80,3,"PETG 80%_3.txt"
15.6017,76.474,0.11691,9.5593,0.10848,0.0043822,0.43822,25.109,76.474,9.5593,0.43822,4.118,1.91833333333333,7.89969666666667,9.68062486787467,0.121324867874673,1.26918150779527,"PETG","Flat",80,3,"PETG 80%_3.txt"
15.6194,76.571,0.11706,9.5714,0.10863,0.0043881,0.43881,25.109,76.571,9.5714,0.43881,4.118,1.91833333333333,7.89969666666667,9.69290382035766,0.121503820357658,1.26944668865221,"PETG","Flat",80,3,"PETG 80%_3.txt"
15.6371,76.668,0.11721,9.5835,0.10877,0.0043939,0.43939,25.109,76.668,9.5835,0.43939,4.118,1.91833333333333,7.89969666666667,9.70518277284065,0.121682772840645,1.26971119988151,"PETG","Flat",80,3,"PETG 80%_3.txt"
15.6549,76.765,0.11735,9.5956,0.10892,0.0043998,0.43998,25.109,76.765,9.5956,0.43998,4.118,1.91833333333333,7.89969666666667,9.71746172532363,0.121861725323631,1.26997504401633,"PETG","Flat",80,3,"PETG 80%_3.txt"
15.6726,76.862,0.1175,9.6078,0.10906,0.0044056,0.44056,25.109,76.862,9.6078,0.44056,4.118,1.91833333333333,7.89969666666667,9.72974067780661,0.121940677806615,1.2691841816713,"PETG","Flat",80,3,"PETG 80%_3.txt"
15.6903,76.959,0.11765,9.6199,0.10921,0.0044115,0.44115,25.11,76.959,9.6199,0.44115,4.118,1.91833333333333,7.89969666666667,9.7420196302896,0.122119630289601,1.26944802222062,"PETG","Flat",80,3,"PETG 80%_3.txt"
15.708,77.057,0.11779,9.6321,0.10936,0.0044174,0.44174,25.11,77.057,9.6321,0.44174,4.118,1.91833333333333,7.89969666666667,9.75442516991159,0.122325169911587,1.26997404420206,"PETG","Flat",80,3,"PETG 80%_3.txt"
15.7257,77.154,0.11794,9.6443,0.1095,0.0044232,0.44232,25.11,77.154,9.6443,0.44232,4.118,1.91833333333333,7.89969666666667,9.76670412239457,0.122404122394572,1.26918617623438,"PETG","Flat",80,3,"PETG 80%_3.txt"
15.7434,77.252,0.11809,9.6564,0.10965,0.0044291,0.44291,25.11,77.252,9.6564,0.44291,4.118,1.91833333333333,7.89969666666667,9.77910966201656,0.122709662016558,1.27075993140878,"PETG","Flat",80,3,"PETG 80%_3.txt"
15.7611,77.349,0.11823,9.6686,0.1098,0.0044349,0.44349,25.11,77.349,9.6686,0.44349,4.118,1.91833333333333,7.89969666666667,9.79138861449954,0.122788614499544,1.26997305193662,"PETG","Flat",80,3,"PETG 80%_3.txt"
15.7788,77.446,0.11838,9.6808,0.10994,0.0044408,0.44408,25.11,77.446,9.6808,0.44408,4.118,1.91833333333333,7.89969666666667,9.80366756698253,0.12286756698253,1.26918815575706,"PETG","Flat",80,3,"PETG 80%_3.txt"
15.7965,77.544,0.11853,9.693,0.11009,0.0044467,0.44467,25.11,77.544,9.693,0.44467,4.118,1.91833333333333,7.89969666666667,9.81607310660451,0.123073106604515,1.26971119988151,"PETG","Flat",80,3,"PETG 80%_3.txt"
15.8142,77.641,0.11867,9.7051,0.11024,0.0044525,0.44525,25.111,77.641,9.7051,0.44525,4.118,1.91833333333333,7.89969666666667,9.8283520590875,0.1232520590875,1.26997206713481,"PETG","Flat",80,3,"PETG 80%_3.txt"
15.8319,77.738,0.11882,9.7173,0.11038,0.0044584,0.44584,25.111,77.738,9.7173,0.44584,4.118,1.91833333333333,7.89969666666667,9.84063101157049,0.123331011570485,1.26919012040881,"PETG","Flat",80,3,"PETG 80%_3.txt"
15.8497,77.836,0.11897,9.7295,0.11053,0.0044642,0.44642,25.111,77.836,9.7295,0.44642,4.118,1.91833333333333,7.89969666666667,9.85303655119247,0.123536551192471,1.2697111998815,"PETG","Flat",80,3,"PETG 80%_3.txt"
15.8674,77.933,0.11911,9.7417,0.11068,0.0044701,0.44701,25.111,77.933,9.7417,0.44701,4.118,1.91833333333333,7.89969666666667,9.86531550367546,0.123615503675458,1.26893153839122,"PETG","Flat",80,3,"PETG 80%_3.txt"
15.8851,78.031,0.11926,9.7538,0.11082,0.004476,0.4476,25.111,78.031,9.7538,0.4476,4.118,1.91833333333333,7.89969666666667,9.87772104329744,0.123921043297443,1.27048989416887,"PETG","Flat",80,3,"PETG 80%_3.txt"
15.9028,78.128,0.11941,9.766,0.11097,0.0044818,0.44818,25.111,78.128,9.766,0.44818,4.118,1.91833333333333,7.89969666666667,9.88999999578043,0.123999995780428,1.26971119988151,"PETG","Flat",80,3,"PETG 80%_3.txt"
15.9205,78.225,0.11955,9.7782,0.11112,0.0044877,0.44877,25.111,78.225,9.7782,0.44877,4.118,1.91833333333333,7.89969666666667,9.90227894826341,0.124078948263413,1.26893444870644,"PETG","Flat",80,3,"PETG 80%_3.txt"
15.9382,78.323,0.1197,9.7904,0.11126,0.0044935,0.44935,25.112,78.323,9.7904,0.44935,4.118,1.91833333333333,7.89969666666667,9.9146844878854,0.124284487885399,1.26945260546453,"PETG","Flat",80,3,"PETG 80%_3.txt"
15.9559,78.42,0.11984,9.8025,0.11141,0.0044994,0.44994,25.112,78.42,9.8025,0.44994,4.118,1.91833333333333,7.89969666666667,9.92696344036838,0.124463440368384,1.2697111998815,"PETG","Flat",80,3,"PETG 80%_3.txt"
15.9736,78.518,0.11999,9.8147,0.11156,0.0045053,0.45053,25.112,78.518,9.8147,0.45053,4.118,1.91833333333333,7.89969666666667,9.93936897999037,0.12466897999037,1.27022710821899,"PETG","Flat",80,3,"PETG 80%_3.txt"
15.9913,78.615,0.12014,9.8269,0.1117,0.0045111,0.45111,25.112,78.615,9.8269,0.45111,4.118,1.91833333333333,7.89969666666667,9.95164793247335,0.124747932473355,1.26945356596032,"PETG","Flat",80,3,"PETG 80%_3.txt"
16.009,78.712,0.12028,9.839,0.11185,0.004517,0.4517,25.112,78.712,9.839,0.4517,4.118,1.91833333333333,7.89969666666667,9.96392688495634,0.124926884956341,1.26971119988151,"PETG","Flat",80,3,"PETG 80%_3.txt"
16.0267,78.81,0.12043,9.8512,0.112,0.0045229,0.45229,25.112,78.81,9.8512,0.45229,4.118,1.91833333333333,7.89969666666667,9.97633242457833,0.125132424578327,1.27022519671032,"PETG","Flat",80,3,"PETG 80%_3.txt"
16.0445,78.907,0.12058,9.8634,0.11214,0.0045287,0.45287,25.112,78.907,9.8634,0.45287,4.118,1.91833333333333,7.89969666666667,9.98861137706131,0.125211377061312,1.26945451934741,"PETG","Flat",80,3,"PETG 80%_3.txt"
16.0622,79.005,0.12072,9.8756,0.11229,0.0045346,0.45346,25.113,79.005,9.8756,0.45346,4.118,1.91833333333333,7.89969666666667,10.0010169166833,0.125416916683298,1.26996756332069,"PETG","Flat",80,3,"PETG 80%_3.txt"
16.0799,79.102,0.12087,9.8877,0.11243,0.0045404,0.45404,25.113,79.102,9.8877,0.45404,4.118,1.91833333333333,7.89969666666667,10.0132958691663,0.125595869166284,1.27022329931414,"PETG","Flat",80,3,"PETG 80%_3.txt"
16.0976,79.199,0.12102,9.8999,0.11258,0.0045463,0.45463,25.113,79.199,9.8999,0.45463,4.118,1.91833333333333,7.89969666666667,10.0255748216493,0.125674821649268,1.26945546570438,"PETG","Flat",80,3,"PETG 80%_3.txt"
16.1153,79.297,0.12116,9.9121,0.11273,0.0045522,0.45522,25.113,79.297,9.9121,0.45522,4.118,1.91833333333333,7.89969666666667,10.0379803612713,0.125880361271253,1.26996661929615,"PETG","Flat",80,3,"PETG 80%_3.txt"
16.133,79.394,0.12131,9.9243,0.11287,0.004558,0.4558,25.113,79.394,9.9243,0.4558,4.118,1.91833333333333,7.89969666666667,10.0502593137542,0.12595931375424,1.26920098902936,"PETG","Flat",80,3,"PETG 80%_3.txt"
16.1507,79.491,0.12146,9.9364,0.11302,0.0045639,0.45639,25.113,79.491,9.9364,0.45639,4.118,1.91833333333333,7.89969666666667,10.0625382662372,0.126138266237225,1.26945640510874,"PETG","Flat",80,3,"PETG 80%_3.txt"
16.1684,79.589,0.1216,9.9486,0.11317,0.0045697,0.45697,25.113,79.589,9.9486,0.45697,4.118,1.91833333333333,7.89969666666667,10.0749438058592,0.126343805859211,1.26996568219861,"PETG","Flat",80,3,"PETG 80%_3.txt"
16.1861,79.686,0.12175,9.9608,0.11331,0.0045756,0.45756,25.114,79.686,9.9608,0.45756,4.118,1.91833333333333,7.89969666666667,10.0872227583422,0.126422758342198,1.2692028586278,"PETG","Flat",80,3,"PETG 80%_3.txt"
16.2038,79.784,0.1219,9.973,0.11346,0.0045815,0.45815,25.114,79.784,9.973,0.45815,4.118,1.91833333333333,7.89969666666667,10.0996282979642,0.126628297964183,1.26971119988151,"PETG","Flat",80,3,"PETG 80%_3.txt"
16.2215,79.881,0.12204,9.9851,0.11361,0.0045873,0.45873,25.114,79.881,9.9851,0.45873,4.118,1.91833333333333,7.89969666666667,10.1119072504472,0.12680725044717,1.26996475195211,"PETG","Flat",80,3,"PETG 80%_3.txt"
16.2393,79.978,0.12219,9.9973,0.11375,0.0045932,0.45932,25.114,79.978,9.9973,0.45932,4.118,1.91833333333333,7.89969666666667,10.1241862029302,0.126886202930153,1.26920471457447,"PETG","Flat",80,3,"PETG 80%_3.txt"
16.257,80.076,0.12234,10.009,0.1139,0.004599,0.4599,25.114,80.076,10.009,0.4599,4.118,1.91833333333333,7.89969666666667,10.1365917425521,0.127591742552138,1.27477013240222,"PETG","Flat",80,3,"PETG 80%_3.txt"
16.2747,80.173,0.12248,10.022,0.11405,0.0046049,0.46049,25.114,80.173,10.022,0.46049,4.118,1.91833333333333,7.89969666666667,10.1488706950351,0.126870695035125,1.26592192212258,"PETG","Flat",80,3,"PETG 80%_3.txt"
16.2924,80.271,0.12263,10.034,0.11419,0.0046108,0.46108,25.115,80.271,10.034,0.46108,4.118,1.91833333333333,7.89969666666667,10.1612762346571,0.12727623465711,1.26844961787034,"PETG","Flat",80,3,"PETG 80%_3.txt"
16.3101,80.368,0.12278,10.046,0.11434,0.0046166,0.46166,25.115,80.368,10.046,0.46166,4.118,1.91833333333333,7.89969666666667,10.1735551871401,0.127555187140096,1.26971119988151,"PETG","Flat",80,3,"PETG 80%_3.txt"
16.3278,80.465,0.12292,10.058,0.11449,0.0046225,0.46225,25.115,80.465,10.058,0.46225,4.118,1.91833333333333,7.89969666666667,10.1858341396231,0.127834139623083,1.27096977155581,"PETG","Flat",80,3,"PETG 80%_3.txt"
16.3455,80.563,0.12307,10.07,0.11463,0.0046283,0.46283,25.115,80.563,10.07,0.46283,4.118,1.91833333333333,7.89969666666667,10.1982396792451,0.128239679245068,1.27348241554189,"PETG","Flat",80,3,"PETG 80%_3.txt"
16.3632,80.66,0.12321,10.083,0.11478,0.0046342,0.46342,25.115,80.66,10.083,0.46342,4.118,1.91833333333333,7.89969666666667,10.2105186317281,0.127518631728051,1.26468939529953,"PETG","Flat",80,3,"PETG 80%_3.txt"
16.3809,80.757,0.12336,10.095,0.11493,0.0046401,0.46401,25.115,80.757,10.095,0.46401,4.118,1.91833333333333,7.89969666666667,10.222797584211,0.127797584211038,1.26594932353678,"PETG","Flat",80,3,"PETG 80%_3.txt"
16.3986,80.855,0.12351,10.107,0.11507,0.0046459,0.46459,25.115,80.855,10.107,0.46459,4.118,1.91833333333333,7.89969666666667,10.235203123833,0.128203123833025,1.2684587299201,"PETG","Flat",80,3,"PETG 80%_3.txt"
16.4163,80.952,0.12365,10.119,0.11522,0.0046518,0.46518,25.116,80.952,10.119,0.46518,4.118,1.91833333333333,7.89969666666667,10.247482076316,0.128482076316009,1.2697111998815,"PETG","Flat",80,3,"PETG 80%_3.txt"
16.4341,81.05,0.1238,10.131,0.11536,0.0046577,0.46577,25.116,81.05,10.131,0.46577,4.118,1.91833333333333,7.89969666666667,10.259887615938,0.128887615937995,1.27221020568547,"PETG","Flat",80,3,"PETG 80%_3.txt"
16.4518,81.147,0.12395,10.143,0.11551,0.0046635,0.46635,25.116,81.147,10.143,0.46635,4.118,1.91833333333333,7.89969666666667,10.272166568421,0.129166568420981,1.27345527379455,"PETG","Flat",80,3,"PETG 80%_3.txt"
16.4695,81.244,0.12409,10.156,0.11566,0.0046694,0.46694,25.116,81.244,10.156,0.46694,4.118,1.91833333333333,7.89969666666667,10.284445520904,0.128445520903966,1.26472549137423,"PETG","Flat",80,3,"PETG 80%_3.txt"
16.4872,81.342,0.12424,10.168,0.1158,0.0046752,0.46752,25.116,81.342,10.168,0.46752,4.118,1.91833333333333,7.89969666666667,10.296851060526,0.128851060525953,1.26722128762739,"PETG","Flat",80,3,"PETG 80%_3.txt"
16.5049,81.439,0.12439,10.18,0.11595,0.0046811,0.46811,25.116,81.439,10.18,0.46811,4.118,1.91833333333333,7.89969666666667,10.3091300130089,0.129130013008936,1.26846771128621,"PETG","Flat",80,3,"PETG 80%_3.txt"
16.5226,81.537,0.12453,10.192,0.1161,0.004687,0.4687,25.116,81.537,10.192,0.4687,4.118,1.91833333333333,7.89969666666667,10.3215355526309,0.129535552630923,1.27095322440074,"PETG","Flat",80,3,"PETG 80%_3.txt"
16.5403,81.634,0.12468,10.204,0.11624,0.0046928,0.46928,25.117,81.634,10.204,0.46928,4.118,1.91833333333333,7.89969666666667,10.3338145051139,0.129814505113908,1.27219232765492,"PETG","Flat",80,3,"PETG 80%_3.txt"
16.558,81.731,0.12483,10.216,0.11639,0.0046987,0.46987,25.117,81.731,10.216,0.46987,4.118,1.91833333333333,7.89969666666667,10.3460934575969,0.130093457596894,1.27342851993827,"PETG","Flat",80,3,"PETG 80%_3.txt"
16.5757,81.829,0.12497,10.229,0.11654,0.0047045,0.47045,25.117,81.829,10.229,0.47045,4.118,1.91833333333333,7.89969666666667,10.3584989972189,0.12949899721888,1.26599860415368,"PETG","Flat",80,3,"PETG 80%_3.txt"
16.5934,81.926,0.12512,10.241,0.11668,0.0047104,0.47104,25.117,81.926,10.241,0.47104,4.118,1.91833333333333,7.89969666666667,10.3707779497019,0.129777949701866,1.26723903624515,"PETG","Flat",80,3,"PETG 80%_3.txt"
16.6112,82.024,0.12527,10.253,0.11683,0.0047163,0.47163,25.117,82.024,10.253,0.47163,4.118,1.91833333333333,7.89969666666667,10.3831834893239,0.130183489323851,1.26971119988151,"PETG","Flat",80,3,"PETG 80%_3.txt"
16.6289,82.121,0.12541,10.265,0.11698,0.0047221,0.47221,25.117,82.121,10.265,0.47221,4.118,1.91833333333333,7.89969666666667,10.3954624418068,0.130462441806836,1.27094439168861,"PETG","Flat",80,3,"PETG 80%_3.txt"
16.6466,82.218,0.12556,10.277,0.11712,0.004728,0.4728,25.117,82.218,10.277,0.4728,4.118,1.91833333333333,7.89969666666667,10.4077413942898,0.130741394289823,1.27217470360828,"PETG","Flat",80,3,"PETG 80%_3.txt"
16.6643,82.316,0.12571,10.289,0.11727,0.0047338,0.47338,25.118,82.316,10.289,0.47338,4.118,1.91833333333333,7.89969666666667,10.4201469339118,0.131146933911808,1.27463246099531,"PETG","Flat",80,3,"PETG 80%_3.txt"
16.682,82.413,0.12585,10.302,0.11742,0.0047397,0.47397,25.118,82.413,10.302,0.47397,4.118,1.91833333333333,7.89969666666667,10.4324258863948,0.130425886394793,1.26602491161709,"PETG","Flat",80,3,"PETG 80%_3.txt"
16.6997,82.48,0.126,10.31,0.11756,0.0047456,0.47456,25.118,82.48,10.31,0.47456,4.118,1.91833333333333,7.89969666666667,10.4409072247078,0.130907224707784,1.26971119988151,"PETG","Flat",80,3,"PETG 80%_3.txt"
16.7174,82.525,0.12615,10.316,0.11771,0.0047514,0.47514,25.118,82.525,10.316,0.47514,4.118,1.91833333333333,7.89969666666667,10.4466036459628,0.130603645962777,1.26602991433479,"PETG","Flat",80,3,"PETG 80%_3.txt"
16.7351,82.57,0.12629,10.321,0.11786,0.0047573,0.47573,25.118,82.57,10.321,0.47573,4.118,1.91833333333333,7.89969666666667,10.4523000672178,0.131300067217769,1.27216420131546,"PETG","Flat",80,3,"PETG 80%_3.txt"
16.7528,82.615,0.12644,10.327,0.118,0.0047631,0.47631,25.118,82.615,10.327,0.47631,4.118,1.91833333333333,7.89969666666667,10.4579964884728,0.130996488472762,1.26848541176297,"PETG","Flat",80,3,"PETG 80%_3.txt"
16.7705,82.66,0.12658,10.332,0.11815,0.004769,0.4769,25.118,82.66,10.332,0.4769,4.118,1.91833333333333,7.89969666666667,10.4636929097278,0.131692909727755,1.27461197955629,"PETG","Flat",80,3,"PETG 80%_3.txt"
16.7882,82.704,0.12673,10.338,0.1183,0.0047749,0.47749,25.119,82.704,10.338,0.47749,4.118,1.91833333333333,7.89969666666667,10.4692627438437,0.131262743843751,1.26971119988151,"PETG","Flat",80,3,"PETG 80%_3.txt"
16.806,82.749,0.12688,10.344,0.11844,0.0047807,0.47807,25.119,82.749,10.344,0.47807,4.118,1.91833333333333,7.89969666666667,10.4749591650987,0.130959165098744,1.26603987914486,"PETG","Flat",80,3,"PETG 80%_3.txt"
16.8237,82.794,0.12702,10.349,0.11859,0.0047866,0.47866,25.119,82.794,10.349,0.47866,4.118,1.91833333333333,7.89969666666667,10.4806555863537,0.131655586353736,1.27215756453508,"PETG","Flat",80,3,"PETG 80%_3.txt"
16.8414,82.839,0.12717,10.355,0.11873,0.0047924,0.47924,25.119,82.839,10.355,0.47924,4.118,1.91833333333333,7.89969666666667,10.4863520076087,0.131352007608729,1.26848872630352,"PETG","Flat",80,3,"PETG 80%_3.txt"
16.8591,82.917,0.12732,10.365,0.11888,0.0047983,0.47983,25.119,82.917,10.365,0.47983,4.118,1.91833333333333,7.89969666666667,10.4962258044507,0.131225804450718,1.2660473174213,"PETG","Flat",80,3,"PETG 80%_3.txt"
16.8768,83.014,0.12746,10.377,0.11903,0.0048042,0.48042,25.119,83.014,10.377,0.48042,4.118,1.91833333333333,7.89969666666667,10.5085047569337,0.131504756933703,1.26727143619257,"PETG","Flat",80,3,"PETG 80%_3.txt"
16.8945,83.111,0.12761,10.389,0.11917,0.00481,0.481,25.119,83.111,10.389,0.481,4.118,1.91833333333333,7.89969666666667,10.5207837094167,0.131783709416691,1.26849272708337,"PETG","Flat",80,3,"PETG 80%_3.txt"
16.9122,83.207,0.12776,10.401,0.11932,0.0048159,0.48159,25.12,83.207,10.401,0.48159,4.118,1.91833333333333,7.89969666666667,10.5329360747607,0.131936074760675,1.26849413287833,"PETG","Flat",80,3,"PETG 80%_3.txt"
16.9299,83.304,0.1279,10.413,0.11947,0.0048218,0.48218,25.12,83.304,10.413,0.48218,4.118,1.91833333333333,7.89969666666667,10.5452150272437,0.132215027243662,1.26971119988151,"PETG","Flat",80,3,"PETG 80%_3.txt"
16.9476,83.401,0.12805,10.425,0.11961,0.0048276,0.48276,25.12,83.401,10.425,0.48276,4.118,1.91833333333333,7.89969666666667,10.5574939797266,0.132493979726645,1.27092546500379,"PETG","Flat",80,3,"PETG 80%_3.txt"
16.9653,83.497,0.1282,10.437,0.11976,0.0048335,0.48335,25.12,83.497,10.437,0.48335,4.118,1.91833333333333,7.89969666666667,10.5696463450706,0.132646345070633,1.27092406889559,"PETG","Flat",80,3,"PETG 80%_3.txt"
16.983,83.594,0.12834,10.449,0.11991,0.0048393,0.48393,25.12,83.594,10.449,0.48393,4.118,1.91833333333333,7.89969666666667,10.5819252975536,0.132925297553617,1.27213415210659,"PETG","Flat",80,3,"PETG 80%_3.txt"
17.0008,83.691,0.12849,10.461,0.12005,0.0048452,0.48452,25.12,83.691,10.461,0.48452,4.118,1.91833333333333,7.89969666666667,10.5942042500366,0.133204250036604,1.27334145910146,"PETG","Flat",80,3,"PETG 80%_3.txt"
17.0185,83.787,0.12864,10.473,0.1202,0.0048511,0.48511,25.121,83.787,10.473,0.48511,4.118,1.91833333333333,7.89969666666667,10.6063566153806,0.13335661538059,1.27333729953776,"PETG","Flat",80,3,"PETG 80%_3.txt"
17.0362,83.884,0.12878,10.486,0.12035,0.0048569,0.48569,25.121,83.884,10.486,0.48569,4.118,1.91833333333333,7.89969666666667,10.6186355678636,0.132635567863575,1.26488239427404,"PETG","Flat",80,3,"PETG 80%_3.txt"
17.0539,83.981,0.12893,10.498,0.12049,0.0048628,0.48628,25.121,83.981,10.498,0.48628,4.118,1.91833333333333,7.89969666666667,10.6309145203466,0.132914520346562,1.26609373544067,"PETG","Flat",80,3,"PETG 80%_3.txt"
17.0716,84.079,0.12908,10.51,0.12064,0.0048686,0.48686,25.121,84.079,10.51,0.48686,4.118,1.91833333333333,7.89969666666667,10.6433200599685,0.133320059968545,1.26850675517169,"PETG","Flat",80,3,"PETG 80%_3.txt"
17.0893,84.176,0.12922,10.522,0.12079,0.0048745,0.48745,25.121,84.176,10.522,0.48745,4.118,1.91833333333333,7.89969666666667,10.6555990124515,0.133599012451532,1.2697111998815,"PETG","Flat",80,3,"PETG 80%_3.txt"
17.107,84.273,0.12937,10.534,0.12093,0.0048804,0.48804,25.121,84.273,10.534,0.48804,4.118,1.91833333333333,7.89969666666667,10.6678779649345,0.133877964934516,1.27091290046057,"PETG","Flat",80,3,"PETG 80%_3.txt"
17.1247,84.37,0.12952,10.546,0.12108,0.0048862,0.48862,25.121,84.37,10.546,0.48862,4.118,1.91833333333333,7.89969666666667,10.6801569174175,0.134156917417505,1.27211186627636,"PETG","Flat",80,3,"PETG 80%_3.txt"
17.1424,84.467,0.12966,10.558,0.12123,0.0048921,0.48921,25.122,84.467,10.558,0.48921,4.118,1.91833333333333,7.89969666666667,10.6924358699005,0.134435869900489,1.27330810665362,"PETG","Flat",80,3,"PETG 80%_3.txt"
17.1601,84.564,0.12981,10.571,0.12137,0.0048979,0.48979,25.122,84.564,10.571,0.48979,4.118,1.91833333333333,7.89969666666667,10.7047148223835,0.133714822383475,1.26492122205538,"PETG","Flat",80,3,"PETG 80%_3.txt"
17.1778,84.661,0.12995,10.583,0.12152,0.0049038,0.49038,25.122,84.661,10.583,0.49038,4.118,1.91833333333333,7.89969666666667,10.7169937748665,0.133993774866461,1.26612279000719,"PETG","Flat",80,3,"PETG 80%_3.txt"
17.1956,84.758,0.1301,10.595,0.12167,0.0049097,0.49097,25.122,84.758,10.595,0.49097,4.118,1.91833333333333,7.89969666666667,10.7292727273494,0.134272727349444,1.26732163614388,"PETG","Flat",80,3,"PETG 80%_3.txt"
17.2133,84.855,0.13025,10.607,0.12181,0.0049155,0.49155,25.122,84.855,10.607,0.49155,4.118,1.91833333333333,7.89969666666667,10.7415516798324,0.134551679832432,1.26851776970333,"PETG","Flat",80,3,"PETG 80%_3.txt"
17.231,84.952,0.13039,10.619,0.12196,0.0049214,0.49214,25.122,84.952,10.619,0.49214,4.118,1.91833333333333,7.89969666666667,10.7538306323154,0.134830632315417,1.2697111998815,"PETG","Flat",80,3,"PETG 80%_3.txt"
17.2487,85.05,0.13055,10.631,0.12211,0.0049275,0.49275,25.122,85.05,10.631,0.49275,4.118,1.91833333333333,7.89969666666667,10.7662361719374,0.135236171937402,1.27209267178442,"PETG","Flat",80,3,"PETG 80%_3.txt"
17.2664,85.147,0.13074,10.643,0.1223,0.0049352,0.49352,25.123,85.147,10.643,0.49352,4.118,1.91833333333333,7.89969666666667,10.7785151244204,0.135515124420388,1.27327938006566,"PETG","Flat",80,3,"PETG 80%_3.txt"
17.2841,85.244,0.13093,10.655,0.12249,0.0049428,0.49428,25.123,85.244,10.655,0.49428,4.118,1.91833333333333,7.89969666666667,10.7907940769034,0.135794076903375,1.27446341532966,"PETG","Flat",80,3,"PETG 80%_3.txt"
17.3018,85.341,0.13112,10.668,0.12269,0.0049505,0.49505,25.123,85.341,10.668,0.49505,4.118,1.91833333333333,7.89969666666667,10.8030730293864,0.13507302938636,1.26615138157443,"PETG","Flat",80,3,"PETG 80%_3.txt"
17.3195,85.438,0.13131,10.68,0.12288,0.0049581,0.49581,25.123,85.438,10.68,0.49581,4.118,1.91833333333333,7.89969666666667,10.8153519818693,0.135351981869345,1.26734065420735,"PETG","Flat",80,3,"PETG 80%_3.txt"
17.3372,85.535,0.1315,10.692,0.12307,0.0049658,0.49658,25.123,85.535,10.692,0.49658,4.118,1.91833333333333,7.89969666666667,10.8276309343523,0.13563093435233,1.26852725731696,"PETG","Flat",80,3,"PETG 80%_3.txt"
17.3549,85.632,0.13169,10.704,0.12326,0.0049734,0.49734,25.124,85.632,10.704,0.49734,4.118,1.91833333333333,7.89969666666667,10.8399098868353,0.135909886835316,1.2697111998815,"PETG","Flat",80,3,"PETG 80%_3.txt"
17.3726,85.729,0.13189,10.716,0.12345,0.0049811,0.49811,25.124,85.729,10.716,0.49811,4.118,1.91833333333333,7.89969666666667,10.8521888393183,0.136188839318303,1.27089249083896,"PETG","Flat",80,3,"PETG 80%_3.txt"
17.3904,85.826,0.13208,10.728,0.12364,0.0049887,0.49887,25.124,85.826,10.728,0.49887,4.118,1.91833333333333,7.89969666666667,10.8644677918013,0.136467791801287,1.27207113908732,"PETG","Flat",80,3,"PETG 80%_3.txt"
17.4081,85.923,0.13227,10.74,0.12383,0.0049964,0.49964,25.124,85.923,10.74,0.49964,4.118,1.91833333333333,7.89969666666667,10.8767467442843,0.136746744284274,1.27324715348486,"PETG","Flat",80,3,"PETG 80%_3.txt"
17.4258,86.021,0.13246,10.753,0.12402,0.005004,0.5004,25.124,86.021,10.753,0.5004,4.118,1.91833333333333,7.89969666666667,10.8891522839063,0.136152283906259,1.2661795211221,"PETG","Flat",80,3,"PETG 80%_3.txt"
17.4435,86.118,0.13265,10.765,0.12422,0.0050117,0.50117,25.125,86.118,10.765,0.50117,4.118,1.91833333333333,7.89969666666667,10.9014312363892,0.136431236389244,1.2673593719391,"PETG","Flat",80,3,"PETG 80%_3.txt"
17.4612,86.215,0.13284,10.777,0.12441,0.0050193,0.50193,25.125,86.215,10.777,0.50193,4.118,1.91833333333333,7.89969666666667,10.9137101888722,0.136710188872231,1.26853659526984,"PETG","Flat",80,3,"PETG 80%_3.txt"
17.4789,86.312,0.13303,10.789,0.1246,0.005027,0.5027,25.125,86.312,10.789,0.5027,4.118,1.91833333333333,7.89969666666667,10.9259891413552,0.136989141355215,1.2697111998815,"PETG","Flat",80,3,"PETG 80%_3.txt"
17.4966,86.409,0.13323,10.801,0.12479,0.0050346,0.50346,25.125,86.409,10.801,0.50346,4.118,1.91833333333333,7.89969666666667,10.9382680938382,0.137268093838202,1.27088319450238,"PETG","Flat",80,3,"PETG 80%_3.txt"
17.5143,86.506,0.13342,10.813,0.12498,0.0050423,0.50423,25.125,86.506,10.813,0.50423,4.118,1.91833333333333,7.89969666666667,10.9505470463212,0.137547046321187,1.27205258782194,"PETG","Flat",80,3,"PETG 80%_3.txt"
17.532,86.603,0.13361,10.825,0.12517,0.0050499,0.50499,25.125,86.603,10.825,0.50499,4.118,1.91833333333333,7.89969666666667,10.9628259988042,0.137825998804173,1.27321938849121,"PETG","Flat",80,3,"PETG 80%_3.txt"
17.5497,86.7,0.1338,10.838,0.12536,0.0050576,0.50576,25.126,86.7,10.838,0.50576,4.118,1.91833333333333,7.89969666666667,10.9751049512872,0.13710495128716,1.26503922575346,"PETG","Flat",80,3,"PETG 80%_3.txt"
17.5674,86.797,0.13399,10.85,0.12555,0.0050652,0.50652,25.126,86.797,10.85,0.50652,4.118,1.91833333333333,7.89969666666667,10.9873839037701,0.137383903770145,1.26621109465571,"PETG","Flat",80,3,"PETG 80%_3.txt"
17.5852,86.894,0.13418,10.862,0.12575,0.0050729,0.50729,25.126,86.894,10.862,0.50729,4.118,1.91833333333333,7.89969666666667,10.9996628562531,0.137662856253129,1.26738037426928,"PETG","Flat",80,3,"PETG 80%_3.txt"
0.0182702,-0.10253,-0.00027522,-0.012816,-0.0095756,-0.00035759,-0.035759,24.991,-0.10253,-0.012816,-0.035759,4.12066666666667,1.916,7.89519733333333,-0.0129863758524592,-0.000170375852459166,1.32939959783994,"PETG","Flat",80,4,"PETG 80%_4.txt"
0.0365404,-0.11164,-0.00025921,-0.013955,-0.0095596,-0.00035695,-0.035695,24.991,-0.11164,-0.013955,-0.035695,4.12066666666667,1.916,7.89519733333333,-0.0141402418820691,-0.000185241882069066,1.32742301733476,"PETG","Flat",80,4,"PETG 80%_4.txt"
0.0548107,-0.12075,-0.0002432,-0.015094,-0.0095436,-0.00035631,-0.035631,24.991,-0.12075,-0.015094,-0.035631,4.12066666666667,1.916,7.89519733333333,-0.015294107911679,-0.000200107911678965,1.32574474412988,"PETG","Flat",80,4,"PETG 80%_4.txt"
0.0730809,-0.12986,-0.00022719,-0.016233,-0.0095276,-0.00035566,-0.035566,24.991,-0.12986,-0.016233,-0.035566,4.12066666666667,1.916,7.89519733333333,-0.0164479739412889,-0.000214973941288867,1.32430198539313,"PETG","Flat",80,4,"PETG 80%_4.txt"
0.0913511,-0.13897,-0.00021118,-0.017371,-0.0095116,-0.00035502,-0.035502,24.991,-0.13897,-0.017371,-0.035502,4.12066666666667,1.916,7.89519733333333,-0.0176018399708988,-0.000230839970898764,1.3288813015875,"PETG","Flat",80,4,"PETG 80%_4.txt"
0.109621,-0.14808,-0.00019517,-0.01851,-0.0094956,-0.00035438,-0.035438,24.991,-0.14808,-0.01851,-0.035438,4.12066666666667,1.916,7.89519733333333,-0.0187557060005087,-0.000245706000508664,1.32742301733476,"PETG","Flat",80,4,"PETG 80%_4.txt"
0.127892,-0.15719,-0.00017915,-0.019649,-0.0094796,-0.00035374,-0.035374,24.991,-0.15719,-0.019649,-0.035374,4.12066666666667,1.916,7.89519733333333,-0.0199095720301186,-0.000260572030118564,1.32613379876108,"PETG","Flat",80,4,"PETG 80%_4.txt"
0.146162,-0.1663,-0.00016314,-0.020788,-0.0094636,-0.0003531,-0.03531,24.991,-0.1663,-0.020788,-0.03531,4.12066666666667,1.916,7.89519733333333,-0.0210634380597285,-0.000275438059728465,1.32498585591911,"PETG","Flat",80,4,"PETG 80%_4.txt"
0.164432,-0.17541,-0.00014713,-0.021926,-0.0094476,-0.00035246,-0.035246,24.991,-0.17541,-0.021926,-0.035246,4.12066666666667,1.916,7.89519733333333,-0.0222173040893384,-0.000291304089338362,1.32857835144742,"PETG","Flat",80,4,"PETG 80%_4.txt"
0.182702,-0.18452,-0.00013112,-0.023065,-0.0094315,-0.00035182,-0.035182,24.991,-0.18452,-0.023065,-0.035182,4.12066666666667,1.916,7.89519733333333,-0.0233711701189483,-0.000306170118948262,1.32742301733476,"PETG","Flat",80,4,"PETG 80%_4.txt"
0.200972,-0.19363,-0.00011511,-0.024204,-0.0094155,-0.00035118,-0.035118,24.991,-0.19363,-0.024204,-0.035118,4.12066666666667,1.916,7.89519733333333,-0.0245250361485582,-0.000321036148558163,1.32637641942721,"PETG","Flat",80,4,"PETG 80%_4.txt"
0.219243,-0.20274,-9.9101e-05,-0.025343,-0.0093995,-0.00035054,-0.035054,24.991,-0.20274,-0.025343,-0.035054,4.12066666666667,1.916,7.89519733333333,-0.0256789021781681,-0.000335902178168063,1.32542389680804,"PETG","Flat",80,4,"PETG 80%_4.txt"
0.237513,-0.21185,-8.309e-05,-0.026481,-0.0093835,-0.0003499,-0.03499,24.991,-0.21185,-0.026481,-0.03499,4.12066666666667,1.916,7.89519733333333,-0.026832768207778,-0.000351768207777964,1.32837962228754,"PETG","Flat",80,4,"PETG 80%_4.txt"
0.255783,-0.22096,-6.7079e-05,-0.02762,-0.0093675,-0.00034926,-0.034926,24.991,-0.22096,-0.02762,-0.034926,4.12066666666667,1.916,7.89519733333333,-0.0279866342373879,-0.00036663423738786,1.32742301733476,"PETG","Flat",80,4,"PETG 80%_4.txt"
0.274053,-0.23007,-5.1068e-05,-0.028759,-0.0093515,-0.00034862,-0.034862,24.991,-0.23007,-0.028759,-0.034862,4.12066666666667,1.916,7.89519733333333,-0.0291405002669978,-0.000381500266997761,1.32654218504733,"PETG","Flat",80,4,"PETG 80%_4.txt"
0.292324,-0.23918,-3.5057e-05,-0.029898,-0.0093355,-0.00034798,-0.034798,24.991,-0.23918,-0.029898,-0.034798,4.12066666666667,1.916,7.89519733333333,-0.0302943662966077,-0.000396366296607661,1.32572846547482,"PETG","Flat",80,4,"PETG 80%_4.txt"
0.310594,-0.24829,-1.9047e-05,-0.031036,-0.0093195,-0.00034734,-0.034734,24.992,-0.24829,-0.031036,-0.034734,4.12066666666667,1.916,7.89519733333333,-0.0314482323262176,-0.000412232326217558,1.32823922611663,"PETG","Flat",80,4,"PETG 80%_4.txt"
0.328864,-0.2574,-3.0359e-06,-0.032175,-0.0093035,-0.0003467,-0.03467,24.992,-0.2574,-0.032175,-0.03467,4.12066666666667,1.916,7.89519733333333,-0.0326020983558275,-0.000427098355827459,1.32742301733476,"PETG","Flat",80,4,"PETG 80%_4.txt"
0.347134,-0.26651,1.2975e-05,-0.033314,-0.0092874,-0.00034606,-0.034606,24.992,-0.26651,-0.033314,-0.034606,4.12066666666667,1.916,7.89519733333333,-0.0337559643854374,-0.000441964385437359,1.32666262063204,"PETG","Flat",80,4,"PETG 80%_4.txt"
0.365404,-0.27562,2.8986e-05,-0.034453,-0.0092714,-0.00034542,-0.034542,24.992,-0.27562,-0.034453,-0.034542,4.12066666666667,1.916,7.89519733333333,-0.0349098304150473,-0.000456830415047259,1.32595250064511,"PETG","Flat",80,4,"PETG 80%_4.txt"
0.383675,-0.28473,4.4997e-05,-0.035592,-0.0092554,-0.00034478,-0.034478,24.992,-0.28473,-0.035592,-0.034478,4.12066666666667,1.916,7.89519733333333,-0.0360636964446572,-0.000471696444657159,1.32528783057192,"PETG","Flat",80,4,"PETG 80%_4.txt"
0.401945,-0.29384,6.1007e-05,-0.03673,-0.0092394,-0.00034414,-0.034414,24.992,-0.29384,-0.03673,-0.034414,4.12066666666667,1.916,7.89519733333333,-0.0372175624742671,-0.00048756247426706,1.32742301733477,"PETG","Flat",80,4,"PETG 80%_4.txt"
0.420215,-0.30295,7.7018e-05,-0.037869,-0.0092234,-0.0003435,-0.03435,24.992,-0.30295,-0.037869,-0.03435,4.12066666666667,1.916,7.89519733333333,-0.038371428503877,-0.00050242850387696,1.32675408349035,"PETG","Flat",80,4,"PETG 80%_4.txt"
0.438485,-0.31206,9.3029e-05,-0.039008,-0.0092074,-0.00034286,-0.034286,24.992,-0.31206,-0.039008,-0.034286,4.12066666666667,1.916,7.89519733333333,-0.0395252945334869,-0.00051729453348686,1.32612421423006,"PETG","Flat",80,4,"PETG 80%_4.txt"
0.456756,-0.32117,0.00010904,-0.040147,-0.0091914,-0.00034222,-0.034222,24.992,-0.32117,-0.040147,-0.034222,4.12066666666667,1.916,7.89519733333333,-0.0406791605630968,-0.000532160563096754,1.32553008468068,"PETG","Flat",80,4,"PETG 80%_4.txt"
0.475026,-0.33028,0.00012505,-0.041285,-0.0091754,-0.00034158,-0.034158,24.992,-0.33028,-0.041285,-0.034158,4.12066666666667,1.916,7.89519733333333,-0.0418330265927067,-0.000548026592706655,1.32742301733476,"PETG","Flat",80,4,"PETG 80%_4.txt"
0.493296,-0.33939,0.00014106,-0.042424,-0.0091594,-0.00034093,-0.034093,24.992,-0.33939,-0.042424,-0.034093,4.12066666666667,1.916,7.89519733333333,-0.0429868926223166,-0.000562892622316555,1.3268259058942,"PETG","Flat",80,4,"PETG 80%_4.txt"
0.511566,-0.3485,0.00015707,-0.043563,-0.0091434,-0.00034029,-0.034029,24.992,-0.3485,-0.043563,-0.034029,4.12066666666667,1.916,7.89519733333333,-0.0441407586519265,-0.000577758651926455,1.32626001865449,"PETG","Flat",80,4,"PETG 80%_4.txt"
0.529836,-0.35761,0.00017308,-0.044702,-0.0091273,-0.00033965,-0.033965,24.992,-0.35761,-0.044702,-0.033965,4.12066666666667,1.916,7.89519733333333,-0.0452946246815364,-0.000592624681536355,1.3257229688523,"PETG","Flat",80,4,"PETG 80%_4.txt"
0.548107,-0.36672,0.00018909,-0.04584,-0.0091113,-0.00033901,-0.033901,24.992,-0.36672,-0.04584,-0.033901,4.12066666666667,1.916,7.89519733333333,-0.0464484907111463,-0.000608490711146256,1.32742301733476,"PETG","Flat",80,4,"PETG 80%_4.txt"
0.566377,-0.37583,0.0002051,-0.046979,-0.0090953,-0.00033837,-0.033837,24.992,-0.37583,-0.046979,-0.033837,4.12066666666667,1.916,7.89519733333333,-0.0476023567407562,-0.000623356740756156,1.32688380075386,"PETG","Flat",80,4,"PETG 80%_4.txt"
0.584647,-0.38494,0.00022112,-0.048118,-0.0090793,-0.00033773,-0.033773,24.992,-0.38494,-0.048118,-0.033773,4.12066666666667,1.916,7.89519733333333,-0.0487562227703661,-0.000638222770366056,1.32637011173793,"PETG","Flat",80,4,"PETG 80%_4.txt"
0.602917,-0.39119,0.00023713,-0.048899,-0.0090633,-0.00033709,-0.033709,24.992,-0.39119,-0.048899,-0.033709,4.12066666666667,1.916,7.89519733333333,-0.049547843262689,-0.000648843262688985,1.32690497288081,"PETG","Flat",80,4,"PETG 80%_4.txt"
0.621188,-0.36166,0.00025314,-0.045207,-0.0090473,-0.00033645,-0.033645,24.992,-0.36166,-0.045207,-0.033645,4.12066666666667,1.916,7.89519733333333,-0.0458075947605616,-0.000600594760561617,1.32854372234746,"PETG","Flat",80,4,"PETG 80%_4.txt"
0.639458,-0.33212,0.00026915,-0.041515,-0.0090313,-0.00033581,-0.033581,24.992,-0.33212,-0.041515,-0.033581,4.12066666666667,1.916,7.89519733333333,-0.0420660796656465,-0.000551079665646527,1.32742301733476,"PETG","Flat",80,4,"PETG 80%_4.txt"
0.657728,-0.30259,0.00028516,-0.037824,-0.0090153,-0.00033517,-0.033517,24.992,-0.30259,-0.037824,-0.033517,4.12066666666667,1.916,7.89519733333333,-0.0383258311635192,-0.000501831163519158,1.32675328764583,"PETG","Flat",80,4,"PETG 80%_4.txt"
0.675998,-0.27306,0.00030117,-0.034132,-0.0089993,-0.00033453,-0.033453,24.992,-0.27306,-0.034132,-0.033453,4.12066666666667,1.916,7.89519733333333,-0.0345855826613918,-0.00045358266139179,1.32890736374015,"PETG","Flat",80,4,"PETG 80%_4.txt"
0.694268,-0.24353,0.00031718,-0.030441,-0.0089832,-0.00033389,-0.033389,24.992,-0.24353,-0.030441,-0.033389,4.12066666666667,1.916,7.89519733333333,-0.0308453341592644,-0.00040433415926442,1.32825517973923,"PETG","Flat",80,4,"PETG 80%_4.txt"
0.712539,-0.21399,0.00033319,-0.026749,-0.0089672,-0.00033325,-0.033325,24.992,-0.21399,-0.026749,-0.033325,4.12066666666667,1.916,7.89519733333333,-0.0271038190643493,-0.000354819064349334,1.32647599667028,"PETG","Flat",80,4,"PETG 80%_4.txt"
0.730809,-0.18446,0.0003492,-0.023058,-0.0089512,-0.00033261,-0.033261,24.992,-0.18446,-0.023058,-0.033261,4.12066666666667,1.916,7.89519733333333,-0.023363570562222,-0.000305570562221965,1.3252257881081,"PETG","Flat",80,4,"PETG 80%_4.txt"
0.749079,-0.15493,0.00036521,-0.019366,-0.0089352,-0.00033197,-0.033197,24.992,-0.15493,-0.019366,-0.033197,4.12066666666667,1.916,7.89519733333333,-0.0196233220600946,-0.000257322060094593,1.32873107556849,"PETG","Flat",80,4,"PETG 80%_4.txt"
0.767349,-0.1254,0.00038122,-0.015674,-0.0089192,-0.00033133,-0.033133,24.992,-0.1254,-0.015674,-0.033133,4.12066666666667,1.916,7.89519733333333,-0.0158830735579672,-0.000209073557967225,1.33388769916566,"PETG","Flat",80,4,"PETG 80%_4.txt"
0.78562,-0.095863,0.00039723,-0.011983,-0.0089032,-0.00033069,-0.033069,24.992,-0.095863,-0.011983,-0.033069,4.12066666666667,1.916,7.89519733333333,-0.0121419384408885,-0.000158938440888453,1.32636602594053,"PETG","Flat",80,4,"PETG 80%_4.txt"
0.80389,-0.066331,0.00041325,-0.0082914,-0.0088872,-0.00033005,-0.033005,24.992,-0.066331,-0.0082914,-0.033005,4.12066666666667,1.916,7.89519733333333,-0.00840143662020354,-0.000110036620203539,1.32711749769084,"PETG","Flat",80,4,"PETG 80%_4.txt"
0.82216,-0.036798,0.00042926,-0.0045998,-0.0088712,-0.00032941,-0.032941,24.992,-0.036798,-0.0045998,-0.032941,4.12066666666667,1.916,7.89519733333333,-0.00466080814023986,-6.10081402398549e-05,1.32632158441356,"PETG","Flat",80,4,"PETG 80%_4.txt"
0.84043,-0.007266,0.00044527,-0.00090825,-0.0088552,-0.00032877,-0.032877,24.992,-0.007266,-0.00090825,-0.032877,4.12066666666667,1.916,7.89519733333333,-0.000920306319554943,-1.2056319554943e-05,1.32742301733477,"PETG","Flat",80,4,"PETG 80%_4.txt"
0.8587,0.022267,0.00052244,0.0027833,-0.008778,-0.00032568,-0.032568,24.992,0.022267,0.0027833,-0.032568,4.12066666666667,1.916,7.89519733333333,0.00282032216040874,3.70221604087412e-05,1.33015342969645,"PETG","Flat",80,4,"PETG 80%_4.txt"
0.876971,0.051799,0.00069501,0.0064749,-0.0086054,-0.00031878,-0.031878,24.992,0.051799,0.0064749,-0.031878,4.12066666666667,1.916,7.89519733333333,0.00656082398109365,8.59239810936541e-05,1.32703178572108,"PETG","Flat",80,4,"PETG 80%_4.txt"
0.895241,0.14177,0.00086758,0.017721,-0.0084328,-0.00031187,-0.031187,24.992,0.14177,0.017721,-0.031187,4.12066666666667,1.916,7.89519733333333,0.0179564859514594,0.000235485951459436,1.32885249963002,"PETG","Flat",80,4,"PETG 80%_4.txt"
0.913511,0.26015,0.0010402,0.032519,-0.0082603,-0.00030497,-0.030497,24.993,0.26015,0.032519,-0.030497,4.12066666666667,1.916,7.89519733333333,0.0329504113724495,0.00043141137244955,1.32664403102663,"PETG","Flat",80,4,"PETG 80%_4.txt"
0.931781,0.37853,0.0012127,0.047317,-0.0080877,-0.00029807,-0.029807,24.993,0.37853,0.047317,-0.029807,4.12066666666667,1.916,7.89519733333333,0.0479443367934397,0.00062733679343966,1.32581692296566,"PETG","Flat",80,4,"PETG 80%_4.txt"
0.950052,0.49691,0.0013853,0.062114,-0.0079151,-0.00029117,-0.029117,24.993,0.49691,0.062114,-0.029117,4.12066666666667,1.916,7.89519733333333,0.0629382622144298,0.000824262214429772,1.32701518889425,"PETG","Flat",80,4,"PETG 80%_4.txt"
0.968322,0.61529,0.0015579,0.076912,-0.0077426,-0.00028426,-0.028426,24.993,0.61529,0.076912,-0.028426,4.12066666666667,1.916,7.89519733333333,0.0779321876354199,0.00102018763541989,1.32643493267616,"PETG","Flat",80,4,"PETG 80%_4.txt"
0.986592,0.73367,0.0017304,0.091709,-0.00757,-0.00027736,-0.027736,24.993,0.73367,0.091709,-0.027736,4.12066666666667,1.916,7.89519733333333,0.09292611305641,0.00121711305641001,1.32714679738085,"PETG","Flat",80,4,"PETG 80%_4.txt"
1.00486,0.85205,0.001903,0.10651,-0.0073974,-0.00027046,-0.027046,24.993,0.85205,0.10651,-0.027046,4.12066666666667,1.916,7.89519733333333,0.1079200384774,0.00141003847740011,1.32385548530665,"PETG","Flat",80,4,"PETG 80%_4.txt"
1.02313,0.97043,0.0020756,0.1213,-0.0072248,-0.00026355,-0.026355,24.994,0.97043,0.1213,-0.026355,4.12066666666667,1.916,7.89519733333333,0.12291396389839,0.00161396389839022,1.33055556338847,"PETG","Flat",80,4,"PETG 80%_4.txt"
1.0414,1.0888,0.0022481,0.1361,-0.0070523,-0.00025665,-0.025665,24.994,1.0888,0.1361,-0.025665,4.12066666666667,1.916,7.89519733333333,0.137906622726593,0.0018066227265926,1.32742301733475,"PETG","Flat",80,4,"PETG 80%_4.txt"
1.05967,1.2072,0.0024207,0.1509,-0.0068797,-0.00024975,-0.024975,24.994,1.2072,0.1509,-0.024975,4.12066666666667,1.916,7.89519733333333,0.152903081333158,0.00200308133315816,1.32742301733476,"PETG","Flat",80,4,"PETG 80%_4.txt"
1.07794,1.3256,0.0025933,0.1657,-0.0067071,-0.00024285,-0.024285,24.994,1.3256,0.1657,-0.024285,4.12066666666667,1.916,7.89519733333333,0.167899539939724,0.00219953993972369,1.32742301733475,"PETG","Flat",80,4,"PETG 80%_4.txt"
1.09621,1.444,0.0027659,0.18049,-0.0065346,-0.00023594,-0.023594,24.994,1.444,0.18049,-0.023594,4.12066666666667,1.916,7.89519733333333,0.182895998546289,0.00240599854628923,1.33303703600711,"PETG","Flat",80,4,"PETG 80%_4.txt"
1.11448,1.5623,0.0029384,0.19529,-0.006362,-0.00022904,-0.022904,24.994,1.5623,0.19529,-0.022904,4.12066666666667,1.916,7.89519733333333,0.197879791224978,0.00258979122497763,1.32612587688956,"PETG","Flat",80,4,"PETG 80%_4.txt"
1.13275,1.6807,0.003111,0.21009,-0.0061894,-0.00022214,-0.022214,24.995,1.6807,0.21009,-0.022214,4.12066666666667,1.916,7.89519733333333,0.212876249831543,0.00278624983154319,1.32621725524451,"PETG","Flat",80,4,"PETG 80%_4.txt"
