Repository: VipulKohinkar/3D-Printing-Parameter-Optimisation

# 3D Printing Parameter Optimisation: Impact of K-Value on Carbon-Reinforced PETG

## MSc Mechanical Engineering with Management

**Author:** Vipul Kohinkar  
**Project:** MEE7012-SUM  
**Date:** 27 August 2026

---

## Project Overview

This project investigates the influence of flow-rate multiplier (K-value) and build orientation on the tensile behaviour of PETG and carbon-fibre-reinforced PETG (CF-PETG) manufactured using fused deposition modelling (FDM).

The study compares an unreinforced thermoplastic, PETG, with a carbon-fibre-reinforced PETG composite to investigate whether the two materials respond differently to changes in material flow and build orientation.

---

File: 3_Experimental_data/Modulus/Recalculated Stress Strain/Recalculated_Stress_Strain_All_Data.csv (part 175 of 212)
"Time (s)","Load (N)","Machine Extension (mm)","Stress (MPa)","Extension from Preload (mm)","Strain","Percentage Strain","Gauge Length (mm)","Load_N","NEXYGEN_Stress_MPa","Percentage_Strain","Measured_Width_mm","Measured_Thickness_mm","Measured_Area_mm2","Recalculated_Stress_MPa","Stress_Difference_MPa","Stress_Difference_Percent","Material","Orientation","K","Sample","File"
1.15102,1.7991,0.0032836,0.22489,-0.0060169,-0.00021523,-0.021523,24.995,1.7991,0.22489,-0.021523,4.12066666666667,1.916,7.89519733333333,0.227872708438109,0.00298270843810869,1.32629660638921,"PETG","Flat",80,4,"PETG 80%_4.txt"
1.16929,1.9175,0.0034561,0.23968,-0.0058443,-0.00020833,-0.020833,24.995,1.9175,0.23968,-0.020833,4.12066666666667,1.916,7.89519733333333,0.242869167044674,0.00318916704467426,1.33059372691683,"PETG","Flat",80,4,"PETG 80%_4.txt"
1.18756,2.0359,0.0036287,0.25448,-0.0056717,-0.00020143,-0.020143,24.995,2.0359,0.25448,-0.020143,4.12066666666667,1.916,7.89519733333333,0.25786562565124,0.00338562565123979,1.33040932538502,"PETG","Flat",80,4,"PETG 80%_4.txt"
1.20583,2.1542,0.0038013,0.26928,-0.0054991,-0.00019453,-0.019453,24.995,2.1542,0.26928,-0.019453,4.12066666666667,1.916,7.89519733333333,0.272849418329928,0.00356941832992813,1.3255415663726,"PETG","Flat",80,4,"PETG 80%_4.txt"
1.2241,2.2726,0.0039738,0.28408,-0.0053266,-0.00018762,-0.018762,24.996,2.2726,0.28408,-0.018762,4.12066666666667,1.916,7.89519733333333,0.287845876936494,0.00376587693649377,1.32563958620592,"PETG","Flat",80,4,"PETG 80%_4.txt"
1.24238,2.391,0.0041464,0.29888,-0.005154,-0.00018072,-0.018072,24.996,2.391,0.29888,-0.018072,4.12066666666667,1.916,7.89519733333333,0.302842335543059,0.0039623355430593,1.32572789850753,"PETG","Flat",80,4,"PETG 80%_4.txt"
1.26065,2.5094,0.004319,0.31367,-0.0049814,-0.00017382,-0.017382,24.996,2.5094,0.31367,-0.017382,4.12066666666667,1.916,7.89519733333333,0.317838794149625,0.00416879414962479,1.32903820882609,"PETG","Flat",80,4,"PETG 80%_4.txt"
1.27892,2.6278,0.0044916,0.32847,-0.0048089,-0.00016692,-0.016692,24.996,2.6278,0.32847,-0.016692,4.12066666666667,1.916,7.89519733333333,0.33283525275619,0.00436525275619037,1.32896543251754,"PETG","Flat",80,4,"PETG 80%_4.txt"
1.29719,2.7461,0.0046641,0.34327,-0.0046363,-0.00016001,-0.016001,24.996,2.7461,0.34327,-0.016001,4.12066666666667,1.916,7.89519733333333,0.347819045434879,0.00454904543487877,1.32520914582654,"PETG","Flat",80,4,"PETG 80%_4.txt"
1.31546,2.8645,0.0048367,0.35807,-0.0044637,-0.00015311,-0.015311,24.996,2.8645,0.35807,-0.015311,4.12066666666667,1.916,7.89519733333333,0.362815504041444,0.0047455040414443,1.32530065111411,"PETG","Flat",80,4,"PETG 80%_4.txt"
1.33373,2.9829,0.0050093,0.37286,-0.0042912,-0.00014621,-0.014621,24.997,2.9829,0.37286,-0.014621,4.12066666666667,1.916,7.89519733333333,0.37781196264801,0.00495196264800979,1.32810241055887,"PETG","Flat",80,4,"PETG 80%_4.txt"
1.352,3.1013,0.0051818,0.38766,-0.0041186,-0.0001393,-0.01393,24.997,3.1013,0.38766,-0.01393,4.12066666666667,1.916,7.89519733333333,0.392808421254575,0.00514842125457537,1.32807647283067,"PETG","Flat",80,4,"PETG 80%_4.txt"
1.37027,3.2197,0.0053544,0.40246,-0.003946,-0.0001324,-0.01324,24.997,3.2197,0.40246,-0.01324,4.12066666666667,1.916,7.89519733333333,0.407804879861141,0.00534487986114096,1.32805244276225,"PETG","Flat",80,4,"PETG 80%_4.txt"
1.38854,3.338,0.005527,0.41726,-0.0037734,-0.0001255,-0.01255,24.997,3.338,0.41726,-0.01255,4.12066666666667,1.916,7.89519733333333,0.422788672539829,0.0055286725398293,1.32499461722411,"PETG","Flat",80,4,"PETG 80%_4.txt"
1.40681,3.4564,0.0056996,0.43205,-0.0036009,-0.0001186,-0.01186,24.997,3.4564,0.43205,-0.01186,4.12066666666667,1.916,7.89519733333333,0.437785131146395,0.00573513114639485,1.32742301733476,"PETG","Flat",80,4,"PETG 80%_4.txt"
1.42508,3.5748,0.0058721,0.44685,-0.0034283,-0.00011169,-0.011169,24.997,3.5748,0.44685,-0.011169,4.12066666666667,1.916,7.89519733333333,0.45278158975296,0.00593158975296038,1.32742301733476,"PETG","Flat",80,4,"PETG 80%_4.txt"
1.44335,3.6932,0.0060447,0.46165,-0.0032557,-0.00010479,-0.010479,24.998,3.6932,0.46165,-0.010479,4.12066666666667,1.916,7.89519733333333,0.467778048359526,0.00612804835952591,1.32742301733476,"PETG","Flat",80,4,"PETG 80%_4.txt"
1.46162,3.8116,0.0062173,0.47645,-0.0030832,-9.7887e-05,-0.0097887,24.998,3.8116,0.47645,-0.0097887,4.12066666666667,1.916,7.89519733333333,0.482774506966091,0.00632450696609149,1.32742301733477,"PETG","Flat",80,4,"PETG 80%_4.txt"
1.47989,3.9299,0.0063898,0.49124,-0.0029106,-9.0984e-05,-0.0090984,24.998,3.9299,0.49124,-0.0090984,4.12066666666667,1.916,7.89519733333333,0.49775829964478,0.00651829964477985,1.32690734565179,"PETG","Flat",80,4,"PETG 80%_4.txt"
1.49816,4.0483,0.0065624,0.50604,-0.002738,-8.4081e-05,-0.0084081,24.998,4.0483,0.50604,-0.0084081,4.12066666666667,1.916,7.89519733333333,0.512754758251345,0.00671475825134538,1.32692242734673,"PETG","Flat",80,4,"PETG 80%_4.txt"
1.51643,4.1667,0.006735,0.52084,-0.0025655,-7.7179e-05,-0.0077179,24.998,4.1667,0.52084,-0.0077179,4.12066666666667,1.916,7.89519733333333,0.527751216857911,0.00691121685791096,1.32693665192976,"PETG","Flat",80,4,"PETG 80%_4.txt"
1.5347,4.2851,0.0069075,0.53564,-0.0023929,-7.0276e-05,-0.0070276,24.998,4.2851,0.53564,-0.0070276,4.12066666666667,1.916,7.89519733333333,0.542747675464476,0.00710767546447644,1.32695009044814,"PETG","Flat",80,4,"PETG 80%_4.txt"
1.55297,4.4035,0.0070801,0.55043,-0.0022203,-6.3373e-05,-0.0063373,24.999,4.4035,0.55043,-0.0063373,4.12066666666667,1.916,7.89519733333333,0.557744134071042,0.00731413407104209,1.32880367549772,"PETG","Flat",80,4,"PETG 80%_4.txt"
1.57124,4.5219,0.0072527,0.56523,-0.0020477,-5.647e-05,-0.005647,24.999,4.5219,0.56523,-0.005647,4.12066666666667,1.916,7.89519733333333,0.572740592677608,0.00751059267760756,1.32876752430118,"PETG","Flat",80,4,"PETG 80%_4.txt"
1.58951,4.6402,0.0074253,0.58003,-0.0018752,-4.9567e-05,-0.0049567,24.999,4.6402,0.58003,-0.0049567,4.12066666666667,1.916,7.89519733333333,0.587724385356296,0.00769438535629596,1.3265495502467,"PETG","Flat",80,4,"PETG 80%_4.txt"
1.60778,4.7103,0.0075978,0.58879,-0.0017026,-4.2664e-05,-0.0042664,24.999,4.7103,0.58879,-0.0042664,4.12066666666667,1.916,7.89519733333333,0.59660320079819,0.00781320079818992,1.32699278149933,"PETG","Flat",80,4,"PETG 80%_4.txt"
1.62605,4.7795,0.0077704,0.59743,-0.00153,-3.5762e-05,-0.0035762,24.999,4.7795,0.59743,-0.0035762,4.12066666666667,1.916,7.89519733333333,0.605368022889189,0.00793802288918932,1.32869505869965,"PETG","Flat",80,4,"PETG 80%_4.txt"
1.64432,4.8486,0.007943,0.60608,-0.0013575,-2.8859e-05,-0.0028859,24.999,4.8486,0.60608,-0.0028859,4.12066666666667,1.916,7.89519733333333,0.614120179052312,0.00804017905231169,1.32658709284446,"PETG","Flat",80,4,"PETG 80%_4.txt"
1.66259,4.9178,0.0081155,0.61472,-0.0011849,-2.1956e-05,-0.0021956,25,4.9178,0.61472,-0.0021956,4.12066666666667,1.916,7.89519733333333,0.622885001143311,0.00816500114331109,1.32824719275623,"PETG","Flat",80,4,"PETG 80%_4.txt"
1.68086,4.9869,0.0082881,0.62337,-0.0010123,-1.5053e-05,-0.0015053,25,4.9869,0.62337,-0.0015053,4.12066666666667,1.916,7.89519733333333,0.631637157306433,0.00826715730643346,1.32620390882357,"PETG","Flat",80,4,"PETG 80%_4.txt"
1.69913,5.0561,0.0084607,0.63201,-0.00083975,-8.1504e-06,-0.00081504,25,5.0561,0.63201,-0.00081504,4.12066666666667,1.916,7.89519733333333,0.640401979397433,0.00839197939743286,1.32782383149521,"PETG","Flat",80,4,"PETG 80%_4.txt"
1.7174,5.1253,0.0086332,0.64066,-0.00066718,-1.2476e-06,-0.00012476,25,5.1253,0.64066,-0.00012476,4.12066666666667,1.916,7.89519733333333,0.649166801488432,0.0085068014884323,1.32781841982211,"PETG","Flat",80,4,"PETG 80%_4.txt"
1.73567,5.1944,0.0088058,0.6493,-0.00049461,5.6552e-06,0.00056552,25,5.1944,0.6493,0.00056552,4.12066666666667,1.916,7.89519733333333,0.657918957651555,0.00861895765155463,1.32742301733476,"PETG","Flat",80,4,"PETG 80%_4.txt"
1.75394,5.2636,0.0089784,0.65795,-0.00032204,1.2558e-05,0.0012558,25.001,5.2636,0.65795,0.0012558,4.12066666666667,1.916,7.89519733333333,0.666683779742554,0.00873377974255407,1.32742301733476,"PETG","Flat",80,4,"PETG 80%_4.txt"
1.77221,5.3328,0.0091135,0.66659,-0.00018689,1.7964e-05,0.0017964,25.001,5.3328,0.66659,0.0017964,4.12066666666667,1.916,7.89519733333333,0.675448601833553,0.00885860183355347,1.32894310348992,"PETG","Flat",80,4,"PETG 80%_4.txt"
1.79048,5.4019,0.0091823,0.67524,-0.00011812,2.0715e-05,0.0020715,25.001,5.4019,0.67524,0.0020715,4.12066666666667,1.916,7.89519733333333,0.684200757996676,0.00896075799667595,1.32704786397073,"PETG","Flat",80,4,"PETG 80%_4.txt"
1.80875,5.4711,0.0092511,0.68388,-4.9355e-05,2.3465e-05,0.0023465,25.001,5.4711,0.68388,0.0023465,4.12066666666667,1.916,7.89519733333333,0.692965580087675,0.00908558008767524,1.32853425859438,"PETG","Flat",80,4,"PETG 80%_4.txt"
1.82702,5.5402,0.0093198,0.69253,1.9413e-05,2.6216e-05,0.0026216,25.001,5.5402,0.69253,0.0026216,4.12066666666667,1.916,7.89519733333333,0.701717736250797,0.0091877362507975,1.32669144308514,"PETG","Flat",80,4,"PETG 80%_4.txt"
1.84529,5.6094,0.0093886,0.70118,8.818e-05,2.8967e-05,0.0028967,25.001,5.6094,0.70118,0.0028967,4.12066666666667,1.916,7.89519733333333,0.710482558341797,0.00930255834179694,1.32670046803915,"PETG","Flat",80,4,"PETG 80%_4.txt"
1.86356,5.6621,0.0094574,0.70777,0.00015695,3.1717e-05,0.0031717,25.001,5.6621,0.70777,0.0031717,4.12066666666667,1.916,7.89519733333333,0.717157502333064,0.00938750233306385,1.32634928480493,"PETG","Flat",80,4,"PETG 80%_4.txt"
1.88183,5.6824,0.0095261,0.7103,0.00022572,3.4468e-05,0.0034468,25.001,5.6824,0.7103,0.0034468,4.12066666666667,1.916,7.89519733333333,0.719728685692129,0.00942868569212885,1.32742301733477,"PETG","Flat",80,4,"PETG 80%_4.txt"
1.9001,5.7027,0.0095949,0.71284,0.00029448,3.7219e-05,0.0037219,25.001,5.7027,0.71284,0.0037219,4.12066666666667,1.916,7.89519733333333,0.722299869051194,0.00945986905119367,1.32706765209495,"PETG","Flat",80,4,"PETG 80%_4.txt"
1.91837,5.723,0.0096637,0.71538,0.00036325,3.997e-05,0.003997,25.001,5.723,0.71538,0.003997,4.12066666666667,1.916,7.89519733333333,0.724871052410259,0.00949105241025849,1.32671481034674,"PETG","Flat",80,4,"PETG 80%_4.txt"
1.93664,5.7433,0.0097324,0.71791,0.00043202,4.272e-05,0.004272,25.001,5.7433,0.71791,0.004272,4.12066666666667,1.916,7.89519733333333,0.727442235769323,0.00953223576932338,1.32777587292605,"PETG","Flat",80,4,"PETG 80%_4.txt"
1.95491,5.7636,0.0098012,0.72045,0.00050079,4.5471e-05,0.0045471,25.001,5.7636,0.72045,0.0045471,4.12066666666667,1.916,7.89519733333333,0.730013419128388,0.00956341912838832,1.32742301733477,"PETG","Flat",80,4,"PETG 80%_4.txt"
1.97318,5.7839,0.00987,0.72299,0.00056955,4.8222e-05,0.0048222,25.001,5.7839,0.72299,0.0048222,4.12066666666667,1.916,7.89519733333333,0.732584602487453,0.00959460248745314,1.32707264103973,"PETG","Flat",80,4,"PETG 80%_4.txt"
1.99145,5.8042,0.0099387,0.72552,0.00063832,5.0972e-05,0.0050972,25.001,5.8042,0.72552,0.0050972,4.12066666666667,1.916,7.89519733333333,0.735155785846518,0.00963578584651792,1.32812132629258,"PETG","Flat",80,4,"PETG 80%_4.txt"
2.00972,5.8245,0.010008,0.72806,0.00070709,5.3723e-05,0.0053723,25.002,5.8245,0.72806,0.0053723,4.12066666666667,1.916,7.89519733333333,0.737726969205583,0.00966696920558285,1.32777095371025,"PETG","Flat",80,4,"PETG 80%_4.txt"
2.02799,5.8448,0.010076,0.73059,0.00077586,5.6474e-05,0.0056474,25.002,5.8448,0.73059,0.0056474,4.12066666666667,1.916,7.89519733333333,0.740298152564648,0.00970815256464785,1.32880994328527,"PETG","Flat",80,4,"PETG 80%_4.txt"
2.04627,5.865,0.010145,0.73313,0.00084462,5.9225e-05,0.0059225,25.002,5.865,0.73313,0.0059225,4.12066666666667,1.916,7.89519733333333,0.742856669995836,0.0097266699958356,1.32673195692928,"PETG","Flat",80,4,"PETG 80%_4.txt"
2.06454,5.8853,0.010214,0.73567,0.00091339,6.1975e-05,0.0061975,25.002,5.8853,0.73567,0.0061975,4.12066666666667,1.916,7.89519733333333,0.7454278533549,0.00975785335490031,1.32639000569553,"PETG","Flat",80,4,"PETG 80%_4.txt"
2.08281,5.9056,0.010283,0.7382,0.00098216,6.4726e-05,0.0064726,25.002,5.9056,0.7382,0.0064726,4.12066666666667,1.916,7.89519733333333,0.747999036713965,0.0097990367139652,1.32742301733476,"PETG","Flat",80,4,"PETG 80%_4.txt"
2.10108,5.9259,0.010351,0.74074,0.0010509,6.7477e-05,0.0067477,25.002,5.9259,0.74074,0.0067477,4.12066666666667,1.916,7.89519733333333,0.75057022007303,0.00983022007303014,1.32708103694011,"PETG","Flat",80,4,"PETG 80%_4.txt"
2.11935,5.9462,0.01042,0.74328,0.0011197,7.0227e-05,0.0070227,25.002,5.9462,0.74328,0.0070227,4.12066666666667,1.916,7.89519733333333,0.753141403432095,0.00986140343209496,1.32674139383475,"PETG","Flat",80,4,"PETG 80%_4.txt"
2.13762,5.9665,0.010489,0.74581,0.0011885,7.2978e-05,0.0072978,25.002,5.9665,0.74581,0.0072978,4.12066666666667,1.916,7.89519733333333,0.75571258679116,0.00990258679115985,1.32776267295422,"PETG","Flat",80,4,"PETG 80%_4.txt"
2.15589,5.9868,0.010558,0.74835,0.0012572,7.5729e-05,0.0075729,25.002,5.9868,0.74835,0.0075729,4.12066666666667,1.916,7.89519733333333,0.758283770150225,0.00993377015022467,1.32742301733476,"PETG","Flat",80,4,"PETG 80%_4.txt"
2.17416,6.0192,0.010626,0.7524,0.001326,7.8479e-05,0.0078479,25.002,6.0192,0.7524,0.0078479,4.12066666666667,1.916,7.89519733333333,0.762387530782427,0.00998753078242676,1.32742301733476,"PETG","Flat",80,4,"PETG 80%_4.txt"
2.19243,6.1365,0.010695,0.76707,0.0013948,8.123e-05,0.008123,25.002,6.1365,0.76707,0.008123,4.12066666666667,1.916,7.89519733333333,0.777244664182343,0.0101746641823434,1.3264322920129,"PETG","Flat",80,4,"PETG 80%_4.txt"
2.2107,6.2539,0.010765,0.78173,0.0014646,8.4022e-05,0.0084022,25.002,6.2539,0.78173,0.0084022,4.12066666666667,1.916,7.89519733333333,0.792114463510137,0.0103844635101373,1.32839516330924,"PETG","Flat",80,4,"PETG 80%_4.txt"
2.22897,6.3712,0.010835,0.7964,0.001535,8.6838e-05,0.0086838,25.002,6.3712,0.7964,0.0086838,4.12066666666667,1.916,7.89519733333333,0.806971596910054,0.010571596910054,1.32742301733476,"PETG","Flat",80,4,"PETG 80%_4.txt"
2.24724,6.4886,0.010906,0.81107,0.0016054,8.9654e-05,0.0089654,25.002,6.4886,0.81107,0.0089654,4.12066666666667,1.916,7.89519733333333,0.821841396237848,0.010771396237848,1.32804767009604,"PETG","Flat",80,4,"PETG 80%_4.txt"
2.26551,6.6059,0.010976,0.82574,0.0016758,9.247e-05,0.009247,25.003,6.6059,0.82574,0.009247,4.12066666666667,1.916,7.89519733333333,0.836698529637765,0.0109585296377647,1.32711623970798,"PETG","Flat",80,4,"PETG 80%_4.txt"
2.28378,6.7232,0.011047,0.8404,0.0017462,9.5287e-05,0.0095287,25.003,6.7232,0.8404,0.0095287,4.12066666666667,1.916,7.89519733333333,0.851555663037681,0.0111556630376813,1.32742301733476,"PETG","Flat",80,4,"PETG 80%_4.txt"
2.30205,6.8406,0.011117,0.85507,0.0018166,9.8103e-05,0.0098103,25.003,6.8406,0.85507,0.0098103,4.12066666666667,1.916,7.89519733333333,0.866425462365475,0.0113554623654752,1.32801552685456,"PETG","Flat",80,4,"PETG 80%_4.txt"
2.32032,6.9579,0.011187,0.86974,0.001887,0.00010092,0.010092,25.003,6.9579,0.86974,0.010092,4.12066666666667,1.916,7.89519733333333,0.881282595765392,0.0115425957653921,1.32713175953642,"PETG","Flat",80,4,"PETG 80%_4.txt"
2.33859,7.0753,0.011258,0.88441,0.0019574,0.00010373,0.010373,25.003,7.0753,0.88441,0.010373,4.12066666666667,1.916,7.89519733333333,0.896152395093186,0.0117423950931859,1.32770944394408,"PETG","Flat",80,4,"PETG 80%_4.txt"
2.35686,7.1926,0.011328,0.89908,0.0020278,0.00010655,0.010655,25.003,7.1926,0.89908,0.010655,4.12066666666667,1.916,7.89519733333333,0.911009528493102,0.0119295284931025,1.32685951117837,"PETG","Flat",80,4,"PETG 80%_4.txt"
2.37513,7.3099,0.011399,0.91374,0.0020982,0.00010937,0.010937,25.003,7.3099,0.91374,0.010937,4.12066666666667,1.916,7.89519733333333,0.925866661893019,0.0121266618930193,1.32714578468922,"PETG","Flat",80,4,"PETG 80%_4.txt"
2.3934,7.4273,0.011469,0.92841,0.0021686,0.00011218,0.011218,25.003,7.4273,0.92841,0.011218,4.12066666666667,1.916,7.89519733333333,0.940736461220813,0.0123264612208132,1.32769586936948,"PETG","Flat",80,4,"PETG 80%_4.txt"
2.41167,7.5446,0.011539,0.94308,0.002239,0.000115,0.0115,25.003,7.5446,0.94308,0.0115,4.12066666666667,1.916,7.89519733333333,0.95559359462073,0.0125135946207298,1.32688580191816,"PETG","Flat",80,4,"PETG 80%_4.txt"
2.42994,7.5863,0.01161,0.94829,0.0023094,0.00011782,0.011782,25.003,7.5863,0.94829,0.011782,4.12066666666667,1.916,7.89519733333333,0.960875286545508,0.0125852865455084,1.32715588538405,"PETG","Flat",80,4,"PETG 80%_4.txt"
2.44821,7.6044,0.01168,0.95056,0.0023798,0.00012063,0.012063,25.003,7.6044,0.95056,0.012063,4.12066666666667,1.916,7.89519733333333,0.963167819491276,0.0126078194912757,1.32635704124681,"PETG","Flat",80,4,"PETG 80%_4.txt"
2.46648,7.6225,0.011751,0.95282,0.0024502,0.00012345,0.012345,25.003,7.6225,0.95282,0.012345,4.12066666666667,1.916,7.89519733333333,0.965460352437043,0.0126403524370428,1.32662543156554,"PETG","Flat",80,4,"PETG 80%_4.txt"
2.48475,7.6407,0.011821,0.95508,0.0025206,0.00012626,0.012626,25.003,7.6407,0.95508,0.012626,4.12066666666667,1.916,7.89519733333333,0.967765551310687,0.012685551310687,1.32821871578161,"PETG","Flat",80,4,"PETG 80%_4.txt"
2.50302,7.6588,0.011891,0.95734,0.002591,0.00012908,0.012908,25.003,7.6588,0.95734,0.012908,4.12066666666667,1.916,7.89519733333333,0.970058084256454,0.0127180842564544,1.32848144404855,"PETG","Flat",80,4,"PETG 80%_4.txt"
2.52129,7.6769,0.011962,0.95961,0.0026614,0.0001319,0.01319,25.003,7.6769,0.95961,0.01319,4.12066666666667,1.916,7.89519733333333,0.972350617202221,0.0127406172022215,1.32768699807438,"PETG","Flat",80,4,"PETG 80%_4.txt"
2.53956,7.695,0.012032,0.96187,0.0027318,0.00013471,0.013471,25.004,7.695,0.96187,0.013471,4.12066666666667,1.916,7.89519733333333,0.974643150147989,0.0127731501479887,1.32794973832106,"PETG","Flat",80,4,"PETG 80%_4.txt"
2.55783,7.7131,0.012103,0.96413,0.0028022,0.00013753,0.013753,25.004,7.7131,0.96413,0.013753,4.12066666666667,1.916,7.89519733333333,0.976935683093756,0.0128056830937558,1.32821124679824,"PETG","Flat",80,4,"PETG 80%_4.txt"
2.5761,7.7312,0.012173,0.9664,0.0028726,0.00014034,0.014034,25.004,7.7312,0.9664,0.014034,4.12066666666667,1.916,7.89519733333333,0.979228216039523,0.0128282160395231,1.32742301733476,"PETG","Flat",80,4,"PETG 80%_4.txt"
2.59437,7.7493,0.012243,0.96866,0.002943,0.00014316,0.014316,25.004,7.7493,0.96866,0.014316,4.12066666666667,1.916,7.89519733333333,0.98152074898529,0.0128607489852903,1.32768453175421,"PETG","Flat",80,4,"PETG 80%_4.txt"
2.61264,7.7674,0.012314,0.97092,0.0030134,0.00014598,0.014598,25.004,7.7674,0.97092,0.014598,4.12066666666667,1.916,7.89519733333333,0.983813281931058,0.0128932819310575,1.32794482872508,"PETG","Flat",80,4,"PETG 80%_4.txt"
2.63091,7.7855,0.012384,0.97319,0.0030838,0.00014879,0.014879,25.004,7.7855,0.97319,0.014879,4.12066666666667,1.916,7.89519733333333,0.986105814876825,0.0129158148768247,1.32716272021134,"PETG","Flat",80,4,"PETG 80%_4.txt"
2.64918,7.8036,0.012455,0.97545,0.0031542,0.00015161,0.015161,25.004,7.8036,0.97545,0.015161,4.12066666666667,1.916,7.89519733333333,0.988398347822592,0.0129483478225919,1.32742301733476,"PETG","Flat",80,4,"PETG 80%_4.txt"
2.66745,7.8217,0.012525,0.97771,0.0032247,0.00015443,0.015443,25.004,7.8217,0.97771,0.015443,4.12066666666667,1.916,7.89519733333333,0.990690880768359,0.0129808807683591,1.32768211109216,"PETG","Flat",80,4,"PETG 80%_4.txt"
2.68572,7.8398,0.012595,0.97998,0.0032951,0.00015724,0.015724,25.004,7.8398,0.97998,0.015724,4.12066666666667,1.916,7.89519733333333,0.992983413714126,0.0130034137141264,1.32690603013596,"PETG","Flat",80,4,"PETG 80%_4.txt"
2.70399,7.8579,0.012666,0.98224,0.0033655,0.00016006,0.016006,25.004,7.8579,0.98224,0.016006,4.12066666666667,1.916,7.89519733333333,0.995275946659893,0.0130359466598935,1.3271651184938,"PETG","Flat",80,4,"PETG 80%_4.txt"
2.72226,7.876,0.012736,0.9845,0.0034359,0.00016287,0.016287,25.004,7.876,0.9845,0.016287,4.12066666666667,1.916,7.89519733333333,0.997568479605661,0.0130684796056607,1.32742301733476,"PETG","Flat",80,4,"PETG 80%_4.txt"
2.74053,7.8941,0.012807,0.98676,0.0035063,0.00016569,0.016569,25.004,7.8941,0.98676,0.016569,4.12066666666667,1.916,7.89519733333333,0.999861012551428,0.0131010125514279,1.32767973483197,"PETG","Flat",80,4,"PETG 80%_4.txt"
2.7588,7.9122,0.012877,0.98903,0.0035767,0.00016851,0.016851,25.004,7.9122,0.98903,0.016851,4.12066666666667,1.916,7.89519733333333,1.0021535454972,0.0131235454971953,1.32691076076512,"PETG","Flat",80,4,"PETG 80%_4.txt"
2.77707,7.9303,0.012947,0.99129,0.0036471,0.00017132,0.017132,25.004,7.9303,0.99129,0.017132,4.12066666666667,1.916,7.89519733333333,1.00444607844296,0.0131560784429623,1.32716747298594,"PETG","Flat",80,4,"PETG 80%_4.txt"
2.79534,8.0518,0.013018,1.0065,0.0037175,0.00017414,0.017414,25.005,8.0518,1.0065,0.017414,4.12066666666667,1.916,7.89519733333333,1.01983518081372,0.0133351808137201,1.32490619112967,"PETG","Flat",80,4,"PETG 80%_4.txt"
2.81361,8.1876,0.013088,1.0235,0.0037879,0.00017695,0.017695,25.005,8.1876,1.0235,0.017695,4.12066666666667,1.916,7.89519733333333,1.03703551087091,0.0135355108709125,1.32247297224353,"PETG","Flat",80,4,"PETG 80%_4.txt"
2.83188,8.3234,0.013231,1.0404,0.0039303,0.00018265,0.018265,25.005,8.3234,1.0404,0.018265,4.12066666666667,1.916,7.89519733333333,1.05423584092811,0.0138358409281052,1.32985783622695,"PETG","Flat",80,4,"PETG 80%_4.txt"
2.85015,8.4593,0.013399,1.0574,0.0040981,0.00018936,0.018936,25.005,8.4593,1.0574,0.018936,4.12066666666667,1.916,7.89519733333333,1.07144883691317,0.014048836913175,1.32862085428173,"PETG","Flat",80,4,"PETG 80%_4.txt"
2.86843,8.5951,0.013566,1.0744,0.0042659,0.00019607,0.019607,25.005,8.5951,1.0744,0.019607,4.12066666666667,1.916,7.89519733333333,1.08864916697037,0.0142491669703675,1.32624413350405,"PETG","Flat",80,4,"PETG 80%_4.txt"
2.8867,8.7309,0.013734,1.0914,0.0044336,0.00020278,0.020278,25.005,8.7309,1.0914,0.020278,4.12066666666667,1.916,7.89519733333333,1.10584949702756,0.0144494970275602,1.32394145387211,"PETG","Flat",80,4,"PETG 80%_4.txt"
2.90497,8.8667,0.013902,1.1083,0.0046014,0.00020949,0.020949,25.005,8.8667,1.1083,0.020949,4.12066666666667,1.916,7.89519733333333,1.12304982708475,0.0147498270847526,1.33085149190225,"PETG","Flat",80,4,"PETG 80%_4.txt"
2.92324,9.0025,0.01407,1.1253,0.0047691,0.0002162,0.02162,25.006,9.0025,1.1253,0.02162,4.12066666666667,1.916,7.89519733333333,1.14025015714195,0.0149501571419453,1.32854857744115,"PETG","Flat",80,4,"PETG 80%_4.txt"
2.94151,9.1383,0.014237,1.1423,0.0049369,0.00022291,0.022291,25.006,9.1383,1.1423,0.022291,4.12066666666667,1.916,7.89519733333333,1.15745048719914,0.0151504871991377,1.326314208101,"PETG","Flat",80,4,"PETG 80%_4.txt"
2.95978,9.2741,0.014405,1.1593,0.0051046,0.00022962,0.022962,25.006,9.2741,1.1593,0.022962,4.12066666666667,1.916,7.89519733333333,1.17465081725633,0.0153508172563306,1.32414536844049,"PETG","Flat",80,4,"PETG 80%_4.txt"
2.97805,9.4009,0.014573,1.1751,0.0052724,0.00023633,0.023633,25.006,9.4009,1.1751,0.023633,4.12066666666667,1.916,7.89519733333333,1.19071121380458,0.0156112138045779,1.32850087691072,"PETG","Flat",80,4,"PETG 80%_4.txt"
2.99632,9.514,0.014741,1.1893,0.0054401,0.00024304,0.024304,25.006,9.514,1.1893,0.024304,4.12066666666667,1.916,7.89519733333333,1.20503637823365,0.0157363782336535,1.32316305672694,"PETG","Flat",80,4,"PETG 80%_4.txt"
3.01459,9.6272,0.014908,1.2034,0.0056079,0.00024975,0.024975,25.006,9.6272,1.2034,0.024975,4.12066666666667,1.916,7.89519733333333,1.21937420859061,0.0159742085906065,1.32742301733476,"PETG","Flat",80,4,"PETG 80%_4.txt"
3.03286,9.7404,0.015076,1.2176,0.0057756,0.00025646,0.025646,25.007,9.7404,1.2176,0.025646,4.12066666666667,1.916,7.89519733333333,1.23371203894756,0.0161120389475593,1.32326206862346,"PETG","Flat",80,4,"PETG 80%_4.txt"
3.05113,9.8536,0.015244,1.2317,0.0059434,0.00026318,0.026318,25.007,9.8536,1.2317,0.026318,4.12066666666667,1.916,7.89519733333333,1.24804986930451,0.0163498693045123,1.32742301733477,"PETG","Flat",80,4,"PETG 80%_4.txt"
3.0694,9.9668,0.015412,1.2459,0.0061111,0.00026989,0.026989,25.007,9.9668,1.2459,0.026989,4.12066666666667,1.916,7.89519733333333,1.26238769966147,0.0164876996614651,1.32335658250784,"PETG","Flat",80,4,"PETG 80%_4.txt"
3.08767,10.08,0.015579,1.26,0.0062789,0.0002766,0.02766,25.007,10.08,1.26,0.02766,4.12066666666667,1.916,7.89519733333333,1.27672553001842,0.0167255300184179,1.32742301733476,"PETG","Flat",80,4,"PETG 80%_4.txt"
3.10594,10.193,0.015747,1.2742,0.0064466,0.00028331,0.028331,25.007,10.193,1.2742,0.028331,4.12066666666667,1.916,7.89519733333333,1.29103802851962,0.0168380285196166,1.3214588384568,"PETG","Flat",80,4,"PETG 80%_4.txt"
3.12421,10.306,0.015915,1.2883,0.0066144,0.00029002,0.029002,25.007,10.306,1.2883,0.029002,4.12066666666667,1.916,7.89519733333333,1.30535052702081,0.017050527020815,1.32349041533921,"PETG","Flat",80,4,"PETG 80%_4.txt"
3.14248,10.42,0.016083,1.3024,0.0067822,0.00029673,0.029673,25.008,10.42,1.3024,0.029673,4.12066666666667,1.916,7.89519733333333,1.31978968480079,0.0173896848007853,1.33520307131337,"PETG","Flat",80,4,"PETG 80%_4.txt"
3.16075,10.533,0.01625,1.3166,0.0069499,0.00030344,0.030344,25.008,10.533,1.3166,0.030344,4.12066666666667,1.916,7.89519733333333,1.33410218330198,0.0175021833019837,1.32934705316601,"PETG","Flat",80,4,"PETG 80%_4.txt"
3.17902,10.646,0.016418,1.3307,0.0071177,0.00031015,0.031015,25.008,10.646,1.3307,0.031015,4.12066666666667,1.916,7.89519733333333,1.34841468180318,0.0177146818031824,1.33123031511102,"PETG","Flat",80,4,"PETG 80%_4.txt"
3.19729,10.759,0.016586,1.3449,0.0072854,0.00031686,0.031686,25.008,10.759,1.3449,0.031686,4.12066666666667,1.916,7.89519733333333,1.36272718030438,0.017827180304381,1.32553946794416,"PETG","Flat",80,4,"PETG 80%_4.txt"
3.21556,10.872,0.016754,1.359,0.0074532,0.00032357,0.032357,25.008,10.872,1.359,0.032357,4.12066666666667,1.916,7.89519733333333,1.37703967880558,0.0180396788055794,1.32742301733476,"PETG","Flat",80,4,"PETG 80%_4.txt"
3.23383,10.986,0.016921,1.3732,0.0076209,0.00033028,0.033028,25.008,10.986,1.3732,0.033028,4.12066666666667,1.916,7.89519733333333,1.39147883658555,0.0182788365855497,1.33111248074204,"PETG","Flat",80,4,"PETG 80%_4.txt"
3.2521,11.099,0.017089,1.3873,0.0077887,0.00033699,0.033699,25.009,11.099,1.3873,0.033699,4.12066666666667,1.916,7.89519733333333,1.40579133508675,0.0184913350867482,1.33290096494977,"PETG","Flat",80,4,"PETG 80%_4.txt"
3.27037,11.212,0.017257,1.4015,0.0079564,0.0003437,0.03437,25.009,11.212,1.4015,0.03437,4.12066666666667,1.916,7.89519733333333,1.42010383358795,0.0186038335879466,1.32742301733476,"PETG","Flat",80,4,"PETG 80%_4.txt"
3.28864,11.325,0.017425,1.4156,0.0081242,0.00035041,0.035041,25.009,11.325,1.4156,0.035041,4.12066666666667,1.916,7.89519733333333,1.43441633208915,0.0188163320891452,1.32921249570113,"PETG","Flat",80,4,"PETG 80%_4.txt"
3.30691,11.438,0.017592,1.4298,0.0082919,0.00035712,0.035712,25.009,11.438,1.4298,0.035712,4.12066666666667,1.916,7.89519733333333,1.44872883059034,0.0189288305903439,1.32387960486389,"PETG","Flat",80,4,"PETG 80%_4.txt"
3.32518,11.552,0.01776,1.4439,0.0084597,0.00036383,0.036383,25.009,11.552,1.4439,0.036383,4.12066666666667,1.916,7.89519733333333,1.46316798837031,0.019267988370314,1.33444063787755,"PETG","Flat",80,4,"PETG 80%_4.txt"
3.34345,11.665,0.017928,1.4581,0.0086274,0.00037054,0.037054,25.009,11.665,1.4581,0.037054,4.12066666666667,1.916,7.89519733333333,1.47748048687151,0.0193804868715124,1.32916033684332,"PETG","Flat",80,4,"PETG 80%_4.txt"
3.36172,11.778,0.018096,1.4722,0.0087952,0.00037725,0.037725,25.01,11.778,1.4722,0.037725,4.12066666666667,1.916,7.89519733333333,1.49179298537271,0.0195929853727113,1.33086437798609,"PETG","Flat",80,4,"PETG 80%_4.txt"
3.37999,11.891,0.018263,1.4864,0.0089629,0.00038396,0.038396,25.01,11.891,1.4864,0.038396,4.12066666666667,1.916,7.89519733333333,1.50610548387391,0.0197054838739097,1.32571877515539,"PETG","Flat",80,4,"PETG 80%_4.txt"
3.39826,12.004,0.018431,1.5005,0.0091307,0.00039067,0.039067,25.01,12.004,1.5005,0.039067,4.12066666666667,1.916,7.89519733333333,1.52041798237511,0.0199179823751081,1.32742301733476,"PETG","Flat",80,4,"PETG 80%_4.txt"
3.41653,12.117,0.018599,1.5147,0.0092984,0.00039738,0.039738,25.01,12.117,1.5147,0.039738,4.12066666666667,1.916,7.89519733333333,1.53473048087631,0.0200304808763068,1.32240581476905,"PETG","Flat",80,4,"PETG 80%_4.txt"
3.4348,12.231,0.018767,1.5288,0.0094662,0.00040409,0.040409,25.01,12.231,1.5288,0.040409,4.12066666666667,1.916,7.89519733333333,1.54916963865628,0.0203696386562768,1.33239394664291,"PETG","Flat",80,4,"PETG 80%_4.txt"
3.45307,12.344,0.018934,1.543,0.009634,0.0004108,0.04108,25.01,12.344,1.543,0.04108,4.12066666666667,1.916,7.89519733333333,1.56348213715748,0.0204821371574755,1.32742301733477,"PETG","Flat",80,4,"PETG 80%_4.txt"
3.47134,12.457,0.019102,1.5571,0.0098017,0.00041751,0.041751,25.011,12.457,1.5571,0.041751,4.12066666666667,1.916,7.89519733333333,1.57779463565867,0.0206946356586741,1.32904987853536,"PETG","Flat",80,4,"PETG 80%_4.txt"
3.48961,12.57,0.01927,1.5713,0.0099695,0.00042422,0.042422,25.011,12.57,1.5713,0.042422,4.12066666666667,1.916,7.89519733333333,1.59210713415987,0.0208071341598726,1.32419869915819,"PETG","Flat",80,4,"PETG 80%_4.txt"
3.50788,12.683,0.019438,1.5854,0.010137,0.00043093,0.043093,25.011,12.683,1.5854,0.043093,4.12066666666667,1.916,7.89519733333333,1.60641963266107,0.021019632661071,1.32582519623256,"PETG","Flat",80,4,"PETG 80%_4.txt"
3.52615,12.797,0.019605,1.5996,0.010305,0.00043764,0.043764,25.011,12.797,1.5996,0.043764,4.12066666666667,1.916,7.89519733333333,1.62085879044104,0.0212587904410413,1.32900665422864,"PETG","Flat",80,4,"PETG 80%_4.txt"
3.54442,12.91,0.019773,1.6137,0.010473,0.00044435,0.044435,25.011,12.91,1.6137,0.044435,4.12066666666667,1.916,7.89519733333333,1.63517128894224,0.0214712889422399,1.33056261648633,"PETG","Flat",80,4,"PETG 80%_4.txt"
3.56269,13.023,0.019941,1.6279,0.01064,0.00045106,0.045106,25.011,13.023,1.6279,0.045106,4.12066666666667,1.916,7.89519733333333,1.64948378744344,0.0215837874434384,1.32586691095512,"PETG","Flat",80,4,"PETG 80%_4.txt"
3.58096,13.136,0.020109,1.642,0.010808,0.00045777,0.045777,25.012,13.136,1.642,0.045777,4.12066666666667,1.916,7.89519733333333,1.66379628594464,0.0217962859446368,1.32742301733476,"PETG","Flat",80,4,"PETG 80%_4.txt"
3.59923,13.249,0.020276,1.6562,0.010976,0.00046448,0.046448,25.012,13.249,1.6562,0.046448,4.12066666666667,1.916,7.89519733333333,1.67810878444584,0.0219087844458354,1.32283446720417,"PETG","Flat",80,4,"PETG 80%_4.txt"
3.6175,13.363,0.020444,1.6703,0.011144,0.00047119,0.047119,25.012,13.363,1.6703,0.047119,4.12066666666667,1.916,7.89519733333333,1.69254794222581,0.0222479422258055,1.33197283277289,"PETG","Flat",80,4,"PETG 80%_4.txt"
3.63577,13.476,0.020612,1.6845,0.011311,0.0004779,0.04779,25.012,13.476,1.6845,0.04779,4.12066666666667,1.916,7.89519733333333,1.706860440727,0.0223604407270042,1.32742301733477,"PETG","Flat",80,4,"PETG 80%_4.txt"
3.65404,13.589,0.02078,1.6986,0.011479,0.00048461,0.048461,25.012,13.589,1.6986,0.048461,4.12066666666667,1.916,7.89519733333333,1.7211729392282,0.0225729392282026,1.32891435465693,"PETG","Flat",80,4,"PETG 80%_4.txt"
3.67231,13.702,0.020947,1.7128,0.011647,0.00049132,0.049132,25.012,13.702,1.7128,0.049132,4.12066666666667,1.916,7.89519733333333,1.7354854377294,0.022685437729401,1.32446507060959,"PETG","Flat",80,4,"PETG 80%_4.txt"
3.69059,13.815,0.021115,1.7269,0.011815,0.00049803,0.049803,25.013,13.815,1.7269,0.049803,4.12066666666667,1.916,7.89519733333333,1.7497979362306,0.0228979362305994,1.32595611967105,"PETG","Flat",80,4,"PETG 80%_4.txt"
3.70886,13.929,0.021283,1.7411,0.011982,0.00050474,0.050474,25.013,13.929,1.7411,0.050474,4.12066666666667,1.916,7.89519733333333,1.76423709401057,0.0231370940105697,1.32887795132788,"PETG","Flat",80,4,"PETG 80%_4.txt"
3.72713,14.042,0.021451,1.7552,0.01215,0.00051145,0.051145,25.013,14.042,1.7552,0.051145,4.12066666666667,1.916,7.89519733333333,1.77854959251177,0.0233495925117684,1.33030950955836,"PETG","Flat",80,4,"PETG 80%_4.txt"
3.7454,14.155,0.021618,1.7694,0.012318,0.00051816,0.051816,25.013,14.155,1.7694,0.051816,4.12066666666667,1.916,7.89519733333333,1.79286209101297,0.0234620910129668,1.32599135373385,"PETG","Flat",80,4,"PETG 80%_4.txt"
3.76367,14.268,0.021786,1.7835,0.012486,0.00052487,0.052487,25.013,14.268,1.7835,0.052487,4.12066666666667,1.916,7.89519733333333,1.80717458951417,0.0236745895141655,1.32742301733476,"PETG","Flat",80,4,"PETG 80%_4.txt"
3.78194,14.381,0.021954,1.7976,0.012654,0.00053158,0.053158,25.013,14.381,1.7976,0.053158,4.12066666666667,1.916,7.89519733333333,1.82148708801536,0.0238870880153639,1.32883222159345,"PETG","Flat",80,4,"PETG 80%_4.txt"
3.80021,14.473,0.022122,1.8091,0.012821,0.00053829,0.053829,25.014,14.473,1.8091,0.053829,4.12066666666667,1.916,7.89519733333333,1.83313974166236,0.0240397416623577,1.32882326363151,"PETG","Flat",80,4,"PETG 80%_4.txt"
3.81848,14.565,0.022289,1.8206,0.012989,0.000545,0.0545,25.014,14.565,1.8206,0.0545,4.12066666666667,1.916,7.89519733333333,1.84479239530935,0.024192395309351,1.32881441883725,"PETG","Flat",80,4,"PETG 80%_4.txt"
3.83675,14.657,0.022457,1.8321,0.013157,0.00055171,0.055171,25.014,14.657,1.8321,0.055171,4.12066666666667,1.916,7.89519733333333,1.85644504895634,0.0243450489563444,1.32880568507966,"PETG","Flat",80,4,"PETG 80%_4.txt"
3.85502,14.749,0.022625,1.8436,0.013325,0.00055842,0.055842,25.014,14.749,1.8436,0.055842,4.12066666666667,1.916,7.89519733333333,1.86809770260334,0.0244977026033382,1.32879706028087,"PETG","Flat",80,4,"PETG 80%_4.txt"
3.87329,14.841,0.022793,1.8551,0.013492,0.00056513,0.056513,25.014,14.841,1.8551,0.056513,4.12066666666667,1.916,7.89519733333333,1.87975035625033,0.0246503562503315,1.32878854241451,"PETG","Flat",80,4,"PETG 80%_4.txt"
3.89156,14.933,0.02296,1.8666,0.01366,0.00057184,0.057184,25.014,14.933,1.8666,0.057184,4.12066666666667,1.916,7.89519733333333,1.89140300989732,0.0248030098973249,1.32878012950417,"PETG","Flat",80,4,"PETG 80%_4.txt"
3.90983,15.025,0.023128,1.8781,0.013828,0.00057855,0.057855,25.015,15.025,1.8781,0.057855,4.12066666666667,1.916,7.89519733333333,1.90305566354432,0.0249556635443184,1.32877181962188,"PETG","Flat",80,4,"PETG 80%_4.txt"
3.9281,15.117,0.023296,1.8896,0.013996,0.00058526,0.058526,25.015,15.117,1.8896,0.058526,4.12066666666667,1.916,7.89519733333333,1.91470831719131,0.0251083171913122,1.32876361088655,"PETG","Flat",80,4,"PETG 80%_4.txt"
3.94637,15.209,0.023464,1.9011,0.014163,0.00059197,0.059197,25.015,15.209,1.9011,0.059197,4.12066666666667,1.916,7.89519733333333,1.92636097083831,0.0252609708383054,1.32875550146259,"PETG","Flat",80,4,"PETG 80%_4.txt"
3.96464,15.301,0.023631,1.9126,0.014331,0.00059868,0.059868,25.015,15.301,1.9126,0.059868,4.12066666666667,1.916,7.89519733333333,1.9380136244853,0.0254136244852989,1.32874748955866,"PETG","Flat",80,4,"PETG 80%_4.txt"
3.98291,15.393,0.023799,1.9241,0.014499,0.00060539,0.060539,25.015,15.393,1.9241,0.060539,4.12066666666667,1.916,7.89519733333333,1.94966627813229,0.0255662781322927,1.32873957342616,"PETG","Flat",80,4,"PETG 80%_4.txt"
4.00118,15.485,0.023967,1.9356,0.014667,0.0006121,0.06121,25.015,15.485,1.9356,0.06121,4.12066666666667,1.916,7.89519733333333,1.96131893177929,0.0257189317792859,1.32873175135802,"PETG","Flat",80,4,"PETG 80%_4.txt"
4.01945,15.577,0.024135,1.9471,0.014834,0.00061881,0.061881,25.016,15.577,1.9471,0.061881,4.12066666666667,1.916,7.89519733333333,1.97297158542628,0.0258715854262794,1.32872402168761,"PETG","Flat",80,4,"PETG 80%_4.txt"
4.03772,15.669,0.024302,1.9587,0.015002,0.00062552,0.062552,25.016,15.669,1.9587,0.062552,4.12066666666667,1.916,7.89519733333333,1.98462423907327,0.025924239073273,1.3235431190725,"PETG","Flat",80,4,"PETG 80%_4.txt"
4.05599,15.761,0.02447,1.9702,0.01517,0.00063223,0.063223,25.016,15.761,1.9702,0.063223,4.12066666666667,1.916,7.89519733333333,1.99627689272027,0.0260768927202664,1.32356576592561,"PETG","Flat",80,4,"PETG 80%_4.txt"
4.07426,15.853,0.024638,1.9817,0.015338,0.00063894,0.063894,25.016,15.853,1.9817,0.063894,4.12066666666667,1.916,7.89519733333333,2.00792954636726,0.0262295463672602,1.32358814993491,"PETG","Flat",80,4,"PETG 80%_4.txt"
4.09253,15.945,0.024806,1.9932,0.015505,0.00064565,0.064565,25.016,15.945,1.9932,0.064565,4.12066666666667,1.916,7.89519733333333,2.01958220001425,0.0263822000142533,1.32361027564987,"PETG","Flat",80,4,"PETG 80%_4.txt"
4.1108,16.037,0.024973,2.0047,0.015673,0.00065236,0.065236,25.016,16.037,2.0047,0.065236,4.12066666666667,1.916,7.89519733333333,2.03123485366125,0.0265348536612469,1.32363214751568,"PETG","Flat",80,4,"PETG 80%_4.txt"
4.12907,16.129,0.025141,2.0162,0.015841,0.00065907,0.065907,25.017,16.129,2.0162,0.065907,4.12066666666667,1.916,7.89519733333333,2.04288750730824,0.0266875073082407,1.32365376987604,"PETG","Flat",80,4,"PETG 80%_4.txt"
4.14734,16.222,0.025309,2.0277,0.016009,0.00066578,0.066578,25.017,16.222,2.0277,0.066578,4.12066666666667,1.916,7.89519733333333,2.05466682023401,0.0269668202340059,1.3299215975739,"PETG","Flat",80,4,"PETG 80%_4.txt"
4.16561,16.314,0.025477,2.0392,0.016176,0.00067249,0.067249,25.017,16.314,2.0392,0.067249,4.12066666666667,1.916,7.89519733333333,2.066319473881,0.0271194738809992,1.32990750691444,"PETG","Flat",80,4,"PETG 80%_4.txt"
4.18388,16.406,0.025645,2.0507,0.016344,0.0006792,0.06792,25.017,16.406,2.0507,0.06792,4.12066666666667,1.916,7.89519733333333,2.07797212752799,0.0272721275279926,1.32989357429134,"PETG","Flat",80,4,"PETG 80%_4.txt"
4.20215,16.498,0.025803,2.0622,0.016503,0.00068555,0.068555,25.017,16.498,2.0622,0.068555,4.12066666666667,1.916,7.89519733333333,2.08962478117499,0.0274247811749864,1.32987979706073,"PETG","Flat",80,4,"PETG 80%_4.txt"
4.22042,16.59,0.025952,2.0737,0.016651,0.0006915,0.06915,25.017,16.59,2.0737,0.06915,4.12066666666667,1.916,7.89519733333333,2.10127743482198,0.0275774348219797,1.3298661726373,"PETG","Flat",80,4,"PETG 80%_4.txt"
4.23869,16.682,0.026101,2.0852,0.0168,0.00069745,0.069745,25.018,16.682,2.0852,0.069745,4.12066666666667,1.916,7.89519733333333,2.11293008846897,0.0277300884689731,1.32985269849286,"PETG","Flat",80,4,"PETG 80%_4.txt"
4.25696,16.774,0.026249,2.0967,0.016949,0.0007034,0.07034,25.018,16.774,2.0967,0.07034,4.12066666666667,1.916,7.89519733333333,2.12458274211597,0.0278827421159669,1.32983937215467,"PETG","Flat",80,4,"PETG 80%_4.txt"
4.27523,16.866,0.026398,2.1082,0.017098,0.00070934,0.070934,25.018,16.866,2.1082,0.070934,4.12066666666667,1.916,7.89519733333333,2.13623539576296,0.0280353957629602,1.32982619120388,"PETG","Flat",80,4,"PETG 80%_4.txt"
4.2935,16.958,0.026547,2.1197,0.017246,0.00071529,0.071529,25.018,16.958,2.1197,0.071529,4.12066666666667,1.916,7.89519733333333,2.14788804940995,0.0281880494099536,1.32981315327422,"PETG","Flat",80,4,"PETG 80%_4.txt"
4.31177,17.05,0.026696,2.1312,0.017395,0.00072124,0.072124,25.018,17.05,2.1312,0.072124,4.12066666666667,1.916,7.89519733333333,2.15954070305695,0.0283407030569469,1.32980025605044,"PETG","Flat",80,4,"PETG 80%_4.txt"
4.33004,17.142,0.026844,2.1428,0.017544,0.00072719,0.072719,25.018,17.142,2.1428,0.072719,4.12066666666667,1.916,7.89519733333333,2.17119335670394,0.0283933567039409,1.32505864774785,"PETG","Flat",80,4,"PETG 80%_4.txt"
4.34831,17.234,0.026993,2.1543,0.017693,0.00073314,0.073314,25.019,17.234,2.1543,0.073314,4.12066666666667,1.916,7.89519733333333,2.18284601035093,0.0285460103509343,1.3250712691331,"PETG","Flat",80,4,"PETG 80%_4.txt"
4.36658,17.326,0.027142,2.1658,0.017841,0.00073909,0.073909,25.019,17.326,2.1658,0.073909,4.12066666666667,1.916,7.89519733333333,2.19449866399793,0.0286986639979276,1.32508375648387,"PETG","Flat",80,4,"PETG 80%_4.txt"
4.38485,17.418,0.02729,2.1773,0.01799,0.00074504,0.074504,25.019,17.418,2.1773,0.074504,4.12066666666667,1.916,7.89519733333333,2.20615131764492,0.0288513176449214,1.32509611192401,"PETG","Flat",80,4,"PETG 80%_4.txt"
4.40312,17.51,0.027439,2.1888,0.018139,0.00075099,0.075099,25.019,17.51,2.1888,0.075099,4.12066666666667,1.916,7.89519733333333,2.21780397129191,0.0290039712919148,1.32510833753266,"PETG","Flat",80,4,"PETG 80%_4.txt"
4.42139,17.602,0.027588,2.2003,0.018288,0.00075694,0.075694,25.019,17.602,2.2003,0.075694,4.12066666666667,1.916,7.89519733333333,2.22945662493891,0.0291566249389081,1.32512043534555,"PETG","Flat",80,4,"PETG 80%_4.txt"
