Repository: VipulKohinkar/3D-Printing-Parameter-Optimisation

# 3D Printing Parameter Optimisation: Impact of K-Value on Carbon-Reinforced PETG

## MSc Mechanical Engineering with Management

**Author:** Vipul Kohinkar  
**Project:** MEE7012-SUM  
**Date:** 27 August 2026

---

## Project Overview

This project investigates the influence of flow-rate multiplier (K-value) and build orientation on the tensile behaviour of PETG and carbon-fibre-reinforced PETG (CF-PETG) manufactured using fused deposition modelling (FDM).

The study compares an unreinforced thermoplastic, PETG, with a carbon-fibre-reinforced PETG composite to investigate whether the two materials respond differently to changes in material flow and build orientation.

---

File: 3_Experimental_data/Modulus/Recalculated Stress Strain/Recalculated_Stress_Strain_All_Data.csv (part 176 of 212)
"Time (s)","Load (N)","Machine Extension (mm)","Stress (MPa)","Extension from Preload (mm)","Strain","Percentage Strain","Gauge Length (mm)","Load_N","NEXYGEN_Stress_MPa","Percentage_Strain","Measured_Width_mm","Measured_Thickness_mm","Measured_Area_mm2","Recalculated_Stress_MPa","Stress_Difference_MPa","Stress_Difference_Percent","Material","Orientation","K","Sample","File"
4.43966,17.694,0.027737,2.2118,0.018436,0.00076289,0.076289,25.019,17.694,2.2118,0.076289,4.12066666666667,1.916,7.89519733333333,2.2411092785859,0.0293092785859015,1.32513240735607,"PETG","Flat",80,4,"PETG 80%_4.txt"
4.45793,17.786,0.027885,2.2233,0.018585,0.00076884,0.076884,25.019,17.786,2.2233,0.076884,4.12066666666667,1.916,7.89519733333333,2.2527619322329,0.0294619322328953,1.32514425551636,"PETG","Flat",80,4,"PETG 80%_4.txt"
4.4762,17.878,0.028034,2.2348,0.018734,0.00077479,0.077479,25.02,17.878,2.2348,0.077479,4.12066666666667,1.916,7.89519733333333,2.26441458587989,0.0296145858798886,1.32515598173835,"PETG","Flat",80,4,"PETG 80%_4.txt"
4.49447,17.97,0.028183,2.2463,0.018882,0.00078074,0.078074,25.02,17.97,2.2463,0.078074,4.12066666666667,1.916,7.89519733333333,2.27606723952688,0.029767239526882,1.32516758789485,"PETG","Flat",80,4,"PETG 80%_4.txt"
4.51275,18.063,0.028332,2.2578,0.019031,0.00078669,0.078669,25.02,18.063,2.2578,0.078669,4.12066666666667,1.916,7.89519733333333,2.28784655245265,0.0300465524526472,1.33078892960613,"PETG","Flat",80,4,"PETG 80%_4.txt"
4.53102,18.155,0.02848,2.2693,0.01918,0.00079264,0.079264,25.02,18.155,2.2693,0.079264,4.12066666666667,1.916,7.89519733333333,2.29949920609964,0.030199206099641,1.33077187236773,"PETG","Flat",80,4,"PETG 80%_4.txt"
4.54929,18.247,0.028629,2.2808,0.019329,0.00079859,0.079859,25.02,18.247,2.2808,0.079859,4.12066666666667,1.916,7.89519733333333,2.31115185974663,0.0303518597466339,1.33075498713758,"PETG","Flat",80,4,"PETG 80%_4.txt"
4.56756,18.339,0.028778,2.2923,0.019477,0.00080454,0.080454,25.02,18.339,2.2923,0.080454,4.12066666666667,1.916,7.89519733333333,2.32280451339363,0.0305045133936277,1.33073827132695,"PETG","Flat",80,4,"PETG 80%_4.txt"
4.58583,18.431,0.028927,2.3038,0.019626,0.00081049,0.081049,25.02,18.431,2.3038,0.081049,4.12066666666667,1.916,7.89519733333333,2.33445716704062,0.0306571670406215,1.33072172239871,"PETG","Flat",80,4,"PETG 80%_4.txt"
4.6041,18.523,0.029075,2.3153,0.019775,0.00081643,0.081643,25.021,18.523,2.3153,0.081643,4.12066666666667,1.916,7.89519733333333,2.34610982068761,0.0308098206876144,1.33070533786613,"PETG","Flat",80,4,"PETG 80%_4.txt"
4.62237,18.614,0.029224,2.3267,0.019924,0.00082238,0.082238,25.021,18.614,2.3267,0.082238,4.12066666666667,1.916,7.89519733333333,2.35763581505584,0.0309358150558365,1.32960050955587,"PETG","Flat",80,4,"PETG 80%_4.txt"
4.64064,18.698,0.029373,2.3373,0.020072,0.00082833,0.082833,25.021,18.698,2.3373,0.082833,4.12066666666667,1.916,7.89519733333333,2.36827519447266,0.0309751944726568,1.32525540036182,"PETG","Flat",80,4,"PETG 80%_4.txt"
4.65891,18.783,0.029522,2.3479,0.020221,0.00083428,0.083428,25.021,18.783,2.3479,0.083428,4.12066666666667,1.916,7.89519733333333,2.37904123316825,0.0311412331682486,1.32634410188886,"PETG","Flat",80,4,"PETG 80%_4.txt"
4.67718,18.868,0.02967,2.3585,0.02037,0.00084023,0.084023,25.021,18.868,2.3585,0.084023,4.12066666666667,1.916,7.89519733333333,2.38980727186384,0.0313072718638403,1.32742301733476,"PETG","Flat",80,4,"PETG 80%_4.txt"
4.69545,18.953,0.029819,2.3691,0.020519,0.00084618,0.084618,25.021,18.953,2.3691,0.084618,4.12066666666667,1.916,7.89519733333333,2.40057331055943,0.031473310559432,1.32849227805631,"PETG","Flat",80,4,"PETG 80%_4.txt"
4.71372,19.037,0.029968,2.3797,0.020667,0.00085213,0.085213,25.021,19.037,2.3797,0.085213,4.12066666666667,1.916,7.89519733333333,2.41121268997625,0.0315126899762519,1.32422952373206,"PETG","Flat",80,4,"PETG 80%_4.txt"
4.73199,19.122,0.030116,2.3903,0.020816,0.00085808,0.085808,25.022,19.122,2.3903,0.085808,4.12066666666667,1.916,7.89519733333333,2.42197872867184,0.0316787286718441,1.32530346282241,"PETG","Flat",80,4,"PETG 80%_4.txt"
4.75026,19.207,0.030265,2.4009,0.020965,0.00086403,0.086403,25.022,19.207,2.4009,0.086403,4.12066666666667,1.916,7.89519733333333,2.43274476736744,0.0318447673674362,1.32636791900688,"PETG","Flat",80,4,"PETG 80%_4.txt"
4.76853,19.292,0.030414,2.4115,0.021114,0.00086998,0.086998,25.022,19.292,2.4115,0.086998,4.12066666666667,1.916,7.89519733333333,2.44351080606303,0.032010806063028,1.32742301733477,"PETG","Flat",80,4,"PETG 80%_4.txt"
4.7868,19.376,0.030563,2.4221,0.021262,0.00087593,0.087593,25.022,19.376,2.4221,0.087593,4.12066666666667,1.916,7.89519733333333,2.45415018547985,0.0320501854798483,1.32323956400843,"PETG","Flat",80,4,"PETG 80%_4.txt"
4.80507,19.461,0.030711,2.4327,0.021411,0.00088188,0.088188,25.022,19.461,2.4327,0.088188,4.12066666666667,1.916,7.89519733333333,2.46491622417544,0.0322162241754396,1.3242990987561,"PETG","Flat",80,4,"PETG 80%_4.txt"
4.82334,19.546,0.03086,2.4432,0.02156,0.00088783,0.088783,25.022,19.546,2.4432,0.088783,4.12066666666667,1.916,7.89519733333333,2.47568226287103,0.0324822628710315,1.32949667939716,"PETG","Flat",80,4,"PETG 80%_4.txt"
4.84161,19.631,0.031009,2.4538,0.021708,0.00089378,0.089378,25.023,19.631,2.4538,0.089378,4.12066666666667,1.916,7.89519733333333,2.48644830156662,0.0326483015666232,1.33052007362553,"PETG","Flat",80,4,"PETG 80%_4.txt"
4.85988,19.716,0.031158,2.4644,0.021857,0.00089973,0.089973,25.023,19.716,2.4644,0.089973,4.12066666666667,1.916,7.89519733333333,2.49721434026222,0.0328143402622154,1.33153466410548,"PETG","Flat",80,4,"PETG 80%_4.txt"
4.87815,19.8,0.031306,2.475,0.022006,0.00090568,0.090568,25.023,19.8,2.475,0.090568,4.12066666666667,1.916,7.89519733333333,2.50785371967904,0.0328537196790353,1.32742301733476,"PETG","Flat",80,4,"PETG 80%_4.txt"
4.89642,19.885,0.031455,2.4856,0.022155,0.00091163,0.091163,25.023,19.885,2.4856,0.091163,4.12066666666667,1.916,7.89519733333333,2.51861975837463,0.0330197583746275,1.32844216183728,"PETG","Flat",80,4,"PETG 80%_4.txt"
4.91469,19.97,0.031604,2.4962,0.022303,0.00091758,0.091758,25.023,19.97,2.4962,0.091758,4.12066666666667,1.916,7.89519733333333,2.52938579707022,0.0331857970702187,1.32945265083802,"PETG","Flat",80,4,"PETG 80%_4.txt"
4.93296,20.055,0.031753,2.5068,0.022452,0.00092352,0.092352,25.023,20.055,2.5068,0.092352,4.12066666666667,1.916,7.89519733333333,2.54015183576581,0.0333518357658105,1.33045459413637,"PETG","Flat",80,4,"PETG 80%_4.txt"
4.95123,20.139,0.031901,2.5174,0.022601,0.00092947,0.092947,25.023,20.139,2.5174,0.092947,4.12066666666667,1.916,7.89519733333333,2.55079121518263,0.0333912151826312,1.32641674674788,"PETG","Flat",80,4,"PETG 80%_4.txt"
4.9695,20.224,0.03205,2.528,0.02275,0.00093542,0.093542,25.024,20.224,2.528,0.093542,4.12066666666667,1.916,7.89519733333333,2.56155725387822,0.0335572538782229,1.32742301733477,"PETG","Flat",80,4,"PETG 80%_4.txt"
4.98777,20.309,0.032199,2.5386,0.022898,0.00094137,0.094137,25.024,20.309,2.5386,0.094137,4.12066666666667,1.916,7.89519733333333,2.57232329257381,0.0337232925738147,1.32842088449597,"PETG","Flat",80,4,"PETG 80%_4.txt"
5.00604,20.394,0.032348,2.5492,0.023047,0.00094732,0.094732,25.024,20.394,2.5492,0.094732,4.12066666666667,1.916,7.89519733333333,2.58308933126941,0.0338893312694064,1.32941045306004,"PETG","Flat",80,4,"PETG 80%_4.txt"
5.02431,20.478,0.032496,2.5598,0.023196,0.00095327,0.095327,25.024,20.478,2.5598,0.095327,4.12066666666667,1.916,7.89519733333333,2.59372871068623,0.0339287106862267,1.3254438114785,"PETG","Flat",80,4,"PETG 80%_4.txt"
5.04258,20.563,0.032645,2.5704,0.023345,0.00095922,0.095922,25.024,20.563,2.5704,0.095922,4.12066666666667,1.916,7.89519733333333,2.60449474938182,0.0340947493818184,1.32643749540221,"PETG","Flat",80,4,"PETG 80%_4.txt"
5.06085,20.648,0.032794,2.581,0.023493,0.00096517,0.096517,25.024,20.648,2.581,0.096517,4.12066666666667,1.916,7.89519733333333,2.61526078807741,0.0342607880774102,1.32742301733476,"PETG","Flat",80,4,"PETG 80%_4.txt"
5.07912,20.733,0.032942,2.5916,0.023642,0.00097112,0.097112,25.024,20.733,2.5916,0.097112,4.12066666666667,1.916,7.89519733333333,2.626026826773,0.0344268267730019,1.32840047742715,"PETG","Flat",80,4,"PETG 80%_4.txt"
5.09739,20.817,0.033091,2.6022,0.023791,0.00097707,0.097707,25.025,20.817,2.6022,0.097707,4.12066666666667,1.916,7.89519733333333,2.63666620618982,0.0344662061898222,1.32450258203913,"PETG","Flat",80,4,"PETG 80%_4.txt"
5.11566,20.902,0.03324,2.6128,0.023939,0.00098302,0.098302,25.025,20.902,2.6128,0.098302,4.12066666666667,1.916,7.89519733333333,2.64743224488541,0.0346322448854139,1.32548395917843,"PETG","Flat",80,4,"PETG 80%_4.txt"
5.13393,20.987,0.033389,2.6234,0.024088,0.00098897,0.098897,25.025,20.987,2.6234,0.098897,4.12066666666667,1.916,7.89519733333333,2.65819828358101,0.0347982835810052,1.3264574056951,"PETG","Flat",80,4,"PETG 80%_4.txt"
5.1522,21.072,0.033537,2.634,0.024237,0.00099492,0.099492,25.025,21.072,2.634,0.099492,4.12066666666667,1.916,7.89519733333333,2.6689643222766,0.0349643222765978,1.32742301733477,"PETG","Flat",80,4,"PETG 80%_4.txt"
5.17047,21.157,0.033686,2.6446,0.024386,0.0010009,0.10009,25.025,21.157,2.6446,0.10009,4.12066666666667,1.916,7.89519733333333,2.67973036097219,0.0351303609721896,1.32838088830786,"PETG","Flat",80,4,"PETG 80%_4.txt"
5.18874,21.246,0.033835,2.6557,0.024534,0.0010068,0.10068,25.025,21.246,2.6557,0.10068,4.12066666666667,1.916,7.89519733333333,2.69100303678287,0.0353030367828677,1.32933075207545,"PETG","Flat",80,4,"PETG 80%_4.txt"
5.20701,21.337,0.033984,2.6671,0.024683,0.0010128,0.10128,25.026,21.337,2.6671,0.10128,4.12066666666667,1.916,7.89519733333333,2.70252903115109,0.0354290311510899,1.32837280758464,"PETG","Flat",80,4,"PETG 80%_4.txt"
5.22528,21.427,0.034132,2.6784,0.024832,0.0010187,0.10187,25.026,21.427,2.6784,0.10187,4.12066666666667,1.916,7.89519733333333,2.71392836624054,0.0355283662405399,1.32647723418981,"PETG","Flat",80,4,"PETG 80%_4.txt"
5.24355,21.518,0.034281,2.6897,0.024981,0.0010247,0.10247,25.026,21.518,2.6897,0.10247,4.12066666666667,1.916,7.89519733333333,2.72545436060876,0.0357543606087618,1.32930663675361,"PETG","Flat",80,4,"PETG 80%_4.txt"
5.26182,21.608,0.03443,2.701,0.025129,0.0010306,0.10306,25.026,21.608,2.701,0.10306,4.12066666666667,1.916,7.89519733333333,2.73685369569821,0.0358536956982118,1.32742301733476,"PETG","Flat",80,4,"PETG 80%_4.txt"
5.28009,21.699,0.034579,2.7123,0.025278,0.0010366,0.10366,25.026,21.699,2.7123,0.10366,4.12066666666667,1.916,7.89519733333333,2.74837969006643,0.0360796900664342,1.33022490382458,"PETG","Flat",80,4,"PETG 80%_4.txt"
5.29836,21.789,0.034727,2.7236,0.025427,0.0010425,0.10425,25.026,21.789,2.7236,0.10425,4.12066666666667,1.916,7.89519733333333,2.75977902515588,0.0361790251558842,1.32835310456323,"PETG","Flat",80,4,"PETG 80%_4.txt"
5.31663,21.88,0.034876,2.735,0.025576,0.0010485,0.10485,25.026,21.88,2.735,0.10485,4.12066666666667,1.916,7.89519733333333,2.77130501952411,0.0363050195241059,1.32742301733477,"PETG","Flat",80,4,"PETG 80%_4.txt"
5.33491,21.97,0.035025,2.7463,0.025724,0.0010544,0.10544,25.027,21.97,2.7463,0.10544,4.12066666666667,1.916,7.89519733333333,2.78270435461356,0.0364043546135555,1.32557821845958,"PETG","Flat",80,4,"PETG 80%_4.txt"
5.35318,22.061,0.035173,2.7576,0.025873,0.0010604,0.10604,25.027,22.061,2.7576,0.10604,4.12066666666667,1.916,7.89519733333333,2.79423034898178,0.0366303489817779,1.32834163699514,"PETG","Flat",80,4,"PETG 80%_4.txt"
5.37145,22.151,0.035322,2.7689,0.026022,0.0010663,0.10663,25.027,22.151,2.7689,0.10663,4.12066666666667,1.916,7.89519733333333,2.80562968407123,0.0367296840712279,1.32650814660074,"PETG","Flat",80,4,"PETG 80%_4.txt"
5.38972,22.242,0.035471,2.7802,0.026171,0.0010723,0.10723,25.027,22.242,2.7802,0.10723,4.12066666666667,1.916,7.89519733333333,2.81715567843945,0.0369556784394502,1.32924532189951,"PETG","Flat",80,4,"PETG 80%_4.txt"
5.40799,22.332,0.03562,2.7915,0.026319,0.0010782,0.10782,25.027,22.332,2.7915,0.10782,4.12066666666667,1.916,7.89519733333333,2.8285550135289,0.0370550135288998,1.32742301733476,"PETG","Flat",80,4,"PETG 80%_4.txt"
5.42626,22.423,0.035768,2.8028,0.026468,0.0010842,0.10842,25.027,22.423,2.8028,0.10842,4.12066666666667,1.916,7.89519733333333,2.84008100789712,0.0372810078971217,1.33013443332103,"PETG","Flat",80,4,"PETG 80%_4.txt"
5.44453,22.513,0.035917,2.8142,0.026617,0.0010901,0.10901,25.027,22.513,2.8142,0.10901,4.12066666666667,1.916,7.89519733333333,2.85148034298657,0.037280342986572,1.3247225849823,"PETG","Flat",80,4,"PETG 80%_4.txt"
5.4628,22.604,0.036066,2.8255,0.026765,0.0010961,0.10961,25.028,22.604,2.8255,0.10961,4.12066666666667,1.916,7.89519733333333,2.86300633735479,0.0375063373547939,1.32742301733477,"PETG","Flat",80,4,"PETG 80%_4.txt"
5.48107,22.694,0.036215,2.8368,0.026914,0.001102,0.1102,25.028,22.694,2.8368,0.1102,4.12066666666667,1.916,7.89519733333333,2.87440567244424,0.0376056724442435,1.32563707149759,"PETG","Flat",80,4,"PETG 80%_4.txt"
5.49934,22.785,0.036363,2.8481,0.027063,0.001108,0.1108,25.028,22.785,2.8481,0.1108,4.12066666666667,1.916,7.89519733333333,2.88593166681247,0.0378316668124659,1.32831244733211,"PETG","Flat",80,4,"PETG 80%_4.txt"
5.51761,22.875,0.036512,2.8594,0.027212,0.0011139,0.11139,25.028,22.875,2.8594,0.11139,4.12066666666667,1.916,7.89519733333333,2.89733100190192,0.0379310019019159,1.32653710225627,"PETG","Flat",80,4,"PETG 80%_4.txt"
5.53588,22.966,0.036661,2.8707,0.02736,0.0011199,0.11199,25.028,22.966,2.8707,0.11199,4.12066666666667,1.916,7.89519733333333,2.90885699627014,0.0381569962701382,1.32918787299747,"PETG","Flat",80,4,"PETG 80%_4.txt"
5.55415,23.056,0.03681,2.8821,0.027509,0.0011258,0.11258,25.028,23.056,2.8821,0.11258,4.12066666666667,1.916,7.89519733333333,2.92025633135959,0.0381563313595881,1.32390726760307,"PETG","Flat",80,4,"PETG 80%_4.txt"
5.57242,23.147,0.036958,2.8934,0.027658,0.0011318,0.11318,25.028,23.147,2.8934,0.11318,4.12066666666667,1.916,7.89519733333333,2.93178232572781,0.0383823257278091,1.3265475125392,"PETG","Flat",80,4,"PETG 80%_4.txt"
5.59069,23.237,0.037107,2.9047,0.027807,0.0011377,0.11377,25.029,23.237,2.9047,0.11377,4.12066666666667,1.916,7.89519733333333,2.94318166081726,0.0384816608172596,1.32480672073741,"PETG","Flat",80,4,"PETG 80%_4.txt"
5.60896,23.328,0.037256,2.916,0.027955,0.0011437,0.11437,25.029,23.328,2.916,0.11437,4.12066666666667,1.916,7.89519733333333,2.95470765518548,0.0387076551854815,1.32742301733476,"PETG","Flat",80,4,"PETG 80%_4.txt"
5.62723,23.419,0.037405,2.9273,0.028104,0.0011496,0.11496,25.029,23.419,2.9273,0.11496,4.12066666666667,1.916,7.89519733333333,2.9662336495537,0.0389336495537038,1.33001911501055,"PETG","Flat",80,4,"PETG 80%_4.txt"
5.6455,23.509,0.037553,2.9386,0.028253,0.0011556,0.11556,25.029,23.509,2.9386,0.11556,4.12066666666667,1.916,7.89519733333333,2.97763298464315,0.0390329846431534,1.3282850555759,"PETG","Flat",80,4,"PETG 80%_4.txt"
5.66377,23.6,0.037702,2.9499,0.028402,0.0011615,0.11615,25.029,23.6,2.9499,0.11615,4.12066666666667,1.916,7.89519733333333,2.98915897901138,0.0392589790113758,1.33085796167246,"PETG","Flat",80,4,"PETG 80%_4.txt"
5.68204,23.69,0.037851,2.9613,0.02855,0.0011675,0.11675,25.029,23.69,2.9613,0.11675,4.12066666666667,1.916,7.89519733333333,3.00055831410083,0.0392583141008256,1.3257121568509,"PETG","Flat",80,4,"PETG 80%_4.txt"
5.70031,23.781,0.037999,2.9726,0.028699,0.0011734,0.11734,25.03,23.781,2.9726,0.11734,4.12066666666667,1.916,7.89519733333333,3.01208430846905,0.0394843084690475,1.32827519575616,"PETG","Flat",80,4,"PETG 80%_4.txt"
5.71858,23.871,0.038148,2.9839,0.028848,0.0011794,0.11794,25.03,23.871,2.9839,0.11794,4.12066666666667,1.916,7.89519733333333,3.0234836435585,0.0395836435584971,1.32657406610466,"PETG","Flat",80,4,"PETG 80%_4.txt"
5.73685,23.962,0.038297,2.9952,0.028997,0.0011853,0.11853,25.03,23.962,2.9952,0.11853,4.12066666666667,1.916,7.89519733333333,3.03500963792672,0.0398096379267194,1.32911451411323,"PETG","Flat",80,4,"PETG 80%_4.txt"
5.75512,24.052,0.038446,3.0065,0.029145,0.0011913,0.11913,25.03,24.052,3.0065,0.11913,4.12066666666667,1.916,7.89519733333333,3.04640897301617,0.0399089730161695,1.32742301733476,"PETG","Flat",80,4,"PETG 80%_4.txt"
5.77339,24.143,0.038594,3.0178,0.029294,0.0011972,0.11972,25.03,24.143,3.0178,0.11972,4.12066666666667,1.916,7.89519733333333,3.05793496738439,0.0401349673843918,1.32994126132917,"PETG","Flat",80,4,"PETG 80%_4.txt"
5.79166,24.233,0.038743,3.0291,0.029443,0.0012031,0.12031,25.03,24.233,3.0291,0.12031,4.12066666666667,1.916,7.89519733333333,3.06933430247384,0.0402343024738414,1.3282593005791,"PETG","Flat",80,4,"PETG 80%_4.txt"
5.80993,24.324,0.038892,3.0405,0.029591,0.0012091,0.12091,25.03,24.324,3.0405,0.12091,4.12066666666667,1.916,7.89519733333333,3.08086029684206,0.0403602968420635,1.32742301733477,"PETG","Flat",80,4,"PETG 80%_4.txt"
5.8282,24.414,0.039041,3.0518,0.02974,0.001215,0.1215,25.031,24.414,3.0518,0.1215,4.12066666666667,1.916,7.89519733333333,3.09225963193151,0.0404596319315136,1.32576289178562,"PETG","Flat",80,4,"PETG 80%_4.txt"
5.84647,24.505,0.039189,3.0631,0.029889,0.001221,0.1221,25.031,24.505,3.0631,0.1221,4.12066666666667,1.916,7.89519733333333,3.10378562629974,0.0406856262997355,1.32825001794703,"PETG","Flat",80,4,"PETG 80%_4.txt"
5.86474,24.595,0.039338,3.0744,0.030038,0.0012269,0.12269,25.031,24.595,3.0744,0.12269,4.12066666666667,1.916,7.89519733333333,3.11518496138919,0.0407849613891855,1.32659905637476,"PETG","Flat",80,4,"PETG 80%_4.txt"
5.88301,24.686,0.039487,3.0857,0.030186,0.0012329,0.12329,25.031,24.686,3.0857,0.12329,4.12066666666667,1.916,7.89519733333333,3.12671095575741,0.0410109557574074,1.32906490447572,"PETG","Flat",80,4,"PETG 80%_4.txt"
5.90128,24.776,0.039636,3.097,0.030335,0.0012388,0.12388,25.031,24.776,3.097,0.12388,4.12066666666667,1.916,7.89519733333333,3.13811029084686,0.0411102908468575,1.32742301733476,"PETG","Flat",80,4,"PETG 80%_4.txt"
5.91955,24.867,0.039784,3.1084,0.030484,0.0012448,0.12448,25.031,24.867,3.1084,0.12448,4.12066666666667,1.916,7.89519733333333,3.14963628521508,0.0412362852150796,1.32660806894478,"PETG","Flat",80,4,"PETG 80%_4.txt"
5.93782,24.957,0.039933,3.1197,0.030633,0.0012507,0.12507,25.031,24.957,3.1197,0.12507,4.12066666666667,1.916,7.89519733333333,3.16103562030453,0.0413356203045296,1.324987027744,"PETG","Flat",80,4,"PETG 80%_4.txt"
5.95609,25.048,0.040082,3.131,0.030781,0.0012567,0.12567,25.032,25.048,3.131,0.12567,4.12066666666667,1.916,7.89519733333333,3.17256161467275,0.0415616146727515,1.32742301733477,"PETG","Flat",80,4,"PETG 80%_4.txt"
5.97436,25.138,0.040231,3.1423,0.03093,0.0012626,0.12626,25.032,25.138,3.1423,0.12626,4.12066666666667,1.916,7.89519733333333,3.1839609497622,0.0416609497622016,1.32581070433127,"PETG","Flat",80,4,"PETG 80%_4.txt"
5.99263,25.229,0.040379,3.1536,0.031079,0.0012686,0.12686,25.032,25.229,3.1536,0.12686,4.12066666666667,1.916,7.89519733333333,3.19548694413042,0.0418869441304235,1.3282262852113,"PETG","Flat",80,4,"PETG 80%_4.txt"
6.0109,25.319,0.040528,3.1649,0.031228,0.0012745,0.12745,25.032,25.319,3.1649,0.12745,4.12066666666667,1.916,7.89519733333333,3.20688627921987,0.0419862792198735,1.32662261745627,"PETG","Flat",80,4,"PETG 80%_4.txt"
6.02917,25.41,0.040677,3.1762,0.031376,0.0012805,0.12805,25.032,25.41,3.1762,0.12805,4.12066666666667,1.916,7.89519733333333,3.2184122735881,0.0422122735880954,1.32901812190969,"PETG","Flat",80,4,"PETG 80%_4.txt"
6.04744,25.5,0.040825,3.1876,0.031525,0.0012864,0.12864,25.032,25.5,3.1876,0.12864,4.12066666666667,1.916,7.89519733333333,3.22981160867755,0.0422116086775453,1.32424421751616,"PETG","Flat",80,4,"PETG 80%_4.txt"
6.06571,25.591,0.040974,3.1989,0.031674,0.0012924,0.12924,25.033,25.591,3.1989,0.12924,4.12066666666667,1.916,7.89519733333333,3.24133760304577,0.0424376030457676,1.32663112462933,"PETG","Flat",80,4,"PETG 80%_4.txt"
6.08398,25.682,0.041123,3.2102,0.031823,0.0012983,0.12983,25.033,25.682,3.2102,0.12983,4.12066666666667,1.916,7.89519733333333,3.25286359741399,0.0426635974139891,1.32900122777363,"PETG","Flat",80,4,"PETG 80%_4.txt"
6.10225,25.772,0.041272,3.2215,0.031971,0.0013043,0.13043,25.033,25.772,3.2215,0.13043,4.12066666666667,1.916,7.89519733333333,3.26426293250344,0.0427629325034395,1.32742301733477,"PETG","Flat",80,4,"PETG 80%_4.txt"
6.12052,25.863,0.04142,3.2328,0.03212,0.0013102,0.13102,25.033,25.863,3.2328,0.13102,4.12066666666667,1.916,7.89519733333333,3.27578892687166,0.042988926871661,1.32977378345895,"PETG","Flat",80,4,"PETG 80%_4.txt"
6.1388,25.953,0.041569,3.2441,0.032269,0.0013162,0.13162,25.033,25.953,3.2441,0.13162,4.12066666666667,1.916,7.89519733333333,3.28718826196111,0.0430882619611115,1.3282038766102,"PETG","Flat",80,4,"PETG 80%_4.txt"
6.15707,26.042,0.041718,3.2552,0.032417,0.0013221,0.13221,25.033,26.042,3.2552,0.13221,4.12066666666667,1.916,7.89519733333333,3.29846093777179,0.0432609377717901,1.32897941053668,"PETG","Flat",80,4,"PETG 80%_4.txt"
6.17534,26.127,0.041867,3.2659,0.032566,0.0013281,0.13281,25.033,26.127,3.2659,0.13281,4.12066666666667,1.916,7.89519733333333,3.30922697646738,0.0433269764673816,1.32664737032308,"PETG","Flat",80,4,"PETG 80%_4.txt"
6.19361,26.213,0.042015,3.2766,0.032715,0.001334,0.1334,25.034,26.213,3.2766,0.1334,4.12066666666667,1.916,7.89519733333333,3.32011967444175,0.043519674441745,1.32819613140893,"PETG","Flat",80,4,"PETG 80%_4.txt"
6.21188,26.299,0.042164,3.2873,0.032864,0.00134,0.134,25.034,26.299,3.2873,0.134,4.12066666666667,1.916,7.89519733333333,3.33101237241611,0.0437123724161084,1.32973481021228,"PETG","Flat",80,4,"PETG 80%_4.txt"
6.23015,26.384,0.042313,3.298,0.033012,0.0013459,0.13459,25.034,26.384,3.298,0.13459,4.12066666666667,1.916,7.89519733333333,3.3417784111117,0.0437784111117003,1.32742301733476,"PETG","Flat",80,4,"PETG 80%_4.txt"
6.24842,26.47,0.042462,3.3088,0.033161,0.0013519,0.13519,25.034,26.47,3.3088,0.13519,4.12066666666667,1.916,7.89519733333333,3.35267110908606,0.0438711090860635,1.32589183649853,"PETG","Flat",80,4,"PETG 80%_4.txt"
6.26669,26.556,0.04261,3.3195,0.03331,0.0013578,0.13578,25.034,26.556,3.3195,0.13578,4.12066666666667,1.916,7.89519733333333,3.36356380706043,0.0440638070604273,1.32742301733476,"PETG","Flat",80,4,"PETG 80%_4.txt"
6.28496,26.641,0.042759,3.3302,0.033459,0.0013638,0.13638,25.034,26.641,3.3302,0.13638,4.12066666666667,1.916,7.89519733333333,3.37432984575602,0.0441298457560189,1.32514100522548,"PETG","Flat",80,4,"PETG 80%_4.txt"
6.30323,26.727,0.042908,3.3409,0.033607,0.0013697,0.13697,25.034,26.727,3.3409,0.13697,4.12066666666667,1.916,7.89519733333333,3.38522254373038,0.0443225437303827,1.3266647828544,"PETG","Flat",80,4,"PETG 80%_4.txt"
6.3215,26.813,0.043057,3.3516,0.033756,0.0013757,0.13757,25.035,26.813,3.3516,0.13757,4.12066666666667,1.916,7.89519733333333,3.39611524170475,0.0445152417047461,1.32817883114769,"PETG","Flat",80,4,"PETG 80%_4.txt"
6.33977,26.898,0.043205,3.3623,0.033905,0.0013816,0.13816,25.035,26.898,3.3623,0.13816,4.12066666666667,1.916,7.89519733333333,3.40688128040034,0.044581280400338,1.32591620023014,"PETG","Flat",80,4,"PETG 80%_4.txt"
6.35804,26.984,0.043354,3.373,0.034054,0.0013876,0.13876,25.035,26.984,3.373,0.13876,4.12066666666667,1.916,7.89519733333333,3.4177739783747,0.0447739783747014,1.32742301733476,"PETG","Flat",80,4,"PETG 80%_4.txt"
6.37631,27.069,0.043503,3.3837,0.034202,0.0013935,0.13935,25.035,27.069,3.3837,0.13935,4.12066666666667,1.916,7.89519733333333,3.42854001707029,0.0448400170702929,1.32517708633428,"PETG","Flat",80,4,"PETG 80%_4.txt"
6.39458,27.155,0.043651,3.3944,0.034351,0.0013995,0.13995,25.035,27.155,3.3944,0.13995,4.12066666666667,1.916,7.89519733333333,3.43943271504466,0.0450327150446568,1.32667673358051,"PETG","Flat",80,4,"PETG 80%_4.txt"
6.41285,27.241,0.0438,3.4051,0.0345,0.0014054,0.14054,25.035,27.241,3.4051,0.14054,4.12066666666667,1.916,7.89519733333333,3.45032541301902,0.0452254130190202,1.32816695600776,"PETG","Flat",80,4,"PETG 80%_4.txt"
6.43112,27.326,0.043949,3.4158,0.034649,0.0014114,0.14114,25.035,27.326,3.4158,0.14114,4.12066666666667,1.916,7.89519733333333,3.46109145171461,0.0452914517146121,1.32593980076738,"PETG","Flat",80,4,"PETG 80%_4.txt"
6.44939,27.412,0.044096,3.4265,0.034795,0.0014173,0.14173,25.036,27.412,3.4265,0.14173,4.12066666666667,1.916,7.89519733333333,3.47198414968898,0.0454841496889755,1.32742301733476,"PETG","Flat",80,4,"PETG 80%_4.txt"
6.46766,27.498,0.044237,3.4372,0.034936,0.0014229,0.14229,25.036,27.498,3.4372,0.14229,4.12066666666667,1.916,7.89519733333333,3.48287684766334,0.0456768476633393,1.32889699939891,"PETG","Flat",80,4,"PETG 80%_4.txt"
6.48593,27.583,0.044377,3.4479,0.035077,0.0014285,0.14285,25.036,27.583,3.4479,0.14285,4.12066666666667,1.916,7.89519733333333,3.49364288635893,0.0457428863589304,1.32668831343515,"PETG","Flat",80,4,"PETG 80%_4.txt"
6.5042,27.669,0.044518,3.4586,0.035217,0.0014341,0.14341,25.036,27.669,3.4586,0.14341,4.12066666666667,1.916,7.89519733333333,3.50453558433329,0.0459355843332943,1.32815544825346,"PETG","Flat",80,4,"PETG 80%_4.txt"
6.52247,27.755,0.044658,3.4693,0.035358,0.0014398,0.14398,25.036,27.755,3.4693,0.14398,4.12066666666667,1.916,7.89519733333333,3.51542828230766,0.0461282823076576,1.32961353321009,"PETG","Flat",80,4,"PETG 80%_4.txt"
6.54074,27.84,0.044799,3.48,0.035499,0.0014454,0.14454,25.036,27.84,3.48,0.14454,4.12066666666667,1.916,7.89519733333333,3.52619432100325,0.0461943210032496,1.32742301733476,"PETG","Flat",80,4,"PETG 80%_4.txt"
6.55901,27.926,0.04494,3.4907,0.035639,0.001451,0.1451,25.036,27.926,3.4907,0.1451,4.12066666666667,1.916,7.89519733333333,3.53708701897761,0.046387018977613,1.32887440850296,"PETG","Flat",80,4,"PETG 80%_4.txt"
6.57728,28.012,0.04508,3.5014,0.03578,0.0014566,0.14566,25.037,28.012,3.5014,0.14566,4.12066666666667,1.916,7.89519733333333,3.54797971695198,0.0465797169519768,1.33031692899917,"PETG","Flat",80,4,"PETG 80%_4.txt"
6.59555,28.097,0.045221,3.5121,0.035921,0.0014623,0.14623,25.037,28.097,3.5121,0.14623,4.12066666666667,1.916,7.89519733333333,3.55874575564757,0.0466457556475683,1.32814429109559,"PETG","Flat",80,4,"PETG 80%_4.txt"
6.61382,28.183,0.045362,3.5228,0.036061,0.0014679,0.14679,25.037,28.183,3.5228,0.14679,4.12066666666667,1.916,7.89519733333333,3.56963845362193,0.0468384536219317,1.32958026632031,"PETG","Flat",80,4,"PETG 80%_4.txt"
6.63209,28.268,0.045502,3.5336,0.036202,0.0014735,0.14735,25.037,28.268,3.5336,0.14735,4.12066666666667,1.916,7.89519733333333,3.58040449231752,0.0468044923175239,1.32455547649773,"PETG","Flat",80,4,"PETG 80%_4.txt"
6.65036,28.354,0.045643,3.5443,0.036343,0.0014791,0.14791,25.037,28.354,3.5443,0.14791,4.12066666666667,1.916,7.89519733333333,3.59129719029189,0.0469971902918873,1.32599357537137,"PETG","Flat",80,4,"PETG 80%_4.txt"
6.66863,28.44,0.045784,3.555,0.036483,0.0014848,0.14848,25.037,28.44,3.555,0.14848,4.12066666666667,1.916,7.89519733333333,3.60218988826625,0.0471898882662507,1.32742301733476,"PETG","Flat",80,4,"PETG 80%_4.txt"
6.6869,28.525,0.045924,3.5657,0.036624,0.0014904,0.14904,25.037,28.525,3.5657,0.14904,4.12066666666667,1.916,7.89519733333333,3.61295592696184,0.0472559269618422,1.32529172285504,"PETG","Flat",80,4,"PETG 80%_4.txt"
6.70517,28.611,0.046065,3.5764,0.036765,0.001496,0.1496,25.038,28.611,3.5764,0.1496,4.12066666666667,1.916,7.89519733333333,3.62384862493621,0.0474486249362061,1.32671471133559,"PETG","Flat",80,4,"PETG 80%_4.txt"
6.72344,28.697,0.046206,3.5871,0.036905,0.0015016,0.15016,25.038,28.697,3.5871,0.15016,4.12066666666667,1.916,7.89519733333333,3.63474132291057,0.0476413229105694,1.32812921052018,"PETG","Flat",80,4,"PETG 80%_4.txt"
6.74171,28.782,0.046346,3.5978,0.037046,0.0015073,0.15073,25.038,28.782,3.5978,0.15073,4.12066666666667,1.916,7.89519733333333,3.64550736160616,0.0477073616061614,1.32601483145704,"PETG","Flat",80,4,"PETG 80%_4.txt"
6.75998,28.868,0.046487,3.6085,0.037186,0.0015129,0.15129,25.038,28.868,3.6085,0.15129,4.12066666666667,1.916,7.89519733333333,3.65640005958052,0.0479000595805248,1.32742301733476,"PETG","Flat",80,4,"PETG 80%_4.txt"
6.77825,28.954,0.046628,3.6192,0.037327,0.0015185,0.15185,25.038,28.954,3.6192,0.15185,4.12066666666667,1.916,7.89519733333333,3.66729275755489,0.0480927575548882,1.32882287673763,"PETG","Flat",80,4,"PETG 80%_4.txt"
6.79652,29.039,0.046768,3.6299,0.037468,0.0015241,0.15241,25.038,29.039,3.6299,0.15241,4.12066666666667,1.916,7.89519733333333,3.67805879625048,0.0481587962504801,1.32672515084383,"PETG","Flat",80,4,"PETG 80%_4.txt"
6.81479,29.125,0.046909,3.6406,0.037608,0.0015298,0.15298,25.038,29.125,3.6406,0.15298,4.12066666666667,1.916,7.89519733333333,3.68895149422484,0.0483514942248435,1.32811883274305,"PETG","Flat",80,4,"PETG 80%_4.txt"
6.83306,29.21,0.047049,3.6513,0.037749,0.0015354,0.15354,25.039,29.21,3.6513,0.15354,4.12066666666667,1.916,7.89519733333333,3.69971753292044,0.0484175329204355,1.32603546464096,"PETG","Flat",80,4,"PETG 80%_4.txt"
6.85133,29.296,0.04719,3.662,0.03789,0.001541,0.1541,25.039,29.296,3.662,0.1541,4.12066666666667,1.916,7.89519733333333,3.7106102308948,0.0486102308947989,1.32742301733476,"PETG","Flat",80,4,"PETG 80%_4.txt"
6.8696,29.382,0.047331,3.6727,0.03803,0.0015467,0.15467,25.039,29.382,3.6727,0.15467,4.12066666666667,1.916,7.89519733333333,3.72150292886916,0.0488029288691627,1.32880248506991,"PETG","Flat",80,4,"PETG 80%_4.txt"
6.88787,29.467,0.047471,3.6834,0.038171,0.0015523,0.15523,25.039,29.467,3.6834,0.15523,4.12066666666667,1.916,7.89519733333333,3.73226896756475,0.0488689675647542,1.3267352870922,"PETG","Flat",80,4,"PETG 80%_4.txt"
6.90614,29.553,0.047612,3.6941,0.038312,0.0015579,0.15579,25.039,29.553,3.6941,0.15579,4.12066666666667,1.916,7.89519733333333,3.74316166553912,0.0490616655391176,1.32810875555934,"PETG","Flat",80,4,"PETG 80%_4.txt"
6.92441,29.639,0.047753,3.7048,0.038452,0.0015635,0.15635,25.039,29.639,3.7048,0.15635,4.12066666666667,1.916,7.89519733333333,3.75405436351348,0.049254363513481,1.32947429047401,"PETG","Flat",80,4,"PETG 80%_4.txt"
6.94268,29.724,0.047893,3.7155,0.038593,0.0015692,0.15692,25.039,29.724,3.7155,0.15692,4.12066666666667,1.916,7.89519733333333,3.76482040220907,0.049320402209073,1.32742301733476,"PETG","Flat",80,4,"PETG 80%_4.txt"
6.96096,29.81,0.048034,3.7262,0.038734,0.0015748,0.15748,25.04,29.81,3.7262,0.15748,4.12066666666667,1.916,7.89519733333333,3.77571310018344,0.0495131001834364,1.32878267896077,"PETG","Flat",80,4,"PETG 80%_4.txt"
6.97923,29.896,0.048175,3.7369,0.038874,0.0015804,0.15804,25.04,29.896,3.7369,0.15804,4.12066666666667,1.916,7.89519733333333,3.7866057981578,0.0497057981578002,1.33013455425085,"PETG","Flat",80,4,"PETG 80%_4.txt"
6.9975,29.981,0.048315,3.7476,0.039015,0.001586,0.1586,25.04,29.981,3.7476,0.1586,4.12066666666667,1.916,7.89519733333333,3.79737183685339,0.0497718368533921,1.32809896609543,"PETG","Flat",80,4,"PETG 80%_4.txt"
7.01577,30.067,0.048456,3.7584,0.039156,0.0015917,0.15917,25.04,30.067,3.7584,0.15917,4.12066666666667,1.916,7.89519733333333,3.80826453482776,0.0498645348277553,1.3267490109556,"PETG","Flat",80,4,"PETG 80%_4.txt"
7.03404,30.152,0.048597,3.7691,0.039296,0.0015973,0.15973,25.04,30.152,3.7691,0.15973,4.12066666666667,1.916,7.89519733333333,3.81903057352335,0.0499305735233473,1.32473464549487,"PETG","Flat",80,4,"PETG 80%_4.txt"
7.05231,30.238,0.048737,3.7798,0.039437,0.0016029,0.16029,25.04,30.238,3.7798,0.16029,4.12066666666667,1.916,7.89519733333333,3.82992327149771,0.0501232714977107,1.32608263658687,"PETG","Flat",80,4,"PETG 80%_4.txt"
7.07058,30.324,0.048878,3.7905,0.039577,0.0016085,0.16085,25.04,30.324,3.7905,0.16085,4.12066666666667,1.916,7.89519733333333,3.84081596947207,0.0503159694720741,1.32742301733476,"PETG","Flat",80,4,"PETG 80%_4.txt"
7.08885,30.409,0.049019,3.8012,0.039718,0.0016142,0.16142,25.041,30.409,3.8012,0.16142,4.12066666666667,1.916,7.89519733333333,3.85158200816767,0.0503820081676656,1.32542376532846,"PETG","Flat",80,4,"PETG 80%_4.txt"
7.10712,30.495,0.049159,3.8119,0.039859,0.0016198,0.16198,25.041,30.495,3.8119,0.16198,4.12066666666667,1.916,7.89519733333333,3.86247470614203,0.0505747061420294,1.32675847063222,"PETG","Flat",80,4,"PETG 80%_4.txt"
7.12539,30.573,0.0493,3.8216,0.039999,0.0016254,0.16254,25.041,30.573,3.8216,0.16254,4.12066666666667,1.916,7.89519733333333,3.87235412988622,0.0507541298862195,1.32808587728228,"PETG","Flat",80,4,"PETG 80%_4.txt"
7.14366,30.646,0.04944,3.8308,0.04014,0.001631,0.1631,25.041,30.646,3.8308,0.1631,4.12066666666667,1.916,7.89519733333333,3.88160025723655,0.0508002572365513,1.32610048127157,"PETG","Flat",80,4,"PETG 80%_4.txt"
7.16193,30.72,0.049581,3.84,0.040281,0.0016367,0.16367,25.041,30.72,3.84,0.16367,4.12066666666667,1.916,7.89519733333333,3.89097304386565,0.050973043865655,1.32742301733477,"PETG","Flat",80,4,"PETG 80%_4.txt"
7.1802,30.793,0.049722,3.8491,0.040421,0.0016423,0.16423,25.041,30.793,3.8491,0.16423,4.12066666666667,1.916,7.89519733333333,3.90021917121599,0.0511191712159866,1.32808114146129,"PETG","Flat",80,4,"PETG 80%_4.txt"
7.19847,30.867,0.049862,3.8583,0.040562,0.0016479,0.16479,25.041,30.867,3.8583,0.16479,4.12066666666667,1.916,7.89519733333333,3.90959195784509,0.0512919578450903,1.32939268188296,"PETG","Flat",80,4,"PETG 80%_4.txt"
7.21674,30.94,0.050003,3.8675,0.040703,0.0016535,0.16535,25.042,30.94,3.8675,0.16535,4.12066666666667,1.916,7.89519733333333,3.91883808519542,0.0513380851954222,1.32742301733477,"PETG","Flat",80,4,"PETG 80%_4.txt"
7.23501,31.014,0.050144,3.8767,0.040843,0.0016592,0.16592,25.042,31.014,3.8767,0.16592,4.12066666666667,1.916,7.89519733333333,3.92821087182453,0.0515108718245254,1.32872989461463,"PETG","Flat",80,4,"PETG 80%_4.txt"
7.25328,31.087,0.050284,3.8859,0.040984,0.0016648,0.16648,25.042,31.087,3.8859,0.16648,4.12066666666667,1.916,7.89519733333333,3.93745699917486,0.0515569991748572,1.32677112573296,"PETG","Flat",80,4,"PETG 80%_4.txt"
7.27155,31.161,0.050425,3.8951,0.041125,0.0016704,0.16704,25.042,31.161,3.8951,0.16704,4.12066666666667,1.916,7.89519733333333,3.94682978580396,0.0517297858039609,1.32807336920646,"PETG","Flat",80,4,"PETG 80%_4.txt"
7.28982,31.238,0.050566,3.9048,0.041265,0.001676,0.1676,25.042,31.238,3.9048,0.1676,4.12066666666667,1.916,7.89519733333333,3.95658255026938,0.0517825502693792,1.3261255446983,"PETG","Flat",80,4,"PETG 80%_4.txt"
7.30809,31.323,0.050706,3.9154,0.041406,0.0016817,0.16817,25.042,31.323,3.9154,0.16817,4.12066666666667,1.916,7.89519733333333,3.96734858896497,0.0519485889649709,1.32677603731345,"PETG","Flat",80,4,"PETG 80%_4.txt"
7.32636,31.407,0.050847,3.9259,0.041547,0.0016873,0.16873,25.042,31.407,3.9259,0.16873,4.12066666666667,1.916,7.89519733333333,3.97798796838179,0.052087968381791,1.32677776769125,"PETG","Flat",80,4,"PETG 80%_4.txt"
7.34463,31.492,0.050988,3.9365,0.041687,0.0016929,0.16929,25.043,31.492,3.9365,0.16929,4.12066666666667,1.916,7.89519733333333,3.98875400707738,0.0522540070773831,1.32742301733477,"PETG","Flat",80,4,"PETG 80%_4.txt"
7.3629,31.576,0.051128,3.9471,0.041828,0.0016986,0.16986,25.043,31.576,3.9471,0.16986,4.12066666666667,1.916,7.89519733333333,3.9993933864942,0.0522933864942035,1.32485588138642,"PETG","Flat",80,4,"PETG 80%_4.txt"
7.38117,31.661,0.051269,3.9576,0.041969,0.0017042,0.17042,25.043,31.661,3.9576,0.17042,4.12066666666667,1.916,7.89519733333333,4.0101594251898,0.0525594251897954,1.32806309858994,"PETG","Flat",80,4,"PETG 80%_4.txt"
7.39944,31.745,0.05141,3.9682,0.042109,0.0017098,0.17098,25.043,31.745,3.9682,0.17098,4.12066666666667,1.916,7.89519733333333,4.02079880460662,0.0525988046066153,1.32550790299419,"PETG","Flat",80,4,"PETG 80%_4.txt"
7.41771,31.83,0.05155,3.9787,0.04225,0.0017154,0.17154,25.043,31.83,3.9787,0.17154,4.12066666666667,1.916,7.89519733333333,4.03156484330221,0.0528648433022063,1.32869639083636,"PETG","Flat",80,4,"PETG 80%_4.txt"
7.43598,31.915,0.051691,3.9893,0.04239,0.0017211,0.17211,25.043,31.915,3.9893,0.17211,4.12066666666667,1.916,7.89519733333333,4.0423308819978,0.0530308819977989,1.32932800235126,"PETG","Flat",80,4,"PETG 80%_4.txt"
7.45425,31.999,0.051832,3.9999,0.042531,0.0017267,0.17267,25.043,31.999,3.9999,0.17267,4.12066666666667,1.916,7.89519733333333,4.05297026141462,0.0530702614146192,1.32678970510811,"PETG","Flat",80,4,"PETG 80%_4.txt"
7.47252,32.084,0.051972,4.0104,0.042672,0.0017323,0.17323,25.043,32.084,4.0104,0.17323,4.12066666666667,1.916,7.89519733333333,4.06373630011021,0.0533363001102112,1.32994963370764,"PETG","Flat",80,4,"PETG 80%_4.txt"
7.49079,32.168,0.052113,4.021,0.042812,0.0017379,0.17379,25.044,32.168,4.021,0.17379,4.12066666666667,1.916,7.89519733333333,4.07437567952703,0.053375679527031,1.32742301733477,"PETG","Flat",80,4,"PETG 80%_4.txt"
7.50906,32.253,0.052253,4.0316,0.042953,0.0017436,0.17436,25.044,32.253,4.0316,0.17436,4.12066666666667,1.916,7.89519733333333,4.08514171822262,0.0535417182226228,1.32805134990135,"PETG","Flat",80,4,"PETG 80%_4.txt"
7.52733,32.337,0.052394,4.0421,0.043094,0.0017492,0.17492,25.044,32.337,4.0421,0.17492,4.12066666666667,1.916,7.89519733333333,4.09578109763944,0.0536810976394433,1.32804971770721,"PETG","Flat",80,4,"PETG 80%_4.txt"
7.5456,32.422,0.052535,4.0527,0.043234,0.0017548,0.17548,25.044,32.422,4.0527,0.17548,4.12066666666667,1.916,7.89519733333333,4.10654713633503,0.0538471363350341,1.32867313975952,"PETG","Flat",80,4,"PETG 80%_4.txt"
7.56387,32.506,0.052675,4.0633,0.043375,0.0017604,0.17604,25.044,32.506,4.0633,0.17604,4.12066666666667,1.916,7.89519733333333,4.11718651575185,0.0538865157518549,1.32617615612568,"PETG","Flat",80,4,"PETG 80%_4.txt"
7.58214,32.591,0.052816,4.0738,0.043516,0.0017661,0.17661,25.044,32.591,4.0738,0.17661,4.12066666666667,1.916,7.89519733333333,4.12795255444745,0.0541525544474464,1.32928848857201,"PETG","Flat",80,4,"PETG 80%_4.txt"
7.60041,32.675,0.052957,4.0844,0.043656,0.0017717,0.17717,25.044,32.675,4.0844,0.17717,4.12066666666667,1.916,7.89519733333333,4.13859193386427,0.0541919338642671,1.32680280737115,"PETG","Flat",80,4,"PETG 80%_4.txt"
7.61868,32.76,0.053097,4.095,0.043797,0.0017773,0.17773,25.045,32.76,4.095,0.17773,4.12066666666667,1.916,7.89519733333333,4.14935797255986,0.0543579725598589,1.32742301733477,"PETG","Flat",80,4,"PETG 80%_4.txt"
7.63695,32.844,0.053238,4.1055,0.043938,0.0017829,0.17829,25.045,32.844,4.1055,0.17829,4.12066666666667,1.916,7.89519733333333,4.15999735197668,0.0544973519766785,1.32742301733476,"PETG","Flat",80,4,"PETG 80%_4.txt"
7.65522,32.929,0.053379,4.1161,0.044078,0.0017886,0.17886,25.045,32.929,4.1161,0.17886,4.12066666666667,1.916,7.89519733333333,4.17076339067227,0.0546633906722702,1.32803845077307,"PETG","Flat",80,4,"PETG 80%_4.txt"
7.67349,33.013,0.053519,4.1267,0.044219,0.0017942,0.17942,25.045,33.013,4.1267,0.17942,4.12066666666667,1.916,7.89519733333333,4.18140277008909,0.054702770089091,1.32558145949769,"PETG","Flat",80,4,"PETG 80%_4.txt"
7.69176,33.098,0.05366,4.1372,0.04436,0.0017998,0.17998,25.045,33.098,4.1372,0.17998,4.12066666666667,1.916,7.89519733333333,4.19216880878468,0.0549688087846825,1.32864760670701,"PETG","Flat",80,4,"PETG 80%_4.txt"
7.71003,33.182,0.053801,4.1478,0.0445,0.0018054,0.18054,25.045,33.182,4.1478,0.18054,4.12066666666667,1.916,7.89519733333333,4.2028081882015,0.0550081882015023,1.32620155748836,"PETG","Flat",80,4,"PETG 80%_4.txt"
7.7283,33.267,0.053941,4.1584,0.044641,0.0018111,0.18111,25.045,33.267,4.1584,0.18111,4.12066666666667,1.916,7.89519733333333,4.21357422689709,0.0551742268970941,1.32681384419714,"PETG","Flat",80,4,"PETG 80%_4.txt"
7.74657,33.351,0.054082,4.1689,0.044781,0.0018167,0.18167,25.046,33.351,4.1689,0.18167,4.12066666666667,1.916,7.89519733333333,4.22421360631391,0.0553136063139146,1.32681537849108,"PETG","Flat",80,4,"PETG 80%_4.txt"
7.76484,33.436,0.054223,4.1795,0.044922,0.0018223,0.18223,25.046,33.436,4.1795,0.18223,4.12066666666667,1.916,7.89519733333333,4.23497964500951,0.0554796450095063,1.32742301733476,"PETG","Flat",80,4,"PETG 80%_4.txt"
7.78312,33.52,0.054363,4.19,0.045063,0.0018279,0.18279,25.046,33.52,4.19,0.18279,4.12066666666667,1.916,7.89519733333333,4.24561902442633,0.0556190244263268,1.32742301733477,"PETG","Flat",80,4,"PETG 80%_4.txt"
7.80139,33.605,0.054504,4.2006,0.045203,0.0018336,0.18336,25.046,33.605,4.2006,0.18336,4.12066666666667,1.916,7.89519733333333,4.25638506312192,0.0557850631219186,1.32802607060702,"PETG","Flat",80,4,"PETG 80%_4.txt"
