Repository: VipulKohinkar/3D-Printing-Parameter-Optimisation

# 3D Printing Parameter Optimisation: Impact of K-Value on Carbon-Reinforced PETG

## MSc Mechanical Engineering with Management

**Author:** Vipul Kohinkar  
**Project:** MEE7012-SUM  
**Date:** 27 August 2026

---

## Project Overview

This project investigates the influence of flow-rate multiplier (K-value) and build orientation on the tensile behaviour of PETG and carbon-fibre-reinforced PETG (CF-PETG) manufactured using fused deposition modelling (FDM).

The study compares an unreinforced thermoplastic, PETG, with a carbon-fibre-reinforced PETG composite to investigate whether the two materials respond differently to changes in material flow and build orientation.

---

File: 3_Experimental_data/Modulus/Recalculated Stress Strain/Recalculated_Stress_Strain_All_Data.csv (part 177 of 212)
"Time (s)","Load (N)","Machine Extension (mm)","Stress (MPa)","Extension from Preload (mm)","Strain","Percentage Strain","Gauge Length (mm)","Load_N","NEXYGEN_Stress_MPa","Percentage_Strain","Measured_Width_mm","Measured_Thickness_mm","Measured_Area_mm2","Recalculated_Stress_MPa","Stress_Difference_MPa","Stress_Difference_Percent","Material","Orientation","K","Sample","File"
7.81966,33.689,0.054644,4.2112,0.045344,0.0018392,0.18392,25.046,33.689,4.2112,0.18392,4.12066666666667,1.916,7.89519733333333,4.26702444253874,0.0558244425387384,1.32561841134922,"PETG","Flat",80,4,"PETG 80%_4.txt"
7.83793,33.774,0.054785,4.2217,0.045485,0.0018448,0.18448,25.046,33.774,4.2217,0.18448,4.12066666666667,1.916,7.89519733333333,4.27779048123433,0.0560904812343299,1.32862309577492,"PETG","Flat",80,4,"PETG 80%_4.txt"
7.8562,33.858,0.054926,4.2323,0.045625,0.0018505,0.18505,25.046,33.858,4.2323,0.18505,4.12066666666667,1.916,7.89519733333333,4.28842986065115,0.0561298606511498,1.32622594454906,"PETG","Flat",80,4,"PETG 80%_4.txt"
7.87447,33.943,0.055066,4.2429,0.045766,0.0018561,0.18561,25.047,33.943,4.2429,0.18561,4.12066666666667,1.916,7.89519733333333,4.29919589934674,0.0562958993467424,1.32682597626016,"PETG","Flat",80,4,"PETG 80%_4.txt"
7.89274,34.027,0.055207,4.2534,0.045907,0.0018617,0.18617,25.047,34.027,4.2534,0.18617,4.12066666666667,1.916,7.89519733333333,4.30983527876356,0.0564352787635629,1.32682745012373,"PETG","Flat",80,4,"PETG 80%_4.txt"
7.91101,34.112,0.055348,4.264,0.046047,0.0018673,0.18673,25.047,34.112,4.264,0.18673,4.12066666666667,1.916,7.89519733333333,4.32060131745915,0.0566013174591546,1.32742301733477,"PETG","Flat",80,4,"PETG 80%_4.txt"
7.92928,34.197,0.055488,4.2746,0.046188,0.001873,0.1873,25.047,34.197,4.2746,0.1873,4.12066666666667,1.916,7.89519733333333,4.33136735615475,0.0567673561547464,1.32801563081332,"PETG","Flat",80,4,"PETG 80%_4.txt"
7.94755,34.281,0.055629,4.2851,0.046329,0.0018786,0.18786,25.047,34.281,4.2851,0.18786,4.12066666666667,1.916,7.89519733333333,4.34200673557157,0.056906735571566,1.32801417870215,"PETG","Flat",80,4,"PETG 80%_4.txt"
7.96582,34.366,0.05577,4.2957,0.046469,0.0018842,0.18842,25.047,34.366,4.2957,0.18842,4.12066666666667,1.916,7.89519733333333,4.35277277426716,0.0570727742671577,1.32860242258905,"PETG","Flat",80,4,"PETG 80%_4.txt"
7.98409,34.45,0.05591,4.3063,0.04661,0.0018898,0.18898,25.047,34.45,4.3063,0.18898,4.12066666666667,1.916,7.89519733333333,4.36341215368398,0.0571121536839785,1.32624651519816,"PETG","Flat",80,4,"PETG 80%_4.txt"
8.00236,34.535,0.056051,4.3168,0.046751,0.0018955,0.18955,25.048,34.535,4.3168,0.18955,4.12066666666667,1.916,7.89519733333333,4.37417819237957,0.05737819237957,1.32918347802933,"PETG","Flat",80,4,"PETG 80%_4.txt"
8.02063,34.619,0.056192,4.3274,0.046891,0.0019011,0.19011,25.048,34.619,4.3274,0.19011,4.12066666666667,1.916,7.89519733333333,4.38481757179639,0.0574175717963898,1.32683763452396,"PETG","Flat",80,4,"PETG 80%_4.txt"
8.0389,34.704,0.056332,4.338,0.047032,0.0019067,0.19067,25.048,34.704,4.338,0.19067,4.12066666666667,1.916,7.89519733333333,4.39558361049198,0.0575836104919816,1.32742301733475,"PETG","Flat",80,4,"PETG 80%_4.txt"
8.05717,34.788,0.056473,4.3485,0.047172,0.0019123,0.19123,25.048,34.788,4.3485,0.19123,4.12066666666667,1.916,7.89519733333333,4.4062229899088,0.0577229899088021,1.32742301733476,"PETG","Flat",80,4,"PETG 80%_4.txt"
8.07544,34.873,0.056614,4.3591,0.047313,0.001918,0.1918,25.048,34.873,4.3591,0.1918,4.12066666666667,1.916,7.89519733333333,4.41698902860439,0.0578890286043938,1.32800414315785,"PETG","Flat",80,4,"PETG 80%_4.txt"
8.09371,34.957,0.056754,4.3696,0.047454,0.0019236,0.19236,25.048,34.957,4.3696,0.19236,4.12066666666667,1.916,7.89519733333333,4.42762840802121,0.0580284080212143,1.32800274673229,"PETG","Flat",80,4,"PETG 80%_4.txt"
8.11198,35.042,0.056895,4.3802,0.047594,0.0019292,0.19292,25.048,35.042,4.3802,0.19292,4.12066666666667,1.916,7.89519733333333,4.43839444671681,0.0581944467168061,1.32857967026177,"PETG","Flat",80,4,"PETG 80%_4.txt"
8.13025,35.126,0.057035,4.3908,0.047735,0.0019348,0.19348,25.049,35.126,4.3908,0.19348,4.12066666666667,1.916,7.89519733333333,4.44903382613363,0.0582338261336259,1.32626915672829,"PETG","Flat",80,4,"PETG 80%_4.txt"
8.14852,35.211,0.057176,4.4013,0.047876,0.0019405,0.19405,25.049,35.211,4.4013,0.19405,4.12066666666667,1.916,7.89519733333333,4.45979986482922,0.0584998648292174,1.32914967916791,"PETG","Flat",80,4,"PETG 80%_4.txt"
8.16679,35.295,0.057317,4.4119,0.048016,0.0019461,0.19461,25.049,35.295,4.4119,0.19461,4.12066666666667,1.916,7.89519733333333,4.47043924424604,0.0585392442460382,1.32684884621225,"PETG","Flat",80,4,"PETG 80%_4.txt"
8.18506,35.38,0.057457,4.4225,0.048157,0.0019517,0.19517,25.049,35.38,4.4225,0.19517,4.12066666666667,1.916,7.89519733333333,4.48120528294163,0.0587052829416299,1.32742301733476,"PETG","Flat",80,4,"PETG 80%_4.txt"
8.20333,35.464,0.057598,4.433,0.048298,0.0019573,0.19573,25.049,35.464,4.433,0.19573,4.12066666666667,1.916,7.89519733333333,4.49184466235845,0.0588446623584504,1.32742301733477,"PETG","Flat",80,4,"PETG 80%_4.txt"
8.2216,35.549,0.057739,4.4436,0.048438,0.001963,0.1963,25.049,35.549,4.4436,0.1963,4.12066666666667,1.916,7.89519733333333,4.50261070105404,0.0590107010540422,1.32799309240351,"PETG","Flat",80,4,"PETG 80%_4.txt"
8.23987,35.633,0.057879,4.4542,0.048579,0.0019686,0.19686,25.049,35.633,4.4542,0.19686,4.12066666666667,1.916,7.89519733333333,4.51325008047086,0.059050080470862,1.32571686208213,"PETG","Flat",80,4,"PETG 80%_4.txt"
8.25814,35.718,0.05802,4.4647,0.04872,0.0019742,0.19742,25.05,35.718,4.4647,0.19742,4.12066666666667,1.916,7.89519733333333,4.52401611916645,0.0593161191664544,1.32855777916667,"PETG","Flat",80,4,"PETG 80%_4.txt"
8.27641,35.802,0.058161,4.4753,0.04886,0.0019798,0.19798,25.05,35.802,4.4753,0.19798,4.12066666666667,1.916,7.89519733333333,4.53465549858327,0.0593554985832743,1.32629094325016,"PETG","Flat",80,4,"PETG 80%_4.txt"
8.29468,35.887,0.058301,4.4859,0.049001,0.0019855,0.19855,25.05,35.887,4.4859,0.19855,4.12066666666667,1.916,7.89519733333333,4.54542153727887,0.059521537278866,1.32685831781507,"PETG","Flat",80,4,"PETG 80%_4.txt"
8.31295,35.971,0.058442,4.4964,0.049142,0.0019911,0.19911,25.05,35.971,4.4964,0.19911,4.12066666666667,1.916,7.89519733333333,4.55606091669569,0.0596609166956847,1.3268596365022,"PETG","Flat",80,4,"PETG 80%_4.txt"
8.33122,36.056,0.058583,4.507,0.049282,0.0019967,0.19967,25.05,36.056,4.507,0.19967,4.12066666666667,1.916,7.89519733333333,4.56682695539128,0.0598269553912774,1.32742301733475,"PETG","Flat",80,4,"PETG 80%_4.txt"
8.34949,36.14,0.058723,4.5176,0.049423,0.0020024,0.20024,25.05,36.14,4.5176,0.20024,4.12066666666667,1.916,7.89519733333333,4.5774663348081,0.0598663348080981,1.32518006924248,"PETG","Flat",80,4,"PETG 80%_4.txt"
8.36776,36.225,0.058864,4.5281,0.049564,0.002008,0.2008,25.05,36.225,4.5281,0.2008,4.12066666666667,1.916,7.89519733333333,4.58823237350369,0.0601323735036896,1.32798245409089,"PETG","Flat",80,4,"PETG 80%_4.txt"
8.38603,36.31,0.059005,4.5387,0.049704,0.0020136,0.20136,25.051,36.31,4.5387,0.20136,4.12066666666667,1.916,7.89519733333333,4.59899841219928,0.0602984121992813,1.32853927775093,"PETG","Flat",80,4,"PETG 80%_4.txt"
8.4043,36.394,0.059145,4.5493,0.049845,0.0020192,0.20192,25.051,36.394,4.5493,0.20192,4.12066666666667,1.916,7.89519733333333,4.6096377916161,0.0603377916161021,1.32630935783752,"PETG","Flat",80,4,"PETG 80%_4.txt"
8.42257,36.479,0.059286,4.5598,0.049985,0.0020249,0.20249,25.051,36.479,4.5598,0.20249,4.12066666666667,1.916,7.89519733333333,4.62040383031169,0.0606038303116936,1.32908965989064,"PETG","Flat",80,4,"PETG 80%_4.txt"
8.44084,36.563,0.059427,4.5704,0.050126,0.0020305,0.20305,25.051,36.563,4.5704,0.20305,4.12066666666667,1.916,7.89519733333333,4.63104320972851,0.0606432097285134,1.32686875828185,"PETG","Flat",80,4,"PETG 80%_4.txt"
8.45911,36.648,0.059567,4.5809,0.050267,0.0020361,0.20361,25.051,36.648,4.5809,0.20361,4.12066666666667,1.916,7.89519733333333,4.64180924842411,0.0609092484241058,1.32963497182008,"PETG","Flat",80,4,"PETG 80%_4.txt"
8.47738,36.732,0.059708,4.5915,0.050407,0.0020417,0.20417,25.051,36.732,4.5915,0.20417,4.12066666666667,1.916,7.89519733333333,4.65244862784093,0.0609486278409257,1.32742301733476,"PETG","Flat",80,4,"PETG 80%_4.txt"
8.49565,36.817,0.059848,4.6021,0.050548,0.0020474,0.20474,25.051,36.817,4.6021,0.20474,4.12066666666667,1.916,7.89519733333333,4.66321466653652,0.0611146665365174,1.32797345856277,"PETG","Flat",80,4,"PETG 80%_4.txt"
8.51392,36.901,0.059989,4.6126,0.050689,0.002053,0.2053,25.052,36.901,4.6126,0.2053,4.12066666666667,1.916,7.89519733333333,4.67385404595334,0.0612540459533388,1.32797220555303,"PETG","Flat",80,4,"PETG 80%_4.txt"
8.53219,36.986,0.06013,4.6232,0.050829,0.0020586,0.20586,25.052,36.986,4.6232,0.20586,4.12066666666667,1.916,7.89519733333333,4.68462008464893,0.0614200846489297,1.32851887543108,"PETG","Flat",80,4,"PETG 80%_4.txt"
8.55046,37.07,0.06027,4.6338,0.05097,0.0020642,0.20642,25.052,37.07,4.6338,0.20642,4.12066666666667,1.916,7.89519733333333,4.69525946406575,0.0614594640657495,1.32632966605701,"PETG","Flat",80,4,"PETG 80%_4.txt"
8.56873,37.155,0.060411,4.6443,0.051111,0.0020699,0.20699,25.052,37.155,4.6443,0.20699,4.12066666666667,1.916,7.89519733333333,4.70602550276134,0.061725502761341,1.32905933641972,"PETG","Flat",80,4,"PETG 80%_4.txt"
8.587,37.239,0.060552,4.6549,0.051251,0.0020755,0.20755,25.052,37.239,4.6549,0.20755,4.12066666666667,1.916,7.89519733333333,4.71666488217816,0.0617648821781618,1.32687881969885,"PETG","Flat",80,4,"PETG 80%_4.txt"
8.60528,37.324,0.060692,4.6655,0.051392,0.0020811,0.20811,25.052,37.324,4.6655,0.20811,4.12066666666667,1.916,7.89519733333333,4.72743092087375,0.0619309208737535,1.32742301733477,"PETG","Flat",80,4,"PETG 80%_4.txt"
8.62355,37.408,0.060833,4.676,0.051533,0.0020867,0.20867,25.052,37.408,4.676,0.20867,4.12066666666667,1.916,7.89519733333333,4.73807030029057,0.0620703002905731,1.32742301733475,"PETG","Flat",80,4,"PETG 80%_4.txt"
8.64182,37.493,0.060974,4.6866,0.051673,0.0020924,0.20924,25.052,37.493,4.6866,0.20924,4.12066666666667,1.916,7.89519733333333,4.74883633898617,0.0622363389861649,1.32796353403672,"PETG","Flat",80,4,"PETG 80%_4.txt"
8.66009,37.577,0.061114,4.6972,0.051814,0.002098,0.2098,25.053,37.577,4.6972,0.2098,4.12066666666667,1.916,7.89519733333333,4.75947571840299,0.0622757184029856,1.32580512652188,"PETG","Flat",80,4,"PETG 80%_4.txt"
8.67836,37.662,0.061255,4.7077,0.051955,0.0021036,0.21036,25.053,37.662,4.7077,0.21036,4.12066666666667,1.916,7.89519733333333,4.77024175709858,0.0625417570985771,1.32849920552663,"PETG","Flat",80,4,"PETG 80%_4.txt"
8.69663,37.746,0.061396,4.7183,0.052095,0.0021092,0.21092,25.053,37.746,4.7183,0.21092,4.12066666666667,1.916,7.89519733333333,4.7808811365154,0.0625811365153979,1.32634924687701,"PETG","Flat",80,4,"PETG 80%_4.txt"
8.7149,37.831,0.061536,4.7289,0.052236,0.0021149,0.21149,25.053,37.831,4.7289,0.21149,4.12066666666667,1.916,7.89519733333333,4.79164717521099,0.0627471752109896,1.3268873355535,"PETG","Flat",80,4,"PETG 80%_4.txt"
8.73317,37.915,0.061677,4.7394,0.052376,0.0021205,0.21205,25.053,37.915,4.7394,0.21205,4.12066666666667,1.916,7.89519733333333,4.80228655462781,0.0628865546278092,1.32688852234058,"PETG","Flat",80,4,"PETG 80%_4.txt"
8.75144,38,0.061818,4.75,0.052517,0.0021261,0.21261,25.053,38,4.75,0.21261,4.12066666666667,1.916,7.89519733333333,4.8130525933234,0.063052593323401,1.32742301733476,"PETG","Flat",80,4,"PETG 80%_4.txt"
8.76971,38.084,0.061958,4.7606,0.052658,0.0021318,0.21318,25.053,38.084,4.7606,0.21318,4.12066666666667,1.916,7.89519733333333,4.82369197274022,0.0630919727402217,1.32529455825362,"PETG","Flat",80,4,"PETG 80%_4.txt"
8.78798,38.169,0.062099,4.7711,0.052798,0.0021374,0.21374,25.054,38.169,4.7711,0.21374,4.12066666666667,1.916,7.89519733333333,4.83445801143581,0.0633580114358132,1.32795396105328,"PETG","Flat",80,4,"PETG 80%_4.txt"
8.80625,38.253,0.062239,4.7817,0.052939,0.002143,0.2143,25.054,38.253,4.7817,0.2143,4.12066666666667,1.916,7.89519733333333,4.84509739085263,0.063397390852634,1.32583371714315,"PETG","Flat",80,4,"PETG 80%_4.txt"
8.82452,38.338,0.06238,4.7922,0.05308,0.0021486,0.21486,25.054,38.338,4.7922,0.21486,4.12066666666667,1.916,7.89519733333333,4.85586342954823,0.0636634295482255,1.32848022929397,"PETG","Flat",80,4,"PETG 80%_4.txt"
8.84279,38.422,0.062521,4.8028,0.05322,0.0021543,0.21543,25.054,38.422,4.8028,0.21543,4.12066666666667,1.916,7.89519733333333,4.86650280896504,0.0637028089650444,1.32636813869086,"PETG","Flat",80,4,"PETG 80%_4.txt"
8.86106,38.507,0.062661,4.8134,0.053361,0.0021599,0.21599,25.054,38.507,4.8134,0.21599,4.12066666666667,1.916,7.89519733333333,4.87726884766064,0.0638688476606371,1.32689673953208,"PETG","Flat",80,4,"PETG 80%_4.txt"
8.87933,38.592,0.062802,4.8239,0.053502,0.0021655,0.21655,25.054,38.592,4.8239,0.21655,4.12066666666667,1.916,7.89519733333333,4.88803488635623,0.0641348863562285,1.32952354642983,"PETG","Flat",80,4,"PETG 80%_4.txt"
8.8976,38.676,0.062943,4.8345,0.053642,0.0021711,0.21711,25.054,38.676,4.8345,0.21711,4.12066666666667,1.916,7.89519733333333,4.89867426577305,0.0641742657730493,1.32742301733477,"PETG","Flat",80,4,"PETG 80%_4.txt"
8.91587,38.761,0.063083,4.8451,0.053783,0.0021768,0.21768,25.055,38.761,4.8451,0.21768,4.12066666666667,1.916,7.89519733333333,4.90944030446864,0.064340304468641,1.32794585186355,"PETG","Flat",80,4,"PETG 80%_4.txt"
8.93414,38.845,0.063224,4.8556,0.053924,0.0021824,0.21824,25.055,38.845,4.8556,0.21824,4.12066666666667,1.916,7.89519733333333,4.92007968388546,0.0644796838854607,1.32794472125918,"PETG","Flat",80,4,"PETG 80%_4.txt"
8.95241,38.93,0.063365,4.8662,0.054064,0.002188,0.2188,25.055,38.93,4.8662,0.2188,4.12066666666667,1.916,7.89519733333333,4.93084572258105,0.0646457225810524,1.3284641523376,"PETG","Flat",80,4,"PETG 80%_4.txt"
8.97068,39.014,0.063505,4.8768,0.054205,0.0021936,0.21936,25.055,39.014,4.8768,0.21936,4.12066666666667,1.916,7.89519733333333,4.94148510199787,0.0646851019978731,1.3263841452976,"PETG","Flat",80,4,"PETG 80%_4.txt"
8.98895,39.099,0.063646,4.8873,0.054346,0.0021993,0.21993,25.055,39.099,4.8873,0.21993,4.12066666666667,1.916,7.89519733333333,4.95225114069346,0.0649511406934646,1.32897797748173,"PETG","Flat",80,4,"PETG 80%_4.txt"
9.00722,39.183,0.063787,4.8979,0.054486,0.0022049,0.22049,25.055,39.183,4.8979,0.22049,4.12066666666667,1.916,7.89519733333333,4.96289052011029,0.0649905201102854,1.32690581903031,"PETG","Flat",80,4,"PETG 80%_4.txt"
9.02549,39.268,0.063927,4.9085,0.054627,0.0022105,0.22105,25.055,39.268,4.9085,0.22105,4.12066666666667,1.916,7.89519733333333,4.97365655880588,0.0651565588058771,1.32742301733477,"PETG","Flat",80,4,"PETG 80%_4.txt"
9.04376,39.352,0.064068,4.919,0.054767,0.0022161,0.22161,25.056,39.352,4.919,0.22161,4.12066666666667,1.916,7.89519733333333,4.9842959382227,0.0652959382226967,1.32742301733476,"PETG","Flat",80,4,"PETG 80%_4.txt"
9.06203,39.437,0.064209,4.9296,0.054908,0.0022218,0.22218,25.056,39.437,4.9296,0.22218,4.12066666666667,1.916,7.89519733333333,4.99506197691829,0.0654619769182885,1.32793688977378,"PETG","Flat",80,4,"PETG 80%_4.txt"
9.0803,39.521,0.064349,4.9402,0.055049,0.0022274,0.22274,25.056,39.521,4.9402,0.22274,4.12066666666667,1.916,7.89519733333333,5.00570135633511,0.0655013563351092,1.32588470780756,"PETG","Flat",80,4,"PETG 80%_4.txt"
9.09857,39.606,0.06449,4.9507,0.055189,0.002233,0.2233,25.056,39.606,4.9507,0.2233,4.12066666666667,1.916,7.89519733333333,5.0164673950307,0.0657673950307007,1.32844638193994,"PETG","Flat",80,4,"PETG 80%_4.txt"
9.11684,39.69,0.064631,4.9613,0.05533,0.0022386,0.22386,25.056,39.69,4.9613,0.22386,4.12066666666667,1.916,7.89519733333333,5.02710677444752,0.0658067744475206,1.32640183918571,"PETG","Flat",80,4,"PETG 80%_4.txt"
9.13511,39.775,0.064771,4.9718,0.055471,0.0022443,0.22443,25.056,39.775,4.9718,0.22443,4.12066666666667,1.916,7.89519733333333,5.03787281314311,0.066072813143113,1.32895154960201,"PETG","Flat",80,4,"PETG 80%_4.txt"
9.15338,39.859,0.064912,4.9824,0.055611,0.0022499,0.22499,25.056,39.859,4.9824,0.22499,4.12066666666667,1.916,7.89519733333333,5.04851219255993,0.0661121925599328,1.32691459055742,"PETG","Flat",80,4,"PETG 80%_4.txt"
9.17165,39.944,0.065052,4.993,0.055752,0.0022555,0.22555,25.057,39.944,4.993,0.22555,4.12066666666667,1.916,7.89519733333333,5.05927823125552,0.0662782312555246,1.32742301733476,"PETG","Flat",80,4,"PETG 80%_4.txt"
9.18992,40.028,0.065193,5.0035,0.055893,0.0022611,0.22611,25.057,40.028,5.0035,0.22611,4.12066666666667,1.916,7.89519733333333,5.06991761067234,0.0664176106723451,1.32742301733477,"PETG","Flat",80,4,"PETG 80%_4.txt"
9.20819,40.113,0.065334,5.0141,0.056033,0.0022668,0.22668,25.057,40.113,5.0141,0.22668,4.12066666666667,1.916,7.89519733333333,5.08068364936794,0.0665836493679368,1.32792822975084,"PETG","Flat",80,4,"PETG 80%_4.txt"
9.22646,40.197,0.065474,5.0247,0.056174,0.0022724,0.22724,25.057,40.197,5.0247,0.22724,4.12066666666667,1.916,7.89519733333333,5.09132302878476,0.0666230287847567,1.32591057744257,"PETG","Flat",80,4,"PETG 80%_4.txt"
9.24473,40.282,0.065615,5.0352,0.056315,0.002278,0.2278,25.057,40.282,5.0352,0.2278,4.12066666666667,1.916,7.89519733333333,5.10208906748035,0.0668890674803482,1.32842920798276,"PETG","Flat",80,4,"PETG 80%_4.txt"
9.263,40.366,0.065756,5.0458,0.056455,0.0022837,0.22837,25.057,40.366,5.0458,0.22837,4.12066666666667,1.916,7.89519733333333,5.11272844689717,0.0669284468971689,1.32641894044887,"PETG","Flat",80,4,"PETG 80%_4.txt"
9.28127,40.451,0.065896,5.0564,0.056596,0.0022893,0.22893,25.057,40.451,5.0564,0.22893,4.12066666666667,1.916,7.89519733333333,5.12349448559276,0.0670944855927607,1.32692203134168,"PETG","Flat",80,4,"PETG 80%_4.txt"
9.29954,40.534,0.066037,5.0668,0.056737,0.0022949,0.22949,25.058,40.534,5.0668,0.22949,4.12066666666667,1.916,7.89519733333333,5.13400720573081,0.0672072057308091,1.32642310197381,"PETG","Flat",80,4,"PETG 80%_4.txt"
9.31781,40.617,0.066178,5.0772,0.056877,0.0023005,0.23005,25.058,40.617,5.0772,0.23005,4.12066666666667,1.916,7.89519733333333,5.14451992586886,0.0673199258688566,1.32592621659294,"PETG","Flat",80,4,"PETG 80%_4.txt"
9.33608,40.7,0.066318,5.0875,0.057018,0.0023062,0.23062,25.058,40.7,5.0875,0.23062,4.12066666666667,1.916,7.89519733333333,5.15503264600691,0.0675326460069057,1.32742301733476,"PETG","Flat",80,4,"PETG 80%_4.txt"
9.35435,40.783,0.066459,5.0979,0.057159,0.0023118,0.23118,25.058,40.783,5.0979,0.23118,4.12066666666667,1.916,7.89519733333333,5.16554536614496,0.067645366144955,1.32692610967173,"PETG","Flat",80,4,"PETG 80%_4.txt"
9.37262,40.866,0.0666,5.1083,0.057299,0.0023174,0.23174,25.058,40.866,5.1083,0.23174,4.12066666666667,1.916,7.89519733333333,5.176058086283,0.0677580862830034,1.32643122531964,"PETG","Flat",80,4,"PETG 80%_4.txt"
9.39089,40.949,0.06674,5.1186,0.05744,0.002323,0.2323,25.058,40.949,5.1186,0.2323,4.12066666666667,1.916,7.89519733333333,5.18657080642105,0.0679708064210516,1.32791791546617,"PETG","Flat",80,4,"PETG 80%_4.txt"
9.40917,41.032,0.066881,5.129,0.05758,0.0023287,0.23287,25.058,41.032,5.129,0.23287,4.12066666666667,1.916,7.89519733333333,5.1970835265591,0.0680835265591,1.32742301733476,"PETG","Flat",80,4,"PETG 80%_4.txt"
9.42744,41.115,0.067022,5.1394,0.057721,0.0023343,0.23343,25.059,41.115,5.1394,0.23343,4.12066666666667,1.916,7.89519733333333,5.20759624669715,0.0681962466971484,1.32693012213777,"PETG","Flat",80,4,"PETG 80%_4.txt"
9.44571,41.198,0.067162,5.1498,0.057862,0.0023399,0.23399,25.059,41.198,5.1498,0.23399,4.12066666666667,1.916,7.89519733333333,5.2181089668352,0.0683089668351968,1.32643921774043,"PETG","Flat",80,4,"PETG 80%_4.txt"
9.46398,41.281,0.067303,5.1601,0.058002,0.0023455,0.23455,25.059,41.281,5.1601,0.23455,4.12066666666667,1.916,7.89519733333333,5.22862168697324,0.068521686973245,1.32791393525794,"PETG","Flat",80,4,"PETG 80%_4.txt"
9.48225,41.364,0.067443,5.1705,0.058143,0.0023512,0.23512,25.059,41.364,5.1705,0.23512,4.12066666666667,1.916,7.89519733333333,5.23913440711129,0.0686344071112943,1.32742301733477,"PETG","Flat",80,4,"PETG 80%_4.txt"
9.50052,41.447,0.067584,5.1809,0.058284,0.0023568,0.23568,25.059,41.447,5.1809,0.23568,4.12066666666667,1.916,7.89519733333333,5.24964712724934,0.0687471272493427,1.32693407032258,"PETG","Flat",80,4,"PETG 80%_4.txt"
9.51879,41.53,0.067725,5.1913,0.058424,0.0023624,0.23624,25.059,41.53,5.1913,0.23624,4.12066666666667,1.916,7.89519733333333,5.26015984738739,0.0688598473873911,1.32644708237611,"PETG","Flat",80,4,"PETG 80%_4.txt"
9.53706,41.613,0.067865,5.2016,0.058565,0.002368,0.2368,25.059,41.613,5.2016,0.2368,4.12066666666667,1.916,7.89519733333333,5.27067256752544,0.0690725675254393,1.32791001856043,"PETG","Flat",80,4,"PETG 80%_4.txt"
9.55533,41.696,0.068006,5.212,0.058706,0.0023737,0.23737,25.06,41.696,5.212,0.23737,4.12066666666667,1.916,7.89519733333333,5.28118528766349,0.0691852876634877,1.32742301733476,"PETG","Flat",80,4,"PETG 80%_4.txt"
9.5736,41.779,0.068147,5.2224,0.058846,0.0023793,0.23793,25.06,41.779,5.2224,0.23793,4.12066666666667,1.916,7.89519733333333,5.29169800780154,0.0692980078015362,1.32693795575858,"PETG","Flat",80,4,"PETG 80%_4.txt"
9.59187,41.862,0.068287,5.2327,0.058987,0.0023849,0.23849,25.06,41.862,5.2327,0.23849,4.12066666666667,1.916,7.89519733333333,5.30221072793958,0.0695107279395843,1.32839123090535,"PETG","Flat",80,4,"PETG 80%_4.txt"
9.61014,41.945,0.068428,5.2431,0.059128,0.0023905,0.23905,25.06,41.945,5.2431,0.23905,4.12066666666667,1.916,7.89519733333333,5.31272344807763,0.0696234480776337,1.32790616386553,"PETG","Flat",80,4,"PETG 80%_4.txt"
9.62841,42.028,0.068569,5.2535,0.059268,0.0023962,0.23962,25.06,42.028,5.2535,0.23962,4.12066666666667,1.916,7.89519733333333,5.32323616821568,0.0697361682156821,1.32742301733477,"PETG","Flat",80,4,"PETG 80%_4.txt"
9.64668,42.111,0.068709,5.2639,0.059409,0.0024018,0.24018,25.06,42.111,5.2639,0.24018,4.12066666666667,1.916,7.89519733333333,5.33374888835373,0.0698488883537305,1.32694177992991,"PETG","Flat",80,4,"PETG 80%_4.txt"
9.66495,42.194,0.06885,5.2742,0.05955,0.0024074,0.24074,25.06,42.194,5.2742,0.24074,4.12066666666667,1.916,7.89519733333333,5.34426160849178,0.0700616084917787,1.32838361252472,"PETG","Flat",80,4,"PETG 80%_4.txt"
9.68322,42.277,0.068991,5.2846,0.05969,0.002413,0.2413,25.061,42.277,5.2846,0.2413,4.12066666666667,1.916,7.89519733333333,5.35477432862983,0.0701743286298271,1.32790236971251,"PETG","Flat",80,4,"PETG 80%_4.txt"
9.70149,42.36,0.069131,5.295,0.059831,0.0024187,0.24187,25.061,42.36,5.295,0.24187,4.12066666666667,1.916,7.89519733333333,5.36528704876788,0.0702870487678755,1.32742301733476,"PETG","Flat",80,4,"PETG 80%_4.txt"
9.71976,42.443,0.069272,5.3054,0.059971,0.0024243,0.24243,25.061,42.443,5.3054,0.24243,4.12066666666667,1.916,7.89519733333333,5.37579976890592,0.0703997689059239,1.32694554427421,"PETG","Flat",80,4,"PETG 80%_4.txt"
9.73803,42.526,0.069413,5.3157,0.060112,0.0024299,0.24299,25.061,42.526,5.3157,0.24299,4.12066666666667,1.916,7.89519733333333,5.38631248904397,0.070612489043973,1.32837611309843,"PETG","Flat",80,4,"PETG 80%_4.txt"
9.7563,42.609,0.069553,5.3261,0.060253,0.0024356,0.24356,25.061,42.609,5.3261,0.24356,4.12066666666667,1.916,7.89519733333333,5.39682520918202,0.0707252091820214,1.32789863468619,"PETG","Flat",80,4,"PETG 80%_4.txt"
9.77457,42.692,0.069694,5.3365,0.060393,0.0024412,0.24412,25.061,42.692,5.3365,0.24412,4.12066666666667,1.916,7.89519733333333,5.40733792932007,0.0708379293200698,1.32742301733477,"PETG","Flat",80,4,"PETG 80%_4.txt"
9.79284,42.775,0.069834,5.3468,0.060534,0.0024468,0.24468,25.061,42.775,5.3468,0.24468,4.12066666666667,1.916,7.89519733333333,5.41785064945812,0.071050649458118,1.32884434536766,"PETG","Flat",80,4,"PETG 80%_4.txt"
9.81111,42.858,0.069975,5.3572,0.060675,0.0024524,0.24524,25.062,42.858,5.3572,0.24524,4.12066666666667,1.916,7.89519733333333,5.42836336959617,0.0711633695961664,1.32836872986199,"PETG","Flat",80,4,"PETG 80%_4.txt"
9.82938,42.941,0.070116,5.3676,0.060815,0.0024581,0.24581,25.062,42.941,5.3676,0.24581,4.12066666666667,1.916,7.89519733333333,5.43887608973422,0.0712760897342148,1.32789495741514,"PETG","Flat",80,4,"PETG 80%_4.txt"
9.84765,43.024,0.070256,5.378,0.060956,0.0024637,0.24637,25.062,43.024,5.378,0.24637,4.12066666666667,1.916,7.89519733333333,5.44938880987226,0.0713888098722633,1.32742301733476,"PETG","Flat",80,4,"PETG 80%_4.txt"
9.86592,43.107,0.070397,5.3883,0.061097,0.0024693,0.24693,25.062,43.107,5.3883,0.24693,4.12066666666667,1.916,7.89519733333333,5.45990153001031,0.0716015300103114,1.32883339848025,"PETG","Flat",80,4,"PETG 80%_4.txt"
9.88419,43.19,0.070538,5.3987,0.061237,0.0024749,0.24749,25.062,43.19,5.3987,0.24749,4.12066666666667,1.916,7.89519733333333,5.47041425014836,0.0717142501483607,1.32836146013597,"PETG","Flat",80,4,"PETG 80%_4.txt"
9.90246,43.273,0.070678,5.4091,0.061378,0.0024806,0.24806,25.062,43.273,5.4091,0.24806,4.12066666666667,1.916,7.89519733333333,5.48092697028641,0.0718269702864101,1.32789133657004,"PETG","Flat",80,4,"PETG 80%_4.txt"
9.92073,43.356,0.070819,5.4194,0.061519,0.0024862,0.24862,25.062,43.356,5.4194,0.24862,4.12066666666667,1.916,7.89519733333333,5.49143969042446,0.0720396904244573,1.32929273396423,"PETG","Flat",80,4,"PETG 80%_4.txt"
9.939,43.439,0.07096,5.4298,0.061659,0.0024918,0.24918,25.062,43.439,5.4298,0.24918,4.12066666666667,1.916,7.89519733333333,5.50195241056251,0.0721524105625058,1.32882261892714,"PETG","Flat",80,4,"PETG 80%_4.txt"
9.95727,43.522,0.0711,5.4402,0.0618,0.0024974,0.24974,25.063,43.522,5.4402,0.24974,4.12066666666667,1.916,7.89519733333333,5.51246513070055,0.0722651307005542,1.32835430132264,"PETG","Flat",80,4,"PETG 80%_4.txt"
9.97554,43.605,0.071241,5.4506,0.061941,0.0025031,0.25031,25.063,43.605,5.4506,0.25031,4.12066666666667,1.916,7.89519733333333,5.5229778508386,0.0723778508386026,1.32788777086197,"PETG","Flat",80,4,"PETG 80%_4.txt"
9.99381,43.688,0.071382,5.4609,0.062081,0.0025087,0.25087,25.063,43.688,5.4609,0.25087,4.12066666666667,1.916,7.89519733333333,5.53349057097665,0.0725905709766517,1.32927852509022,"PETG","Flat",80,4,"PETG 80%_4.txt"
10.0121,43.77,0.071522,5.4713,0.062222,0.0025143,0.25143,25.063,43.77,5.4713,0.25143,4.12066666666667,1.916,7.89519733333333,5.54387663183593,0.0725766318359282,1.32649702695755,"PETG","Flat",80,4,"PETG 80%_4.txt"
10.0304,43.853,0.071663,5.4817,0.062362,0.0025199,0.25199,25.063,43.853,5.4817,0.25199,4.12066666666667,1.916,7.89519733333333,5.55438935197398,0.0726893519739766,1.32603666698244,"PETG","Flat",80,4,"PETG 80%_4.txt"
10.0486,43.936,0.071804,5.4921,0.062503,0.0025256,0.25256,25.063,43.936,5.4921,0.25256,4.12066666666667,1.916,7.89519733333333,5.56490207211202,0.0728020721120251,1.32557805050937,"PETG","Flat",80,4,"PETG 80%_4.txt"
10.0669,44.019,0.071944,5.5024,0.062644,0.0025312,0.25312,25.063,44.019,5.5024,0.25312,4.12066666666667,1.916,7.89519733333333,5.57541479225007,0.0730147922500741,1.32696263903159,"PETG","Flat",80,4,"PETG 80%_4.txt"
10.0852,44.102,0.072085,5.5128,0.062784,0.0025368,0.25368,25.064,44.102,5.5128,0.25368,4.12066666666667,1.916,7.89519733333333,5.58592751238812,0.0731275123881217,1.3265039977529,"PETG","Flat",80,4,"PETG 80%_4.txt"
10.1034,44.185,0.072226,5.5232,0.062925,0.0025424,0.25424,25.064,44.185,5.5232,0.25424,4.12066666666667,1.916,7.89519733333333,5.59644023252617,0.073240232526171,1.32604708368647,"PETG","Flat",80,4,"PETG 80%_4.txt"
10.1217,44.268,0.072366,5.5335,0.063066,0.0025481,0.25481,25.064,44.268,5.5335,0.25481,4.12066666666667,1.916,7.89519733333333,5.60695295266422,0.0734529526642191,1.32742301733476,"PETG","Flat",80,4,"PETG 80%_4.txt"
10.14,44.351,0.072507,5.5439,0.063206,0.0025537,0.25537,25.064,44.351,5.5439,0.25537,4.12066666666667,1.916,7.89519733333333,5.61746567280227,0.0735656728022676,1.32696608528775,"PETG","Flat",80,4,"PETG 80%_4.txt"
10.1582,44.434,0.072647,5.5543,0.063347,0.0025593,0.25593,25.064,44.434,5.5543,0.25593,4.12066666666667,1.916,7.89519733333333,5.62797839294032,0.073678392940316,1.32651086438104,"PETG","Flat",80,4,"PETG 80%_4.txt"
10.1765,44.517,0.072788,5.5647,0.063488,0.0025649,0.25649,25.064,44.517,5.5647,0.25649,4.12066666666667,1.916,7.89519733333333,5.63849111307836,0.0737911130783644,1.32605734502065,"PETG","Flat",80,4,"PETG 80%_4.txt"
10.1948,44.6,0.072929,5.575,0.063628,0.0025706,0.25706,25.064,44.6,5.575,0.25706,4.12066666666667,1.916,7.89519733333333,5.64900383321641,0.0740038332164135,1.32742301733477,"PETG","Flat",80,4,"PETG 80%_4.txt"
10.2131,44.683,0.073069,5.5854,0.063769,0.0025762,0.25762,25.065,44.683,5.5854,0.25762,4.12066666666667,1.916,7.89519733333333,5.65951655335446,0.0741165533544619,1.32696948033197,"PETG","Flat",80,4,"PETG 80%_4.txt"
10.2313,44.766,0.07321,5.5958,0.06391,0.0025818,0.25818,25.065,44.766,5.5958,0.25818,4.12066666666667,1.916,7.89519733333333,5.67002927349251,0.0742292734925103,1.32651762915955,"PETG","Flat",80,4,"PETG 80%_4.txt"
10.2496,44.849,0.073351,5.6062,0.06405,0.0025875,0.25875,25.065,44.849,5.6062,0.25875,4.12066666666667,1.916,7.89519733333333,5.68054199363056,0.0743419936305578,1.32606745443541,"PETG","Flat",80,4,"PETG 80%_4.txt"
10.2679,44.932,0.073491,5.6165,0.064191,0.0025931,0.25931,25.065,44.932,5.6165,0.25931,4.12066666666667,1.916,7.89519733333333,5.69105471376861,0.0745547137686069,1.32742301733476,"PETG","Flat",80,4,"PETG 80%_4.txt"
10.2861,45.016,0.073632,5.627,0.064332,0.0025987,0.25987,25.065,45.016,5.627,0.25987,4.12066666666667,1.916,7.89519733333333,5.70169409318543,0.0746940931854274,1.32742301733477,"PETG","Flat",80,4,"PETG 80%_4.txt"
10.3044,45.1,0.073773,5.6375,0.064472,0.0026043,0.26043,25.065,45.1,5.6375,0.26043,4.12066666666667,1.916,7.89519733333333,5.71233347260225,0.074833472602247,1.32742301733476,"PETG","Flat",80,4,"PETG 80%_4.txt"
10.3227,45.183,0.073913,5.6479,0.064613,0.00261,0.261,25.065,45.183,5.6479,0.261,4.12066666666667,1.916,7.89519733333333,5.7228461927403,0.0749461927402955,1.32697449919962,"PETG","Flat",80,4,"PETG 80%_4.txt"
10.3409,45.267,0.074054,5.6584,0.064754,0.0026156,0.26156,25.066,45.267,5.6584,0.26156,4.12066666666667,1.916,7.89519733333333,5.73348557215712,0.075085572157116,1.32697533149152,"PETG","Flat",80,4,"PETG 80%_4.txt"
10.3592,45.351,0.074195,5.6689,0.064894,0.0026212,0.26212,25.066,45.351,5.6689,0.26212,4.12066666666667,1.916,7.89519733333333,5.74412495157394,0.0752249515739365,1.32697616070025,"PETG","Flat",80,4,"PETG 80%_4.txt"
10.3775,45.435,0.074335,5.6794,0.065035,0.0026268,0.26268,25.066,45.435,5.6794,0.26268,4.12066666666667,1.916,7.89519733333333,5.75476433099076,0.0753643309907561,1.32697698684291,"PETG","Flat",80,4,"PETG 80%_4.txt"
10.3958,45.519,0.074476,5.6898,0.065175,0.0026325,0.26325,25.066,45.519,5.6898,0.26325,4.12066666666667,1.916,7.89519733333333,5.76540371040758,0.0756037104075764,1.32875866300356,"PETG","Flat",80,4,"PETG 80%_4.txt"
10.414,45.602,0.074617,5.7003,0.065316,0.0026381,0.26381,25.066,45.602,5.7003,0.26381,4.12066666666667,1.916,7.89519733333333,5.77591643054562,0.0756164305456242,1.32653422706917,"PETG","Flat",80,4,"PETG 80%_4.txt"
10.4323,45.686,0.074757,5.7108,0.065457,0.0026437,0.26437,25.066,45.686,5.7108,0.26437,4.12066666666667,1.916,7.89519733333333,5.78655580996244,0.0757558099624447,1.32653586121813,"PETG","Flat",80,4,"PETG 80%_4.txt"
10.4506,45.77,0.074898,5.7212,0.065597,0.0026493,0.26493,25.066,45.77,5.7212,0.26493,4.12066666666667,1.916,7.89519733333333,5.79719518937927,0.0759951893792659,1.32830856077861,"PETG","Flat",80,4,"PETG 80%_4.txt"
10.4688,45.854,0.075038,5.7317,0.065738,0.002655,0.2655,25.067,45.854,5.7317,0.2655,4.12066666666667,1.916,7.89519733333333,5.80783456879609,0.0761345687960855,1.32830693853631,"PETG","Flat",80,4,"PETG 80%_4.txt"
10.4871,45.937,0.075179,5.7422,0.065879,0.0026606,0.26606,25.067,45.937,5.7422,0.26606,4.12066666666667,1.916,7.89519733333333,5.81834728893413,0.0761472889341333,1.32609955999675,"PETG","Flat",80,4,"PETG 80%_4.txt"
10.5054,46.021,0.07532,5.7527,0.066019,0.0026662,0.26662,25.067,46.021,5.7527,0.26662,4.12066666666667,1.916,7.89519733333333,5.82898666835095,0.0762866683509538,1.32610197561065,"PETG","Flat",80,4,"PETG 80%_4.txt"
10.5236,46.105,0.07546,5.7631,0.06616,0.0026718,0.26718,25.067,46.105,5.7631,0.26718,4.12066666666667,1.916,7.89519733333333,5.83962604776777,0.0765260477677741,1.3278625699324,"PETG","Flat",80,4,"PETG 80%_4.txt"
10.5419,46.189,0.075601,5.7736,0.066301,0.0026775,0.26775,25.067,46.189,5.7736,0.26775,4.12066666666667,1.916,7.89519733333333,5.85026542718459,0.0766654271845946,1.32786177055207,"PETG","Flat",80,4,"PETG 80%_4.txt"
10.5602,46.273,0.075742,5.7841,0.066441,0.0026831,0.26831,25.067,46.273,5.7841,0.26831,4.12066666666667,1.916,7.89519733333333,5.86090480660141,0.0768048066014151,1.32786097407401,"PETG","Flat",80,4,"PETG 80%_4.txt"
10.5785,46.356,0.075882,5.7945,0.066582,0.0026887,0.26887,25.067,46.356,5.7945,0.26887,4.12066666666667,1.916,7.89519733333333,5.87141752673946,0.0769175267394626,1.32742301733476,"PETG","Flat",80,4,"PETG 80%_4.txt"
10.5967,46.44,0.076023,5.805,0.066723,0.0026943,0.26943,25.068,46.44,5.805,0.26943,4.12066666666667,1.916,7.89519733333333,5.88205690615628,0.0770569061562831,1.32742301733477,"PETG","Flat",80,4,"PETG 80%_4.txt"
10.615,46.524,0.076164,5.8155,0.066863,0.0027,0.27,25.068,46.524,5.8155,0.27,4.12066666666667,1.916,7.89519733333333,5.8926962855731,0.0771962855731028,1.32742301733476,"PETG","Flat",80,4,"PETG 80%_4.txt"
10.6333,46.608,0.076304,5.826,0.067004,0.0027056,0.27056,25.068,46.608,5.826,0.27056,4.12066666666667,1.916,7.89519733333333,5.90333566498992,0.0773356649899233,1.32742301733476,"PETG","Flat",80,4,"PETG 80%_4.txt"
10.6515,46.691,0.076445,5.8364,0.067145,0.0027112,0.27112,25.068,46.691,5.8364,0.27112,4.12066666666667,1.916,7.89519733333333,5.91384838512797,0.0774483851279717,1.32698898512733,"PETG","Flat",80,4,"PETG 80%_4.txt"
10.6698,46.775,0.076586,5.8469,0.067285,0.0027168,0.27168,25.068,46.775,5.8469,0.27168,4.12066666666667,1.916,7.89519733333333,5.92448776454479,0.0775877645447922,1.32698976457255,"PETG","Flat",80,4,"PETG 80%_4.txt"
10.6881,46.859,0.076726,5.8574,0.067426,0.0027225,0.27225,25.068,46.859,5.8574,0.27225,4.12066666666667,1.916,7.89519733333333,5.93512714396161,0.0777271439616118,1.32699054122327,"PETG","Flat",80,4,"PETG 80%_4.txt"
10.7064,46.943,0.076867,5.8678,0.067566,0.0027281,0.27281,25.068,46.943,5.8678,0.27281,4.12066666666667,1.916,7.89519733333333,5.94576652337843,0.0779665233784321,1.32871814612686,"PETG","Flat",80,4,"PETG 80%_4.txt"
10.7246,47.027,0.077008,5.8783,0.067707,0.0027337,0.27337,25.069,47.027,5.8783,0.27337,4.12066666666667,1.916,7.89519733333333,5.95640590279525,0.0781059027952518,1.32871583272803,"PETG","Flat",80,4,"PETG 80%_4.txt"
10.7429,47.11,0.077148,5.8888,0.067848,0.0027394,0.27394,25.069,47.11,5.8888,0.27394,4.12066666666667,1.916,7.89519733333333,5.9669186229333,0.0781186229333013,1.32656267717194,"PETG","Flat",80,4,"PETG 80%_4.txt"
10.7612,47.194,0.077289,5.8993,0.067988,0.002745,0.2745,25.069,47.194,5.8993,0.2745,4.12066666666667,1.916,7.89519733333333,5.97755800235012,0.0782580023501209,1.32656420846746,"PETG","Flat",80,4,"PETG 80%_4.txt"
10.7794,47.278,0.077429,5.9097,0.068129,0.0027506,0.27506,25.069,47.278,5.9097,0.27506,4.12066666666667,1.916,7.89519733333333,5.98819738176694,0.0784973817669412,1.32828031485424,"PETG","Flat",80,4,"PETG 80%_4.txt"
10.7977,47.362,0.07757,5.9202,0.06827,0.0027562,0.27562,25.069,47.362,5.9202,0.27562,4.12066666666667,1.916,7.89519733333333,5.99883676118376,0.0786367611837608,1.32827879436102,"PETG","Flat",80,4,"PETG 80%_4.txt"
10.816,47.445,0.077711,5.9307,0.06841,0.0027619,0.27619,25.069,47.445,5.9307,0.27619,4.12066666666667,1.916,7.89519733333333,6.00934948132181,0.0786494813218104,1.32614162445935,"PETG","Flat",80,4,"PETG 80%_4.txt"
10.8342,47.529,0.077851,5.9412,0.068551,0.0027675,0.27675,25.069,47.529,5.9412,0.27675,4.12066666666667,1.916,7.89519733333333,6.01998886073863,0.07878886073863,1.32614388909025,"PETG","Flat",80,4,"PETG 80%_4.txt"
10.8525,47.613,0.077992,5.9516,0.068692,0.0027731,0.27731,25.07,47.613,5.9516,0.27731,4.12066666666667,1.916,7.89519733333333,6.03062824015545,0.0790282401554503,1.32784864835423,"PETG","Flat",80,4,"PETG 80%_4.txt"
10.8708,47.697,0.078133,5.9621,0.068832,0.0027787,0.27787,25.07,47.697,5.9621,0.27787,4.12066666666667,1.916,7.89519733333333,6.04126761957227,0.0791676195722699,1.32784789876503,"PETG","Flat",80,4,"PETG 80%_4.txt"
10.8891,47.781,0.078273,5.9726,0.068973,0.0027844,0.27844,25.07,47.781,5.9726,0.27844,4.12066666666667,1.916,7.89519733333333,6.05190699898909,0.0793069989890904,1.32784715181145,"PETG","Flat",80,4,"PETG 80%_4.txt"
10.9073,47.864,0.078414,5.983,0.069114,0.00279,0.279,25.07,47.864,5.983,0.279,4.12066666666667,1.916,7.89519733333333,6.06241971912714,0.0794197191271389,1.32742301733476,"PETG","Flat",80,4,"PETG 80%_4.txt"
10.9256,47.948,0.078555,5.9935,0.069254,0.0027956,0.27956,25.07,47.948,5.9935,0.27956,4.12066666666667,1.916,7.89519733333333,6.07305909854396,0.0795590985439594,1.32742301733477,"PETG","Flat",80,4,"PETG 80%_4.txt"
10.9439,48.032,0.078695,6.004,0.069395,0.0028012,0.28012,25.07,48.032,6.004,0.28012,4.12066666666667,1.916,7.89519733333333,6.08369847796078,0.079698477960779,1.32742301733476,"PETG","Flat",80,4,"PETG 80%_4.txt"
10.9621,48.116,0.078836,6.0145,0.069536,0.0028069,0.28069,25.07,48.116,6.0145,0.28069,4.12066666666667,1.916,7.89519733333333,6.0943378573776,0.0798378573775995,1.32742301733477,"PETG","Flat",80,4,"PETG 80%_4.txt"
10.9804,48.199,0.078977,6.0249,0.069676,0.0028125,0.28125,25.071,48.199,6.0249,0.28125,4.12066666666667,1.916,7.89519733333333,6.10485057751565,0.0799505775156479,1.32700256461764,"PETG","Flat",80,4,"PETG 80%_4.txt"
10.9987,48.283,0.079117,6.0354,0.069817,0.0028181,0.28181,25.071,48.283,6.0354,0.28181,4.12066666666667,1.916,7.89519733333333,6.11548995693247,0.0800899569324676,1.32700329609417,"PETG","Flat",80,4,"PETG 80%_4.txt"
11.0169,48.367,0.079258,6.0459,0.069957,0.0028237,0.28237,25.071,48.367,6.0459,0.28237,4.12066666666667,1.916,7.89519733333333,6.12612933634929,0.0802293363492881,1.32700402502999,"PETG","Flat",80,4,"PETG 80%_4.txt"
11.0352,48.451,0.079399,6.0563,0.070098,0.0028294,0.28294,25.071,48.451,6.0563,0.28294,4.12066666666667,1.916,7.89519733333333,6.13676871576611,0.0804687157661084,1.32867783574308,"PETG","Flat",80,4,"PETG 80%_4.txt"
11.0535,48.535,0.079539,6.0668,0.070239,0.002835,0.2835,25.071,48.535,6.0668,0.2835,4.12066666666667,1.916,7.89519733333333,6.14740809518293,0.080608095182928,1.32867566398971,"PETG","Flat",80,4,"PETG 80%_4.txt"
11.0718,48.618,0.07968,6.0773,0.070379,0.0028406,0.28406,25.071,48.618,6.0773,0.28406,4.12066666666667,1.916,7.89519733333333,6.15792081532098,0.0806208153209766,1.32658936239739,"PETG","Flat",80,4,"PETG 80%_4.txt"
11.09,48.702,0.079821,6.0878,0.07052,0.0028462,0.28462,25.071,48.702,6.0878,0.28462,4.12066666666667,1.916,7.89519733333333,6.1685601947378,0.0807601947377972,1.32659080025292,"PETG","Flat",80,4,"PETG 80%_4.txt"
11.1083,48.786,0.079961,6.0982,0.070661,0.0028519,0.28519,25.071,48.786,6.0982,0.28519,4.12066666666667,1.916,7.89519733333333,6.17919957415462,0.0809995741546174,1.3282538151359,"PETG","Flat",80,4,"PETG 80%_4.txt"
11.1266,48.87,0.080102,6.1087,0.070801,0.0028575,0.28575,25.072,48.87,6.1087,0.28575,4.12066666666667,1.916,7.89519733333333,6.18983895357144,0.0811389535714371,1.32825238711079,"PETG","Flat",80,4,"PETG 80%_4.txt"
11.1448,48.953,0.080242,6.1192,0.070942,0.0028631,0.28631,25.072,48.953,6.1192,0.28631,4.12066666666667,1.916,7.89519733333333,6.20035167370949,0.0811516737094857,1.32618109735726,"PETG","Flat",80,4,"PETG 80%_4.txt"
11.1631,49.037,0.080383,6.1297,0.071083,0.0028687,0.28687,25.072,49.037,6.1297,0.28687,4.12066666666667,1.916,7.89519733333333,6.21099105312631,0.0812910531263062,1.32618322473051,"PETG","Flat",80,4,"PETG 80%_4.txt"
11.1814,49.121,0.080524,6.1401,0.071223,0.0028744,0.28744,25.072,49.121,6.1401,0.28744,4.12066666666667,1.916,7.89519733333333,6.22163043254313,0.0815304325431256,1.32783558155609,"PETG","Flat",80,4,"PETG 80%_4.txt"
11.1996,49.205,0.080664,6.1506,0.071364,0.00288,0.288,25.072,49.205,6.1506,0.288,4.12066666666667,1.916,7.89519733333333,6.23226981195995,0.0816698119599462,1.32783487724687,"PETG","Flat",80,4,"PETG 80%_4.txt"
