Repository: VipulKohinkar/3D-Printing-Parameter-Optimisation

# 3D Printing Parameter Optimisation: Impact of K-Value on Carbon-Reinforced PETG

## MSc Mechanical Engineering with Management

**Author:** Vipul Kohinkar  
**Project:** MEE7012-SUM  
**Date:** 27 August 2026

---

## Project Overview

This project investigates the influence of flow-rate multiplier (K-value) and build orientation on the tensile behaviour of PETG and carbon-fibre-reinforced PETG (CF-PETG) manufactured using fused deposition modelling (FDM).

The study compares an unreinforced thermoplastic, PETG, with a carbon-fibre-reinforced PETG composite to investigate whether the two materials respond differently to changes in material flow and build orientation.

---

File: 3_Experimental_data/Modulus/Recalculated Stress Strain/Recalculated_Stress_Strain_All_Data.csv (part 178 of 212)
"Time (s)","Load (N)","Machine Extension (mm)","Stress (MPa)","Extension from Preload (mm)","Strain","Percentage Strain","Gauge Length (mm)","Load_N","NEXYGEN_Stress_MPa","Percentage_Strain","Measured_Width_mm","Measured_Thickness_mm","Measured_Area_mm2","Recalculated_Stress_MPa","Stress_Difference_MPa","Stress_Difference_Percent","Material","Orientation","K","Sample","File"
11.2179,49.322,0.080805,6.1652,0.071505,0.0028856,0.28856,25.072,49.322,6.1652,0.28856,4.12066666666667,1.916,7.89519733333333,6.24708894757623,0.0818889475762319,1.32824478648271,"PETG","Flat",80,4,"PETG 80%_4.txt"
11.2362,49.838,0.080946,6.2297,0.071645,0.0028913,0.28913,25.072,49.838,6.2297,0.28913,4.12066666666667,1.916,7.89519733333333,6.31244513542241,0.082745135422412,1.32823627819015,"PETG","Flat",80,4,"PETG 80%_4.txt"
11.2545,49.917,0.081086,6.2397,0.071786,0.0028969,0.28969,25.073,49.917,6.2397,0.28969,4.12066666666667,1.916,7.89519733333333,6.32245121844537,0.0827512184453747,1.32620508109965,"PETG","Flat",80,4,"PETG 80%_4.txt"
11.2727,49.997,0.081227,6.2496,0.071927,0.0029025,0.29025,25.073,49.997,6.2496,0.29025,4.12066666666667,1.916,7.89519733333333,6.33258396074711,0.0829839607471072,1.32782835296831,"PETG","Flat",80,4,"PETG 80%_4.txt"
11.291,50.077,0.081368,6.2596,0.072067,0.0029081,0.29081,25.073,50.077,6.2596,0.29081,4.12066666666667,1.916,7.89519733333333,6.34271670304884,0.0831167030488409,1.32782770542592,"PETG","Flat",80,4,"PETG 80%_4.txt"
11.3093,50.157,0.081508,6.2696,0.072208,0.0029138,0.29138,25.073,50.157,6.2696,0.29138,4.12066666666667,1.916,7.89519733333333,6.35284944535057,0.0832494453505745,1.32782705994919,"PETG","Flat",80,4,"PETG 80%_4.txt"
11.3275,50.236,0.081649,6.2795,0.072349,0.0029194,0.29194,25.073,50.236,6.2795,0.29194,4.12066666666667,1.916,7.89519733333333,6.36285552837354,0.0833555283735361,1.32742301733476,"PETG","Flat",80,4,"PETG 80%_4.txt"
11.3458,50.316,0.08179,6.2895,0.072489,0.002925,0.2925,25.073,50.316,6.2895,0.2925,4.12066666666667,1.916,7.89519733333333,6.37298827067527,0.0834882706752698,1.32742301733476,"PETG","Flat",80,4,"PETG 80%_4.txt"
11.3641,50.396,0.08193,6.2995,0.07263,0.0029306,0.29306,25.073,50.396,6.2995,0.29306,4.12066666666667,1.916,7.89519733333333,6.383121012977,0.0836210129770034,1.32742301733476,"PETG","Flat",80,4,"PETG 80%_4.txt"
11.3823,50.476,0.082071,6.3094,0.07277,0.0029363,0.29363,25.074,50.476,6.3094,0.29363,4.12066666666667,1.916,7.89519733333333,6.39325375527874,0.0838537552787368,1.32902899291116,"PETG","Flat",80,4,"PETG 80%_4.txt"
11.4006,50.555,0.082212,6.3194,0.072911,0.0029419,0.29419,25.074,50.555,6.3194,0.29419,4.12066666666667,1.916,7.89519733333333,6.4032598383017,0.0838598383016986,1.32702215877613,"PETG","Flat",80,4,"PETG 80%_4.txt"
11.4189,50.635,0.082352,6.3294,0.073052,0.0029475,0.29475,25.074,50.635,6.3294,0.29475,4.12066666666667,1.916,7.89519733333333,6.41339258060343,0.0839925806034323,1.32702279210403,"PETG","Flat",80,4,"PETG 80%_4.txt"
11.4372,50.715,0.082493,6.3393,0.073192,0.0029531,0.29531,25.074,50.715,6.3393,0.29531,4.12066666666667,1.916,7.89519733333333,6.42352532290517,0.0842253229051666,1.32862181794783,"PETG","Flat",80,4,"PETG 80%_4.txt"
11.4554,50.795,0.082633,6.3493,0.073333,0.0029588,0.29588,25.074,50.795,6.3493,0.29588,4.12066666666667,1.916,7.89519733333333,6.4336580652069,0.0843580652068985,1.32861992986469,"PETG","Flat",80,4,"PETG 80%_4.txt"
11.4737,50.874,0.082774,6.3593,0.073474,0.0029644,0.29644,25.074,50.874,6.3593,0.29644,4.12066666666667,1.916,7.89519733333333,6.44366414822986,0.0843641482298612,1.32662633041154,"PETG","Flat",80,4,"PETG 80%_4.txt"
11.492,50.954,0.082915,6.3692,0.073614,0.00297,0.297,25.074,50.954,6.3692,0.297,4.12066666666667,1.916,7.89519733333333,6.45379689053159,0.0845968905315946,1.32821846592342,"PETG","Flat",80,4,"PETG 80%_4.txt"
11.5102,51.034,0.083055,6.3792,0.073755,0.0029756,0.29756,25.075,51.034,6.3792,0.29756,4.12066666666667,1.916,7.89519733333333,6.46392963283333,0.0847296328333274,1.32821721898243,"PETG","Flat",80,4,"PETG 80%_4.txt"
11.5285,51.113,0.083196,6.3892,0.073896,0.0029813,0.29813,25.075,51.113,6.3892,0.29813,4.12066666666667,1.916,7.89519733333333,6.47393571585629,0.08473571585629,1.3262335794198,"PETG","Flat",80,4,"PETG 80%_4.txt"
11.5468,51.193,0.083337,6.3991,0.074036,0.0029869,0.29869,25.075,51.193,6.3991,0.29869,4.12066666666667,1.916,7.89519733333333,6.48406845815802,0.0849684581580235,1.32781888324957,"PETG","Flat",80,4,"PETG 80%_4.txt"
11.5651,51.273,0.083477,6.4091,0.074177,0.0029925,0.29925,25.075,51.273,6.4091,0.29925,4.12066666666667,1.916,7.89519733333333,6.49420120045976,0.0851012004597571,1.32781826558732,"PETG","Flat",80,4,"PETG 80%_4.txt"
11.5833,51.353,0.083618,6.4191,0.074318,0.0029981,0.29981,25.075,51.353,6.4191,0.29981,4.12066666666667,1.916,7.89519733333333,6.50433394276149,0.0852339427614899,1.32781764984951,"PETG","Flat",80,4,"PETG 80%_4.txt"
11.6016,51.432,0.083759,6.429,0.074458,0.0030038,0.30038,25.075,51.432,6.429,0.30038,4.12066666666667,1.916,7.89519733333333,6.51434002578445,0.0853400257844523,1.32742301733477,"PETG","Flat",80,4,"PETG 80%_4.txt"
11.6199,51.512,0.083899,6.439,0.074599,0.0030094,0.30094,25.075,51.512,6.439,0.30094,4.12066666666667,1.916,7.89519733333333,6.52447276808619,0.0854727680861851,1.32742301733476,"PETG","Flat",80,4,"PETG 80%_4.txt"
11.6381,51.592,0.08404,6.449,0.07474,0.003015,0.3015,25.076,51.592,6.449,0.3015,4.12066666666667,1.916,7.89519733333333,6.53460551038792,0.0856055103879187,1.32742301733476,"PETG","Flat",80,4,"PETG 80%_4.txt"
11.6564,51.672,0.084181,6.4589,0.07488,0.0030206,0.30206,25.076,51.672,6.4589,0.30206,4.12066666666667,1.916,7.89519733333333,6.54473825268965,0.0858382526896522,1.32899182042843,"PETG","Flat",80,4,"PETG 80%_4.txt"
11.6747,51.751,0.084321,6.4689,0.075021,0.0030263,0.30263,25.076,51.751,6.4689,0.30263,4.12066666666667,1.916,7.89519733333333,6.55474433571261,0.085844335712614,1.327031422848,"PETG","Flat",80,4,"PETG 80%_4.txt"
11.6929,51.831,0.084462,6.4789,0.075161,0.0030319,0.30319,25.076,51.831,6.4789,0.30319,4.12066666666667,1.916,7.89519733333333,6.56487707801435,0.0859770780143476,1.32703202726308,"PETG","Flat",80,4,"PETG 80%_4.txt"
11.7112,51.911,0.084603,6.4888,0.075302,0.0030375,0.30375,25.076,51.911,6.4888,0.30375,4.12066666666667,1.916,7.89519733333333,6.57500982031608,0.086209820316081,1.32859419794232,"PETG","Flat",80,4,"PETG 80%_4.txt"
11.7295,51.991,0.084743,6.4988,0.075443,0.0030432,0.30432,25.076,51.991,6.4988,0.30432,4.12066666666667,1.916,7.89519733333333,6.58514256261781,0.0863425626178147,1.3285923957933,"PETG","Flat",80,4,"PETG 80%_4.txt"
11.7478,52.07,0.084884,6.5088,0.075583,0.0030488,0.30488,25.076,52.07,6.5088,0.30488,4.12066666666667,1.916,7.89519733333333,6.59514864564078,0.0863486456407765,1.32664462943671,"PETG","Flat",80,4,"PETG 80%_4.txt"
11.766,52.15,0.085024,6.5187,0.075724,0.0030544,0.30544,25.077,52.15,6.5187,0.30544,4.12066666666667,1.916,7.89519733333333,6.60528138794251,0.0865813879425099,1.32820022308911,"PETG","Flat",80,4,"PETG 80%_4.txt"
11.7843,52.23,0.085165,6.5287,0.075865,0.00306,0.306,25.077,52.23,6.5287,0.306,4.12066666666667,1.916,7.89519733333333,6.61541413024424,0.0867141302442436,1.32819903264423,"PETG","Flat",80,4,"PETG 80%_4.txt"
11.8026,52.309,0.085306,6.5387,0.076005,0.0030657,0.30657,25.077,52.309,6.5387,0.30657,4.12066666666667,1.916,7.89519733333333,6.6254202132672,0.0867202132672045,1.32626077457605,"PETG","Flat",80,4,"PETG 80%_4.txt"
11.8208,52.389,0.085446,6.5486,0.076146,0.0030713,0.30713,25.077,52.389,6.5486,0.30713,4.12066666666667,1.916,7.89519733333333,6.63555295556894,0.0869529555689388,1.32780984590506,"PETG","Flat",80,4,"PETG 80%_4.txt"
11.8391,52.469,0.085587,6.5586,0.076287,0.0030769,0.30769,25.077,52.469,6.5586,0.30769,4.12066666666667,1.916,7.89519733333333,6.64568569787067,0.0870856978706724,1.32780925610149,"PETG","Flat",80,4,"PETG 80%_4.txt"
11.8574,52.549,0.085728,6.5686,0.076427,0.0030825,0.30825,25.077,52.549,6.5686,0.30825,4.12066666666667,1.916,7.89519733333333,6.65581844017241,0.0872184401724052,1.32780866809374,"PETG","Flat",80,4,"PETG 80%_4.txt"
11.8756,52.628,0.085868,6.5785,0.076568,0.0030882,0.30882,25.077,52.628,6.5785,0.30882,4.12066666666667,1.916,7.89519733333333,6.66582452319537,0.0873245231953677,1.32742301733477,"PETG","Flat",80,4,"PETG 80%_4.txt"
11.8939,52.708,0.086009,6.5885,0.076709,0.0030938,0.30938,25.078,52.708,6.5885,0.30938,4.12066666666667,1.916,7.89519733333333,6.6759572654971,0.0874572654971004,1.32742301733476,"PETG","Flat",80,4,"PETG 80%_4.txt"
11.9122,52.788,0.08615,6.5985,0.076849,0.0030994,0.30994,25.078,52.788,6.5985,0.30994,4.12066666666667,1.916,7.89519733333333,6.68609000779883,0.0875900077988341,1.32742301733476,"PETG","Flat",80,4,"PETG 80%_4.txt"
11.9305,52.868,0.08629,6.6084,0.07699,0.003105,0.3105,25.078,52.868,6.6084,0.3105,4.12066666666667,1.916,7.89519733333333,6.69622275010057,0.0878227501005684,1.32895632983125,"PETG","Flat",80,4,"PETG 80%_4.txt"
11.9487,52.947,0.086431,6.6184,0.077131,0.0031107,0.31107,25.078,52.947,6.6184,0.31107,4.12066666666667,1.916,7.89519733333333,6.70622883312353,0.0878288331235293,1.32704026839613,"PETG","Flat",80,4,"PETG 80%_4.txt"
11.967,53.027,0.086572,6.6284,0.077271,0.0031163,0.31163,25.078,53.027,6.6284,0.31163,4.12066666666667,1.916,7.89519733333333,6.71636157542526,0.087961575425263,1.32704084583403,"PETG","Flat",80,4,"PETG 80%_4.txt"
11.9853,53.107,0.086712,6.6383,0.077412,0.0031219,0.31219,25.078,53.107,6.6383,0.31219,4.12066666666667,1.916,7.89519733333333,6.726494317727,0.0881943177269964,1.3285678219875,"PETG","Flat",80,4,"PETG 80%_4.txt"
12.0035,53.187,0.086853,6.6483,0.077552,0.0031275,0.31275,25.078,53.187,6.6483,0.31275,4.12066666666667,1.916,7.89519733333333,6.73662706002873,0.08832706002873,1.32856610003655,"PETG","Flat",80,4,"PETG 80%_4.txt"
12.0218,53.266,0.086994,6.6583,0.077693,0.0031332,0.31332,25.079,53.266,6.6583,0.31332,4.12066666666667,1.916,7.89519733333333,6.74663314305169,0.0883331430516918,1.32666210671931,"PETG","Flat",80,4,"PETG 80%_4.txt"
12.0401,53.346,0.087134,6.6682,0.077834,0.0031388,0.31388,25.079,53.346,6.6682,0.31388,4.12066666666667,1.916,7.89519733333333,6.75676588535342,0.0885658853534252,1.32818279825778,"PETG","Flat",80,4,"PETG 80%_4.txt"
12.0583,53.426,0.087275,6.6782,0.077974,0.0031444,0.31444,25.079,53.426,6.6782,0.31444,4.12066666666667,1.916,7.89519733333333,6.76689862765516,0.0886986276551589,1.32818166055462,"PETG","Flat",80,4,"PETG 80%_4.txt"
12.0766,53.505,0.087416,6.6882,0.078115,0.00315,0.315,25.079,53.505,6.6882,0.315,4.12066666666667,1.916,7.89519733333333,6.77690471067812,0.0887047106781207,1.32628675395653,"PETG","Flat",80,4,"PETG 80%_4.txt"
12.0949,53.585,0.087556,6.6981,0.078256,0.0031557,0.31557,25.079,53.585,6.6981,0.31557,4.12066666666667,1.916,7.89519733333333,6.78703745297985,0.0889374529798541,1.32780121198331,"PETG","Flat",80,4,"PETG 80%_4.txt"
12.1132,53.665,0.087697,6.7081,0.078396,0.0031613,0.31613,25.079,53.665,6.7081,0.31613,4.12066666666667,1.916,7.89519733333333,6.79717019528159,0.0890701952815878,1.32780064819528,"PETG","Flat",80,4,"PETG 80%_4.txt"
12.1314,53.745,0.087837,6.7181,0.078537,0.0031669,0.31669,25.079,53.745,6.7181,0.31669,4.12066666666667,1.916,7.89519733333333,6.80730293758332,0.0892029375833205,1.32780008608566,"PETG","Flat",80,4,"PETG 80%_4.txt"
12.1497,53.824,0.087978,6.728,0.078678,0.0031725,0.31725,25.08,53.824,6.728,0.31725,4.12066666666667,1.916,7.89519733333333,6.81730902060628,0.089309020606283,1.32742301733476,"PETG","Flat",80,4,"PETG 80%_4.txt"
12.168,53.904,0.088119,6.738,0.078818,0.0031782,0.31782,25.08,53.904,6.738,0.31782,4.12066666666667,1.916,7.89519733333333,6.82744176290802,0.0894417629080166,1.32742301733477,"PETG","Flat",80,4,"PETG 80%_4.txt"
12.1862,53.984,0.088259,6.748,0.078959,0.0031838,0.31838,25.08,53.984,6.748,0.31838,4.12066666666667,1.916,7.89519733333333,6.83757450520975,0.0895745052097494,1.32742301733476,"PETG","Flat",80,4,"PETG 80%_4.txt"
12.2045,54.052,0.0884,6.7565,0.0791,0.0031894,0.31894,25.08,54.052,6.7565,0.31894,4.12066666666667,1.916,7.89519733333333,6.84618733616622,0.0896873361662234,1.32742301733476,"PETG","Flat",80,4,"PETG 80%_4.txt"
12.2228,54.104,0.088541,6.763,0.07924,0.0031951,0.31951,25.08,54.104,6.763,0.31951,4.12066666666667,1.916,7.89519733333333,6.85277361866235,0.0897736186623499,1.32742301733476,"PETG","Flat",80,4,"PETG 80%_4.txt"
12.241,54.155,0.088681,6.7694,0.079381,0.0032007,0.32007,25.08,54.155,6.7694,0.32007,4.12066666666667,1.916,7.89519733333333,6.85923324187971,0.0898332418797052,1.32704880609367,"PETG","Flat",80,4,"PETG 80%_4.txt"
12.2593,54.207,0.088822,6.7758,0.079522,0.0032063,0.32063,25.08,54.207,6.7758,0.32063,4.12066666666667,1.916,7.89519733333333,6.86581952437583,0.0900195243758315,1.32854459068791,"PETG","Flat",80,4,"PETG 80%_4.txt"
12.2776,54.258,0.088963,6.7822,0.079662,0.0032119,0.32119,25.08,54.258,6.7822,0.32119,4.12066666666667,1.916,7.89519733333333,6.87227914759319,0.0900791475931877,1.32817002732429,"PETG","Flat",80,4,"PETG 80%_4.txt"
12.2959,54.309,0.089103,6.7887,0.079803,0.0032176,0.32176,25.081,54.309,6.7887,0.32176,4.12066666666667,1.916,7.89519733333333,6.87873877081054,0.0900387708105415,1.32630357521383,"PETG","Flat",80,4,"PETG 80%_4.txt"
12.3141,54.361,0.089244,6.7951,0.079944,0.0032232,0.32232,25.081,54.361,6.7951,0.32232,4.12066666666667,1.916,7.89519733333333,6.88532505330667,0.0902250533066686,1.32779581325762,"PETG","Flat",80,4,"PETG 80%_4.txt"
12.3324,54.412,0.089385,6.8015,0.080084,0.0032288,0.32288,25.081,54.412,6.8015,0.32288,4.12066666666667,1.916,7.89519733333333,6.89178467652402,0.0902846765240239,1.32742301733476,"PETG","Flat",80,4,"PETG 80%_4.txt"
12.3507,54.464,0.089525,6.8079,0.080225,0.0032344,0.32344,25.081,54.464,6.8079,0.32344,4.12066666666667,1.916,7.89519733333333,6.89837095902015,0.0904709590201502,1.32891139734941,"PETG","Flat",80,4,"PETG 80%_4.txt"
12.3689,54.515,0.089666,6.8144,0.080365,0.0032401,0.32401,25.081,54.515,6.8144,0.32401,4.12066666666667,1.916,7.89519733333333,6.90483058223751,0.0904305822375058,1.32705127725854,"PETG","Flat",80,4,"PETG 80%_4.txt"
12.3872,54.566,0.089807,6.8208,0.080506,0.0032457,0.32457,25.081,54.566,6.8208,0.32457,4.12066666666667,1.916,7.89519733333333,6.91129020545486,0.0904902054548611,1.32668023479447,"PETG","Flat",80,4,"PETG 80%_4.txt"
12.4055,54.618,0.089947,6.8272,0.080647,0.0032513,0.32513,25.081,54.618,6.8272,0.32513,4.12066666666667,1.916,7.89519733333333,6.91787648795099,0.0906764879509874,1.32816510357083,"PETG","Flat",80,4,"PETG 80%_4.txt"
12.4238,54.669,0.090088,6.8337,0.080787,0.0032569,0.32569,25.082,54.669,6.8337,0.32569,4.12066666666667,1.916,7.89519733333333,6.92433611116834,0.090636111168342,1.3263109467542,"PETG","Flat",80,4,"PETG 80%_4.txt"
12.442,54.721,0.090228,6.8401,0.080928,0.0032626,0.32626,25.082,54.721,6.8401,0.32626,4.12066666666667,1.916,7.89519733333333,6.93092239366447,0.0908223936644692,1.32779336068872,"PETG","Flat",80,4,"PETG 80%_4.txt"
12.4603,54.772,0.090369,6.8465,0.081069,0.0032682,0.32682,25.082,54.772,6.8465,0.32682,4.12066666666667,1.916,7.89519733333333,6.93738201688182,0.0908820168818245,1.32742301733476,"PETG","Flat",80,4,"PETG 80%_4.txt"
12.4786,54.823,0.09051,6.8529,0.081209,0.0032738,0.32738,25.082,54.823,6.8529,0.32738,4.12066666666667,1.916,7.89519733333333,6.94384164009918,0.0909416400991798,1.32705336571641,"PETG","Flat",80,4,"PETG 80%_4.txt"
12.4968,54.875,0.09065,6.8594,0.08135,0.0032794,0.32794,25.082,54.875,6.8594,0.32794,4.12066666666667,1.916,7.89519733333333,6.95042792259531,0.0910279225953063,1.32705371600003,"PETG","Flat",80,4,"PETG 80%_4.txt"
12.5151,54.926,0.090791,6.8658,0.081491,0.0032851,0.32851,25.082,54.926,6.8658,0.32851,4.12066666666667,1.916,7.89519733333333,6.95688754581266,0.0910875458126617,1.32668510315858,"PETG","Flat",80,4,"PETG 80%_4.txt"
12.5334,54.978,0.090932,6.8722,0.081631,0.0032907,0.32907,25.082,54.978,6.8722,0.32907,4.12066666666667,1.916,7.89519733333333,6.96347382830879,0.0912738283087879,1.32816024430005,"PETG","Flat",80,4,"PETG 80%_4.txt"
12.5516,55.029,0.091072,6.8786,0.081772,0.0032963,0.32963,25.083,55.029,6.8786,0.32963,4.12066666666667,1.916,7.89519733333333,6.96993345152614,0.0913334515261441,1.32779128785137,"PETG","Flat",80,4,"PETG 80%_4.txt"
12.5699,55.274,0.091213,6.9093,0.081913,0.0033019,0.33019,25.083,55.274,6.9093,0.33019,4.12066666666667,1.916,7.89519733333333,7.0009649748252,0.0916649748252025,1.32668974896448,"PETG","Flat",80,4,"PETG 80%_4.txt"
12.5882,55.532,0.091354,6.9415,0.082053,0.0033076,0.33076,25.083,55.532,6.9415,0.33076,4.12066666666667,1.916,7.89519733333333,7.03364306874829,0.0921430687482925,1.32742301733476,"PETG","Flat",80,4,"PETG 80%_4.txt"
12.6065,55.744,0.091494,6.968,0.082194,0.0033132,0.33132,25.083,55.744,6.968,0.33132,4.12066666666667,1.916,7.89519733333333,7.06049483584789,0.0924948358478863,1.32742301733476,"PETG","Flat",80,4,"PETG 80%_4.txt"
12.6247,55.834,0.091635,6.9792,0.082335,0.0033188,0.33188,25.083,55.834,6.9792,0.33188,4.12066666666667,1.916,7.89519733333333,7.07189417093734,0.092694170937337,1.32814894167436,"PETG","Flat",80,4,"PETG 80%_4.txt"
12.643,55.924,0.091776,6.9905,0.082475,0.0033244,0.33244,25.083,55.924,6.9905,0.33244,4.12066666666667,1.916,7.89519733333333,7.08329350602679,0.0927935060267862,1.32742301733476,"PETG","Flat",80,4,"PETG 80%_4.txt"
12.6613,56.013,0.091916,7.0017,0.082616,0.0033301,0.33301,25.083,56.013,7.0017,0.33301,4.12066666666667,1.916,7.89519733333333,7.09456618183746,0.092866181837465,1.32633762996794,"PETG","Flat",80,4,"PETG 80%_4.txt"
12.6795,56.103,0.092057,7.0129,0.082756,0.0033357,0.33357,25.084,56.103,7.0129,0.33357,4.12066666666667,1.916,7.89519733333333,7.10596551692692,0.0930655169269157,1.32706179935427,"PETG","Flat",80,4,"PETG 80%_4.txt"
12.6978,56.193,0.092198,7.0241,0.082897,0.0033413,0.33413,25.084,56.193,7.0241,0.33413,4.12066666666667,1.916,7.89519733333333,7.11736485201637,0.0932648520163655,1.32778365934946,"PETG","Flat",80,4,"PETG 80%_4.txt"
12.7161,56.282,0.092338,7.0353,0.083038,0.003347,0.3347,25.084,56.282,7.0353,0.3347,4.12066666666667,1.916,7.89519733333333,7.12863752782704,0.0933375278270434,1.32670288156928,"PETG","Flat",80,4,"PETG 80%_4.txt"
12.7343,56.372,0.092479,7.0465,0.083178,0.0033526,0.33526,25.084,56.372,7.0465,0.33526,4.12066666666667,1.916,7.89519733333333,7.14003686291649,0.0935368629164941,1.32742301733476,"PETG","Flat",80,4,"PETG 80%_4.txt"
12.7526,56.461,0.092619,7.0577,0.083319,0.0033582,0.33582,25.084,56.461,7.0577,0.33582,4.12066666666667,1.916,7.89519733333333,7.15130953872717,0.0936095387271729,1.32634624207848,"PETG","Flat",80,4,"PETG 80%_4.txt"
12.7709,56.551,0.09276,7.0689,0.08346,0.0033638,0.33638,25.084,56.551,7.0689,0.33638,4.12066666666667,1.916,7.89519733333333,7.16270887381662,0.0938088738166227,1.32706466093201,"PETG","Flat",80,4,"PETG 80%_4.txt"
12.7892,56.641,0.092901,7.0801,0.0836,0.0033695,0.33695,25.084,56.641,7.0801,0.33695,4.12066666666667,1.916,7.89519733333333,7.17410820890607,0.0940082089060725,1.32778080685404,"PETG","Flat",80,4,"PETG 80%_4.txt"
12.8074,56.73,0.093041,7.0913,0.083741,0.0033751,0.33751,25.085,56.73,7.0913,0.33751,4.12066666666667,1.916,7.89519733333333,7.18538088471675,0.0940808847167505,1.32670856848181,"PETG","Flat",80,4,"PETG 80%_4.txt"
12.8257,56.82,0.093182,7.1025,0.083882,0.0033807,0.33807,25.085,56.82,7.1025,0.33807,4.12066666666667,1.916,7.89519733333333,7.1967802198062,0.0942802198062012,1.32742301733476,"PETG","Flat",80,4,"PETG 80%_4.txt"
12.844,56.91,0.093323,7.1137,0.084022,0.0033863,0.33863,25.085,56.91,7.1137,0.33863,4.12066666666667,1.916,7.89519733333333,7.20817955489565,0.0944795548956519,1.32813521649285,"PETG","Flat",80,4,"PETG 80%_4.txt"
12.8622,56.999,0.093463,7.1249,0.084163,0.003392,0.3392,25.085,56.999,7.1249,0.3392,4.12066666666667,1.916,7.89519733333333,7.21945223070633,0.0945522307063298,1.32706747752712,"PETG","Flat",80,4,"PETG 80%_4.txt"
12.8805,57.089,0.093604,7.1361,0.084304,0.0033976,0.33976,25.085,57.089,7.1361,0.33976,4.12066666666667,1.916,7.89519733333333,7.23085156579578,0.0947515657957805,1.3277779991281,"PETG","Flat",80,4,"PETG 80%_4.txt"
12.8988,57.179,0.093745,7.1473,0.084444,0.0034032,0.34032,25.085,57.179,7.1473,0.34032,4.12066666666667,1.916,7.89519733333333,7.24225090088523,0.0949509008852303,1.32848629391841,"PETG","Flat",80,4,"PETG 80%_4.txt"
12.917,57.268,0.093885,7.1585,0.084585,0.0034088,0.34088,25.085,57.268,7.1585,0.34088,4.12066666666667,1.916,7.89519733333333,7.25352357669591,0.0950235766959091,1.32742301733476,"PETG","Flat",80,4,"PETG 80%_4.txt"
12.9353,57.358,0.094026,7.1697,0.084726,0.0034145,0.34145,25.086,57.358,7.1697,0.34145,4.12066666666667,1.916,7.89519733333333,7.26492291178536,0.0952229117853589,1.32812965375621,"PETG","Flat",80,4,"PETG 80%_4.txt"
12.9536,57.447,0.094167,7.1809,0.084866,0.0034201,0.34201,25.086,57.447,7.1809,0.34201,4.12066666666667,1.916,7.89519733333333,7.27619558759604,0.0952955875960377,1.32707025019201,"PETG","Flat",80,4,"PETG 80%_4.txt"
12.9719,57.537,0.094307,7.1921,0.085007,0.0034257,0.34257,25.086,57.537,7.1921,0.34257,4.12066666666667,1.916,7.89519733333333,7.28759492268549,0.0954949226854875,1.32777523512587,"PETG","Flat",80,4,"PETG 80%_4.txt"
12.9901,57.627,0.094448,7.2033,0.085147,0.0034313,0.34313,25.086,57.627,7.2033,0.34313,4.12066666666667,1.916,7.89519733333333,7.29899425777494,0.0956942577749391,1.32847802777809,"PETG","Flat",80,4,"PETG 80%_4.txt"
13.0084,57.716,0.094589,7.2145,0.085288,0.003437,0.3437,25.086,57.716,7.2145,0.3437,4.12066666666667,1.916,7.89519733333333,7.31026693358562,0.0957669335856162,1.32742301733476,"PETG","Flat",80,4,"PETG 80%_4.txt"
13.0267,57.806,0.094729,7.2258,0.085429,0.0034426,0.34426,25.086,57.806,7.2258,0.34426,4.12066666666667,1.916,7.89519733333333,7.32166626867507,0.0958662686750671,1.32672186712983,"PETG","Flat",80,4,"PETG 80%_4.txt"
13.0449,57.896,0.09487,7.237,0.085569,0.0034482,0.34482,25.086,57.896,7.237,0.34482,4.12066666666667,1.916,7.89519733333333,7.33306560376452,0.0960656037645169,1.32742301733476,"PETG","Flat",80,4,"PETG 80%_4.txt"
13.0632,57.985,0.095011,7.2482,0.08571,0.0034538,0.34538,25.087,57.985,7.2482,0.34538,4.12066666666667,1.916,7.89519733333333,7.3443382795752,0.0961382795751957,1.32637454230286,"PETG","Flat",80,4,"PETG 80%_4.txt"
13.0815,58.075,0.095151,7.2594,0.085851,0.0034595,0.34595,25.087,58.075,7.2594,0.34595,4.12066666666667,1.916,7.89519733333333,7.35573761466465,0.0963376146646455,1.32707406486274,"PETG","Flat",80,4,"PETG 80%_4.txt"
13.0998,58.165,0.095292,7.2706,0.085991,0.0034651,0.34651,25.087,58.165,7.2706,0.34651,4.12066666666667,1.916,7.89519733333333,7.3671369497541,0.0965369497540953,1.32777143226275,"PETG","Flat",80,4,"PETG 80%_4.txt"
13.118,58.254,0.095432,7.2818,0.086132,0.0034707,0.34707,25.087,58.254,7.2818,0.34707,4.12066666666667,1.916,7.89519733333333,7.37840962556477,0.0966096255647741,1.32672725925972,"PETG","Flat",80,4,"PETG 80%_4.txt"
13.1363,58.344,0.095573,7.293,0.086273,0.0034763,0.34763,25.087,58.344,7.293,0.34763,4.12066666666667,1.916,7.89519733333333,7.38980896065422,0.096808960654224,1.32742301733476,"PETG","Flat",80,4,"PETG 80%_4.txt"
13.1546,58.43,0.095714,7.3037,0.086413,0.003482,0.3482,25.087,58.43,7.3037,0.3482,4.12066666666667,1.916,7.89519733333333,7.40070165862859,0.0970016586285878,1.32811668919298,"PETG","Flat",80,4,"PETG 80%_4.txt"
13.1728,58.511,0.095854,7.3138,0.086554,0.0034876,0.34876,25.087,58.511,7.3138,0.34876,4.12066666666667,1.916,7.89519733333333,7.41096106020909,0.0971610602090935,1.32846208823175,"PETG","Flat",80,4,"PETG 80%_4.txt"
13.1911,58.591,0.095995,7.3239,0.086695,0.0034932,0.34932,25.088,58.591,7.3239,0.34932,4.12066666666667,1.916,7.89519733333333,7.42109380251083,0.0971938025108265,1.32707713801153,"PETG","Flat",80,4,"PETG 80%_4.txt"
13.2094,58.672,0.096136,7.334,0.086835,0.0034989,0.34989,25.088,58.672,7.334,0.34989,4.12066666666667,1.916,7.89519733333333,7.43135320409133,0.0973532040913314,1.32742301733476,"PETG","Flat",80,4,"PETG 80%_4.txt"
13.2276,58.753,0.096276,7.3441,0.086976,0.0035045,0.35045,25.088,58.753,7.3441,0.35045,4.12066666666667,1.916,7.89519733333333,7.44161260567184,0.0975126056718363,1.32776794531442,"PETG","Flat",80,4,"PETG 80%_4.txt"
13.2459,58.834,0.096417,7.3543,0.087117,0.0035101,0.35101,25.088,58.834,7.3543,0.35101,4.12066666666667,1.916,7.89519733333333,7.45187200725234,0.0975720072523423,1.32673411816682,"PETG","Flat",80,4,"PETG 80%_4.txt"
13.2642,58.915,0.096558,7.3644,0.087257,0.0035157,0.35157,25.088,58.915,7.3644,0.35157,4.12066666666667,1.916,7.89519733333333,7.46213140883285,0.0977314088328471,1.32707904015055,"PETG","Flat",80,4,"PETG 80%_4.txt"
13.2825,58.996,0.096698,7.3745,0.087398,0.0035214,0.35214,25.088,58.996,7.3745,0.35214,4.12066666666667,1.916,7.89519733333333,7.47239081041335,0.097890810413352,1.32742301733476,"PETG","Flat",80,4,"PETG 80%_4.txt"
13.3007,59.077,0.096839,7.3846,0.087539,0.003527,0.3527,25.088,59.077,7.3846,0.3527,4.12066666666667,1.916,7.89519733333333,7.48265021199386,0.0980502119938569,1.32776605359609,"PETG","Flat",80,4,"PETG 80%_4.txt"
13.319,59.158,0.09698,7.3947,0.087679,0.0035326,0.35326,25.089,59.158,7.3947,0.35326,4.12066666666667,1.916,7.89519733333333,7.49290961357436,0.0982096135743626,1.32810815279001,"PETG","Flat",80,4,"PETG 80%_4.txt"
13.3373,59.238,0.09712,7.4048,0.08782,0.0035382,0.35382,25.089,59.238,7.4048,0.35382,4.12066666666667,1.916,7.89519733333333,7.5030423558761,0.0982423558760956,1.32673881639066,"PETG","Flat",80,4,"PETG 80%_4.txt"
13.3555,59.319,0.097261,7.4149,0.08796,0.0035439,0.35439,25.089,59.319,7.4149,0.35439,4.12066666666667,1.916,7.89519733333333,7.5133017574566,0.0984017574566014,1.32708138284537,"PETG","Flat",80,4,"PETG 80%_4.txt"
13.3738,59.4,0.097402,7.425,0.088101,0.0035495,0.35495,25.089,59.4,7.425,0.35495,4.12066666666667,1.916,7.89519733333333,7.52356115903711,0.0985611590371063,1.32742301733476,"PETG","Flat",80,4,"PETG 80%_4.txt"
13.3921,59.481,0.097542,7.4351,0.088242,0.0035551,0.35551,25.089,59.481,7.4351,0.35551,4.12066666666667,1.916,7.89519733333333,7.53382056061761,0.0987205606176111,1.32776372365686,"PETG","Flat",80,4,"PETG 80%_4.txt"
13.4103,59.562,0.097683,7.4453,0.088382,0.0035607,0.35607,25.089,59.562,7.4453,0.35607,4.12066666666667,1.916,7.89519733333333,7.54407996219812,0.0987799621981162,1.3267425382203,"PETG","Flat",80,4,"PETG 80%_4.txt"
13.4286,59.642,0.097823,7.4552,0.088523,0.0035664,0.35664,25.089,59.642,7.4552,0.35664,4.12066666666667,1.916,7.89519733333333,7.55421270449985,0.0990127044998506,1.32810259281911,"PETG","Flat",80,4,"PETG 80%_4.txt"
13.4469,59.721,0.097964,7.4651,0.088664,0.003572,0.3572,25.089,59.721,7.4651,0.3572,4.12066666666667,1.916,7.89519733333333,7.56421878752281,0.0991187875228112,1.32776235446024,"PETG","Flat",80,4,"PETG 80%_4.txt"
13.4652,59.8,0.098105,7.475,0.088804,0.0035776,0.35776,25.09,59.8,7.475,0.35776,4.12066666666667,1.916,7.89519733333333,7.57422487054577,0.0992248705457737,1.32742301733476,"PETG","Flat",80,4,"PETG 80%_4.txt"
13.4834,59.879,0.098245,7.4849,0.088945,0.0035832,0.35832,25.09,59.879,7.4849,0.35832,4.12066666666667,1.916,7.89519733333333,7.58423095356873,0.0993309535687352,1.32708457786657,"PETG","Flat",80,4,"PETG 80%_4.txt"
13.5017,59.958,0.098386,7.4947,0.089086,0.0035889,0.35889,25.09,59.958,7.4947,0.35889,4.12066666666667,1.916,7.89519733333333,7.5942370365917,0.0995370365916974,1.32809901119054,"PETG","Flat",80,4,"PETG 80%_4.txt"
13.52,60.037,0.098527,7.5046,0.089226,0.0035945,0.35945,25.09,60.037,7.5046,0.35945,4.12066666666667,1.916,7.89519733333333,7.60424311961466,0.099643119614659,1.32776056838018,"PETG","Flat",80,4,"PETG 80%_4.txt"
13.5382,60.116,0.098667,7.5145,0.089367,0.0036001,0.36001,25.09,60.116,7.5145,0.36001,4.12066666666667,1.916,7.89519733333333,7.61424920263762,0.0997492026376205,1.32742301733476,"PETG","Flat",80,4,"PETG 80%_4.txt"
13.5565,60.195,0.098808,7.5243,0.089508,0.0036057,0.36057,25.09,60.195,7.5243,0.36057,4.12066666666667,1.916,7.89519733333333,7.62425528566058,0.0999552856605828,1.32843301915903,"PETG","Flat",80,4,"PETG 80%_4.txt"
13.5748,60.274,0.098949,7.5342,0.089648,0.0036114,0.36114,25.09,60.274,7.5342,0.36114,4.12066666666667,1.916,7.89519733333333,7.63426136868354,0.100061368683544,1.3280954671172,"PETG","Flat",80,4,"PETG 80%_4.txt"
13.593,60.353,0.099089,7.5441,0.089789,0.003617,0.3617,25.091,60.353,7.5441,0.3617,4.12066666666667,1.916,7.89519733333333,7.64426745170651,0.100167451706506,1.32775880100351,"PETG","Flat",80,4,"PETG 80%_4.txt"
13.6113,60.432,0.09923,7.554,0.08993,0.0036226,0.36226,25.091,60.432,7.554,0.36226,4.12066666666667,1.916,7.89519733333333,7.65427353472947,0.100273534729468,1.32742301733477,"PETG","Flat",80,4,"PETG 80%_4.txt"
13.6296,60.511,0.099371,7.5638,0.09007,0.0036282,0.36282,25.091,60.511,7.5638,0.36282,4.12066666666667,1.916,7.89519733333333,7.66427961775243,0.100479617752431,1.32842774468429,"PETG","Flat",80,4,"PETG 80%_4.txt"
13.6479,60.59,0.099511,7.5737,0.090211,0.0036339,0.36339,25.091,60.59,7.5737,0.36339,4.12066666666667,1.916,7.89519733333333,7.67428570077539,0.100585700775392,1.32809196001151,"PETG","Flat",80,4,"PETG 80%_4.txt"
13.6661,60.669,0.099652,7.5836,0.090351,0.0036395,0.36395,25.091,60.669,7.5836,0.36395,4.12066666666667,1.916,7.89519733333333,7.68429178379835,0.100691783798354,1.327757052038,"PETG","Flat",80,4,"PETG 80%_4.txt"
13.6844,60.748,0.099793,7.5935,0.090492,0.0036451,0.36451,25.091,60.748,7.5935,0.36451,4.12066666666667,1.916,7.89519733333333,7.69429786682131,0.100797866821315,1.32742301733476,"PETG","Flat",80,4,"PETG 80%_4.txt"
13.7027,60.827,0.099933,7.6033,0.090633,0.0036508,0.36508,25.091,60.827,7.6033,0.36508,4.12066666666667,1.916,7.89519733333333,7.70430394984428,0.101003949844277,1.32842252501251,"PETG","Flat",80,4,"PETG 80%_4.txt"
13.7209,60.906,0.10007,7.6132,0.090773,0.0036564,0.36564,25.092,60.906,7.6132,0.36564,4.12066666666667,1.916,7.89519733333333,7.71431003286724,0.101110032867239,1.32808848929805,"PETG","Flat",80,4,"PETG 80%_4.txt"
13.7392,60.985,0.10021,7.6231,0.090914,0.003662,0.3662,25.092,60.985,7.6231,0.3662,4.12066666666667,1.916,7.89519733333333,7.7243161158902,0.101216115890201,1.32775532119742,"PETG","Flat",80,4,"PETG 80%_4.txt"
13.7575,61.064,0.10036,7.633,0.091055,0.0036676,0.36676,25.092,61.064,7.633,0.36676,4.12066666666667,1.916,7.89519733333333,7.73432219891316,0.101322198913162,1.32742301733476,"PETG","Flat",80,4,"PETG 80%_4.txt"
13.7757,61.143,0.1005,7.6428,0.091195,0.0036733,0.36733,25.092,61.143,7.6428,0.36733,4.12066666666667,1.916,7.89519733333333,7.74432828193612,0.101528281936124,1.32841735929403,"PETG","Flat",80,4,"PETG 80%_4.txt"
13.794,61.222,0.10064,7.6527,0.091336,0.0036789,0.36789,25.092,61.222,7.6527,0.36789,4.12066666666667,1.916,7.89519733333333,7.75433436495909,0.101634364959086,1.32808505441329,"PETG","Flat",80,4,"PETG 80%_4.txt"
13.8123,61.301,0.10078,7.6626,0.091477,0.0036845,0.36845,25.092,61.301,7.6626,0.36845,4.12066666666667,1.916,7.89519733333333,7.76434044798205,0.101740447982047,1.32775360820149,"PETG","Flat",80,4,"PETG 80%_4.txt"
13.8306,61.38,0.10092,7.6725,0.091617,0.0036901,0.36901,25.092,61.38,7.6725,0.36901,4.12066666666667,1.916,7.89519733333333,7.77434653100501,0.10184653100501,1.32742301733476,"PETG","Flat",80,4,"PETG 80%_4.txt"
13.8488,61.459,0.10106,7.6823,0.091758,0.0036958,0.36958,25.093,61.459,7.6823,0.36958,4.12066666666667,1.916,7.89519733333333,7.78435261402797,0.102052614027972,1.32841224669659,"PETG","Flat",80,4,"PETG 80%_4.txt"
13.8671,61.538,0.1012,7.6922,0.091899,0.0037014,0.37014,25.093,61.538,7.6922,0.37014,4.12066666666667,1.916,7.89519733333333,7.79435869705093,0.102158697050933,1.32808165480529,"PETG","Flat",80,4,"PETG 80%_4.txt"
13.8854,61.617,0.10134,7.7021,0.092039,0.003707,0.3707,25.093,61.617,7.7021,0.3707,4.12066666666667,1.916,7.89519733333333,7.80436478007389,0.102264780073895,1.32775191277567,"PETG","Flat",80,4,"PETG 80%_4.txt"
13.9036,61.696,0.10148,7.712,0.09218,0.0037126,0.37126,25.093,61.696,7.712,0.37126,4.12066666666667,1.916,7.89519733333333,7.81437086309686,0.102370863096857,1.32742301733476,"PETG","Flat",80,4,"PETG 80%_4.txt"
13.9219,61.775,0.10162,7.7218,0.092321,0.0037183,0.37183,25.093,61.775,7.7218,0.37183,4.12066666666667,1.916,7.89519733333333,7.82437694611982,0.102576946119819,1.32840718640497,"PETG","Flat",80,4,"PETG 80%_4.txt"
13.9402,61.854,0.10176,7.7317,0.092461,0.0037239,0.37239,25.093,61.854,7.7317,0.37239,4.12066666666667,1.916,7.89519733333333,7.83438302914278,0.10268302914278,1.3280782899334,"PETG","Flat",80,4,"PETG 80%_4.txt"
13.9585,61.933,0.1019,7.7416,0.092602,0.0037295,0.37295,25.093,61.933,7.7416,0.37295,4.12066666666667,1.916,7.89519733333333,7.84438911216574,0.102789112165742,1.327750234651,"PETG","Flat",80,4,"PETG 80%_4.txt"
13.9767,62.012,0.10204,7.7515,0.092742,0.0037351,0.37351,25.094,62.012,7.7515,0.37351,4.12066666666667,1.916,7.89519733333333,7.8543951951887,0.102895195188704,1.32742301733477,"PETG","Flat",80,4,"PETG 80%_4.txt"
13.995,62.091,0.10218,7.7613,0.092883,0.0037408,0.37408,25.094,62.091,7.7613,0.37408,4.12066666666667,1.916,7.89519733333333,7.86440127821167,0.103101278211666,1.32840217762058,"PETG","Flat",80,4,"PETG 80%_4.txt"
14.0133,62.171,0.10232,7.7714,0.093024,0.0037464,0.37464,25.094,62.171,7.7714,0.37464,4.12066666666667,1.916,7.89519733333333,7.8745340205134,0.1031340205134,1.32709705475718,"PETG","Flat",80,4,"PETG 80%_4.txt"
14.0315,62.268,0.10246,7.7836,0.093164,0.003752,0.3752,25.094,62.268,7.7836,0.3752,4.12066666666667,1.916,7.89519733333333,7.88681997055425,0.103219970554251,1.32612121067695,"PETG","Flat",80,4,"PETG 80%_4.txt"
14.0498,62.366,0.10261,7.7957,0.093305,0.0037576,0.37576,25.094,62.366,7.7957,0.37576,4.12066666666667,1.916,7.89519733333333,7.89923257987387,0.103532579873875,1.32807291037206,"PETG","Flat",80,4,"PETG 80%_4.txt"
14.0681,62.463,0.10275,7.8079,0.093446,0.0037633,0.37633,25.094,62.463,7.8079,0.37633,4.12066666666667,1.916,7.89519733333333,7.91151852991473,0.103618529914726,1.32709857855155,"PETG","Flat",80,4,"PETG 80%_4.txt"
14.0863,62.56,0.10289,7.82,0.093586,0.0037689,0.37689,25.094,62.56,7.82,0.37689,4.12066666666667,1.916,7.89519733333333,7.92380447995558,0.103804479955579,1.32742301733476,"PETG","Flat",80,4,"PETG 80%_4.txt"
14.1046,62.658,0.10303,7.8322,0.093727,0.0037745,0.37745,25.095,62.658,7.8322,0.37745,4.12066666666667,1.916,7.89519733333333,7.9362170892752,0.104017089275202,1.32806988170887,"PETG","Flat",80,4,"PETG 80%_4.txt"
14.1229,62.755,0.10317,7.8443,0.093868,0.0037801,0.37801,25.095,62.755,7.8443,0.37801,4.12066666666667,1.916,7.89519733333333,7.94850303931605,0.104203039316054,1.3283918171928,"PETG","Flat",80,4,"PETG 80%_4.txt"
14.1412,62.852,0.10331,7.8565,0.094008,0.0037858,0.37858,25.095,62.852,7.8565,0.37858,4.12066666666667,1.916,7.89519733333333,7.9607889893569,0.104288989356905,1.32742301733476,"PETG","Flat",80,4,"PETG 80%_4.txt"
14.1594,62.949,0.10345,7.8687,0.094149,0.0037914,0.37914,25.095,62.949,7.8687,0.37914,4.12066666666667,1.916,7.89519733333333,7.97307493939776,0.104374939397758,1.32645722162184,"PETG","Flat",80,4,"PETG 80%_4.txt"
14.1777,63.047,0.10359,7.8808,0.09429,0.003797,0.3797,25.095,63.047,7.8808,0.3797,4.12066666666667,1.916,7.89519733333333,7.98548754871738,0.104687548717381,1.32838733018705,"PETG","Flat",80,4,"PETG 80%_4.txt"
14.196,63.144,0.10373,7.893,0.09443,0.0038027,0.38027,25.095,63.144,7.893,0.38027,4.12066666666667,1.916,7.89519733333333,7.99777349875823,0.104773498758233,1.32742301733476,"PETG","Flat",80,4,"PETG 80%_4.txt"
14.2142,63.241,0.10387,7.9051,0.094571,0.0038083,0.38083,25.095,63.241,7.9051,0.38083,4.12066666666667,1.916,7.89519733333333,8.01005944879909,0.104959448799085,1.32774346686424,"PETG","Flat",80,4,"PETG 80%_4.txt"
14.2325,63.338,0.10401,7.9173,0.094712,0.0038139,0.38139,25.096,63.338,7.9173,0.38139,4.12066666666667,1.916,7.89519733333333,8.02234539883994,0.105045398839937,1.32678310585599,"PETG","Flat",80,4,"PETG 80%_4.txt"
14.2508,63.436,0.10415,7.9295,0.094852,0.0038195,0.38195,25.096,63.436,7.9295,0.38195,4.12066666666667,1.916,7.89519733333333,8.03475800815956,0.10525800815956,1.32742301733477,"PETG","Flat",80,4,"PETG 80%_4.txt"
14.269,63.53,0.10429,7.9412,0.094993,0.0038252,0.38252,25.096,63.53,7.9412,0.38252,4.12066666666667,1.916,7.89519733333333,8.0466639803641,0.105463980364096,1.32806100292268,"PETG","Flat",80,4,"PETG 80%_4.txt"
14.2873,63.609,0.10443,7.9512,0.095134,0.0038308,0.38308,25.096,63.609,7.9512,0.38308,4.12066666666667,1.916,7.89519733333333,8.05667006338706,0.10547006338706,1.3264672425176,"PETG","Flat",80,4,"PETG 80%_4.txt"
14.3056,63.689,0.10457,7.9611,0.095274,0.0038364,0.38364,25.096,63.689,7.9611,0.38364,4.12066666666667,1.916,7.89519733333333,8.06680280568879,0.105702805688791,1.32774121275692,"PETG","Flat",80,4,"PETG 80%_4.txt"
14.3239,63.768,0.10472,7.971,0.095415,0.003842,0.3842,25.096,63.768,7.971,0.3842,4.12066666666667,1.916,7.89519733333333,8.07680888871175,0.105808888711755,1.32742301733477,"PETG","Flat",80,4,"PETG 80%_4.txt"
14.3421,63.848,0.10486,7.981,0.095555,0.0038477,0.38477,25.096,63.848,7.981,0.38477,4.12066666666667,1.916,7.89519733333333,8.08694163101349,0.105941631013488,1.32742301733477,"PETG","Flat",80,4,"PETG 80%_4.txt"
14.3604,63.927,0.105,7.9909,0.095696,0.0038533,0.38533,25.097,63.927,7.9909,0.38533,4.12066666666667,1.916,7.89519733333333,8.09694771403645,0.10604771403645,1.32710600854034,"PETG","Flat",80,4,"PETG 80%_4.txt"
14.3787,64.007,0.10514,8.0009,0.095837,0.0038589,0.38589,25.097,64.007,8.0009,0.38589,4.12066666666667,1.916,7.89519733333333,8.10708045633818,0.106180456338183,1.32710640475676,"PETG","Flat",80,4,"PETG 80%_4.txt"
14.3969,64.086,0.10528,8.0108,0.095977,0.0038645,0.38645,25.097,64.086,8.0108,0.38645,4.12066666666667,1.916,7.89519733333333,8.11708653936114,0.106286539361145,1.32679057473842,"PETG","Flat",80,4,"PETG 80%_4.txt"
14.4152,64.166,0.10542,8.0207,0.096118,0.0038702,0.38702,25.097,64.166,8.0207,0.38702,4.12066666666667,1.916,7.89519733333333,8.12721928166288,0.106519281662878,1.32805467930328,"PETG","Flat",80,4,"PETG 80%_4.txt"
14.4335,64.245,0.10556,8.0307,0.096259,0.0038758,0.38758,25.097,64.245,8.0307,0.38758,4.12066666666667,1.916,7.89519733333333,8.13722536468584,0.10652536468584,1.32647670422056,"PETG","Flat",80,4,"PETG 80%_4.txt"
14.4517,64.325,0.1057,8.0406,0.096399,0.0038814,0.38814,25.097,64.325,8.0406,0.38814,4.12066666666667,1.916,7.89519733333333,8.14735810698757,0.106758106987574,1.32773806665639,"PETG","Flat",80,4,"PETG 80%_4.txt"
14.47,64.405,0.10584,8.0506,0.09654,0.003887,0.3887,25.097,64.405,8.0506,0.3887,4.12066666666667,1.916,7.89519733333333,8.15749084928931,0.106890849289307,1.32773767531994,"PETG","Flat",80,4,"PETG 80%_4.txt"
14.4883,64.484,0.10598,8.0605,0.096681,0.0038927,0.38927,25.098,64.484,8.0605,0.38927,4.12066666666667,1.916,7.89519733333333,8.16749693231227,0.106996932312269,1.32742301733477,"PETG","Flat",80,4,"PETG 80%_4.txt"
14.5066,64.564,0.10612,8.0704,0.096821,0.0038983,0.38983,25.098,64.564,8.0704,0.38983,4.12066666666667,1.916,7.89519733333333,8.177629674614,0.107229674614002,1.32867856133528,"PETG","Flat",80,4,"PETG 80%_4.txt"
14.5248,64.643,0.10626,8.0804,0.096962,0.0039039,0.39039,25.098,64.643,8.0804,0.39039,4.12066666666667,1.916,7.89519733333333,8.18763575763696,0.107235757636964,1.32710951978818,"PETG","Flat",80,4,"PETG 80%_4.txt"
14.5431,64.723,0.1064,8.0903,0.097103,0.0039095,0.39095,25.098,64.723,8.0903,0.39095,4.12066666666667,1.916,7.89519733333333,8.1977684999387,0.107468499938697,1.32836235910532,"PETG","Flat",80,4,"PETG 80%_4.txt"
14.5614,64.802,0.10654,8.1003,0.097243,0.0039152,0.39152,25.098,64.802,8.1003,0.39152,4.12066666666667,1.916,7.89519733333333,8.20777458296166,0.107474582961659,1.32679756257989,"PETG","Flat",80,4,"PETG 80%_4.txt"
14.5796,64.882,0.10668,8.1102,0.097384,0.0039208,0.39208,25.098,64.882,8.1102,0.39208,4.12066666666667,1.916,7.89519733333333,8.21790732526339,0.107707325263393,1.32804770860636,"PETG","Flat",80,4,"PETG 80%_4.txt"
14.5979,64.961,0.10682,8.1202,0.097525,0.0039264,0.39264,25.098,64.961,8.1202,0.39264,4.12066666666667,1.916,7.89519733333333,8.22791340828635,0.107713408286354,1.32648713438529,"PETG","Flat",80,4,"PETG 80%_4.txt"
