Repository: VipulKohinkar/3D-Printing-Parameter-Optimisation

# 3D Printing Parameter Optimisation: Impact of K-Value on Carbon-Reinforced PETG

## MSc Mechanical Engineering with Management

**Author:** Vipul Kohinkar  
**Project:** MEE7012-SUM  
**Date:** 27 August 2026

---

## Project Overview

This project investigates the influence of flow-rate multiplier (K-value) and build orientation on the tensile behaviour of PETG and carbon-fibre-reinforced PETG (CF-PETG) manufactured using fused deposition modelling (FDM).

The study compares an unreinforced thermoplastic, PETG, with a carbon-fibre-reinforced PETG composite to investigate whether the two materials respond differently to changes in material flow and build orientation.

---

File: 3_Experimental_data/Modulus/Recalculated Stress Strain/Recalculated_Stress_Strain_All_Data.csv (part 179 of 212)
"Time (s)","Load (N)","Machine Extension (mm)","Stress (MPa)","Extension from Preload (mm)","Strain","Percentage Strain","Gauge Length (mm)","Load_N","NEXYGEN_Stress_MPa","Percentage_Strain","Measured_Width_mm","Measured_Thickness_mm","Measured_Area_mm2","Recalculated_Stress_MPa","Stress_Difference_MPa","Stress_Difference_Percent","Material","Orientation","K","Sample","File"
14.6162,65.041,0.10697,8.1301,0.097665,0.003932,0.3932,25.098,65.041,8.1301,0.3932,4.12066666666667,1.916,7.89519733333333,8.23804615058809,0.107946150588086,1.32773459844388,"PETG","Flat",80,4,"PETG 80%_4.txt"
14.6344,65.12,0.10711,8.14,0.097806,0.0039377,0.39377,25.099,65.12,8.14,0.39377,4.12066666666667,1.916,7.89519733333333,8.24805223361105,0.108052233611049,1.32742301733476,"PETG","Flat",80,4,"PETG 80%_4.txt"
14.6527,65.2,0.10725,8.15,0.097946,0.0039433,0.39433,25.099,65.2,8.15,0.39433,4.12066666666667,1.916,7.89519733333333,8.25818497591278,0.108184975912783,1.32742301733476,"PETG","Flat",80,4,"PETG 80%_4.txt"
14.671,65.279,0.10739,8.1599,0.098087,0.0039489,0.39489,25.099,65.279,8.1599,0.39489,4.12066666666667,1.916,7.89519733333333,8.26819105893575,0.108291058935745,1.32711257412155,"PETG","Flat",80,4,"PETG 80%_4.txt"
14.6893,65.359,0.10753,8.1699,0.098228,0.0039546,0.39546,25.099,65.359,8.1699,0.39546,4.12066666666667,1.916,7.89519733333333,8.27832380123748,0.108423801237478,1.32711295410566,"PETG","Flat",80,4,"PETG 80%_4.txt"
14.7075,65.438,0.10767,8.1798,0.098368,0.0039602,0.39602,25.099,65.438,8.1798,0.39602,4.12066666666667,1.916,7.89519733333333,8.28832988426044,0.10852988426044,1.3268036414147,"PETG","Flat",80,4,"PETG 80%_4.txt"
14.7258,65.518,0.10781,8.1897,0.098509,0.0039658,0.39658,25.099,65.518,8.1897,0.39658,4.12066666666667,1.916,7.89519733333333,8.29846262656217,0.108762626562173,1.32804164453122,"PETG","Flat",80,4,"PETG 80%_4.txt"
14.7441,65.597,0.10795,8.1997,0.09865,0.0039714,0.39714,25.099,65.597,8.1997,0.39714,4.12066666666667,1.916,7.89519733333333,8.30846870958514,0.108768709585135,1.32649620821658,"PETG","Flat",80,4,"PETG 80%_4.txt"
14.7623,65.677,0.10809,8.2096,0.09879,0.0039771,0.39771,25.1,65.677,8.2096,0.39771,4.12066666666667,1.916,7.89519733333333,8.31860145188687,0.10900145188687,1.3277315811595,"PETG","Flat",80,4,"PETG 80%_4.txt"
14.7806,65.757,0.10823,8.2196,0.098931,0.0039827,0.39827,25.1,65.757,8.2196,0.39827,4.12066666666667,1.916,7.89519733333333,8.3287341941886,0.109134194188604,1.32773120575945,"PETG","Flat",80,4,"PETG 80%_4.txt"
14.7989,65.836,0.10837,8.2295,0.099072,0.0039883,0.39883,25.1,65.836,8.2295,0.39883,4.12066666666667,1.916,7.89519733333333,8.33874027721156,0.109240277211564,1.32742301733476,"PETG","Flat",80,4,"PETG 80%_4.txt"
14.8172,65.916,0.10851,8.2395,0.099212,0.0039939,0.39939,25.1,65.916,8.2395,0.39939,4.12066666666667,1.916,7.89519733333333,8.3488730195133,0.109373019513297,1.32742301733476,"PETG","Flat",80,4,"PETG 80%_4.txt"
14.8354,65.995,0.10865,8.2494,0.099353,0.0039996,0.39996,25.1,65.995,8.2494,0.39996,4.12066666666667,1.916,7.89519733333333,8.35887910253626,0.109479102536261,1.32711594220502,"PETG","Flat",80,4,"PETG 80%_4.txt"
14.8537,66.075,0.10879,8.2593,0.099494,0.0040052,0.40052,25.1,66.075,8.2593,0.40052,4.12066666666667,1.916,7.89519733333333,8.36901184483799,0.109711844837994,1.32834313849835,"PETG","Flat",80,4,"PETG 80%_4.txt"
14.872,66.154,0.10893,8.2693,0.099634,0.0040108,0.40108,25.1,66.154,8.2693,0.40108,4.12066666666667,1.916,7.89519733333333,8.37901792786095,0.109717927860954,1.3268103450226,"PETG","Flat",80,4,"PETG 80%_4.txt"
14.8902,66.234,0.10908,8.2792,0.099775,0.0040164,0.40164,25.101,66.234,8.2792,0.40164,4.12066666666667,1.916,7.89519733333333,8.38915067016269,0.109950670162688,1.32803495703314,"PETG","Flat",80,4,"PETG 80%_4.txt"
14.9085,66.313,0.10922,8.2892,0.099916,0.0040221,0.40221,25.101,66.313,8.2892,0.40221,4.12066666666667,1.916,7.89519733333333,8.39915675318565,0.109956753185651,1.32650621514321,"PETG","Flat",80,4,"PETG 80%_4.txt"
14.9268,66.393,0.10936,8.2991,0.10006,0.0040277,0.40277,25.101,66.393,8.2991,0.40277,4.12066666666667,1.916,7.89519733333333,8.40928949548738,0.110189495487385,1.32772825351405,"PETG","Flat",80,4,"PETG 80%_4.txt"
14.945,66.472,0.1095,8.309,0.1002,0.0040333,0.40333,25.101,66.472,8.309,0.40333,4.12066666666667,1.916,7.89519733333333,8.41929557851035,0.110295578510346,1.32742301733477,"PETG","Flat",80,4,"PETG 80%_4.txt"
14.9633,66.552,0.10964,8.319,0.10034,0.0040389,0.40389,25.101,66.552,8.319,0.40389,4.12066666666667,1.916,7.89519733333333,8.42942832081208,0.11042832081208,1.32742301733477,"PETG","Flat",80,4,"PETG 80%_4.txt"
14.9816,66.631,0.10978,8.3289,0.10048,0.0040446,0.40446,25.101,66.631,8.3289,0.40446,4.12066666666667,1.916,7.89519733333333,8.43943440383504,0.11053440383504,1.32711887326105,"PETG","Flat",80,4,"PETG 80%_4.txt"
14.9999,66.711,0.10992,8.3389,0.10062,0.0040502,0.40502,25.101,66.711,8.3389,0.40502,4.12066666666667,1.916,7.89519733333333,8.44956714613677,0.110667146136773,1.3271192379903,"PETG","Flat",80,4,"PETG 80%_4.txt"
15.0181,66.79,0.11006,8.3488,0.10076,0.0040558,0.40558,25.102,66.79,8.3488,0.40558,4.12066666666667,1.916,7.89519733333333,8.45957322915974,0.110773229159737,1.32681617908845,"PETG","Flat",80,4,"PETG 80%_4.txt"
15.0364,66.87,0.1102,8.3587,0.1009,0.0040614,0.40614,25.102,66.87,8.3587,0.40614,4.12066666666667,1.916,7.89519733333333,8.46970597146147,0.11100597146147,1.32802913684508,"PETG","Flat",80,4,"PETG 80%_4.txt"
15.0547,66.95,0.11034,8.3687,0.10104,0.0040671,0.40671,25.102,66.95,8.3687,0.40671,4.12066666666667,1.916,7.89519733333333,8.4798387137632,0.111138713763204,1.32802841257547,"PETG","Flat",80,4,"PETG 80%_4.txt"
15.0729,67.029,0.11048,8.3786,0.10118,0.0040727,0.40727,25.102,67.029,8.3786,0.40727,4.12066666666667,1.916,7.89519733333333,8.48984479678616,0.111244796786163,1.32772535729314,"PETG","Flat",80,4,"PETG 80%_4.txt"
15.0912,67.109,0.11062,8.3886,0.10132,0.0040783,0.40783,25.102,67.109,8.3886,0.40783,4.12066666666667,1.916,7.89519733333333,8.4999775390879,0.111377539087897,1.32772499687549,"PETG","Flat",80,4,"PETG 80%_4.txt"
15.1095,67.188,0.11076,8.3985,0.10146,0.0040839,0.40839,25.102,67.188,8.3985,0.40839,4.12066666666667,1.916,7.89519733333333,8.50998362211086,0.11148362211086,1.32742301733477,"PETG","Flat",80,4,"PETG 80%_4.txt"
15.1277,67.268,0.1109,8.4085,0.1016,0.0040896,0.40896,25.102,67.268,8.4085,0.40896,4.12066666666667,1.916,7.89519733333333,8.52011636441259,0.111616364412594,1.32742301733477,"PETG","Flat",80,4,"PETG 80%_4.txt"
15.146,67.347,0.11104,8.4184,0.10174,0.0040952,0.40952,25.103,67.347,8.4184,0.40952,4.12066666666667,1.916,7.89519733333333,8.53012244743555,0.111722447435554,1.32712210676083,"PETG","Flat",80,4,"PETG 80%_4.txt"
15.1643,67.427,0.11119,8.4283,0.10188,0.0041008,0.41008,25.103,67.427,8.4283,0.41008,4.12066666666667,1.916,7.89519733333333,8.54025518973729,0.111955189737289,1.3283246886951,"PETG","Flat",80,4,"PETG 80%_4.txt"
15.1826,67.506,0.11133,8.4383,0.10203,0.0041065,0.41065,25.103,67.506,8.4383,0.41065,4.12066666666667,1.916,7.89519733333333,8.55026127276025,0.111961272760251,1.32682261545869,"PETG","Flat",80,4,"PETG 80%_4.txt"
15.2008,67.586,0.11147,8.4482,0.10217,0.0041121,0.41121,25.103,67.586,8.4482,0.41121,4.12066666666667,1.916,7.89519733333333,8.56039401506198,0.112194015061984,1.32802271563155,"PETG","Flat",80,4,"PETG 80%_4.txt"
15.2191,67.665,0.11161,8.4582,0.10231,0.0041177,0.41177,25.103,67.665,8.4582,0.41177,4.12066666666667,1.916,7.89519733333333,8.57040009808495,0.112200098084948,1.32652453341075,"PETG","Flat",80,4,"PETG 80%_4.txt"
15.2374,67.745,0.11175,8.4681,0.10245,0.0041233,0.41233,25.103,67.745,8.4681,0.41233,4.12066666666667,1.916,7.89519733333333,8.58053284038668,0.112432840386679,1.32772216183889,"PETG","Flat",80,4,"PETG 80%_4.txt"
15.2556,67.824,0.11189,8.478,0.10259,0.004129,0.4129,25.103,67.824,8.478,0.4129,4.12066666666667,1.916,7.89519733333333,8.59053892340964,0.112538923409641,1.32742301733476,"PETG","Flat",80,4,"PETG 80%_4.txt"
15.2739,67.904,0.11203,8.488,0.10273,0.0041346,0.41346,25.104,67.904,8.488,0.41346,4.12066666666667,1.916,7.89519733333333,8.60067166571137,0.112671665711375,1.32742301733476,"PETG","Flat",80,4,"PETG 80%_4.txt"
15.2922,67.983,0.11217,8.4979,0.10287,0.0041402,0.41402,25.104,67.983,8.4979,0.41402,4.12066666666667,1.916,7.89519733333333,8.61067774873434,0.112777748734338,1.32712492185526,"PETG","Flat",80,4,"PETG 80%_4.txt"
15.3104,68.063,0.11231,8.5079,0.10301,0.0041458,0.41458,25.104,68.063,8.5079,0.41458,4.12066666666667,1.916,7.89519733333333,8.62081049103607,0.112910491036072,1.32712527223018,"PETG","Flat",80,4,"PETG 80%_4.txt"
15.3287,68.142,0.11245,8.5178,0.10315,0.0041515,0.41515,25.104,68.142,8.5178,0.41515,4.12066666666667,1.916,7.89519733333333,8.63081657405903,0.113016574059031,1.32682821924712,"PETG","Flat",80,4,"PETG 80%_4.txt"
15.347,68.222,0.11259,8.5278,0.10329,0.0041571,0.41571,25.104,68.222,8.5278,0.41571,4.12066666666667,1.916,7.89519733333333,8.64094931636076,0.113149316360765,1.32682891672841,"PETG","Flat",80,4,"PETG 80%_4.txt"
15.3653,68.302,0.11273,8.5377,0.10343,0.0041627,0.41627,25.104,68.302,8.5377,0.41627,4.12066666666667,1.916,7.89519733333333,8.6510820586625,0.1133820586625,1.32801642904413,"PETG","Flat",80,4,"PETG 80%_4.txt"
15.3835,68.381,0.11287,8.5476,0.10357,0.0041683,0.41683,25.104,68.381,8.5476,0.41683,4.12066666666667,1.916,7.89519733333333,8.66108814168546,0.113488141685462,1.32771937953884,"PETG","Flat",80,4,"PETG 80%_4.txt"
15.4018,68.461,0.11301,8.5576,0.10371,0.004174,0.4174,25.105,68.461,8.5576,0.4174,4.12066666666667,1.916,7.89519733333333,8.67122088398719,0.113620883987194,1.3277190332242,"PETG","Flat",80,4,"PETG 80%_4.txt"
15.4201,68.54,0.11315,8.5675,0.10385,0.0041796,0.41796,25.105,68.54,8.5675,0.41796,4.12066666666667,1.916,7.89519733333333,8.68122696701016,0.113726967010155,1.32742301733476,"PETG","Flat",80,4,"PETG 80%_4.txt"
15.4383,68.62,0.11329,8.5775,0.10399,0.0041852,0.41852,25.105,68.62,8.5775,0.41852,4.12066666666667,1.916,7.89519733333333,8.69135970931189,0.113859709311889,1.32742301733476,"PETG","Flat",80,4,"PETG 80%_4.txt"
15.4566,68.699,0.11344,8.5874,0.10413,0.0041908,0.41908,25.105,68.699,8.5874,0.41908,4.12066666666667,1.916,7.89519733333333,8.70136579233485,0.11396579233485,1.32712802867982,"PETG","Flat",80,4,"PETG 80%_4.txt"
15.4749,68.779,0.11358,8.5973,0.10428,0.0041965,0.41965,25.105,68.779,8.5973,0.41965,4.12066666666667,1.916,7.89519733333333,8.71149853463658,0.114198534636584,1.32830696423975,"PETG","Flat",80,4,"PETG 80%_4.txt"
15.4931,68.858,0.11372,8.6073,0.10442,0.0042021,0.42021,25.105,68.858,8.6073,0.42021,4.12066666666667,1.916,7.89519733333333,8.72150461765955,0.114204617659546,1.3268344040471,"PETG","Flat",80,4,"PETG 80%_4.txt"
15.5114,68.938,0.11386,8.6172,0.10456,0.0042077,0.42077,25.105,68.938,8.6172,0.42077,4.12066666666667,1.916,7.89519733333333,8.73163735996128,0.114437359961279,1.32801095438517,"PETG","Flat",80,4,"PETG 80%_4.txt"
15.5297,69.017,0.114,8.6272,0.1047,0.0042133,0.42133,25.106,69.017,8.6272,0.42133,4.12066666666667,1.916,7.89519733333333,8.74164344298424,0.114443442984241,1.3265421339976,"PETG","Flat",80,4,"PETG 80%_4.txt"
15.548,69.097,0.11414,8.6371,0.10484,0.004219,0.4219,25.106,69.097,8.6371,0.4219,4.12066666666667,1.916,7.89519733333333,8.75177618528597,0.114676185285974,1.32771630855234,"PETG","Flat",80,4,"PETG 80%_4.txt"
15.5662,69.176,0.11428,8.647,0.10498,0.0042246,0.42246,25.106,69.176,8.647,0.42246,4.12066666666667,1.916,7.89519733333333,8.76178226830894,0.114782268308938,1.32742301733477,"PETG","Flat",80,4,"PETG 80%_4.txt"
15.5845,69.256,0.11442,8.657,0.10512,0.0042302,0.42302,25.106,69.256,8.657,0.42302,4.12066666666667,1.916,7.89519733333333,8.77191501061067,0.11491501061067,1.32742301733475,"PETG","Flat",80,4,"PETG 80%_4.txt"
15.6028,69.335,0.11456,8.6669,0.10526,0.0042358,0.42358,25.106,69.335,8.6669,0.42358,4.12066666666667,1.916,7.89519733333333,8.78192109363363,0.115021093633631,1.32713073456058,"PETG","Flat",80,4,"PETG 80%_4.txt"
15.621,69.415,0.1147,8.6769,0.1054,0.0042415,0.42415,25.106,69.415,8.6769,0.42415,4.12066666666667,1.916,7.89519733333333,8.79205383593537,0.115153835935367,1.32713107141222,"PETG","Flat",80,4,"PETG 80%_4.txt"
15.6393,69.495,0.11484,8.6868,0.10554,0.0042471,0.42471,25.106,69.495,8.6868,0.42471,4.12066666666667,1.916,7.89519733333333,8.8021865782371,0.1153865782371,1.32829785694502,"PETG","Flat",80,4,"PETG 80%_4.txt"
15.6576,69.574,0.11498,8.6968,0.10568,0.0042527,0.42527,25.107,69.574,8.6968,0.42527,4.12066666666667,1.916,7.89519733333333,8.81219266126006,0.115392661260062,1.32684046154979,"PETG","Flat",80,4,"PETG 80%_4.txt"
15.6759,69.654,0.11512,8.7067,0.10582,0.0042584,0.42584,25.107,69.654,8.7067,0.42584,4.12066666666667,1.916,7.89519733333333,8.82232540356179,0.115625403561795,1.32800491072157,"PETG","Flat",80,4,"PETG 80%_4.txt"
15.6941,69.733,0.11526,8.7166,0.10596,0.004264,0.4264,25.107,69.733,8.7166,0.4264,4.12066666666667,1.916,7.89519733333333,8.83233148658476,0.115731486584757,1.3277136335814,"PETG","Flat",80,4,"PETG 80%_4.txt"
15.7124,69.813,0.1154,8.7266,0.1061,0.0042696,0.42696,25.107,69.813,8.7266,0.42696,4.12066666666667,1.916,7.89519733333333,8.84246422888649,0.11586422888649,1.32771330055795,"PETG","Flat",80,4,"PETG 80%_4.txt"
15.7307,69.892,0.11555,8.7365,0.10624,0.0042752,0.42752,25.107,69.892,8.7365,0.42752,4.12066666666667,1.916,7.89519733333333,8.85247031190945,0.115970311909452,1.32742301733477,"PETG","Flat",80,4,"PETG 80%_4.txt"
15.7489,69.972,0.11569,8.7465,0.10639,0.0042809,0.42809,25.107,69.972,8.7465,0.42809,4.12066666666667,1.916,7.89519733333333,8.86260305421118,0.116103054211186,1.32742301733477,"PETG","Flat",80,4,"PETG 80%_4.txt"
15.7672,70.051,0.11583,8.7564,0.10653,0.0042865,0.42865,25.107,70.051,8.7564,0.42865,4.12066666666667,1.916,7.89519733333333,8.87260913723415,0.116209137234147,1.32713372201073,"PETG","Flat",80,4,"PETG 80%_4.txt"
15.7855,70.138,0.11597,8.7672,0.10667,0.0042921,0.42921,25.107,70.138,8.7672,0.42921,4.12066666666667,1.916,7.89519733333333,8.88362849448728,0.116428494487282,1.32800089523773,"PETG","Flat",80,4,"PETG 80%_4.txt"
15.8037,70.233,0.11611,8.7792,0.10681,0.0042977,0.42977,25.108,70.233,8.7792,0.42977,4.12066666666667,1.916,7.89519733333333,8.89566112597059,0.116461125970591,1.3265573853038,"PETG","Flat",80,4,"PETG 80%_4.txt"
15.822,70.329,0.11625,8.7911,0.10695,0.0043034,0.43034,25.108,70.329,8.7911,0.43034,4.12066666666667,1.916,7.89519733333333,8.90782041673267,0.116720416732671,1.32771117075987,"PETG","Flat",80,4,"PETG 80%_4.txt"
15.8403,70.424,0.11639,8.803,0.10709,0.004309,0.4309,25.108,70.424,8.803,0.4309,4.12066666666667,1.916,7.89519733333333,8.91985304821598,0.11685304821598,1.32742301733477,"PETG","Flat",80,4,"PETG 80%_4.txt"
15.8586,70.519,0.11653,8.8149,0.10723,0.0043146,0.43146,25.108,70.519,8.8149,0.43146,4.12066666666667,1.916,7.89519733333333,8.93188567969929,0.116985679699289,1.3271356419164,"PETG","Flat",80,4,"PETG 80%_4.txt"
15.8768,70.615,0.11667,8.8269,0.10737,0.0043202,0.43202,25.108,70.615,8.8269,0.43202,4.12066666666667,1.916,7.89519733333333,8.94404497046137,0.117144970461368,1.32713603259772,"PETG","Flat",80,4,"PETG 80%_4.txt"
15.8951,70.71,0.11681,8.8388,0.10751,0.0043259,0.43259,25.108,70.71,8.8388,0.43259,4.12066666666667,1.916,7.89519733333333,8.95607760194468,0.117277601944675,1.32684982061677,"PETG","Flat",80,4,"PETG 80%_4.txt"
15.9134,70.806,0.11695,8.8507,0.10765,0.0043315,0.43315,25.108,70.806,8.8507,0.43315,4.12066666666667,1.916,7.89519733333333,8.96823689270676,0.117536892706756,1.3279954433746,"PETG","Flat",80,4,"PETG 80%_4.txt"
15.9316,70.901,0.11709,8.8626,0.10779,0.0043371,0.43371,25.109,70.901,8.8626,0.43371,4.12066666666667,1.916,7.89519733333333,8.98026952419007,0.117669524190065,1.32770884605042,"PETG","Flat",80,4,"PETG 80%_4.txt"
15.9499,70.997,0.11723,8.8746,0.10793,0.0043427,0.43427,25.109,70.997,8.8746,0.43427,4.12066666666667,1.916,7.89519733333333,8.99242881495215,0.117828814952146,1.32770845956039,"PETG","Flat",80,4,"PETG 80%_4.txt"
15.9682,71.092,0.11737,8.8865,0.10807,0.0043484,0.43484,25.109,71.092,8.8865,0.43484,4.12066666666667,1.916,7.89519733333333,9.00446144643545,0.117961446435453,1.32742301733476,"PETG","Flat",80,4,"PETG 80%_4.txt"
15.9864,71.187,0.11751,8.8984,0.10821,0.004354,0.4354,25.109,71.187,8.8984,0.4354,4.12066666666667,1.916,7.89519733333333,9.01649407791876,0.11809407791876,1.32713833856379,"PETG","Flat",80,4,"PETG 80%_4.txt"
16.0047,71.283,0.11765,8.9103,0.10835,0.0043596,0.43596,25.109,71.283,8.9103,0.43596,4.12066666666667,1.916,7.89519733333333,9.02865336868084,0.118353368680843,1.32827591305392,"PETG","Flat",80,4,"PETG 80%_4.txt"
16.023,71.378,0.1178,8.9223,0.1085,0.0043652,0.43652,25.109,71.378,8.9223,0.43652,4.12066666666667,1.916,7.89519733333333,9.04068600016415,0.118386000164151,1.32685518492037,"PETG","Flat",80,4,"PETG 80%_4.txt"
16.0413,71.474,0.11794,8.9342,0.10864,0.0043709,0.43709,25.109,71.474,8.9342,0.43709,4.12066666666667,1.916,7.89519733333333,9.05284529092623,0.118645290926231,1.3279900934189,"PETG","Flat",80,4,"PETG 80%_4.txt"
16.0595,71.569,0.11808,8.9461,0.10878,0.0043765,0.43765,25.11,71.569,8.9461,0.43765,4.12066666666667,1.916,7.89519733333333,9.06487792240954,0.11877792240954,1.32770617821778,"PETG","Flat",80,4,"PETG 80%_4.txt"
16.0778,71.664,0.11822,8.958,0.10892,0.0043821,0.43821,25.11,71.664,8.958,0.43821,4.12066666666667,1.916,7.89519733333333,9.07691055389285,0.118910553892848,1.32742301733476,"PETG","Flat",80,4,"PETG 80%_4.txt"
16.0961,71.76,0.11836,8.97,0.10906,0.0043877,0.43877,25.11,71.76,8.97,0.43877,4.12066666666667,1.916,7.89519733333333,9.08906984465493,0.119069844654929,1.32742301733477,"PETG","Flat",80,4,"PETG 80%_4.txt"
16.1143,71.855,0.1185,8.9819,0.1092,0.0043934,0.43934,25.11,71.855,8.9819,0.43934,4.12066666666667,1.916,7.89519733333333,9.10110247613824,0.119202476138238,1.32714098507262,"PETG","Flat",80,4,"PETG 80%_4.txt"
16.1326,71.951,0.11864,8.9938,0.10934,0.004399,0.4399,25.11,71.951,8.9938,0.4399,4.12066666666667,1.916,7.89519733333333,9.11326176690032,0.119461766900315,1.32826799462202,"PETG","Flat",80,4,"PETG 80%_4.txt"
16.1509,72.046,0.11878,9.0058,0.10948,0.0044046,0.44046,25.11,72.046,9.0058,0.44046,4.12066666666667,1.916,7.89519733333333,9.12529439838363,0.119494398383626,1.32686044975045,"PETG","Flat",80,4,"PETG 80%_4.txt"
16.1691,72.141,0.11892,9.0177,0.10962,0.0044103,0.44103,25.11,72.141,9.0177,0.44103,4.12066666666667,1.916,7.89519733333333,9.13732702986693,0.119627029866935,1.32658027952732,"PETG","Flat",80,4,"PETG 80%_4.txt"
16.1874,72.237,0.11906,9.0296,0.10976,0.0044159,0.44159,25.111,72.237,9.0296,0.44159,4.12066666666667,1.916,7.89519733333333,9.14948632062901,0.119886320629012,1.32770355972593,"PETG","Flat",80,4,"PETG 80%_4.txt"
16.2057,72.332,0.1192,9.0415,0.1099,0.0044215,0.44215,25.111,72.332,9.0415,0.44215,4.12066666666667,1.916,7.89519733333333,9.16151895211232,0.120018952112323,1.32742301733477,"PETG","Flat",80,4,"PETG 80%_4.txt"
16.224,72.428,0.11934,9.0535,0.11004,0.0044271,0.44271,25.111,72.428,9.0535,0.44271,4.12066666666667,1.916,7.89519733333333,9.1736782428744,0.120178242874402,1.32742301733476,"PETG","Flat",80,4,"PETG 80%_4.txt"
16.2422,72.523,0.11948,9.0654,0.11018,0.0044328,0.44328,25.111,72.523,9.0654,0.44328,4.12066666666667,1.916,7.89519733333333,9.18571087435771,0.12031087435771,1.32714358282822,"PETG","Flat",80,4,"PETG 80%_4.txt"
16.2605,72.618,0.11962,9.0773,0.11032,0.0044384,0.44384,25.111,72.618,9.0773,0.44384,4.12066666666667,1.916,7.89519733333333,9.19774350584102,0.12044350584102,1.32686488097805,"PETG","Flat",80,4,"PETG 80%_4.txt"
16.2788,72.711,0.11976,9.0889,0.11046,0.004444,0.4444,25.111,72.711,9.0889,0.4444,4.12066666666667,1.916,7.89519733333333,9.20952281876678,0.120622818766783,1.32714430532609,"PETG","Flat",80,4,"PETG 80%_4.txt"
16.297,72.791,0.11991,9.0989,0.1106,0.0044496,0.44496,25.111,72.791,9.0989,0.44496,4.12066666666667,1.916,7.89519733333333,9.21965556106852,0.120755561068517,1.32714461164005,"PETG","Flat",80,4,"PETG 80%_4.txt"
16.3153,72.872,0.12005,9.109,0.11075,0.0044553,0.44553,25.112,72.872,9.109,0.44553,4.12066666666667,1.916,7.89519733333333,9.22991496264902,0.120914962649023,1.32742301733475,"PETG","Flat",80,4,"PETG 80%_4.txt"
16.3336,72.952,0.12019,9.119,0.11089,0.0044609,0.44609,25.112,72.952,9.119,0.44609,4.12066666666667,1.916,7.89519733333333,9.24004770495076,0.121047704950756,1.32742301733476,"PETG","Flat",80,4,"PETG 80%_4.txt"
16.3518,73.032,0.12033,9.129,0.11103,0.0044665,0.44665,25.112,73.032,9.129,0.44665,4.12066666666667,1.916,7.89519733333333,9.25018044725249,0.12118044725249,1.32742301733476,"PETG","Flat",80,4,"PETG 80%_4.txt"
16.3701,73.113,0.12047,9.1391,0.11117,0.0044721,0.44721,25.112,73.113,9.1391,0.44721,4.12066666666667,1.916,7.89519733333333,9.26043984883299,0.121339848832996,1.32770019841118,"PETG","Flat",80,4,"PETG 80%_4.txt"
16.3884,73.193,0.12061,9.1491,0.11131,0.0044778,0.44778,25.112,73.193,9.1491,0.44778,4.12066666666667,1.916,7.89519733333333,9.27057259113473,0.121472591134728,1.32769989545122,"PETG","Flat",80,4,"PETG 80%_4.txt"
16.4067,73.273,0.12075,9.1592,0.11145,0.0044834,0.44834,25.112,73.273,9.1592,0.44834,4.12066666666667,1.916,7.89519733333333,9.28070533343646,0.121505333436462,1.32659329893944,"PETG","Flat",80,4,"PETG 80%_4.txt"
16.4249,73.354,0.12089,9.1692,0.11159,0.004489,0.4489,25.112,73.354,9.1692,0.4489,4.12066666666667,1.916,7.89519733333333,9.29096473501697,0.121764735016967,1.32797555966679,"PETG","Flat",80,4,"PETG 80%_4.txt"
16.4432,73.434,0.12103,9.1792,0.11173,0.0044946,0.44946,25.113,73.434,9.1792,0.44946,4.12066666666667,1.916,7.89519733333333,9.3010974773187,0.121897477318701,1.32797495771637,"PETG","Flat",80,4,"PETG 80%_4.txt"
16.4615,73.514,0.12117,9.1893,0.11187,0.0045003,0.45003,25.113,73.514,9.1893,0.45003,4.12066666666667,1.916,7.89519733333333,9.31123021962043,0.121930219620435,1.32687168359325,"PETG","Flat",80,4,"PETG 80%_4.txt"
16.4797,73.595,0.12131,9.1993,0.11201,0.0045059,0.45059,25.113,73.595,9.1993,0.45059,4.12066666666667,1.916,7.89519733333333,9.32148962120094,0.12218962120094,1.32824911896492,"PETG","Flat",80,4,"PETG 80%_4.txt"
16.498,73.675,0.12145,9.2094,0.11215,0.0045115,0.45115,25.113,73.675,9.2094,0.45115,4.12066666666667,1.916,7.89519733333333,9.33162236350267,0.122222363502672,1.32714795212144,"PETG","Flat",80,4,"PETG 80%_4.txt"
16.5163,73.755,0.12159,9.2194,0.11229,0.0045171,0.45171,25.113,73.755,9.2194,0.45171,4.12066666666667,1.916,7.89519733333333,9.34175510580441,0.122355105804406,1.32714825047623,"PETG","Flat",80,4,"PETG 80%_4.txt"
16.5346,73.835,0.12173,9.2294,0.11243,0.0045228,0.45228,25.113,73.835,9.2294,0.45228,4.12066666666667,1.916,7.89519733333333,9.35188784810614,0.12248784810614,1.32714854818449,"PETG","Flat",80,4,"PETG 80%_4.txt"
16.5528,73.916,0.12187,9.2395,0.11257,0.0045284,0.45284,25.113,73.916,9.2395,0.45284,4.12066666666667,1.916,7.89519733333333,9.36214724968664,0.122647249686645,1.32742301733476,"PETG","Flat",80,4,"PETG 80%_4.txt"
16.5711,73.996,0.12201,9.2495,0.11271,0.004534,0.4534,25.114,73.996,9.2495,0.4534,4.12066666666667,1.916,7.89519733333333,9.37227999198838,0.122779991988379,1.32742301733476,"PETG","Flat",80,4,"PETG 80%_4.txt"
16.5894,74.076,0.12216,9.2595,0.11286,0.0045396,0.45396,25.114,74.076,9.2595,0.45396,4.12066666666667,1.916,7.89519733333333,9.38241273429011,0.122912734290113,1.32742301733477,"PETG","Flat",80,4,"PETG 80%_4.txt"
16.6076,74.157,0.1223,9.2696,0.113,0.0045453,0.45453,25.114,74.157,9.2696,0.45453,4.12066666666667,1.916,7.89519733333333,9.39267213587062,0.123072135870617,1.32769629617909,"PETG","Flat",80,4,"PETG 80%_4.txt"
16.6259,74.237,0.12244,9.2796,0.11314,0.0045509,0.45509,25.114,74.237,9.2796,0.45509,4.12066666666667,1.916,7.89519733333333,9.40280487817235,0.12320487817235,1.32769600168488,"PETG","Flat",80,4,"PETG 80%_4.txt"
16.6442,74.317,0.12258,9.2897,0.11328,0.0045565,0.45565,25.114,74.317,9.2897,0.45565,4.12066666666667,1.916,7.89519733333333,9.41293762047408,0.123237620474084,1.32660495467113,"PETG","Flat",80,4,"PETG 80%_4.txt"
16.6624,74.398,0.12272,9.2997,0.11342,0.0045622,0.45622,25.114,74.398,9.2997,0.45622,4.12066666666667,1.916,7.89519733333333,9.42319702205459,0.12349702205459,1.32796780600008,"PETG","Flat",80,4,"PETG 80%_4.txt"
16.6807,74.478,0.12286,9.3097,0.11356,0.0045678,0.45678,25.114,74.478,9.3097,0.45678,4.12066666666667,1.916,7.89519733333333,9.43332976435632,0.123629764356323,1.32796722081617,"PETG","Flat",80,4,"PETG 80%_4.txt"
16.699,74.558,0.123,9.3198,0.1137,0.0045734,0.45734,25.115,74.558,9.3198,0.45734,4.12066666666667,1.916,7.89519733333333,9.44346250665806,0.123662506658057,1.32687940361443,"PETG","Flat",80,4,"PETG 80%_4.txt"
16.7173,74.639,0.12314,9.3298,0.11384,0.004579,0.4579,25.115,74.639,9.3298,0.4579,4.12066666666667,1.916,7.89519733333333,9.45372190823856,0.123921908238561,1.32823756391949,"PETG","Flat",80,4,"PETG 80%_4.txt"
16.7355,74.719,0.12328,9.3399,0.11398,0.0045847,0.45847,25.115,74.719,9.3399,0.45847,4.12066666666667,1.916,7.89519733333333,9.46385465054029,0.123954650540295,1.32715179541853,"PETG","Flat",80,4,"PETG 80%_4.txt"
16.7538,74.799,0.12342,9.3499,0.11412,0.0045903,0.45903,25.115,74.799,9.3499,0.45903,4.12066666666667,1.916,7.89519733333333,9.47398739284203,0.12408739284203,1.32715208549856,"PETG","Flat",80,4,"PETG 80%_4.txt"
16.7721,74.879,0.12356,9.3599,0.11426,0.0045959,0.45959,25.115,74.879,9.3599,0.45959,4.12066666666667,1.916,7.89519733333333,9.48412013514376,0.124220135143764,1.32715237495875,"PETG","Flat",80,4,"PETG 80%_4.txt"
16.7903,74.96,0.1237,9.37,0.1144,0.0046015,0.46015,25.115,74.96,9.37,0.46015,4.12066666666667,1.916,7.89519733333333,9.49437953672427,0.124379536724268,1.32742301733477,"PETG","Flat",80,4,"PETG 80%_4.txt"
16.8086,75.04,0.12384,9.38,0.11454,0.0046072,0.46072,25.115,75.04,9.38,0.46072,4.12066666666667,1.916,7.89519733333333,9.504512279026,0.124512279026002,1.32742301733477,"PETG","Flat",80,4,"PETG 80%_4.txt"
16.8269,75.12,0.12398,9.3901,0.11468,0.0046128,0.46128,25.116,75.12,9.3901,0.46128,4.12066666666667,1.916,7.89519733333333,9.51464502132773,0.124545021327734,1.32634392953998,"PETG","Flat",80,4,"PETG 80%_4.txt"
16.8451,75.201,0.12412,9.4001,0.11482,0.0046184,0.46184,25.116,75.201,9.4001,0.46184,4.12066666666667,1.916,7.89519733333333,9.52490442290824,0.124804422908239,1.32769250229507,"PETG","Flat",80,4,"PETG 80%_4.txt"
16.8634,75.281,0.12427,9.4101,0.11496,0.004624,0.4624,25.116,75.281,9.4101,0.4624,4.12066666666667,1.916,7.89519733333333,9.53503716520997,0.124937165209973,1.32769221591665,"PETG","Flat",80,4,"PETG 80%_4.txt"
16.8817,75.361,0.12441,9.4202,0.11511,0.0046297,0.46297,25.116,75.361,9.4202,0.46297,4.12066666666667,1.916,7.89519733333333,9.54516990751171,0.124969907511707,1.32661628746424,"PETG","Flat",80,4,"PETG 80%_4.txt"
16.9,75.442,0.12455,9.4302,0.11525,0.0046353,0.46353,25.116,75.442,9.4302,0.46353,4.12066666666667,1.916,7.89519733333333,9.55542930909221,0.125229309092211,1.32796026693188,"PETG","Flat",80,4,"PETG 80%_4.txt"
16.9182,75.522,0.12469,9.4402,0.11539,0.0046409,0.46409,25.116,75.522,9.4402,0.46409,4.12066666666667,1.916,7.89519733333333,9.56556205139394,0.125362051393944,1.32795969782361,"PETG","Flat",80,4,"PETG 80%_4.txt"
16.9365,75.602,0.12483,9.4503,0.11553,0.0046468,0.46468,25.116,75.602,9.4503,0.46468,4.12066666666667,1.916,7.89519733333333,9.57569479369568,0.125394793695678,1.32688691042272,"PETG","Flat",80,4,"PETG 80%_4.txt"
16.9548,75.683,0.12499,9.4603,0.11569,0.0046532,0.46532,25.117,75.683,9.4603,0.46532,4.12066666666667,1.916,7.89519733333333,9.58595419527618,0.125654195276184,1.32822632766597,"PETG","Flat",80,4,"PETG 80%_4.txt"
16.973,75.763,0.12515,9.4704,0.11585,0.0046596,0.46596,25.117,75.763,9.4704,0.46596,4.12066666666667,1.916,7.89519733333333,9.59608693757792,0.125686937577917,1.32715553279605,"PETG","Flat",80,4,"PETG 80%_4.txt"
16.9913,75.843,0.12532,9.4804,0.11601,0.004666,0.4666,25.117,75.843,9.4804,0.4666,4.12066666666667,1.916,7.89519733333333,9.60621967987965,0.125819679879651,1.32715581494084,"PETG","Flat",80,4,"PETG 80%_4.txt"
17.0096,75.924,0.12548,9.4904,0.11618,0.0046725,0.46725,25.117,75.924,9.4904,0.46725,4.12066666666667,1.916,7.89519733333333,9.61647908146016,0.126079081460157,1.32849070070973,"PETG","Flat",80,4,"PETG 80%_4.txt"
17.0278,76.004,0.12564,9.5005,0.11634,0.0046789,0.46789,25.117,76.004,9.5005,0.46789,4.12066666666667,1.916,7.89519733333333,9.62661182376189,0.126111823761889,1.32742301733476,"PETG","Flat",80,4,"PETG 80%_4.txt"
17.0461,76.084,0.1258,9.5105,0.1165,0.0046853,0.46853,25.117,76.084,9.5105,0.46853,4.12066666666667,1.916,7.89519733333333,9.63674456606362,0.126244566063622,1.32742301733476,"PETG","Flat",80,4,"PETG 80%_4.txt"
17.0644,76.164,0.12596,9.5206,0.11666,0.0046918,0.46918,25.117,76.164,9.5206,0.46918,4.12066666666667,1.916,7.89519733333333,9.64687730836536,0.126277308365356,1.32635872072513,"PETG","Flat",80,4,"PETG 80%_4.txt"
17.0827,76.245,0.12612,9.5306,0.11682,0.0046982,0.46982,25.118,76.245,9.5306,0.46982,4.12066666666667,1.916,7.89519733333333,9.65713670994586,0.126536709945862,1.32768881230837,"PETG","Flat",80,4,"PETG 80%_4.txt"
17.1009,76.325,0.12628,9.5406,0.11698,0.0047046,0.47046,25.118,76.325,9.5406,0.47046,4.12066666666667,1.916,7.89519733333333,9.6672694522476,0.126669452247596,1.32768853371481,"PETG","Flat",80,4,"PETG 80%_4.txt"
17.1192,76.405,0.12644,9.5507,0.11714,0.004711,0.4711,25.118,76.405,9.5507,0.4711,4.12066666666667,1.916,7.89519733333333,9.67740219454933,0.126702194549328,1.32662731055658,"PETG","Flat",80,4,"PETG 80%_4.txt"
17.1375,76.486,0.1266,9.5607,0.1173,0.0047175,0.47175,25.118,76.486,9.5607,0.47175,4.12066666666667,1.916,7.89519733333333,9.68766159612983,0.126961596129833,1.32795293367466,"PETG","Flat",80,4,"PETG 80%_4.txt"
17.1557,76.566,0.12676,9.5708,0.11746,0.0047239,0.47239,25.118,76.566,9.5708,0.47239,4.12066666666667,1.916,7.89519733333333,9.69779433843157,0.126994338431567,1.32689366021197,"PETG","Flat",80,4,"PETG 80%_4.txt"
17.174,76.646,0.12692,9.5807,0.11762,0.0047303,0.47303,25.118,76.646,9.5807,0.47303,4.12066666666667,1.916,7.89519733333333,9.7079270807333,0.1272270807333,1.32795182745833,"PETG","Flat",80,4,"PETG 80%_4.txt"
17.1923,76.725,0.12708,9.5906,0.11778,0.0047367,0.47367,25.119,76.725,9.5906,0.47367,4.12066666666667,1.916,7.89519733333333,9.71793316375626,0.12733316375626,1.32768714946156,"PETG","Flat",80,4,"PETG 80%_4.txt"
17.2106,76.804,0.12724,9.6004,0.11794,0.0047432,0.47432,25.119,76.804,9.6004,0.47432,4.12066666666667,1.916,7.89519733333333,9.72793924677922,0.127539246779223,1.32847846734744,"PETG","Flat",80,4,"PETG 80%_4.txt"
17.2288,76.883,0.1274,9.6103,0.1181,0.0047496,0.47496,25.119,76.883,9.6103,0.47496,4.12066666666667,1.916,7.89519733333333,9.73794532980219,0.127645329802185,1.32821378939455,"PETG","Flat",80,4,"PETG 80%_4.txt"
17.2471,76.962,0.12757,9.6202,0.11826,0.004756,0.4756,25.119,76.962,9.6202,0.4756,4.12066666666667,1.916,7.89519733333333,9.74795141282515,0.127751412825148,1.32794965619372,"PETG","Flat",80,4,"PETG 80%_4.txt"
17.2654,77.041,0.12773,9.6301,0.11843,0.0047625,0.47625,25.119,77.041,9.6301,0.47625,4.12066666666667,1.916,7.89519733333333,9.75795749584811,0.127857495848108,1.32768606606482,"PETG","Flat",80,4,"PETG 80%_4.txt"
17.2836,77.12,0.12789,9.6399,0.11859,0.0047689,0.47689,25.119,77.12,9.6399,0.47689,4.12066666666667,1.916,7.89519733333333,9.76796357887107,0.128063578871071,1.3284741425852,"PETG","Flat",80,4,"PETG 80%_4.txt"
17.3019,77.199,0.12805,9.6498,0.11875,0.0047753,0.47753,25.12,77.199,9.6498,0.47753,4.12066666666667,1.916,7.89519733333333,9.77796966189403,0.128169661894033,1.32821055248847,"PETG","Flat",80,4,"PETG 80%_4.txt"
17.3202,77.278,0.12821,9.6597,0.11891,0.0047817,0.47817,25.12,77.278,9.6597,0.47817,4.12066666666667,1.916,7.89519733333333,9.787975744917,0.128275744916994,1.32794750268636,"PETG","Flat",80,4,"PETG 80%_4.txt"
17.3384,77.357,0.12837,9.6696,0.11907,0.0047882,0.47882,25.12,77.357,9.6696,0.47882,4.12066666666667,1.916,7.89519733333333,9.79798182793996,0.128381827939956,1.32768499151936,"PETG","Flat",80,4,"PETG 80%_4.txt"
17.3567,77.436,0.12853,9.6794,0.11923,0.0047946,0.47946,25.12,77.436,9.6794,0.47946,4.12066666666667,1.916,7.89519733333333,9.80798791096292,0.128587910962921,1.32846985312024,"PETG","Flat",80,4,"PETG 80%_4.txt"
17.375,77.515,0.12957,9.6893,0.12026,0.004836,0.4836,25.121,77.515,9.6893,0.4836,4.12066666666667,1.916,7.89519733333333,9.81799399398588,0.12869399398588,1.32820734197393,"PETG","Flat",80,4,"PETG 80%_4.txt"
17.3933,77.594,0.12859,9.6992,0.11929,0.0047969,0.47969,25.12,77.594,9.6992,0.47969,4.12066666666667,1.916,7.89519733333333,9.82800007700884,0.128800077008842,1.32794536671934,"PETG","Flat",80,4,"PETG 80%_4.txt"
17.4115,77.673,0.12847,9.7091,0.11917,0.0047923,0.47923,25.12,77.673,9.7091,0.47923,4.12066666666667,1.916,7.89519733333333,9.8380061600318,0.128906160031805,1.32768392571717,"PETG","Flat",80,4,"PETG 80%_4.txt"
17.4298,77.752,0.12836,9.7189,0.11906,0.0047877,0.47877,25.12,77.752,9.7189,0.47877,4.12066666666667,1.916,7.89519733333333,9.84801224305476,0.129112243054765,1.32846559852211,"PETG","Flat",80,4,"PETG 80%_4.txt"
17.4481,77.831,0.12835,9.7288,0.11905,0.0047875,0.47875,25.12,77.831,9.7288,0.47875,4.12066666666667,1.916,7.89519733333333,9.85801832607773,0.129218326077728,1.32820415752948,"PETG","Flat",80,4,"PETG 80%_4.txt"
17.4663,77.91,0.12847,9.7387,0.11917,0.0047923,0.47923,25.12,77.91,9.7387,0.47923,4.12066666666667,1.916,7.89519733333333,9.86802440910069,0.12932440910069,1.32794324807921,"PETG","Flat",80,4,"PETG 80%_4.txt"
17.4846,77.988,0.12859,9.7486,0.11929,0.0047971,0.47971,25.12,77.988,9.7486,0.47971,4.12066666666667,1.916,7.89519733333333,9.87790383284488,0.129303832844879,1.32638361246619,"PETG","Flat",80,4,"PETG 80%_4.txt"
17.5029,78.067,0.12871,9.7584,0.11941,0.0048018,0.48018,25.12,78.067,9.7584,0.48018,4.12066666666667,1.916,7.89519733333333,9.88790991586784,0.129509915867841,1.32716342707658,"PETG","Flat",80,4,"PETG 80%_4.txt"
17.5211,78.146,0.12883,9.7683,0.11953,0.0048066,0.48066,25.12,78.146,9.7683,0.48066,4.12066666666667,1.916,7.89519733333333,9.8979159988908,0.129615998890802,1.3269043629987,"PETG","Flat",80,4,"PETG 80%_4.txt"
17.5394,78.225,0.12895,9.7782,0.11965,0.0048113,0.48113,25.12,78.225,9.7782,0.48113,4.12066666666667,1.916,7.89519733333333,9.90792208191376,0.129722081913764,1.32664582350293,"PETG","Flat",80,4,"PETG 80%_4.txt"
17.5577,78.304,0.12907,9.7881,0.11977,0.0048161,0.48161,25.121,78.304,9.7881,0.48161,4.12066666666667,1.916,7.89519733333333,9.91792816493673,0.129828164936727,1.32638780699755,"PETG","Flat",80,4,"PETG 80%_4.txt"
17.576,78.383,0.12919,9.7979,0.11989,0.0048209,0.48209,25.121,78.383,9.7979,0.48209,4.12066666666667,1.916,7.89519733333333,9.92793424795969,0.130034247959687,1.3271644736085,"PETG","Flat",80,4,"PETG 80%_4.txt"
17.5942,78.462,0.1293,9.8078,0.12,0.0048256,0.48256,25.121,78.462,9.8078,0.48256,4.12066666666667,1.916,7.89519733333333,9.93794033098265,0.13014033098265,1.32690645183069,"PETG","Flat",80,4,"PETG 80%_4.txt"
17.6125,78.541,0.12942,9.8177,0.12012,0.0048304,0.48304,25.121,78.541,9.8177,0.48304,4.12066666666667,1.916,7.89519733333333,9.94794641400561,0.130246414005612,1.32664895042232,"PETG","Flat",80,4,"PETG 80%_4.txt"
17.6308,78.62,0.12954,9.8276,0.12024,0.0048351,0.48351,25.121,78.62,9.8276,0.48351,4.12066666666667,1.916,7.89519733333333,9.95795249702857,0.130352497028573,1.32639196781079,"PETG","Flat",80,4,"PETG 80%_4.txt"
17.649,78.699,0.12966,9.8374,0.12036,0.0048399,0.48399,25.121,78.699,9.8374,0.48399,4.12066666666667,1.916,7.89519733333333,9.96795858005154,0.130558580051535,1.32716551173618,"PETG","Flat",80,4,"PETG 80%_4.txt"
17.6673,78.778,0.12978,9.8473,0.12048,0.0048447,0.48447,25.121,78.778,9.8473,0.48447,4.12066666666667,1.916,7.89519733333333,9.9779646630745,0.130664663074498,1.32690852390501,"PETG","Flat",80,4,"PETG 80%_4.txt"
17.6856,78.857,0.1299,9.8572,0.1206,0.0048494,0.48494,25.121,78.857,9.8572,0.48494,4.12066666666667,1.916,7.89519733333333,9.98797074609746,0.130770746097458,1.32665205228115,"PETG","Flat",80,4,"PETG 80%_4.txt"
17.7038,78.936,0.13002,9.8671,0.12072,0.0048542,0.48542,25.122,78.936,9.8671,0.48542,4.12066666666667,1.916,7.89519733333333,9.99797682912042,0.130876829120421,1.32639609531089,"PETG","Flat",80,4,"PETG 80%_4.txt"
17.7221,79.015,0.13014,9.8769,0.12084,0.0048589,0.48589,25.122,79.015,9.8769,0.48589,4.12066666666667,1.916,7.89519733333333,10.0079829121434,0.131082912143384,1.32716654156045,"PETG","Flat",80,4,"PETG 80%_4.txt"
17.7404,79.094,0.13026,9.8868,0.12096,0.0048637,0.48637,25.122,79.094,9.8868,0.48637,4.12066666666667,1.916,7.89519733333333,10.0179889951663,0.131188995166346,1.32691057942252,"PETG","Flat",80,4,"PETG 80%_4.txt"
17.7587,79.173,0.13038,9.8967,0.12108,0.0048685,0.48685,25.122,79.173,9.8967,0.48685,4.12066666666667,1.916,7.89519733333333,10.0279950781893,0.131295078189307,1.32665512937956,"PETG","Flat",80,4,"PETG 80%_4.txt"
17.7769,79.252,0.1305,9.9065,0.12119,0.0048732,0.48732,25.122,79.252,9.9065,0.48732,4.12066666666667,1.916,7.89519733333333,10.0380011612123,0.131501161212269,1.32742301733477,"PETG","Flat",80,4,"PETG 80%_4.txt"
17.7952,79.331,0.13061,9.9164,0.12131,0.004878,0.4878,25.122,79.331,9.9164,0.4878,4.12066666666667,1.916,7.89519733333333,10.0480072442352,0.131607244235232,1.32716756318051,"PETG","Flat",80,4,"PETG 80%_4.txt"
17.8135,79.41,0.13073,9.9263,0.12143,0.0048828,0.48828,25.122,79.41,9.9263,0.48828,4.12066666666667,1.916,7.89519733333333,10.0580133272582,0.131713327258192,1.32691261858086,"PETG","Flat",80,4,"PETG 80%_4.txt"
17.8317,79.489,0.13085,9.9362,0.12155,0.0048875,0.48875,25.122,79.489,9.9362,0.48875,4.12066666666667,1.916,7.89519733333333,10.0680194102812,0.131819410281155,1.32665818201279,"PETG","Flat",80,4,"PETG 80%_4.txt"
17.85,79.568,0.13097,9.946,0.12167,0.0048923,0.48923,25.122,79.568,9.946,0.48923,4.12066666666667,1.916,7.89519733333333,10.0780254933041,0.132025493304116,1.32742301733477,"PETG","Flat",80,4,"PETG 80%_4.txt"
17.8683,79.647,0.13109,9.9559,0.12179,0.004897,0.4897,25.123,79.647,9.9559,0.4897,4.12066666666667,1.916,7.89519733333333,10.0880315763271,0.132131576327078,1.327168576694,"PETG","Flat",80,4,"PETG 80%_4.txt"
17.8865,79.726,0.13121,9.9658,0.12191,0.0049018,0.49018,25.123,79.726,9.9658,0.49018,4.12066666666667,1.916,7.89519733333333,10.09803765935,0.132237659350039,1.32691464157458,"PETG","Flat",80,4,"PETG 80%_4.txt"
17.9048,79.805,0.13133,9.9757,0.12203,0.0049066,0.49066,25.123,79.805,9.9757,0.49066,4.12066666666667,1.916,7.89519733333333,10.108043742373,0.132343742373003,1.32666121047147,"PETG","Flat",80,4,"PETG 80%_4.txt"
17.9231,79.884,0.13145,9.9855,0.12215,0.0049113,0.49113,25.123,79.884,9.9855,0.49113,4.12066666666667,1.916,7.89519733333333,10.118049825396,0.132549825395962,1.32742301733476,"PETG","Flat",80,4,"PETG 80%_4.txt"
17.9414,79.963,0.13157,9.9954,0.12227,0.0049161,0.49161,25.123,79.963,9.9954,0.49161,4.12066666666667,1.916,7.89519733333333,10.1280559084189,0.132655908418924,1.32716958219705,"PETG","Flat",80,4,"PETG 80%_4.txt"
17.9596,80.042,0.13169,10.005,0.12239,0.0049208,0.49208,25.123,80.042,10.005,0.49208,4.12066666666667,1.916,7.89519733333333,10.1380619914419,0.133061991441886,1.32995493695039,"PETG","Flat",80,4,"PETG 80%_4.txt"
17.9779,80.121,0.1318,10.015,0.1225,0.0049256,0.49256,25.123,80.121,10.015,0.49256,4.12066666666667,1.916,7.89519733333333,10.1480680744648,0.133068074464846,1.32868771307885,"PETG","Flat",80,4,"PETG 80%_4.txt"
17.9962,80.2,0.13192,10.025,0.12262,0.0049304,0.49304,25.123,80.2,10.025,0.49304,4.12066666666667,1.916,7.89519733333333,10.1580741574878,0.13307415748781,1.32742301733476,"PETG","Flat",80,4,"PETG 80%_4.txt"
18.0144,80.279,0.13204,10.035,0.12274,0.0049351,0.49351,25.124,80.279,10.035,0.49351,4.12066666666667,1.916,7.89519733333333,10.1680802405108,0.133080240510772,1.32616084216016,"PETG","Flat",80,4,"PETG 80%_4.txt"
18.0327,80.358,0.13216,10.045,0.12286,0.0049399,0.49399,25.124,80.358,10.045,0.49399,4.12066666666667,1.916,7.89519733333333,10.1780863235337,0.133086323533734,1.32490118002721,"PETG","Flat",80,4,"PETG 80%_4.txt"
18.051,80.437,0.13228,10.055,0.12298,0.0049447,0.49447,25.124,80.437,10.055,0.49447,4.12066666666667,1.916,7.89519733333333,10.1880924065567,0.133092406556695,1.32364402343804,"PETG","Flat",80,4,"PETG 80%_4.txt"
