Repository: VipulKohinkar/3D-Printing-Parameter-Optimisation

# 3D Printing Parameter Optimisation: Impact of K-Value on Carbon-Reinforced PETG

## MSc Mechanical Engineering with Management

**Author:** Vipul Kohinkar  
**Project:** MEE7012-SUM  
**Date:** 27 August 2026

---

## Project Overview

This project investigates the influence of flow-rate multiplier (K-value) and build orientation on the tensile behaviour of PETG and carbon-fibre-reinforced PETG (CF-PETG) manufactured using fused deposition modelling (FDM).

The study compares an unreinforced thermoplastic, PETG, with a carbon-fibre-reinforced PETG composite to investigate whether the two materials respond differently to changes in material flow and build orientation.

---

File: 3_Experimental_data/Modulus/Recalculated Stress Strain/Recalculated_Stress_Strain_All_Data.csv (part 180 of 212)
"Time (s)","Load (N)","Machine Extension (mm)","Stress (MPa)","Extension from Preload (mm)","Strain","Percentage Strain","Gauge Length (mm)","Load_N","NEXYGEN_Stress_MPa","Percentage_Strain","Measured_Width_mm","Measured_Thickness_mm","Measured_Area_mm2","Recalculated_Stress_MPa","Stress_Difference_MPa","Stress_Difference_Percent","Material","Orientation","K","Sample","File"
18.0693,80.516,0.1324,10.065,0.1231,0.0049494,0.49494,25.124,80.516,10.065,0.49494,4.12066666666667,1.916,7.89519733333333,10.1980984895797,0.133098489579659,1.32238936492458,"PETG","Flat",80,4,"PETG 80%_4.txt"
18.0875,80.595,0.13252,10.074,0.12322,0.0049542,0.49542,25.124,80.595,10.074,0.49542,4.12066666666667,1.916,7.89519733333333,10.2081045726026,0.134104572602618,1.33119488388543,"PETG","Flat",80,4,"PETG 80%_4.txt"
18.1058,80.674,0.13264,10.084,0.12334,0.0049589,0.49589,25.124,80.674,10.084,0.49589,4.12066666666667,1.916,7.89519733333333,10.2181106556256,0.134110655625582,1.32993510140403,"PETG","Flat",80,4,"PETG 80%_4.txt"
18.1241,80.753,0.13276,10.094,0.12346,0.0049637,0.49637,25.124,80.753,10.094,0.49637,4.12066666666667,1.916,7.89519733333333,10.2281167386485,0.134116738648544,1.32867781502421,"PETG","Flat",80,4,"PETG 80%_4.txt"
18.1423,80.832,0.13288,10.104,0.12358,0.0049685,0.49685,25.124,80.832,10.104,0.49685,4.12066666666667,1.916,7.89519733333333,10.2381228216715,0.134122821671504,1.32742301733476,"PETG","Flat",80,4,"PETG 80%_4.txt"
18.1606,80.911,0.13299,10.114,0.12369,0.0049732,0.49732,25.125,80.911,10.114,0.49732,4.12066666666667,1.916,7.89519733333333,10.2481289046945,0.134128904694466,1.32617070095378,"PETG","Flat",80,4,"PETG 80%_4.txt"
18.1789,80.99,0.13311,10.124,0.12381,0.004978,0.4978,25.125,80.99,10.124,0.4978,4.12066666666667,1.916,7.89519733333333,10.2581349877174,0.134134987717427,1.32492085852852,"PETG","Flat",80,4,"PETG 80%_4.txt"
18.1971,81.069,0.13323,10.134,0.12393,0.0049827,0.49827,25.125,81.069,10.134,0.49827,4.12066666666667,1.916,7.89519733333333,10.2681410707404,0.134141070740389,1.32367348273524,"PETG","Flat",80,4,"PETG 80%_4.txt"
18.2154,81.148,0.13335,10.144,0.12405,0.0049875,0.49875,25.125,81.148,10.144,0.49875,4.12066666666667,1.916,7.89519733333333,10.2781471537634,0.134147153763351,1.32242856627909,"PETG","Flat",80,4,"PETG 80%_4.txt"
18.2337,81.227,0.13347,10.153,0.12417,0.0049923,0.49923,25.125,81.227,10.153,0.49923,4.12066666666667,1.916,7.89519733333333,10.2881532367863,0.135153236786314,1.33116553517496,"PETG","Flat",80,4,"PETG 80%_4.txt"
0.112906,0.028449,-8.2238e-05,0.0035561,-0.0074936,-0.00029974,-0.029974,24.993,0.028449,0.0035561,-0.029974,4.121,1.91666666666667,7.89858333333333,0.00360178513024488,4.56851302448754e-05,1.28469756882189,"PETG","Flat",80,5,"PETG 80%_5.txt"
0.131724,0.025128,-5.5931e-05,0.003141,-0.0074673,-0.00029869,-0.029869,24.993,0.025128,0.003141,-0.029869,4.121,1.91666666666667,7.89858333333333,0.00318132998533492,4.0329985334923e-05,1.2839855248304,"PETG","Flat",80,5,"PETG 80%_5.txt"
0.150541,0.021808,-2.9625e-05,0.002726,-0.007441,-0.00029764,-0.029764,24.993,0.021808,0.002726,-0.029764,4.121,1.91666666666667,7.89858333333333,0.00276100144540688,3.5001445406877e-05,1.28398552483041,"PETG","Flat",80,5,"PETG 80%_5.txt"
0.169359,0.018487,-3.318e-06,0.0023109,-0.0074147,-0.00029659,-0.029659,24.993,0.018487,0.0023109,-0.029659,4.121,1.91666666666667,7.89858333333333,0.00234054630049692,2.9646300496925e-05,1.28288980470488,"PETG","Flat",80,5,"PETG 80%_5.txt"
0.188176,0.015166,2.2989e-05,0.0018958,-0.0073884,-0.00029553,-0.029553,24.993,0.015166,0.0018958,-0.029553,4.121,1.91666666666667,7.89858333333333,0.00192009115558697,2.42911555869726e-05,1.28131425187112,"PETG","Flat",80,5,"PETG 80%_5.txt"
0.206994,0.011846,4.9295e-05,0.0014807,-0.0073621,-0.00029448,-0.029448,24.993,0.011846,0.0014807,-0.029448,4.121,1.91666666666667,7.89858333333333,0.00149976261565893,1.90626156589264e-05,1.28740566346501,"PETG","Flat",80,5,"PETG 80%_5.txt"
0.225812,0.0085249,7.5602e-05,0.0010656,-0.0073357,-0.00029343,-0.029343,24.993,0.0085249,0.0010656,-0.029343,4.121,1.91666666666667,7.89858333333333,0.00107929481025078,1.36948102507834e-05,1.28517363464559,"PETG","Flat",80,5,"PETG 80%_5.txt"
0.244629,0.0052042,0.00010191,0.00065053,-0.0073094,-0.00029238,-0.029238,24.993,0.0052042,0.00065053,-0.029238,4.121,1.91666666666667,7.89858333333333,0.000658877646835403,8.34764683540308e-06,1.28320705200422,"PETG","Flat",80,5,"PETG 80%_5.txt"
0.263447,0.0018835,0.00012822,0.00023544,-0.0072831,-0.00029133,-0.029133,24.993,0.0018835,0.00023544,-0.029133,4.121,1.91666666666667,7.89858333333333,0.000238460483420023,3.02048342002258e-06,1.28291004927904,"PETG","Flat",80,5,"PETG 80%_5.txt"
0.282265,-0.0014371,0.00015452,-0.00017964,-0.0072568,-0.00029027,-0.029027,24.993,-0.0014371,-0.00017964,-0.029027,4.121,1.91666666666667,7.89858333333333,-0.000181944019497167,-2.30401949716721e-06,1.28257598372702,"PETG","Flat",80,5,"PETG 80%_5.txt"
0.301082,-0.0047578,0.00018083,-0.00059473,-0.0072305,-0.00028922,-0.028922,24.993,-0.0047578,-0.00059473,-0.028922,4.121,1.91666666666667,7.89858333333333,-0.000602361182912548,-7.63118291254765e-06,1.28313401250108,"PETG","Flat",80,5,"PETG 80%_5.txt"
0.3199,-0.0080785,0.00020713,-0.0010098,-0.0072042,-0.00028817,-0.028817,24.993,-0.0080785,-0.0010098,-0.028817,4.121,1.91666666666667,7.89858333333333,-0.00102277834632793,-1.29783463279282e-05,1.28523928777265,"PETG","Flat",80,5,"PETG 80%_5.txt"
0.338718,-0.011399,0.00023344,-0.0014249,-0.0071779,-0.00028712,-0.028712,24.993,-0.011399,-0.0014249,-0.028712,4.121,1.91666666666667,7.89858333333333,-0.00144317018874693,-1.82701887469273e-05,1.28220848809933,"PETG","Flat",80,5,"PETG 80%_5.txt"
0.357535,-0.01472,0.00025975,-0.00184,-0.0071516,-0.00028606,-0.028606,24.993,-0.01472,-0.00184,-0.028606,4.121,1.91666666666667,7.89858333333333,-0.00186362533365688,-2.36253336568795e-05,1.28398552483041,"PETG","Flat",80,5,"PETG 80%_5.txt"
0.376353,-0.018041,0.00028605,-0.0022551,-0.0071253,-0.00028501,-0.028501,24.993,-0.018041,-0.0022551,-0.028501,4.121,1.91666666666667,7.89858333333333,-0.00228408047856683,-2.89804785668321e-05,1.2851083573603,"PETG","Flat",80,5,"PETG 80%_5.txt"
0.395171,-0.021361,0.00031236,-0.0026702,-0.007099,-0.00028396,-0.028396,24.993,-0.021361,-0.0026702,-0.028396,4.121,1.91666666666667,7.89858333333333,-0.00270440901849488,-3.42090184948778e-05,1.28114068215406,"PETG","Flat",80,5,"PETG 80%_5.txt"
0.413988,-0.024682,0.00033867,-0.0030852,-0.0070727,-0.00028291,-0.028291,24.993,-0.024682,-0.0030852,-0.028291,4.121,1.91666666666667,7.89858333333333,-0.00312486416340483,-3.96641634048301e-05,1.28562697409666,"PETG","Flat",80,5,"PETG 80%_5.txt"
0.432806,-0.028003,0.00036497,-0.0035003,-0.0070464,-0.00028186,-0.028186,24.993,-0.028003,-0.0035003,-0.028186,4.121,1.91666666666667,7.89858333333333,-0.00354531930831478,-4.50193083147824e-05,1.28615570993293,"PETG","Flat",80,5,"PETG 80%_5.txt"
0.451623,-0.031323,0.00039128,-0.0039154,-0.0070201,-0.0002808,-0.02808,24.993,-0.031323,-0.0039154,-0.02808,4.121,1.91666666666667,7.89858333333333,-0.00396564784824283,-5.02478482428282e-05,1.28333882215938,"PETG","Flat",80,5,"PETG 80%_5.txt"
0.470441,-0.034644,0.00041759,-0.0043305,-0.0069938,-0.00027975,-0.027975,24.993,-0.034644,-0.0043305,-0.027975,4.121,1.91666666666667,7.89858333333333,-0.00438610299315278,-5.56029931527806e-05,1.2839855248304,"PETG","Flat",80,5,"PETG 80%_5.txt"
0.489259,-0.037965,0.00044389,-0.0047456,-0.0069675,-0.0002787,-0.02787,24.993,-0.037965,-0.0047456,-0.02787,4.121,1.91666666666667,7.89858333333333,-0.00480655813806273,-6.0958138062733e-05,1.28451909269077,"PETG","Flat",80,5,"PETG 80%_5.txt"
0.508076,-0.041285,0.0004702,-0.0051607,-0.0069412,-0.00027765,-0.027765,24.993,-0.041285,-0.0051607,-0.027765,4.121,1.91666666666667,7.89858333333333,-0.00522688667799078,-6.618667799078e-05,1.28251357356134,"PETG","Flat",80,5,"PETG 80%_5.txt"
0.526894,-0.044606,0.00049651,-0.0055757,-0.0069148,-0.00027659,-0.027659,24.993,-0.044606,-0.0055757,-0.027659,4.121,1.91666666666667,7.89858333333333,-0.00564734182290073,-7.1641822900731e-05,1.28489378734026,"PETG","Flat",80,5,"PETG 80%_5.txt"
0.545712,-0.047927,0.00052281,-0.0059908,-0.0068885,-0.00027554,-0.027554,24.993,-0.047927,-0.0059908,-0.027554,4.121,1.91666666666667,7.89858333333333,-0.00606779696781068,-7.69969678106833e-05,1.28525351890705,"PETG","Flat",80,5,"PETG 80%_5.txt"
0.564529,-0.051247,0.00054912,-0.0064059,-0.0068622,-0.00027449,-0.027449,24.993,-0.051247,-0.0064059,-0.027449,4.121,1.91666666666667,7.89858333333333,-0.00648812550773873,-8.22255077387304e-05,1.28359024865718,"PETG","Flat",80,5,"PETG 80%_5.txt"
0.583347,-0.054568,0.00057543,-0.006821,-0.0068359,-0.00027344,-0.027344,24.993,-0.054568,-0.006821,-0.027344,4.121,1.91666666666667,7.89858333333333,-0.00690858065264868,-8.75806526486819e-05,1.28398552483041,"PETG","Flat",80,5,"PETG 80%_5.txt"
0.602165,-0.057889,0.00060173,-0.0072361,-0.0068096,-0.00027238,-0.027238,24.993,-0.057889,-0.0072361,-0.027238,4.121,1.91666666666667,7.89858333333333,-0.00732903579755863,-9.29357975586352e-05,1.28433545084555,"PETG","Flat",80,5,"PETG 80%_5.txt"
0.620982,-0.061209,0.00062804,-0.0076512,-0.0067833,-0.00027133,-0.027133,24.993,-0.061209,-0.0076512,-0.027133,4.121,1.91666666666667,7.89858333333333,-0.00774936433748668,-9.81643374866805e-05,1.28299270031734,"PETG","Flat",80,5,"PETG 80%_5.txt"
0.6398,-0.06453,0.00065435,-0.0080663,-0.006757,-0.00027028,-0.027028,24.993,-0.06453,-0.0080663,-0.027028,4.121,1.91666666666667,7.89858333333333,-0.00816981948239663,-0.000103519482396633,1.28335770299435,"PETG","Flat",80,5,"PETG 80%_5.txt"
0.658618,-0.067851,0.00068065,-0.0084813,-0.0067307,-0.00026923,-0.026923,24.993,-0.067851,-0.0084813,-0.026923,4.121,1.91666666666667,7.89858333333333,-0.00859027462730658,-0.000108974627306583,1.28488117749146,"PETG","Flat",80,5,"PETG 80%_5.txt"
0.677435,-0.071171,0.00070696,-0.0088964,-0.0067044,-0.00026818,-0.026818,24.993,-0.071171,-0.0088964,-0.026818,4.121,1.91666666666667,7.89858333333333,-0.00901060316723463,-0.000114203167234631,1.28370090412561,"PETG","Flat",80,5,"PETG 80%_5.txt"
0.696253,-0.074492,0.00073327,-0.0093115,-0.0066781,-0.00026712,-0.026712,24.993,-0.074492,-0.0093115,-0.026712,4.121,1.91666666666667,7.89858333333333,-0.00943105831214458,-0.000119558312144583,1.28398552483041,"PETG","Flat",80,5,"PETG 80%_5.txt"
0.715071,-0.077813,0.00075957,-0.0097266,-0.0066518,-0.00026607,-0.026607,24.993,-0.077813,-0.0097266,-0.026607,4.121,1.91666666666667,7.89858333333333,-0.00985151345705453,-0.000124913457054534,1.28424585214293,"PETG","Flat",80,5,"PETG 80%_5.txt"
0.733888,-0.081133,0.0060116,-0.010142,-0.0013998,-5.599e-05,-0.005599,24.999,-0.081133,-0.010142,-0.005599,4.121,1.91666666666667,7.89858333333333,-0.0102718419969826,-0.000129841996982582,1.28024055395959,"PETG","Flat",80,5,"PETG 80%_5.txt"
0.752706,-0.084454,-0.0027959,-0.010557,-0.010207,-0.00040829,-0.040829,24.99,-0.084454,-0.010557,-0.040829,4.121,1.91666666666667,7.89858333333333,-0.0106922971418925,-0.000135297141892534,1.28158702181049,"PETG","Flat",80,5,"PETG 80%_5.txt"
0.771523,-0.087775,0.0030042,-0.010972,-0.0044072,-0.00017629,-0.017629,24.996,-0.087775,-0.010972,-0.017629,4.121,1.91666666666667,7.89858333333333,-0.0111127522868025,-0.000140752286802485,1.28283163327092,"PETG","Flat",80,5,"PETG 80%_5.txt"
0.790341,-0.091095,0.00026676,-0.011387,-0.0071446,-0.00028578,-0.028578,24.993,-0.091095,-0.011387,-0.028578,4.121,1.91666666666667,7.89858333333333,-0.0115330808267305,-0.000146080826730533,1.28287368692836,"PETG","Flat",80,5,"PETG 80%_5.txt"
0.809159,-0.094416,-0.0011836,-0.011802,-0.0085949,-0.0003438,-0.03438,24.991,-0.094416,-0.011802,-0.03438,4.121,1.91666666666667,7.89858333333333,-0.0119535359716405,-0.000151535971640485,1.28398552483041,"PETG","Flat",80,5,"PETG 80%_5.txt"
0.827976,-0.097737,0.0011831,-0.012217,-0.0062282,-0.00024913,-0.024913,24.994,-0.097737,-0.012217,-0.024913,4.121,1.91666666666667,7.89858333333333,-0.0123739911165504,-0.000156991116550436,1.28502182655674,"PETG","Flat",80,5,"PETG 80%_5.txt"
0.846794,-0.032462,0.00090206,-0.0040577,-0.0065093,-0.00026037,-0.026037,24.993,-0.032462,-0.0040577,-0.026037,4.121,1.91666666666667,7.89858333333333,-0.00410985092263381,-5.21509226338052e-05,1.28523357157516,"PETG","Flat",80,5,"PETG 80%_5.txt"
0.865612,0.083115,0.00062101,0.010389,-0.0067903,-0.00027161,-0.027161,24.993,0.083115,0.010389,-0.027161,4.121,1.91666666666667,7.89858333333333,0.0105227730711203,0.000133773071120348,1.28764145846903,"PETG","Flat",80,5,"PETG 80%_5.txt"
0.884429,0.19869,0.00033996,0.024836,-0.0070714,-0.00028286,-0.028286,24.993,0.19869,0.024836,-0.028286,4.121,1.91666666666667,7.89858333333333,0.0251551438549107,0.000319143854910692,1.28500505278906,"PETG","Flat",80,5,"PETG 80%_5.txt"
0.903247,0.31427,0.00035952,0.039283,-0.0070518,-0.00028207,-0.028207,24.993,0.31427,0.039283,-0.028207,4.121,1.91666666666667,7.89858333333333,0.0397881476636106,0.000505147663610567,1.28591926179408,"PETG","Flat",80,5,"PETG 80%_5.txt"
0.922065,0.42984,0.00052664,0.053731,-0.0068847,-0.00027539,-0.027539,24.993,0.42984,0.053731,-0.027539,4.121,1.91666666666667,7.89858333333333,0.0544198854224914,0.000688885422491375,1.28210050527884,"PETG","Flat",80,5,"PETG 80%_5.txt"
0.940882,0.54542,0.00069377,0.068178,-0.0067176,-0.0002687,-0.02687,24.993,0.54542,0.068178,-0.02687,4.121,1.91666666666667,7.89858333333333,0.0690528892311913,0.00087488923119125,1.28324273400694,"PETG","Flat",80,5,"PETG 80%_5.txt"
0.9597,0.661,0.00086089,0.082625,-0.0065505,-0.00026202,-0.026202,24.993,0.661,0.082625,-0.026202,4.121,1.91666666666667,7.89858333333333,0.0836858930398911,0.00106089303989113,1.28398552483041,"PETG","Flat",80,5,"PETG 80%_5.txt"
0.978518,0.77657,0.001028,0.097072,-0.0063833,-0.00025533,-0.025533,24.994,0.77657,0.097072,-0.025533,4.121,1.91666666666667,7.89858333333333,0.0983176307987719,0.00124563079877194,1.28320298208746,"PETG","Flat",80,5,"PETG 80%_5.txt"
0.997335,0.89215,0.0011951,0.11152,-0.0062162,-0.00024865,-0.024865,24.994,0.89215,0.11152,-0.024865,4.121,1.91666666666667,7.89858333333333,0.112950634607472,0.00143063460747182,1.28285025777603,"PETG","Flat",80,5,"PETG 80%_5.txt"
1.01615,1.0077,0.0013623,0.12597,-0.0060491,-0.00024196,-0.024196,24.994,1.0077,0.12597,-0.024196,4.121,1.91666666666667,7.89858333333333,0.127579840266715,0.00160984026671451,1.27795528039574,"PETG","Flat",80,5,"PETG 80%_5.txt"
1.03497,1.1233,0.0015294,0.14041,-0.005882,-0.00023528,-0.023528,24.994,1.1233,0.14041,-0.023528,4.121,1.91666666666667,7.89858333333333,0.142215376175053,0.0018053761750525,1.28578888615661,"PETG","Flat",80,5,"PETG 80%_5.txt"
1.05379,1.2389,0.0016965,0.15486,-0.0057148,-0.00022859,-0.022859,24.994,1.2389,0.15486,-0.022859,4.121,1.91666666666667,7.89858333333333,0.15685091208339,0.00199091208339047,1.28562061435521,"PETG","Flat",80,5,"PETG 80%_5.txt"
1.07261,1.3545,0.0018636,0.16931,-0.0055477,-0.00022191,-0.022191,24.994,1.3545,0.16931,-0.022191,4.121,1.91666666666667,7.89858333333333,0.171486447991728,0.0021764479917285,1.2854810653408,"PETG","Flat",80,5,"PETG 80%_5.txt"
1.09142,1.47,0.0020308,0.18375,-0.0053806,-0.00021522,-0.021522,24.995,1.47,0.18375,-0.021522,4.121,1.91666666666667,7.89858333333333,0.186109323401876,0.00235932340187586,1.2839855248304,"PETG","Flat",80,5,"PETG 80%_5.txt"
1.11024,1.5856,0.0021979,0.1982,-0.0052135,-0.00020854,-0.020854,24.995,1.5856,0.1982,-0.020854,4.121,1.91666666666667,7.89858333333333,0.200744859310214,0.00254485931021387,1.28398552483041,"PETG","Flat",80,5,"PETG 80%_5.txt"
1.12906,1.7012,0.002365,0.21265,-0.0050464,-0.00020185,-0.020185,24.995,1.7012,0.21265,-0.020185,4.121,1.91666666666667,7.89858333333333,0.215380395218552,0.00273039521855187,1.28398552483041,"PETG","Flat",80,5,"PETG 80%_5.txt"
1.14788,1.8168,0.0025321,0.2271,-0.0048792,-0.00019517,-0.019517,24.995,1.8168,0.2271,-0.019517,4.121,1.91666666666667,7.89858333333333,0.23001593112689,0.00291593112688987,1.28398552483041,"PETG","Flat",80,5,"PETG 80%_5.txt"
1.16669,1.9323,0.0026992,0.24154,-0.0047121,-0.00018848,-0.018848,24.995,1.9323,0.24154,-0.018848,4.121,1.91666666666667,7.89858333333333,0.244638806537037,0.00309880653703723,1.28293721000134,"PETG","Flat",80,5,"PETG 80%_5.txt"
1.18551,2.0479,0.0028664,0.25599,-0.004545,-0.0001818,-0.01818,24.995,2.0479,0.25599,-0.01818,4.121,1.91666666666667,7.89858333333333,0.259274342445375,0.00328434244537523,1.28299638477098,"PETG","Flat",80,5,"PETG 80%_5.txt"
1.20433,2.1635,0.0030335,0.27044,-0.0043779,-0.00017511,-0.017511,24.996,2.1635,0.27044,-0.017511,4.121,1.91666666666667,7.89858333333333,0.273909878353713,0.00346987835371321,1.28304923595371,"PETG","Flat",80,5,"PETG 80%_5.txt"
1.22315,2.2791,0.0032006,0.28488,-0.0042107,-0.00016843,-0.016843,24.996,2.2791,0.28488,-0.016843,4.121,1.91666666666667,7.89858333333333,0.288545414262051,0.00366541426205125,1.2866520156035,"PETG","Flat",80,5,"PETG 80%_5.txt"
1.24196,2.3946,0.0033677,0.29933,-0.0040436,-0.00016174,-0.016174,24.996,2.3946,0.29933,-0.016174,4.121,1.91666666666667,7.89858333333333,0.303168289672199,0.00383828967219862,1.28229367995143,"PETG","Flat",80,5,"PETG 80%_5.txt"
1.26078,2.5102,0.0035349,0.31378,-0.0038765,-0.00015506,-0.015506,24.996,2.5102,0.31378,-0.015506,4.121,1.91666666666667,7.89858333333333,0.317803825580537,0.00402382558053666,1.282371591732,"PETG","Flat",80,5,"PETG 80%_5.txt"
1.2796,2.6258,0.003702,0.32822,-0.0037094,-0.00014837,-0.014837,24.996,2.6258,0.32822,-0.014837,4.121,1.91666666666667,7.89858333333333,0.332439361488875,0.00421936148887458,1.28552845313344,"PETG","Flat",80,5,"PETG 80%_5.txt"
1.29842,2.7414,0.0038691,0.34267,-0.0035422,-0.00014169,-0.014169,24.996,2.7414,0.34267,-0.014169,4.121,1.91666666666667,7.89858333333333,0.347074897397213,0.00440489739721261,1.28546338962051,"PETG","Flat",80,5,"PETG 80%_5.txt"
1.31724,2.8569,0.0040362,0.35712,-0.0033751,-0.000135,-0.0135,24.997,2.8569,0.35712,-0.0135,4.121,1.91666666666667,7.89858333333333,0.36169777280736,0.00457777280735999,1.281858425,"PETG","Flat",80,5,"PETG 80%_5.txt"
1.33605,2.9725,0.0042034,0.37157,-0.003208,-0.00012832,-0.012832,24.997,2.9725,0.37157,-0.012832,4.121,1.91666666666667,7.89858333333333,0.376333308715698,0.00476330871569797,1.28194114586699,"PETG","Flat",80,5,"PETG 80%_5.txt"
1.35487,3.0881,0.0043705,0.38601,-0.0030409,-0.00012164,-0.012164,24.997,3.0881,0.38601,-0.012164,4.121,1.91666666666667,7.89858333333333,0.390968844624036,0.00495884462403595,1.28464149219864,"PETG","Flat",80,5,"PETG 80%_5.txt"
1.37369,3.2037,0.0045376,0.40046,-0.0028738,-0.00011495,-0.011495,24.997,3.2037,0.40046,-0.011495,4.121,1.91666666666667,7.89858333333333,0.405604380532374,0.00514438053237398,1.28461782259751,"PETG","Flat",80,5,"PETG 80%_5.txt"
1.39251,3.3193,0.0047047,0.41491,-0.0027066,-0.00010827,-0.010827,24.997,3.3193,0.41491,-0.010827,4.121,1.91666666666667,7.89858333333333,0.420239916440712,0.00532991644071196,1.28459580167071,"PETG","Flat",80,5,"PETG 80%_5.txt"
1.41132,3.4348,0.0048718,0.42935,-0.0025395,-0.00010158,-0.010158,24.997,3.4348,0.42935,-0.010158,4.121,1.91666666666667,7.89858333333333,0.434862791850859,0.00551279185085934,1.28398552483041,"PETG","Flat",80,5,"PETG 80%_5.txt"
1.43014,3.5504,0.005039,0.4438,-0.0023724,-9.4895e-05,-0.0094895,24.998,3.5504,0.4438,-0.0094895,4.121,1.91666666666667,7.89858333333333,0.449498327759197,0.00569832775919737,1.28398552483041,"PETG","Flat",80,5,"PETG 80%_5.txt"
1.44896,3.666,0.0052061,0.45825,-0.0022053,-8.821e-05,-0.008821,24.998,3.666,0.45825,-0.008821,4.121,1.91666666666667,7.89858333333333,0.464133863667535,0.00588386366753535,1.28398552483041,"PETG","Flat",80,5,"PETG 80%_5.txt"
1.46778,3.7816,0.0053732,0.4727,-0.0020381,-8.1526e-05,-0.0081526,24.998,3.7816,0.4727,-0.0081526,4.121,1.91666666666667,7.89858333333333,0.478769399575873,0.00606939957587332,1.28398552483041,"PETG","Flat",80,5,"PETG 80%_5.txt"
1.48659,3.8971,0.0055403,0.48714,-0.001871,-7.4841e-05,-0.0074841,24.998,3.8971,0.48714,-0.0074841,4.121,1.91666666666667,7.89858333333333,0.493392274986021,0.00625227498602071,1.28346573593232,"PETG","Flat",80,5,"PETG 80%_5.txt"
1.50541,4.0127,0.0057075,0.50159,-0.0017039,-6.8156e-05,-0.0068156,24.998,4.0127,0.50159,-0.0068156,4.121,1.91666666666667,7.89858333333333,0.508027810894359,0.00643781089435869,1.28348071021326,"PETG","Flat",80,5,"PETG 80%_5.txt"
1.52423,4.1283,0.0058746,0.51604,-0.0015368,-6.1471e-05,-0.0061471,24.998,4.1283,0.51604,-0.0061471,4.121,1.91666666666667,7.89858333333333,0.522663346802697,0.00662334680269672,1.2834948458834,"PETG","Flat",80,5,"PETG 80%_5.txt"
1.54305,4.2439,0.0060417,0.53048,-0.0013696,-5.4786e-05,-0.0054786,24.999,4.2439,0.53048,-0.0054786,4.121,1.91666666666667,7.89858333333333,0.537298882711035,0.00681888271103481,1.2854174919007,"PETG","Flat",80,5,"PETG 80%_5.txt"
1.56186,4.3594,0.0062088,0.54493,-0.0012025,-4.8101e-05,-0.0048101,24.999,4.3594,0.54493,-0.0048101,4.121,1.91666666666667,7.89858333333333,0.551921758121182,0.00699175812118202,1.2830561945905,"PETG","Flat",80,5,"PETG 80%_5.txt"
1.58068,4.475,0.006376,0.55938,-0.0010354,-4.1416e-05,-0.0041416,24.999,4.475,0.55938,-0.0041416,4.121,1.91666666666667,7.89858333333333,0.56655729402952,0.00717729402952005,1.28308020120849,"PETG","Flat",80,5,"PETG 80%_5.txt"
1.5995,4.5906,0.0065431,0.57382,-0.00086828,-3.4731e-05,-0.0034731,24.999,4.5906,0.57382,-0.0034731,4.121,1.91666666666667,7.89858333333333,0.581192829937858,0.00737282993785815,1.28486806626785,"PETG","Flat",80,5,"PETG 80%_5.txt"
1.61832,4.7062,0.0067102,0.58827,-0.00070115,-2.8046e-05,-0.0028046,24.999,4.7062,0.58827,-0.0028046,4.121,1.91666666666667,7.89858333333333,0.595828365846196,0.00755836584619607,1.28484638791644,"PETG","Flat",80,5,"PETG 80%_5.txt"
1.63714,4.8217,0.0068773,0.60272,-0.00053403,-2.1361e-05,-0.0021361,24.999,4.8217,0.60272,-0.0021361,4.121,1.91666666666667,7.89858333333333,0.610451241256343,0.00773124125634339,1.28272518853587,"PETG","Flat",80,5,"PETG 80%_5.txt"
1.65595,4.9373,0.0070444,0.61717,-0.00036691,-1.4676e-05,-0.0014676,25,4.9373,0.61717,-0.0014676,4.121,1.91666666666667,7.89858333333333,0.625086777164681,0.00791677716468142,1.28275469719549,"PETG","Flat",80,5,"PETG 80%_5.txt"
1.67477,5.0529,0.0072116,0.63161,-0.00019978,-7.9914e-06,-0.00079914,25,5.0529,0.63161,-0.00079914,4.121,1.91666666666667,7.89858333333333,0.63972231307302,0.00811231307301952,1.28438642089573,"PETG","Flat",80,5,"PETG 80%_5.txt"
1.69359,5.4892,0.0073787,0.68614,-3.2661e-05,-1.3064e-06,-0.00013064,25,5.4892,0.68614,-0.00013064,4.121,1.91666666666667,7.89858333333333,0.694960066678624,0.00882006667862389,1.28546166651469,"PETG","Flat",80,5,"PETG 80%_5.txt"
1.71241,5.5369,0.0075458,0.69211,0.00013446,5.3785e-06,0.00053785,25,5.5369,0.69211,0.00053785,4.121,1.91666666666667,7.89858333333333,0.700999124315542,0.0088891243155419,1.28435137702705,"PETG","Flat",80,5,"PETG 80%_5.txt"
1.73122,5.5846,0.0077129,0.69807,0.00030159,1.2063e-05,0.0012063,25,5.5846,0.69807,0.0012063,4.121,1.91666666666667,7.89858333333333,0.70703818195246,0.00896818195245985,1.28471098205908,"PETG","Flat",80,5,"PETG 80%_5.txt"
1.75004,5.6323,0.0078801,0.70404,0.00046871,1.8748e-05,0.0018748,25,5.6323,0.70404,0.0018748,4.121,1.91666666666667,7.89858333333333,0.713077239589378,0.00903723958937785,1.28362587202117,"PETG","Flat",80,5,"PETG 80%_5.txt"
1.76886,5.68,0.0080472,0.71,0.00063583,2.5433e-05,0.0025433,25.001,5.68,0.71,0.0025433,4.121,1.91666666666667,7.89858333333333,0.719116297226296,0.00911629722629592,1.28398552483041,"PETG","Flat",80,5,"PETG 80%_5.txt"
1.78768,5.7277,0.0082143,0.71596,0.00080295,3.2118e-05,0.0032118,25.001,5.7277,0.71596,0.0032118,4.121,1.91666666666667,7.89858333333333,0.725155354863214,0.00919535486321377,1.28433918978906,"PETG","Flat",80,5,"PETG 80%_5.txt"
1.80649,5.7754,0.0083814,0.72193,0.00097008,3.8803e-05,0.0038803,25.001,5.7754,0.72193,0.0038803,4.121,1.91666666666667,7.89858333333333,0.731194412500132,0.00926441250013199,1.28328404417769,"PETG","Flat",80,5,"PETG 80%_5.txt"
1.82531,5.8231,0.0085486,0.72789,0.0011372,4.5488e-05,0.0045488,25.001,5.8231,0.72789,0.0045488,4.121,1.91666666666667,7.89858333333333,0.73723347013705,0.00934347013704995,1.28363765638351,"PETG","Flat",80,5,"PETG 80%_5.txt"
1.84413,5.8708,0.0087157,0.73385,0.0013043,5.2173e-05,0.0052173,25.001,5.8708,0.73385,0.0052173,4.121,1.91666666666667,7.89858333333333,0.743272527773968,0.0094225277739679,1.2839855248304,"PETG","Flat",80,5,"PETG 80%_5.txt"
1.86295,5.9185,0.0088828,0.73982,0.0014714,5.8858e-05,0.0058858,25.001,5.9185,0.73982,0.0058858,4.121,1.91666666666667,7.89858333333333,0.749311585410886,0.00949158541088591,1.2829587481936,"PETG","Flat",80,5,"PETG 80%_5.txt"
1.88176,5.9663,0.0090499,0.74578,0.0016386,6.5543e-05,0.0065543,25.002,5.9663,0.74578,0.0065543,4.121,1.91666666666667,7.89858333333333,0.755363303545995,0.00958330354599468,1.28500409584525,"PETG","Flat",80,5,"PETG 80%_5.txt"
1.90058,6.014,0.009217,0.75175,0.0018057,7.2228e-05,0.0072228,25.002,6.014,0.75175,0.0072228,4.121,1.91666666666667,7.89858333333333,0.761402361182913,0.00965236118291257,1.28398552483041,"PETG","Flat",80,5,"PETG 80%_5.txt"
1.9194,6.0617,0.0093612,0.75771,0.0019499,7.7996e-05,0.0077996,25.002,6.0617,0.75771,0.0077996,4.121,1.91666666666667,7.89858333333333,0.767441418819831,0.00973141881983064,1.28431970276631,"PETG","Flat",80,5,"PETG 80%_5.txt"
1.93822,6.1094,0.0095031,0.76367,0.0020917,8.3669e-05,0.0083669,25.002,6.1094,0.76367,0.0083669,4.121,1.91666666666667,7.89858333333333,0.773480476456749,0.00981047645674871,1.28464866457353,"PETG","Flat",80,5,"PETG 80%_5.txt"
1.95704,6.1571,0.0096449,0.76964,0.0022336,8.9342e-05,0.0089342,25.002,6.1571,0.76964,0.0089342,4.121,1.91666666666667,7.89858333333333,0.779519534093667,0.0098795340936666,1.28365652690434,"PETG","Flat",80,5,"PETG 80%_5.txt"
1.97585,6.2048,0.0097867,0.7756,0.0023754,9.5016e-05,0.0095016,25.002,6.2048,0.7756,0.0095016,4.121,1.91666666666667,7.89858333333333,0.785558591730585,0.00995859173058466,1.28398552483041,"PETG","Flat",80,5,"PETG 80%_5.txt"
1.99467,6.2525,0.0099286,0.78156,0.0025172,0.00010069,0.010069,25.003,6.2525,0.78156,0.010069,4.121,1.91666666666667,7.89858333333333,0.791597649367503,0.0100376493675027,1.28430950502875,"PETG","Flat",80,5,"PETG 80%_5.txt"
2.01349,6.3002,0.01007,0.78753,0.0026591,0.00010636,0.010636,25.003,6.3002,0.78753,0.010636,4.121,1.91666666666667,7.89858333333333,0.797636707004421,0.0101067070044207,1.28334247640353,"PETG","Flat",80,5,"PETG 80%_5.txt"
2.03231,6.3479,0.010212,0.79349,0.0028009,0.00011204,0.011204,25.003,6.3479,0.79349,0.011204,4.121,1.91666666666667,7.89858333333333,0.803675764641339,0.0101857646413387,1.28366641562448,"PETG","Flat",80,5,"PETG 80%_5.txt"
2.05112,6.3956,0.010354,0.79945,0.0029427,0.00011771,0.011771,25.003,6.3956,0.79945,0.011771,4.121,1.91666666666667,7.89858333333333,0.809714822278257,0.0102648222782566,1.2839855248304,"PETG","Flat",80,5,"PETG 80%_5.txt"
2.06994,6.4433,0.010496,0.80542,0.0030845,0.00012338,0.012338,25.003,6.4433,0.80542,0.012338,4.121,1.91666666666667,7.89858333333333,0.815753879915175,0.0103338799151746,1.28304237729069,"PETG","Flat",80,5,"PETG 80%_5.txt"
2.08876,6.4911,0.010638,0.81138,0.0032264,0.00012906,0.012906,25.003,6.4911,0.81138,0.012906,4.121,1.91666666666667,7.89858333333333,0.821805598050283,0.0104255980502834,1.28492174447034,"PETG","Flat",80,5,"PETG 80%_5.txt"
2.10758,6.5388,0.01078,0.81735,0.0033682,0.00013473,0.013473,25.003,6.5388,0.81735,0.013473,4.121,1.91666666666667,7.89858333333333,0.827844655687201,0.0104946556872013,1.28398552483041,"PETG","Flat",80,5,"PETG 80%_5.txt"
2.12639,6.5865,0.010921,0.82331,0.00351,0.0001404,0.01404,25.004,6.5865,0.82331,0.01404,4.121,1.91666666666667,7.89858333333333,0.833883713324119,0.0105737133241194,1.28429307601261,"PETG","Flat",80,5,"PETG 80%_5.txt"
2.14521,6.6342,0.011063,0.82927,0.0036519,0.00014608,0.014608,25.004,6.6342,0.82927,0.014608,4.121,1.91666666666667,7.89858333333333,0.839922770961037,0.0106527709610374,1.28459620642703,"PETG","Flat",80,5,"PETG 80%_5.txt"
2.16403,6.6819,0.011205,0.83524,0.0037937,0.00015175,0.015175,25.004,6.6819,0.83524,0.015175,4.121,1.91666666666667,7.89858333333333,0.845961828597955,0.0107218285979553,1.28368236650009,"PETG","Flat",80,5,"PETG 80%_5.txt"
2.18285,6.7296,0.011347,0.8412,0.0039355,0.00015742,0.015742,25.004,6.7296,0.8412,0.015742,4.121,1.91666666666667,7.89858333333333,0.852000886234873,0.0108008862348734,1.28398552483041,"PETG","Flat",80,5,"PETG 80%_5.txt"
2.20166,6.7773,0.011489,0.84716,0.0040774,0.00016309,0.016309,25.004,6.7773,0.84716,0.016309,4.121,1.91666666666667,7.89858333333333,0.858039943871791,0.0108799438717915,1.28428441755884,"PETG","Flat",80,5,"PETG 80%_5.txt"
2.22048,6.8209,0.011631,0.85261,0.0042192,0.00016877,0.016877,25.004,6.8209,0.85261,0.016877,4.121,1.91666666666667,7.89858333333333,0.863559921082895,0.0109499210828947,1.28428250699555,"PETG","Flat",80,5,"PETG 80%_5.txt"
2.2393,6.8628,0.011772,0.85785,0.004361,0.00017444,0.017444,25.004,6.8628,0.85785,0.017444,4.121,1.91666666666667,7.89858333333333,0.868864669824758,0.0110146698247576,1.2839855248304,"PETG","Flat",80,5,"PETG 80%_5.txt"
2.25812,6.9047,0.011914,0.86309,0.0045029,0.00018011,0.018011,25.005,6.9047,0.86309,0.018011,4.121,1.91666666666667,7.89858333333333,0.874169418566621,0.0110794185666206,1.28369214874702,"PETG","Flat",80,5,"PETG 80%_5.txt"
2.27694,6.9466,0.012056,0.86833,0.0046447,0.00018579,0.018579,25.005,6.9466,0.86833,0.018579,4.121,1.91666666666667,7.89858333333333,0.879474167308484,0.0111441673084837,1.28340231346189,"PETG","Flat",80,5,"PETG 80%_5.txt"
2.29575,6.9885,0.012198,0.87357,0.0047865,0.00019146,0.019146,25.005,6.9885,0.87357,0.019146,4.121,1.91666666666667,7.89858333333333,0.884778916050347,0.0112089160503467,1.28311595525793,"PETG","Flat",80,5,"PETG 80%_5.txt"
2.31457,7.0304,0.01234,0.87881,0.0049284,0.00019713,0.019713,25.005,7.0304,0.87881,0.019713,4.121,1.91666666666667,7.89858333333333,0.89008366479221,0.0112736647922097,1.2828330119377,"PETG","Flat",80,5,"PETG 80%_5.txt"
2.33339,7.0724,0.012482,0.88405,0.0050702,0.00020281,0.020281,25.005,7.0724,0.88405,0.020281,4.121,1.91666666666667,7.89858333333333,0.895401074032263,0.0113510740322632,1.28398552483041,"PETG","Flat",80,5,"PETG 80%_5.txt"
2.35221,7.1143,0.012623,0.88928,0.005212,0.00020848,0.020848,25.005,7.1143,0.88928,0.020848,4.121,1.91666666666667,7.89858333333333,0.900705822774126,0.0114258227741263,1.28483973260686,"PETG","Flat",80,5,"PETG 80%_5.txt"
2.37102,7.1562,0.012765,0.89452,0.0053539,0.00021415,0.021415,25.005,7.1562,0.89452,0.021415,4.121,1.91666666666667,7.89858333333333,0.906010571515989,0.0114905715159892,1.28455166077776,"PETG","Flat",80,5,"PETG 80%_5.txt"
2.38984,7.1981,0.012907,0.89976,0.0054957,0.00021983,0.021983,25.005,7.1981,0.89976,0.021983,4.121,1.91666666666667,7.89858333333333,0.911315320257852,0.0115553202578522,1.28426694427983,"PETG","Flat",80,5,"PETG 80%_5.txt"
2.40866,7.24,0.013049,0.905,0.0056375,0.0002255,0.02255,25.006,7.24,0.905,0.02255,4.121,1.91666666666667,7.89858333333333,0.916620068999715,0.0116200689997152,1.28398552483041,"PETG","Flat",80,5,"PETG 80%_5.txt"
2.42748,7.2819,0.013191,0.91024,0.0057794,0.00023117,0.023117,25.006,7.2819,0.91024,0.023117,4.121,1.91666666666667,7.89858333333333,0.921924817741578,0.0116848177415781,1.2837073454889,"PETG","Flat",80,5,"PETG 80%_5.txt"
2.44629,7.3238,0.013333,0.91548,0.0059212,0.00023685,0.023685,25.006,7.3238,0.91548,0.023685,4.121,1.91666666666667,7.89858333333333,0.927229566483441,0.0117495664834413,1.28343235061839,"PETG","Flat",80,5,"PETG 80%_5.txt"
2.46511,7.3658,0.013474,0.92072,0.006063,0.00024252,0.024252,25.006,7.3658,0.92072,0.024252,4.121,1.91666666666667,7.89858333333333,0.932546975723495,0.0118269757234948,1.28453555081836,"PETG","Flat",80,5,"PETG 80%_5.txt"
2.48393,7.4077,0.013616,0.92596,0.0062049,0.00024819,0.024819,25.006,7.4077,0.92596,0.024819,4.121,1.91666666666667,7.89858333333333,0.937851724465358,0.0118917244653578,1.28425898152812,"PETG","Flat",80,5,"PETG 80%_5.txt"
2.50275,7.4496,0.013758,0.9312,0.0063467,0.00025387,0.025387,25.006,7.4496,0.9312,0.025387,4.121,1.91666666666667,7.89858333333333,0.943156473207221,0.0119564732072207,1.2839855248304,"PETG","Flat",80,5,"PETG 80%_5.txt"
2.52156,7.4915,0.0139,0.93644,0.0064885,0.00025954,0.025954,25.006,7.4915,0.93644,0.025954,4.121,1.91666666666667,7.89858333333333,0.948461221949084,0.0120212219490837,1.28371512847419,"PETG","Flat",80,5,"PETG 80%_5.txt"
2.54038,7.5334,0.014042,0.94168,0.0066303,0.00026521,0.026521,25.007,7.5334,0.94168,0.026521,4.121,1.91666666666667,7.89858333333333,0.953765970690947,0.0120859706909469,1.28344774137147,"PETG","Flat",80,5,"PETG 80%_5.txt"
2.5592,7.5753,0.014184,0.94691,0.0067722,0.00027089,0.027089,25.007,7.5753,0.94691,0.027089,4.121,1.91666666666667,7.89858333333333,0.95907071943281,0.0121607194328097,1.2842529314095,"PETG","Flat",80,5,"PETG 80%_5.txt"
2.57802,7.6172,0.014325,0.95215,0.006914,0.00027656,0.027656,25.007,7.6172,0.95215,0.027656,4.121,1.91666666666667,7.89858333333333,0.964375468174673,0.0122254681746727,1.28398552483041,"PETG","Flat",80,5,"PETG 80%_5.txt"
2.59684,7.6591,0.014467,0.95739,0.0070558,0.00028223,0.028223,25.007,7.6591,0.95739,0.028223,4.121,1.91666666666667,7.89858333333333,0.969680216916536,0.0122902169165358,1.28372104539798,"PETG","Flat",80,5,"PETG 80%_5.txt"
2.61565,7.7011,0.014609,0.96263,0.0071977,0.00028791,0.028791,25.007,7.7011,0.96263,0.028791,4.121,1.91666666666667,7.89858333333333,0.974997626156589,0.0123676261565894,1.2847746441093,"PETG","Flat",80,5,"PETG 80%_5.txt"
2.63447,7.743,0.014751,0.96787,0.0073395,0.00029358,0.029358,25.007,7.743,0.96787,0.029358,4.121,1.91666666666667,7.89858333333333,0.980302374898452,0.0124323748984524,1.28450875618135,"PETG","Flat",80,5,"PETG 80%_5.txt"
2.65329,7.7849,0.014893,0.97311,0.0074813,0.00029925,0.029925,25.007,7.7849,0.97311,0.029925,4.121,1.91666666666667,7.89858333333333,0.985607123640315,0.0124971236403153,1.28424573175852,"PETG","Flat",80,5,"PETG 80%_5.txt"
2.67211,7.8268,0.015035,0.97835,0.0076232,0.00030493,0.030493,25.008,7.8268,0.97835,0.030493,4.121,1.91666666666667,7.89858333333333,0.990911872382178,0.0125618723821783,1.28398552483041,"PETG","Flat",80,5,"PETG 80%_5.txt"
2.69092,7.8687,0.015176,0.98359,0.007765,0.0003106,0.03106,25.008,7.8687,0.98359,0.03106,4.121,1.91666666666667,7.89858333333333,0.996216621124041,0.0126266211240412,1.28372809036705,"PETG","Flat",80,5,"PETG 80%_5.txt"
2.70974,7.9106,0.015318,0.98883,0.0079068,0.00031627,0.031627,25.008,7.9106,0.98883,0.031627,4.121,1.91666666666667,7.89858333333333,1.0015213698659,0.0126913698659042,1.28347338429298,"PETG","Flat",80,5,"PETG 80%_5.txt"
2.72856,7.9525,0.01546,0.99407,0.0080487,0.00032195,0.032195,25.008,7.9525,0.99407,0.032195,4.121,1.91666666666667,7.89858333333333,1.00682611860777,0.0127561186077672,1.28322136346205,"PETG","Flat",80,5,"PETG 80%_5.txt"
2.74738,7.9945,0.015602,0.99931,0.0081905,0.00032762,0.032762,25.008,7.9945,0.99931,0.032762,4.121,1.91666666666667,7.89858333333333,1.01214352784782,0.012833527847821,1.28423890962974,"PETG","Flat",80,5,"PETG 80%_5.txt"
2.76619,8.0364,0.015744,1.0045,0.0083323,0.00033329,0.033329,25.008,8.0364,1.0045,0.033329,4.121,1.91666666666667,7.89858333333333,1.01744827658968,0.012948276589684,1.28902703730055,"PETG","Flat",80,5,"PETG 80%_5.txt"
2.78501,8.1433,0.015886,1.0179,0.0084742,0.00033897,0.033897,25.008,8.1433,1.0179,0.033897,4.121,1.91666666666667,7.89858333333333,1.03098234915544,0.0130823491554393,1.28522931087919,"PETG","Flat",80,5,"PETG 80%_5.txt"
2.80383,8.2908,0.016027,1.0364,0.008616,0.00034464,0.034464,25.009,8.2908,1.0364,0.034464,4.121,1.91666666666667,7.89858333333333,1.04965658398658,0.0132565839865801,1.27909918820727,"PETG","Flat",80,5,"PETG 80%_5.txt"
2.82265,8.4384,0.016169,1.0548,0.0087578,0.00035031,0.035031,25.009,8.4384,1.0548,0.035031,4.121,1.91666666666667,7.89858333333333,1.06834347931591,0.013543479315911,1.2839855248304,"PETG","Flat",80,5,"PETG 80%_5.txt"
2.84146,8.586,0.016311,1.0732,0.0088997,0.00035599,0.035599,25.009,8.586,1.0732,0.035599,4.121,1.91666666666667,7.89858333333333,1.08703037464524,0.0138303746452424,1.28870430909825,"PETG","Flat",80,5,"PETG 80%_5.txt"
2.86028,8.7335,0.016453,1.0917,0.0090415,0.00036166,0.036166,25.009,8.7335,1.0917,0.036166,4.121,1.91666666666667,7.89858333333333,1.10570460947638,0.014004609476383,1.28282581994898,"PETG","Flat",80,5,"PETG 80%_5.txt"
2.8791,8.8811,0.016595,1.1101,0.0091833,0.00036733,0.036733,25.009,8.8811,1.1101,0.036733,4.121,1.91666666666667,7.89858333333333,1.12439150480571,0.0142915048057142,1.28740697285958,"PETG","Flat",80,5,"PETG 80%_5.txt"
2.89792,9.0286,0.016737,1.1286,0.0093252,0.00037301,0.037301,25.009,9.0286,1.1286,0.037301,4.121,1.91666666666667,7.89858333333333,1.14306573963685,0.0144657396368548,1.28174194903906,"PETG","Flat",80,5,"PETG 80%_5.txt"
2.91674,9.1762,0.016878,1.147,0.009467,0.00037868,0.037868,25.009,9.1762,1.147,0.037868,4.121,1.91666666666667,7.89858333333333,1.16175263496619,0.014752634966186,1.28619310951926,"PETG","Flat",80,5,"PETG 80%_5.txt"
2.93555,9.3238,0.01702,1.1655,0.0096088,0.00038435,0.038435,25.01,9.3238,1.1655,0.038435,4.121,1.91666666666667,7.89858333333333,1.18043953029552,0.0149395302955173,1.28181298116837,"PETG","Flat",80,5,"PETG 80%_5.txt"
2.95437,9.4713,0.017162,1.1839,0.0097506,0.00039003,0.039003,25.01,9.4713,1.1839,0.039003,4.121,1.91666666666667,7.89858333333333,1.19911376512666,0.0152137651266577,1.2850549139841,"PETG","Flat",80,5,"PETG 80%_5.txt"
2.97319,9.6189,0.017304,1.2024,0.0098925,0.0003957,0.03957,25.01,9.6189,1.2024,0.03957,4.121,1.91666666666667,7.89858333333333,1.21780066045599,0.0154006604559891,1.28082671789663,"PETG","Flat",80,5,"PETG 80%_5.txt"
2.99201,9.7665,0.017446,1.2208,0.010034,0.00040137,0.040137,25.01,9.7665,1.2208,0.040137,4.121,1.91666666666667,7.89858333333333,1.23648755578532,0.0156875557853202,1.28502259054065,"PETG","Flat",80,5,"PETG 80%_5.txt"
3.01082,9.914,0.017587,1.2393,0.010176,0.00040705,0.040705,25.01,9.914,1.2393,0.040705,4.121,1.91666666666667,7.89858333333333,1.25516179061646,0.0158617906164606,1.27989918635203,"PETG","Flat",80,5,"PETG 80%_5.txt"
3.02964,10.062,0.017729,1.2577,0.010318,0.00041272,0.041272,25.01,10.062,1.2577,0.041272,4.121,1.91666666666667,7.89858333333333,1.27389932793855,0.0161993279385544,1.28801208066744,"PETG","Flat",80,5,"PETG 80%_5.txt"
3.04846,10.209,0.017871,1.2761,0.01046,0.00041839,0.041839,25.01,10.209,1.2761,0.041839,4.121,1.91666666666667,7.89858333333333,1.29251026027874,0.0164102602787419,1.28596977343013,"PETG","Flat",80,5,"PETG 80%_5.txt"
3.06728,10.357,0.018013,1.2946,0.010602,0.00042407,0.042407,25.011,10.357,1.2946,0.042407,4.121,1.91666666666667,7.89858333333333,1.31124779760084,0.0166477976008357,1.28594141826322,"PETG","Flat",80,5,"PETG 80%_5.txt"
3.08609,10.504,0.018155,1.313,0.010743,0.00042974,0.042974,25.011,10.504,1.313,0.042974,4.121,1.91666666666667,7.89858333333333,1.32985872994102,0.0168587299410232,1.28398552483041,"PETG","Flat",80,5,"PETG 80%_5.txt"
3.10491,10.652,0.018297,1.3315,0.010885,0.00043541,0.043541,25.011,10.652,1.3315,0.043541,4.121,1.91666666666667,7.89858333333333,1.34859626726312,0.017096267263117,1.28398552483041,"PETG","Flat",80,5,"PETG 80%_5.txt"
3.12373,10.799,0.018438,1.3499,0.011027,0.00044109,0.044109,25.011,10.799,1.3499,0.044109,4.121,1.91666666666667,7.89858333333333,1.3672071996033,0.0173071996033043,1.28210975652302,"PETG","Flat",80,5,"PETG 80%_5.txt"
3.14255,10.947,0.01858,1.3684,0.011169,0.00044676,0.044676,25.011,10.947,1.3684,0.044676,4.121,1.91666666666667,7.89858333333333,1.3859447369254,0.017544736925398,1.28213511585779,"PETG","Flat",80,5,"PETG 80%_5.txt"
3.16136,11.095,0.018722,1.3868,0.011311,0.00045243,0.045243,25.011,11.095,1.3868,0.045243,4.121,1.91666666666667,7.89858333333333,1.40468227424749,0.0178822742474918,1.28946309831928,"PETG","Flat",80,5,"PETG 80%_5.txt"
3.18018,11.229,0.018864,1.4037,0.011453,0.00045811,0.045811,25.011,11.229,1.4037,0.045811,4.121,1.91666666666667,7.89858333333333,1.4216473418229,0.0179473418229008,1.27857389918792,"PETG","Flat",80,5,"PETG 80%_5.txt"
3.199,11.348,0.019006,1.4185,0.011594,0.00046378,0.046378,25.012,11.348,1.4185,0.046378,4.121,1.91666666666667,7.89858333333333,1.43671333466972,0.0182133346697193,1.28398552483041,"PETG","Flat",80,5,"PETG 80%_5.txt"
