Repository: VipulKohinkar/3D-Printing-Parameter-Optimisation

# 3D Printing Parameter Optimisation: Impact of K-Value on Carbon-Reinforced PETG

## MSc Mechanical Engineering with Management

**Author:** Vipul Kohinkar  
**Project:** MEE7012-SUM  
**Date:** 27 August 2026

---

## Project Overview

This project investigates the influence of flow-rate multiplier (K-value) and build orientation on the tensile behaviour of PETG and carbon-fibre-reinforced PETG (CF-PETG) manufactured using fused deposition modelling (FDM).

The study compares an unreinforced thermoplastic, PETG, with a carbon-fibre-reinforced PETG composite to investigate whether the two materials respond differently to changes in material flow and build orientation.

---

File: 3_Experimental_data/Modulus/Recalculated Stress Strain/Recalculated_Stress_Strain_All_Data.csv (part 181 of 212)
"Time (s)","Load (N)","Machine Extension (mm)","Stress (MPa)","Extension from Preload (mm)","Strain","Percentage Strain","Gauge Length (mm)","Load_N","NEXYGEN_Stress_MPa","Percentage_Strain","Measured_Width_mm","Measured_Thickness_mm","Measured_Area_mm2","Recalculated_Stress_MPa","Stress_Difference_MPa","Stress_Difference_Percent","Material","Orientation","K","Sample","File"
3.21782,11.466,0.019148,1.4333,0.011736,0.00046945,0.046945,25.012,11.466,1.4333,0.046945,4.121,1.91666666666667,7.89858333333333,1.45165272253463,0.0183527225346318,1.28045228037618,"PETG","Flat",80,5,"PETG 80%_5.txt"
3.23664,11.585,0.019289,1.4481,0.011878,0.00047513,0.047513,25.012,11.585,1.4481,0.047513,4.121,1.91666666666667,7.89858333333333,1.46671871538145,0.0186187153814505,1.28573409166843,"PETG","Flat",80,5,"PETG 80%_5.txt"
3.25545,11.703,0.019431,1.4629,0.01202,0.0004808,0.04808,25.012,11.703,1.4629,0.04808,4.121,1.91666666666667,7.89858333333333,1.48165810324636,0.0187581032463626,1.28225464805268,"PETG","Flat",80,5,"PETG 80%_5.txt"
3.27427,11.821,0.019573,1.4777,0.012162,0.00048647,0.048647,25.012,11.821,1.4777,0.048647,4.121,1.91666666666667,7.89858333333333,1.49659749111128,0.0188974911112754,1.27884490162248,"PETG","Flat",80,5,"PETG 80%_5.txt"
3.29309,11.94,0.019715,1.4925,0.012304,0.00049214,0.049214,25.012,11.94,1.4925,0.049214,4.121,1.91666666666667,7.89858333333333,1.51166348395809,0.0191634839580939,1.28398552483041,"PETG","Flat",80,5,"PETG 80%_5.txt"
3.31191,12.058,0.019857,1.5073,0.012445,0.00049782,0.049782,25.012,12.058,1.5073,0.049782,4.121,1.91666666666667,7.89858333333333,1.52660287182301,0.0193028718230062,1.28062574291821,"PETG","Flat",80,5,"PETG 80%_5.txt"
3.33072,12.177,0.019999,1.5221,0.012587,0.00050349,0.050349,25.013,12.177,1.5221,0.050349,4.121,1.91666666666667,7.89858333333333,1.54166886466982,0.0195688646698249,1.28564908152059,"PETG","Flat",80,5,"PETG 80%_5.txt"
3.34954,12.295,0.02014,1.5369,0.012729,0.00050916,0.050916,25.013,12.295,1.5369,0.050916,4.121,1.91666666666667,7.89858333333333,1.55660825253474,0.0197082525347374,1.28233798781556,"PETG","Flat",80,5,"PETG 80%_5.txt"
3.36836,12.414,0.020282,1.5517,0.012871,0.00051484,0.051484,25.013,12.414,1.5517,0.051484,4.121,1.91666666666667,7.89858333333333,1.57167424538156,0.0199742453815557,1.28724917068735,"PETG","Flat",80,5,"PETG 80%_5.txt"
3.38718,12.532,0.020424,1.5665,0.013013,0.00052051,0.052051,25.013,12.532,1.5665,0.052051,4.121,1.91666666666667,7.89858333333333,1.58661363324647,0.0201136332464684,1.28398552483041,"PETG","Flat",80,5,"PETG 80%_5.txt"
3.40599,12.651,0.020566,1.5813,0.013155,0.00052618,0.052618,25.013,12.651,1.5813,0.052618,4.121,1.91666666666667,7.89858333333333,1.60167962609329,0.0203796260932869,1.28878935643375,"PETG","Flat",80,5,"PETG 80%_5.txt"
3.42481,12.769,0.020708,1.5961,0.013296,0.00053186,0.053186,25.013,12.769,1.5961,0.053186,4.121,1.91666666666667,7.89858333333333,1.6166190139582,0.0205190139581992,1.28557195402539,"PETG","Flat",80,5,"PETG 80%_5.txt"
3.44363,12.887,0.02085,1.6109,0.013438,0.00053753,0.053753,25.013,12.887,1.6109,0.053753,4.121,1.91666666666667,7.89858333333333,1.63155840182311,0.020658401823112,1.28241367081209,"PETG","Flat",80,5,"PETG 80%_5.txt"
3.46245,13.006,0.020991,1.6257,0.01358,0.0005432,0.05432,25.014,13.006,1.6257,0.05432,4.121,1.91666666666667,7.89858333333333,1.64662439466993,0.0209243946699305,1.28710061327,"PETG","Flat",80,5,"PETG 80%_5.txt"
3.48126,13.124,0.021133,1.6405,0.013722,0.00054888,0.054888,25.014,13.124,1.6405,0.054888,4.121,1.91666666666667,7.89858333333333,1.66156378253484,0.0210637825348428,1.2839855248304,"PETG","Flat",80,5,"PETG 80%_5.txt"
3.50008,13.243,0.021275,1.6553,0.013864,0.00055455,0.055455,25.014,13.243,1.6553,0.055455,4.121,1.91666666666667,7.89858333333333,1.67662977538166,0.0213297753816615,1.28857460168317,"PETG","Flat",80,5,"PETG 80%_5.txt"
3.5189,13.361,0.021417,1.6701,0.014006,0.00056022,0.056022,25.014,13.361,1.6701,0.056022,4.121,1.91666666666667,7.89858333333333,1.69156916324657,0.021469163246574,1.28550166137201,"PETG","Flat",80,5,"PETG 80%_5.txt"
3.53772,13.48,0.021559,1.6849,0.014147,0.0005659,0.05659,25.014,13.48,1.6849,0.05659,4.121,1.91666666666667,7.89858333333333,1.70663515609339,0.0217351560933923,1.28999680060492,"PETG","Flat",80,5,"PETG 80%_5.txt"
3.55654,13.598,0.021701,1.6998,0.014289,0.00057157,0.057157,25.014,13.598,1.6998,0.057157,4.121,1.91666666666667,7.89858333333333,1.72157454395831,0.021774543958305,1.28100623357483,"PETG","Flat",80,5,"PETG 80%_5.txt"
3.57535,13.716,0.021842,1.7146,0.014431,0.00057724,0.057724,25.014,13.716,1.7146,0.057724,4.121,1.91666666666667,7.89858333333333,1.73651393182322,0.0219139318232173,1.27807837531887,"PETG","Flat",80,5,"PETG 80%_5.txt"
3.59417,13.835,0.021984,1.7294,0.014573,0.00058292,0.058292,25.015,13.835,1.7294,0.058292,4.121,1.91666666666667,7.89858333333333,1.75157992467004,0.022179924670036,1.28252137562369,"PETG","Flat",80,5,"PETG 80%_5.txt"
3.61299,13.939,0.022126,1.7423,0.014715,0.00058859,0.058859,25.015,13.939,1.7423,0.058859,4.121,1.91666666666667,7.89858333333333,1.76474684278826,0.0224468427882638,1.28834545074119,"PETG","Flat",80,5,"PETG 80%_5.txt"
3.63181,14.041,0.022268,1.7551,0.014857,0.00059426,0.059426,25.015,14.041,1.7551,0.059426,4.121,1.91666666666667,7.89858333333333,1.77766055094268,0.0225605509426796,1.28542823444132,"PETG","Flat",80,5,"PETG 80%_5.txt"
3.65062,14.143,0.02241,1.7679,0.014998,0.00059994,0.059994,25.015,14.143,1.7679,0.059994,4.121,1.91666666666667,7.89858333333333,1.7905742590971,0.0226742590970956,1.28255326076676,"PETG","Flat",80,5,"PETG 80%_5.txt"
3.66944,14.246,0.022552,1.7807,0.01514,0.00060561,0.060561,25.015,14.246,1.7807,0.060561,4.121,1.91666666666667,7.89858333333333,1.80361457223342,0.0229145722334176,1.28682946220125,"PETG","Flat",80,5,"PETG 80%_5.txt"
3.68826,14.348,0.022693,1.7935,0.015282,0.00061128,0.061128,25.015,14.348,1.7935,0.061128,4.121,1.91666666666667,7.89858333333333,1.81652828038783,0.0230282803878334,1.28398552483041,"PETG","Flat",80,5,"PETG 80%_5.txt"
3.70708,14.45,0.022835,1.8063,0.015424,0.00061696,0.061696,25.015,14.45,1.8063,0.061696,4.121,1.91666666666667,7.89858333333333,1.82944198854225,0.0231419885422492,1.28118189349772,"PETG","Flat",80,5,"PETG 80%_5.txt"
3.72589,14.553,0.022977,1.8191,0.015566,0.00062263,0.062263,25.016,14.553,1.8191,0.062263,4.121,1.91666666666667,7.89858333333333,1.84248230167857,0.0233823016785712,1.28537747669569,"PETG","Flat",80,5,"PETG 80%_5.txt"
3.74471,14.655,0.023119,1.8319,0.015708,0.0006283,0.06283,25.016,14.655,1.8319,0.06283,4.121,1.91666666666667,7.89858333333333,1.85539600983299,0.0234960098329868,1.28260329892389,"PETG","Flat",80,5,"PETG 80%_5.txt"
3.76353,14.758,0.023261,1.8447,0.015849,0.00063398,0.063398,25.016,14.758,1.8447,0.063398,4.121,1.91666666666667,7.89858333333333,1.86843632296931,0.0237363229693088,1.2867307946717,"PETG","Flat",80,5,"PETG 80%_5.txt"
3.78235,14.86,0.023403,1.8575,0.015991,0.00063965,0.063965,25.016,14.86,1.8575,0.063965,4.121,1.91666666666667,7.89858333333333,1.88135003112372,0.0238500311237249,1.28398552483041,"PETG","Flat",80,5,"PETG 80%_5.txt"
3.80116,14.962,0.023544,1.8703,0.016133,0.00064532,0.064532,25.016,14.962,1.8703,0.064532,4.121,1.91666666666667,7.89858333333333,1.89426373927814,0.0239637392781407,1.28127783126454,"PETG","Flat",80,5,"PETG 80%_5.txt"
3.81998,15.065,0.023686,1.8831,0.016275,0.000651,0.0651,25.016,15.065,1.8831,0.0651,4.121,1.91666666666667,7.89858333333333,1.90730405241446,0.0242040524144627,1.28533016910746,"PETG","Flat",80,5,"PETG 80%_5.txt"
3.8388,15.167,0.023828,1.8959,0.016417,0.00065667,0.065667,25.016,15.167,1.8959,0.065667,4.121,1.91666666666667,7.89858333333333,1.92021776056888,0.0243177605688785,1.28264995879943,"PETG","Flat",80,5,"PETG 80%_5.txt"
3.85762,15.27,0.02397,1.9087,0.016559,0.00066234,0.066234,25.017,15.27,1.9087,0.066234,4.121,1.91666666666667,7.89858333333333,1.9332580737052,0.0245580737052002,1.28663874391996,"PETG","Flat",80,5,"PETG 80%_5.txt"
3.87644,15.372,0.024112,1.9215,0.0167,0.00066802,0.066802,25.017,15.372,1.9215,0.066802,4.121,1.91666666666667,7.89858333333333,1.94617178185962,0.0246717818596163,1.28398552483041,"PETG","Flat",80,5,"PETG 80%_5.txt"
3.89525,15.474,0.024254,1.9343,0.016842,0.00067369,0.067369,25.017,15.474,1.9343,0.067369,4.121,1.91666666666667,7.89858333333333,1.95908549001403,0.0247854900140323,1.28136742046385,"PETG","Flat",80,5,"PETG 80%_5.txt"
3.91407,15.577,0.024395,1.9471,0.016984,0.00067936,0.067936,25.017,15.577,1.9471,0.067936,4.121,1.91666666666667,7.89858333333333,1.97212580315035,0.0250258031503541,1.2852859714629,"PETG","Flat",80,5,"PETG 80%_5.txt"
3.93289,15.679,0.024537,1.9599,0.017126,0.00068504,0.068504,25.017,15.679,1.9599,0.068504,4.121,1.91666666666667,7.89858333333333,1.98503951130477,0.0251395113047701,1.28269357134395,"PETG","Flat",80,5,"PETG 80%_5.txt"
3.95171,15.781,0.024679,1.9727,0.017268,0.00069071,0.069071,25.017,15.781,1.9727,0.069071,4.121,1.91666666666667,7.89858333333333,1.99795321945919,0.0252532194591861,1.28013481315893,"PETG","Flat",80,5,"PETG 80%_5.txt"
3.97052,15.884,0.024821,1.9855,0.01741,0.00069638,0.069638,25.017,15.884,1.9855,0.069638,4.121,1.91666666666667,7.89858333333333,2.01099353259551,0.0254935325955077,1.2839855248304,"PETG","Flat",80,5,"PETG 80%_5.txt"
3.98934,15.986,0.024963,1.9983,0.017551,0.00070206,0.070206,25.018,15.986,1.9983,0.070206,4.121,1.91666666666667,7.89858333333333,2.02390724074992,0.0256072407499239,1.28145127107661,"PETG","Flat",80,5,"PETG 80%_5.txt"
4.00816,16.089,0.025105,2.0111,0.017693,0.00070773,0.070773,25.018,16.089,2.0111,0.070773,4.121,1.91666666666667,7.89858333333333,2.03694755388625,0.0258475538862455,1.28524458685523,"PETG","Flat",80,5,"PETG 80%_5.txt"
4.02698,16.191,0.025246,2.0239,0.017835,0.0007134,0.07134,25.018,16.191,2.0239,0.07134,4.121,1.91666666666667,7.89858333333333,2.04986126204066,0.0259612620406613,1.28273442564659,"PETG","Flat",80,5,"PETG 80%_5.txt"
4.04579,16.293,0.025388,2.0367,0.017977,0.00071908,0.071908,25.018,16.293,2.0367,0.071908,4.121,1.91666666666667,7.89858333333333,2.06277497019508,0.0260749701950771,1.28025581553872,"PETG","Flat",80,5,"PETG 80%_5.txt"
4.06461,16.396,0.02553,2.0495,0.018119,0.00072475,0.072475,25.018,16.396,2.0495,0.072475,4.121,1.91666666666667,7.89858333333333,2.0758152833314,0.0263152833313991,1.2839855248304,"PETG","Flat",80,5,"PETG 80%_5.txt"
4.08343,16.498,0.025672,2.0623,0.018261,0.00073042,0.073042,25.018,16.498,2.0623,0.073042,4.121,1.91666666666667,7.89858333333333,2.08872899148582,0.0264289914858153,1.28152991736485,"PETG","Flat",80,5,"PETG 80%_5.txt"
4.10225,16.6,0.025814,2.0751,0.018402,0.0007361,0.07361,25.018,16.6,2.0751,0.07361,4.121,1.91666666666667,7.89858333333333,2.10164269964023,0.0265426996402311,1.2791046041266,"PETG","Flat",80,5,"PETG 80%_5.txt"
4.12106,16.703,0.025956,2.0879,0.018544,0.00074177,0.074177,25.019,16.703,2.0879,0.074177,4.121,1.91666666666667,7.89858333333333,2.11468301277655,0.0267830127765532,1.28277277535098,"PETG","Flat",80,5,"PETG 80%_5.txt"
4.13988,16.805,0.026097,2.1007,0.018686,0.00074744,0.074744,25.019,16.805,2.1007,0.074744,4.121,1.91666666666667,7.89858333333333,2.12759672093097,0.026896720930969,1.28036944499305,"PETG","Flat",80,5,"PETG 80%_5.txt"
4.1587,16.908,0.026239,2.1135,0.018828,0.00075312,0.075312,25.019,16.908,2.1135,0.075312,4.121,1.91666666666667,7.89858333333333,2.14063703406729,0.0271370340672905,1.2839855248304,"PETG","Flat",80,5,"PETG 80%_5.txt"
4.17752,17.01,0.026381,2.1262,0.01897,0.00075879,0.075879,25.019,17.01,2.1262,0.075879,4.121,1.91666666666667,7.89858333333333,2.15355074222171,0.027350742221707,1.28636733241026,"PETG","Flat",80,5,"PETG 80%_5.txt"
4.19634,17.112,0.026523,2.139,0.019112,0.00076446,0.076446,25.019,17.112,2.139,0.076446,4.121,1.91666666666667,7.89858333333333,2.16646445037612,0.0274644503761223,1.2839855248304,"PETG","Flat",80,5,"PETG 80%_5.txt"
4.21515,17.215,0.026665,2.1518,0.019253,0.00077014,0.077014,25.019,17.215,2.1518,0.077014,4.121,1.91666666666667,7.89858333333333,2.17950476351244,0.0277047635124443,1.28751573159422,"PETG","Flat",80,5,"PETG 80%_5.txt"
4.23397,17.317,0.026807,2.1646,0.019395,0.00077581,0.077581,25.019,17.317,2.1646,0.077581,4.121,1.91666666666667,7.89858333333333,2.19241847166686,0.0278184716668601,1.28515530198929,"PETG","Flat",80,5,"PETG 80%_5.txt"
4.25279,17.42,0.026948,2.1774,0.019537,0.00078148,0.078148,25.02,17.42,2.1774,0.078148,4.121,1.91666666666667,7.89858333333333,2.20545878480318,0.0280587848031821,1.28863712699468,"PETG","Flat",80,5,"PETG 80%_5.txt"
4.27161,17.522,0.02709,2.1902,0.019679,0.00078716,0.078716,25.02,17.522,2.1902,0.078716,4.121,1.91666666666667,7.89858333333333,2.2183724929576,0.0281724929575979,1.28629773343064,"PETG","Flat",80,5,"PETG 80%_5.txt"
4.29042,17.624,0.027232,2.203,0.019821,0.00079283,0.079283,25.02,17.624,2.203,0.079283,4.121,1.91666666666667,7.89858333333333,2.23128620111201,0.0282862011120137,1.2839855248304,"PETG","Flat",80,5,"PETG 80%_5.txt"
4.30924,17.727,0.027374,2.2158,0.019963,0.0007985,0.07985,25.02,17.727,2.2158,0.07985,4.121,1.91666666666667,7.89858333333333,2.24432651424834,0.0285265142483357,1.28741376696163,"PETG","Flat",80,5,"PETG 80%_5.txt"
4.32806,17.829,0.027516,2.2286,0.020104,0.00080418,0.080418,25.02,17.829,2.2286,0.080418,4.121,1.91666666666667,7.89858333333333,2.25724022240275,0.0286402224027515,1.28512170881951,"PETG","Flat",80,5,"PETG 80%_5.txt"
4.34688,17.931,0.027658,2.2414,0.020246,0.00080985,0.080985,25.02,17.931,2.2414,0.080985,4.121,1.91666666666667,7.89858333333333,2.27015393055717,0.0287539305571678,1.28285582926599,"PETG","Flat",80,5,"PETG 80%_5.txt"
4.36569,18.034,0.027799,2.2542,0.020388,0.00081552,0.081552,25.02,18.034,2.2542,0.081552,4.121,1.91666666666667,7.89858333333333,2.28319424369349,0.0289942436934894,1.28623208648254,"PETG","Flat",80,5,"PETG 80%_5.txt"
4.38451,18.136,0.027941,2.267,0.02053,0.00082119,0.082119,25.021,18.136,2.267,0.082119,4.121,1.91666666666667,7.89858333333333,2.29610795184791,0.0291079518479052,1.2839855248304,"PETG","Flat",80,5,"PETG 80%_5.txt"
4.40333,18.239,0.028083,2.2798,0.020672,0.00082687,0.082687,25.021,18.239,2.2798,0.082687,4.121,1.91666666666667,7.89858333333333,2.30914826498423,0.0293482649842276,1.28731752716149,"PETG","Flat",80,5,"PETG 80%_5.txt"
4.42215,18.341,0.028225,2.2926,0.020814,0.00083254,0.083254,25.021,18.341,2.2926,0.083254,4.121,1.91666666666667,7.89858333333333,2.32206197313864,0.029461973138643,1.28508999121709,"PETG","Flat",80,5,"PETG 80%_5.txt"
4.44096,18.443,0.028367,2.3054,0.020955,0.00083821,0.083821,25.021,18.443,2.3054,0.083821,4.121,1.91666666666667,7.89858333333333,2.33497568129306,0.0295756812930592,1.28288719064194,"PETG","Flat",80,5,"PETG 80%_5.txt"
4.45978,18.546,0.028509,2.3182,0.021097,0.00084389,0.084389,25.021,18.546,2.3182,0.084389,4.121,1.91666666666667,7.89858333333333,2.34801599442938,0.0298159944293808,1.28617006424729,"PETG","Flat",80,5,"PETG 80%_5.txt"
4.4786,18.648,0.02865,2.331,0.021239,0.00084956,0.084956,25.021,18.648,2.331,0.084956,4.121,1.91666666666667,7.89858333333333,2.3609297025838,0.029929702583797,1.28398552483042,"PETG","Flat",80,5,"PETG 80%_5.txt"
4.49742,18.75,0.028792,2.3438,0.021381,0.00085523,0.085523,25.021,18.75,2.3438,0.085523,4.121,1.91666666666667,7.89858333333333,2.37384341073821,0.0300434107382128,1.28182484590037,"PETG","Flat",80,5,"PETG 80%_5.txt"
4.51623,18.853,0.028934,2.3566,0.021523,0.00086091,0.086091,25.022,18.853,2.3566,0.086091,4.121,1.91666666666667,7.89858333333333,2.38688372387453,0.0302837238745348,1.28505999637337,"PETG","Flat",80,5,"PETG 80%_5.txt"
4.53505,18.955,0.029076,2.3694,0.021665,0.00086658,0.086658,25.022,18.955,2.3694,0.086658,4.121,1.91666666666667,7.89858333333333,2.39979743202895,0.0303974320289502,1.28291685781,"PETG","Flat",80,5,"PETG 80%_5.txt"
4.55387,19.058,0.029218,2.3822,0.021806,0.00087225,0.087225,25.022,19.058,2.3822,0.087225,4.121,1.91666666666667,7.89858333333333,2.41283774516527,0.0306377451652722,1.28611137458115,"PETG","Flat",80,5,"PETG 80%_5.txt"
4.57269,19.16,0.02936,2.395,0.021948,0.00087793,0.087793,25.022,19.16,2.395,0.087793,4.121,1.91666666666667,7.89858333333333,2.42575145331969,0.0307514533196884,1.28398552483041,"PETG","Flat",80,5,"PETG 80%_5.txt"
4.59151,19.263,0.029501,2.4078,0.02209,0.0008836,0.08836,25.022,19.263,2.4078,0.08836,4.121,1.91666666666667,7.89858333333333,2.43879176645601,0.0309917664560104,1.28714039604662,"PETG","Flat",80,5,"PETG 80%_5.txt"
4.61032,19.368,0.029643,2.421,0.022232,0.00088927,0.088927,25.022,19.368,2.421,0.088927,4.121,1.91666666666667,7.89858333333333,2.45208528955614,0.031085289556144,1.2839855248304,"PETG","Flat",80,5,"PETG 80%_5.txt"
4.62914,19.474,0.029785,2.4343,0.022374,0.00089495,0.089495,25.022,19.474,2.4343,0.089495,4.121,1.91666666666667,7.89858333333333,2.46550541763818,0.0312054176381844,1.2819051734866,"PETG","Flat",80,5,"PETG 80%_5.txt"
4.64796,19.58,0.029927,2.4475,0.022516,0.00090062,0.090062,25.023,19.58,2.4475,0.090062,4.121,1.91666666666667,7.89858333333333,2.47892554572022,0.0314255457202242,1.2839855248304,"PETG","Flat",80,5,"PETG 80%_5.txt"
4.66678,19.686,0.030069,2.4607,0.022657,0.00090629,0.090629,25.023,19.686,2.4607,0.090629,4.121,1.91666666666667,7.89858333333333,2.49234567380226,0.0316456738022644,1.28604355680353,"PETG","Flat",80,5,"PETG 80%_5.txt"
4.68559,19.791,0.030211,2.4739,0.022799,0.00091197,0.091197,25.023,19.791,2.4739,0.091197,4.121,1.91666666666667,7.89858333333333,2.5056391969024,0.0317391969023983,1.28296199936935,"PETG","Flat",80,5,"PETG 80%_5.txt"
4.70441,19.897,0.030352,2.4871,0.022941,0.00091764,0.091764,25.023,19.897,2.4871,0.091764,4.121,1.91666666666667,7.89858333333333,2.51905932498444,0.0319593249844381,1.28500361804664,"PETG","Flat",80,5,"PETG 80%_5.txt"
4.72323,20.003,0.030494,2.5003,0.023083,0.00092331,0.092331,25.023,20.003,2.5003,0.092331,4.121,1.91666666666667,7.89858333333333,2.53247945306648,0.0321794530664783,1.28702367981755,"PETG","Flat",80,5,"PETG 80%_5.txt"
4.74205,20.109,0.030636,2.5136,0.023225,0.00092899,0.092899,25.023,20.109,2.5136,0.092899,4.121,1.91666666666667,7.89858333333333,2.54589958114852,0.0322995811485187,1.28499288464826,"PETG","Flat",80,5,"PETG 80%_5.txt"
4.76086,20.214,0.030778,2.5268,0.023367,0.00093466,0.093466,25.023,20.214,2.5268,0.093466,4.121,1.91666666666667,7.89858333333333,2.55919310424865,0.0323931042486518,1.28198133008753,"PETG","Flat",80,5,"PETG 80%_5.txt"
4.77968,20.32,0.03092,2.54,0.023508,0.00094033,0.094033,25.024,20.32,2.54,0.094033,4.121,1.91666666666667,7.89858333333333,2.57261323233069,0.0326132323306925,1.28398552483041,"PETG","Flat",80,5,"PETG 80%_5.txt"
4.7985,20.426,0.031062,2.5532,0.02365,0.00094601,0.094601,25.024,20.426,2.5532,0.094601,4.121,1.91666666666667,7.89858333333333,2.58603336041273,0.0328333604127322,1.28596899626869,"PETG","Flat",80,5,"PETG 80%_5.txt"
4.81732,20.531,0.031203,2.5664,0.023792,0.00095168,0.095168,25.024,20.531,2.5664,0.095168,4.121,1.91666666666667,7.89858333333333,2.59932688351287,0.0329268835128667,1.28299888999636,"PETG","Flat",80,5,"PETG 80%_5.txt"
4.83613,20.637,0.031345,2.5796,0.023934,0.00095735,0.095735,25.024,20.637,2.5796,0.095735,4.121,1.91666666666667,7.89858333333333,2.61274701159491,0.0331470115949064,1.28496711098257,"PETG","Flat",80,5,"PETG 80%_5.txt"
4.85495,20.743,0.027365,2.5929,0.019953,0.00079813,0.079813,25.02,20.743,2.5929,0.079813,4.121,1.91666666666667,7.89858333333333,2.62616713967695,0.0332671396769459,1.28300897361819,"PETG","Flat",80,5,"PETG 80%_5.txt"
4.87377,20.849,0.027507,2.6061,0.020096,0.00080383,0.080383,25.02,20.849,2.6061,0.080383,4.121,1.91666666666667,7.89858333333333,2.63958726775899,0.0334872677589866,1.28495712977194,"PETG","Flat",80,5,"PETG 80%_5.txt"
4.89259,20.954,0.02765,2.6193,0.020238,0.00080954,0.080954,25.02,20.954,2.6193,0.080954,4.121,1.91666666666667,7.89858333333333,2.65288079085912,0.0335807908591206,1.28205210778149,"PETG","Flat",80,5,"PETG 80%_5.txt"
4.91141,20.934,0.027792,2.6168,0.020381,0.00081524,0.081524,25.02,20.934,2.6168,0.081524,4.121,1.91666666666667,7.89858333333333,2.650348691221,0.0335486912209997,1.28205026066187,"PETG","Flat",80,5,"PETG 80%_5.txt"
4.93022,20.9,0.027935,2.6125,0.020524,0.00082095,0.082095,25.021,20.9,2.6125,0.082095,4.121,1.91666666666667,7.89858333333333,2.64604412183619,0.0335441218361945,1.28398552483041,"PETG","Flat",80,5,"PETG 80%_5.txt"
4.94904,20.865,0.028078,2.6081,0.020666,0.00082665,0.082665,25.021,20.865,2.6081,0.082665,4.121,1.91666666666667,7.89858333333333,2.64161294746948,0.0335129474694829,1.28495638470468,"PETG","Flat",80,5,"PETG 80%_5.txt"
4.96786,20.84,0.02822,2.605,0.020809,0.00083235,0.083235,25.021,20.84,2.605,0.083235,4.121,1.91666666666667,7.89858333333333,2.63844782292183,0.0334478229218322,1.28398552483041,"PETG","Flat",80,5,"PETG 80%_5.txt"
4.98668,20.976,0.028363,2.622,0.020951,0.00083806,0.083806,25.021,20.976,2.622,0.083806,4.121,1.91666666666667,7.89858333333333,2.65566610046105,0.0336661004610534,1.28398552483041,"PETG","Flat",80,5,"PETG 80%_5.txt"
5.00549,21.112,0.028505,2.639,0.021094,0.00084376,0.084376,25.021,21.112,2.639,0.084376,4.121,1.91666666666667,7.89858333333333,2.67288437800027,0.0338843780002747,1.28398552483042,"PETG","Flat",80,5,"PETG 80%_5.txt"
5.02431,21.248,0.028648,2.6559,0.021237,0.00084947,0.084947,25.021,21.248,2.6559,0.084947,4.121,1.91666666666667,7.89858333333333,2.6901026555395,0.0342026555394956,1.2877990714822,"PETG","Flat",80,5,"PETG 80%_5.txt"
5.04313,21.383,0.028791,2.6729,0.021379,0.00085517,0.085517,25.021,21.383,2.6729,0.085517,4.121,1.91666666666667,7.89858333333333,2.70719432809681,0.0342943280968107,1.28303820183361,"PETG","Flat",80,5,"PETG 80%_5.txt"
5.06195,21.519,0.028933,2.6899,0.021522,0.00086087,0.086087,25.022,21.519,2.6899,0.086087,4.121,1.91666666666667,7.89858333333333,2.72441260563603,0.0345126056360314,1.28304418885577,"PETG","Flat",80,5,"PETG 80%_5.txt"
5.08076,21.655,0.029076,2.7069,0.021664,0.00086658,0.086658,25.022,21.655,2.7069,0.086658,4.121,1.91666666666667,7.89858333333333,2.74163088317525,0.0347308831752531,1.28305010067801,"PETG","Flat",80,5,"PETG 80%_5.txt"
5.09958,21.791,0.029218,2.7238,0.021807,0.00087228,0.087228,25.022,21.791,2.7238,0.087228,4.121,1.91666666666667,7.89858333333333,2.75884916071447,0.0350491607144741,1.28677438558169,"PETG","Flat",80,5,"PETG 80%_5.txt"
5.1184,21.926,0.029361,2.7408,0.02195,0.00087799,0.087799,25.022,21.926,2.7408,0.087799,4.121,1.91666666666667,7.89858333333333,2.77594083327179,0.0351408332717891,1.28213781639627,"PETG","Flat",80,5,"PETG 80%_5.txt"
5.13722,22.062,0.029504,2.7578,0.022092,0.00088369,0.088369,25.022,22.062,2.7578,0.088369,4.121,1.91666666666667,7.89858333333333,2.79315911081101,0.0353591108110107,1.28214920628801,"PETG","Flat",80,5,"PETG 80%_5.txt"
5.15603,22.198,0.029646,2.7747,0.022235,0.0008894,0.08894,25.022,22.198,2.7747,0.08894,4.121,1.91666666666667,7.89858333333333,2.81037738835023,0.0356773883502317,1.28581065881831,"PETG","Flat",80,5,"PETG 80%_5.txt"
5.17485,22.334,0.029789,2.7917,0.022377,0.0008951,0.08951,25.022,22.334,2.7917,0.08951,4.121,1.91666666666667,7.89858333333333,2.82759566588945,0.0358956658894529,1.28579954470226,"PETG","Flat",80,5,"PETG 80%_5.txt"
5.19367,22.469,0.029931,2.8087,0.02252,0.0009008,0.09008,25.023,22.469,2.8087,0.09008,4.121,1.91666666666667,7.89858333333333,2.84468733844677,0.0359873384467684,1.28128096438809,"PETG","Flat",80,5,"PETG 80%_5.txt"
5.21249,22.605,0.030074,2.8257,0.022663,0.00090651,0.090651,25.023,22.605,2.8257,0.090651,4.121,1.91666666666667,7.89858333333333,2.86190561598599,0.0362056159859896,1.28129723558727,"PETG","Flat",80,5,"PETG 80%_5.txt"
5.23131,22.741,0.030217,2.8426,0.022805,0.00091221,0.091221,25.023,22.741,2.8426,0.091221,4.121,1.91666666666667,7.89858333333333,2.87912389352521,0.0365238935252101,1.28487629371738,"PETG","Flat",80,5,"PETG 80%_5.txt"
5.25012,22.877,0.030359,2.8596,0.022948,0.00091792,0.091792,25.023,22.877,2.8596,0.091792,4.121,1.91666666666667,7.89858333333333,2.89634217106443,0.0367421710644313,1.28487099819665,"PETG","Flat",80,5,"PETG 80%_5.txt"
5.26894,23.013,0.030502,2.8766,0.023091,0.00092362,0.092362,25.023,23.013,2.8766,0.092362,4.121,1.91666666666667,7.89858333333333,2.91356044860365,0.036960448603653,1.28486576526639,"PETG","Flat",80,5,"PETG 80%_5.txt"
5.28776,23.148,0.030644,2.8935,0.023233,0.00092932,0.092932,25.023,23.148,2.8935,0.092932,4.121,1.91666666666667,7.89858333333333,2.93065212116097,0.0371521211609678,1.28398552483041,"PETG","Flat",80,5,"PETG 80%_5.txt"
5.30658,23.284,0.030787,2.9105,0.023376,0.00093503,0.093503,25.023,23.284,2.9105,0.093503,4.121,1.91666666666667,7.89858333333333,2.94787039870019,0.037370398700189,1.28398552483041,"PETG","Flat",80,5,"PETG 80%_5.txt"
5.32539,23.42,0.03093,2.9275,0.023518,0.00094073,0.094073,25.024,23.42,2.9275,0.094073,4.121,1.91666666666667,7.89858333333333,2.96508867623941,0.0375886762394102,1.28398552483041,"PETG","Flat",80,5,"PETG 80%_5.txt"
5.34421,23.556,0.031072,2.9445,0.023661,0.00094644,0.094644,25.024,23.556,2.9445,0.094644,4.121,1.91666666666667,7.89858333333333,2.98230695377863,0.0378069537786314,1.28398552483041,"PETG","Flat",80,5,"PETG 80%_5.txt"
5.36303,23.691,0.031215,2.9614,0.023804,0.00095214,0.095214,25.024,23.691,2.9614,0.095214,4.121,1.91666666666667,7.89858333333333,2.99939862633595,0.0379986263359466,1.28313049017176,"PETG","Flat",80,5,"PETG 80%_5.txt"
5.38185,23.827,0.031357,2.9784,0.023946,0.00095785,0.095785,25.024,23.827,2.9784,0.095785,4.121,1.91666666666667,7.89858333333333,3.01661690387517,0.0382169038751679,1.28313537050658,"PETG","Flat",80,5,"PETG 80%_5.txt"
5.40066,23.963,0.0315,2.9954,0.024089,0.00096355,0.096355,25.024,23.963,2.9954,0.096355,4.121,1.91666666666667,7.89858333333333,3.03383518141439,0.0384351814143891,1.28314019544599,"PETG","Flat",80,5,"PETG 80%_5.txt"
5.41948,24.099,0.031643,3.0123,0.024231,0.00096925,0.096925,25.024,24.099,3.0123,0.096925,4.121,1.91666666666667,7.89858333333333,3.05105345895361,0.03875345895361,1.28650728525081,"PETG","Flat",80,5,"PETG 80%_5.txt"
5.4383,24.234,0.031785,3.0293,0.024374,0.00097496,0.097496,25.024,24.234,3.0293,0.097496,4.121,1.91666666666667,7.89858333333333,3.06814513151093,0.0388451315109251,1.2823137857236,"PETG","Flat",80,5,"PETG 80%_5.txt"
5.45712,24.37,0.031928,3.0463,0.024517,0.00098066,0.098066,25.025,24.37,3.0463,0.098066,4.121,1.91666666666667,7.89858333333333,3.08536340905015,0.0390634090501463,1.28232311493111,"PETG","Flat",80,5,"PETG 80%_5.txt"
5.47593,24.487,0.032071,3.0609,0.024659,0.00098637,0.098637,25.025,24.487,3.0609,0.098637,4.121,1.91666666666667,7.89858333333333,3.10017619193315,0.0392761919331526,1.28315828459448,"PETG","Flat",80,5,"PETG 80%_5.txt"
5.49475,24.583,0.032213,3.0729,0.024802,0.00099207,0.099207,25.025,24.583,3.0729,0.099207,4.121,1.91666666666667,7.89858333333333,3.11233027019613,0.039430270196132,1.28316151505522,"PETG","Flat",80,5,"PETG 80%_5.txt"
5.51357,24.68,0.032356,3.085,0.024944,0.00099777,0.099777,25.025,24.68,3.085,0.099777,4.121,1.91666666666667,7.89858333333333,3.12461095344102,0.0396109534410183,1.28398552483041,"PETG","Flat",80,5,"PETG 80%_5.txt"
5.53239,24.776,0.032498,3.097,0.025087,0.0010035,0.10035,25.025,24.776,3.097,0.10035,4.121,1.91666666666667,7.89858333333333,3.136765031704,0.0397650317039977,1.28398552483041,"PETG","Flat",80,5,"PETG 80%_5.txt"
5.55121,24.873,0.032641,3.1091,0.02523,0.0010092,0.10092,25.025,24.873,3.1091,0.10092,4.121,1.91666666666667,7.89858333333333,3.14904571494888,0.0399457149488835,1.28479994046134,"PETG","Flat",80,5,"PETG 80%_5.txt"
5.57002,24.969,0.032784,3.1211,0.025372,0.0010149,0.10149,25.025,24.969,3.1211,0.10149,4.121,1.91666666666667,7.89858333333333,3.16119979321186,0.040099793211863,1.28479680919749,"PETG","Flat",80,5,"PETG 80%_5.txt"
5.58884,25.065,0.032926,3.1332,0.025515,0.0010206,0.10206,25.026,25.065,3.1332,0.10206,4.121,1.91666666666667,7.89858333333333,3.17335387147484,0.0401538714748431,1.28156107094482,"PETG","Flat",80,5,"PETG 80%_5.txt"
5.60766,25.162,0.033069,3.1452,0.025657,0.0010263,0.10263,25.026,25.162,3.1452,0.10263,4.121,1.91666666666667,7.89858333333333,3.18563455471973,0.0404345547197282,1.28559566068066,"PETG","Flat",80,5,"PETG 80%_5.txt"
5.62648,25.258,0.033211,3.1573,0.0258,0.001032,0.1032,25.026,25.258,3.1573,0.1032,4.121,1.91666666666667,7.89858333333333,3.19778863298271,0.0404886329827079,1.28238155964615,"PETG","Flat",80,5,"PETG 80%_5.txt"
5.64529,25.355,0.033354,3.1693,0.025943,0.0010377,0.10377,25.026,25.355,3.1693,0.10377,4.121,1.91666666666667,7.89858333333333,3.21006931622759,0.0407693162275939,1.28638236290644,"PETG","Flat",80,5,"PETG 80%_5.txt"
5.66411,25.451,0.033497,3.1814,0.026085,0.0010434,0.10434,25.026,25.451,3.1814,0.10434,4.121,1.91666666666667,7.89858333333333,3.22222339449057,0.0408233944905736,1.28318961748204,"PETG","Flat",80,5,"PETG 80%_5.txt"
5.68293,25.548,0.033639,3.1934,0.026228,0.0010491,0.10491,25.026,25.548,3.1934,0.10491,4.121,1.91666666666667,7.89858333333333,3.23450407773546,0.0411040777354588,1.2871571909394,"PETG","Flat",80,5,"PETG 80%_5.txt"
5.70175,25.644,0.033782,3.2055,0.02637,0.0010548,0.10548,25.026,25.644,3.2055,0.10548,4.121,1.91666666666667,7.89858333333333,3.24665815599844,0.0411581559984389,1.28398552483041,"PETG","Flat",80,5,"PETG 80%_5.txt"
5.72056,25.74,0.033924,3.2176,0.026513,0.0010605,0.10605,25.027,25.74,3.2176,0.10605,4.121,1.91666666666667,7.89858333333333,3.25881223426142,0.0412122342614181,1.28083771324646,"PETG","Flat",80,5,"PETG 80%_5.txt"
5.73938,25.837,0.034067,3.2296,0.026656,0.0010662,0.10662,25.027,25.837,3.2296,0.10662,4.121,1.91666666666667,7.89858333333333,3.2710929175063,0.0414929175063041,1.28476955370028,"PETG","Flat",80,5,"PETG 80%_5.txt"
5.7582,25.933,0.03421,3.2417,0.026798,0.0010719,0.10719,25.027,25.933,3.2417,0.10719,4.121,1.91666666666667,7.89858333333333,3.28324699576928,0.0415469957692838,1.28164221764148,"PETG","Flat",80,5,"PETG 80%_5.txt"
5.77702,26.03,0.034352,3.2537,0.026941,0.0010776,0.10776,25.027,26.03,3.2537,0.10776,4.121,1.91666666666667,7.89858333333333,3.29552767901417,0.0418276790141698,1.28554196804161,"PETG","Flat",80,5,"PETG 80%_5.txt"
5.79583,26.126,0.034495,3.2658,0.027083,0.0010833,0.10833,25.027,26.126,3.2658,0.10833,4.121,1.91666666666667,7.89858333333333,3.30768175727715,0.041881757277149,1.28243484834188,"PETG","Flat",80,5,"PETG 80%_5.txt"
5.81465,26.223,0.034637,3.2778,0.027226,0.001089,0.1089,25.027,26.223,3.2778,0.1089,4.121,1.91666666666667,7.89858333333333,3.31996244052203,0.0421624405220347,1.28630302404157,"PETG","Flat",80,5,"PETG 80%_5.txt"
5.83347,26.319,0.03478,3.2899,0.027369,0.0010947,0.10947,25.027,26.319,3.2899,0.10947,4.121,1.91666666666667,7.89858333333333,3.33211651878501,0.0422165187850143,1.28321586628816,"PETG","Flat",80,5,"PETG 80%_5.txt"
5.85229,26.415,0.034923,3.3019,0.027511,0.0011004,0.11004,25.028,26.415,3.3019,0.11004,4.121,1.91666666666667,7.89858333333333,3.34427059704799,0.0423705970479942,1.28321866343603,"PETG","Flat",80,5,"PETG 80%_5.txt"
5.87111,26.512,0.035065,3.314,0.027654,0.0011062,0.11062,25.028,26.512,3.314,0.11062,4.121,1.91666666666667,7.89858333333333,3.35655128029288,0.0425512802928796,1.2839855248304,"PETG","Flat",80,5,"PETG 80%_5.txt"
5.88992,26.608,0.035208,3.326,0.027796,0.0011119,0.11119,25.028,26.608,3.326,0.11119,4.121,1.91666666666667,7.89858333333333,3.36870535855586,0.0427053585558594,1.28398552483041,"PETG","Flat",80,5,"PETG 80%_5.txt"
5.90874,26.705,0.03535,3.3381,0.027939,0.0011176,0.11176,25.028,26.705,3.3381,0.11176,4.121,1.91666666666667,7.89858333333333,3.38098604180074,0.0428860418007448,1.28474407000224,"PETG","Flat",80,5,"PETG 80%_5.txt"
5.92756,26.801,0.035493,3.3501,0.028082,0.0011233,0.11233,25.028,26.801,3.3501,0.11233,4.121,1.91666666666667,7.89858333333333,3.39314012006372,0.0430401200637247,1.28474135290662,"PETG","Flat",80,5,"PETG 80%_5.txt"
5.94638,26.897,0.035636,3.3622,0.028224,0.001129,0.1129,25.028,26.897,3.3622,0.1129,4.121,1.91666666666667,7.89858333333333,3.4052941983267,0.0430941983267039,1.28172620090131,"PETG","Flat",80,5,"PETG 80%_5.txt"
5.96519,26.994,0.035778,3.3742,0.028367,0.0011347,0.11347,25.028,26.994,3.3742,0.11347,4.121,1.91666666666667,7.89858333333333,3.41757488157159,0.04337488157159,1.28548638407889,"PETG","Flat",80,5,"PETG 80%_5.txt"
5.98401,27.09,0.035921,3.3863,0.028509,0.0011404,0.11404,25.029,27.09,3.3863,0.11404,4.121,1.91666666666667,7.89858333333333,3.42972895983457,0.0434289598345696,1.28249002848447,"PETG","Flat",80,5,"PETG 80%_5.txt"
6.00283,27.187,0.036063,3.3983,0.028652,0.0011461,0.11461,25.029,27.187,3.3983,0.11461,4.121,1.91666666666667,7.89858333333333,3.44200964307946,0.0437096430794557,1.28622084805508,"PETG","Flat",80,5,"PETG 80%_5.txt"
6.02165,27.283,0.036206,3.4104,0.028795,0.0011518,0.11518,25.029,27.283,3.4104,0.11518,4.121,1.91666666666667,7.89858333333333,3.45416372134243,0.0437637213424349,1.28324306070944,"PETG","Flat",80,5,"PETG 80%_5.txt"
6.04046,27.38,0.036349,3.4225,0.028937,0.0011575,0.11575,25.029,27.38,3.4225,0.11575,4.121,1.91666666666667,7.89858333333333,3.46644440458732,0.0439444045873207,1.28398552483041,"PETG","Flat",80,5,"PETG 80%_5.txt"
6.05928,27.476,0.036491,3.4345,0.02908,0.0011632,0.11632,25.029,27.476,3.4345,0.11632,4.121,1.91666666666667,7.89858333333333,3.4785984828503,0.0440984828503002,1.2839855248304,"PETG","Flat",80,5,"PETG 80%_5.txt"
6.0781,27.572,0.036634,3.4466,0.029222,0.0011689,0.11689,25.029,27.572,3.4466,0.11689,4.121,1.91666666666667,7.89858333333333,3.49075256111328,0.0441525611132798,1.28104686105959,"PETG","Flat",80,5,"PETG 80%_5.txt"
6.09692,27.669,0.036776,3.4586,0.029365,0.0011746,0.11746,25.029,27.669,3.4586,0.11746,4.121,1.91666666666667,7.89858333333333,3.50303324435817,0.0444332443581659,1.28471764176736,"PETG","Flat",80,5,"PETG 80%_5.txt"
6.11573,27.765,0.036919,3.4707,0.029508,0.0011803,0.11803,25.03,27.765,3.4707,0.11803,4.121,1.91666666666667,7.89858333333333,3.51518732262115,0.0444873226211455,1.2817968312198,"PETG","Flat",80,5,"PETG 80%_5.txt"
6.13455,27.862,0.037062,3.4827,0.02965,0.001186,0.1186,25.03,27.862,3.4827,0.1186,4.121,1.91666666666667,7.89858333333333,3.52746800586603,0.0447680058660311,1.2854396263253,"PETG","Flat",80,5,"PETG 80%_5.txt"
6.15337,27.958,0.037204,3.4948,0.029793,0.0011917,0.11917,25.03,27.958,3.4948,0.11917,4.121,1.91666666666667,7.89858333333333,3.53962208412901,0.0448220841290103,1.28253645785196,"PETG","Flat",80,5,"PETG 80%_5.txt"
6.17219,28.055,0.037347,3.5068,0.029936,0.0011974,0.11974,25.03,28.055,3.5068,0.11974,4.121,1.91666666666667,7.89858333333333,3.5519027673739,0.0451027673738964,1.28615168740437,"PETG","Flat",80,5,"PETG 80%_5.txt"
6.19101,28.151,0.037489,3.5189,0.030078,0.0012031,0.12031,25.03,28.151,3.5189,0.12031,4.121,1.91666666666667,7.89858333333333,3.56405684563688,0.0451568456368761,1.28326595347626,"PETG","Flat",80,5,"PETG 80%_5.txt"
6.20982,28.247,0.037632,3.5309,0.030221,0.0012088,0.12088,25.03,28.247,3.5309,0.12088,4.121,1.91666666666667,7.89858333333333,3.57621092389986,0.0453109238998559,1.28326839898768,"PETG","Flat",80,5,"PETG 80%_5.txt"
6.22864,28.344,0.037775,3.543,0.030363,0.0012145,0.12145,25.03,28.344,3.543,0.12145,4.121,1.91666666666667,7.89858333333333,3.58849160714474,0.0454916071447413,1.28398552483041,"PETG","Flat",80,5,"PETG 80%_5.txt"
6.24746,28.44,0.037917,3.555,0.030506,0.0012202,0.12202,25.031,28.44,3.555,0.12202,4.121,1.91666666666667,7.89858333333333,3.60064568540772,0.0456456854077212,1.28398552483041,"PETG","Flat",80,5,"PETG 80%_5.txt"
6.26628,28.537,0.03806,3.5671,0.030649,0.0012259,0.12259,25.031,28.537,3.5671,0.12259,4.121,1.91666666666667,7.89858333333333,3.61292636865261,0.0458263686526066,1.28469537306514,"PETG","Flat",80,5,"PETG 80%_5.txt"
6.28509,28.633,0.038202,3.5791,0.030791,0.0012316,0.12316,25.031,28.633,3.5791,0.12316,4.121,1.91666666666667,7.89858333333333,3.62508044691559,0.0459804469155864,1.28469299308727,"PETG","Flat",80,5,"PETG 80%_5.txt"
6.30391,28.73,0.038345,3.5912,0.030934,0.0012373,0.12373,25.031,28.73,3.5912,0.12373,4.121,1.91666666666667,7.89858333333333,3.63736113016047,0.0461611301604719,1.28539569393161,"PETG","Flat",80,5,"PETG 80%_5.txt"
6.32273,28.826,0.038488,3.6032,0.031076,0.0012431,0.12431,25.031,28.826,3.6032,0.12431,4.121,1.91666666666667,7.89858333333333,3.64951520842345,0.0463152084234517,1.28539099754251,"PETG","Flat",80,5,"PETG 80%_5.txt"
6.34155,28.932,0.03863,3.6165,0.031219,0.0012488,0.12488,25.031,28.932,3.6165,0.12488,4.121,1.91666666666667,7.89858333333333,3.66293533650549,0.0464353365054917,1.28398552483041,"PETG","Flat",80,5,"PETG 80%_5.txt"
6.36036,29.043,0.038773,3.6304,0.031362,0.0012545,0.12545,25.031,29.043,3.6304,0.12545,4.121,1.91666666666667,7.89858333333333,3.67698848949706,0.0465884894970618,1.28328805357707,"PETG","Flat",80,5,"PETG 80%_5.txt"
6.37918,29.155,0.038916,3.6444,0.031504,0.0012602,0.12602,25.032,29.155,3.6444,0.12602,4.121,1.91666666666667,7.89858333333333,3.69116824747054,0.0467682474705384,1.28329073292005,"PETG","Flat",80,5,"PETG 80%_5.txt"
6.398,29.267,0.039058,3.6583,0.031647,0.0012659,0.12659,25.032,29.267,3.6583,0.12659,4.121,1.91666666666667,7.89858333333333,3.70534800544401,0.0470480054440143,1.28606198081115,"PETG","Flat",80,5,"PETG 80%_5.txt"
6.41682,29.378,0.039201,3.6723,0.031789,0.0012716,0.12716,25.032,29.378,3.6723,0.12716,4.121,1.91666666666667,7.89858333333333,3.71940115843558,0.0471011584355847,1.28260649825953,"PETG","Flat",80,5,"PETG 80%_5.txt"
6.43563,29.49,0.039343,3.6863,0.031932,0.0012773,0.12773,25.032,29.49,3.6863,0.12773,4.121,1.91666666666667,7.89858333333333,3.73358091640906,0.0472809164090604,1.28261173559017,"PETG","Flat",80,5,"PETG 80%_5.txt"
6.45445,29.602,0.039486,3.7002,0.032075,0.001283,0.1283,25.032,29.602,3.7002,0.1283,4.121,1.91666666666667,7.89858333333333,3.74776067438254,0.0475606743825372,1.28535415335758,"PETG","Flat",80,5,"PETG 80%_5.txt"
6.47327,29.713,0.039629,3.7142,0.032217,0.0012887,0.12887,25.032,29.713,3.7142,0.12887,4.121,1.91666666666667,7.89858333333333,3.76181382737411,0.0476138273741076,1.28194032023336,"PETG","Flat",80,5,"PETG 80%_5.txt"
6.49209,29.825,0.039771,3.7281,0.03236,0.0012944,0.12944,25.032,29.825,3.7281,0.12944,4.121,1.91666666666667,7.89858333333333,3.77599358534758,0.0478935853475835,1.28466471788803,"PETG","Flat",80,5,"PETG 80%_5.txt"
6.51091,29.937,0.039914,3.7421,0.032502,0.0013001,0.13001,25.033,29.937,3.7421,0.13001,4.121,1.91666666666667,7.89858333333333,3.79017334332106,0.0480733433210601,1.2846621768809,"PETG","Flat",80,5,"PETG 80%_5.txt"
6.52972,30.048,0.040056,3.7561,0.032645,0.0013058,0.13058,25.033,30.048,3.7561,0.13058,4.121,1.91666666666667,7.89858333333333,3.80422649631263,0.04812649631263,1.28128900488885,"PETG","Flat",80,5,"PETG 80%_5.txt"
6.54854,30.16,0.040199,3.77,0.032788,0.0013115,0.13115,25.033,30.16,3.77,0.13115,4.121,1.91666666666667,7.89858333333333,3.81840625428611,0.0484062542861063,1.28398552483041,"PETG","Flat",80,5,"PETG 80%_5.txt"
6.56736,30.272,0.040342,3.784,0.03293,0.0013172,0.13172,25.033,30.272,3.784,0.13172,4.121,1.91666666666667,7.89858333333333,3.83258601225958,0.0485860122595825,1.2839855248304,"PETG","Flat",80,5,"PETG 80%_5.txt"
6.58618,30.383,0.040484,3.7979,0.033073,0.0013229,0.13229,25.033,30.383,3.7979,0.13229,4.121,1.91666666666667,7.89858333333333,3.84663916525115,0.0487391652511531,1.28331881437513,"PETG","Flat",80,5,"PETG 80%_5.txt"
6.60499,30.495,0.040627,3.8119,0.033215,0.0013286,0.13286,25.033,30.495,3.8119,0.13286,4.121,1.91666666666667,7.89858333333333,3.86081892322463,0.0489189232246292,1.28332126300871,"PETG","Flat",80,5,"PETG 80%_5.txt"
6.62381,30.607,0.040769,3.8259,0.033358,0.0013343,0.13343,25.033,30.607,3.8259,0.13343,4.121,1.91666666666667,7.89858333333333,3.87499868119811,0.0490986811981053,1.28332369372188,"PETG","Flat",80,5,"PETG 80%_5.txt"
6.64263,30.719,0.040912,3.8398,0.033501,0.00134,0.134,25.034,30.719,3.8398,0.134,4.121,1.91666666666667,7.89858333333333,3.88917843917158,0.0493784391715821,1.28596383070947,"PETG","Flat",80,5,"PETG 80%_5.txt"
6.66145,30.83,0.041055,3.8538,0.033643,0.0013457,0.13457,25.034,30.83,3.8538,0.13457,4.121,1.91666666666667,7.89858333333333,3.90323159216315,0.0494315921631516,1.28267144540847,"PETG","Flat",80,5,"PETG 80%_5.txt"
