Repository: VipulKohinkar/3D-Printing-Parameter-Optimisation

# 3D Printing Parameter Optimisation: Impact of K-Value on Carbon-Reinforced PETG

## MSc Mechanical Engineering with Management

**Author:** Vipul Kohinkar  
**Project:** MEE7012-SUM  
**Date:** 27 August 2026

---

## Project Overview

This project investigates the influence of flow-rate multiplier (K-value) and build orientation on the tensile behaviour of PETG and carbon-fibre-reinforced PETG (CF-PETG) manufactured using fused deposition modelling (FDM).

The study compares an unreinforced thermoplastic, PETG, with a carbon-fibre-reinforced PETG composite to investigate whether the two materials respond differently to changes in material flow and build orientation.

---

File: 3_Experimental_data/Modulus/Recalculated Stress Strain/Recalculated_Stress_Strain_All_Data.csv (part 182 of 212)
"Time (s)","Load (N)","Machine Extension (mm)","Stress (MPa)","Extension from Preload (mm)","Strain","Percentage Strain","Gauge Length (mm)","Load_N","NEXYGEN_Stress_MPa","Percentage_Strain","Measured_Width_mm","Measured_Thickness_mm","Measured_Area_mm2","Recalculated_Stress_MPa","Stress_Difference_MPa","Stress_Difference_Percent","Material","Orientation","K","Sample","File"
6.68026,30.942,0.041197,3.8677,0.033786,0.0013514,0.13514,25.034,30.942,3.8677,0.13514,4.121,1.91666666666667,7.89858333333333,3.91741135013663,0.049711350136628,1.28529488162546,"PETG","Flat",80,5,"PETG 80%_5.txt"
6.69908,31.054,0.04134,3.8817,0.033928,0.0013571,0.13571,25.034,31.054,3.8817,0.13571,4.121,1.91666666666667,7.89858333333333,3.9315911081101,0.0498911081101041,1.28529015921128,"PETG","Flat",80,5,"PETG 80%_5.txt"
6.7179,31.165,0.041482,3.8957,0.034071,0.0013628,0.13628,25.034,31.165,3.8957,0.13628,4.121,1.91666666666667,7.89858333333333,3.94564426110167,0.0499442611016745,1.28203560596746,"PETG","Flat",80,5,"PETG 80%_5.txt"
6.73672,31.272,0.041625,3.909,0.034214,0.0013685,0.13685,25.034,31.272,3.909,0.13685,4.121,1.91666666666667,7.89858333333333,3.95919099416562,0.0501909941656207,1.28398552483041,"PETG","Flat",80,5,"PETG 80%_5.txt"
6.75553,31.375,0.041768,3.9218,0.034356,0.0013742,0.13742,25.034,31.375,3.9218,0.13742,4.121,1.91666666666667,7.89858333333333,3.97223130730194,0.0504313073019422,1.28592246677399,"PETG","Flat",80,5,"PETG 80%_5.txt"
6.77435,31.477,0.04191,3.9347,0.034499,0.00138,0.138,25.034,31.477,3.9347,0.138,4.121,1.91666666666667,7.89858333333333,3.98514501545636,0.0504450154563587,1.28205493319335,"PETG","Flat",80,5,"PETG 80%_5.txt"
6.79317,31.58,0.042053,3.9475,0.034641,0.0013857,0.13857,25.035,31.58,3.9475,0.13857,4.121,1.91666666666667,7.89858333333333,3.99818532859268,0.0506853285926803,1.28398552483041,"PETG","Flat",80,5,"PETG 80%_5.txt"
6.81199,31.682,0.042195,3.9603,0.034784,0.0013914,0.13914,25.035,31.682,3.9603,0.13914,4.121,1.91666666666667,7.89858333333333,4.0110990367471,0.0507990367470956,1.28270678350366,"PETG","Flat",80,5,"PETG 80%_5.txt"
6.83081,31.785,0.042338,3.9731,0.034927,0.0013971,0.13971,25.035,31.785,3.9731,0.13971,4.121,1.91666666666667,7.89858333333333,4.02413934988342,0.0510393498834181,1.28462283565523,"PETG","Flat",80,5,"PETG 80%_5.txt"
6.84962,31.888,0.042481,3.986,0.035069,0.0014028,0.14028,25.035,31.888,3.986,0.14028,4.121,1.91666666666667,7.89858333333333,4.03717966301974,0.0511796630197403,1.28398552483041,"PETG","Flat",80,5,"PETG 80%_5.txt"
6.86844,31.99,0.042623,3.9988,0.035212,0.0014085,0.14085,25.035,31.99,3.9988,0.14085,4.121,1.91666666666667,7.89858333333333,4.05009337117416,0.0512933711741557,1.28271909508242,"PETG","Flat",80,5,"PETG 80%_5.txt"
6.88726,32.093,0.042766,4.0116,0.035354,0.0014142,0.14142,25.035,32.093,4.0116,0.14142,4.121,1.91666666666667,7.89858333333333,4.06313368431048,0.0515336843104786,1.28461671927606,"PETG","Flat",80,5,"PETG 80%_5.txt"
6.90608,32.195,0.042908,4.0244,0.035497,0.0014199,0.14199,25.035,32.195,4.0244,0.14199,4.121,1.91666666666667,7.89858333333333,4.07604739246489,0.0516473924648935,1.28335633796078,"PETG","Flat",80,5,"PETG 80%_5.txt"
6.92489,32.298,0.043051,4.0373,0.03564,0.0014256,0.14256,25.036,32.298,4.0373,0.14256,4.121,1.91666666666667,7.89858333333333,4.08908770560122,0.0517877056012157,1.28273117185286,"PETG","Flat",80,5,"PETG 80%_5.txt"
6.94371,32.401,0.043194,4.0501,0.035782,0.0014313,0.14313,25.036,32.401,4.0501,0.14313,4.121,1.91666666666667,7.89858333333333,4.10212801873754,0.0520280187375386,1.28461071918073,"PETG","Flat",80,5,"PETG 80%_5.txt"
6.96253,32.503,0.043336,4.0629,0.035925,0.001437,0.1437,25.036,32.503,4.0629,0.1437,4.121,1.91666666666667,7.89858333333333,4.11504172689195,0.0521417268919535,1.2833623001293,"PETG","Flat",80,5,"PETG 80%_5.txt"
6.98135,32.606,0.043479,4.0757,0.036068,0.0014427,0.14427,25.036,32.606,4.0757,0.14427,4.121,1.91666666666667,7.89858333333333,4.12808204002828,0.0523820400282755,1.28522805967749,"PETG","Flat",80,5,"PETG 80%_5.txt"
7.00016,32.708,0.043621,4.0886,0.03621,0.0014484,0.14484,25.036,32.708,4.0886,0.14484,4.121,1.91666666666667,7.89858333333333,4.14099574818269,0.0523957481826915,1.28150829581499,"PETG","Flat",80,5,"PETG 80%_5.txt"
7.01898,32.811,0.043764,4.1014,0.036353,0.0014541,0.14541,25.036,32.811,4.1014,0.14541,4.121,1.91666666666667,7.89858333333333,4.15403606131901,0.0526360613190135,1.28336815036362,"PETG","Flat",80,5,"PETG 80%_5.txt"
7.0378,32.914,0.043907,4.1142,0.036495,0.0014598,0.14598,25.036,32.914,4.1142,0.14598,4.121,1.91666666666667,7.89858333333333,4.16707637445533,0.0528763744553347,1.28521643224283,"PETG","Flat",80,5,"PETG 80%_5.txt"
7.05662,33.016,0.044049,4.127,0.036638,0.0014655,0.14655,25.037,33.016,4.127,0.14655,4.121,1.91666666666667,7.89858333333333,4.17999008260975,0.0529900826097514,1.28398552483042,"PETG","Flat",80,5,"PETG 80%_5.txt"
7.07543,33.119,0.044192,4.1399,0.036781,0.0014712,0.14712,25.037,33.119,4.1399,0.14712,4.121,1.91666666666667,7.89858333333333,4.19303039574607,0.0531303957460727,1.28337389178658,"PETG","Flat",80,5,"PETG 80%_5.txt"
7.09425,33.221,0.044334,4.1527,0.036923,0.0014769,0.14769,25.037,33.221,4.1527,0.14769,4.121,1.91666666666667,7.89858333333333,4.20594410390049,0.0532441039004876,1.28215628146718,"PETG","Flat",80,5,"PETG 80%_5.txt"
7.11307,33.324,0.044477,4.1655,0.037066,0.0014826,0.14826,25.037,33.324,4.1655,0.14826,4.121,1.91666666666667,7.89858333333333,4.21898441703681,0.0534844170368105,1.2839855248304,"PETG","Flat",80,5,"PETG 80%_5.txt"
7.13189,33.427,0.04462,4.1783,0.037208,0.0014883,0.14883,25.037,33.427,4.1783,0.14883,4.121,1.91666666666667,7.89858333333333,4.23202473017313,0.0537247301731325,1.28580356061395,"PETG","Flat",80,5,"PETG 80%_5.txt"
7.15071,33.529,0.044762,4.1911,0.037351,0.001494,0.1494,25.037,33.529,4.1911,0.1494,4.121,1.91666666666667,7.89858333333333,4.24493843832755,0.0538384383275492,1.28458968594281,"PETG","Flat",80,5,"PETG 80%_5.txt"
7.16952,33.632,0.044905,4.204,0.037494,0.0014997,0.14997,25.037,33.632,4.204,0.14997,4.121,1.91666666666667,7.89858333333333,4.25797875146387,0.0539787514638705,1.28398552483041,"PETG","Flat",80,5,"PETG 80%_5.txt"
7.18834,33.734,0.045047,4.2168,0.037636,0.0015054,0.15054,25.038,33.734,4.2168,0.15054,4.121,1.91666666666667,7.89858333333333,4.27089245961829,0.0540924596182863,1.28278456692958,"PETG","Flat",80,5,"PETG 80%_5.txt"
7.20716,33.837,0.04519,4.2296,0.037779,0.0015112,0.15112,25.038,33.837,4.2296,0.15112,4.121,1.91666666666667,7.89858333333333,4.28393277275461,0.0543327727546092,1.28458418655687,"PETG","Flat",80,5,"PETG 80%_5.txt"
7.22598,33.94,0.045333,4.2424,0.037921,0.0015169,0.15169,25.038,33.94,4.2424,0.15169,4.121,1.91666666666667,7.89858333333333,4.29697308589093,0.0545730858909295,1.28637294670303,"PETG","Flat",80,5,"PETG 80%_5.txt"
7.24479,34.042,0.045475,4.2553,0.038064,0.0015226,0.15226,25.038,34.042,4.2553,0.15226,4.121,1.91666666666667,7.89858333333333,4.30988679404535,0.0545867940453464,1.28279543264509,"PETG","Flat",80,5,"PETG 80%_5.txt"
7.26361,34.145,0.045618,4.2681,0.038207,0.0015283,0.15283,25.038,34.145,4.2681,0.15283,4.121,1.91666666666667,7.89858333333333,4.32292710718167,0.0548271071816684,1.2845787863843,"PETG","Flat",80,5,"PETG 80%_5.txt"
7.28243,34.247,0.045761,4.2809,0.038349,0.001534,0.1534,25.038,34.247,4.2809,0.1534,4.121,1.91666666666667,7.89858333333333,4.33584081533608,0.0549408153360842,1.28339403714369,"PETG","Flat",80,5,"PETG 80%_5.txt"
7.30125,34.35,0.045903,4.2937,0.038492,0.0015397,0.15397,25.038,34.35,4.2937,0.15397,4.121,1.91666666666667,7.89858333333333,4.34888112847241,0.0551811284724053,1.28516497362194,"PETG","Flat",80,5,"PETG 80%_5.txt"
7.32006,34.453,0.046046,4.3066,0.038634,0.0015454,0.15454,25.039,34.453,4.3066,0.15454,4.121,1.91666666666667,7.89858333333333,4.36192144160873,0.0553214416087275,1.2845734827643,"PETG","Flat",80,5,"PETG 80%_5.txt"
7.33888,34.555,0.046188,4.3194,0.038777,0.0015511,0.15511,25.039,34.555,4.3194,0.15511,4.121,1.91666666666667,7.89858333333333,4.37483514976314,0.0554351497631433,1.28339930923608,"PETG","Flat",80,5,"PETG 80%_5.txt"
7.3577,34.658,0.046331,4.3322,0.03892,0.0015568,0.15568,25.039,34.658,4.3322,0.15568,4.121,1.91666666666667,7.89858333333333,4.38787546289947,0.0556754628994653,1.28515449193171,"PETG","Flat",80,5,"PETG 80%_5.txt"
7.37652,34.76,0.046474,4.345,0.039062,0.0015625,0.15625,25.039,34.76,4.345,0.15625,4.121,1.91666666666667,7.89858333333333,4.40078917105388,0.0557891710538811,1.28398552483041,"PETG","Flat",80,5,"PETG 80%_5.txt"
7.39533,34.863,0.046616,4.3579,0.039205,0.0015682,0.15682,25.039,34.863,4.3579,0.15682,4.121,1.91666666666667,7.89858333333333,4.4138294841902,0.0559294841902034,1.28340448817558,"PETG","Flat",80,5,"PETG 80%_5.txt"
7.41415,34.966,0.046759,4.3707,0.039347,0.0015739,0.15739,25.039,34.966,4.3707,0.15739,4.121,1.91666666666667,7.89858333333333,4.42686979732653,0.0561697973265254,1.28514419490071,"PETG","Flat",80,5,"PETG 80%_5.txt"
7.43297,35.068,0.046901,4.3835,0.03949,0.0015796,0.15796,25.039,35.068,4.3835,0.15796,4.121,1.91666666666667,7.89858333333333,4.43978350548094,0.0562835054809412,1.28398552483041,"PETG","Flat",80,5,"PETG 80%_5.txt"
7.45179,35.177,0.047044,4.3971,0.039633,0.0015853,0.15853,25.04,35.177,4.3971,0.15853,4.121,1.91666666666667,7.89858333333333,4.4535834485087,0.0564834485086987,1.28456138156282,"PETG","Flat",80,5,"PETG 80%_5.txt"
7.47061,35.288,0.047187,4.411,0.039775,0.001591,0.1591,25.04,35.288,4.411,0.1591,4.121,1.91666666666667,7.89858333333333,4.46763660150027,0.0566366015002693,1.28398552483041,"PETG","Flat",80,5,"PETG 80%_5.txt"
7.48942,35.399,0.047329,4.4249,0.039918,0.0015967,0.15967,25.04,35.399,4.4249,0.15967,4.121,1.91666666666667,7.89858333333333,4.48168975449184,0.0567897544918399,1.28341328599155,"PETG","Flat",80,5,"PETG 80%_5.txt"
7.50824,35.51,0.047472,4.4388,0.04006,0.0016024,0.16024,25.04,35.51,4.4388,0.16024,4.121,1.91666666666667,7.89858333333333,4.49574290748341,0.0569429074834096,1.28284463105816,"PETG","Flat",80,5,"PETG 80%_5.txt"
7.52706,35.622,0.047614,4.4527,0.040203,0.0016081,0.16081,25.04,35.622,4.4527,0.16081,4.121,1.91666666666667,7.89858333333333,4.50992266545689,0.0572226654568855,1.28512285707291,"PETG","Flat",80,5,"PETG 80%_5.txt"
7.54588,35.733,0.047757,4.4666,0.040346,0.0016138,0.16138,25.04,35.733,4.4666,0.16138,4.121,1.91666666666667,7.89858333333333,4.52397581844846,0.0573758184484561,1.28455242127023,"PETG","Flat",80,5,"PETG 80%_5.txt"
7.56469,35.844,0.0479,4.4806,0.040488,0.0016195,0.16195,25.04,35.844,4.4806,0.16195,4.121,1.91666666666667,7.89858333333333,4.53802897144003,0.0574289714400269,1.2817250243277,"PETG","Flat",80,5,"PETG 80%_5.txt"
7.58351,35.956,0.048042,4.4945,0.040631,0.0016252,0.16252,25.041,35.956,4.4945,0.16252,4.121,1.91666666666667,7.89858333333333,4.5522087294135,0.0577087294135028,1.28398552483041,"PETG","Flat",80,5,"PETG 80%_5.txt"
7.60233,36.067,0.048185,4.5084,0.040773,0.0016309,0.16309,25.041,36.067,4.5084,0.16309,4.121,1.91666666666667,7.89858333333333,4.56626188240507,0.0578618824050734,1.28342388441739,"PETG","Flat",80,5,"PETG 80%_5.txt"
7.62115,36.178,0.048327,4.5223,0.040916,0.0016366,0.16366,25.041,36.178,4.5223,0.16366,4.121,1.91666666666667,7.89858333333333,4.58031503539664,0.0580150353966422,1.28286569658453,"PETG","Flat",80,5,"PETG 80%_5.txt"
7.63996,36.29,0.04847,4.5362,0.041059,0.0016423,0.16423,25.041,36.29,4.5362,0.16423,4.121,1.91666666666667,7.89858333333333,4.59449479337012,0.058294793370119,1.28510192165511,"PETG","Flat",80,5,"PETG 80%_5.txt"
7.65878,36.401,0.048613,4.5501,0.041201,0.0016481,0.16481,25.041,36.401,4.5501,0.16481,4.121,1.91666666666667,7.89858333333333,4.60854794636169,0.0584479463616905,1.28454201801478,"PETG","Flat",80,5,"PETG 80%_5.txt"
7.6776,36.512,0.048755,4.564,0.041344,0.0016538,0.16538,25.041,36.512,4.564,0.16538,4.121,1.91666666666667,7.89858333333333,4.62260109935326,0.0586010993532602,1.28398552483042,"PETG","Flat",80,5,"PETG 80%_5.txt"
7.69642,36.624,0.048898,4.578,0.041486,0.0016595,0.16595,25.041,36.624,4.578,0.16595,4.121,1.91666666666667,7.89858333333333,4.63678085732674,0.0587808573267363,1.28398552483041,"PETG","Flat",80,5,"PETG 80%_5.txt"
7.71523,36.735,0.04904,4.5919,0.041629,0.0016652,0.16652,25.042,36.735,4.5919,0.16652,4.121,1.91666666666667,7.89858333333333,4.65083401031831,0.058934010318306,1.28343409739555,"PETG","Flat",80,5,"PETG 80%_5.txt"
7.73405,36.846,0.049183,4.6058,0.041772,0.0016709,0.16709,25.042,36.846,4.6058,0.16709,4.121,1.91666666666667,7.89858333333333,4.66488716330988,0.0590871633098757,1.28288599830379,"PETG","Flat",80,5,"PETG 80%_5.txt"
7.75287,36.958,0.049326,4.6197,0.041914,0.0016766,0.16766,25.042,36.958,4.6197,0.16766,4.121,1.91666666666667,7.89858333333333,4.67906692128335,0.0593669212833525,1.28508174304289,"PETG","Flat",80,5,"PETG 80%_5.txt"
7.77169,37.069,0.049468,4.6336,0.042057,0.0016823,0.16823,25.042,37.069,4.6336,0.16823,4.121,1.91666666666667,7.89858333333333,4.69312007427492,0.0595200742749231,1.28453198970397,"PETG","Flat",80,5,"PETG 80%_5.txt"
7.79051,37.18,0.049611,4.6475,0.042199,0.001688,0.1688,25.042,37.18,4.6475,0.1688,4.121,1.91666666666667,7.89858333333333,4.70717322726649,0.0596732272664928,1.2839855248304,"PETG","Flat",80,5,"PETG 80%_5.txt"
7.80932,37.292,0.049753,4.6614,0.042342,0.0016937,0.16937,25.042,37.292,4.6614,0.16937,4.121,1.91666666666667,7.89858333333333,4.72135298523997,0.0599529852399696,1.2861583481351,"PETG","Flat",80,5,"PETG 80%_5.txt"
7.82814,37.403,0.049896,4.6754,0.042485,0.0016994,0.16994,25.042,37.403,4.6754,0.16994,4.121,1.91666666666667,7.89858333333333,4.73540613823154,0.0600061382315396,1.2834439455777,"PETG","Flat",80,5,"PETG 80%_5.txt"
7.84696,37.514,0.050039,4.6893,0.042627,0.0017051,0.17051,25.043,37.514,4.6893,0.17051,4.121,1.91666666666667,7.89858333333333,4.74945929122311,0.0601592912231101,1.28290557701811,"PETG","Flat",80,5,"PETG 80%_5.txt"
7.86578,37.626,0.050181,4.7032,0.04277,0.0017108,0.17108,25.043,37.626,4.7032,0.17108,4.121,1.91666666666667,7.89858333333333,4.76363904919659,0.060439049196586,1.28506228092758,"PETG","Flat",80,5,"PETG 80%_5.txt"
7.88459,37.737,0.050324,4.7171,0.042913,0.0017165,0.17165,25.043,37.737,4.7171,0.17165,4.121,1.91666666666667,7.89858333333333,4.77769220218816,0.0605922021881566,1.28452231642655,"PETG","Flat",80,5,"PETG 80%_5.txt"
7.90341,37.848,0.050466,4.731,0.043055,0.0017222,0.17222,25.043,37.848,4.731,0.17222,4.121,1.91666666666667,7.89858333333333,4.79174535517973,0.0607453551797263,1.2839855248304,"PETG","Flat",80,5,"PETG 80%_5.txt"
7.92223,37.959,0.050609,4.7449,0.043198,0.0017279,0.17279,25.043,37.959,4.7449,0.17279,4.121,1.91666666666667,7.89858333333333,4.8057985081713,0.0608985081712969,1.28345187825448,"PETG","Flat",80,5,"PETG 80%_5.txt"
7.94105,37.926,0.050752,4.7407,0.04334,0.0017336,0.17336,25.043,37.926,4.7407,0.17336,4.121,1.91666666666667,7.89858333333333,4.8016205437684,0.0609205437683977,1.28505376354542,"PETG","Flat",80,5,"PETG 80%_5.txt"
7.95986,37.671,0.050894,4.7088,0.043483,0.0017393,0.17393,25.043,37.671,4.7088,0.17393,4.121,1.91666666666667,7.89858333333333,4.76933627338236,0.0605362733823576,1.28559873815744,"PETG","Flat",80,5,"PETG 80%_5.txt"
7.97868,37.717,0.051037,4.7146,0.043626,0.001745,0.1745,25.044,37.717,4.7146,0.1745,4.121,1.91666666666667,7.89858333333333,4.77516010255004,0.0605601025500357,1.28452260106978,"PETG","Flat",80,5,"PETG 80%_5.txt"
7.9975,37.821,0.051179,4.7276,0.043768,0.0017507,0.17507,25.044,37.821,4.7276,0.17507,4.121,1.91666666666667,7.89858333333333,4.78832702066826,0.0607270206682635,1.28452112421236,"PETG","Flat",80,5,"PETG 80%_5.txt"
8.01632,37.925,0.051322,4.7407,0.043911,0.0017564,0.17564,25.044,37.925,4.7407,0.17564,4.121,1.91666666666667,7.89858333333333,4.80149393878649,0.0607939387864906,1.28238316675788,"PETG","Flat",80,5,"PETG 80%_5.txt"
8.03513,38.029,0.051465,4.7537,0.044053,0.0017621,0.17621,25.044,38.029,4.7537,0.17621,4.121,1.91666666666667,7.89858333333333,4.81466085690472,0.0609608569047193,1.28238754874559,"PETG","Flat",80,5,"PETG 80%_5.txt"
8.05395,38.133,0.051607,4.7667,0.044196,0.0017678,0.17678,25.044,38.133,4.7667,0.17678,4.121,1.91666666666667,7.89858333333333,4.82782777502295,0.061127775022948,1.28239190683173,"PETG","Flat",80,5,"PETG 80%_5.txt"
8.07277,38.238,0.05175,4.7797,0.044339,0.0017735,0.17735,25.044,38.238,4.7797,0.17735,4.121,1.91666666666667,7.89858333333333,4.84112129812308,0.0614212981230811,1.28504504724315,"PETG","Flat",80,5,"PETG 80%_5.txt"
8.09159,38.342,0.051893,4.7927,0.044481,0.0017792,0.17792,25.044,38.342,4.7927,0.17792,4.121,1.91666666666667,7.89858333333333,4.85428821624131,0.0615882162413088,1.28504217333254,"PETG","Flat",80,5,"PETG 80%_5.txt"
8.11041,38.446,0.052035,4.8057,0.044624,0.001785,0.1785,25.045,38.446,4.8057,0.1785,4.121,1.91666666666667,7.89858333333333,4.86745513435954,0.0617551343595375,1.2850393149705,"PETG","Flat",80,5,"PETG 80%_5.txt"
8.12922,38.55,0.052178,4.8187,0.044766,0.0017907,0.17907,25.045,38.55,4.8187,0.17907,4.121,1.91666666666667,7.89858333333333,4.88062205247777,0.0619220524777653,1.28503647203116,"PETG","Flat",80,5,"PETG 80%_5.txt"
8.14804,38.654,0.05232,4.8317,0.044909,0.0017964,0.17964,25.045,38.654,4.8317,0.17964,4.121,1.91666666666667,7.89858333333333,4.89378897059599,0.0620889705959939,1.28503364439005,"PETG","Flat",80,5,"PETG 80%_5.txt"
8.16686,38.758,0.052463,4.8448,0.045052,0.0018021,0.18021,25.045,38.758,4.8448,0.18021,4.121,1.91666666666667,7.89858333333333,4.90695588871422,0.0621558887142211,1.28294023931269,"PETG","Flat",80,5,"PETG 80%_5.txt"
8.18568,38.862,0.052606,4.8578,0.045194,0.0018078,0.18078,25.045,38.862,4.8578,0.18078,4.121,1.91666666666667,7.89858333333333,4.92012280683245,0.0623228068324488,1.28294303661017,"PETG","Flat",80,5,"PETG 80%_5.txt"
8.20449,38.966,0.052748,4.8708,0.045337,0.0018135,0.18135,25.045,38.966,4.8708,0.18135,4.121,1.91666666666667,7.89858333333333,4.93328972495068,0.0624897249506775,1.28294581897589,"PETG","Flat",80,5,"PETG 80%_5.txt"
8.22331,39.07,0.052891,4.8838,0.045479,0.0018192,0.18192,25.045,39.07,4.8838,0.18192,4.121,1.91666666666667,7.89858333333333,4.94645664306891,0.0626566430689053,1.28294858652904,"PETG","Flat",80,5,"PETG 80%_5.txt"
8.24213,39.174,0.053033,4.8968,0.045622,0.0018249,0.18249,25.046,39.174,4.8968,0.18249,4.121,1.91666666666667,7.89858333333333,4.95962356118713,0.0628235611871331,1.28295133938762,"PETG","Flat",80,5,"PETG 80%_5.txt"
8.26095,39.278,0.053176,4.9098,0.045765,0.0018306,0.18306,25.046,39.278,4.9098,0.18306,4.121,1.91666666666667,7.89858333333333,4.97279047930536,0.0629904793053608,1.28295407766835,"PETG","Flat",80,5,"PETG 80%_5.txt"
8.27976,39.383,0.053319,4.9228,0.045907,0.0018363,0.18363,25.046,39.383,4.9228,0.18363,4.121,1.91666666666667,7.89858333333333,4.9860840024055,0.0632840024054957,1.28552860984594,"PETG","Flat",80,5,"PETG 80%_5.txt"
8.29858,39.487,0.053461,4.9358,0.04605,0.001842,0.1842,25.046,39.487,4.9358,0.1842,4.121,1.91666666666667,7.89858333333333,4.99925092052372,0.0634509205237226,1.28552454564048,"PETG","Flat",80,5,"PETG 80%_5.txt"
8.3174,39.591,0.053604,4.9488,0.046192,0.0018477,0.18477,25.046,39.591,4.9488,0.18477,4.121,1.91666666666667,7.89858333333333,5.01241783864195,0.0636178386419504,1.28552050278755,"PETG","Flat",80,5,"PETG 80%_5.txt"
8.33622,39.695,0.053746,4.9619,0.046335,0.0018534,0.18534,25.046,39.695,4.9619,0.18534,4.121,1.91666666666667,7.89858333333333,5.02558475676018,0.0636847567601793,1.28347521635219,"PETG","Flat",80,5,"PETG 80%_5.txt"
8.35503,39.799,0.053889,4.9749,0.046478,0.0018591,0.18591,25.046,39.799,4.9749,0.18591,4.121,1.91666666666667,7.89858333333333,5.03875167487841,0.063851674878407,1.28347654984838,"PETG","Flat",80,5,"PETG 80%_5.txt"
8.37385,39.903,0.054032,4.9879,0.04662,0.0018648,0.18648,25.047,39.903,4.9879,0.18648,4.121,1.91666666666667,7.89858333333333,5.05191859299663,0.0640185929966348,1.28347787639357,"PETG","Flat",80,5,"PETG 80%_5.txt"
8.39267,40.003,0.054174,5.0004,0.046763,0.0018705,0.18705,25.047,40.003,5.0004,0.18705,4.121,1.91666666666667,7.89858333333333,5.06457909118724,0.0641790911872384,1.28347914541314,"PETG","Flat",80,5,"PETG 80%_5.txt"
8.41149,40.103,0.054317,5.0129,0.046905,0.0018762,0.18762,25.047,40.103,5.0129,0.18762,4.121,1.91666666666667,7.89858333333333,5.07723958937784,0.064339589377842,1.28348040810393,"PETG","Flat",80,5,"PETG 80%_5.txt"
8.43031,40.203,0.054459,5.0253,0.047048,0.0018819,0.18819,25.047,40.203,5.0253,0.18819,4.121,1.91666666666667,7.89858333333333,5.08990008756845,0.0646000875684472,1.28549713586148,"PETG","Flat",80,5,"PETG 80%_5.txt"
8.44912,40.302,0.054602,5.0378,0.047191,0.0018876,0.18876,25.047,40.302,5.0378,0.18876,4.121,1.91666666666667,7.89858333333333,5.10243398077714,0.0646339807771437,1.28298028459136,"PETG","Flat",80,5,"PETG 80%_5.txt"
8.46794,40.402,0.054745,5.0502,0.047333,0.0018933,0.18933,25.047,40.402,5.0502,0.18933,4.121,1.91666666666667,7.89858333333333,5.11509447896775,0.0648944789677479,1.28498829685454,"PETG","Flat",80,5,"PETG 80%_5.txt"
8.48676,40.501,0.054887,5.0627,0.047476,0.001899,0.1899,25.047,40.501,5.0627,0.1899,4.121,1.91666666666667,7.89858333333333,5.12762837217644,0.0649283721764444,1.28248508061794,"PETG","Flat",80,5,"PETG 80%_5.txt"
8.50558,40.601,0.05503,5.0751,0.047618,0.0019047,0.19047,25.048,40.601,5.0751,0.19047,4.121,1.91666666666667,7.89858333333333,5.14028887036705,0.0651888703670496,1.28448445088864,"PETG","Flat",80,5,"PETG 80%_5.txt"
8.52439,40.701,0.055172,5.0876,0.047761,0.0019104,0.19104,25.048,40.701,5.0876,0.19104,4.121,1.91666666666667,7.89858333333333,5.15294936855765,0.0653493685576532,1.28448322505018,"PETG","Flat",80,5,"PETG 80%_5.txt"
8.54321,40.8,0.055315,5.1,0.047904,0.0019161,0.19161,25.048,40.8,5.1,0.19161,4.121,1.91666666666667,7.89858333333333,5.16548326176635,0.0654832617663512,1.28398552483042,"PETG","Flat",80,5,"PETG 80%_5.txt"
8.56203,40.9,0.055458,5.1125,0.048046,0.0019219,0.19219,25.048,40.9,5.1125,0.19219,4.121,1.91666666666667,7.89858333333333,5.17814375995695,0.0656437599569548,1.28398552483041,"PETG","Flat",80,5,"PETG 80%_5.txt"
8.58085,40.999,0.0556,5.1249,0.048189,0.0019276,0.19276,25.048,40.999,5.1249,0.19276,4.121,1.91666666666667,7.89858333333333,5.19067765316565,0.0657776531656529,1.2834914469678,"PETG","Flat",80,5,"PETG 80%_5.txt"
8.59966,41.099,0.055743,5.1374,0.048331,0.0019333,0.19333,25.048,41.099,5.1374,0.19333,4.121,1.91666666666667,7.89858333333333,5.20333815135626,0.0659381513562556,1.2834926491271,"PETG","Flat",80,5,"PETG 80%_5.txt"
8.61848,41.199,0.055885,5.1498,0.048474,0.001939,0.1939,25.048,41.199,5.1498,0.1939,4.121,1.91666666666667,7.89858333333333,5.21599864954686,0.0661986495468598,1.28546059161249,"PETG","Flat",80,5,"PETG 80%_5.txt"
8.6373,41.298,0.056028,5.1623,0.048617,0.0019447,0.19447,25.049,41.298,5.1623,0.19447,4.121,1.91666666666667,7.89858333333333,5.22853254275556,0.0662325427555581,1.28300452812812,"PETG","Flat",80,5,"PETG 80%_5.txt"
8.65612,41.398,0.056171,5.1747,0.048759,0.0019504,0.19504,25.049,41.398,5.1747,0.19504,4.121,1.91666666666667,7.89858333333333,5.24119304094616,0.0664930409461624,1.28496417079565,"PETG","Flat",80,5,"PETG 80%_5.txt"
8.67493,41.497,0.056313,5.1872,0.048902,0.0019561,0.19561,25.049,41.497,5.1872,0.19561,4.121,1.91666666666667,7.89858333333333,5.25372693415486,0.0665269341548598,1.28252109336173,"PETG","Flat",80,5,"PETG 80%_5.txt"
8.69375,41.597,0.056456,5.1996,0.049044,0.0019618,0.19618,25.049,41.597,5.1996,0.19618,4.121,1.91666666666667,7.89858333333333,5.26638743234546,0.0667874323454631,1.28447250452849,"PETG","Flat",80,5,"PETG 80%_5.txt"
8.71257,41.697,0.056598,5.2121,0.049187,0.0019675,0.19675,25.049,41.697,5.2121,0.19675,4.121,1.91666666666667,7.89858333333333,5.27904793053607,0.0669479305360667,1.28447133662184,"PETG","Flat",80,5,"PETG 80%_5.txt"
8.73139,41.796,0.056741,5.2245,0.04933,0.0019732,0.19732,25.049,41.796,5.2245,0.19732,4.121,1.91666666666667,7.89858333333333,5.29158182374476,0.0670818237447648,1.28398552483041,"PETG","Flat",80,5,"PETG 80%_5.txt"
8.75021,41.896,0.056884,5.237,0.049472,0.0019789,0.19789,25.049,41.896,5.237,0.19789,4.121,1.91666666666667,7.89858333333333,5.30424232193537,0.0672423219353684,1.28398552483041,"PETG","Flat",80,5,"PETG 80%_5.txt"
8.76902,41.995,0.057026,5.2494,0.049615,0.0019846,0.19846,25.05,41.995,5.2494,0.19846,4.121,1.91666666666667,7.89858333333333,5.31677621514407,0.0673762151440664,1.2835031650106,"PETG","Flat",80,5,"PETG 80%_5.txt"
8.78784,42.095,0.057169,5.2619,0.049758,0.0019903,0.19903,25.05,42.095,5.2619,0.19903,4.121,1.91666666666667,7.89858333333333,5.32943671333467,0.06753671333467,1.28350431088903,"PETG","Flat",80,5,"PETG 80%_5.txt"
8.80666,42.195,0.057311,5.2743,0.0499,0.001996,0.1996,25.05,42.195,5.2743,0.1996,4.121,1.91666666666667,7.89858333333333,5.34209721152527,0.0677972115252734,1.28542577261956,"PETG","Flat",80,5,"PETG 80%_5.txt"
8.82548,42.294,0.057454,5.2868,0.050043,0.0020017,0.20017,25.05,42.294,5.2868,0.20017,4.121,1.91666666666667,7.89858333333333,5.35463110473397,0.0678311047339708,1.28302762983224,"PETG","Flat",80,5,"PETG 80%_5.txt"
8.84429,42.394,0.057597,5.2992,0.050185,0.0020074,0.20074,25.05,42.394,5.2992,0.20074,4.121,1.91666666666667,7.89858333333333,5.36729160292457,0.0680916029245751,1.2849411783774,"PETG","Flat",80,5,"PETG 80%_5.txt"
8.86311,42.493,0.057739,5.3117,0.050328,0.0020131,0.20131,25.05,42.493,5.3117,0.20131,4.121,1.91666666666667,7.89858333333333,5.37982549613327,0.0681254961332733,1.28255541791278,"PETG","Flat",80,5,"PETG 80%_5.txt"
8.88193,42.593,0.057882,5.3241,0.050471,0.0020188,0.20188,25.05,42.593,5.3241,0.20188,4.121,1.91666666666667,7.89858333333333,5.39248599432388,0.0683859943238776,1.28446111688131,"PETG","Flat",80,5,"PETG 80%_5.txt"
8.90075,42.692,0.058024,5.3366,0.050613,0.0020245,0.20245,25.051,42.692,5.3366,0.20245,4.121,1.91666666666667,7.89858333333333,5.40501988753257,0.068419887532575,1.28208761257308,"PETG","Flat",80,5,"PETG 80%_5.txt"
8.91956,42.792,0.058167,5.349,0.050756,0.0020302,0.20302,25.051,42.792,5.349,0.20302,4.121,1.91666666666667,7.89858333333333,5.41768038572318,0.0686803857231784,1.28398552483041,"PETG","Flat",80,5,"PETG 80%_5.txt"
8.93838,42.892,0.05831,5.3615,0.050898,0.0020359,0.20359,25.051,42.892,5.3615,0.20359,4.121,1.91666666666667,7.89858333333333,5.43034088391378,0.068840883913782,1.2839855248304,"PETG","Flat",80,5,"PETG 80%_5.txt"
8.9572,42.991,0.058452,5.3739,0.051041,0.0020416,0.20416,25.051,42.991,5.3739,0.20416,4.121,1.91666666666667,7.89858333333333,5.44287477712248,0.06897477712248,1.28351434009714,"PETG","Flat",80,5,"PETG 80%_5.txt"
8.97602,43.091,0.058595,5.3864,0.051184,0.0020473,0.20473,25.051,43.091,5.3864,0.20473,4.121,1.91666666666667,7.89858333333333,5.45553527531308,0.0691352753130836,1.28351543355643,"PETG","Flat",80,5,"PETG 80%_5.txt"
8.99483,43.19,0.058738,5.3988,0.051326,0.002053,0.2053,25.051,43.19,5.3988,0.2053,4.121,1.91666666666667,7.89858333333333,5.46806916852178,0.0692691685217817,1.28304750170004,"PETG","Flat",80,5,"PETG 80%_5.txt"
9.01365,43.29,0.05888,5.4113,0.051469,0.0020588,0.20588,25.051,43.29,5.4113,0.20588,4.121,1.91666666666667,7.89858333333333,5.48072966671239,0.0694296667123853,1.28304966851561,"PETG","Flat",80,5,"PETG 80%_5.txt"
9.03247,43.39,0.059023,5.4237,0.051611,0.0020645,0.20645,25.052,43.39,5.4237,0.20645,4.121,1.91666666666667,7.89858333333333,5.49339016490299,0.0696901649029895,1.28491924153234,"PETG","Flat",80,5,"PETG 80%_5.txt"
9.05129,43.489,0.059165,5.4362,0.051754,0.0020702,0.20702,25.052,43.489,5.4362,0.20702,4.121,1.91666666666667,7.89858333333333,5.50592405811169,0.069724058111686,1.28258817026022,"PETG","Flat",80,5,"PETG 80%_5.txt"
9.07011,43.589,0.059308,5.4486,0.051897,0.0020759,0.20759,25.052,43.589,5.4486,0.20759,4.121,1.91666666666667,7.89858333333333,5.51858455630229,0.0699845563022912,1.28445024964745,"PETG","Flat",80,5,"PETG 80%_5.txt"
9.08892,43.688,0.059451,5.4611,0.052039,0.0020816,0.20816,25.052,43.688,5.4611,0.20816,4.121,1.91666666666667,7.89858333333333,5.53111844951099,0.0700184495109886,1.28213088042681,"PETG","Flat",80,5,"PETG 80%_5.txt"
9.10774,43.788,0.059593,5.4735,0.052182,0.0020873,0.20873,25.052,43.788,5.4735,0.20873,4.121,1.91666666666667,7.89858333333333,5.54377894770159,0.0702789477015928,1.28398552483042,"PETG","Flat",80,5,"PETG 80%_5.txt"
9.12656,43.888,0.059736,5.486,0.052324,0.002093,0.2093,25.052,43.888,5.486,0.2093,4.121,1.91666666666667,7.89858333333333,5.5564394458922,0.0704394458921964,1.28398552483041,"PETG","Flat",80,5,"PETG 80%_5.txt"
9.14538,43.987,0.059878,5.4984,0.052467,0.0020987,0.20987,25.052,43.987,5.4984,0.20987,4.121,1.91666666666667,7.89858333333333,5.56897333910089,0.0705733391008936,1.28352500910981,"PETG","Flat",80,5,"PETG 80%_5.txt"
9.16419,44.087,0.060021,5.5109,0.05261,0.0021044,0.21044,25.053,44.087,5.5109,0.21044,4.121,1.91666666666667,7.89858333333333,5.5816338372915,0.0707338372914981,1.28352605366634,"PETG","Flat",80,5,"PETG 80%_5.txt"
9.18301,44.186,0.060164,5.5233,0.052752,0.0021101,0.21101,25.053,44.186,5.5233,0.21101,4.121,1.91666666666667,7.89858333333333,5.5941677305002,0.0708677305001952,1.28306864555963,"PETG","Flat",80,5,"PETG 80%_5.txt"
9.20183,44.286,0.060306,5.5358,0.052895,0.0021158,0.21158,25.053,44.286,5.5358,0.21158,4.121,1.91666666666667,7.89858333333333,5.6068282286908,0.0710282286907997,1.28307071590014,"PETG","Flat",80,5,"PETG 80%_5.txt"
9.22065,44.386,0.060449,5.5482,0.053037,0.0021215,0.21215,25.053,44.386,5.5482,0.21215,4.121,1.91666666666667,7.89858333333333,5.6194887268814,0.071288726881404,1.28489828920017,"PETG","Flat",80,5,"PETG 80%_5.txt"
9.23946,44.485,0.060591,5.5607,0.05318,0.0021272,0.21272,25.053,44.485,5.5607,0.21272,4.121,1.91666666666667,7.89858333333333,5.6320226200901,0.0713226200901014,1.28261945600556,"PETG","Flat",80,5,"PETG 80%_5.txt"
9.25828,44.585,0.060734,5.5731,0.053323,0.0021329,0.21329,25.053,44.585,5.5731,0.21329,4.121,1.91666666666667,7.89858333333333,5.6446831182807,0.0715831182807047,1.2844398679497,"PETG","Flat",80,5,"PETG 80%_5.txt"
9.2771,44.684,0.060877,5.5856,0.053465,0.0021386,0.21386,25.053,44.684,5.5856,0.21386,4.121,1.91666666666667,7.89858333333333,5.6572170114894,0.0716170114894021,1.28217221944647,"PETG","Flat",80,5,"PETG 80%_5.txt"
9.29592,44.784,0.061019,5.598,0.053608,0.0021443,0.21443,25.054,44.784,5.598,0.21443,4.121,1.91666666666667,7.89858333333333,5.66987750968001,0.0718775096800064,1.28398552483041,"PETG","Flat",80,5,"PETG 80%_5.txt"
9.31473,44.884,0.061162,5.6105,0.05375,0.00215,0.215,25.054,44.884,5.6105,0.215,4.121,1.91666666666667,7.89858333333333,5.68253800787061,0.07203800787061,1.28398552483041,"PETG","Flat",80,5,"PETG 80%_5.txt"
9.33355,44.983,0.061304,5.6229,0.053893,0.0021557,0.21557,25.054,44.983,5.6229,0.21557,4.121,1.91666666666667,7.89858333333333,5.69507190107931,0.072171901079308,1.28353520566448,"PETG","Flat",80,5,"PETG 80%_5.txt"
9.35237,45.083,0.061447,5.6354,0.054036,0.0021614,0.21614,25.054,45.083,5.6354,0.21614,4.121,1.91666666666667,7.89858333333333,5.70773239926991,0.0723323992699116,1.28353620452695,"PETG","Flat",80,5,"PETG 80%_5.txt"
9.37119,45.182,0.06159,5.6478,0.054178,0.0021671,0.21671,25.054,45.182,5.6478,0.21671,4.121,1.91666666666667,7.89858333333333,5.72026629247861,0.0724662924786097,1.28308885722954,"PETG","Flat",80,5,"PETG 80%_5.txt"
9.39001,45.282,0.061732,5.6603,0.054321,0.0021728,0.21728,25.054,45.282,5.6603,0.21728,4.121,1.91666666666667,7.89858333333333,5.73292679066921,0.0726267906692124,1.28309083739753,"PETG","Flat",80,5,"PETG 80%_5.txt"
9.40882,45.382,0.061875,5.6727,0.054463,0.0021785,0.21785,25.054,45.382,5.6727,0.21785,4.121,1.91666666666667,7.89858333333333,5.74558728885982,0.0728872888598167,1.2848782565589,"PETG","Flat",80,5,"PETG 80%_5.txt"
9.42764,45.481,0.062017,5.6852,0.054606,0.0021842,0.21842,25.055,45.481,5.6852,0.21842,4.121,1.91666666666667,7.89858333333333,5.75812118206851,0.0729211820685149,1.28264937149995,"PETG","Flat",80,5,"PETG 80%_5.txt"
9.44646,45.581,0.06216,5.6976,0.054749,0.0021899,0.21899,25.055,45.581,5.6976,0.21899,4.121,1.91666666666667,7.89858333333333,5.77078168025912,0.0731816802591183,1.28442993995925,"PETG","Flat",80,5,"PETG 80%_5.txt"
9.46528,45.68,0.062303,5.7101,0.054891,0.0021957,0.21957,25.055,45.68,5.7101,0.21957,4.121,1.91666666666667,7.89858333333333,5.78331557346782,0.0732155734678166,1.28221175579791,"PETG","Flat",80,5,"PETG 80%_5.txt"
9.48409,45.78,0.062445,5.7225,0.055034,0.0022014,0.22014,25.055,45.78,5.7225,0.22014,4.121,1.91666666666667,7.89858333333333,5.79597607165842,0.07347607165842,1.28398552483041,"PETG","Flat",80,5,"PETG 80%_5.txt"
9.50291,45.88,0.062588,5.735,0.055176,0.0022071,0.22071,25.055,45.88,5.735,0.22071,4.121,1.91666666666667,7.89858333333333,5.80863656984902,0.0736365698490236,1.2839855248304,"PETG","Flat",80,5,"PETG 80%_5.txt"
9.52173,45.979,0.06273,5.7474,0.055319,0.0022128,0.22128,25.055,45.979,5.7474,0.22128,4.121,1.91666666666667,7.89858333333333,5.82117046305772,0.0737704630577216,1.28354496046424,"PETG","Flat",80,5,"PETG 80%_5.txt"
9.54055,46.079,0.062873,5.7599,0.055462,0.0022185,0.22185,25.055,46.079,5.7599,0.22185,4.121,1.91666666666667,7.89858333333333,5.83383096124833,0.0739309612483252,1.2835459165667,"PETG","Flat",80,5,"PETG 80%_5.txt"
9.55936,46.178,0.063016,5.7723,0.055604,0.0022242,0.22242,25.056,46.178,5.7723,0.22242,4.121,1.91666666666667,7.89858333333333,5.84636485445702,0.0740648544570224,1.28310819702757,"PETG","Flat",80,5,"PETG 80%_5.txt"
9.57818,46.278,0.063158,5.7848,0.055747,0.0022299,0.22299,25.056,46.278,5.7848,0.22299,4.121,1.91666666666667,7.89858333333333,5.85902535264763,0.0742253526476269,1.28311009278846,"PETG","Flat",80,5,"PETG 80%_5.txt"
9.597,46.378,0.063301,5.7972,0.055889,0.0022356,0.22356,25.056,46.378,5.7972,0.22356,4.121,1.91666666666667,7.89858333333333,5.87168585083823,0.0744858508382311,1.28485908435505,"PETG","Flat",80,5,"PETG 80%_5.txt"
9.61582,46.477,0.063443,5.8097,0.056032,0.0022413,0.22413,25.056,46.477,5.8097,0.22413,4.121,1.91666666666667,7.89858333333333,5.88421974404693,0.0745197440469276,1.28267800483549,"PETG","Flat",80,5,"PETG 80%_5.txt"
9.63463,46.577,0.063586,5.8221,0.056175,0.002247,0.2247,25.056,46.577,5.8221,0.2247,4.121,1.91666666666667,7.89858333333333,5.89688024223753,0.0747802422375328,1.28442043656984,"PETG","Flat",80,5,"PETG 80%_5.txt"
9.65345,46.676,0.063729,5.8346,0.056317,0.0022527,0.22527,25.056,46.676,5.8346,0.22527,4.121,1.91666666666667,7.89858333333333,5.90941413544623,0.0748141354462302,1.28224960487831,"PETG","Flat",80,5,"PETG 80%_5.txt"
9.67227,46.776,0.063871,5.847,0.05646,0.0022584,0.22584,25.056,46.776,5.847,0.22584,4.121,1.91666666666667,7.89858333333333,5.92207463363683,0.0750746336368344,1.28398552483042,"PETG","Flat",80,5,"PETG 80%_5.txt"
9.69109,46.876,0.064014,5.8595,0.056603,0.0022641,0.22641,25.057,46.876,5.8595,0.22641,4.121,1.91666666666667,7.89858333333333,5.93473513182744,0.075235131827438,1.28398552483041,"PETG","Flat",80,5,"PETG 80%_5.txt"
9.70991,46.975,0.064156,5.8719,0.056745,0.0022698,0.22698,25.057,46.975,5.8719,0.22698,4.121,1.91666666666667,7.89858333333333,5.94726902503614,0.0753690250361352,1.28355430160826,"PETG","Flat",80,5,"PETG 80%_5.txt"
9.72872,47.075,0.064299,5.8844,0.056888,0.0022755,0.22755,25.057,47.075,5.8844,0.22755,4.121,1.91666666666667,7.89858333333333,5.95992952322674,0.0755295232267397,1.28355521763884,"PETG","Flat",80,5,"PETG 80%_5.txt"
9.74754,47.176,0.064442,5.897,0.05703,0.0022812,0.22812,25.057,47.176,5.897,0.22812,4.121,1.91666666666667,7.89858333333333,5.97271662639925,0.0757166263992488,1.2839855248304,"PETG","Flat",80,5,"PETG 80%_5.txt"
9.76636,47.277,0.064584,5.9096,0.057173,0.0022869,0.22869,25.057,47.277,5.9096,0.22869,4.121,1.91666666666667,7.89858333333333,5.98550372957176,0.0759037295717588,1.2844139970854,"PETG","Flat",80,5,"PETG 80%_5.txt"
9.78518,47.377,0.064727,5.9222,0.057316,0.0022926,0.22926,25.057,47.377,5.9222,0.22926,4.121,1.91666666666667,7.89858333333333,5.99816422776236,0.0759642277623627,1.28270284290234,"PETG","Flat",80,5,"PETG 80%_5.txt"
9.80399,47.478,0.064869,5.9348,0.057458,0.0022983,0.22983,25.057,47.478,5.9348,0.22983,4.121,1.91666666666667,7.89858333333333,6.01095133093487,0.0761513309348727,1.28313221902798,"PETG","Flat",80,5,"PETG 80%_5.txt"
9.82281,47.579,0.065012,5.9474,0.057601,0.002304,0.2304,25.058,47.579,5.9474,0.2304,4.121,1.91666666666667,7.89858333333333,6.02373843410738,0.0763384341073827,1.28355977582444,"PETG","Flat",80,5,"PETG 80%_5.txt"
9.84163,47.68,0.065155,5.9599,0.057743,0.0023097,0.23097,25.058,47.68,5.9599,0.23097,4.121,1.91666666666667,7.89858333333333,6.03652553727989,0.0766255372798925,1.28568494907452,"PETG","Flat",80,5,"PETG 80%_5.txt"
9.86045,47.777,0.065297,5.9721,0.057886,0.0023154,0.23154,25.058,47.777,5.9721,0.23154,4.121,1.91666666666667,7.89858333333333,6.04880622052478,0.0767062205247777,1.28440951298166,"PETG","Flat",80,5,"PETG 80%_5.txt"
9.87926,47.866,0.06544,5.9832,0.058029,0.0023211,0.23211,25.058,47.866,5.9832,0.23211,4.121,1.91666666666667,7.89858333333333,6.06007406391442,0.0768740639144152,1.28483192797191,"PETG","Flat",80,5,"PETG 80%_5.txt"
9.89808,47.955,0.065583,5.9943,0.058171,0.0023268,0.23268,25.058,47.955,5.9943,0.23268,4.121,1.91666666666667,7.89858333333333,6.07134190730405,0.0770419073040527,1.28525277854049,"PETG","Flat",80,5,"PETG 80%_5.txt"
9.9169,48.044,0.065725,6.0055,0.058314,0.0023326,0.23326,25.058,48.044,6.0055,0.23326,4.121,1.91666666666667,7.89858333333333,6.08260975069369,0.0771097506936904,1.28398552483041,"PETG","Flat",80,5,"PETG 80%_5.txt"
9.93572,48.132,0.065868,6.0166,0.058456,0.0023383,0.23383,25.058,48.132,6.0166,0.23383,4.121,1.91666666666667,7.89858333333333,6.09375098910142,0.0771509891014208,1.28230211583653,"PETG","Flat",80,5,"PETG 80%_5.txt"
9.95453,48.221,0.06601,6.0277,0.058599,0.002344,0.2344,25.059,48.221,6.0277,0.2344,4.121,1.91666666666667,7.89858333333333,6.10501883249106,0.0773188324910583,1.28272529308125,"PETG","Flat",80,5,"PETG 80%_5.txt"
9.97335,48.31,0.066153,6.0388,0.058742,0.0023497,0.23497,25.059,48.31,6.0388,0.23497,4.121,1.91666666666667,7.89858333333333,6.1162866758807,0.0774866758806967,1.28314691463034,"PETG","Flat",80,5,"PETG 80%_5.txt"
9.99217,48.399,0.066296,6.0499,0.058884,0.0023554,0.23554,25.059,48.399,6.0499,0.23554,4.121,1.91666666666667,7.89858333333333,6.12755451927033,0.0776545192703333,1.28356698904665,"PETG","Flat",80,5,"PETG 80%_5.txt"
10.011,48.488,0.066438,6.061,0.059027,0.0023611,0.23611,25.059,48.488,6.061,0.23611,4.121,1.91666666666667,7.89858333333333,6.13882236265997,0.0778223626599708,1.2839855248304,"PETG","Flat",80,5,"PETG 80%_5.txt"
10.0298,48.577,0.066581,6.0721,0.059169,0.0023668,0.23668,25.059,48.577,6.0721,0.23668,4.121,1.91666666666667,7.89858333333333,6.15009020604961,0.0779902060496083,1.2844025304196,"PETG","Flat",80,5,"PETG 80%_5.txt"
10.0486,48.665,0.066723,6.0832,0.059312,0.0023725,0.23725,25.059,48.665,6.0832,0.23725,4.121,1.91666666666667,7.89858333333333,6.16123144445734,0.0780314444573396,1.28273679079004,"PETG","Flat",80,5,"PETG 80%_5.txt"
10.0674,48.754,0.066866,6.0943,0.059455,0.0023782,0.23782,25.059,48.754,6.0943,0.23782,4.121,1.91666666666667,7.89858333333333,6.17249928784698,0.0781992878469771,1.2831545517447,"PETG","Flat",80,5,"PETG 80%_5.txt"
10.0863,48.843,0.067009,6.1054,0.059597,0.0023839,0.23839,25.06,48.843,6.1054,0.23839,4.121,1.91666666666667,7.89858333333333,6.18376713123661,0.0783671312366145,1.28357079366814,"PETG","Flat",80,5,"PETG 80%_5.txt"
10.1051,48.932,0.067151,6.1165,0.05974,0.0023896,0.23896,25.06,48.932,6.1165,0.23896,4.121,1.91666666666667,7.89858333333333,6.19503497462625,0.078534974626252,1.28398552483041,"PETG","Flat",80,5,"PETG 80%_5.txt"
10.1239,49.021,0.067294,6.1276,0.059882,0.0023953,0.23953,25.06,49.021,6.1276,0.23953,4.121,1.91666666666667,7.89858333333333,6.20630281801589,0.0787028180158895,1.28439875344163,"PETG","Flat",80,5,"PETG 80%_5.txt"
10.1427,49.11,0.067436,6.1387,0.060025,0.002401,0.2401,25.06,49.11,6.1387,0.2401,4.121,1.91666666666667,7.89858333333333,6.21757066140553,0.078870661405527,1.28481048765255,"PETG","Flat",80,5,"PETG 80%_5.txt"
10.1615,49.199,0.067579,6.1498,0.060168,0.0024067,0.24067,25.06,49.199,6.1498,0.24067,4.121,1.91666666666667,7.89858333333333,6.22883850479516,0.0790385047951636,1.28522073555504,"PETG","Flat",80,5,"PETG 80%_5.txt"
