Repository: VipulKohinkar/3D-Printing-Parameter-Optimisation

# 3D Printing Parameter Optimisation: Impact of K-Value on Carbon-Reinforced PETG

## MSc Mechanical Engineering with Management

**Author:** Vipul Kohinkar  
**Project:** MEE7012-SUM  
**Date:** 27 August 2026

---

## Project Overview

This project investigates the influence of flow-rate multiplier (K-value) and build orientation on the tensile behaviour of PETG and carbon-fibre-reinforced PETG (CF-PETG) manufactured using fused deposition modelling (FDM).

The study compares an unreinforced thermoplastic, PETG, with a carbon-fibre-reinforced PETG composite to investigate whether the two materials respond differently to changes in material flow and build orientation.

---

File: 3_Experimental_data/Modulus/Recalculated Stress Strain/Recalculated_Stress_Strain_All_Data.csv (part 183 of 212)
"Time (s)","Load (N)","Machine Extension (mm)","Stress (MPa)","Extension from Preload (mm)","Strain","Percentage Strain","Gauge Length (mm)","Load_N","NEXYGEN_Stress_MPa","Percentage_Strain","Measured_Width_mm","Measured_Thickness_mm","Measured_Area_mm2","Recalculated_Stress_MPa","Stress_Difference_MPa","Stress_Difference_Percent","Material","Orientation","K","Sample","File"
10.1803,49.287,0.067722,6.1609,0.06031,0.0024124,0.24124,25.06,49.287,6.1609,0.24124,4.121,1.91666666666667,7.89858333333333,6.2399797432029,0.0790797432028958,1.28357452974234,"PETG","Flat",80,5,"PETG 80%_5.txt"
10.1992,49.376,0.067864,6.172,0.060453,0.0024181,0.24181,25.06,49.376,6.172,0.24181,4.121,1.91666666666667,7.89858333333333,6.25124758659253,0.0792475865925324,1.2839855248304,"PETG","Flat",80,5,"PETG 80%_5.txt"
10.218,49.465,0.068007,6.1831,0.060595,0.0024238,0.24238,25.061,49.465,6.1831,0.24238,4.121,1.91666666666667,7.89858333333333,6.26251542998217,0.0794154299821708,1.28439504426858,"PETG","Flat",80,5,"PETG 80%_5.txt"
10.2368,49.554,0.068149,6.1942,0.060738,0.0024295,0.24295,25.061,49.554,6.1942,0.24295,4.121,1.91666666666667,7.89858333333333,6.27378327337181,0.0795832733718074,1.28480309598992,"PETG","Flat",80,5,"PETG 80%_5.txt"
10.2556,49.643,0.068292,6.2053,0.060881,0.0024352,0.24352,25.061,49.643,6.2053,0.24352,4.121,1.91666666666667,7.89858333333333,6.28505111676145,0.0797511167614449,1.28520968787077,"PETG","Flat",80,5,"PETG 80%_5.txt"
10.2744,49.732,0.068435,6.2164,0.061023,0.0024409,0.24409,25.061,49.732,6.2164,0.24409,4.121,1.91666666666667,7.89858333333333,6.29631896015108,0.0799189601510824,1.2856148277312,"PETG","Flat",80,5,"PETG 80%_5.txt"
10.2933,49.82,0.068577,6.2275,0.061166,0.0024466,0.24466,25.061,49.82,6.2275,0.24466,4.121,1.91666666666667,7.89858333333333,6.30746019855881,0.0799601985588136,1.28398552483041,"PETG","Flat",80,5,"PETG 80%_5.txt"
10.3121,49.909,0.06872,6.2387,0.061308,0.0024523,0.24523,25.061,49.909,6.2387,0.24523,4.121,1.91666666666667,7.89858333333333,6.31872804194845,0.0800280419484514,1.28276791556657,"PETG","Flat",80,5,"PETG 80%_5.txt"
10.3309,49.998,0.068862,6.2498,0.061451,0.002458,0.2458,25.061,49.998,6.2498,0.2458,4.121,1.91666666666667,7.89858333333333,6.32999588533809,0.0801958853380889,1.28317522701669,"PETG","Flat",80,5,"PETG 80%_5.txt"
10.3497,50.087,0.069005,6.2609,0.061594,0.0024637,0.24637,25.062,50.087,6.2609,0.24637,4.121,1.91666666666667,7.89858333333333,6.34126372872773,0.0803637287277255,1.2835810942153,"PETG","Flat",80,5,"PETG 80%_5.txt"
10.3685,50.176,0.069148,6.272,0.061736,0.0024695,0.24695,25.062,50.176,6.272,0.24695,4.121,1.91666666666667,7.89858333333333,6.35253157211736,0.0805315721173629,1.2839855248304,"PETG","Flat",80,5,"PETG 80%_5.txt"
10.3873,50.265,0.06929,6.2831,0.061879,0.0024752,0.24752,25.062,50.265,6.2831,0.24752,4.121,1.91666666666667,7.89858333333333,6.363799415507,0.0806994155070004,1.28438852647579,"PETG","Flat",80,5,"PETG 80%_5.txt"
10.4062,50.353,0.069433,6.2942,0.062021,0.0024809,0.24809,25.062,50.353,6.2942,0.24809,4.121,1.91666666666667,7.89858333333333,6.37494065391473,0.0807406539147317,1.2827786520087,"PETG","Flat",80,5,"PETG 80%_5.txt"
10.425,50.442,0.069575,6.3053,0.062164,0.0024866,0.24866,25.062,50.442,6.3053,0.24866,4.121,1.91666666666667,7.89858333333333,6.38620849730437,0.0809084973043692,1.28318235935434,"PETG","Flat",80,5,"PETG 80%_5.txt"
10.4438,50.531,0.069718,6.3164,0.062307,0.0024923,0.24923,25.062,50.531,6.3164,0.24923,4.121,1.91666666666667,7.89858333333333,6.39747634069401,0.0810763406940067,1.28358464780582,"PETG","Flat",80,5,"PETG 80%_5.txt"
10.4626,50.679,0.069861,6.3348,0.062449,0.002498,0.2498,25.062,50.679,6.3348,0.2498,4.121,1.91666666666667,7.89858333333333,6.4162138780161,0.0814138780161002,1.28518466275337,"PETG","Flat",80,5,"PETG 80%_5.txt"
10.4814,50.839,0.070003,6.3549,0.062592,0.0025037,0.25037,25.063,50.839,6.3549,0.25037,4.121,1.91666666666667,7.89858333333333,6.43647067512107,0.0815706751210667,1.283587076446,"PETG","Flat",80,5,"PETG 80%_5.txt"
10.5002,51,0.070146,6.375,0.062735,0.0025094,0.25094,25.063,51,6.375,0.25094,4.121,1.91666666666667,7.89858333333333,6.45685407720794,0.0818540772079386,1.28398552483041,"PETG","Flat",80,5,"PETG 80%_5.txt"
10.5191,51.161,0.070288,6.3951,0.062877,0.0025151,0.25151,25.063,51.161,6.3951,0.25151,4.121,1.91666666666667,7.89858333333333,6.47723747929481,0.0821374792948104,1.28438146854327,"PETG","Flat",80,5,"PETG 80%_5.txt"
10.5379,51.29,0.070431,6.4113,0.06302,0.0025208,0.25208,25.063,51.29,6.4113,0.25208,4.121,1.91666666666667,7.89858333333333,6.49356952196069,0.0822695219606899,1.28319563833684,"PETG","Flat",80,5,"PETG 80%_5.txt"
10.5567,51.381,0.070574,6.4227,0.063162,0.0025265,0.25265,25.063,51.381,6.4227,0.25265,4.121,1.91666666666667,7.89858333333333,6.50509057531414,0.0823905753141396,1.28280279810889,"PETG","Flat",80,5,"PETG 80%_5.txt"
10.5755,51.472,0.070716,6.434,0.063305,0.0025322,0.25322,25.063,51.472,6.434,0.25322,4.121,1.91666666666667,7.89858333333333,6.51661162866759,0.0826116286675882,1.2839855248304,"PETG","Flat",80,5,"PETG 80%_5.txt"
10.5943,51.564,0.070859,6.4454,0.063448,0.0025379,0.25379,25.063,51.564,6.4454,0.25379,4.121,1.91666666666667,7.89858333333333,6.52825928700294,0.0828592870029441,1.28555693987874,"PETG","Flat",80,5,"PETG 80%_5.txt"
10.6132,51.655,0.071001,6.4568,0.06359,0.0025436,0.25436,25.064,51.655,6.4568,0.25436,4.121,1.91666666666667,7.89858333333333,6.53978034035639,0.0829803403563929,1.28516200527185,"PETG","Flat",80,5,"PETG 80%_5.txt"
10.632,51.746,0.071144,6.4682,0.063733,0.0025493,0.25493,25.064,51.746,6.4682,0.25493,4.121,1.91666666666667,7.89858333333333,6.55130139370984,0.0831013937098426,1.28476846278474,"PETG","Flat",80,5,"PETG 80%_5.txt"
10.6508,51.837,0.071287,6.4796,0.063875,0.002555,0.2555,25.064,51.837,6.4796,0.2555,4.121,1.91666666666667,7.89858333333333,6.56282244706329,0.0832224470632932,1.28437630506965,"PETG","Flat",80,5,"PETG 80%_5.txt"
10.6696,51.928,0.071429,6.491,0.064018,0.0025607,0.25607,25.064,51.928,6.491,0.25607,4.121,1.91666666666667,7.89858333333333,6.57434350041674,0.083343500416742,1.28398552483041,"PETG","Flat",80,5,"PETG 80%_5.txt"
10.6884,52.019,0.071572,6.5024,0.064161,0.0025664,0.25664,25.064,52.019,6.5024,0.25664,4.121,1.91666666666667,7.89858333333333,6.58586455377019,0.0834645537701917,1.28359611482209,"PETG","Flat",80,5,"PETG 80%_5.txt"
10.7072,52.11,0.071714,6.5138,0.064303,0.0025721,0.25721,25.064,52.11,6.5138,0.25721,4.121,1.91666666666667,7.89858333333333,6.59738560712364,0.0835856071236405,1.28320806785042,"PETG","Flat",80,5,"PETG 80%_5.txt"
10.7261,52.201,0.071857,6.5252,0.064446,0.0025778,0.25778,25.064,52.201,6.5252,0.25778,4.121,1.91666666666667,7.89858333333333,6.60890666047709,0.0837066604770902,1.28282137677144,"PETG","Flat",80,5,"PETG 80%_5.txt"
10.7449,52.293,0.072,6.5366,0.064588,0.0025835,0.25835,25.065,52.293,6.5366,0.25835,4.121,1.91666666666667,7.89858333333333,6.62055431881245,0.0839543188124452,1.28437289741525,"PETG","Flat",80,5,"PETG 80%_5.txt"
10.7637,52.384,0.072142,6.548,0.064731,0.0025892,0.25892,25.065,52.384,6.548,0.25892,4.121,1.91666666666667,7.89858333333333,6.63207537216589,0.0840753721658949,1.2839855248304,"PETG","Flat",80,5,"PETG 80%_5.txt"
10.7825,52.475,0.072285,6.5593,0.064874,0.0025949,0.25949,25.065,52.475,6.5593,0.25949,4.121,1.91666666666667,7.89858333333333,6.64359642551934,0.0842964255193444,1.2851436208032,"PETG","Flat",80,5,"PETG 80%_5.txt"
10.8013,52.566,0.072428,6.5707,0.065016,0.0026006,0.26006,25.065,52.566,6.5707,0.26006,4.121,1.91666666666667,7.89858333333333,6.65511747887279,0.084417478872794,1.28475624930059,"PETG","Flat",80,5,"PETG 80%_5.txt"
10.8201,52.657,0.07257,6.5821,0.065159,0.0026064,0.26064,25.065,52.657,6.5821,0.26064,4.121,1.91666666666667,7.89858333333333,6.66663853222624,0.0845385322262437,1.28437021962966,"PETG","Flat",80,5,"PETG 80%_5.txt"
10.839,52.748,0.072713,6.5935,0.065301,0.0026121,0.26121,25.065,52.748,6.5935,0.26121,4.121,1.91666666666667,7.89858333333333,6.67815958557969,0.0846595855796926,1.2839855248304,"PETG","Flat",80,5,"PETG 80%_5.txt"
10.8578,52.839,0.072855,6.6049,0.065444,0.0026178,0.26178,25.065,52.839,6.6049,0.26178,4.121,1.91666666666667,7.89858333333333,6.68968063893314,0.0847806389331422,1.28360215799092,"PETG","Flat",80,5,"PETG 80%_5.txt"
10.8766,52.93,0.072998,6.6163,0.065587,0.0026235,0.26235,25.066,52.93,6.6163,0.26235,4.121,1.91666666666667,7.89858333333333,6.70120169228659,0.0849016922865919,1.2832201122469,"PETG","Flat",80,5,"PETG 80%_5.txt"
10.8954,53.022,0.073141,6.6277,0.065729,0.0026292,0.26292,25.066,53.022,6.6277,0.26292,4.121,1.91666666666667,7.89858333333333,6.71284935062195,0.085149350621947,1.28474962086315,"PETG","Flat",80,5,"PETG 80%_5.txt"
10.9142,53.113,0.073283,6.6391,0.065872,0.0026349,0.26349,25.066,53.113,6.6391,0.26349,4.121,1.91666666666667,7.89858333333333,6.7243704039754,0.0852704039753966,1.28436691683205,"PETG","Flat",80,5,"PETG 80%_5.txt"
10.9331,53.204,0.073426,6.6505,0.066014,0.0026406,0.26406,25.066,53.204,6.6505,0.26406,4.121,1.91666666666667,7.89858333333333,6.73589145732885,0.0853914573288463,1.28398552483041,"PETG","Flat",80,5,"PETG 80%_5.txt"
10.9519,53.295,0.073568,6.6619,0.066157,0.0026463,0.26463,25.066,53.295,6.6619,0.26463,4.121,1.91666666666667,7.89858333333333,6.7474125106823,0.085512510682296,1.2836054381227,"PETG","Flat",80,5,"PETG 80%_5.txt"
10.9707,53.386,0.073711,6.6733,0.0663,0.002652,0.2652,25.066,53.386,6.6733,0.2652,4.121,1.91666666666667,7.89858333333333,6.75893356403575,0.0856335640357457,1.28322665001942,"PETG","Flat",80,5,"PETG 80%_5.txt"
10.9895,53.477,0.073854,6.6846,0.066442,0.0026577,0.26577,25.066,53.477,6.6846,0.26577,4.121,1.91666666666667,7.89858333333333,6.77045461738919,0.0858546173891943,1.28436432081492,"PETG","Flat",80,5,"PETG 80%_5.txt"
11.0083,53.568,0.073996,6.696,0.066585,0.0026634,0.26634,25.067,53.568,6.696,0.26634,4.121,1.91666666666667,7.89858333333333,6.78197567074264,0.085975670742644,1.28398552483041,"PETG","Flat",80,5,"PETG 80%_5.txt"
11.0271,53.659,0.074139,6.7074,0.066727,0.0026691,0.26691,25.067,53.659,6.7074,0.26691,4.121,1.91666666666667,7.89858333333333,6.79349672409609,0.0860967240960937,1.28360801646083,"PETG","Flat",80,5,"PETG 80%_5.txt"
11.046,53.751,0.074281,6.7188,0.06687,0.0026748,0.26748,25.067,53.751,6.7188,0.26748,4.121,1.91666666666667,7.89858333333333,6.80514438243145,0.0863443824314487,1.28511612834805,"PETG","Flat",80,5,"PETG 80%_5.txt"
11.0648,53.842,0.074424,6.7302,0.067013,0.0026805,0.26805,25.067,53.842,6.7302,0.26805,4.121,1.91666666666667,7.89858333333333,6.8166654357849,0.0864654357848984,1.28473798378798,"PETG","Flat",80,5,"PETG 80%_5.txt"
11.0836,53.933,0.074567,6.7416,0.067155,0.0026862,0.26862,25.067,53.933,6.7416,0.26862,4.121,1.91666666666667,7.89858333333333,6.82818648913835,0.0865864891383481,1.28436111810769,"PETG","Flat",80,5,"PETG 80%_5.txt"
11.1024,54.024,0.074709,6.753,0.067298,0.0026919,0.26919,25.067,54.024,6.753,0.26919,4.121,1.91666666666667,7.89858333333333,6.8397075424918,0.0867075424917978,1.28398552483041,"PETG","Flat",80,5,"PETG 80%_5.txt"
11.1212,54.115,0.074852,6.7644,0.06744,0.0026976,0.26976,25.067,54.115,6.7644,0.26976,4.121,1.91666666666667,7.89858333333333,6.85122859584525,0.0868285958452466,1.28361119752301,"PETG","Flat",80,5,"PETG 80%_5.txt"
11.14,54.206,0.074994,6.7758,0.067583,0.0027033,0.27033,25.068,54.206,6.7758,0.27033,4.121,1.91666666666667,7.89858333333333,6.8627496491987,0.0869496491986963,1.28323812979569,"PETG","Flat",80,5,"PETG 80%_5.txt"
11.1589,54.297,0.075137,6.7872,0.067726,0.002709,0.2709,25.068,54.297,6.7872,0.2709,4.121,1.91666666666667,7.89858333333333,6.87427070255215,0.0870707025521451,1.28286631530152,"PETG","Flat",80,5,"PETG 80%_5.txt"
11.1777,54.388,0.07528,6.7986,0.067868,0.0027147,0.27147,25.068,54.388,6.7986,0.27147,4.121,1.91666666666667,7.89858333333333,6.8857917559056,0.0871917559055948,1.28249574773622,"PETG","Flat",80,5,"PETG 80%_5.txt"
11.1965,54.48,0.075422,6.8099,0.068011,0.0027204,0.27204,25.068,54.48,6.8099,0.27204,4.121,1.91666666666667,7.89858333333333,6.89743941424095,0.0875394142409505,1.28547282986462,"PETG","Flat",80,5,"PETG 80%_5.txt"
11.2153,54.571,0.075565,6.8213,0.068153,0.0027261,0.27261,25.068,54.571,6.8213,0.27261,4.121,1.91666666666667,7.89858333333333,6.9089604675944,0.0876604675944002,1.28509913937813,"PETG","Flat",80,5,"PETG 80%_5.txt"
11.2341,54.662,0.075707,6.8327,0.068296,0.0027318,0.27318,25.068,54.662,6.8327,0.27318,4.121,1.91666666666667,7.89858333333333,6.92048152094785,0.0877815209478499,1.28472669585742,"PETG","Flat",80,5,"PETG 80%_5.txt"
11.253,54.753,0.07585,6.8442,0.068439,0.0027375,0.27375,25.068,54.753,6.8442,0.27375,4.121,1.91666666666667,7.89858333333333,6.9320025743013,0.0878025743012998,1.28287563632418,"PETG","Flat",80,5,"PETG 80%_5.txt"
11.2718,54.85,0.075993,6.8562,0.068581,0.0027433,0.27433,25.069,54.85,6.8562,0.27433,4.121,1.91666666666667,7.89858333333333,6.94428325754618,0.0880832575461845,1.28472415545323,"PETG","Flat",80,5,"PETG 80%_5.txt"
11.2906,54.946,0.076135,6.8683,0.068724,0.002749,0.2749,25.069,54.946,6.8683,0.2749,4.121,1.91666666666667,7.89858333333333,6.95643733580916,0.0881373358091651,1.28324819546562,"PETG","Flat",80,5,"PETG 80%_5.txt"
11.3094,55.043,0.076278,6.8804,0.068866,0.0027547,0.27547,25.069,55.043,6.8804,0.27547,4.121,1.91666666666667,7.89858333333333,6.96871801905405,0.08831801905405,1.28361750848861,"PETG","Flat",80,5,"PETG 80%_5.txt"
11.3282,55.139,0.07642,6.8924,0.069009,0.0027604,0.27604,25.069,55.139,6.8924,0.27604,4.121,1.91666666666667,7.89858333333333,6.98087209731703,0.0884720973170303,1.28361814922277,"PETG","Flat",80,5,"PETG 80%_5.txt"
11.347,55.236,0.076563,6.9045,0.069152,0.0027661,0.27661,25.069,55.236,6.9045,0.27661,4.121,1.91666666666667,7.89858333333333,6.99315278056191,0.0886527805619153,1.2839855248304,"PETG","Flat",80,5,"PETG 80%_5.txt"
11.3659,55.333,0.076706,6.9166,0.069294,0.0027718,0.27718,25.069,55.333,6.9166,0.27718,4.121,1.91666666666667,7.89858333333333,7.0054334638068,0.0888334638068011,1.28435161505366,"PETG","Flat",80,5,"PETG 80%_5.txt"
11.3847,55.429,0.076848,6.9286,0.069437,0.0027775,0.27775,25.069,55.429,6.9286,0.27775,4.121,1.91666666666667,7.89858333333333,7.01758754206978,0.0889875420697805,1.2843509810031,"PETG","Flat",80,5,"PETG 80%_5.txt"
11.4035,55.526,0.076991,6.9407,0.06958,0.0027832,0.27832,25.07,55.526,6.9407,0.27832,4.121,1.91666666666667,7.89858333333333,7.02986822531467,0.0891682253146673,1.28471516294707,"PETG","Flat",80,5,"PETG 80%_5.txt"
11.4223,55.622,0.077133,6.9528,0.069722,0.0027889,0.27889,25.07,55.622,6.9528,0.27889,4.121,1.91666666666667,7.89858333333333,7.04202230357765,0.089222303577646,1.28325715650739,"PETG","Flat",80,5,"PETG 80%_5.txt"
11.4411,55.719,0.077276,6.9648,0.069865,0.0027946,0.27946,25.07,55.719,6.9648,0.27946,4.121,1.91666666666667,7.89858333333333,7.05430298682253,0.0895029868225317,1.28507619490196,"PETG","Flat",80,5,"PETG 80%_5.txt"
11.4599,55.815,0.077419,6.9769,0.070007,0.0028003,0.28003,25.07,55.815,6.9769,0.28003,4.121,1.91666666666667,7.89858333333333,7.06645706508551,0.0895570650855113,1.28362259865429,"PETG","Flat",80,5,"PETG 80%_5.txt"
11.4788,55.912,0.077561,6.989,0.07015,0.002806,0.2806,25.07,55.912,6.989,0.2806,4.121,1.91666666666667,7.89858333333333,7.0787377483304,0.0897377483303972,1.28398552483041,"PETG","Flat",80,5,"PETG 80%_5.txt"
11.4976,56.008,0.077704,7.0011,0.070293,0.0028117,0.28117,25.07,56.008,7.0011,0.28117,4.121,1.91666666666667,7.89858333333333,7.09089182659338,0.0897918265933768,1.28253883808797,"PETG","Flat",80,5,"PETG 80%_5.txt"
11.5164,56.105,0.077846,7.0131,0.070435,0.0028174,0.28174,25.07,56.105,7.0131,0.28174,4.121,1.91666666666667,7.89858333333333,7.10317250983826,0.0900725098382624,1.28434657766555,"PETG","Flat",80,5,"PETG 80%_5.txt"
11.5352,56.202,0.077989,7.0252,0.070578,0.0028231,0.28231,25.071,56.202,7.0252,0.28231,4.121,1.91666666666667,7.89858333333333,7.11545319308315,0.0902531930831483,1.2847063867669,"PETG","Flat",80,5,"PETG 80%_5.txt"
11.554,56.298,0.078132,7.0373,0.07072,0.0028288,0.28288,25.071,56.298,7.0373,0.28288,4.121,1.91666666666667,7.89858333333333,7.12760727134613,0.0903072713461279,1.28326590235073,"PETG","Flat",80,5,"PETG 80%_5.txt"
11.5729,56.395,0.078274,7.0493,0.070863,0.0028345,0.28345,25.071,56.395,7.0493,0.28345,4.121,1.91666666666667,7.89858333333333,7.13988795459101,0.0905879545910144,1.2850631210335,"PETG","Flat",80,5,"PETG 80%_5.txt"
11.5917,56.491,0.078417,7.0614,0.071006,0.0028402,0.28402,25.071,56.491,7.0614,0.28402,4.121,1.91666666666667,7.89858333333333,7.15204203285399,0.0906420328539932,1.28362694159789,"PETG","Flat",80,5,"PETG 80%_5.txt"
11.6105,56.588,0.07856,7.0735,0.071148,0.0028459,0.28459,25.071,56.588,7.0735,0.28459,4.121,1.91666666666667,7.89858333333333,7.16432271609888,0.090822716098879,1.28398552483041,"PETG","Flat",80,5,"PETG 80%_5.txt"
11.6293,56.684,0.078702,7.0855,0.071291,0.0028516,0.28516,25.071,56.684,7.0855,0.28516,4.121,1.91666666666667,7.89858333333333,7.17647679436186,0.0909767943618585,1.28398552483041,"PETG","Flat",80,5,"PETG 80%_5.txt"
11.6481,56.781,0.078845,7.0976,0.071433,0.0028573,0.28573,25.071,56.781,7.0976,0.28573,4.121,1.91666666666667,7.89858333333333,7.18875747760674,0.0911574776067443,1.28434227917527,"PETG","Flat",80,5,"PETG 80%_5.txt"
11.6669,56.877,0.078987,7.1097,0.071576,0.002863,0.2863,25.072,56.877,7.1097,0.2863,4.121,1.91666666666667,7.89858333333333,7.20091155586972,0.091211555869724,1.28291708327671,"PETG","Flat",80,5,"PETG 80%_5.txt"
11.6858,56.974,0.07913,7.1218,0.071719,0.0028687,0.28687,25.072,56.974,7.1218,0.28687,4.121,1.91666666666667,7.89858333333333,7.21319223911461,0.0913922391146089,1.28327444065558,"PETG","Flat",80,5,"PETG 80%_5.txt"
11.7046,57.071,0.079273,7.1338,0.071861,0.0028744,0.28744,25.072,57.071,7.1338,0.28744,4.121,1.91666666666667,7.89858333333333,7.2254729223595,0.0916729223594954,1.28505035688547,"PETG","Flat",80,5,"PETG 80%_5.txt"
11.7234,57.167,0.079415,7.1459,0.072004,0.0028802,0.28802,25.072,57.167,7.1459,0.28802,4.121,1.91666666666667,7.89858333333333,7.23762700062248,0.0917270006224751,1.28363118183119,"PETG","Flat",80,5,"PETG 80%_5.txt"
11.7422,57.264,0.079558,7.158,0.072146,0.0028859,0.28859,25.072,57.264,7.158,0.28859,4.121,1.91666666666667,7.89858333333333,7.24990768386736,0.0919076838673609,1.28398552483041,"PETG","Flat",80,5,"PETG 80%_5.txt"
11.761,57.36,0.0797,7.17,0.072289,0.0028916,0.28916,25.072,57.36,7.17,0.28916,4.121,1.91666666666667,7.89858333333333,7.26206176213034,0.0920617621303403,1.28398552483041,"PETG","Flat",80,5,"PETG 80%_5.txt"
11.7798,57.457,0.079843,7.1821,0.072432,0.0028973,0.28973,25.072,57.457,7.1821,0.28973,4.121,1.91666666666667,7.89858333333333,7.27434244537523,0.0922424453752262,1.28433808183158,"PETG","Flat",80,5,"PETG 80%_5.txt"
11.7987,57.553,0.079986,7.1942,0.072574,0.002903,0.2903,25.073,57.553,7.1942,0.2903,4.121,1.91666666666667,7.89858333333333,7.28649652363821,0.092296523638205,1.28292963273477,"PETG","Flat",80,5,"PETG 80%_5.txt"
11.8175,57.65,0.080128,7.2062,0.072717,0.0029087,0.29087,25.073,57.65,7.2062,0.29087,4.121,1.91666666666667,7.89858333333333,7.29877720688309,0.0925772068830915,1.28468828069012,"PETG","Flat",80,5,"PETG 80%_5.txt"
11.8363,57.746,0.080271,7.2183,0.072859,0.0029144,0.29144,25.073,57.746,7.2183,0.29144,4.121,1.91666666666667,7.89858333333333,7.31093128514607,0.0926312851460711,1.28328394699682,"PETG","Flat",80,5,"PETG 80%_5.txt"
11.8551,57.843,0.080413,7.2304,0.073002,0.0029201,0.29201,25.073,57.843,7.2304,0.29201,4.121,1.91666666666667,7.89858333333333,7.32321196839096,0.092811968390957,1.28363532295526,"PETG","Flat",80,5,"PETG 80%_5.txt"
11.8739,57.94,0.080556,7.2424,0.073145,0.0029258,0.29258,25.073,57.94,7.2424,0.29258,4.121,1.91666666666667,7.89858333333333,7.33549265163584,0.0930926516358417,1.28538401132003,"PETG","Flat",80,5,"PETG 80%_5.txt"
11.8928,58.036,0.080699,7.2545,0.073287,0.0029315,0.29315,25.073,58.036,7.2545,0.29315,4.121,1.91666666666667,7.89858333333333,7.34764672989882,0.0931467298988222,1.28398552483041,"PETG","Flat",80,5,"PETG 80%_5.txt"
11.9116,58.133,0.080841,7.2666,0.07343,0.0029372,0.29372,25.073,58.133,7.2666,0.29372,4.121,1.91666666666667,7.89858333333333,7.35992741314371,0.0933274131437072,1.2843339821059,"PETG","Flat",80,5,"PETG 80%_5.txt"
11.9304,58.229,0.080984,7.2787,0.073572,0.0029429,0.29429,25.074,58.229,7.2787,0.29429,4.121,1.91666666666667,7.89858333333333,7.37208149140669,0.0933814914066877,1.28294189081413,"PETG","Flat",80,5,"PETG 80%_5.txt"
11.9492,58.326,0.081126,7.2907,0.073715,0.0029486,0.29486,25.074,58.326,7.2907,0.29486,4.121,1.91666666666667,7.89858333333333,7.38436217465157,0.0936621746515724,1.28468013567384,"PETG","Flat",80,5,"PETG 80%_5.txt"
11.968,58.422,0.081269,7.3028,0.073858,0.0029543,0.29543,25.074,58.422,7.3028,0.29543,4.121,1.91666666666667,7.89858333333333,7.39651625291455,0.0937162529145521,1.28329206488678,"PETG","Flat",80,5,"PETG 80%_5.txt"
11.9868,58.519,0.081412,7.3149,0.074,0.00296,0.296,25.074,58.519,7.3149,0.296,4.121,1.91666666666667,7.89858333333333,7.40879693615944,0.0938969361594379,1.28363936840473,"PETG","Flat",80,5,"PETG 80%_5.txt"
12.0057,58.615,0.081554,7.3269,0.074143,0.0029657,0.29657,25.074,58.615,7.3269,0.29657,4.121,1.91666666666667,7.89858333333333,7.42095101442242,0.0940510144224183,1.28363993533989,"PETG","Flat",80,5,"PETG 80%_5.txt"
12.0245,58.712,0.081697,7.339,0.074285,0.0029714,0.29714,25.074,58.712,7.339,0.29714,4.121,1.91666666666667,7.89858333333333,7.4332316976673,0.0942316976673041,1.28398552483041,"PETG","Flat",80,5,"PETG 80%_5.txt"
12.0433,58.809,0.081839,7.3511,0.074428,0.0029771,0.29771,25.074,58.809,7.3511,0.29771,4.121,1.91666666666667,7.89858333333333,7.44551238091219,0.0944123809121891,1.28432997663192,"PETG","Flat",80,5,"PETG 80%_5.txt"
12.0621,58.905,0.081982,7.3631,0.074571,0.0029828,0.29828,25.075,58.905,7.3631,0.29828,4.121,1.91666666666667,7.89858333333333,7.45766645917517,0.0945664591751694,1.28432941526218,"PETG","Flat",80,5,"PETG 80%_5.txt"
12.0809,59.002,0.082125,7.3752,0.074713,0.0029885,0.29885,25.075,59.002,7.3752,0.29885,4.121,1.91666666666667,7.89858333333333,7.46994714242005,0.0947471424200543,1.28467217729762,"PETG","Flat",80,5,"PETG 80%_5.txt"
12.0997,59.098,0.082267,7.3873,0.074856,0.0029942,0.29942,25.075,59.098,7.3873,0.29942,4.121,1.91666666666667,7.89858333333333,7.48210122068303,0.0948012206830349,1.283299997063,"PETG","Flat",80,5,"PETG 80%_5.txt"
12.1186,59.195,0.08241,7.3994,0.074998,0.0029999,0.29999,25.075,59.195,7.3994,0.29999,4.121,1.91666666666667,7.89858333333333,7.49438190392792,0.0949819039279198,1.28364332145741,"PETG","Flat",80,5,"PETG 80%_5.txt"
12.1374,59.291,0.082552,7.4114,0.075141,0.0030056,0.30056,25.075,59.291,7.4114,0.30056,4.121,1.91666666666667,7.89858333333333,7.5065359821909,0.0951359821908992,1.28364387552823,"PETG","Flat",80,5,"PETG 80%_5.txt"
12.1562,59.388,0.082695,7.4235,0.075284,0.0030113,0.30113,25.075,59.388,7.4235,0.30113,4.121,1.91666666666667,7.89858333333333,7.51881666543578,0.0953166654357851,1.2839855248304,"PETG","Flat",80,5,"PETG 80%_5.txt"
12.175,59.484,0.082838,7.4356,0.075426,0.0030171,0.30171,25.075,59.484,7.4356,0.30171,4.121,1.91666666666667,7.89858333333333,7.53097074369877,0.0953707436987656,1.28262337536669,"PETG","Flat",80,5,"PETG 80%_5.txt"
12.1938,59.581,0.08298,7.4476,0.075569,0.0030228,0.30228,25.076,59.581,7.4476,0.30228,4.121,1.91666666666667,7.89858333333333,7.54325142694365,0.0956514269436504,1.28432551350301,"PETG","Flat",80,5,"PETG 80%_5.txt"
12.2127,59.678,0.083123,7.4597,0.075711,0.0030285,0.30285,25.076,59.678,7.4597,0.30285,4.121,1.91666666666667,7.89858333333333,7.55553211018854,0.0958321101885362,1.28466439921895,"PETG","Flat",80,5,"PETG 80%_5.txt"
12.2315,59.774,0.083265,7.4718,0.075854,0.0030342,0.30342,25.076,59.774,7.4718,0.30342,4.121,1.91666666666667,7.89858333333333,7.56768618845152,0.0958861884515159,1.28330774982622,"PETG","Flat",80,5,"PETG 80%_5.txt"
12.2503,59.871,0.083408,7.4838,0.075997,0.0030399,0.30399,25.076,59.871,7.4838,0.30399,4.121,1.91666666666667,7.89858333333333,7.5799668716964,0.0961668716964024,1.28500055715549,"PETG","Flat",80,5,"PETG 80%_5.txt"
12.2691,59.967,0.083551,7.4959,0.076139,0.0030456,0.30456,25.076,59.967,7.4959,0.30456,4.121,1.91666666666667,7.89858333333333,7.59212094995938,0.0962209499593811,1.28364772688244,"PETG","Flat",80,5,"PETG 80%_5.txt"
12.2879,60.064,0.083693,7.508,0.076282,0.0030513,0.30513,25.076,60.064,7.508,0.30513,4.121,1.91666666666667,7.89858333333333,7.60440163320427,0.096401633204267,1.28398552483041,"PETG","Flat",80,5,"PETG 80%_5.txt"
12.3067,60.16,0.083836,7.52,0.076425,0.003057,0.3057,25.076,60.16,7.52,0.3057,4.121,1.91666666666667,7.89858333333333,7.61655571146725,0.0965557114672464,1.2839855248304,"PETG","Flat",80,5,"PETG 80%_5.txt"
12.3256,60.257,0.083978,7.5321,0.076567,0.0030627,0.30627,25.077,60.257,7.5321,0.30627,4.121,1.91666666666667,7.89858333333333,7.62883639471213,0.0967363947121322,1.28432169928881,"PETG","Flat",80,5,"PETG 80%_5.txt"
12.3444,60.353,0.084121,7.5442,0.07671,0.0030684,0.30684,25.077,60.353,7.5442,0.30684,4.121,1.91666666666667,7.89858333333333,7.64099047297511,0.0967904729751119,1.28297861900681,"PETG","Flat",80,5,"PETG 80%_5.txt"
12.3632,60.45,0.084264,7.5563,0.076852,0.0030741,0.30741,25.077,60.45,7.5563,0.30741,4.121,1.91666666666667,7.89858333333333,7.65327115622,0.0969711562199977,1.28331532919548,"PETG","Flat",80,5,"PETG 80%_5.txt"
12.382,60.547,0.084406,7.5683,0.076995,0.0030798,0.30798,25.077,60.547,7.5683,0.30798,4.121,1.91666666666667,7.89858333333333,7.66555183946488,0.0972518394648834,1.28498922432889,"PETG","Flat",80,5,"PETG 80%_5.txt"
12.4008,60.643,0.084549,7.5804,0.077138,0.0030855,0.30855,25.077,60.643,7.5804,0.30855,4.121,1.91666666666667,7.89858333333333,7.67770591772786,0.097305917727863,1.28365149237327,"PETG","Flat",80,5,"PETG 80%_5.txt"
12.4196,60.74,0.084691,7.5925,0.07728,0.0030912,0.30912,25.077,60.74,7.5925,0.30912,4.121,1.91666666666667,7.89858333333333,7.68998660097275,0.0974866009727489,1.28398552483041,"PETG","Flat",80,5,"PETG 80%_5.txt"
12.4385,60.836,0.084834,7.6045,0.077423,0.0030969,0.30969,25.077,60.836,7.6045,0.30969,4.121,1.91666666666667,7.89858333333333,7.70214067923573,0.0976406792357283,1.28398552483041,"PETG","Flat",80,5,"PETG 80%_5.txt"
12.4573,60.933,0.084977,7.6166,0.077565,0.0031026,0.31026,25.078,60.933,7.6166,0.31026,4.121,1.91666666666667,7.89858333333333,7.71442136248061,0.0978213624806141,1.28431796970583,"PETG","Flat",80,5,"PETG 80%_5.txt"
12.4761,61.029,0.085119,7.6287,0.077708,0.0031083,0.31083,25.078,61.029,7.6287,0.31083,4.121,1.91666666666667,7.89858333333333,7.72657544074359,0.0978754407435938,1.28298977209215,"PETG","Flat",80,5,"PETG 80%_5.txt"
12.4949,61.126,0.085262,7.6407,0.077851,0.003114,0.3114,25.078,61.126,7.6407,0.3114,4.121,1.91666666666667,7.89858333333333,7.73885612398848,0.0981561239884794,1.28464831741175,"PETG","Flat",80,5,"PETG 80%_5.txt"
12.5137,61.223,0.085405,7.6528,0.077993,0.0031197,0.31197,25.078,61.223,7.6528,0.31197,4.121,1.91666666666667,7.89858333333333,7.75113680723337,0.0983368072333652,1.28497814176988,"PETG","Flat",80,5,"PETG 80%_5.txt"
12.5326,61.319,0.085547,7.6649,0.078136,0.0031254,0.31254,25.078,61.319,7.6649,0.31254,4.121,1.91666666666667,7.89858333333333,7.76329088549635,0.0983908854963449,1.28365517484044,"PETG","Flat",80,5,"PETG 80%_5.txt"
12.5514,61.416,0.08569,7.677,0.078278,0.0031311,0.31311,25.078,61.416,7.677,0.31311,4.121,1.91666666666667,7.89858333333333,7.77557156874123,0.0985715687412307,1.28398552483041,"PETG","Flat",80,5,"PETG 80%_5.txt"
12.5702,61.512,0.085832,7.689,0.078421,0.0031368,0.31368,25.078,61.512,7.689,0.31368,4.121,1.91666666666667,7.89858333333333,7.78772564700421,0.0987256470042102,1.28398552483041,"PETG","Flat",80,5,"PETG 80%_5.txt"
12.589,61.609,0.085975,7.7011,0.078564,0.0031425,0.31425,25.079,61.609,7.7011,0.31425,4.121,1.91666666666667,7.89858333333333,7.8000063302491,0.098906330249096,1.28431432196824,"PETG","Flat",80,5,"PETG 80%_5.txt"
12.6078,61.705,0.086118,7.7132,0.078706,0.0031482,0.31482,25.079,61.705,7.7132,0.31482,4.121,1.91666666666667,7.89858333333333,7.81216040851208,0.0989604085120757,1.28300068080791,"PETG","Flat",80,5,"PETG 80%_5.txt"
12.6266,61.802,0.08626,7.7252,0.078849,0.003154,0.3154,25.079,61.802,7.7252,0.3154,4.121,1.91666666666667,7.89858333333333,7.82444109175696,0.0992410917569613,1.28464106763529,"PETG","Flat",80,5,"PETG 80%_5.txt"
12.6455,61.898,0.086403,7.7373,0.078991,0.0031597,0.31597,25.079,61.898,7.7373,0.31597,4.121,1.91666666666667,7.89858333333333,7.83659517001994,0.0992951700199409,1.28333100719813,"PETG","Flat",80,5,"PETG 80%_5.txt"
12.6643,61.995,0.086545,7.7494,0.079134,0.0031654,0.31654,25.079,61.995,7.7494,0.31654,4.121,1.91666666666667,7.89858333333333,7.84887585326483,0.0994758532648268,1.28365877699986,"PETG","Flat",80,5,"PETG 80%_5.txt"
12.6831,62.092,0.086688,7.7614,0.079277,0.0031711,0.31711,25.079,62.092,7.7614,0.31711,4.121,1.91666666666667,7.89858333333333,7.86115653650971,0.0997565365097115,1.2852904953966,"PETG","Flat",80,5,"PETG 80%_5.txt"
12.7019,62.188,0.086831,7.7735,0.079419,0.0031768,0.31768,25.079,62.188,7.7735,0.31768,4.121,1.91666666666667,7.89858333333333,7.87331061477269,0.099810614772692,1.28398552483041,"PETG","Flat",80,5,"PETG 80%_5.txt"
12.7207,62.285,0.086973,7.7856,0.079562,0.0031825,0.31825,25.08,62.285,7.7856,0.31825,4.121,1.91666666666667,7.89858333333333,7.88559129801758,0.099991298017577,1.28431075341113,"PETG","Flat",80,5,"PETG 80%_5.txt"
12.7395,62.381,0.087116,7.7976,0.079704,0.0031882,0.31882,25.08,62.381,7.7976,0.31882,4.121,1.91666666666667,7.89858333333333,7.89774537628056,0.100145376280557,1.28431025290547,"PETG","Flat",80,5,"PETG 80%_5.txt"
12.7584,62.478,0.087258,7.8097,0.079847,0.0031939,0.31939,25.08,62.478,7.8097,0.31939,4.121,1.91666666666667,7.89858333333333,7.91002605952544,0.100326059525442,1.28463397474221,"PETG","Flat",80,5,"PETG 80%_5.txt"
12.7772,62.574,0.087401,7.8218,0.07999,0.0031996,0.31996,25.08,62.574,7.8218,0.31996,4.121,1.91666666666667,7.89858333333333,7.92218013778842,0.100380137788423,1.28333807804371,"PETG","Flat",80,5,"PETG 80%_5.txt"
12.796,62.671,0.087544,7.8339,0.080132,0.0032053,0.32053,25.08,62.671,7.8339,0.32053,4.121,1.91666666666667,7.89858333333333,7.93446082103331,0.100560821033308,1.28366230145021,"PETG","Flat",80,5,"PETG 80%_5.txt"
12.8148,62.767,0.087686,7.8459,0.080275,0.003211,0.3211,25.08,62.767,7.8459,0.3211,4.121,1.91666666666667,7.89858333333333,7.94661489929629,0.100714899296288,1.28366279580785,"PETG","Flat",80,5,"PETG 80%_5.txt"
12.8336,62.864,0.087829,7.858,0.080417,0.0032167,0.32167,25.08,62.864,7.858,0.32167,4.121,1.91666666666667,7.89858333333333,7.95889558254117,0.100895582541174,1.28398552483041,"PETG","Flat",80,5,"PETG 80%_5.txt"
12.8525,62.961,0.087971,7.8701,0.08056,0.0032224,0.32224,25.081,62.961,7.8701,0.32224,4.121,1.91666666666667,7.89858333333333,7.97117626578606,0.101076265786059,1.28430726148408,"PETG","Flat",80,5,"PETG 80%_5.txt"
12.8713,63.057,0.088114,7.8821,0.080703,0.0032281,0.32281,25.081,63.057,7.8821,0.32281,4.121,1.91666666666667,7.89858333333333,7.98333034404904,0.101230344049039,1.28430677166033,"PETG","Flat",80,5,"PETG 80%_5.txt"
12.8901,63.154,0.088257,7.8942,0.080845,0.0032338,0.32338,25.081,63.154,7.8942,0.32338,4.121,1.91666666666667,7.89858333333333,7.99561102729392,0.101411027293925,1.28462703369468,"PETG","Flat",80,5,"PETG 80%_5.txt"
12.9089,63.25,0.088399,7.9063,0.080988,0.0032395,0.32395,25.081,63.25,7.9063,0.32395,4.121,1.91666666666667,7.89858333333333,8.0077651055569,0.101465105556905,1.28334499774743,"PETG","Flat",80,5,"PETG 80%_5.txt"
12.9277,63.347,0.088542,7.9183,0.08113,0.0032452,0.32452,25.081,63.347,7.9183,0.32452,4.121,1.91666666666667,7.89858333333333,8.02004578880179,0.101745788801789,1.28494485939898,"PETG","Flat",80,5,"PETG 80%_5.txt"
12.9465,63.443,0.088684,7.9304,0.081273,0.0032509,0.32509,25.081,63.443,7.9304,0.32509,4.121,1.91666666666667,7.89858333333333,8.03219986706477,0.101799867064769,1.2836662345502,"PETG","Flat",80,5,"PETG 80%_5.txt"
12.9654,63.54,0.088827,7.9425,0.081416,0.0032566,0.32566,25.081,63.54,7.9425,0.32566,4.121,1.91666666666667,7.89858333333333,8.04448055030966,0.101980550309656,1.28398552483042,"PETG","Flat",80,5,"PETG 80%_5.txt"
12.9842,63.636,0.08897,7.9546,0.081558,0.0032623,0.32623,25.082,63.636,7.9546,0.32623,4.121,1.91666666666667,7.89858333333333,8.05663462857263,0.102034628572635,1.28271224917198,"PETG","Flat",80,5,"PETG 80%_5.txt"
13.003,63.733,0.089112,7.9666,0.081701,0.003268,0.3268,25.082,63.733,7.9666,0.3268,4.121,1.91666666666667,7.89858333333333,8.06891531181752,0.10231531181752,1.28430336426481,"PETG","Flat",80,5,"PETG 80%_5.txt"
13.0218,63.83,0.089255,7.9787,0.081843,0.0032737,0.32737,25.082,63.83,7.9787,0.32737,4.121,1.91666666666667,7.89858333333333,8.08119599506241,0.102495995062407,1.2846202396682,"PETG","Flat",80,5,"PETG 80%_5.txt"
13.0406,63.926,0.089397,7.9908,0.081986,0.0032794,0.32794,25.082,63.926,7.9908,0.32794,4.121,1.91666666666667,7.89858333333333,8.09335007332539,0.102550073325386,1.28335177110409,"PETG","Flat",80,5,"PETG 80%_5.txt"
13.0594,64.023,0.08954,8.0028,0.082129,0.0032851,0.32851,25.082,64.023,8.0028,0.32851,4.121,1.91666666666667,7.89858333333333,8.10563075657027,0.10283075657027,1.28493472997289,"PETG","Flat",80,5,"PETG 80%_5.txt"
13.0783,64.119,0.089683,8.0149,0.082271,0.0032909,0.32909,25.082,64.119,8.0149,0.32909,4.121,1.91666666666667,7.89858333333333,8.11778483483325,0.102884834833251,1.28366960078418,"PETG","Flat",80,5,"PETG 80%_5.txt"
13.0971,64.216,0.089825,8.027,0.082414,0.0032966,0.32966,25.082,64.216,8.027,0.32966,4.121,1.91666666666667,7.89858333333333,8.13006551807814,0.103065518078138,1.28398552483042,"PETG","Flat",80,5,"PETG 80%_5.txt"
13.1159,64.312,0.089968,8.039,0.082556,0.0033023,0.33023,25.083,64.312,8.039,0.33023,4.121,1.91666666666667,7.89858333333333,8.14221959634112,0.103219596341116,1.2839855248304,"PETG","Flat",80,5,"PETG 80%_5.txt"
13.1347,64.409,0.09011,8.0511,0.082699,0.003308,0.3308,25.083,64.409,8.0511,0.3308,4.121,1.91666666666667,7.89858333333333,8.154500279586,0.103400279586003,1.28430002839367,"PETG","Flat",80,5,"PETG 80%_5.txt"
13.1535,64.505,0.090253,8.0632,0.082842,0.0033137,0.33137,25.083,64.505,8.0632,0.33137,4.121,1.91666666666667,7.89858333333333,8.16665435784898,0.103454357848982,1.28304343001515,"PETG","Flat",80,5,"PETG 80%_5.txt"
13.1724,64.602,0.090396,8.0752,0.082984,0.0033194,0.33194,25.083,64.602,8.0752,0.33194,4.121,1.91666666666667,7.89858333333333,8.17893504109387,0.103735041093868,1.28461265471899,"PETG","Flat",80,5,"PETG 80%_5.txt"
13.1912,64.699,0.090538,8.0873,0.083127,0.0033251,0.33251,25.083,64.699,8.0873,0.33251,4.121,1.91666666666667,7.89858333333333,8.19121572433875,0.103915724338751,1.28492481222103,"PETG","Flat",80,5,"PETG 80%_5.txt"
13.21,64.795,0.090681,8.0994,0.08327,0.0033308,0.33308,25.083,64.795,8.0994,0.33308,4.121,1.91666666666667,7.89858333333333,8.20336980260173,0.103969802601734,1.28367289677919,"PETG","Flat",80,5,"PETG 80%_5.txt"
13.2288,64.892,0.090823,8.1115,0.083412,0.0033365,0.33365,25.083,64.892,8.1115,0.33365,4.121,1.91666666666667,7.89858333333333,8.21565048584662,0.104150485846619,1.28398552483041,"PETG","Flat",80,5,"PETG 80%_5.txt"
13.2476,64.988,0.090966,8.1235,0.083555,0.0033422,0.33422,25.084,64.988,8.1235,0.33422,4.121,1.91666666666667,7.89858333333333,8.2278045641096,0.104304564109599,1.28398552483042,"PETG","Flat",80,5,"PETG 80%_5.txt"
13.2664,65.085,0.091109,8.1356,0.083697,0.0033479,0.33479,25.084,65.085,8.1356,0.33479,4.121,1.91666666666667,7.89858333333333,8.24008524735448,0.104485247354482,1.28429676181821,"PETG","Flat",80,5,"PETG 80%_5.txt"
13.2853,65.181,0.091251,8.1477,0.08384,0.0033536,0.33536,25.084,65.181,8.1477,0.33536,4.121,1.91666666666667,7.89858333333333,8.25223932561746,0.104539325617463,1.28305320050398,"PETG","Flat",80,5,"PETG 80%_5.txt"
13.3041,65.278,0.091394,8.1597,0.083983,0.0033593,0.33593,25.084,65.278,8.1597,0.33593,4.121,1.91666666666667,7.89858333333333,8.26452000886235,0.104820008862349,1.28460616030429,"PETG","Flat",80,5,"PETG 80%_5.txt"
13.3229,65.374,0.091536,8.1718,0.084125,0.003365,0.3365,25.084,65.374,8.1718,0.3365,4.121,1.91666666666667,7.89858333333333,8.27667408712533,0.10487408712533,1.28336580833268,"PETG","Flat",80,5,"PETG 80%_5.txt"
13.3417,65.471,0.091679,8.1839,0.084268,0.0033707,0.33707,25.084,65.471,8.1839,0.33707,4.121,1.91666666666667,7.89858333333333,8.28895477037021,0.105054770370215,1.28367612471089,"PETG","Flat",80,5,"PETG 80%_5.txt"
13.3605,65.568,0.091822,8.1959,0.08441,0.0033764,0.33764,25.084,65.568,8.1959,0.33764,4.121,1.91666666666667,7.89858333333333,8.3012354536151,0.105335453615099,1.2852213132798,"PETG","Flat",80,5,"PETG 80%_5.txt"
13.3793,65.664,0.091964,8.208,0.084553,0.0033821,0.33821,25.085,65.664,8.208,0.33821,4.121,1.91666666666667,7.89858333333333,8.31338953187808,0.10538953187808,1.28398552483041,"PETG","Flat",80,5,"PETG 80%_5.txt"
13.3982,65.761,0.092107,8.2201,0.084696,0.0033878,0.33878,25.085,65.761,8.2201,0.33878,4.121,1.91666666666667,7.89858333333333,8.32567021512297,0.105570215122965,1.28429356240149,"PETG","Flat",80,5,"PETG 80%_5.txt"
13.417,65.857,0.09225,8.2322,0.084838,0.0033935,0.33935,25.085,65.857,8.2322,0.33935,4.121,1.91666666666667,7.89858333333333,8.33782429338594,0.105624293385944,1.28306277041306,"PETG","Flat",80,5,"PETG 80%_5.txt"
13.4358,65.954,0.092392,8.2442,0.084981,0.0033992,0.33992,25.085,65.954,8.2442,0.33992,4.121,1.91666666666667,7.89858333333333,8.35010497663083,0.10590497663083,1.28459979902028,"PETG","Flat",80,5,"PETG 80%_5.txt"
13.4546,66.05,0.092535,8.2563,0.085123,0.0034049,0.34049,25.085,66.05,8.2563,0.34049,4.121,1.91666666666667,7.89858333333333,8.36225905489381,0.105959054893811,1.28337215088854,"PETG","Flat",80,5,"PETG 80%_5.txt"
13.4734,66.147,0.092677,8.2684,0.085266,0.0034106,0.34106,25.085,66.147,8.2684,0.34106,4.121,1.91666666666667,7.89858333333333,8.3745397381387,0.106139738138697,1.28367928666607,"PETG","Flat",80,5,"PETG 80%_5.txt"
13.4923,66.243,0.09282,8.2804,0.085409,0.0034163,0.34163,25.085,66.243,8.2804,0.34163,4.121,1.91666666666667,7.89858333333333,8.38669381640167,0.106293816401674,1.28367973046802,"PETG","Flat",80,5,"PETG 80%_5.txt"
13.5111,66.34,0.092962,8.2925,0.085551,0.003422,0.3422,25.086,66.34,8.2925,0.3422,4.121,1.91666666666667,7.89858333333333,8.39897449964656,0.106474499646561,1.2839855248304,"PETG","Flat",80,5,"PETG 80%_5.txt"
13.5299,66.437,0.093105,8.3046,0.085694,0.0034277,0.34277,25.086,66.437,8.3046,0.34277,4.121,1.91666666666667,7.89858333333333,8.41125518289145,0.106655182891446,1.28429042809342,"PETG","Flat",80,5,"PETG 80%_5.txt"
13.5487,66.533,0.093248,8.3166,0.085836,0.0034334,0.34334,25.086,66.533,8.3166,0.34334,4.121,1.91666666666667,7.89858333333333,8.42340926115443,0.106809261154428,1.28428998814934,"PETG","Flat",80,5,"PETG 80%_5.txt"
13.5675,66.63,0.09339,8.3287,0.085979,0.0034391,0.34391,25.086,66.63,8.3287,0.34391,4.121,1.91666666666667,7.89858333333333,8.43568994439931,0.106989944399313,1.2845935668149,"PETG","Flat",80,5,"PETG 80%_5.txt"
13.5863,66.719,0.093533,8.3398,0.086121,0.0034448,0.34448,25.086,66.719,8.3398,0.34448,4.121,1.91666666666667,7.89858333333333,8.44695778778895,0.10715778778895,1.28489637388126,"PETG","Flat",80,5,"PETG 80%_5.txt"
13.6052,66.797,0.093675,8.3497,0.086264,0.0034506,0.34506,25.086,66.797,8.3497,0.34506,4.121,1.91666666666667,7.89858333333333,8.45683297637762,0.107132976377621,1.28307575574716,"PETG","Flat",80,5,"PETG 80%_5.txt"
13.624,66.876,0.093818,8.3595,0.086406,0.0034563,0.34563,25.086,66.876,8.3595,0.34563,4.121,1.91666666666667,7.89858333333333,8.4668347699482,0.107334769948197,1.2839855248304,"PETG","Flat",80,5,"PETG 80%_5.txt"
13.6428,66.955,0.09396,8.3694,0.086549,0.003462,0.3462,25.087,66.955,8.3694,0.3462,4.121,1.91666666666667,7.89858333333333,8.47683656351878,0.107436563518775,1.283682982278,"PETG","Flat",80,5,"PETG 80%_5.txt"
13.6616,67.034,0.094103,8.3793,0.086691,0.0034677,0.34677,25.087,67.034,8.3793,0.34677,4.121,1.91666666666667,7.89858333333333,8.48683835708935,0.107538357089352,1.28338115462332,"PETG","Flat",80,5,"PETG 80%_5.txt"
