Repository: VipulKohinkar/3D-Printing-Parameter-Optimisation

# 3D Printing Parameter Optimisation: Impact of K-Value on Carbon-Reinforced PETG

## MSc Mechanical Engineering with Management

**Author:** Vipul Kohinkar  
**Project:** MEE7012-SUM  
**Date:** 27 August 2026

---

## Project Overview

This project investigates the influence of flow-rate multiplier (K-value) and build orientation on the tensile behaviour of PETG and carbon-fibre-reinforced PETG (CF-PETG) manufactured using fused deposition modelling (FDM).

The study compares an unreinforced thermoplastic, PETG, with a carbon-fibre-reinforced PETG composite to investigate whether the two materials respond differently to changes in material flow and build orientation.

---

File: 3_Experimental_data/Modulus/Recalculated Stress Strain/Recalculated_Stress_Strain_All_Data.csv (part 185 of 212)
"Time (s)","Load (N)","Machine Extension (mm)","Stress (MPa)","Extension from Preload (mm)","Strain","Percentage Strain","Gauge Length (mm)","Load_N","NEXYGEN_Stress_MPa","Percentage_Strain","Measured_Width_mm","Measured_Thickness_mm","Measured_Area_mm2","Recalculated_Stress_MPa","Stress_Difference_MPa","Stress_Difference_Percent","Material","Orientation","K","Sample","File"
17.2181,85.592,0.12104,10.699,0.11363,0.0045452,0.45452,25.114,85.592,10.699,0.45452,4.121,1.91666666666667,7.89858333333333,10.8363736113016,0.137373611301605,1.28398552483041,"PETG","Flat",80,5,"PETG 80%_5.txt"
17.237,85.68,0.12118,10.71,0.11377,0.0045509,0.45509,25.114,85.68,10.71,0.45509,4.121,1.91666666666667,7.89858333333333,10.8475148497093,0.137514849709337,1.28398552483041,"PETG","Flat",80,5,"PETG 80%_5.txt"
17.2558,85.768,0.12133,10.721,0.11392,0.0045566,0.45566,25.114,85.768,10.721,0.45566,4.121,1.91666666666667,7.89858333333333,10.8586560881171,0.137656088117067,1.2839855248304,"PETG","Flat",80,5,"PETG 80%_5.txt"
17.2746,85.856,0.12147,10.732,0.11406,0.0045623,0.45623,25.114,85.856,10.732,0.45623,4.121,1.91666666666667,7.89858333333333,10.8697973265248,0.137797326524799,1.28398552483041,"PETG","Flat",80,5,"PETG 80%_5.txt"
17.2934,85.944,0.12161,10.743,0.1142,0.004568,0.4568,25.114,85.944,10.743,0.4568,4.121,1.91666666666667,7.89858333333333,10.8809385649325,0.137938564932531,1.28398552483041,"PETG","Flat",80,5,"PETG 80%_5.txt"
17.3122,86.032,0.12175,10.754,0.11434,0.0045737,0.45737,25.114,86.032,10.754,0.45737,4.121,1.91666666666667,7.89858333333333,10.8920798033403,0.138079803340261,1.2839855248304,"PETG","Flat",80,5,"PETG 80%_5.txt"
17.3311,86.121,0.1219,10.765,0.11449,0.0045794,0.45794,25.114,86.121,10.765,0.45794,4.121,1.91666666666667,7.89858333333333,10.9033476467299,0.138347646729898,1.28516160455084,"PETG","Flat",80,5,"PETG 80%_5.txt"
17.3499,86.209,0.12204,10.776,0.11463,0.0045851,0.45851,25.115,86.209,10.776,0.45851,4.121,1.91666666666667,7.89858333333333,10.9144888851376,0.138488885137631,1.28516040402405,"PETG","Flat",80,5,"PETG 80%_5.txt"
17.3687,86.297,0.12218,10.787,0.11477,0.0045908,0.45908,25.115,86.297,10.787,0.45908,4.121,1.91666666666667,7.89858333333333,10.9256301235454,0.138630123545362,1.28515920594569,"PETG","Flat",80,5,"PETG 80%_5.txt"
17.3875,86.385,0.12232,10.798,0.11491,0.0045965,0.45965,25.115,86.385,10.798,0.45965,4.121,1.91666666666667,7.89858333333333,10.9367713619531,0.138771361953093,1.28515801030833,"PETG","Flat",80,5,"PETG 80%_5.txt"
17.4063,86.473,0.12247,10.809,0.11506,0.0046022,0.46022,25.115,86.473,10.809,0.46022,4.121,1.91666666666667,7.89858333333333,10.9479126003608,0.138912600360825,1.2851568171045,"PETG","Flat",80,5,"PETG 80%_5.txt"
17.4251,86.561,0.12261,10.82,0.1152,0.0046079,0.46079,25.115,86.561,10.82,0.46079,4.121,1.91666666666667,7.89858333333333,10.9590538387686,0.139053838768557,1.28515562632678,"PETG","Flat",80,5,"PETG 80%_5.txt"
17.444,86.649,0.12275,10.831,0.11534,0.0046137,0.46137,25.115,86.649,10.831,0.46137,4.121,1.91666666666667,7.89858333333333,10.9701950771763,0.139195077176288,1.28515443796776,"PETG","Flat",80,5,"PETG 80%_5.txt"
17.4628,86.738,0.1229,10.842,0.11548,0.0046194,0.46194,25.115,86.738,10.842,0.46194,4.121,1.91666666666667,7.89858333333333,10.9814629205659,0.139462920565924,1.28632097920978,"PETG","Flat",80,5,"PETG 80%_5.txt"
17.4816,86.826,0.12304,10.853,0.11563,0.0046251,0.46251,25.116,86.826,10.853,0.46251,4.121,1.91666666666667,7.89858333333333,10.9926041589737,0.139604158973656,1.28631861212251,"PETG","Flat",80,5,"PETG 80%_5.txt"
17.5004,86.914,0.12318,10.864,0.11577,0.0046308,0.46308,25.116,86.914,10.864,0.46308,4.121,1.91666666666667,7.89858333333333,11.0037453973814,0.139745397381388,1.28631624982868,"PETG","Flat",80,5,"PETG 80%_5.txt"
17.5192,87.002,0.12332,10.875,0.11591,0.0046365,0.46365,25.116,87.002,10.875,0.46365,4.121,1.91666666666667,7.89858333333333,11.0148866357891,0.139886635789118,1.28631389231373,"PETG","Flat",80,5,"PETG 80%_5.txt"
17.538,87.09,0.12347,10.886,0.11605,0.0046422,0.46422,25.116,87.09,10.886,0.46422,4.121,1.91666666666667,7.89858333333333,11.0260278741969,0.140027874196852,1.28631153956322,"PETG","Flat",80,5,"PETG 80%_5.txt"
17.5569,87.178,0.12361,10.897,0.1162,0.0046479,0.46479,25.116,87.178,10.897,0.46479,4.121,1.91666666666667,7.89858333333333,11.0371691126046,0.140169112604582,1.28630919156265,"PETG","Flat",80,5,"PETG 80%_5.txt"
17.5757,87.266,0.12375,10.908,0.11634,0.0046536,0.46536,25.116,87.266,10.908,0.46536,4.121,1.91666666666667,7.89858333333333,11.0483103510123,0.140310351012314,1.28630684829771,"PETG","Flat",80,5,"PETG 80%_5.txt"
17.5945,87.355,0.12389,10.919,0.11648,0.0046593,0.46593,25.116,87.355,10.919,0.46593,4.121,1.91666666666667,7.89858333333333,11.059578194402,0.14057819440195,1.28746400221586,"PETG","Flat",80,5,"PETG 80%_5.txt"
17.6133,87.443,0.12404,10.93,0.11662,0.004665,0.4665,25.117,87.443,10.93,0.4665,4.121,1.91666666666667,7.89858333333333,11.0707194328097,0.140719432809682,1.28746050146095,"PETG","Flat",80,5,"PETG 80%_5.txt"
17.6321,87.531,0.12418,10.941,0.11677,0.0046707,0.46707,25.117,87.531,10.941,0.46707,4.121,1.91666666666667,7.89858333333333,11.0818606712174,0.140860671217412,1.28745700774529,"PETG","Flat",80,5,"PETG 80%_5.txt"
17.651,87.619,0.12432,10.952,0.11691,0.0046764,0.46764,25.117,87.619,10.952,0.46764,4.121,1.91666666666667,7.89858333333333,11.0930019096251,0.141001909625144,1.2874535210477,"PETG","Flat",80,5,"PETG 80%_5.txt"
17.6698,87.707,0.12446,10.963,0.11705,0.0046821,0.46821,25.117,87.707,10.963,0.46821,4.121,1.91666666666667,7.89858333333333,11.1041431480329,0.141143148032876,1.28745004134704,"PETG","Flat",80,5,"PETG 80%_5.txt"
17.6886,87.795,0.12461,10.974,0.11719,0.0046878,0.46878,25.117,87.795,10.974,0.46878,4.121,1.91666666666667,7.89858333333333,11.1152843864406,0.141284386440606,1.28744656862226,"PETG","Flat",80,5,"PETG 80%_5.txt"
17.7074,87.883,0.12475,10.985,0.11734,0.0046935,0.46935,25.117,87.883,10.985,0.46935,4.121,1.91666666666667,7.89858333333333,11.1264256248483,0.141425624848338,1.28744310285242,"PETG","Flat",80,5,"PETG 80%_5.txt"
17.7262,87.972,0.12489,10.996,0.11748,0.0046992,0.46992,25.117,87.972,10.996,0.46992,4.121,1.91666666666667,7.89858333333333,11.137693468238,0.141693468237975,1.28859101707871,"PETG","Flat",80,5,"PETG 80%_5.txt"
17.745,88.06,0.12503,11.007,0.11762,0.0047049,0.47049,25.118,88.06,11.007,0.47049,4.121,1.91666666666667,7.89858333333333,11.1488347066457,0.141834706645708,1.28858641451538,"PETG","Flat",80,5,"PETG 80%_5.txt"
17.7639,88.148,0.12518,11.018,0.11776,0.0047106,0.47106,25.118,88.148,11.018,0.47106,4.121,1.91666666666667,7.89858333333333,11.1599759450534,0.141975945053437,1.2885818211421,"PETG","Flat",80,5,"PETG 80%_5.txt"
17.7827,88.236,0.12532,11.03,0.11791,0.0047163,0.47163,25.118,88.236,11.03,0.47163,4.121,1.91666666666667,7.89858333333333,11.1711171834612,0.141117183461171,1.2793942290224,"PETG","Flat",80,5,"PETG 80%_5.txt"
17.8015,88.324,0.12546,11.041,0.11805,0.004722,0.4722,25.118,88.324,11.041,0.4722,4.121,1.91666666666667,7.89858333333333,11.1822584218689,0.141258421868901,1.27939880326874,"PETG","Flat",80,5,"PETG 80%_5.txt"
17.8203,88.412,0.1256,11.052,0.11819,0.0047277,0.47277,25.118,88.412,11.052,0.47277,4.121,1.91666666666667,7.89858333333333,11.1933996602766,0.141399660276633,1.27940336840964,"PETG","Flat",80,5,"PETG 80%_5.txt"
17.8391,88.501,0.12575,11.063,0.11833,0.0047334,0.47334,25.118,88.501,11.063,0.47334,4.121,1.91666666666667,7.89858333333333,11.2046675036663,0.14166750366627,1.28055232456178,"PETG","Flat",80,5,"PETG 80%_5.txt"
17.8579,88.589,0.12589,11.074,0.11848,0.0047391,0.47391,25.118,88.589,11.074,0.47391,4.121,1.91666666666667,7.89858333333333,11.215808742074,0.141808742074002,1.28055573482031,"PETG","Flat",80,5,"PETG 80%_5.txt"
17.8768,88.677,0.12603,11.085,0.11862,0.0047448,0.47448,25.119,88.677,11.085,0.47448,4.121,1.91666666666667,7.89858333333333,11.2269499804817,0.141949980481733,1.28055913831063,"PETG","Flat",80,5,"PETG 80%_5.txt"
17.8956,88.765,0.12617,11.096,0.11876,0.0047505,0.47505,25.119,88.765,11.096,0.47505,4.121,1.91666666666667,7.89858333333333,11.2380912188895,0.142091218889464,1.28056253505284,"PETG","Flat",80,5,"PETG 80%_5.txt"
17.9144,88.853,0.12632,11.107,0.1189,0.0047562,0.47562,25.119,88.853,11.107,0.47562,4.121,1.91666666666667,7.89858333333333,11.2492324572972,0.142232457297196,1.28056592506704,"PETG","Flat",80,5,"PETG 80%_5.txt"
17.9332,88.941,0.12646,11.118,0.11905,0.0047619,0.47619,25.119,88.941,11.118,0.47619,4.121,1.91666666666667,7.89858333333333,11.2603736957049,0.142373695704928,1.28056930837316,"PETG","Flat",80,5,"PETG 80%_5.txt"
17.952,89.029,0.1266,11.129,0.11919,0.0047676,0.47676,25.119,89.029,11.129,0.47676,4.121,1.91666666666667,7.89858333333333,11.2715149341127,0.142514934112658,1.28057268499108,"PETG","Flat",80,5,"PETG 80%_5.txt"
17.9709,89.118,0.12674,11.14,0.11933,0.0047733,0.47733,25.119,89.118,11.14,0.47733,4.121,1.91666666666667,7.89858333333333,11.2827827775023,0.142782777502294,1.2817125449039,"PETG","Flat",80,5,"PETG 80%_5.txt"
17.9897,89.206,0.12689,11.151,0.11947,0.004779,0.4779,25.119,89.206,11.151,0.4779,4.121,1.91666666666667,7.89858333333333,11.29392401591,0.142924015910028,1.28171478710454,"PETG","Flat",80,5,"PETG 80%_5.txt"
18.0085,89.294,0.12703,11.162,0.11962,0.0047847,0.47847,25.12,89.294,11.162,0.47847,4.121,1.91666666666667,7.89858333333333,11.3050652543178,0.143065254317756,1.28171702488583,"PETG","Flat",80,5,"PETG 80%_5.txt"
18.0273,89.382,0.12717,11.173,0.11976,0.0047904,0.47904,25.12,89.382,11.173,0.47904,4.121,1.91666666666667,7.89858333333333,11.3162064927255,0.14320649272549,1.2817192582609,"PETG","Flat",80,5,"PETG 80%_5.txt"
18.0461,89.47,0.12731,11.184,0.1199,0.0047961,0.47961,25.12,89.47,11.184,0.47961,4.121,1.91666666666667,7.89858333333333,11.3273477311332,0.143347731133222,1.28172148724268,"PETG","Flat",80,5,"PETG 80%_5.txt"
18.0649,89.558,0.12746,11.195,0.12004,0.0048018,0.48018,25.12,89.558,11.195,0.48018,4.121,1.91666666666667,7.89858333333333,11.338488969541,0.143488969540952,1.28172371184414,"PETG","Flat",80,5,"PETG 80%_5.txt"
18.0838,89.646,0.1276,11.206,0.12019,0.0048075,0.48075,25.12,89.646,11.206,0.48075,4.121,1.91666666666667,7.89858333333333,11.3496302079487,0.143630207948684,1.28172593207821,"PETG","Flat",80,5,"PETG 80%_5.txt"
18.1026,89.735,0.12774,11.217,0.12033,0.0048132,0.48132,25.12,89.735,11.217,0.48132,4.121,1.91666666666667,7.89858333333333,11.3608980513383,0.14389805133832,1.28285683639405,"PETG","Flat",80,5,"PETG 80%_5.txt"
18.1214,89.823,0.12788,11.228,0.12047,0.0048189,0.48189,25.12,89.823,11.228,0.48189,4.121,1.91666666666667,7.89858333333333,11.3720392897461,0.144039289746052,1.28285794216292,"PETG","Flat",80,5,"PETG 80%_5.txt"
18.1402,89.911,0.12803,11.239,0.12062,0.0048246,0.48246,25.121,89.911,11.239,0.48246,4.121,1.91666666666667,7.89858333333333,11.3831805281538,0.144180528153782,1.28285904576726,"PETG","Flat",80,5,"PETG 80%_5.txt"
18.159,89.999,0.12817,11.25,0.12076,0.0048303,0.48303,25.121,89.999,11.25,0.48303,4.121,1.91666666666667,7.89858333333333,11.3943217665615,0.144321766561514,1.28286014721346,"PETG","Flat",80,5,"PETG 80%_5.txt"
18.1778,90.087,0.12832,11.261,0.12091,0.0048363,0.48363,25.121,90.087,11.261,0.48363,4.121,1.91666666666667,7.89858333333333,11.4054630049692,0.144463004969248,1.28286124650784,"PETG","Flat",80,5,"PETG 80%_5.txt"
18.1967,90.175,0.12847,11.272,0.12106,0.0048424,0.48424,25.121,90.175,11.272,0.48424,4.121,1.91666666666667,7.89858333333333,11.416604243377,0.144604243376977,1.28286234365664,"PETG","Flat",80,5,"PETG 80%_5.txt"
18.2155,90.263,0.12862,11.283,0.12121,0.0048485,0.48485,25.121,90.263,11.283,0.48485,4.121,1.91666666666667,7.89858333333333,11.4277454817847,0.14474548178471,1.28286343866623,"PETG","Flat",80,5,"PETG 80%_5.txt"
18.2343,90.352,0.12878,11.294,0.12137,0.0048546,0.48546,25.121,90.352,11.294,0.48546,4.121,1.91666666666667,7.89858333333333,11.4390133251743,0.145013325174347,1.28398552483041,"PETG","Flat",80,5,"PETG 80%_5.txt"
18.2531,90.44,0.12893,11.305,0.12152,0.0048607,0.48607,25.122,90.44,11.305,0.48607,4.121,1.91666666666667,7.89858333333333,11.4501545635821,0.145154563582077,1.2839855248304,"PETG","Flat",80,5,"PETG 80%_5.txt"
18.2719,90.528,0.12908,11.316,0.12167,0.0048668,0.48668,25.122,90.528,11.316,0.48668,4.121,1.91666666666667,7.89858333333333,11.4612958019898,0.145295801989809,1.28398552483041,"PETG","Flat",80,5,"PETG 80%_5.txt"
18.2908,90.616,0.12924,11.327,0.12182,0.004873,0.4873,25.122,90.616,11.327,0.4873,4.121,1.91666666666667,7.89858333333333,11.4724370403975,0.145437040397541,1.28398552483041,"PETG","Flat",80,5,"PETG 80%_5.txt"
18.3096,90.704,0.12939,11.338,0.12198,0.0048791,0.48791,25.122,90.704,11.338,0.48791,4.121,1.91666666666667,7.89858333333333,11.4835782788053,0.145578278805271,1.2839855248304,"PETG","Flat",80,5,"PETG 80%_5.txt"
18.3284,90.792,0.12954,11.349,0.12213,0.0048852,0.48852,25.122,90.792,11.349,0.48852,4.121,1.91666666666667,7.89858333333333,11.494719517213,0.145719517213003,1.28398552483041,"PETG","Flat",80,5,"PETG 80%_5.txt"
18.3472,90.881,0.12969,11.36,0.12228,0.0048913,0.48913,25.122,90.881,11.36,0.48913,4.121,1.91666666666667,7.89858333333333,11.5059873606026,0.145987360602641,1.28510000530494,"PETG","Flat",80,5,"PETG 80%_5.txt"
18.366,90.969,0.12985,11.371,0.12243,0.0048974,0.48974,25.122,90.969,11.371,0.48974,4.121,1.91666666666667,7.89858333333333,11.5171285990104,0.146128599010371,1.28509892718645,"PETG","Flat",80,5,"PETG 80%_5.txt"
18.3848,91.057,0.13,11.382,0.12259,0.0049035,0.49035,25.123,91.057,11.382,0.49035,4.121,1.91666666666667,7.89858333333333,11.5282698374181,0.146269837418103,1.28509785115185,"PETG","Flat",80,5,"PETG 80%_5.txt"
18.4037,91.168,0.13015,11.396,0.12274,0.0049096,0.49096,25.123,91.168,11.396,0.49096,4.121,1.91666666666667,7.89858333333333,11.5423229904097,0.146322990409674,1.28398552483041,"PETG","Flat",80,5,"PETG 80%_5.txt"
18.4225,91.294,0.1303,11.412,0.12289,0.0049157,0.49157,25.123,91.294,11.412,0.49157,4.121,1.91666666666667,7.89858333333333,11.5582752181298,0.146275218129833,1.28176672038059,"PETG","Flat",80,5,"PETG 80%_5.txt"
18.4413,91.42,0.13046,11.428,0.12305,0.0049218,0.49218,25.123,91.42,11.428,0.49218,4.121,1.91666666666667,7.89858333333333,11.57422744585,0.146227445849995,1.2795541288939,"PETG","Flat",80,5,"PETG 80%_5.txt"
18.4601,91.547,0.13061,11.443,0.1232,0.0049279,0.49279,25.123,91.547,11.443,0.49279,4.121,1.91666666666667,7.89858333333333,11.5903062785521,0.147306278552062,1.28730471512769,"PETG","Flat",80,5,"PETG 80%_5.txt"
18.4789,91.673,0.13076,11.459,0.12335,0.004934,0.4934,25.123,91.673,11.459,0.4934,4.121,1.91666666666667,7.89858333333333,11.6062585062722,0.147258506272223,1.28509037675385,"PETG","Flat",80,5,"PETG 80%_5.txt"
18.4977,91.8,0.13091,11.475,0.1235,0.0049401,0.49401,25.124,91.8,11.475,0.49401,4.121,1.91666666666667,7.89858333333333,11.6223373389743,0.147337338974289,1.2839855248304,"PETG","Flat",80,5,"PETG 80%_5.txt"
18.5166,91.926,0.13107,11.491,0.12366,0.0049463,0.49463,25.124,91.926,11.491,0.49463,4.121,1.91666666666667,7.89858333333333,11.6382895666944,0.14728956669445,1.28178197454051,"PETG","Flat",80,5,"PETG 80%_5.txt"
18.5354,92.053,0.13122,11.507,0.12381,0.0049524,0.49524,25.124,92.053,11.507,0.49524,4.121,1.91666666666667,7.89858333333333,11.6543683993965,0.147368399396518,1.2806847953117,"PETG","Flat",80,5,"PETG 80%_5.txt"
18.5542,92.179,0.13137,11.522,0.12396,0.0049585,0.49585,25.124,92.179,11.522,0.49585,4.121,1.91666666666667,7.89858333333333,11.6703206271167,0.148320627116679,1.28728195727025,"PETG","Flat",80,5,"PETG 80%_5.txt"
18.573,92.305,0.13153,11.538,0.12411,0.0049646,0.49646,25.124,92.305,11.538,0.49646,4.121,1.91666666666667,7.89858333333333,11.6862728548368,0.14827285483684,1.28508281189842,"PETG","Flat",80,5,"PETG 80%_5.txt"
18.5918,92.432,0.13168,11.554,0.12427,0.0049707,0.49707,25.124,92.432,11.554,0.49707,4.121,1.91666666666667,7.89858333333333,11.7023516875389,0.148351687538906,1.28398552483041,"PETG","Flat",80,5,"PETG 80%_5.txt"
18.6107,92.558,0.13183,11.57,0.12442,0.0049768,0.49768,25.124,92.558,11.57,0.49768,4.121,1.91666666666667,7.89858333333333,11.7183039152591,0.148303915259067,1.28179702038952,"PETG","Flat",80,5,"PETG 80%_5.txt"
18.6295,92.685,0.13198,11.586,0.12457,0.0049829,0.49829,25.125,92.685,11.586,0.49829,4.121,1.91666666666667,7.89858333333333,11.7343827479611,0.148382747961133,1.28070730158064,"PETG","Flat",80,5,"PETG 80%_5.txt"
18.6483,92.811,0.13214,11.601,0.12473,0.004989,0.4989,25.125,92.811,11.601,0.4989,4.121,1.91666666666667,7.89858333333333,11.7503349756813,0.149334975681294,1.28725950936379,"PETG","Flat",80,5,"PETG 80%_5.txt"
18.6671,92.938,0.13229,11.617,0.12488,0.0049951,0.49951,25.125,92.938,11.617,0.49951,4.121,1.91666666666667,7.89858333333333,11.7664138083834,0.149413808383359,1.28616517503107,"PETG","Flat",80,5,"PETG 80%_5.txt"
18.6859,93.064,0.13244,11.633,0.12503,0.0050012,0.50012,25.125,93.064,11.633,0.50012,4.121,1.91666666666667,7.89858333333333,11.7823660361035,0.149366036103521,1.2839855248304,"PETG","Flat",80,5,"PETG 80%_5.txt"
18.7047,93.19,0.13259,11.649,0.12518,0.0050073,0.50073,25.125,93.19,11.649,0.50073,4.121,1.91666666666667,7.89858333333333,11.7983182638237,0.149318263823682,1.2818118621657,"PETG","Flat",80,5,"PETG 80%_5.txt"
18.7236,93.317,0.13275,11.665,0.12534,0.0050134,0.50134,25.125,93.317,11.665,0.50134,4.121,1.91666666666667,7.89858333333333,11.8143970965257,0.14939709652575,1.28072950300686,"PETG","Flat",80,5,"PETG 80%_5.txt"
18.7424,93.443,0.1329,11.68,0.12549,0.0050196,0.50196,25.125,93.443,11.68,0.50196,4.121,1.91666666666667,7.89858333333333,11.8303493242459,0.15034932424591,1.2872373651191,"PETG","Flat",80,5,"PETG 80%_5.txt"
18.7612,93.57,0.13305,11.696,0.12564,0.0050257,0.50257,25.126,93.57,11.696,0.50257,4.121,1.91666666666667,7.89858333333333,11.846428156948,0.150428156947976,1.28615045270157,"PETG","Flat",80,5,"PETG 80%_5.txt"
18.78,93.696,0.13321,11.712,0.12579,0.0050318,0.50318,25.126,93.696,11.712,0.50318,4.121,1.91666666666667,7.89858333333333,11.8623803846681,0.150380384668138,1.28398552483041,"PETG","Flat",80,5,"PETG 80%_5.txt"
0.109246,0.23856,-0.0001968,0.029819,-0.0086665,-0.00034897,-0.034897,24.991,0.23856,0.029819,-0.034897,4.186,1.91366666666667,8.01060866666667,0.0297805085639352,-3.84914360648213e-05,-0.12908359121641,"PETG","Flat",90,1,"PETG 90%_1.txt"
0.127454,0.23858,-0.00020393,0.029822,-0.0086736,-0.00034925,-0.034925,24.991,0.23858,0.029822,-0.034925,4.186,1.91366666666667,8.01060866666667,0.0297830052531173,-3.89947468827402e-05,-0.130758322321575,"PETG","Flat",90,1,"PETG 90%_1.txt"
0.145661,0.2386,-0.00021106,0.029825,-0.0086807,-0.00034954,-0.034954,24.991,0.2386,0.029825,-0.034954,4.186,1.91366666666667,8.01060866666667,0.0297855019422994,-3.94980577006487e-05,-0.132432716515168,"PETG","Flat",90,1,"PETG 90%_1.txt"
0.163869,0.23863,-0.00021819,0.029828,-0.0086878,-0.00034982,-0.034982,24.991,0.23863,0.029828,-0.034982,4.186,1.91366666666667,8.01060866666667,0.0297892469760725,-3.87530239275187e-05,-0.129921630439583,"PETG","Flat",90,1,"PETG 90%_1.txt"
0.182077,0.23865,-0.00022532,0.029831,-0.008695,-0.00035011,-0.035011,24.991,0.23865,0.029831,-0.035011,4.186,1.91366666666667,8.01060866666667,0.0297917436652546,-3.92563347454307e-05,-0.131595772000371,"PETG","Flat",90,1,"PETG 90%_1.txt"
0.200284,0.23867,-0.00023245,0.029834,-0.0087021,-0.00035039,-0.035039,24.991,0.23867,0.029834,-0.035039,4.186,1.91366666666667,8.01060866666667,0.0297942403544367,-3.97596455633462e-05,-0.133269576869834,"PETG","Flat",90,1,"PETG 90%_1.txt"
0.218492,0.2387,-0.00023958,0.029837,-0.0087092,-0.00035068,-0.035068,24.991,0.2387,0.029837,-0.035068,4.186,1.91366666666667,8.01060866666667,0.0297979853882098,-3.90146117902126e-05,-0.130759164092277,"PETG","Flat",90,1,"PETG 90%_1.txt"
0.2367,0.23872,-0.00024671,0.02984,-0.0087164,-0.00035096,-0.035096,24.991,0.23872,0.02984,-0.035096,4.186,1.91366666666667,8.01060866666667,0.0298004820773919,-3.95179226081281e-05,-0.132432716515175,"PETG","Flat",90,1,"PETG 90%_1.txt"
0.254907,0.23874,-0.00025384,0.029843,-0.0087235,-0.00035125,-0.035125,24.991,0.23874,0.029843,-0.035125,4.186,1.91366666666667,8.01060866666667,0.029802978766574,-4.00212334260401e-05,-0.134105932466709,"PETG","Flat",90,1,"PETG 90%_1.txt"
0.273115,0.23877,-0.00026096,0.029846,-0.0087306,-0.00035153,-0.035153,24.991,0.23877,0.029846,-0.035153,4.186,1.91366666666667,8.01060866666667,0.0298067238003471,-3.92761996529101e-05,-0.131596192631877,"PETG","Flat",90,1,"PETG 90%_1.txt"
0.291323,0.23879,-0.00026809,0.029849,-0.0087377,-0.00035182,-0.035182,24.991,0.23879,0.029849,-0.035182,4.186,1.91366666666667,8.01060866666667,0.0298092204895292,-3.97795104708221e-05,-0.133269156322899,"PETG","Flat",90,1,"PETG 90%_1.txt"
0.30953,0.23882,-0.00027522,0.029852,-0.0087449,-0.0003521,-0.03521,24.991,0.23882,0.029852,-0.03521,4.186,1.91366666666667,8.01060866666667,0.0298129655233023,-3.9034476697692e-05,-0.130760005017058,"PETG","Flat",90,1,"PETG 90%_1.txt"
0.327738,0.23884,-0.00028235,0.029855,-0.008752,-0.00035239,-0.035239,24.991,0.23884,0.029855,-0.035239,4.186,1.91366666666667,8.01060866666667,0.0298154622124844,-3.9537787515604e-05,-0.13243271651517,"PETG","Flat",90,1,"PETG 90%_1.txt"
0.345946,0.23886,-0.00028948,0.029858,-0.0087591,-0.00035267,-0.035267,24.991,0.23886,0.029858,-0.035267,4.186,1.91366666666667,8.01060866666667,0.0298179589016665,-4.0041098333516e-05,-0.134105091879952,"PETG","Flat",90,1,"PETG 90%_1.txt"
0.364153,0.23889,-0.00029661,0.029861,-0.0087663,-0.00035296,-0.035296,24.991,0.23889,0.029861,-0.035296,4.186,1.91366666666667,8.01060866666667,0.0298217039354396,-3.9296064560386e-05,-0.131596612840782,"PETG","Flat",90,1,"PETG 90%_1.txt"
0.382361,0.23891,-0.00030374,0.029864,-0.0087734,-0.00035324,-0.035324,24.991,0.23891,0.029864,-0.035324,4.186,1.91366666666667,8.01060866666667,0.0298242006246217,-3.9799375378298e-05,-0.133268736198426,"PETG","Flat",90,1,"PETG 90%_1.txt"
0.400569,0.23893,-0.00031087,0.029867,-0.0087805,-0.00035353,-0.035353,24.991,0.23893,0.029867,-0.035353,4.186,1.91366666666667,8.01060866666667,0.0298266973138038,-4.03026861962134e-05,-0.134940523642192,"PETG","Flat",90,1,"PETG 90%_1.txt"
0.418776,0.23896,-0.000318,0.02987,-0.0087877,-0.00035382,-0.035382,24.991,0.23896,0.02987,-0.035382,4.186,1.91366666666667,8.01060866666667,0.0298304423475769,-3.95576524230799e-05,-0.132432716515165,"PETG","Flat",90,1,"PETG 90%_1.txt"
0.436984,0.23898,-0.00032513,0.029873,-0.0087948,-0.0003541,-0.03541,24.991,0.23898,0.029873,-0.03541,4.186,1.91366666666667,8.01060866666667,0.029832939036759,-4.00609632409954e-05,-0.134104252137366,"PETG","Flat",90,1,"PETG 90%_1.txt"
0.455192,0.239,-0.00033226,0.029876,-0.0088019,-0.00035439,-0.035439,24.991,0.239,0.029876,-0.035439,4.186,1.91366666666667,8.01060866666667,0.0298354357259411,-4.05642740589074e-05,-0.135775452064893,"PETG","Flat",90,1,"PETG 90%_1.txt"
0.473399,0.23903,-0.00033939,0.029879,-0.008809,-0.00035467,-0.035467,24.991,0.23903,0.029879,-0.035467,4.186,1.91366666666667,8.01060866666667,0.0298391807597142,-3.98192402857774e-05,-0.133268316495791,"PETG","Flat",90,1,"PETG 90%_1.txt"
0.491607,0.23905,-0.00034652,0.029881,-0.0088162,-0.00035496,-0.035496,24.991,0.23905,0.029881,-0.035496,4.186,1.91366666666667,8.01060866666667,0.0298416774488963,-3.93225511036883e-05,-0.131597172463065,"PETG","Flat",90,1,"PETG 90%_1.txt"
0.509815,0.23908,-0.00035365,0.029884,-0.0088233,-0.00035524,-0.035524,24.991,0.23908,0.029884,-0.035524,4.186,1.91366666666667,8.01060866666667,0.0298454224826694,-3.85775173305618e-05,-0.129090875821717,"PETG","Flat",90,1,"PETG 90%_1.txt"
0.528022,0.2391,-0.00036078,0.029887,-0.0088304,-0.00035553,-0.035553,24.991,0.2391,0.029887,-0.035553,4.186,1.91366666666667,8.01060866666667,0.0298479191718515,-3.90808281484703e-05,-0.130761963892228,"PETG","Flat",90,1,"PETG 90%_1.txt"
0.54623,0.23912,-0.00036791,0.02989,-0.0088376,-0.00035581,-0.035581,24.991,0.23912,0.02989,-0.035581,4.186,1.91366666666667,8.01060866666667,0.0298504158610336,-3.95841389663858e-05,-0.132432716515175,"PETG","Flat",90,1,"PETG 90%_1.txt"
0.564437,0.23915,-0.00037504,0.029893,-0.0088447,-0.0003561,-0.03561,24.991,0.23915,0.029893,-0.03561,4.186,1.91366666666667,8.01060866666667,0.0298541608948067,-3.88391051932523e-05,-0.12992709060065,"PETG","Flat",90,1,"PETG 90%_1.txt"
0.582645,0.23917,-0.00038217,0.029896,-0.0088518,-0.00035638,-0.035638,24.991,0.23917,0.029896,-0.035638,4.186,1.91366666666667,8.01060866666667,0.0298566575839888,-3.93424160111677e-05,-0.131597591688412,"PETG","Flat",90,1,"PETG 90%_1.txt"
0.600853,0.23919,-0.0003893,0.029899,-0.008859,-0.00035667,-0.035667,24.991,0.23919,0.029899,-0.035667,4.186,1.91366666666667,8.01060866666667,0.0298591542731709,-3.98457268290763e-05,-0.13326775754733,"PETG","Flat",90,1,"PETG 90%_1.txt"
0.61906,0.23922,-0.00039643,0.029902,-0.0088661,-0.00035695,-0.035695,24.991,0.23922,0.029902,-0.035695,4.186,1.91366666666667,8.01060866666667,0.029862899306944,-3.91006930559532e-05,-0.130762802006398,"PETG","Flat",90,1,"PETG 90%_1.txt"
0.637268,0.23924,-0.00040356,0.029905,-0.0088732,-0.00035724,-0.035724,24.991,0.23924,0.029905,-0.035724,4.186,1.91366666666667,8.01060866666667,0.0298653959961261,-3.96040038738617e-05,-0.13243271651517,"PETG","Flat",90,1,"PETG 90%_1.txt"
0.655476,0.23926,-0.00041069,0.029908,-0.0088803,-0.00035752,-0.035752,24.991,0.23926,0.029908,-0.035752,4.186,1.91366666666667,8.01060866666667,0.0298678926853082,-4.01073146917737e-05,-0.134102296013688,"PETG","Flat",90,1,"PETG 90%_1.txt"
0.673683,0.23929,-0.00041782,0.029911,-0.0088875,-0.00035781,-0.035781,24.991,0.23929,0.029911,-0.035781,4.186,1.91366666666667,8.01060866666667,0.0298716377190814,-3.93622809186436e-05,-0.131598010493275,"PETG","Flat",90,1,"PETG 90%_1.txt"
0.691891,0.23931,0.00030296,0.029914,-0.0081667,-0.00032898,-0.032898,24.992,0.23931,0.029914,-0.032898,4.186,1.91366666666667,8.01060866666667,0.0298741344082634,-3.98655917365556e-05,-0.133267338826488,"PETG","Flat",90,1,"PETG 90%_1.txt"
0.710099,0.23934,-3.8337e-05,0.029917,-0.008508,-0.00034263,-0.034263,24.992,0.23934,0.029917,-0.034263,4.186,1.91366666666667,8.01060866666667,0.0298778794420366,-3.91205579634256e-05,-0.130763639280094,"PETG","Flat",90,1,"PETG 90%_1.txt"
0.728306,0.23936,0.00057683,0.02992,-0.0078928,-0.00031802,-0.031802,24.992,0.23936,0.02992,-0.031802,4.186,1.91366666666667,8.01060866666667,0.0298803761312187,-3.96238687813376e-05,-0.132432716515166,"PETG","Flat",90,1,"PETG 90%_1.txt"
0.746514,0.23938,0.00098179,0.029923,-0.0074879,-0.00030182,-0.030182,24.993,0.23938,0.029923,-0.030182,4.186,1.91366666666667,8.01060866666667,0.0298828728204007,-4.0127179599253e-05,-0.134101459075805,"PETG","Flat",90,1,"PETG 90%_1.txt"
0.764722,0.23941,0.0011084,0.029926,-0.0073613,-0.00029676,-0.029676,24.993,0.23941,0.029926,-0.029676,4.186,1.91366666666667,8.01060866666667,0.0298866178541739,-3.93821458261195e-05,-0.131598428878298,"PETG","Flat",90,1,"PETG 90%_1.txt"
0.782929,0.23943,0.0012349,0.029929,-0.0072347,-0.0002917,-0.02917,24.993,0.23943,0.029929,-0.02917,4.186,1.91366666666667,8.01060866666667,0.029889114543356,-3.9885456644035e-05,-0.13326692052536,"PETG","Flat",90,1,"PETG 90%_1.txt"
0.801137,0.23945,0.0013615,0.029932,-0.0071082,-0.00028664,-0.028664,24.993,0.23945,0.029932,-0.028664,4.186,1.91366666666667,8.01060866666667,0.0298916112325381,-4.0388767461947e-05,-0.13493507771598,"PETG","Flat",90,1,"PETG 90%_1.txt"
0.819345,0.23948,0.001488,0.029935,-0.0069816,-0.00028157,-0.028157,24.993,0.23948,0.029935,-0.028157,4.186,1.91366666666667,8.01060866666667,0.0298953562663112,-3.9643733688817e-05,-0.132432716515173,"PETG","Flat",90,1,"PETG 90%_1.txt"
0.837552,0.2395,0.0016146,0.029938,-0.006855,-0.00027651,-0.027651,24.993,0.2395,0.029938,-0.027651,4.186,1.91366666666667,8.01060866666667,0.0298978529554933,-4.0147044506729e-05,-0.134100622976581,"PETG","Flat",90,1,"PETG 90%_1.txt"
0.85576,0.23952,0.0017412,0.029941,-0.0067285,-0.00027145,-0.027145,24.993,0.23952,0.029941,-0.027145,4.186,1.91366666666667,8.01060866666667,0.0299003496446754,-4.0650355324641e-05,-0.135768195199362,"PETG","Flat",90,1,"PETG 90%_1.txt"
0.873968,0.263,0.0018677,0.032874,-0.0066019,-0.00026639,-0.026639,24.993,0.263,0.032874,-0.026639,4.186,1.91366666666667,8.01060866666667,0.0328314627444456,-4.25372555543577e-05,-0.12939482738443,"PETG","Flat",90,1,"PETG 90%_1.txt"
0.892175,0.35146,0.0019943,0.043932,-0.0064753,-0.00026132,-0.026132,24.994,0.35146,0.043932,-0.026132,4.186,1.91366666666667,8.01060866666667,0.043874318996817,-5.76810031830272e-05,-0.131296101208748,"PETG","Flat",90,1,"PETG 90%_1.txt"
0.910383,0.43992,0.0021209,0.05499,-0.0063488,-0.00025626,-0.025626,24.994,0.43992,0.05499,-0.025626,4.186,1.91366666666667,8.01060866666667,0.0549171752491883,-7.28247508116897e-05,-0.132432716515166,"PETG","Flat",90,1,"PETG 90%_1.txt"
0.928591,0.52839,0.0022474,0.066048,-0.0062222,-0.0002512,-0.02512,24.994,0.52839,0.066048,-0.02512,4.186,1.91366666666667,8.01060866666667,0.0659612798461507,-8.67201538493068e-05,-0.131298682548006,"PETG","Flat",90,1,"PETG 90%_1.txt"
0.946798,0.61685,0.002374,0.077106,-0.0060957,-0.00024614,-0.024614,24.994,0.61685,0.077106,-0.024614,4.186,1.91366666666667,8.01060866666667,0.077004136098522,-0.000101863901477969,-0.132108916916932,"PETG","Flat",90,1,"PETG 90%_1.txt"
0.965006,0.70531,0.0025006,0.088164,-0.0059691,-0.00024107,-0.024107,24.994,0.70531,0.088164,-0.024107,4.186,1.91366666666667,8.01060866666667,0.0880469923508934,-0.000117007649106646,-0.132715903437509,"PETG","Flat",90,1,"PETG 90%_1.txt"
0.983214,0.79378,0.0026271,0.099222,-0.0058425,-0.00023601,-0.023601,24.994,0.79378,0.099222,-0.023601,4.186,1.91366666666667,8.01060866666667,0.0990910969478557,-0.000130903052144263,-0.131929463369276,"PETG","Flat",90,1,"PETG 90%_1.txt"
1.00142,0.88224,0.0027537,0.11028,-0.005716,-0.00023095,-0.023095,24.994,0.88224,0.11028,-0.023095,4.186,1.91366666666667,8.01060866666667,0.110133953200227,-0.000146046799772925,-0.132432716515166,"PETG","Flat",90,1,"PETG 90%_1.txt"
1.01963,0.97071,0.0028803,0.12134,-0.0055894,-0.00022588,-0.022588,24.994,0.97071,0.12134,-0.022588,4.186,1.91366666666667,8.01060866666667,0.121178057797189,-0.000161942202810558,-0.133461515419943,"PETG","Flat",90,1,"PETG 90%_1.txt"
1.03784,1.0592,0.0030068,0.1324,-0.0054628,-0.00022082,-0.022082,24.995,1.0592,0.1324,-0.022082,4.186,1.91366666666667,8.01060866666667,0.132224659083334,-0.000175340916666072,-0.13243271651516,"PETG","Flat",90,1,"PETG 90%_1.txt"
1.05604,1.1476,0.0031334,0.14345,-0.0053363,-0.00021576,-0.021576,24.995,1.1476,0.14345,-0.021576,4.186,1.91366666666667,8.01060866666667,0.143260025268159,-0.000189974731841014,-0.132432716515172,"PETG","Flat",90,1,"PETG 90%_1.txt"
1.07425,1.2361,0.0032599,0.15451,-0.0052097,-0.0002107,-0.02107,24.995,1.2361,0.15451,-0.02107,4.186,1.91366666666667,8.01060866666667,0.154307874898894,-0.00020212510110551,-0.130816841049453,"PETG","Flat",90,1,"PETG 90%_1.txt"
1.09246,1.3246,0.0033865,0.16557,-0.0050831,-0.00020563,-0.020563,24.995,1.3246,0.16557,-0.020563,4.186,1.91366666666667,8.01060866666667,0.16535572452963,-0.000214275470369979,-0.129416845062499,"PETG","Flat",90,1,"PETG 90%_1.txt"
1.11067,1.413,0.0035131,0.17663,-0.0049566,-0.00020057,-0.020057,24.995,1.413,0.17663,-0.020057,4.186,1.91366666666667,8.01060866666667,0.176391090714455,-0.00023890928554493,-0.135259743840192,"PETG","Flat",90,1,"PETG 90%_1.txt"
1.12887,1.5015,0.0036396,0.18769,-0.00483,-0.00019551,-0.019551,24.995,1.5015,0.18769,-0.019551,4.186,1.91366666666667,8.01060866666667,0.187438940345191,-0.000251059654809399,-0.133762936123075,"PETG","Flat",90,1,"PETG 90%_1.txt"
1.14708,1.59,0.0037662,0.19874,-0.0047035,-0.00019045,-0.019045,24.995,1.59,0.19874,-0.019045,4.186,1.91366666666667,8.01060866666667,0.198486789975926,-0.000253210024073885,-0.127407680423612,"PETG","Flat",90,1,"PETG 90%_1.txt"
1.16529,1.6784,0.0038928,0.2098,-0.0045769,-0.00018538,-0.018538,24.995,1.6784,0.2098,-0.018538,4.186,1.91366666666667,8.01060866666667,0.209522156160751,-0.000277843839248837,-0.132432716515175,"PETG","Flat",90,1,"PETG 90%_1.txt"
1.1835,1.7669,0.0040193,0.22086,-0.0044503,-0.00018032,-0.018032,24.996,1.7669,0.22086,-0.018032,4.186,1.91366666666667,8.01060866666667,0.220570005791487,-0.000289994208513333,-0.131302276787709,"PETG","Flat",90,1,"PETG 90%_1.txt"
1.20171,1.8553,0.0041459,0.23192,-0.0043238,-0.00017526,-0.017526,24.996,1.8553,0.23192,-0.017526,4.186,1.91366666666667,8.01060866666667,0.231605371976312,-0.000314628023688229,-0.135662307557877,"PETG","Flat",90,1,"PETG 90%_1.txt"
1.21991,1.9438,0.0042725,0.24298,-0.0041972,-0.0001702,-0.01702,24.996,1.9438,0.24298,-0.01702,4.186,1.91366666666667,8.01060866666667,0.242653221607047,-0.000326778392952726,-0.134487773871399,"PETG","Flat",90,1,"PETG 90%_1.txt"
1.23812,2.035,0.004399,0.25437,-0.0040706,-0.00016513,-0.016513,24.996,2.035,0.25437,-0.016513,4.186,1.91366666666667,8.01060866666667,0.254038124277365,-0.000331875722635433,-0.130469679064132,"PETG","Flat",90,1,"PETG 90%_1.txt"
1.25633,2.1286,0.0045256,0.26607,-0.0039441,-0.00016007,-0.016007,24.996,2.1286,0.26607,-0.016007,4.186,1.91366666666667,8.01060866666667,0.265722629649532,-0.000347370350467724,-0.130556000476463,"PETG","Flat",90,1,"PETG 90%_1.txt"
1.27454,2.2222,0.0046521,0.27777,-0.0038175,-0.00015501,-0.015501,24.996,2.2222,0.27777,-0.015501,4.186,1.91366666666667,8.01060866666667,0.2774071350217,-0.000362864978300015,-0.130635049969404,"PETG","Flat",90,1,"PETG 90%_1.txt"
1.29274,2.3158,0.0047787,0.28947,-0.0036909,-0.00014995,-0.014995,24.996,2.3158,0.28947,-0.014995,4.186,1.91366666666667,8.01060866666667,0.289091640393868,-0.000378359606132306,-0.13070770930746,"PETG","Flat",90,1,"PETG 90%_1.txt"
1.31095,2.4094,0.0049053,0.30117,-0.0035644,-0.00014488,-0.014488,24.996,2.4094,0.30117,-0.014488,4.186,1.91366666666667,8.01060866666667,0.300776145766035,-0.000393854233964541,-0.130774723234234,"PETG","Flat",90,1,"PETG 90%_1.txt"
1.32916,2.503,0.0050318,0.31287,-0.0034378,-0.00013982,-0.013982,24.997,2.503,0.31287,-0.013982,4.186,1.91366666666667,8.01060866666667,0.312460651138203,-0.000409348861796777,-0.130836725092459,"PETG","Flat",90,1,"PETG 90%_1.txt"
1.34737,2.5966,0.0051584,0.32457,-0.0033112,-0.00013476,-0.013476,24.997,2.5966,0.32457,-0.013476,4.186,1.91366666666667,8.01060866666667,0.324145156510371,-0.000424843489629123,-0.130894256902709,"PETG","Flat",90,1,"PETG 90%_1.txt"
1.36557,2.6902,0.005285,0.33627,-0.0031847,-0.0001297,-0.01297,24.997,2.6902,0.33627,-0.01297,4.186,1.91366666666667,8.01060866666667,0.335829661882539,-0.000440338117461414,-0.130947785250368,"PETG","Flat",90,1,"PETG 90%_1.txt"
1.38378,2.7838,0.0054115,0.34797,-0.0030581,-0.00012463,-0.012463,24.997,2.7838,0.34797,-0.012463,4.186,1.91366666666667,8.01060866666667,0.347514167254706,-0.000455832745293705,-0.130997713967786,"PETG","Flat",90,1,"PETG 90%_1.txt"
1.40199,2.8774,0.0055381,0.35967,-0.0029316,-0.00011957,-0.011957,24.997,2.8774,0.35967,-0.011957,4.186,1.91366666666667,8.01060866666667,0.359198672626874,-0.000471327373125885,-0.131044394340892,"PETG","Flat",90,1,"PETG 90%_1.txt"
1.4202,2.9709,0.0056647,0.37137,-0.002805,-0.00011451,-0.011451,24.997,2.9709,0.37137,-0.011451,4.186,1.91366666666667,8.01060866666667,0.370870694553131,-0.000499305446868659,-0.134449591207868,"PETG","Flat",90,1,"PETG 90%_1.txt"
1.43841,3.0645,0.0057912,0.38307,-0.0026784,-0.00010945,-0.010945,24.997,3.0645,0.38307,-0.010945,4.186,1.91366666666667,8.01060866666667,0.382555199925299,-0.00051480007470095,-0.134387990367544,"PETG","Flat",90,1,"PETG 90%_1.txt"
1.45661,3.1581,0.0059178,0.39477,-0.0025519,-0.00010438,-0.010438,24.997,3.1581,0.39477,-0.010438,4.186,1.91366666666667,8.01060866666667,0.394239705297467,-0.000530294702533185,-0.134330040918303,"PETG","Flat",90,1,"PETG 90%_1.txt"
1.47482,3.2517,0.0060444,0.40647,-0.0024253,-9.9321e-05,-0.0099321,24.998,3.2517,0.40647,-0.0099321,4.186,1.91366666666667,8.01060866666667,0.405924210669635,-0.000545789330365476,-0.134275427550736,"PETG","Flat",90,1,"PETG 90%_1.txt"
1.49303,3.3453,0.0061709,0.41817,-0.0022987,-9.4258e-05,-0.0094258,24.998,3.3453,0.41817,-0.0094258,4.186,1.91366666666667,8.01060866666667,0.417608716041802,-0.000561283958197767,-0.134223870243625,"PETG","Flat",90,1,"PETG 90%_1.txt"
1.51124,3.4389,0.0062975,0.42987,-0.0021722,-8.9196e-05,-0.0089196,24.998,3.4389,0.42987,-0.0089196,4.186,1.91366666666667,8.01060866666667,0.42929322141397,-0.000576778586030002,-0.134175119461698,"PETG","Flat",90,1,"PETG 90%_1.txt"
1.52944,3.5325,0.006424,0.44157,-0.0020456,-8.4133e-05,-0.0084133,24.998,3.5325,0.44157,-0.0084133,4.186,1.91366666666667,8.01060866666667,0.440977726786138,-0.000592273213862293,-0.134128952116832,"PETG","Flat",90,1,"PETG 90%_1.txt"
1.54765,3.6261,0.0065506,0.45327,-0.001919,-7.9071e-05,-0.0079071,24.998,3.6261,0.45327,-0.0079071,4.186,1.91366666666667,8.01060866666667,0.452662232158305,-0.000607767841694584,-0.13408516815465,"PETG","Flat",90,1,"PETG 90%_1.txt"
1.56586,3.7197,0.0066772,0.46496,-0.0017925,-7.4008e-05,-0.0074008,24.998,3.7197,0.46496,-0.0074008,4.186,1.91366666666667,8.01060866666667,0.464346737530473,-0.00061326246952681,-0.131895747919565,"PETG","Flat",90,1,"PETG 90%_1.txt"
1.58407,3.8133,0.0068037,0.47666,-0.0016659,-6.8946e-05,-0.0068946,24.998,3.8133,0.47666,-0.0068946,4.186,1.91366666666667,8.01060866666667,0.476031242902641,-0.000628757097359101,-0.131908928242164,"PETG","Flat",90,1,"PETG 90%_1.txt"
1.60227,3.9069,0.0069303,0.48836,-0.0015394,-6.3883e-05,-0.0063883,24.998,3.9069,0.48836,-0.0063883,4.186,1.91366666666667,8.01060866666667,0.487715748274809,-0.000644251725191447,-0.131921477023394,"PETG","Flat",90,1,"PETG 90%_1.txt"
1.62048,4.0005,0.0070569,0.50006,-0.0014128,-5.882e-05,-0.005882,24.999,4.0005,0.50006,-0.005882,4.186,1.91366666666667,8.01060866666667,0.499400253646976,-0.000659746353023627,-0.131933438592094,"PETG","Flat",90,1,"PETG 90%_1.txt"
1.63869,4.0941,0.0071834,0.51176,-0.0012862,-5.3758e-05,-0.0053758,24.999,4.0941,0.51176,-0.0053758,4.186,1.91366666666667,8.01060866666667,0.511084759019144,-0.000675240980855918,-0.13194485322337,"PETG","Flat",90,1,"PETG 90%_1.txt"
1.6569,4.1877,0.00731,0.52346,-0.0011597,-4.8695e-05,-0.0048695,24.999,4.1877,0.52346,-0.0048695,4.186,1.91366666666667,8.01060866666667,0.522769264391312,-0.000690735608688153,-0.13195575759144,"PETG","Flat",90,1,"PETG 90%_1.txt"
1.6751,4.2813,0.0074366,0.53516,-0.0010331,-4.3633e-05,-0.0043633,24.999,4.2813,0.53516,-0.0043633,4.186,1.91366666666667,8.01060866666667,0.534453769763479,-0.0007062302365205,-0.131966185163409,"PETG","Flat",90,1,"PETG 90%_1.txt"
1.69331,4.3749,0.0075631,0.54686,-0.00090653,-3.857e-05,-0.003857,24.999,4.3749,0.54686,-0.003857,4.186,1.91366666666667,8.01060866666667,0.546138275135647,-0.000721724864352735,-0.131976166542211,"PETG","Flat",90,1,"PETG 90%_1.txt"
1.71152,4.4685,0.0076897,0.55856,-0.00077997,-3.3508e-05,-0.0033508,24.999,4.4685,0.55856,-0.0033508,4.186,1.91366666666667,8.01060866666667,0.557822780507815,-0.000737219492185082,-0.131985729766736,"PETG","Flat",90,1,"PETG 90%_1.txt"
1.72973,4.5621,0.0078163,0.57026,-0.0006534,-2.8445e-05,-0.0028445,24.999,4.5621,0.57026,-0.0028445,4.186,1.91366666666667,8.01060866666667,0.569507285879983,-0.000752714120017317,-0.131994900574706,"PETG","Flat",90,1,"PETG 90%_1.txt"
1.74794,4.6557,0.0079428,0.58196,-0.00052684,-2.3382e-05,-0.0023382,25,4.6557,0.58196,-0.0023382,4.186,1.91366666666667,8.01060866666667,0.58119179125215,-0.000768208747849553,-0.132003702634125,"PETG","Flat",90,1,"PETG 90%_1.txt"
1.76614,4.7493,0.0080694,0.59366,-0.00040027,-1.832e-05,-0.001832,25,4.7493,0.59366,-0.001832,4.186,1.91366666666667,8.01060866666667,0.592876296624318,-0.000783703375681899,-0.132012157747178,"PETG","Flat",90,1,"PETG 90%_1.txt"
1.78435,4.8747,0.0081959,0.60934,-0.00027371,-1.3257e-05,-0.0013257,25,4.8747,0.60934,-0.0013257,4.186,1.91366666666667,8.01060866666667,0.608530537796004,-0.000809462203995692,-0.13284245314532,"PETG","Flat",90,1,"PETG 90%_1.txt"
1.80256,5.0074,0.0083225,0.62593,-0.00014715,-8.1948e-06,-0.00081948,25,5.0074,0.62593,-0.00081948,4.186,1.91366666666667,8.01060866666667,0.625096070519152,-0.000833929480847595,-0.133230469996261,"PETG","Flat",90,1,"PETG 90%_1.txt"
