Repository: VipulKohinkar/3D-Printing-Parameter-Optimisation

# 3D Printing Parameter Optimisation: Impact of K-Value on Carbon-Reinforced PETG

## MSc Mechanical Engineering with Management

**Author:** Vipul Kohinkar  
**Project:** MEE7012-SUM  
**Date:** 27 August 2026

---

## Project Overview

This project investigates the influence of flow-rate multiplier (K-value) and build orientation on the tensile behaviour of PETG and carbon-fibre-reinforced PETG (CF-PETG) manufactured using fused deposition modelling (FDM).

The study compares an unreinforced thermoplastic, PETG, with a carbon-fibre-reinforced PETG composite to investigate whether the two materials respond differently to changes in material flow and build orientation.

---

File: 3_Experimental_data/Modulus/Recalculated Stress Strain/Recalculated_Stress_Strain_All_Data.csv (part 186 of 212)
"Time (s)","Load (N)","Machine Extension (mm)","Stress (MPa)","Extension from Preload (mm)","Strain","Percentage Strain","Gauge Length (mm)","Load_N","NEXYGEN_Stress_MPa","Percentage_Strain","Measured_Width_mm","Measured_Thickness_mm","Measured_Area_mm2","Recalculated_Stress_MPa","Stress_Difference_MPa","Stress_Difference_Percent","Material","Orientation","K","Sample","File"
1.82077,5.1401,0.0084491,0.64251,-2.0583e-05,-3.1322e-06,-0.00031322,25,5.1401,0.64251,-0.00031322,4.186,1.91366666666667,8.01060866666667,0.6416616032423,-0.000848396757699543,-0.1320441328072,"PETG","Flat",90,1,"PETG 90%_1.txt"
1.83897,5.2728,0.0085756,0.6591,0.00010598,1.9303e-06,0.00019303,25,5.2728,0.6591,0.00019303,4.186,1.91366666666667,8.01060866666667,0.658227135965449,-0.000872864034551446,-0.132432716515164,"PETG","Flat",90,1,"PETG 90%_1.txt"
1.85718,5.4055,0.0087022,0.67569,0.00023255,6.9929e-06,0.00069929,25,5.4055,0.67569,0.00069929,4.186,1.91366666666667,8.01060866666667,0.674792668688597,-0.00089733131140346,-0.132802218680676,"PETG","Flat",90,1,"PETG 90%_1.txt"
1.87539,5.5251,0.0088288,0.69064,0.00035911,1.2055e-05,0.0012055,25,5.5251,0.69064,0.0012055,4.186,1.91366666666667,8.01060866666667,0.689722869997478,-0.00091713000252247,-0.132794220219285,"PETG","Flat",90,1,"PETG 90%_1.txt"
1.8936,5.5563,0.0089553,0.69453,0.00048567,1.7118e-05,0.0017118,25.001,5.5563,0.69453,0.0017118,4.186,1.91366666666667,8.01060866666667,0.693617705121534,-0.000912294878466446,-0.131354279651915,"PETG","Flat",90,1,"PETG 90%_1.txt"
1.9118,5.5874,0.0090819,0.69842,0.00061224,2.2181e-05,0.0022181,25.001,5.5874,0.69842,0.0022181,4.186,1.91366666666667,8.01060866666667,0.697500056799679,-0.000919943200321183,-0.131717762996647,"PETG","Flat",90,1,"PETG 90%_1.txt"
1.93001,5.6185,0.0092085,0.70231,0.0007388,2.7243e-05,0.0027243,25.001,5.6185,0.70231,0.0027243,4.186,1.91366666666667,8.01060866666667,0.701382408477824,-0.000927591522175586,-0.132077219771267,"PETG","Flat",90,1,"PETG 90%_1.txt"
1.94822,5.6496,0.009335,0.7062,0.00086537,3.2306e-05,0.0032306,25.001,5.6496,0.7062,0.0032306,4.186,1.91366666666667,8.01060866666667,0.70526476015597,-0.0009352398440301,-0.132432716515166,"PETG","Flat",90,1,"PETG 90%_1.txt"
1.96643,5.6807,0.0094616,0.71009,0.00099193,3.7368e-05,0.0037368,25.001,5.6807,0.71009,0.0037368,4.186,1.91366666666667,8.01060866666667,0.709147111834115,-0.000942888165884725,-0.132784318309612,"PETG","Flat",90,1,"PETG 90%_1.txt"
1.98464,5.7118,0.0095881,0.71398,0.0011185,4.2431e-05,0.0042431,25.001,5.7118,0.71398,0.0042431,4.186,1.91366666666667,8.01060866666667,0.713029463512261,-0.000950536487739129,-0.133132088817492,"PETG","Flat",90,1,"PETG 90%_1.txt"
2.00284,5.7429,0.0097091,0.71787,0.0012394,4.7267e-05,0.0047267,25.001,5.7429,0.71787,0.0047267,4.186,1.91366666666667,8.01060866666667,0.716911815190406,-0.000958184809593754,-0.13347609032189,"PETG","Flat",90,1,"PETG 90%_1.txt"
2.02105,5.774,0.00972,0.72175,0.0012503,4.7705e-05,0.0047705,25.001,5.774,0.72175,0.0047705,4.186,1.91366666666667,8.01060866666667,0.720794166868552,-0.000955833131448203,-0.132432716515165,"PETG","Flat",90,1,"PETG 90%_1.txt"
2.03926,5.8051,0.0097309,0.72564,0.0012613,4.8143e-05,0.0048143,25.001,5.8051,0.72564,0.0048143,4.186,1.91366666666667,8.01060866666667,0.724676518546697,-0.000963481453302717,-0.132776783708549,"PETG","Flat",90,1,"PETG 90%_1.txt"
2.05747,5.8363,0.0097419,0.72953,0.0012722,4.858e-05,0.004858,25.001,5.8363,0.72953,0.004858,4.186,1.91366666666667,8.01060866666667,0.728571353670753,-0.000958646329246915,-0.131406018840475,"PETG","Flat",90,1,"PETG 90%_1.txt"
2.07567,5.8674,0.0097528,0.73342,0.0012832,4.9018e-05,0.0049018,25.001,5.8674,0.73342,0.0049018,4.186,1.91366666666667,8.01060866666667,0.732453705348899,-0.000966294651101318,-0.131751881745973,"PETG","Flat",90,1,"PETG 90%_1.txt"
2.09388,5.8985,0.0097638,0.73731,0.0012941,4.9455e-05,0.0049455,25.001,5.8985,0.73731,0.0049455,4.186,1.91366666666667,8.01060866666667,0.736336057027044,-0.000973942972955943,-0.132094095150743,"PETG","Flat",90,1,"PETG 90%_1.txt"
2.11209,5.9296,0.0097747,0.7412,0.001305,4.9893e-05,0.0049893,25.001,5.9296,0.7412,0.0049893,4.186,1.91366666666667,8.01060866666667,0.74021840870519,-0.000981591294810458,-0.132432716515172,"PETG","Flat",90,1,"PETG 90%_1.txt"
2.1303,5.9607,0.0097856,0.74509,0.001316,5.033e-05,0.005033,25.001,5.9607,0.74509,0.005033,4.186,1.91366666666667,8.01060866666667,0.744100760383335,-0.000989239616664972,-0.132767802099743,"PETG","Flat",90,1,"PETG 90%_1.txt"
2.1485,5.9918,0.0097966,0.74898,0.0013269,5.0768e-05,0.0050768,25.001,5.9918,0.74898,0.0050768,4.186,1.91366666666667,8.01060866666667,0.74798311206148,-0.000996887938519486,-0.133099406996113,"PETG","Flat",90,1,"PETG 90%_1.txt"
2.16671,6.0229,0.0098075,0.75287,0.0013379,5.1206e-05,0.0051206,25.001,6.0229,0.75287,0.0051206,4.186,1.91366666666667,8.01060866666667,0.751865463739626,-0.00100453626037411,-0.133427585157346,"PETG","Flat",90,1,"PETG 90%_1.txt"
2.18492,6.054,0.0098185,0.75675,0.0013488,5.1643e-05,0.0051643,25.001,6.054,0.75675,0.0051643,4.186,1.91366666666667,8.01060866666667,0.755747815417771,-0.00100218458222856,-0.132432716515171,"PETG","Flat",90,1,"PETG 90%_1.txt"
2.20313,6.0851,0.0098294,0.76064,0.0013597,5.2081e-05,0.0052081,25.001,6.0851,0.76064,0.0052081,4.186,1.91366666666667,8.01060866666667,0.759630167095917,-0.00100983290408307,-0.13276095184096,"PETG","Flat",90,1,"PETG 90%_1.txt"
2.22133,6.1163,0.0098403,0.76453,0.0013707,5.2518e-05,0.0052518,25.001,6.1163,0.76453,0.0052518,4.186,1.91366666666667,8.01060866666667,0.763525002219973,-0.00100499778002727,-0.131453020813738,"PETG","Flat",90,1,"PETG 90%_1.txt"
2.23954,6.1474,0.0098513,0.76842,0.0013816,5.2956e-05,0.0052956,25.001,6.1474,0.76842,0.0052956,4.186,1.91366666666667,8.01060866666667,0.767407353898118,-0.00101264610188168,-0.131782892413221,"PETG","Flat",90,1,"PETG 90%_1.txt"
2.25775,6.1785,0.0098622,0.77231,0.0013926,5.3394e-05,0.0053394,25.001,6.1785,0.77231,0.0053394,4.186,1.91366666666667,8.01060866666667,0.771289705576264,-0.0010202944237363,-0.132109440993422,"PETG","Flat",90,1,"PETG 90%_1.txt"
2.27596,6.2096,0.0098732,0.7762,0.0014035,5.3831e-05,0.0053831,25.001,6.2096,0.7762,0.0053831,4.186,1.91366666666667,8.01060866666667,0.775172057254409,-0.0010279427455907,-0.132432716515164,"PETG","Flat",90,1,"PETG 90%_1.txt"
2.29417,6.2407,0.0098841,0.78009,0.0014144,5.4269e-05,0.0054269,25.001,6.2407,0.78009,0.0054269,4.186,1.91366666666667,8.01060866666667,0.779054408932555,-0.00103559106744522,-0.132752767942829,"PETG","Flat",90,1,"PETG 90%_1.txt"
2.31237,6.2751,0.0099566,0.78439,0.0014869,5.7169e-05,0.0057169,25.002,6.2751,0.78439,0.0057169,4.186,1.91366666666667,8.01060866666667,0.783348714325745,-0.00104128567425543,-0.132751013431511,"PETG","Flat",90,1,"PETG 90%_1.txt"
2.33058,6.3387,0.01004,0.79234,0.0015702,6.0499e-05,0.0060499,25.002,6.3387,0.79234,0.0060499,4.186,1.91366666666667,8.01060866666667,0.791288185924782,-0.00105181407521837,-0.132747819776658,"PETG","Flat",90,1,"PETG 90%_1.txt"
2.34879,6.4024,0.010123,0.8003,0.0016535,6.383e-05,0.006383,25.002,6.4024,0.8003,0.006383,4.186,1.91366666666667,8.01060866666667,0.799240140969729,-0.00105985903027095,-0.132432716515175,"PETG","Flat",90,1,"PETG 90%_1.txt"
2.367,6.466,0.010206,0.80825,0.0017367,6.716e-05,0.006716,25.002,6.466,0.80825,0.006716,4.186,1.91366666666667,8.01060866666667,0.807179612568766,-0.00107038743123389,-0.132432716515173,"PETG","Flat",90,1,"PETG 90%_1.txt"
2.3852,6.5296,0.01029,0.81621,0.00182,7.0491e-05,0.0070491,25.002,6.5296,0.81621,0.0070491,4.186,1.91366666666667,8.01060866666667,0.815119084167803,-0.00109091583219678,-0.133656268876488,"PETG","Flat",90,1,"PETG 90%_1.txt"
2.40341,6.5933,0.010373,0.82416,0.0019033,7.3821e-05,0.0073821,25.002,6.5933,0.82416,0.0073821,4.186,1.91366666666667,8.01060866666667,0.823071039212751,-0.00108896078724929,-0.132129779078006,"PETG","Flat",90,1,"PETG 90%_1.txt"
2.42162,6.6569,0.010456,0.83212,0.0019865,7.7152e-05,0.0077152,25.002,6.6569,0.83212,0.0077152,4.186,1.91366666666667,8.01060866666667,0.831010510811788,-0.00110948918821219,-0.133332835193504,"PETG","Flat",90,1,"PETG 90%_1.txt"
2.43983,6.7206,0.010539,0.84007,0.0020698,8.0482e-05,0.0080482,25.002,6.7206,0.84007,0.0080482,4.186,1.91366666666667,8.01060866666667,0.838962465856735,-0.00110753414326481,-0.131838316243267,"PETG","Flat",90,1,"PETG 90%_1.txt"
2.45803,6.7842,0.010623,0.84803,0.002153,8.3813e-05,0.0083813,25.002,6.7842,0.84803,0.0083813,4.186,1.91366666666667,8.01060866666667,0.846901937455772,-0.0011280625442277,-0.13302153747246,"PETG","Flat",90,1,"PETG 90%_1.txt"
2.47624,6.8479,0.010706,0.85598,0.0022363,8.7144e-05,0.0087144,25.002,6.8479,0.85598,0.0087144,4.186,1.91366666666667,8.01060866666667,0.85485389250072,-0.00112610749928022,-0.131557688179656,"PETG","Flat",90,1,"PETG 90%_1.txt"
2.49445,6.9115,0.010789,0.86394,0.0023196,9.0474e-05,0.0090474,25.002,6.9115,0.86394,0.0090474,4.186,1.91366666666667,8.01060866666667,0.862793364099757,-0.00114663590024322,-0.132721705239162,"PETG","Flat",90,1,"PETG 90%_1.txt"
2.51266,6.9751,0.010872,0.87189,0.0024028,9.3805e-05,0.0093805,25.002,6.9751,0.87189,0.0093805,4.186,1.91366666666667,8.01060866666667,0.870732835698794,-0.00115716430120627,-0.132719070204529,"PETG","Flat",90,1,"PETG 90%_1.txt"
2.53086,7.0388,0.010956,0.87985,0.0024861,9.7135e-05,0.0097135,25.003,7.0388,0.87985,0.0097135,4.186,1.91366666666667,8.01060866666667,0.878684790743741,-0.00116520925625874,-0.132432716515172,"PETG","Flat",90,1,"PETG 90%_1.txt"
2.54907,7.1024,0.011039,0.8878,0.0025694,0.00010047,0.010047,25.003,7.1024,0.8878,0.010047,4.186,1.91366666666667,8.01060866666667,0.886624262342778,-0.00117573765722168,-0.13243271651517,"PETG","Flat",90,1,"PETG 90%_1.txt"
2.56728,7.1661,0.011122,0.89576,0.0026526,0.0001038,0.01038,25.003,7.1661,0.89576,0.01038,4.186,1.91366666666667,8.01060866666667,0.894576217387726,-0.00118378261227414,-0.132153993511001,"PETG","Flat",90,1,"PETG 90%_1.txt"
2.58549,7.2297,0.011206,0.90371,0.0027359,0.00010713,0.010713,25.003,7.2297,0.90371,0.010713,4.186,1.91366666666667,8.01060866666667,0.902515688986763,-0.00119431101323708,-0.132156445456737,"PETG","Flat",90,1,"PETG 90%_1.txt"
2.6037,7.2933,0.011289,0.91167,0.0028192,0.00011046,0.011046,25.003,7.2933,0.91167,0.011046,4.186,1.91366666666667,8.01060866666667,0.9104551605858,-0.00121483941420009,-0.133254293132393,"PETG","Flat",90,1,"PETG 90%_1.txt"
2.6219,7.357,0.011372,0.91962,0.0029024,0.00011379,0.011379,25.003,7.357,0.91962,0.011379,4.186,1.91366666666667,8.01060866666667,0.918407115630747,-0.0012128843692526,-0.13188973372182,"PETG","Flat",90,1,"PETG 90%_1.txt"
2.64011,7.4391,0.011455,0.92989,0.0029857,0.00011712,0.011712,25.003,7.4391,0.92989,0.011712,4.186,1.91366666666667,8.01060866666667,0.928656024723215,-0.00123397527678504,-0.132701209474781,"PETG","Flat",90,1,"PETG 90%_1.txt"
2.65832,7.5489,0.011539,0.94361,0.0030689,0.00012045,0.012045,25.003,7.5489,0.94361,0.012045,4.186,1.91366666666667,8.01060866666667,0.942362848332873,-0.00124715166712663,-0.13216812741775,"PETG","Flat",90,1,"PETG 90%_1.txt"
2.67653,7.6586,0.011622,0.95733,0.0031522,0.00012378,0.012378,25.003,7.6586,0.95733,0.012378,4.186,1.91366666666667,8.01060866666667,0.956057188496621,-0.00127281150337888,-0.13295431077882,"PETG","Flat",90,1,"PETG 90%_1.txt"
2.69473,7.7684,0.011705,0.97105,0.0032355,0.00012711,0.012711,25.003,7.7684,0.97105,0.012711,4.186,1.91366666666667,8.01060866666667,0.969764012106279,-0.00128598789372059,-0.132432716515173,"PETG","Flat",90,1,"PETG 90%_1.txt"
2.71294,7.8781,0.011788,0.98477,0.0033187,0.00013044,0.013044,25.003,7.8781,0.98477,0.013044,4.186,1.91366666666667,8.01060866666667,0.983458352270027,-0.00131164772997272,-0.133193307063855,"PETG","Flat",90,1,"PETG 90%_1.txt"
2.73115,7.9879,0.011872,0.99849,0.003402,0.00013377,0.013377,25.003,7.9879,0.99849,0.013377,4.186,1.91366666666667,8.01060866666667,0.997165175879686,-0.00132482412031443,-0.132682763003578,"PETG","Flat",90,1,"PETG 90%_1.txt"
2.74936,8.0977,0.011955,1.0122,0.0034853,0.0001371,0.01371,25.004,8.0977,1.0122,0.01371,4.186,1.91366666666667,8.01060866666667,1.01087199948934,-0.00132800051065618,-0.131199418164017,"PETG","Flat",90,1,"PETG 90%_1.txt"
2.76756,8.2074,0.012038,1.0259,0.0035685,0.00014043,0.014043,25.004,8.2074,1.0259,0.014043,4.186,1.91366666666667,8.01060866666667,1.02456633965309,-0.00133366034690829,-0.129999059061146,"PETG","Flat",90,1,"PETG 90%_1.txt"
2.78577,8.3172,0.012121,1.0396,0.0036518,0.00014376,0.014376,25.004,8.3172,1.0396,0.014376,4.186,1.91366666666667,8.01060866666667,1.03827316326275,-0.00132683673725009,-0.12762954379089,"PETG","Flat",90,1,"PETG 90%_1.txt"
2.80398,8.4269,0.012205,1.0534,0.0037351,0.00014709,0.014709,25.004,8.4269,1.0534,0.014709,4.186,1.91366666666667,8.01060866666667,1.0519675034265,-0.00143249657350197,-0.135987903313269,"PETG","Flat",90,1,"PETG 90%_1.txt"
2.82219,8.5367,0.012288,1.0671,0.0038183,0.00015042,0.015042,25.004,8.5367,1.0671,0.015042,4.186,1.91366666666667,8.01060866666667,1.06567432703616,-0.00142567296384377,-0.133602564318599,"PETG","Flat",90,1,"PETG 90%_1.txt"
2.8404,8.6465,0.012371,1.0808,0.0039016,0.00015375,0.015375,25.004,8.6465,1.0808,0.015375,4.186,1.91366666666667,8.01060866666667,1.07938115064581,-0.00141884935418557,-0.131277697463506,"PETG","Flat",90,1,"PETG 90%_1.txt"
2.8586,8.7562,0.012454,1.0945,0.0039848,0.00015708,0.015708,25.004,8.7562,1.0945,0.015708,4.186,1.91366666666667,8.01060866666667,1.09307549080956,-0.00142450919043768,-0.130151593461643,"PETG","Flat",90,1,"PETG 90%_1.txt"
2.87681,8.866,0.012538,1.1082,0.0040681,0.00016042,0.016042,25.004,8.866,1.1082,0.016042,4.186,1.91366666666667,8.01060866666667,1.10678231441922,-0.00141768558077948,-0.127926870671312,"PETG","Flat",90,1,"PETG 90%_1.txt"
2.89502,8.9757,0.012621,1.122,0.0041514,0.00016375,0.016375,25.004,8.9757,1.122,0.016375,4.186,1.91366666666667,8.01060866666667,1.12047665458297,-0.00152334541703159,-0.135770536277325,"PETG","Flat",90,1,"PETG 90%_1.txt"
2.91323,9.0855,0.012704,1.1357,0.0042346,0.00016708,0.016708,25.004,9.0855,1.1357,0.016708,4.186,1.91366666666667,8.01060866666667,1.13418347819263,-0.00151652180737316,-0.133531901679419,"PETG","Flat",90,1,"PETG 90%_1.txt"
2.93143,9.1952,0.012849,1.1494,0.0043789,0.00017285,0.017285,25.004,9.1952,1.1494,0.017285,4.186,1.91366666666667,8.01060866666667,1.14787781835637,-0.00152218164362528,-0.132432716515162,"PETG","Flat",90,1,"PETG 90%_1.txt"
2.94964,9.305,0.013004,1.1631,0.0045343,0.00017906,0.017906,25.005,9.305,1.1631,0.017906,4.186,1.91366666666667,8.01060866666667,1.16158464196603,-0.00151535803396707,-0.130286134809309,"PETG","Flat",90,1,"PETG 90%_1.txt"
2.96785,9.4148,0.013159,1.1768,0.0046896,0.00018528,0.018528,25.005,9.4148,1.1768,0.018528,4.186,1.91366666666667,8.01060866666667,1.17529146557569,-0.00150853442430887,-0.128189532997015,"PETG","Flat",90,1,"PETG 90%_1.txt"
2.98606,9.5245,0.013315,1.1906,0.004845,0.00019149,0.019149,25.005,9.5245,1.1906,0.019149,4.186,1.91366666666667,8.01060866666667,1.18898580573944,-0.00161419426056097,-0.135578217752476,"PETG","Flat",90,1,"PETG 90%_1.txt"
3.00426,9.6343,0.01347,1.2043,0.0050003,0.0001977,0.01977,25.005,9.6343,1.2043,0.01977,4.186,1.91366666666667,8.01060866666667,1.2026926293491,-0.00160737065090255,-0.133469289288595,"PETG","Flat",90,1,"PETG 90%_1.txt"
3.02247,9.744,0.013625,1.218,0.0051557,0.00020392,0.020392,25.005,9.744,1.218,0.020392,4.186,1.91366666666667,8.01060866666667,1.21638696951285,-0.00161303048715467,-0.132432716515161,"PETG","Flat",90,1,"PETG 90%_1.txt"
3.04068,9.8538,0.013781,1.2317,0.005311,0.00021013,0.021013,25.005,9.8538,1.2317,0.021013,4.186,1.91366666666667,8.01060866666667,1.2300937931225,-0.00160620687749646,-0.130405689493908,"PETG","Flat",90,1,"PETG 90%_1.txt"
3.05889,9.9635,0.013936,1.2454,0.0054664,0.00021635,0.021635,25.006,9.9635,1.2454,0.021635,4.186,1.91366666666667,8.01060866666667,1.24378813328625,-0.0016118667137488,-0.129425623393994,"PETG","Flat",90,1,"PETG 90%_1.txt"
3.07709,10.073,0.014091,1.2592,0.0056217,0.00022256,0.022256,25.006,10.073,1.2592,0.022256,4.186,1.91366666666667,8.01060866666667,1.25745750655818,-0.00174249344182176,-0.13838099125014,"PETG","Flat",90,1,"PETG 90%_1.txt"
3.0953,10.183,0.014247,1.2729,0.0057771,0.00022877,0.022877,25.006,10.183,1.2729,0.022877,4.186,1.91366666666667,8.01060866666667,1.27118929705966,-0.00171070294034248,-0.13439413468006,"PETG","Flat",90,1,"PETG 90%_1.txt"
3.11351,10.293,0.014402,1.2866,0.0059324,0.00023499,0.023499,25.006,10.293,1.2866,0.023499,4.186,1.91366666666667,8.01060866666667,1.28492108756114,-0.00167891243886342,-0.130492183962647,"PETG","Flat",90,1,"PETG 90%_1.txt"
3.13172,10.403,0.014557,1.3003,0.0060877,0.0002412,0.02412,25.006,10.403,1.3003,0.02412,4.186,1.91366666666667,8.01060866666667,1.29865287806262,-0.00164712193738414,-0.126672455385999,"PETG","Flat",90,1,"PETG 90%_1.txt"
3.14993,10.512,0.014713,1.314,0.0062431,0.00024741,0.024741,25.006,10.512,1.314,0.024741,4.186,1.91366666666667,8.01060866666667,1.31225983410499,-0.00174016589500936,-0.132432716515172,"PETG","Flat",90,1,"PETG 90%_1.txt"
3.16813,10.622,0.014868,1.3278,0.0063984,0.00025363,0.025363,25.006,10.622,1.3278,0.025363,4.186,1.91366666666667,8.01060866666667,1.32599162460647,-0.00180837539353029,-0.136193356946098,"PETG","Flat",90,1,"PETG 90%_1.txt"
3.18634,10.732,0.015023,1.3415,0.0065538,0.00025984,0.025984,25.007,10.732,1.3415,0.025984,4.186,1.91366666666667,8.01060866666667,1.33972341510795,-0.00177658489205101,-0.132432716515171,"PETG","Flat",90,1,"PETG 90%_1.txt"
3.20455,10.842,0.015179,1.3552,0.0067091,0.00026606,0.026606,25.007,10.842,1.3552,0.026606,4.186,1.91366666666667,8.01060866666667,1.35345520560943,-0.00174479439057174,-0.128748110284219,"PETG","Flat",90,1,"PETG 90%_1.txt"
3.22276,10.951,0.015334,1.3689,0.0068645,0.00027227,0.027227,25.007,10.951,1.3689,0.027227,4.186,1.91366666666667,8.01060866666667,1.3670621616518,-0.00183783834819695,-0.13425658179538,"PETG","Flat",90,1,"PETG 90%_1.txt"
3.24096,11.061,0.015489,1.3826,0.0070198,0.00027848,0.027848,25.007,11.061,1.3826,0.027848,4.186,1.91366666666667,8.01060866666667,1.38079395215328,-0.0018060478467179,-0.130626923674085,"PETG","Flat",90,1,"PETG 90%_1.txt"
3.25917,11.171,0.015645,1.3964,0.0071752,0.0002847,0.02847,25.007,11.171,1.3964,0.02847,4.186,1.91366666666667,8.01060866666667,1.39452574265476,-0.00187425734523883,-0.134220663508939,"PETG","Flat",90,1,"PETG 90%_1.txt"
3.27738,11.281,0.0158,1.4101,0.0073305,0.00029091,0.029091,25.007,11.281,1.4101,0.029091,4.186,1.91366666666667,8.01060866666667,1.40825753315624,-0.00184246684375933,-0.13066214054034,"PETG","Flat",90,1,"PETG 90%_1.txt"
3.29559,11.39,0.015956,1.4238,0.0074859,0.00029713,0.029713,25.008,11.39,1.4238,0.029713,4.186,1.91366666666667,8.01060866666667,1.42186448919862,-0.00193551080138454,-0.135939795012259,"PETG","Flat",90,1,"PETG 90%_1.txt"
3.31379,11.5,0.016111,1.4375,0.0076412,0.00030334,0.030334,25.008,11.5,1.4375,0.030334,4.186,1.91366666666667,8.01060866666667,1.43559627970009,-0.00190372029990549,-0.132432716515164,"PETG","Flat",90,1,"PETG 90%_1.txt"
3.332,11.61,0.016266,1.4512,0.0077966,0.00030955,0.030955,25.008,11.61,1.4512,0.030955,4.186,1.91366666666667,8.01060866666667,1.44932807020157,-0.00187192979842643,-0.128991854908106,"PETG","Flat",90,1,"PETG 90%_1.txt"
3.35021,11.72,0.016422,1.465,0.0079519,0.00031577,0.031577,25.008,11.72,1.465,0.031577,4.186,1.91366666666667,8.01060866666667,1.46305986070305,-0.00194013929694714,-0.132432716515163,"PETG","Flat",90,1,"PETG 90%_1.txt"
3.36842,11.829,0.016577,1.4787,0.0081073,0.00032198,0.032198,25.008,11.829,1.4787,0.032198,4.186,1.91366666666667,8.01060866666667,1.47666681674543,-0.00203318325457236,-0.137498022220353,"PETG","Flat",90,1,"PETG 90%_1.txt"
3.38662,11.939,0.016732,1.4924,0.0082626,0.0003282,0.03282,25.008,11.939,1.4924,0.03282,4.186,1.91366666666667,8.01060866666667,1.49039860724691,-0.0020013927530933,-0.134105652177251,"PETG","Flat",90,1,"PETG 90%_1.txt"
3.40483,12.049,0.016888,1.5061,0.0084179,0.00033441,0.033441,25.008,12.049,1.5061,0.033441,4.186,1.91366666666667,8.01060866666667,1.50413039774839,-0.00196960225161424,-0.130774998447264,"PETG","Flat",90,1,"PETG 90%_1.txt"
3.42304,12.159,0.017043,1.5198,0.0085733,0.00034062,0.034062,25.009,12.159,1.5198,0.034062,4.186,1.91366666666667,8.01060866666667,1.51786218824987,-0.00193781175013497,-0.127504392034147,"PETG","Flat",90,1,"PETG 90%_1.txt"
3.44125,12.268,0.017198,1.5336,0.0087286,0.00034684,0.034684,25.009,12.268,1.5336,0.034684,4.186,1.91366666666667,8.01060866666667,1.53146914429224,-0.00213085570776017,-0.138944686212844,"PETG","Flat",90,1,"PETG 90%_1.txt"
3.45946,12.378,0.017354,1.5473,0.008884,0.00035305,0.035305,25.009,12.378,1.5473,0.035305,4.186,1.91366666666667,8.01060866666667,1.54520093479372,-0.00209906520628089,-0.135659872441084,"PETG","Flat",90,1,"PETG 90%_1.txt"
3.47766,12.488,0.017509,1.561,0.0090393,0.00035926,0.035926,25.009,12.488,1.561,0.035926,4.186,1.91366666666667,8.01060866666667,1.5589327252952,-0.00206727470480184,-0.132432716515172,"PETG","Flat",90,1,"PETG 90%_1.txt"
3.49587,12.598,0.017664,1.5747,0.0091947,0.00036548,0.036548,25.009,12.598,1.5747,0.036548,4.186,1.91366666666667,8.01060866666667,1.57266451579668,-0.00203548420332256,-0.12926171355322,"PETG","Flat",90,1,"PETG 90%_1.txt"
3.51408,12.708,0.01782,1.5884,0.00935,0.00037169,0.037169,25.009,12.708,1.5884,0.037169,4.186,1.91366666666667,8.01060866666667,1.58639630629816,-0.0020036937018435,-0.126145410592011,"PETG","Flat",90,1,"PETG 90%_1.txt"
3.53229,12.817,0.017975,1.6022,0.0095054,0.00037791,0.037791,25.01,12.817,1.6022,0.037791,4.186,1.91366666666667,8.01060866666667,1.60000326234053,-0.00219673765946871,-0.137107580793203,"PETG","Flat",90,1,"PETG 90%_1.txt"
3.55049,12.927,0.01813,1.6159,0.0096607,0.00038412,0.038412,25.01,12.927,1.6159,0.038412,4.186,1.91366666666667,8.01060866666667,1.61373505284201,-0.00216494715798943,-0.133977793055847,"PETG","Flat",90,1,"PETG 90%_1.txt"
3.5687,13.037,0.018286,1.6296,0.0098161,0.00039033,0.039033,25.01,13.037,1.6296,0.039033,4.186,1.91366666666667,8.01060866666667,1.62746684334349,-0.00213315665651015,-0.130900629388203,"PETG","Flat",90,1,"PETG 90%_1.txt"
3.58691,12.858,0.018441,1.6072,0.0099714,0.00039655,0.039655,25.01,12.858,1.6072,0.039655,4.186,1.91366666666667,8.01060866666667,1.60512147516381,-0.00207852483618987,-0.129325835999867,"PETG","Flat",90,1,"PETG 90%_1.txt"
3.60512,12.681,0.018596,1.5851,0.010127,0.00040276,0.040276,25.01,12.681,1.5851,0.040276,4.186,1.91366666666667,8.01060866666667,1.58302577590234,-0.00207422409766123,-0.130857617668363,"PETG","Flat",90,1,"PETG 90%_1.txt"
3.62332,12.797,0.018752,1.5996,0.010282,0.00040898,0.040898,25.01,12.797,1.5996,0.040898,4.186,1.91366666666667,8.01060866666667,1.59750657315844,-0.00209342684155556,-0.130871895571115,"PETG","Flat",90,1,"PETG 90%_1.txt"
3.64153,12.913,0.018907,1.6142,0.010437,0.00041519,0.041519,25.01,12.913,1.6142,0.041519,4.186,1.91366666666667,8.01060866666667,1.61198737041455,-0.00221262958545054,-0.137072827744427,"PETG","Flat",90,1,"PETG 90%_1.txt"
3.65974,13.03,0.019062,1.6287,0.010593,0.0004214,0.04214,25.011,13.03,1.6287,0.04214,4.186,1.91366666666667,8.01060866666667,1.62659300212976,-0.00210699787024105,-0.129366849035491,"PETG","Flat",90,1,"PETG 90%_1.txt"
3.67795,13.146,0.019218,1.6433,0.010748,0.00042762,0.042762,25.011,13.146,1.6433,0.042762,4.186,1.91366666666667,8.01060866666667,1.64107379938586,-0.00222620061413537,-0.135471345106515,"PETG","Flat",90,1,"PETG 90%_1.txt"
3.69616,13.263,0.019373,1.6578,0.010903,0.00043383,0.043383,25.011,13.263,1.6578,0.043383,4.186,1.91366666666667,8.01060866666667,1.65567943110107,-0.00212056889892587,-0.127914639819391,"PETG","Flat",90,1,"PETG 90%_1.txt"
3.71436,13.379,0.019528,1.6724,0.011059,0.00044004,0.044004,25.011,13.379,1.6724,0.044004,4.186,1.91366666666667,8.01060866666667,1.67016022835718,-0.00223977164282063,-0.133925594524075,"PETG","Flat",90,1,"PETG 90%_1.txt"
3.73257,13.495,0.019684,1.6869,0.011214,0.00044626,0.044626,25.011,13.495,1.6869,0.044626,4.186,1.91366666666667,8.01060866666667,1.68464102561328,-0.00225897438671541,-0.133912762268979,"PETG","Flat",90,1,"PETG 90%_1.txt"
3.75078,13.612,0.019839,1.7015,0.01137,0.00045247,0.045247,25.011,13.612,1.7015,0.045247,4.186,1.91366666666667,8.01060866666667,1.69924665732849,-0.00225334267150568,-0.132432716515173,"PETG","Flat",90,1,"PETG 90%_1.txt"
3.76899,13.728,0.019995,1.716,0.011525,0.00045869,0.045869,25.012,13.728,1.716,0.045869,4.186,1.91366666666667,8.01060866666667,1.7137274545846,-0.00227254541540023,-0.132432716515165,"PETG","Flat",90,1,"PETG 90%_1.txt"
3.78719,13.845,0.02015,1.7306,0.01168,0.0004649,0.04649,25.012,13.845,1.7306,0.04649,4.186,1.91366666666667,8.01060866666667,1.72833308629981,-0.0022669137001905,-0.130990043926413,"PETG","Flat",90,1,"PETG 90%_1.txt"
3.8054,13.961,0.020305,1.7451,0.011836,0.00047111,0.047111,25.012,13.961,1.7451,0.047111,4.186,1.91366666666667,8.01060866666667,1.74281388355591,-0.0022861164440855,-0.131002031063291,"PETG","Flat",90,1,"PETG 90%_1.txt"
3.82361,14.077,0.020461,1.7597,0.011991,0.00047733,0.047733,25.012,14.077,1.7597,0.047733,4.186,1.91366666666667,8.01060866666667,1.75729468081202,-0.00240531918798004,-0.13668916224243,"PETG","Flat",90,1,"PETG 90%_1.txt"
3.84182,14.194,0.020616,1.7742,0.012146,0.00048354,0.048354,25.012,14.194,1.7742,0.048354,4.186,1.91366666666667,8.01060866666667,1.77190031252723,-0.00229968747277032,-0.129618277126047,"PETG","Flat",90,1,"PETG 90%_1.txt"
3.86002,14.31,0.020771,1.7888,0.012302,0.00048976,0.048976,25.012,14.31,1.7888,0.048976,4.186,1.91366666666667,8.01060866666667,1.78638110978333,-0.00241889021666508,-0.13522418474201,"PETG","Flat",90,1,"PETG 90%_1.txt"
3.87823,14.427,0.020927,1.8033,0.012457,0.00049597,0.049597,25.012,14.427,1.8033,0.049597,4.186,1.91366666666667,8.01060866666667,1.80098674149854,-0.00231325850145536,-0.128279182690366,"PETG","Flat",90,1,"PETG 90%_1.txt"
3.89644,14.543,0.021082,1.8179,0.012612,0.00050218,0.050218,25.013,14.543,1.8179,0.050218,4.186,1.91366666666667,8.01060866666667,1.81546753875465,-0.00243246124535035,-0.133806108441077,"PETG","Flat",90,1,"PETG 90%_1.txt"
3.91465,14.659,0.021237,1.8324,0.012768,0.0005084,0.05084,25.013,14.659,1.8324,0.05084,4.186,1.91366666666667,8.01060866666667,1.82994833601076,-0.00245166398924468,-0.133795240626756,"PETG","Flat",90,1,"PETG 90%_1.txt"
3.93285,14.776,0.021393,1.847,0.012923,0.00051461,0.051461,25.013,14.776,1.847,0.051461,4.186,1.91366666666667,8.01060866666667,1.84455396772596,-0.00244603227403517,-0.132432716515169,"PETG","Flat",90,1,"PETG 90%_1.txt"
3.95106,14.892,0.021548,1.8615,0.013078,0.00052082,0.052082,25.013,14.892,1.8615,0.052082,4.186,1.91366666666667,8.01060866666667,1.85903476498207,-0.00246523501792995,-0.132432716515173,"PETG","Flat",90,1,"PETG 90%_1.txt"
3.96927,15.009,0.021703,1.8761,0.013234,0.00052704,0.052704,25.013,15.009,1.8761,0.052704,4.186,1.91366666666667,8.01060866666667,1.87364039669728,-0.00245960330272021,-0.131101929679666,"PETG","Flat",90,1,"PETG 90%_1.txt"
3.98748,15.125,0.021859,1.8906,0.013389,0.00053325,0.053325,25.013,15.125,1.8906,0.053325,4.186,1.91366666666667,8.01060866666667,1.88812119395339,-0.00247880604661499,-0.131112136179784,"PETG","Flat",90,1,"PETG 90%_1.txt"
4.00569,15.241,0.022014,1.9052,0.013544,0.00053947,0.053947,25.014,15.241,1.9052,0.053947,4.186,1.91366666666667,8.01060866666667,1.90260199120949,-0.00259800879050975,-0.136364097759277,"PETG","Flat",90,1,"PETG 90%_1.txt"
4.02389,15.358,0.022169,1.9197,0.0137,0.00054568,0.054568,25.014,15.358,1.9197,0.054568,4.186,1.91366666666667,8.01060866666667,1.9172076229247,-0.00249237707529981,-0.129831592191478,"PETG","Flat",90,1,"PETG 90%_1.txt"
4.0421,15.474,0.022325,1.9343,0.013855,0.00055189,0.055189,25.014,15.474,1.9343,0.055189,4.186,1.91366666666667,8.01060866666667,1.93168842018081,-0.00261157981919458,-0.135014207682085,"PETG","Flat",90,1,"PETG 90%_1.txt"
4.06031,15.591,0.02248,1.9488,0.01401,0.00055811,0.055811,25.014,15.591,1.9488,0.055811,4.186,1.91366666666667,8.01060866666667,1.94629405189602,-0.00250594810398508,-0.128589291050137,"PETG","Flat",90,1,"PETG 90%_1.txt"
4.07852,15.707,0.022635,1.9634,0.014166,0.00056432,0.056432,25.014,15.707,1.9634,0.056432,4.186,1.91366666666667,8.01060866666667,1.96077484915212,-0.00262515084787962,-0.133704331663422,"PETG","Flat",90,1,"PETG 90%_1.txt"
4.09672,15.824,0.022791,1.9779,0.014321,0.00057054,0.057054,25.014,15.824,1.9779,0.057054,4.186,1.91366666666667,8.01060866666667,1.97538048086733,-0.00251951913267012,-0.127383544803586,"PETG","Flat",90,1,"PETG 90%_1.txt"
4.11493,15.94,0.022946,1.9925,0.014476,0.00057675,0.057675,25.015,15.94,1.9925,0.057675,4.186,1.91366666666667,8.01060866666667,1.98986127812344,-0.00263872187656466,-0.132432716515165,"PETG","Flat",90,1,"PETG 90%_1.txt"
4.13314,16.056,0.023101,2.007,0.014632,0.00058296,0.058296,25.015,16.056,2.007,0.058296,4.186,1.91366666666667,8.01060866666667,2.00434207537954,-0.00265792462045944,-0.132432716515169,"PETG","Flat",90,1,"PETG 90%_1.txt"
4.15135,16.173,0.023257,2.0216,0.014787,0.00058918,0.058918,25.015,16.173,2.0216,0.058918,4.186,1.91366666666667,8.01060866666667,2.01894770709475,-0.00265229290524971,-0.131197709994544,"PETG","Flat",90,1,"PETG 90%_1.txt"
4.16955,16.289,0.023412,2.0361,0.014942,0.00059539,0.059539,25.015,16.289,2.0361,0.059539,4.186,1.91366666666667,8.01060866666667,2.03342850435086,-0.00267149564914426,-0.131206505041219,"PETG","Flat",90,1,"PETG 90%_1.txt"
4.18776,16.406,0.023567,2.0507,0.015098,0.0006016,0.06016,25.015,16.406,2.0507,0.06016,4.186,1.91366666666667,8.01060866666667,2.04803413606606,-0.00266586393393498,-0.129997753641926,"PETG","Flat",90,1,"PETG 90%_1.txt"
4.20597,16.522,0.023723,2.0652,0.015253,0.00060782,0.060782,25.015,16.522,2.0652,0.060782,4.186,1.91366666666667,8.01060866666667,2.06251493332217,-0.00268506667782953,-0.130014849788375,"PETG","Flat",90,1,"PETG 90%_1.txt"
4.22418,16.645,0.023878,2.0806,0.015409,0.00061403,0.061403,25.015,16.645,2.0806,0.061403,4.186,1.91366666666667,8.01060866666667,2.07786957179201,-0.00273042820799363,-0.131232731327195,"PETG","Flat",90,1,"PETG 90%_1.txt"
4.24238,16.783,0.024034,2.0979,0.015564,0.00062025,0.062025,25.016,16.783,2.0979,0.062025,4.186,1.91366666666667,8.01060866666667,2.09509672714841,-0.00280327285159254,-0.133622806215384,"PETG","Flat",90,1,"PETG 90%_1.txt"
4.26059,16.921,0.024189,2.1151,0.015719,0.00062646,0.062646,25.016,16.921,2.1151,0.062646,4.186,1.91366666666667,8.01060866666667,2.11232388250481,-0.00277611749519169,-0.13125230462823,"PETG","Flat",90,1,"PETG 90%_1.txt"
4.2788,17.059,0.024344,2.1324,0.015875,0.00063267,0.063267,25.016,17.059,2.1324,0.063267,4.186,1.91366666666667,8.01060866666667,2.12955103786121,-0.00284896213879016,-0.133603551809705,"PETG","Flat",90,1,"PETG 90%_1.txt"
4.29701,17.197,0.0245,2.1497,0.01603,0.00063889,0.063889,25.016,17.197,2.1497,0.063889,4.186,1.91366666666667,8.01060866666667,2.14677819321761,-0.00292180678238951,-0.135916955035099,"PETG","Flat",90,1,"PETG 90%_1.txt"
4.31522,17.335,0.024655,2.1669,0.016185,0.0006451,0.06451,25.016,17.335,2.1669,0.06451,4.186,1.91366666666667,8.01060866666667,2.16400534857401,-0.00289465142598822,-0.133584910516785,"PETG","Flat",90,1,"PETG 90%_1.txt"
4.33342,17.474,0.02481,2.1842,0.016341,0.00065132,0.065132,25.016,17.474,2.1842,0.065132,4.186,1.91366666666667,8.01060866666667,2.18135733838952,-0.00284266161048263,-0.130146580463448,"PETG","Flat",90,1,"PETG 90%_1.txt"
4.35163,17.612,0.024966,2.2015,0.016496,0.00065753,0.065753,25.017,17.612,2.2015,0.065753,4.186,1.91366666666667,8.01060866666667,2.19858449374592,-0.00291550625408155,-0.132432716515174,"PETG","Flat",90,1,"PETG 90%_1.txt"
4.36984,17.75,0.025121,2.2187,0.016651,0.00066374,0.066374,25.017,17.75,2.2187,0.066374,4.186,1.91366666666667,8.01060866666667,2.21581164910232,-0.00288835089768025,-0.130182129070187,"PETG","Flat",90,1,"PETG 90%_1.txt"
4.38805,17.888,0.025276,2.236,0.016807,0.00066996,0.066996,25.017,17.888,2.236,0.066996,4.186,1.91366666666667,8.01060866666667,2.23303880445872,-0.00296119554127916,-0.132432716515168,"PETG","Flat",90,1,"PETG 90%_1.txt"
4.40625,18.026,0.025432,2.2533,0.016962,0.00067617,0.067617,25.017,18.026,2.2533,0.067617,4.186,1.91366666666667,8.01060866666667,2.25026595981512,-0.00303404018487807,-0.134648745612128,"PETG","Flat",90,1,"PETG 90%_1.txt"
4.42446,18.15,0.025587,2.2687,0.017117,0.00068238,0.068238,25.017,18.15,2.2687,0.068238,4.186,1.91366666666667,8.01060866666667,2.26574543274406,-0.00295456725593812,-0.130231729886637,"PETG","Flat",90,1,"PETG 90%_1.txt"
4.44267,18.248,0.025742,2.281,0.017273,0.0006886,0.06886,25.017,18.248,2.281,0.06886,4.186,1.91366666666667,8.01060866666667,2.27797920973629,-0.00302079026371116,-0.132432716515176,"PETG","Flat",90,1,"PETG 90%_1.txt"
4.46088,18.346,0.025898,2.2932,0.017428,0.00069481,0.069481,25.017,18.346,2.2932,0.069481,4.186,1.91366666666667,8.01060866666667,2.29021298672852,-0.00298701327148443,-0.130255244701048,"PETG","Flat",90,1,"PETG 90%_1.txt"
4.47908,18.444,0.026053,2.3055,0.017583,0.00070103,0.070103,25.018,18.444,2.3055,0.070103,4.186,1.91366666666667,8.01060866666667,2.30244676372074,-0.00305323627925702,-0.13243271651516,"PETG","Flat",90,1,"PETG 90%_1.txt"
4.49729,18.542,0.026208,2.3177,0.017739,0.00070724,0.070724,25.018,18.542,2.3177,0.070724,4.186,1.91366666666667,8.01060866666667,2.31468054071297,-0.00301945928702985,-0.130278262373467,"PETG","Flat",90,1,"PETG 90%_1.txt"
4.5155,18.64,0.026364,2.3299,0.017894,0.00071345,0.071345,25.018,18.64,2.3299,0.071345,4.186,1.91366666666667,8.01060866666667,2.3269143177052,-0.00298568229480312,-0.128146370865836,"PETG","Flat",90,1,"PETG 90%_1.txt"
4.53371,18.737,0.026519,2.3422,0.018049,0.00071967,0.071967,25.018,18.737,2.3422,0.071967,4.186,1.91366666666667,8.01060866666667,2.33902326023832,-0.00317673976168109,-0.135630593530915,"PETG","Flat",90,1,"PETG 90%_1.txt"
4.55192,18.835,0.026674,2.3544,0.018205,0.00072588,0.072588,25.018,18.835,2.3544,0.072588,4.186,1.91366666666667,8.01060866666667,2.35125703723055,-0.00314296276945392,-0.133493151947584,"PETG","Flat",90,1,"PETG 90%_1.txt"
4.57012,18.933,0.02683,2.3667,0.01836,0.0007321,0.07321,25.018,18.933,2.3667,0.07321,4.186,1.91366666666667,8.01060866666667,2.36349081422277,-0.00320918577722695,-0.135597489213967,"PETG","Flat",90,1,"PETG 90%_1.txt"
4.58833,19.031,0.026985,2.3789,0.018515,0.00073831,0.073831,25.019,19.031,2.3789,0.073831,4.186,1.91366666666667,8.01060866666667,2.375724591215,-0.00317540878500022,-0.133482230652832,"PETG","Flat",90,1,"PETG 90%_1.txt"
4.60654,19.129,0.02714,2.3912,0.018671,0.00074452,0.074452,25.019,19.129,2.3912,0.074452,4.186,1.91366666666667,8.01060866666667,2.38795836820723,-0.00324163179277326,-0.135565063264188,"PETG","Flat",90,1,"PETG 90%_1.txt"
4.62475,19.227,0.027296,2.4034,0.018826,0.00075074,0.075074,25.019,19.227,2.4034,0.075074,4.186,1.91366666666667,8.01060866666667,2.40019214519945,-0.00320785480054653,-0.133471532019078,"PETG","Flat",90,1,"PETG 90%_1.txt"
4.64295,19.325,0.027451,2.4156,0.018982,0.00075695,0.075695,25.019,19.325,2.4156,0.075695,4.186,1.91366666666667,8.01060866666667,2.41242592219168,-0.0031740778083198,-0.131399147554222,"PETG","Flat",90,1,"PETG 90%_1.txt"
4.66116,19.423,0.027607,2.4279,0.019137,0.00076317,0.076317,25.019,19.423,2.4279,0.076317,4.186,1.91366666666667,8.01060866666667,2.42465969918391,-0.00324030081609328,-0.133461049305708,"PETG","Flat",90,1,"PETG 90%_1.txt"
4.67937,19.521,0.027762,2.4401,0.019292,0.00076938,0.076938,25.019,19.521,2.4401,0.076938,4.186,1.91366666666667,8.01060866666667,2.43689347617613,-0.00320652382386566,-0.131409525177889,"PETG","Flat",90,1,"PETG 90%_1.txt"
4.69758,19.619,0.027917,2.4524,0.019448,0.00077559,0.077559,25.019,19.619,2.4524,0.077559,4.186,1.91366666666667,8.01060866666667,2.44912725316836,-0.0032727468316387,-0.133450776041376,"PETG","Flat",90,1,"PETG 90%_1.txt"
4.71578,19.717,0.028073,2.4646,0.019603,0.00078181,0.078181,25.02,19.717,2.4646,0.078181,4.186,1.91366666666667,8.01060866666667,2.46136103016059,-0.00323896983941196,-0.131419696478616,"PETG","Flat",90,1,"PETG 90%_1.txt"
4.73399,19.815,0.028228,2.4768,0.019758,0.00078802,0.078802,25.02,19.815,2.4768,0.078802,4.186,1.91366666666667,8.01060866666667,2.47359480715282,-0.00320519284718479,-0.129408625936078,"PETG","Flat",90,1,"PETG 90%_1.txt"
4.7522,19.913,0.028383,2.4891,0.019914,0.00079423,0.079423,25.02,19.913,2.4891,0.079423,4.186,1.91366666666667,8.01060866666667,2.48582858414504,-0.00327141585495827,-0.131429667548844,"PETG","Flat",90,1,"PETG 90%_1.txt"
4.77041,20.011,0.028539,2.5013,0.020069,0.00080045,0.080045,25.02,20.011,2.5013,0.080045,4.186,1.91366666666667,8.01060866666667,2.49806236113727,-0.00323763886273154,-0.129438246621019,"PETG","Flat",90,1,"PETG 90%_1.txt"
4.78861,20.109,0.028694,2.5136,0.020224,0.00080666,0.080666,25.02,20.109,2.5136,0.080666,4.186,1.91366666666667,8.01060866666667,2.5102961381295,-0.00330386187050413,-0.131439444243481,"PETG","Flat",90,1,"PETG 90%_1.txt"
4.80682,20.207,0.028849,2.5258,0.02038,0.00081288,0.081288,25.02,20.207,2.5258,0.081288,4.186,1.91366666666667,8.01060866666667,2.52252991512172,-0.0032700848782774,-0.129467292670734,"PETG","Flat",90,1,"PETG 90%_1.txt"
4.82503,20.304,0.029005,2.5381,0.020535,0.00081909,0.081909,25.021,20.304,2.5381,0.081909,4.186,1.91366666666667,8.01060866666667,2.53463885765484,-0.00346114234515538,-0.136367453810148,"PETG","Flat",90,1,"PETG 90%_1.txt"
4.84324,20.402,0.02916,2.5503,0.02069,0.0008253,0.08253,25.021,20.402,2.5503,0.08253,4.186,1.91366666666667,8.01060866666667,2.54687263464707,-0.0034273653529282,-0.134390673761056,"PETG","Flat",90,1,"PETG 90%_1.txt"
4.86145,20.5,0.029315,2.5625,0.020846,0.00083152,0.083152,25.021,20.5,2.5625,0.083152,4.186,1.91366666666667,8.01060866666667,2.5591064116393,-0.00339358836070103,-0.132432716515162,"PETG","Flat",90,1,"PETG 90%_1.txt"
4.87965,20.598,0.029471,2.5748,0.021001,0.00083773,0.083773,25.021,20.598,2.5748,0.083773,4.186,1.91366666666667,8.01060866666667,2.57134018863153,-0.00345981136847451,-0.134372043206249,"PETG","Flat",90,1,"PETG 90%_1.txt"
4.89786,20.696,0.029626,2.587,0.021156,0.00084395,0.084395,25.021,20.696,2.587,0.084395,4.186,1.91366666666667,8.01060866666667,2.58357396562375,-0.00342603437624733,-0.132432716515166,"PETG","Flat",90,1,"PETG 90%_1.txt"
4.91607,20.794,0.029781,2.5993,0.021312,0.00085016,0.085016,25.021,20.794,2.5993,0.085016,4.186,1.91366666666667,8.01060866666667,2.59580774261598,-0.00349225738402037,-0.134353763860284,"PETG","Flat",90,1,"PETG 90%_1.txt"
4.93428,20.892,0.029937,2.6115,0.021467,0.00085637,0.085637,25.022,20.892,2.6115,0.085637,4.186,1.91366666666667,8.01060866666667,2.60804151960821,-0.00345848039179364,-0.132432716515169,"PETG","Flat",90,1,"PETG 90%_1.txt"
4.95248,20.99,0.030092,2.6238,0.021622,0.00086259,0.086259,25.022,20.99,2.6238,0.086259,4.186,1.91366666666667,8.01060866666667,2.62027529660043,-0.00352470339956712,-0.134335825884866,"PETG","Flat",90,1,"PETG 90%_1.txt"
4.97069,21.088,0.030247,2.636,0.021778,0.0008688,0.08688,25.022,21.088,2.636,0.08688,4.186,1.91366666666667,8.01060866666667,2.63250907359266,-0.00349092640733994,-0.132432716515172,"PETG","Flat",90,1,"PETG 90%_1.txt"
4.9889,21.186,0.030403,2.6482,0.021933,0.00087501,0.087501,25.022,21.186,2.6482,0.087501,4.186,1.91366666666667,8.01060866666667,2.64474285058489,-0.00345714941511321,-0.130547142025271,"PETG","Flat",90,1,"PETG 90%_1.txt"
5.00711,21.284,0.030558,2.6605,0.022088,0.00088123,0.088123,25.022,21.284,2.6605,0.088123,4.186,1.91366666666667,8.01060866666667,2.65697662757711,-0.00352337242288625,-0.132432716515176,"PETG","Flat",90,1,"PETG 90%_1.txt"
5.02531,21.382,0.030713,2.6727,0.022244,0.00088744,0.088744,25.022,21.382,2.6727,0.088744,4.186,1.91366666666667,8.01060866666667,2.66921040456934,-0.00348959543065908,-0.130564426634455,"PETG","Flat",90,1,"PETG 90%_1.txt"
5.04352,21.48,0.030869,2.685,0.022399,0.00089366,0.089366,25.022,21.48,2.685,0.089366,4.186,1.91366666666667,8.01060866666667,2.68144418156157,-0.00355581843843211,-0.132432716515162,"PETG","Flat",90,1,"PETG 90%_1.txt"
