Repository: VipulKohinkar/3D-Printing-Parameter-Optimisation

# 3D Printing Parameter Optimisation: Impact of K-Value on Carbon-Reinforced PETG

## MSc Mechanical Engineering with Management

**Author:** Vipul Kohinkar  
**Project:** MEE7012-SUM  
**Date:** 27 August 2026

---

## Project Overview

This project investigates the influence of flow-rate multiplier (K-value) and build orientation on the tensile behaviour of PETG and carbon-fibre-reinforced PETG (CF-PETG) manufactured using fused deposition modelling (FDM).

The study compares an unreinforced thermoplastic, PETG, with a carbon-fibre-reinforced PETG composite to investigate whether the two materials respond differently to changes in material flow and build orientation.

---

File: 3_Experimental_data/Modulus/Recalculated Stress Strain/Recalculated_Stress_Strain_All_Data.csv (part 187 of 212)
"Time (s)","Load (N)","Machine Extension (mm)","Stress (MPa)","Extension from Preload (mm)","Strain","Percentage Strain","Gauge Length (mm)","Load_N","NEXYGEN_Stress_MPa","Percentage_Strain","Measured_Width_mm","Measured_Thickness_mm","Measured_Area_mm2","Recalculated_Stress_MPa","Stress_Difference_MPa","Stress_Difference_Percent","Material","Orientation","K","Sample","File"
5.06173,21.578,0.031024,2.6972,0.022554,0.00089987,0.089987,25.023,21.578,2.6972,0.089987,4.186,1.91366666666667,8.01060866666667,2.69367795855379,-0.00352204144620538,-0.130581397234368,"PETG","Flat",90,1,"PETG 90%_1.txt"
5.07994,21.676,0.031179,2.7094,0.02271,0.00090608,0.090608,25.023,21.676,2.7094,0.090608,4.186,1.91366666666667,8.01060866666667,2.70591173554602,-0.00348826445397865,-0.128746750349843,"PETG","Flat",90,1,"PETG 90%_1.txt"
5.09815,21.773,0.031335,2.7217,0.022865,0.0009123,0.09123,25.023,21.773,2.7217,0.09123,4.186,1.91366666666667,8.01060866666667,2.71802067807914,-0.00367932192085574,-0.135184697830611,"PETG","Flat",90,1,"PETG 90%_1.txt"
5.11635,21.871,0.03149,2.7339,0.023021,0.00091851,0.091851,25.023,21.871,2.7339,0.091851,4.186,1.91366666666667,8.01060866666667,2.73025445507137,-0.00364554492862945,-0.133345950057773,"PETG","Flat",90,1,"PETG 90%_1.txt"
5.13456,21.969,0.031646,2.7462,0.023176,0.00092473,0.092473,25.023,21.969,2.7462,0.092473,4.186,1.91366666666667,8.01060866666667,2.7424882320636,-0.00371176793640204,-0.135160146253079,"PETG","Flat",90,1,"PETG 90%_1.txt"
5.15277,22.067,0.031801,2.7584,0.023331,0.00093094,0.093094,25.023,22.067,2.7584,0.093094,4.186,1.91366666666667,8.01060866666667,2.75472200905582,-0.00367799094417531,-0.133337838753455,"PETG","Flat",90,1,"PETG 90%_1.txt"
5.17098,22.165,0.031956,2.7707,0.023487,0.00093715,0.093715,25.024,22.165,2.7707,0.093715,4.186,1.91366666666667,8.01060866666667,2.76695578604805,-0.00374421395194879,-0.135136028871722,"PETG","Flat",90,1,"PETG 90%_1.txt"
5.18918,22.263,0.032112,2.7829,0.023642,0.00094337,0.094337,25.024,22.263,2.7829,0.094337,4.186,1.91366666666667,8.01060866666667,2.77918956304028,-0.00371043695972162,-0.133329870269202,"PETG","Flat",90,1,"PETG 90%_1.txt"
5.20739,22.361,0.032267,2.7951,0.023797,0.00094958,0.094958,25.024,22.361,2.7951,0.094958,4.186,1.91366666666667,8.01060866666667,2.79142334003251,-0.00367665996749489,-0.131539478641011,"PETG","Flat",90,1,"PETG 90%_1.txt"
5.2256,22.459,0.032422,2.8074,0.023953,0.00095579,0.095579,25.024,22.459,2.8074,0.095579,4.186,1.91366666666667,8.01060866666667,2.80365711702473,-0.00374288297526748,-0.133322040865836,"PETG","Flat",90,1,"PETG 90%_1.txt"
5.24381,22.557,0.032578,2.8196,0.024108,0.00096201,0.096201,25.024,22.557,2.8196,0.096201,4.186,1.91366666666667,8.01060866666667,2.81589089401696,-0.00370910598304075,-0.131547240141891,"PETG","Flat",90,1,"PETG 90%_1.txt"
5.26201,22.655,0.032733,2.8319,0.024263,0.00096822,0.096822,25.024,22.655,2.8319,0.096822,4.186,1.91366666666667,8.01060866666667,2.82812467100919,-0.00377532899081379,-0.133314346933641,"PETG","Flat",90,1,"PETG 90%_1.txt"
5.28022,22.753,0.032888,2.8441,0.024419,0.00097444,0.097444,25.024,22.753,2.8441,0.097444,4.186,1.91366666666667,8.01060866666667,2.84035844800141,-0.00374155199858706,-0.131554867922614,"PETG","Flat",90,1,"PETG 90%_1.txt"
5.29843,22.851,0.033044,2.8563,0.024574,0.00098065,0.098065,25.025,22.851,2.8563,0.098065,4.186,1.91366666666667,8.01060866666667,2.85259222499364,-0.00370777500636033,-0.129810419296304,"PETG","Flat",90,1,"PETG 90%_1.txt"
5.31664,22.949,0.033199,2.8686,0.024729,0.00098686,0.098686,25.025,22.949,2.8686,0.098686,4.186,1.91366666666667,8.01060866666667,2.86482600198587,-0.00377399801413292,-0.131562365409361,"PETG","Flat",90,1,"PETG 90%_1.txt"
5.33484,23.047,0.033354,2.8808,0.024885,0.00099308,0.099308,25.025,23.047,2.8808,0.099308,4.186,1.91366666666667,8.01060866666667,2.87705977897809,-0.00374022102190619,-0.129832720838176,"PETG","Flat",90,1,"PETG 90%_1.txt"
5.35305,23.145,0.03351,2.8931,0.02504,0.00099929,0.099929,25.025,23.145,2.8931,0.099929,4.186,1.91366666666667,8.01060866666667,2.88929355597032,-0.00380644402967967,-0.131569735912332,"PETG","Flat",90,1,"PETG 90%_1.txt"
5.37126,23.243,0.033665,2.9053,0.025195,0.0010055,0.10055,25.025,23.243,2.9053,0.10055,4.186,1.91366666666667,8.01060866666667,2.90152733296255,-0.00377266703745294,-0.129854646248337,"PETG","Flat",90,1,"PETG 90%_1.txt"
5.38947,23.34,0.03382,2.9176,0.025351,0.0010117,0.10117,25.025,23.34,2.9176,0.10117,4.186,1.91366666666667,8.01060866666667,2.91363627549567,-0.00396372450433047,-0.135855652054102,"PETG","Flat",90,1,"PETG 90%_1.txt"
5.40768,23.438,0.033976,2.9298,0.025506,0.0010179,0.10179,25.026,23.438,2.9298,0.10179,4.186,1.91366666666667,8.01060866666667,2.9258700524879,-0.00392994751210329,-0.134137057550116,"PETG","Flat",90,1,"PETG 90%_1.txt"
5.42588,23.536,0.034131,2.942,0.025661,0.0010241,0.10241,25.026,23.536,2.942,0.10241,4.186,1.91366666666667,8.01060866666667,2.93810382948012,-0.00389617051987612,-0.132432716515164,"PETG","Flat",90,1,"PETG 90%_1.txt"
5.44409,23.634,0.034286,2.9543,0.025817,0.0010304,0.10304,25.026,23.634,2.9543,0.10304,4.186,1.91366666666667,8.01060866666667,2.95033760647235,-0.00396239352764916,-0.134122923455612,"PETG","Flat",90,1,"PETG 90%_1.txt"
5.4623,23.732,0.034442,2.9665,0.025972,0.0010366,0.10366,25.026,23.732,2.9665,0.10366,4.186,1.91366666666667,8.01060866666667,2.96257138346458,-0.00392861653542242,-0.132432716515167,"PETG","Flat",90,1,"PETG 90%_1.txt"
5.48051,23.83,0.034597,2.9788,0.026127,0.0010428,0.10428,25.026,23.83,2.9788,0.10428,4.186,1.91366666666667,8.01060866666667,2.9748051604568,-0.0039948395431959,-0.134109021861015,"PETG","Flat",90,1,"PETG 90%_1.txt"
5.49871,23.928,0.034752,2.991,0.026283,0.001049,0.1049,25.026,23.928,2.991,0.1049,4.186,1.91366666666667,8.01060866666667,2.98703893744903,-0.00396106255096873,-0.13243271651517,"PETG","Flat",90,1,"PETG 90%_1.txt"
5.51692,24.026,0.034908,3.0033,0.026438,0.0010552,0.10552,25.026,24.026,3.0033,0.10552,4.186,1.91366666666667,8.01060866666667,2.99927271444126,-0.00402728555874177,-0.134095347076275,"PETG","Flat",90,1,"PETG 90%_1.txt"
5.53513,24.124,0.035063,3.0155,0.026593,0.0010614,0.10614,25.027,24.124,3.0155,0.10614,4.186,1.91366666666667,8.01060866666667,3.01150649143348,-0.00399350856651504,-0.132432716515173,"PETG","Flat",90,1,"PETG 90%_1.txt"
5.55334,24.222,0.035218,3.0277,0.026749,0.0010676,0.10676,25.027,24.222,3.0277,0.10676,4.186,1.91366666666667,8.01060866666667,3.02374026842571,-0.00395973157428786,-0.130783484965084,"PETG","Flat",90,1,"PETG 90%_1.txt"
5.57154,24.32,0.035374,3.04,0.026904,0.0010739,0.10739,25.027,24.32,3.04,0.10739,4.186,1.91366666666667,8.01060866666667,3.03597404541794,-0.00402595458206134,-0.132432716515176,"PETG","Flat",90,1,"PETG 90%_1.txt"
5.58975,24.418,0.035529,3.0522,0.02706,0.0010801,0.10801,25.027,24.418,3.0522,0.10801,4.186,1.91366666666667,8.01060866666667,3.04820782241017,-0.00399217758983417,-0.130796723341661,"PETG","Flat",90,1,"PETG 90%_1.txt"
5.60796,24.516,0.035685,3.0645,0.027215,0.0010863,0.10863,25.027,24.516,3.0645,0.10863,4.186,1.91366666666667,8.01060866666667,3.06044159940239,-0.0040584005976072,-0.132432716515164,"PETG","Flat",90,1,"PETG 90%_1.txt"
5.62617,24.614,0.03584,3.0767,0.02737,0.0010925,0.10925,25.027,24.614,3.0767,0.10925,4.186,1.91366666666667,8.01060866666667,3.07267537639462,-0.00402462360538047,-0.130809750881804,"PETG","Flat",90,1,"PETG 90%_1.txt"
5.64437,24.712,0.035995,3.0889,0.027526,0.0010987,0.10987,25.028,24.712,3.0889,0.10987,4.186,1.91366666666667,8.01060866666667,3.08490915338685,-0.00399084661315374,-0.129199605463231,"PETG","Flat",90,1,"PETG 90%_1.txt"
5.66258,24.809,0.036151,3.1012,0.027681,0.0011049,0.11049,25.028,24.809,3.1012,0.11049,4.186,1.91366666666667,8.01060866666667,3.09701809591997,-0.00418190408003083,-0.134847932414253,"PETG","Flat",90,1,"PETG 90%_1.txt"
5.68079,24.907,0.036306,3.1134,0.027836,0.0011111,0.11111,25.028,24.907,3.1134,0.11111,4.186,1.91366666666667,8.01060866666667,3.1092518729122,-0.0041481270878041,-0.133234633770286,"PETG","Flat",90,1,"PETG 90%_1.txt"
5.699,25.005,0.036461,3.1257,0.027992,0.0011174,0.11174,25.028,25.005,3.1257,0.11174,4.186,1.91366666666667,8.01060866666667,3.12148564990442,-0.00421435009557758,-0.134829001362177,"PETG","Flat",90,1,"PETG 90%_1.txt"
5.71721,25.103,0.036617,3.1379,0.028147,0.0011236,0.11236,25.028,25.103,3.1379,0.11236,4.186,1.91366666666667,8.01060866666667,3.13371942689665,-0.0041805731033504,-0.133228372585181,"PETG","Flat",90,1,"PETG 90%_1.txt"
5.73541,25.201,0.036772,3.1502,0.028302,0.0011298,0.11298,25.028,25.201,3.1502,0.11298,4.186,1.91366666666667,8.01060866666667,3.14595320388888,-0.00424679611112344,-0.134810364774409,"PETG","Flat",90,1,"PETG 90%_1.txt"
5.75362,25.299,0.036927,3.1624,0.028458,0.001136,0.1136,25.028,25.299,3.1624,0.1136,4.186,1.91366666666667,8.01060866666667,3.1581869808811,-0.00421301911889671,-0.133222208414391,"PETG","Flat",90,1,"PETG 90%_1.txt"
5.77183,25.397,0.037083,3.1746,0.028613,0.0011422,0.11422,25.029,25.397,3.1746,0.11422,4.186,1.91366666666667,8.01060866666667,3.17042075787333,-0.00417924212666998,-0.131646258636363,"PETG","Flat",90,1,"PETG 90%_1.txt"
5.79004,25.495,0.037238,3.1869,0.028768,0.0011484,0.11484,25.029,25.495,3.1869,0.11484,4.186,1.91366666666667,8.01060866666667,3.18265453486556,-0.00424546513444257,-0.133216139020445,"PETG","Flat",90,1,"PETG 90%_1.txt"
5.80824,25.593,0.037393,3.1991,0.028924,0.0011546,0.11546,25.029,25.593,3.1991,0.11546,4.186,1.91366666666667,8.01060866666667,3.19488831185778,-0.00421168814221584,-0.131652281648459,"PETG","Flat",90,1,"PETG 90%_1.txt"
5.82645,25.691,0.037549,3.2114,0.029079,0.0011609,0.11609,25.029,25.691,3.2114,0.11609,4.186,1.91366666666667,8.01060866666667,3.20712208885001,-0.00427791114998888,-0.133210162234193,"PETG","Flat",90,1,"PETG 90%_1.txt"
5.84466,25.789,0.037704,3.2236,0.029234,0.0011671,0.11671,25.029,25.789,3.2236,0.11671,4.186,1.91366666666667,8.01060866666667,3.21935586584224,-0.0042441341577617,-0.131658213108379,"PETG","Flat",90,1,"PETG 90%_1.txt"
5.86287,25.887,0.037859,3.2358,0.02939,0.0011733,0.11733,25.029,25.887,3.2358,0.11733,4.186,1.91366666666667,8.01060866666667,3.23158964283446,-0.00421035716553497,-0.130117966670838,"PETG","Flat",90,1,"PETG 90%_1.txt"
5.88107,25.985,0.038015,3.2481,0.029545,0.0011795,0.11795,25.03,25.985,3.2481,0.11795,4.186,1.91366666666667,8.01060866666667,3.24382341982669,-0.00427658017330845,-0.13166405508785,"PETG","Flat",90,1,"PETG 90%_1.txt"
5.89928,26.083,0.03817,3.2603,0.0297,0.0011857,0.11857,25.03,26.083,3.2603,0.11857,4.186,1.91366666666667,8.01060866666667,3.25605719681892,-0.00424280318108172,-0.130135361196262,"PETG","Flat",90,1,"PETG 90%_1.txt"
5.91749,26.181,0.038325,3.2726,0.029856,0.0011919,0.11919,25.03,26.181,3.2726,0.11919,4.186,1.91366666666667,8.01060866666667,3.26829097381115,-0.00430902618885476,-0.131669809596491,"PETG","Flat",90,1,"PETG 90%_1.txt"
5.9357,26.279,0.038481,3.2848,0.030011,0.0011981,0.11981,25.03,26.279,3.2848,0.11981,4.186,1.91366666666667,8.01060866666667,3.28052475080337,-0.00427524919662803,-0.130152496244156,"PETG","Flat",90,1,"PETG 90%_1.txt"
5.95391,26.376,0.038636,3.2971,0.030166,0.0012043,0.12043,25.03,26.376,3.2971,0.12043,4.186,1.91366666666667,8.01060866666667,3.29263369333649,-0.00446630666350512,-0.13546166823891,"PETG","Flat",90,1,"PETG 90%_1.txt"
5.97211,26.474,0.038791,3.3093,0.030322,0.0012106,0.12106,25.03,26.474,3.3093,0.12106,4.186,1.91366666666667,8.01060866666667,3.30486747032872,-0.00443252967127794,-0.133941609140239,"PETG","Flat",90,1,"PETG 90%_1.txt"
5.99032,26.572,0.038947,3.3215,0.030477,0.0012168,0.12168,25.031,26.572,3.3215,0.12168,4.186,1.91366666666667,8.01060866666667,3.31710124732095,-0.00439875267905121,-0.132432716515165,"PETG","Flat",90,1,"PETG 90%_1.txt"
6.00853,26.67,0.039102,3.3338,0.030632,0.001223,0.1223,25.031,26.67,3.3338,0.1223,4.186,1.91366666666667,8.01060866666667,3.32933502431318,-0.00446497568682425,-0.133930520331881,"PETG","Flat",90,1,"PETG 90%_1.txt"
6.02674,26.768,0.039257,3.346,0.030788,0.0012292,0.12292,25.031,26.768,3.346,0.12292,4.186,1.91366666666667,8.01060866666667,3.3415688013054,-0.00443119869459752,-0.132432716515168,"PETG","Flat",90,1,"PETG 90%_1.txt"
6.04494,26.866,0.039413,3.3583,0.030943,0.0012354,0.12354,25.031,26.866,3.3583,0.12354,4.186,1.91366666666667,8.01060866666667,3.35380257829763,-0.00449742170237055,-0.133919593317171,"PETG","Flat",90,1,"PETG 90%_1.txt"
6.06315,26.964,0.039568,3.3705,0.031099,0.0012416,0.12416,25.031,26.964,3.3705,0.12416,4.186,1.91366666666667,8.01060866666667,3.36603635528986,-0.00446364471014382,-0.13243271651517,"PETG","Flat",90,1,"PETG 90%_1.txt"
6.08136,27.062,0.039718,3.3828,0.031249,0.0012476,0.12476,25.031,27.062,3.3828,0.12476,4.186,1.91366666666667,8.01060866666667,3.37827013228208,-0.00452986771791686,-0.133908824580728,"PETG","Flat",90,1,"PETG 90%_1.txt"
6.09957,27.16,0.03986,3.395,0.031391,0.0012533,0.12533,25.031,27.16,3.395,0.12533,4.186,1.91366666666667,8.01060866666667,3.39050390927431,-0.00449609072569013,-0.132432716515173,"PETG","Flat",90,1,"PETG 90%_1.txt"
6.11777,27.258,0.040003,3.4072,0.031533,0.001259,0.1259,25.032,27.258,3.4072,0.1259,4.186,1.91366666666667,8.01060866666667,3.40273768626654,-0.0044623137334634,-0.130967179310384,"PETG","Flat",90,1,"PETG 90%_1.txt"
6.13598,27.367,0.040145,3.4209,0.031675,0.0012647,0.12647,25.032,27.367,3.4209,0.12647,4.186,1.91366666666667,8.01060866666667,3.41634464230891,-0.00455535769108817,-0.133162550530216,"PETG","Flat",90,1,"PETG 90%_1.txt"
6.15419,27.487,0.040287,3.4359,0.031817,0.0012704,0.12704,25.032,27.487,3.4359,0.12704,4.186,1.91366666666667,8.01060866666667,3.43132477740143,-0.0045752225985658,-0.133159364316942,"PETG","Flat",90,1,"PETG 90%_1.txt"
6.1724,27.608,0.040429,3.451,0.031959,0.0012761,0.12761,25.032,27.608,3.451,0.12761,4.186,1.91366666666667,8.01060866666667,3.44642974695306,-0.0045702530469387,-0.132432716515175,"PETG","Flat",90,1,"PETG 90%_1.txt"
6.1906,27.728,0.040571,3.466,0.032102,0.0012818,0.12818,25.032,27.728,3.466,0.12818,4.186,1.91366666666667,8.01060866666667,3.46140988204558,-0.00459011795441588,-0.132432716515173,"PETG","Flat",90,1,"PETG 90%_1.txt"
6.20881,27.849,0.040713,3.4811,0.032244,0.0012874,0.12874,25.032,27.849,3.4811,0.12874,4.186,1.91366666666667,8.01060866666667,3.47651485159721,-0.00458514840278879,-0.131715503800201,"PETG","Flat",90,1,"PETG 90%_1.txt"
6.22702,27.969,0.040855,3.4961,0.032386,0.0012931,0.12931,25.032,27.969,3.4961,0.12931,4.186,1.91366666666667,8.01060866666667,3.49149498668973,-0.00460501331026597,-0.131718580997854,"PETG","Flat",90,1,"PETG 90%_1.txt"
6.24523,28.09,0.040998,3.5112,0.032528,0.0012988,0.12988,25.033,28.09,3.5112,0.12988,4.186,1.91366666666667,8.01060866666667,3.50659995624136,-0.00460004375863887,-0.131010587794454,"PETG","Flat",90,1,"PETG 90%_1.txt"
6.26344,28.21,0.04114,3.5263,0.03267,0.0013045,0.13045,25.033,28.21,3.5263,0.13045,4.186,1.91366666666667,8.01060866666667,3.52158009133388,-0.00471990866611627,-0.133848755526083,"PETG","Flat",90,1,"PETG 90%_1.txt"
6.28164,28.331,0.041282,3.5413,0.032812,0.0013102,0.13102,25.033,28.331,3.5413,0.13102,4.186,1.91366666666667,8.01060866666667,3.53668506088551,-0.0046149391144894,-0.130317654942801,"PETG","Flat",90,1,"PETG 90%_1.txt"
6.29985,28.451,0.041424,3.5564,0.032954,0.0013159,0.13159,25.033,28.451,3.5564,0.13159,4.186,1.91366666666667,8.01060866666667,3.55166519597803,-0.00473480402196635,-0.133134743616195,"PETG","Flat",90,1,"PETG 90%_1.txt"
6.31806,28.571,0.041566,3.5714,0.033097,0.0013216,0.13216,25.033,28.571,3.5714,0.13216,4.186,1.91366666666667,8.01060866666667,3.56664533107056,-0.00475466892944354,-0.13313179507878,"PETG","Flat",90,1,"PETG 90%_1.txt"
6.33627,28.692,0.041708,3.5865,0.033239,0.0013272,0.13272,25.033,28.692,3.5865,0.13272,4.186,1.91366666666667,8.01060866666667,3.58175030062218,-0.00474969937781644,-0.132432716515166,"PETG","Flat",90,1,"PETG 90%_1.txt"
6.35447,28.812,0.04185,3.6015,0.033381,0.0013329,0.13329,25.033,28.812,3.6015,0.13329,4.186,1.91366666666667,8.01060866666667,3.59673043571471,-0.00476956428529363,-0.132432716515164,"PETG","Flat",90,1,"PETG 90%_1.txt"
6.37268,28.933,0.041993,3.6166,0.033523,0.0013386,0.13386,25.034,28.933,3.6166,0.13386,4.186,1.91366666666667,8.01060866666667,3.61183540526633,-0.00476459473366697,-0.131742374983879,"PETG","Flat",90,1,"PETG 90%_1.txt"
6.39089,29.053,0.042135,3.6316,0.033665,0.0013443,0.13443,25.034,29.053,3.6316,0.13443,4.186,1.91366666666667,8.01060866666667,3.62681554035886,-0.00478445964114416,-0.131745226378019,"PETG","Flat",90,1,"PETG 90%_1.txt"
6.4091,29.174,0.042277,3.6467,0.033807,0.00135,0.135,25.034,29.174,3.6467,0.135,4.186,1.91366666666667,8.01060866666667,3.64192050991048,-0.00477949008951706,-0.131063429662902,"PETG","Flat",90,1,"PETG 90%_1.txt"
6.4273,29.294,0.042419,3.6618,0.033949,0.0013557,0.13557,25.034,29.294,3.6618,0.13557,4.186,1.91366666666667,8.01060866666667,3.65690064500301,-0.00489935499699401,-0.133796356900814,"PETG","Flat",90,1,"PETG 90%_1.txt"
6.44551,29.415,0.042561,3.6768,0.034091,0.0013614,0.13614,25.034,29.415,3.6768,0.13614,4.186,1.91366666666667,8.01060866666667,3.67200561455463,-0.00479438544536714,-0.130395600668166,"PETG","Flat",90,1,"PETG 90%_1.txt"
6.46372,29.535,0.042703,3.6919,0.034234,0.001367,0.1367,25.034,29.535,3.6919,0.1367,4.186,1.91366666666667,8.01060866666667,3.68698574964716,-0.00491425035284454,-0.133108977839176,"PETG","Flat",90,1,"PETG 90%_1.txt"
6.48193,29.655,0.042845,3.7069,0.034376,0.0013727,0.13727,25.034,29.655,3.7069,0.13727,4.186,1.91366666666667,8.01060866666667,3.70196588473968,-0.00493411526032173,-0.133106241342408,"PETG","Flat",90,1,"PETG 90%_1.txt"
6.50013,29.776,0.042988,3.722,0.034518,0.0013784,0.13784,25.035,29.776,3.722,0.13784,4.186,1.91366666666667,8.01060866666667,3.71707085429131,-0.00492914570869463,-0.13243271651517,"PETG","Flat",90,1,"PETG 90%_1.txt"
6.51834,29.896,0.04313,3.737,0.03466,0.0013841,0.13841,25.035,29.896,3.737,0.13841,4.186,1.91366666666667,8.01060866666667,3.73205098938383,-0.00494901061617181,-0.132432716515168,"PETG","Flat",90,1,"PETG 90%_1.txt"
6.53655,30.017,0.043272,3.7521,0.034802,0.0013898,0.13898,25.035,30.017,3.7521,0.13898,4.186,1.91366666666667,8.01060866666667,3.74715595893546,-0.00494404106454471,-0.131767305363522,"PETG","Flat",90,1,"PETG 90%_1.txt"
6.55476,30.137,0.043414,3.7671,0.034944,0.0013955,0.13955,25.035,30.137,3.7671,0.13955,4.186,1.91366666666667,8.01060866666667,3.76213609402798,-0.00496390597202234,-0.131769954926133,"PETG","Flat",90,1,"PETG 90%_1.txt"
6.57297,30.258,0.043556,3.7822,0.035086,0.0014011,0.14011,25.035,30.258,3.7822,0.14011,4.186,1.91366666666667,8.01060866666667,3.7772410635796,-0.00495893642039524,-0.131112485336451,"PETG","Flat",90,1,"PETG 90%_1.txt"
6.59117,30.378,0.043698,3.7973,0.035229,0.0014068,0.14068,25.035,30.378,3.7973,0.14068,4.186,1.91366666666667,8.01060866666667,3.79222119867213,-0.0050788013278722,-0.133747697781903,"PETG","Flat",90,1,"PETG 90%_1.txt"
6.60938,30.499,0.04384,3.8123,0.035371,0.0014125,0.14125,25.035,30.499,3.8123,0.14125,4.186,1.91366666666667,8.01060866666667,3.80732616822375,-0.00497383177624533,-0.130468005567383,"PETG","Flat",90,1,"PETG 90%_1.txt"
6.62759,30.619,0.043983,3.8274,0.035513,0.0014182,0.14182,25.036,30.619,3.8274,0.14182,4.186,1.91366666666667,8.01060866666667,3.82230630331628,-0.00509369668372228,-0.133085036414336,"PETG","Flat",90,1,"PETG 90%_1.txt"
6.6458,30.739,0.044125,3.8424,0.035655,0.0014239,0.14239,25.036,30.739,3.8424,0.14239,4.186,1.91366666666667,8.01060866666667,3.8372864384088,-0.00511356159119947,-0.13308248988131,"PETG","Flat",90,1,"PETG 90%_1.txt"
6.664,30.86,0.044267,3.8575,0.035797,0.0014296,0.14296,25.036,30.86,3.8575,0.14296,4.186,1.91366666666667,8.01060866666667,3.85239140796043,-0.00510859203957281,-0.132432716515173,"PETG","Flat",90,1,"PETG 90%_1.txt"
6.68221,30.933,0.044409,3.8667,0.035939,0.0014353,0.14353,25.036,30.933,3.8667,0.14353,4.186,1.91366666666667,8.01060866666667,3.86150432347505,-0.00519567652495434,-0.134369786250662,"PETG","Flat",90,1,"PETG 90%_1.txt"
6.70042,30.994,0.044551,3.8742,0.036081,0.0014409,0.14409,25.036,30.994,3.8742,0.14409,4.186,1.91366666666667,8.01060866666667,3.86911922548041,-0.00508077451958888,-0.131143836652441,"PETG","Flat",90,1,"PETG 90%_1.txt"
6.71863,31.054,0.044693,3.8818,0.036224,0.0014466,0.14466,25.036,31.054,3.8818,0.14466,4.186,1.91366666666667,8.01060866666667,3.87660929302667,-0.00519070697332813,-0.133719072938537,"PETG","Flat",90,1,"PETG 90%_1.txt"
6.73683,31.115,0.044835,3.8893,0.036366,0.0014523,0.14523,25.036,31.115,3.8893,0.14523,4.186,1.91366666666667,8.01060866666667,3.88422419503204,-0.00507580496796223,-0.130506902732168,"PETG","Flat",90,1,"PETG 90%_1.txt"
6.75504,31.175,0.044977,3.8969,0.036508,0.001458,0.1458,25.037,31.175,3.8969,0.1458,4.186,1.91366666666667,8.01060866666667,3.8917142625783,-0.00518573742170059,-0.133073402491739,"PETG","Flat",90,1,"PETG 90%_1.txt"
6.77325,31.236,0.04512,3.9044,0.03665,0.0014637,0.14637,25.037,31.236,3.9044,0.14637,4.186,1.91366666666667,8.01060866666667,3.89932916458367,-0.00507083541633468,-0.129874895408633,"PETG","Flat",90,1,"PETG 90%_1.txt"
6.79146,31.296,0.045262,3.912,0.036792,0.0014694,0.14694,25.037,31.296,3.912,0.14694,4.186,1.91366666666667,8.01060866666667,3.90681923212993,-0.00518076787007349,-0.132432716515171,"PETG","Flat",90,1,"PETG 90%_1.txt"
6.80967,31.356,0.045404,3.9196,0.036934,0.0014751,0.14751,25.037,31.356,3.9196,0.14751,4.186,1.91366666666667,8.01060866666667,3.91430929967619,-0.00529070032381185,-0.134980618527703,"PETG","Flat",90,1,"PETG 90%_1.txt"
6.82787,31.417,0.045546,3.9271,0.037076,0.0014807,0.14807,25.037,31.417,3.9271,0.14807,4.186,1.91366666666667,8.01060866666667,3.92192420168155,-0.00517579831844595,-0.131796957511801,"PETG","Flat",90,1,"PETG 90%_1.txt"
6.84608,31.477,0.045688,3.9347,0.037219,0.0014864,0.14864,25.037,31.477,3.9347,0.14864,4.186,1.91366666666667,8.01060866666667,3.92941426922782,-0.00528573077218475,-0.134336309558156,"PETG","Flat",90,1,"PETG 90%_1.txt"
6.86429,31.538,0.04583,3.9422,0.037361,0.0014921,0.14921,25.037,31.538,3.9422,0.14921,4.186,1.91366666666667,8.01060866666667,3.93702917123318,-0.00517082876681929,-0.13116606886559,"PETG","Flat",90,1,"PETG 90%_1.txt"
6.8825,31.598,0.045972,3.9498,0.037503,0.0014978,0.14978,25.038,31.598,3.9498,0.14978,4.186,1.91366666666667,8.01060866666667,3.94451923877944,-0.00528076122055809,-0.133696926947139,"PETG","Flat",90,1,"PETG 90%_1.txt"
6.9007,31.659,0.046115,3.9573,0.037645,0.0015035,0.15035,25.038,31.659,3.9573,0.15035,4.186,1.91366666666667,8.01060866666667,3.95213414078481,-0.00516585921519219,-0.130539994824557,"PETG","Flat",90,1,"PETG 90%_1.txt"
6.91891,31.719,0.046257,3.9649,0.037787,0.0015092,0.15092,25.038,31.719,3.9649,0.15092,4.186,1.91366666666667,8.01060866666667,3.95962420833107,-0.00527579166893055,-0.133062414409709,"PETG","Flat",90,1,"PETG 90%_1.txt"
6.93712,31.779,0.046399,3.9724,0.037929,0.0015149,0.15149,25.038,31.779,3.9724,0.15149,4.186,1.91366666666667,8.01060866666667,3.96711427587733,-0.00528572412266959,-0.133061225522847,"PETG","Flat",90,1,"PETG 90%_1.txt"
6.95533,31.843,0.046541,3.9803,0.038071,0.0015205,0.15205,25.038,31.843,3.9803,0.15205,4.186,1.91366666666667,8.01060866666667,3.97510368126001,-0.00519631873999105,-0.130550931839084,"PETG","Flat",90,1,"PETG 90%_1.txt"
6.97353,31.927,0.046683,3.9908,0.038214,0.0015262,0.15262,25.038,31.927,3.9908,0.15262,4.186,1.91366666666667,8.01060866666667,3.98558977582478,-0.00521022417522499,-0.130555882911321,"PETG","Flat",90,1,"PETG 90%_1.txt"
6.99174,32.011,0.046825,4.0013,0.038356,0.0015319,0.15319,25.038,32.011,4.0013,0.15319,4.186,1.91366666666667,8.01060866666667,3.99607587038954,-0.00522412961045804,-0.130560807998851,"PETG","Flat",90,1,"PETG 90%_1.txt"
7.00995,32.095,0.046967,4.0118,0.038498,0.0015376,0.15376,25.039,32.095,4.0118,0.15376,4.186,1.91366666666667,8.01060866666667,4.00656196495431,-0.00523803504569287,-0.13056570730577,"PETG","Flat",90,1,"PETG 90%_1.txt"
7.02816,32.179,0.04711,4.0223,0.03864,0.0015433,0.15433,25.039,32.179,4.0223,0.15433,4.186,1.91366666666667,8.01060866666667,4.01704805951907,-0.00525194048092725,-0.130570581033917,"PETG","Flat",90,1,"PETG 90%_1.txt"
7.04636,32.263,0.047252,4.0328,0.038782,0.001549,0.1549,25.039,32.263,4.0328,0.1549,4.186,1.91366666666667,8.01060866666667,4.02753415408384,-0.00526584591616164,-0.1305754293831,"PETG","Flat",90,1,"PETG 90%_1.txt"
7.06457,32.347,0.047394,4.0433,0.038924,0.0015547,0.15547,25.039,32.347,4.0433,0.15547,4.186,1.91366666666667,8.01060866666667,4.03802024864861,-0.00527975135139513,-0.130580252551014,"PETG","Flat",90,1,"PETG 90%_1.txt"
7.08278,32.431,0.047536,4.0538,0.039066,0.0015603,0.15603,25.039,32.431,4.0538,0.15603,4.186,1.91366666666667,8.01060866666667,4.04850634321337,-0.00529365678662952,-0.130585050733374,"PETG","Flat",90,1,"PETG 90%_1.txt"
7.10099,32.515,0.047678,4.0643,0.039208,0.001566,0.1566,25.039,32.515,4.0643,0.1566,4.186,1.91366666666667,8.01060866666667,4.05899243777814,-0.0053075622218639,-0.130589824123807,"PETG","Flat",90,1,"PETG 90%_1.txt"
7.1192,32.599,0.04782,4.0748,0.039351,0.0015717,0.15717,25.039,32.599,4.0748,0.15717,4.186,1.91366666666667,8.01060866666667,4.0694785323429,-0.0053214676570974,-0.130594572913944,"PETG","Flat",90,1,"PETG 90%_1.txt"
7.1374,32.683,0.047962,4.0853,0.039493,0.0015774,0.15774,25.04,32.683,4.0853,0.15774,4.186,1.91366666666667,8.01060866666667,4.07996462690767,-0.00533537309233179,-0.130599297293511,"PETG","Flat",90,1,"PETG 90%_1.txt"
7.15561,32.767,0.048105,4.0958,0.039635,0.0015831,0.15831,25.04,32.767,4.0958,0.15831,4.186,1.91366666666667,8.01060866666667,4.09045072147243,-0.00534927852756528,-0.1306039974502,"PETG","Flat",90,1,"PETG 90%_1.txt"
7.17382,32.851,0.048247,4.1063,0.039777,0.0015888,0.15888,25.04,32.851,4.1063,0.15888,4.186,1.91366666666667,8.01060866666667,4.1009368160372,-0.00536318396279967,-0.130608673569872,"PETG","Flat",90,1,"PETG 90%_1.txt"
7.19203,32.935,0.048389,4.1168,0.039919,0.0015945,0.15945,25.04,32.935,4.1168,0.15945,4.186,1.91366666666667,8.01060866666667,4.11142291060197,-0.00537708939803316,-0.130613325836406,"PETG","Flat",90,1,"PETG 90%_1.txt"
7.21023,33.019,0.048531,4.1273,0.040061,0.0016001,0.16001,25.04,33.019,4.1273,0.16001,4.186,1.91366666666667,8.01060866666667,4.12190900516673,-0.00539099483326844,-0.130617954431915,"PETG","Flat",90,1,"PETG 90%_1.txt"
7.22844,33.103,0.048673,4.1378,0.040203,0.0016058,0.16058,25.04,33.103,4.1378,0.16058,4.186,1.91366666666667,8.01060866666667,4.1323950997315,-0.00540490026850193,-0.130622559536515,"PETG","Flat",90,1,"PETG 90%_1.txt"
7.24665,33.187,0.048815,4.1483,0.040346,0.0016115,0.16115,25.04,33.187,4.1483,0.16115,4.186,1.91366666666667,8.01060866666667,4.14288119429626,-0.00541880570373632,-0.130627141328648,"PETG","Flat",90,1,"PETG 90%_1.txt"
7.26486,33.271,0.048957,4.1588,0.040488,0.0016172,0.16172,25.041,33.271,4.1588,0.16172,4.186,1.91366666666667,8.01060866666667,4.15336728886103,-0.0054327111389707,-0.130631699984868,"PETG","Flat",90,1,"PETG 90%_1.txt"
7.28306,33.355,0.0491,4.1693,0.04063,0.0016229,0.16229,25.041,33.355,4.1693,0.16229,4.186,1.91366666666667,8.01060866666667,4.1638533834258,-0.0054466165742042,-0.130636235679951,"PETG","Flat",90,1,"PETG 90%_1.txt"
7.30127,33.439,0.049242,4.1798,0.040772,0.0016286,0.16286,25.041,33.439,4.1798,0.16286,4.186,1.91366666666667,8.01060866666667,4.17433947799056,-0.00546052200943858,-0.13064074858698,"PETG","Flat",90,1,"PETG 90%_1.txt"
7.31948,33.523,0.049384,4.1903,0.040914,0.0016343,0.16343,25.041,33.523,4.1903,0.16343,4.186,1.91366666666667,8.01060866666667,4.18482557255533,-0.00547442744467208,-0.130645238877218,"PETG","Flat",90,1,"PETG 90%_1.txt"
7.33769,33.607,0.049526,4.2008,0.041056,0.0016399,0.16399,25.041,33.607,4.2008,0.16399,4.186,1.91366666666667,8.01060866666667,4.19531166712009,-0.00548833287990647,-0.130649706720302,"PETG","Flat",90,1,"PETG 90%_1.txt"
7.35589,33.691,0.049668,4.2113,0.041198,0.0016456,0.16456,25.041,33.691,4.2113,0.16456,4.186,1.91366666666667,8.01060866666667,4.20579776168486,-0.00550223831513996,-0.130654152284092,"PETG","Flat",90,1,"PETG 90%_1.txt"
7.3741,33.775,0.04981,4.2218,0.041341,0.0016513,0.16513,25.041,33.775,4.2218,0.16513,4.186,1.91366666666667,8.01060866666667,4.21628385624962,-0.00551614375037524,-0.130658575734882,"PETG","Flat",90,1,"PETG 90%_1.txt"
7.39231,33.859,0.049952,4.2323,0.041483,0.001657,0.1657,25.042,33.859,4.2323,0.1657,4.186,1.91366666666667,8.01060866666667,4.22676995081439,-0.00553004918560873,-0.13066297723717,"PETG","Flat",90,1,"PETG 90%_1.txt"
7.41052,33.943,0.050094,4.2428,0.041625,0.0016627,0.16627,25.042,33.943,4.2428,0.16627,4.186,1.91366666666667,8.01060866666667,4.23725604537916,-0.00554395462084312,-0.130667356953972,"PETG","Flat",90,1,"PETG 90%_1.txt"
7.42873,34.051,0.050237,4.2564,0.041767,0.0016684,0.16684,25.042,34.051,4.2564,0.16684,4.186,1.91366666666667,8.01060866666667,4.25073816696243,-0.00566183303757217,-0.133019289483417,"PETG","Flat",90,1,"PETG 90%_1.txt"
7.44693,34.162,0.050379,4.2703,0.041909,0.0016741,0.16741,25.042,34.162,4.2703,0.16741,4.186,1.91366666666667,8.01060866666667,4.26459479192301,-0.00570520807698927,-0.133602043814001,"PETG","Flat",90,1,"PETG 90%_1.txt"
7.46514,34.273,0.050521,4.2841,0.042051,0.0016797,0.16797,25.042,34.273,4.2841,0.16797,4.186,1.91366666666667,8.01060866666667,4.27845141688359,-0.00564858311640482,-0.131849936192078,"PETG","Flat",90,1,"PETG 90%_1.txt"
7.48335,34.384,0.050663,4.298,0.042193,0.0016854,0.16854,25.042,34.384,4.298,0.16854,4.186,1.91366666666667,8.01060866666667,4.29230804184418,-0.00569195815582191,-0.132432716515168,"PETG","Flat",90,1,"PETG 90%_1.txt"
7.50156,34.495,0.050805,4.3118,0.042336,0.0016911,0.16911,25.042,34.495,4.3118,0.16911,4.186,1.91366666666667,8.01060866666667,4.30616466680476,-0.00563533319523835,-0.130695607292508,"PETG","Flat",90,1,"PETG 90%_1.txt"
7.51976,34.605,0.050947,4.3257,0.042478,0.0016968,0.16968,25.043,34.605,4.3257,0.16968,4.186,1.91366666666667,8.01060866666667,4.31989645730624,-0.00580354269376038,-0.134164243793152,"PETG","Flat",90,1,"PETG 90%_1.txt"
7.53797,34.716,0.051089,4.3395,0.04262,0.0017025,0.17025,25.043,34.716,4.3395,0.17025,4.186,1.91366666666667,8.01060866666667,4.33375308226682,-0.00574691773317593,-0.132432716515173,"PETG","Flat",90,1,"PETG 90%_1.txt"
7.55618,34.827,0.051232,4.3534,0.042762,0.0017082,0.17082,25.043,34.827,4.3534,0.17082,4.186,1.91366666666667,8.01060866666667,4.34760970722741,-0.00579029277259213,-0.133006219795841,"PETG","Flat",90,1,"PETG 90%_1.txt"
7.57439,34.938,0.051374,4.3672,0.042904,0.0017139,0.17139,25.043,34.938,4.3672,0.17139,4.186,1.91366666666667,8.01060866666667,4.36146633218799,-0.00573366781200857,-0.131289334402101,"PETG","Flat",90,1,"PETG 90%_1.txt"
7.59259,35.049,0.051516,4.3811,0.043046,0.0017195,0.17195,25.043,35.049,4.3811,0.17195,4.186,1.91366666666667,8.01060866666667,4.37532295714857,-0.00577704285142566,-0.131862839273828,"PETG","Flat",90,1,"PETG 90%_1.txt"
7.6108,35.16,0.051658,4.395,0.043188,0.0017252,0.17252,25.043,35.16,4.395,0.17252,4.186,1.91366666666667,8.01060866666667,4.38917958210916,-0.00582041789084187,-0.132432716515173,"PETG","Flat",90,1,"PETG 90%_1.txt"
7.62901,35.27,0.0518,4.4088,0.043331,0.0017309,0.17309,25.043,35.27,4.4088,0.17309,4.186,1.91366666666667,8.01060866666667,4.40291137261064,-0.00588862738936236,-0.133565310047232,"PETG","Flat",90,1,"PETG 90%_1.txt"
7.64722,35.381,0.051942,4.4227,0.043473,0.0017366,0.17366,25.044,35.381,4.4227,0.17366,4.186,1.91366666666667,8.01060866666667,4.41676799757122,-0.00593200242877856,-0.134126267410825,"PETG","Flat",90,1,"PETG 90%_1.txt"
7.66543,35.492,0.052084,4.4365,0.043615,0.0017423,0.17423,25.044,35.492,4.4365,0.17423,4.186,1.91366666666667,8.01060866666667,4.4306246225318,-0.00587537746819589,-0.132432716515178,"PETG","Flat",90,1,"PETG 90%_1.txt"
7.68363,35.603,0.052227,4.4504,0.043757,0.001748,0.1748,25.044,35.603,4.4504,0.1748,4.186,1.91366666666667,8.01060866666667,4.44448124749239,-0.00591875250761209,-0.132993719836691,"PETG","Flat",90,1,"PETG 90%_1.txt"
7.70184,35.714,0.052369,4.4642,0.043899,0.0017537,0.17537,25.044,35.714,4.4642,0.17537,4.186,1.91366666666667,8.01060866666667,4.45833787245297,-0.00586212754702853,-0.131314178285662,"PETG","Flat",90,1,"PETG 90%_1.txt"
7.72005,35.825,0.052511,4.4781,0.044041,0.0017593,0.17593,25.044,35.825,4.4781,0.17593,4.186,1.91366666666667,8.01060866666667,4.47219449741356,-0.00590550258644473,-0.131875183368945,"PETG","Flat",90,1,"PETG 90%_1.txt"
7.73826,35.936,0.052653,4.4919,0.044183,0.001765,0.1765,25.044,35.936,4.4919,0.1765,4.186,1.91366666666667,8.01060866666667,4.48605112237414,-0.00584887762586206,-0.130209435336095,"PETG","Flat",90,1,"PETG 90%_1.txt"
7.75646,36.046,0.052795,4.5058,0.044325,0.0017707,0.17707,25.044,36.046,4.5058,0.17707,4.186,1.91366666666667,8.01060866666667,4.49978291287562,-0.00601708712438231,-0.133540927790455,"PETG","Flat",90,1,"PETG 90%_1.txt"
7.77467,36.157,0.052937,4.5196,0.044468,0.0017764,0.17764,25.045,36.157,4.5196,0.17764,4.186,1.91366666666667,8.01060866666667,4.5136395378362,-0.00596046216379875,-0.131880302765704,"PETG","Flat",90,1,"PETG 90%_1.txt"
7.79288,36.268,0.053079,4.5335,0.04461,0.0017821,0.17821,25.045,36.268,4.5335,0.17821,4.186,1.91366666666667,8.01060866666667,4.52749616279679,-0.00600383720321496,-0.132432716515164,"PETG","Flat",90,1,"PETG 90%_1.txt"
7.81109,36.379,0.053222,4.5474,0.044752,0.0017878,0.17878,25.045,36.379,4.5474,0.17878,4.186,1.91366666666667,8.01060866666667,4.54135278775737,-0.00604721224263205,-0.132981753147558,"PETG","Flat",90,1,"PETG 90%_1.txt"
7.82929,36.455,0.053364,4.5569,0.044894,0.0017935,0.17935,25.045,36.455,4.5569,0.17935,4.186,1.91366666666667,8.01060866666667,4.5508402066493,-0.00605979335070028,-0.132980608543095,"PETG","Flat",90,1,"PETG 90%_1.txt"
7.8475,36.508,0.053506,4.5635,0.045036,0.0017991,0.17991,25.045,36.508,4.5635,0.17991,4.186,1.91366666666667,8.01060866666667,4.55745643298183,-0.00604356701816933,-0.13243271651516,"PETG","Flat",90,1,"PETG 90%_1.txt"
7.86571,36.561,0.053648,4.5702,0.045178,0.0018048,0.18048,25.045,36.561,4.5702,0.18048,4.186,1.91366666666667,8.01060866666667,4.56407265931436,-0.00612734068563903,-0.134071609243338,"PETG","Flat",90,1,"PETG 90%_1.txt"
7.88392,36.614,0.05379,4.5768,0.04532,0.0018105,0.18105,25.045,36.614,4.5768,0.18105,4.186,1.91366666666667,8.01060866666667,4.57068888564689,-0.00611111435310896,-0.133523736084359,"PETG","Flat",90,1,"PETG 90%_1.txt"
7.90212,36.668,0.053932,4.5835,0.045463,0.0018162,0.18162,25.046,36.668,4.5835,0.18162,4.186,1.91366666666667,8.01060866666667,4.57742994643853,-0.00607005356147283,-0.13243271651517,"PETG","Flat",90,1,"PETG 90%_1.txt"
7.92033,36.721,0.054074,4.5901,0.045605,0.0018219,0.18219,25.046,36.721,4.5901,0.18219,4.186,1.91366666666667,8.01060866666667,4.58404617277106,-0.00605382722894188,-0.131888787367201,"PETG","Flat",90,1,"PETG 90%_1.txt"
7.93854,36.774,0.054217,4.5967,0.045747,0.0018276,0.18276,25.046,36.774,4.5967,0.18276,4.186,1.91366666666667,8.01060866666667,4.59066239910359,-0.00603760089641092,-0.131346420179932,"PETG","Flat",90,1,"PETG 90%_1.txt"
7.95675,36.827,0.054359,4.6034,0.045889,0.0018333,0.18333,25.046,36.827,4.6034,0.18333,4.186,1.91366666666667,8.01060866666667,4.59727862543612,-0.00612137456387973,-0.132975074159963,"PETG","Flat",90,1,"PETG 90%_1.txt"
7.97496,36.88,0.054501,4.61,0.046031,0.0018389,0.18389,25.046,36.88,4.61,0.18389,4.186,1.91366666666667,8.01060866666667,4.60389485176865,-0.00610514823134967,-0.132432716515177,"PETG","Flat",90,1,"PETG 90%_1.txt"
7.99316,36.933,0.054643,4.6167,0.046173,0.0018446,0.18446,25.046,36.933,4.6167,0.18446,4.186,1.91366666666667,8.01060866666667,4.61051107810118,-0.00618892189881848,-0.134055102103634,"PETG","Flat",90,1,"PETG 90%_1.txt"
8.01137,36.986,0.054785,4.6233,0.046315,0.0018503,0.18503,25.046,36.986,4.6233,0.18503,4.186,1.91366666666667,8.01060866666667,4.61712730443371,-0.00617269556628841,-0.133512762881241,"PETG","Flat",90,1,"PETG 90%_1.txt"
8.02958,37.063,0.054927,4.6329,0.046458,0.001856,0.1856,25.046,37.063,4.6329,0.1856,4.186,1.91366666666667,8.01060866666667,4.62673955778475,-0.00616044221525236,-0.132971620696591,"PETG","Flat",90,1,"PETG 90%_1.txt"
8.04779,37.159,0.055069,4.6449,0.0466,0.0018617,0.18617,25.047,37.159,4.6449,0.18617,4.186,1.91366666666667,8.01060866666667,4.63872366585877,-0.00617633414123375,-0.132970228449132,"PETG","Flat",90,1,"PETG 90%_1.txt"
8.06599,37.255,0.055211,4.6569,0.046742,0.0018674,0.18674,25.047,37.255,4.6569,0.18674,4.186,1.91366666666667,8.01060866666667,4.65070777393278,-0.00619222606721603,-0.132968843376839,"PETG","Flat",90,1,"PETG 90%_1.txt"
8.0842,37.351,0.055354,4.6689,0.046884,0.0018731,0.18731,25.047,37.351,4.6689,0.18731,4.186,1.91366666666667,8.01060866666667,4.6626918820068,-0.00620811799319743,-0.132967465424349,"PETG","Flat",90,1,"PETG 90%_1.txt"
8.10241,37.448,0.055496,4.6809,0.047026,0.0018787,0.18787,25.047,37.448,4.6809,0.18787,4.186,1.91366666666667,8.01060866666667,4.67480082453992,-0.00609917546007566,-0.130299204428115,"PETG","Flat",90,1,"PETG 90%_1.txt"
8.12062,37.544,0.055638,4.6929,0.047168,0.0018844,0.18844,25.047,37.544,4.6929,0.18844,4.186,1.91366666666667,8.01060866666667,4.68678493261394,-0.00611506738605705,-0.130304659934306,"PETG","Flat",90,1,"PETG 90%_1.txt"
8.13882,37.64,0.05578,4.705,0.04731,0.0018901,0.18901,25.047,37.64,4.705,0.18901,4.186,1.91366666666667,8.01060866666667,4.69876904068796,-0.0062309593120391,-0.132432716515177,"PETG","Flat",90,1,"PETG 90%_1.txt"
8.15703,37.736,0.055922,4.717,0.047453,0.0018958,0.18958,25.047,37.736,4.717,0.18958,4.186,1.91366666666667,8.01060866666667,4.71075314876198,-0.00624685123802049,-0.132432716515168,"PETG","Flat",90,1,"PETG 90%_1.txt"
8.17524,37.832,0.056064,4.729,0.047595,0.0019015,0.19015,25.048,37.832,4.729,0.19015,4.186,1.91366666666667,8.01060866666667,4.722737256836,-0.00626274316400277,-0.132432716515178,"PETG","Flat",90,1,"PETG 90%_1.txt"
8.19345,37.928,0.056206,4.741,0.047737,0.0019072,0.19072,25.048,37.928,4.741,0.19072,4.186,1.91366666666667,8.01060866666667,4.73472136491002,-0.00627863508998416,-0.132432716515169,"PETG","Flat",90,1,"PETG 90%_1.txt"
8.21166,38.024,0.056349,4.753,0.047879,0.0019128,0.19128,25.048,38.024,4.753,0.19128,4.186,1.91366666666667,8.01060866666667,4.74670547298403,-0.00629452701596644,-0.132432716515179,"PETG","Flat",90,1,"PETG 90%_1.txt"
8.22986,38.12,0.056491,4.765,0.048021,0.0019185,0.19185,25.048,38.12,4.765,0.19185,4.186,1.91366666666667,8.01060866666667,4.75868958105805,-0.00631041894194784,-0.13243271651517,"PETG","Flat",90,1,"PETG 90%_1.txt"
8.24807,38.216,0.056633,4.777,0.048163,0.0019242,0.19242,25.048,38.216,4.777,0.19242,4.186,1.91366666666667,8.01060866666667,4.77067368913207,-0.00632631086792923,-0.132432716515161,"PETG","Flat",90,1,"PETG 90%_1.txt"
8.26628,38.312,0.056775,4.789,0.048305,0.0019299,0.19299,25.048,38.312,4.789,0.19299,4.186,1.91366666666667,8.01060866666667,4.78265779720609,-0.00634220279391151,-0.13243271651517,"PETG","Flat",90,1,"PETG 90%_1.txt"
8.28449,38.408,0.056917,4.801,0.048448,0.0019356,0.19356,25.048,38.408,4.801,0.19356,4.186,1.91366666666667,8.01060866666667,4.79464190528011,-0.0063580947198929,-0.132432716515162,"PETG","Flat",90,1,"PETG 90%_1.txt"
8.30269,38.504,0.057059,4.813,0.04859,0.0019413,0.19413,25.049,38.504,4.813,0.19413,4.186,1.91366666666667,8.01060866666667,4.80662601335412,-0.00637398664587518,-0.132432716515171,"PETG","Flat",90,1,"PETG 90%_1.txt"
8.3209,38.6,0.057201,4.825,0.048732,0.001947,0.1947,25.049,38.6,4.825,0.1947,4.186,1.91366666666667,8.01060866666667,4.81861012142814,-0.00638987857185658,-0.132432716515162,"PETG","Flat",90,1,"PETG 90%_1.txt"
8.33911,38.696,0.057344,4.837,0.048874,0.0019526,0.19526,25.049,38.696,4.837,0.19526,4.186,1.91366666666667,8.01060866666667,4.83059422950216,-0.00640577049783886,-0.132432716515172,"PETG","Flat",90,1,"PETG 90%_1.txt"
8.35732,38.792,0.057486,4.8491,0.049016,0.0019583,0.19583,25.049,38.792,4.8491,0.19583,4.186,1.91366666666667,8.01060866666667,4.84257833757618,-0.00652166242382002,-0.134492223790394,"PETG","Flat",90,1,"PETG 90%_1.txt"
