Repository: VipulKohinkar/3D-Printing-Parameter-Optimisation

# 3D Printing Parameter Optimisation: Impact of K-Value on Carbon-Reinforced PETG

## MSc Mechanical Engineering with Management

**Author:** Vipul Kohinkar  
**Project:** MEE7012-SUM  
**Date:** 27 August 2026

---

## Project Overview

This project investigates the influence of flow-rate multiplier (K-value) and build orientation on the tensile behaviour of PETG and carbon-fibre-reinforced PETG (CF-PETG) manufactured using fused deposition modelling (FDM).

The study compares an unreinforced thermoplastic, PETG, with a carbon-fibre-reinforced PETG composite to investigate whether the two materials respond differently to changes in material flow and build orientation.

---

File: 3_Experimental_data/Modulus/Recalculated Stress Strain/Recalculated_Stress_Strain_All_Data.csv (part 188 of 212)
"Time (s)","Load (N)","Machine Extension (mm)","Stress (MPa)","Extension from Preload (mm)","Strain","Percentage Strain","Gauge Length (mm)","Load_N","NEXYGEN_Stress_MPa","Percentage_Strain","Measured_Width_mm","Measured_Thickness_mm","Measured_Area_mm2","Recalculated_Stress_MPa","Stress_Difference_MPa","Stress_Difference_Percent","Material","Orientation","K","Sample","File"
8.37552,38.888,0.057628,4.8611,0.049158,0.001964,0.1964,25.049,38.888,4.8611,0.1964,4.186,1.91366666666667,8.01060866666667,4.8545624456502,-0.00653755434980319,-0.134487139737985,"PETG","Flat",90,1,"PETG 90%_1.txt"
8.39373,38.985,0.05777,4.8731,0.0493,0.0019697,0.19697,25.049,38.985,4.8731,0.19697,4.186,1.91366666666667,8.01060866666667,4.86667138818332,-0.00642861181667964,-0.13192037546284,"PETG","Flat",90,1,"PETG 90%_1.txt"
8.41194,39.081,0.057912,4.8851,0.049442,0.0019754,0.19754,25.049,39.081,4.8851,0.19754,4.186,1.91366666666667,8.01060866666667,4.87865549625734,-0.00644450374266192,-0.131921634002619,"PETG","Flat",90,1,"PETG 90%_1.txt"
8.43015,39.177,0.058054,4.8971,0.049585,0.0019811,0.19811,25.05,39.177,4.8971,0.19811,4.186,1.91366666666667,8.01060866666667,4.89063960433136,-0.00646039566864332,-0.131922886374453,"PETG","Flat",90,1,"PETG 90%_1.txt"
8.44835,39.273,0.058196,4.9091,0.049727,0.0019868,0.19868,25.05,39.273,4.9091,0.19868,4.186,1.91366666666667,8.01060866666667,4.90262371240537,-0.00647628759462471,-0.131924132623591,"PETG","Flat",90,1,"PETG 90%_1.txt"
8.46656,39.369,0.058339,4.9211,0.049869,0.0019924,0.19924,25.05,39.369,4.9211,0.19924,4.186,1.91366666666667,8.01060866666667,4.91460782047939,-0.00649217952060699,-0.131925372794842,"PETG","Flat",90,1,"PETG 90%_1.txt"
8.48477,39.465,0.058481,4.9331,0.050011,0.0019981,0.19981,25.05,39.465,4.9331,0.19981,4.186,1.91366666666667,8.01060866666667,4.92659192855341,-0.00650807144658838,-0.131926606932525,"PETG","Flat",90,1,"PETG 90%_1.txt"
8.50298,39.561,0.058623,4.9451,0.050153,0.0020038,0.20038,25.05,39.561,4.9451,0.20038,4.186,1.91366666666667,8.01060866666667,4.93857603662743,-0.00652396337257066,-0.131927835080598,"PETG","Flat",90,1,"PETG 90%_1.txt"
8.52119,39.657,0.058765,4.9571,0.050295,0.0020095,0.20095,25.05,39.657,4.9571,0.20095,4.186,1.91366666666667,8.01060866666667,4.95056014470145,-0.00653985529855294,-0.131929057282543,"PETG","Flat",90,1,"PETG 90%_1.txt"
8.53939,39.753,0.058907,4.9691,0.050437,0.0020152,0.20152,25.05,39.753,4.9691,0.20152,4.186,1.91366666666667,8.01060866666667,4.96254425277547,-0.00655574722453434,-0.13193027358142,"PETG","Flat",90,1,"PETG 90%_1.txt"
8.5576,39.849,0.059049,4.9811,0.05058,0.0020209,0.20209,25.051,39.849,4.9811,0.20209,4.186,1.91366666666667,8.01060866666667,4.97452836084948,-0.00657163915051662,-0.131931484019928,"PETG","Flat",90,1,"PETG 90%_1.txt"
8.57581,39.945,0.059191,4.9932,0.050722,0.0020266,0.20266,25.051,39.945,4.9932,0.20266,4.186,1.91366666666667,8.01060866666667,4.9865124689235,-0.00668753107649778,-0.133932770097288,"PETG","Flat",90,1,"PETG 90%_1.txt"
8.59402,40.041,0.059334,5.0052,0.050864,0.0020322,0.20322,25.051,40.041,5.0052,0.20322,4.186,1.91366666666667,8.01060866666667,4.99849657699752,-0.00670342300248095,-0.133929173708962,"PETG","Flat",90,1,"PETG 90%_1.txt"
8.61222,40.137,0.059476,5.0172,0.051006,0.0020379,0.20379,25.051,40.137,5.0172,0.20379,4.186,1.91366666666667,8.01060866666667,5.01048068507154,-0.00671931492846145,-0.133925594524066,"PETG","Flat",90,1,"PETG 90%_1.txt"
8.63043,40.233,0.059618,5.0292,0.051148,0.0020436,0.20436,25.051,40.233,5.0292,0.20436,4.186,1.91366666666667,8.01060866666667,5.02246479314556,-0.00673520685444462,-0.133922032419562,"PETG","Flat",90,1,"PETG 90%_1.txt"
8.64864,40.329,0.05976,5.0412,0.05129,0.0020493,0.20493,25.051,40.329,5.0412,0.20493,4.186,1.91366666666667,8.01060866666667,5.03444890121957,-0.00675109878042512,-0.13391848727337,"PETG","Flat",90,1,"PETG 90%_1.txt"
8.66685,40.426,0.059902,5.0532,0.051432,0.002055,0.2055,25.051,40.426,5.0532,0.2055,4.186,1.91366666666667,8.01060866666667,5.0465578437527,-0.00664215624730335,-0.131444554882121,"PETG","Flat",90,1,"PETG 90%_1.txt"
8.68505,40.522,0.060044,5.0652,0.051575,0.0020607,0.20607,25.052,40.522,5.0652,0.20607,4.186,1.91366666666667,8.01060866666667,5.05854195182672,-0.00665804817328475,-0.131446895942603,"PETG","Flat",90,1,"PETG 90%_1.txt"
8.70326,40.618,0.060186,5.0772,0.051717,0.0020664,0.20664,25.052,40.618,5.0772,0.20664,4.186,1.91366666666667,8.01060866666667,5.07052605990073,-0.00667394009926614,-0.131449225936858,"PETG","Flat",90,1,"PETG 90%_1.txt"
8.72147,40.714,0.060328,5.0892,0.051859,0.002072,0.2072,25.052,40.714,5.0892,0.2072,4.186,1.91366666666667,8.01060866666667,5.08251016797475,-0.00668983202524842,-0.131451544943182,"PETG","Flat",90,1,"PETG 90%_1.txt"
8.73968,40.81,0.060471,5.1012,0.052001,0.0020777,0.20777,25.052,40.81,5.1012,0.20777,4.186,1.91366666666667,8.01060866666667,5.09449427604877,-0.00670572395122981,-0.131453853039085,"PETG","Flat",90,1,"PETG 90%_1.txt"
8.75788,40.906,0.060613,5.1132,0.052143,0.0020834,0.20834,25.052,40.906,5.1132,0.20834,4.186,1.91366666666667,8.01060866666667,5.10647838412279,-0.00672161587721209,-0.131456150301418,"PETG","Flat",90,1,"PETG 90%_1.txt"
8.77609,41.002,0.060755,5.1252,0.052285,0.0020891,0.20891,25.052,41.002,5.1252,0.20891,4.186,1.91366666666667,8.01060866666667,5.11846249219681,-0.00673750780319349,-0.131458436806241,"PETG","Flat",90,1,"PETG 90%_1.txt"
8.7943,41.098,0.060897,5.1373,0.052427,0.0020948,0.20948,25.052,41.098,5.1373,0.20948,4.186,1.91366666666667,8.01060866666667,5.13044660027082,-0.00685339972917554,-0.133404701480847,"PETG","Flat",90,1,"PETG 90%_1.txt"
8.81251,41.194,0.061039,5.1493,0.05257,0.0021005,0.21005,25.053,41.194,5.1493,0.21005,4.186,1.91366666666667,8.01060866666667,5.14243070834484,-0.00686929165515693,-0.133402436353619,"PETG","Flat",90,1,"PETG 90%_1.txt"
8.83072,41.29,0.061181,5.1613,0.052712,0.0021062,0.21062,25.053,41.29,5.1613,0.21062,4.186,1.91366666666667,8.01060866666667,5.15441481641886,-0.00688518358113921,-0.133400181759231,"PETG","Flat",90,1,"PETG 90%_1.txt"
8.84892,41.386,0.061323,5.1733,0.052854,0.0021118,0.21118,25.053,41.386,5.1733,0.21118,4.186,1.91366666666667,8.01060866666667,5.16639892449288,-0.0069010755071206,-0.133397937624352,"PETG","Flat",90,1,"PETG 90%_1.txt"
8.86713,41.482,0.061466,5.1853,0.052996,0.0021175,0.21175,25.053,41.482,5.1853,0.21175,4.186,1.91366666666667,8.01060866666667,5.1783830325669,-0.00691696743310288,-0.133395703876398,"PETG","Flat",90,1,"PETG 90%_1.txt"
8.88534,41.578,0.061608,5.1973,0.053138,0.0021232,0.21232,25.053,41.578,5.1973,0.21232,4.186,1.91366666666667,8.01060866666667,5.19036714064092,-0.00693285935908428,-0.133393480443389,"PETG","Flat",90,1,"PETG 90%_1.txt"
8.90355,41.674,0.06175,5.2093,0.05328,0.0021289,0.21289,25.053,41.674,5.2093,0.21289,4.186,1.91366666666667,8.01060866666667,5.20235124871493,-0.00694875128506656,-0.133391267254076,"PETG","Flat",90,1,"PETG 90%_1.txt"
8.92175,41.77,0.061892,5.2213,0.053422,0.0021346,0.21346,25.053,41.77,5.2213,0.21346,4.186,1.91366666666667,8.01060866666667,5.21433535678895,-0.00696464321104795,-0.133389064237794,"PETG","Flat",90,1,"PETG 90%_1.txt"
8.93996,41.867,0.062034,5.2333,0.053565,0.0021403,0.21403,25.054,41.867,5.2333,0.21403,4.186,1.91366666666667,8.01060866666667,5.22644429932207,-0.00685570067792618,-0.131001484301037,"PETG","Flat",90,1,"PETG 90%_1.txt"
8.95817,41.963,0.062176,5.2453,0.053707,0.002146,0.2146,25.054,41.963,5.2453,0.2146,4.186,1.91366666666667,8.01060866666667,5.23842840739609,-0.00687159260390757,-0.131004758620242,"PETG","Flat",90,1,"PETG 90%_1.txt"
8.97638,42.059,0.062318,5.2573,0.053849,0.0021516,0.21516,25.054,42.059,5.2573,0.21516,4.186,1.91366666666667,8.01060866666667,5.25041251547011,-0.00688748452988985,-0.131008017991932,"PETG","Flat",90,1,"PETG 90%_1.txt"
8.99458,42.155,0.062461,5.2693,0.053991,0.0021573,0.21573,25.054,42.155,5.2693,0.21573,4.186,1.91366666666667,8.01060866666667,5.26239662354413,-0.00690337645587125,-0.131011262518195,"PETG","Flat",90,1,"PETG 90%_1.txt"
9.01279,42.251,0.062603,5.2814,0.054133,0.002163,0.2163,25.054,42.251,5.2814,0.2163,4.186,1.91366666666667,8.01060866666667,5.27438073161815,-0.00701926838185329,-0.132905448969086,"PETG","Flat",90,1,"PETG 90%_1.txt"
9.031,42.347,0.062745,5.2934,0.054275,0.0021687,0.21687,25.054,42.347,5.2934,0.21687,4.186,1.91366666666667,8.01060866666667,5.28636483969217,-0.00703516030783469,-0.132904377296911,"PETG","Flat",90,1,"PETG 90%_1.txt"
9.04921,42.443,0.062887,5.3054,0.054417,0.0021744,0.21744,25.054,42.443,5.3054,0.21744,4.186,1.91366666666667,8.01060866666667,5.29834894776618,-0.00705105223381697,-0.132903310472669,"PETG","Flat",90,1,"PETG 90%_1.txt"
9.06742,42.539,0.063029,5.3174,0.054559,0.0021801,0.21801,25.055,42.539,5.3174,0.21801,4.186,1.91366666666667,8.01060866666667,5.3103330558402,-0.00706694415979836,-0.132902248463504,"PETG","Flat",90,1,"PETG 90%_1.txt"
9.08562,42.635,0.063171,5.3294,0.054702,0.0021858,0.21858,25.055,42.635,5.3294,0.21858,4.186,1.91366666666667,8.01060866666667,5.32231716391422,-0.00708283608578064,-0.132901191236924,"PETG","Flat",90,1,"PETG 90%_1.txt"
9.10383,42.731,0.063313,5.3414,0.054844,0.0021914,0.21914,25.055,42.731,5.3414,0.21914,4.186,1.91366666666667,8.01060866666667,5.33430127198824,-0.00709872801176203,-0.132900138760663,"PETG","Flat",90,1,"PETG 90%_1.txt"
9.12204,42.827,0.063456,5.3534,0.054986,0.0021971,0.21971,25.055,42.827,5.3534,0.21971,4.186,1.91366666666667,8.01060866666667,5.34628538006226,-0.00711461993774432,-0.132899091002808,"PETG","Flat",90,1,"PETG 90%_1.txt"
9.14025,42.923,0.063598,5.3654,0.055128,0.0022028,0.22028,25.055,42.923,5.3654,0.22028,4.186,1.91366666666667,8.01060866666667,5.35826948813627,-0.00713051186372571,-0.132898047931668,"PETG","Flat",90,1,"PETG 90%_1.txt"
9.15845,43.019,0.06374,5.3774,0.05527,0.0022085,0.22085,25.055,43.019,5.3774,0.22085,4.186,1.91366666666667,8.01060866666667,5.37025359621029,-0.0071464037897071,-0.132897009515883,"PETG","Flat",90,1,"PETG 90%_1.txt"
9.17666,43.115,0.063882,5.3894,0.055412,0.0022142,0.22142,25.055,43.115,5.3894,0.22142,4.186,1.91366666666667,8.01060866666667,5.38223770428431,-0.00716229571568938,-0.132895975724373,"PETG","Flat",90,1,"PETG 90%_1.txt"
9.19487,43.211,0.064024,5.4014,0.055554,0.0022199,0.22199,25.056,43.211,5.4014,0.22199,4.186,1.91366666666667,8.01060866666667,5.39422181235833,-0.00717818764167077,-0.132894946526285,"PETG","Flat",90,1,"PETG 90%_1.txt"
9.21308,43.308,0.064166,5.4134,0.055697,0.0022256,0.22256,25.056,43.308,5.4134,0.22256,4.186,1.91366666666667,8.01060866666667,5.40633075489145,-0.007069245108549,-0.130587895011435,"PETG","Flat",90,1,"PETG 90%_1.txt"
9.23128,43.404,0.064308,5.4254,0.055839,0.0022312,0.22312,25.056,43.404,5.4254,0.22312,4.186,1.91366666666667,8.01060866666667,5.41831486296547,-0.00708513703452951,-0.130591975421711,"PETG","Flat",90,1,"PETG 90%_1.txt"
9.24949,43.5,0.064451,5.4375,0.055981,0.0022369,0.22369,25.056,43.5,5.4375,0.22369,4.186,1.91366666666667,8.01060866666667,5.43029897103949,-0.00720102896051245,-0.132432716515171,"PETG","Flat",90,1,"PETG 90%_1.txt"
9.2677,43.596,0.064593,5.4495,0.056123,0.0022426,0.22426,25.056,43.596,5.4495,0.22426,4.186,1.91366666666667,8.01060866666667,5.44228307911351,-0.00721692088649384,-0.132432716515164,"PETG","Flat",90,1,"PETG 90%_1.txt"
9.28591,43.692,0.064735,5.4615,0.056265,0.0022483,0.22483,25.056,43.692,5.4615,0.22483,4.186,1.91366666666667,8.01060866666667,5.45426718718752,-0.00723281281247612,-0.132432716515172,"PETG","Flat",90,1,"PETG 90%_1.txt"
9.30411,43.788,0.064877,5.4735,0.056407,0.002254,0.2254,25.056,43.788,5.4735,0.2254,4.186,1.91366666666667,8.01060866666667,5.46625129526154,-0.00724870473845751,-0.132432716515164,"PETG","Flat",90,1,"PETG 90%_1.txt"
9.32232,43.884,0.065019,5.4855,0.056549,0.0022597,0.22597,25.057,43.884,5.4855,0.22597,4.186,1.91366666666667,8.01060866666667,5.47823540333556,-0.00726459666443979,-0.132432716515173,"PETG","Flat",90,1,"PETG 90%_1.txt"
9.34053,43.98,0.065161,5.4975,0.056692,0.0022654,0.22654,25.057,43.98,5.4975,0.22654,4.186,1.91366666666667,8.01060866666667,5.49021951140958,-0.00728048859042119,-0.132432716515165,"PETG","Flat",90,1,"PETG 90%_1.txt"
9.35874,44.076,0.065303,5.5095,0.056834,0.002271,0.2271,25.057,44.076,5.5095,0.2271,4.186,1.91366666666667,8.01060866666667,5.5022036194836,-0.00729638051640347,-0.132432716515173,"PETG","Flat",90,1,"PETG 90%_1.txt"
9.37695,44.172,0.065445,5.5215,0.056976,0.0022767,0.22767,25.057,44.172,5.5215,0.22767,4.186,1.91366666666667,8.01060866666667,5.51418772755761,-0.00731227244238486,-0.132432716515165,"PETG","Flat",90,1,"PETG 90%_1.txt"
9.39515,44.268,0.065588,5.5335,0.057118,0.0022824,0.22824,25.057,44.268,5.5335,0.22824,4.186,1.91366666666667,8.01060866666667,5.52617183563163,-0.00732816436836714,-0.132432716515174,"PETG","Flat",90,1,"PETG 90%_1.txt"
9.41336,44.364,0.06573,5.5455,0.05726,0.0022881,0.22881,25.057,44.364,5.5455,0.22881,4.186,1.91366666666667,8.01060866666667,5.53815594370565,-0.00734405629434853,-0.132432716515166,"PETG","Flat",90,1,"PETG 90%_1.txt"
9.43157,44.46,0.065872,5.5575,0.057402,0.0022938,0.22938,25.057,44.46,5.5575,0.22938,4.186,1.91366666666667,8.01060866666667,5.55014005177967,-0.00735994822033081,-0.132432716515174,"PETG","Flat",90,1,"PETG 90%_1.txt"
9.44978,44.556,0.066014,5.5695,0.057544,0.0022995,0.22995,25.058,44.556,5.5695,0.22995,4.186,1.91366666666667,8.01060866666667,5.56212415985369,-0.00737584014631221,-0.132432716515167,"PETG","Flat",90,1,"PETG 90%_1.txt"
9.46798,44.652,0.066156,5.5816,0.057687,0.0023052,0.23052,25.058,44.652,5.5816,0.23052,4.186,1.91366666666667,8.01060866666667,5.57410826792771,-0.00749173207229425,-0.134221944823962,"PETG","Flat",90,1,"PETG 90%_1.txt"
9.48619,44.749,0.066298,5.5936,0.057829,0.0023108,0.23108,25.058,44.749,5.5936,0.23108,4.186,1.91366666666667,8.01060866666667,5.58621721046083,-0.0073827895391716,-0.131986369049835,"PETG","Flat",90,1,"PETG 90%_1.txt"
9.5044,44.845,0.06644,5.6056,0.057971,0.0023165,0.23165,25.058,44.845,5.6056,0.23165,4.186,1.91366666666667,8.01060866666667,5.59820131853485,-0.00739868146515388,-0.131987324553195,"PETG","Flat",90,1,"PETG 90%_1.txt"
9.52261,44.941,0.066583,5.6176,0.058113,0.0023222,0.23222,25.058,44.941,5.6176,0.23222,4.186,1.91366666666667,8.01060866666667,5.61018542660887,-0.00741457339113527,-0.131988275974353,"PETG","Flat",90,1,"PETG 90%_1.txt"
9.54081,45.037,0.066725,5.6296,0.058255,0.0023279,0.23279,25.058,45.037,5.6296,0.23279,4.186,1.91366666666667,8.01060866666667,5.62216953468288,-0.00743046531711755,-0.131989223339448,"PETG","Flat",90,1,"PETG 90%_1.txt"
9.55902,45.133,0.066867,5.6416,0.058397,0.0023336,0.23336,25.058,45.133,5.6416,0.23336,4.186,1.91366666666667,8.01060866666667,5.6341536427569,-0.00744635724309894,-0.131990166674329,"PETG","Flat",90,1,"PETG 90%_1.txt"
9.57723,45.229,0.067009,5.6536,0.058539,0.0023393,0.23393,25.059,45.229,5.6536,0.23393,4.186,1.91366666666667,8.01060866666667,5.64613775083092,-0.00746224916908123,-0.131991106004691,"PETG","Flat",90,1,"PETG 90%_1.txt"
9.59544,45.325,0.067151,5.6656,0.058682,0.002345,0.2345,25.059,45.325,5.6656,0.2345,4.186,1.91366666666667,8.01060866666667,5.65812185890494,-0.00747814109506262,-0.131992041355948,"PETG","Flat",90,1,"PETG 90%_1.txt"
9.61364,45.421,0.067293,5.6776,0.058824,0.0023506,0.23506,25.059,45.421,5.6776,0.23506,4.186,1.91366666666667,8.01060866666667,5.67010596697896,-0.00749403302104401,-0.131992972753347,"PETG","Flat",90,1,"PETG 90%_1.txt"
9.63185,45.517,0.067435,5.6896,0.058966,0.0023563,0.23563,25.059,45.517,5.6896,0.23563,4.186,1.91366666666667,8.01060866666667,5.68209007505297,-0.00750992494702629,-0.131993900221919,"PETG","Flat",90,1,"PETG 90%_1.txt"
9.65006,45.613,0.067578,5.7016,0.059108,0.002362,0.2362,25.059,45.613,5.7016,0.2362,4.186,1.91366666666667,8.01060866666667,5.69407418312699,-0.00752581687300768,-0.13199482378644,"PETG","Flat",90,1,"PETG 90%_1.txt"
9.66827,45.709,0.06772,5.7136,0.05925,0.0023677,0.23677,25.059,45.709,5.7136,0.23677,4.186,1.91366666666667,8.01060866666667,5.70605829120101,-0.00754170879898908,-0.131995743471525,"PETG","Flat",90,1,"PETG 90%_1.txt"
9.68648,45.805,0.067862,5.7257,0.059392,0.0023734,0.23734,25.059,45.805,5.7257,0.23734,4.186,1.91366666666667,8.01060866666667,5.71804239927503,-0.00765760072497113,-0.133740865308541,"PETG","Flat",90,1,"PETG 90%_1.txt"
9.70468,45.901,0.068004,5.7377,0.059534,0.0023791,0.23791,25.06,45.901,5.7377,0.23791,4.186,1.91366666666667,8.01060866666667,5.73002650734905,-0.00767349265095341,-0.133738129406442,"PETG","Flat",90,1,"PETG 90%_1.txt"
9.72289,45.997,0.068146,5.7497,0.059676,0.0023848,0.23848,25.06,45.997,5.7497,0.23848,4.186,1.91366666666667,8.01060866666667,5.74201061542307,-0.0076893845769348,-0.13373540492434,"PETG","Flat",90,1,"PETG 90%_1.txt"
9.7411,46.093,0.068288,5.7616,0.059819,0.0023904,0.23904,25.06,46.093,5.7616,0.23904,4.186,1.91366666666667,8.01060866666667,5.75399472349708,-0.00760527650291642,-0.131999383902326,"PETG","Flat",90,1,"PETG 90%_1.txt"
9.75931,46.188,0.06843,5.7735,0.059961,0.0023961,0.23961,25.06,46.188,5.7735,0.23961,4.186,1.91366666666667,8.01060866666667,5.765853997112,-0.00764600288800299,-0.132432716515164,"PETG","Flat",90,1,"PETG 90%_1.txt"
9.77751,46.284,0.068573,5.7855,0.060103,0.0024018,0.24018,25.06,46.284,5.7855,0.24018,4.186,1.91366666666667,8.01060866666667,5.77783810518601,-0.00766189481398527,-0.132432716515172,"PETG","Flat",90,1,"PETG 90%_1.txt"
9.79572,46.379,0.068715,5.7974,0.060245,0.0024075,0.24075,25.06,46.379,5.7974,0.24075,4.186,1.91366666666667,8.01060866666667,5.78969737880093,-0.00770262119907095,-0.132863373220253,"PETG","Flat",90,1,"PETG 90%_1.txt"
9.81393,46.475,0.068857,5.8094,0.060387,0.0024132,0.24132,25.06,46.475,5.8094,0.24132,4.186,1.91366666666667,8.01060866666667,5.80168148687495,-0.00771851312505323,-0.132862483648109,"PETG","Flat",90,1,"PETG 90%_1.txt"
9.83214,46.57,0.068999,5.8213,0.060529,0.0024189,0.24189,25.061,46.57,5.8213,0.24189,4.186,1.91366666666667,8.01060866666667,5.81354076048986,-0.0077592395101389,-0.133290493706542,"PETG","Flat",90,1,"PETG 90%_1.txt"
9.85034,46.666,0.069141,5.8332,0.060671,0.0024245,0.24245,25.061,46.666,5.8332,0.24245,4.186,1.91366666666667,8.01060866666667,5.82552486856388,-0.00767513143612142,-0.131576689229264,"PETG","Flat",90,1,"PETG 90%_1.txt"
9.86855,46.761,0.069283,5.8452,0.060814,0.0024302,0.24302,25.061,46.761,5.8452,0.24302,4.186,1.91366666666667,8.01060866666667,5.83738414217879,-0.00781585782120686,-0.133714121350969,"PETG","Flat",90,1,"PETG 90%_1.txt"
9.88676,46.857,0.069425,5.8571,0.060956,0.0024359,0.24359,25.061,46.857,5.8571,0.24359,4.186,1.91366666666667,8.01060866666667,5.84936825025281,-0.00773174974718938,-0.132006449389448,"PETG","Flat",90,1,"PETG 90%_1.txt"
9.90497,46.952,0.069568,5.869,0.061098,0.0024416,0.24416,25.061,46.952,5.869,0.24416,4.186,1.91366666666667,8.01060866666667,5.86122752386772,-0.00777247613227505,-0.132432716515165,"PETG","Flat",90,1,"PETG 90%_1.txt"
9.92318,47.048,0.06971,5.881,0.06124,0.0024473,0.24473,25.061,47.048,5.881,0.24473,4.186,1.91366666666667,8.01060866666667,5.87321163194174,-0.00778836805825733,-0.132432716515173,"PETG","Flat",90,1,"PETG 90%_1.txt"
9.94138,47.143,0.069852,5.8929,0.061382,0.002453,0.2453,25.061,47.143,5.8929,0.2453,4.186,1.91366666666667,8.01060866666667,5.88507090555666,-0.00782909444334301,-0.132856394022349,"PETG","Flat",90,1,"PETG 90%_1.txt"
9.95959,47.239,0.069994,5.9049,0.061524,0.0024587,0.24587,25.062,47.239,5.9049,0.24587,4.186,1.91366666666667,8.01060866666667,5.89705501363067,-0.00784498636932529,-0.132855533020463,"PETG","Flat",90,1,"PETG 90%_1.txt"
9.9778,47.334,0.070136,5.9168,0.061666,0.0024643,0.24643,25.062,47.334,5.9168,0.24643,4.186,1.91366666666667,8.01060866666667,5.90891428724559,-0.00788571275441097,-0.133276648769791,"PETG","Flat",90,1,"PETG 90%_1.txt"
9.99601,47.43,0.070278,5.9287,0.061809,0.00247,0.247,25.062,47.43,5.9287,0.247,4.186,1.91366666666667,8.01060866666667,5.92089839531961,-0.00780160468039348,-0.131590478189038,"PETG","Flat",90,1,"PETG 90%_1.txt"
10.0142,47.525,0.07042,5.9407,0.061951,0.0024757,0.24757,25.062,47.525,5.9407,0.24757,4.186,1.91366666666667,8.01060866666667,5.93275766893452,-0.00794233106547892,-0.133693522067752,"PETG","Flat",90,1,"PETG 90%_1.txt"
10.0324,47.621,0.070562,5.9526,0.062093,0.0024814,0.24814,25.062,47.621,5.9526,0.24814,4.186,1.91366666666667,8.01060866666667,5.94474177700854,-0.00785822299146144,-0.132013288167548,"PETG","Flat",90,1,"PETG 90%_1.txt"
10.0506,47.716,0.070705,5.9645,0.062235,0.0024871,0.24871,25.062,47.716,5.9645,0.24871,4.186,1.91366666666667,8.01060866666667,5.95660105062345,-0.00789894937654712,-0.132432716515167,"PETG","Flat",90,1,"PETG 90%_1.txt"
10.0688,47.812,0.070847,5.9765,0.062377,0.0024928,0.24928,25.062,47.812,5.9765,0.24928,4.186,1.91366666666667,8.01060866666667,5.96858515869747,-0.0079148413025294,-0.132432716515174,"PETG","Flat",90,1,"PETG 90%_1.txt"
10.087,47.907,0.070989,5.9884,0.062519,0.0024985,0.24985,25.063,47.907,5.9884,0.24985,4.186,1.91366666666667,8.01060866666667,5.98044443231238,-0.00795556768761596,-0.132849637425956,"PETG","Flat",90,1,"PETG 90%_1.txt"
10.1053,48.003,0.071131,6.0004,0.062661,0.0025041,0.25041,25.063,48.003,6.0004,0.25041,4.186,1.91366666666667,8.01060866666667,5.9924285403864,-0.00797145961359735,-0.132848803639713,"PETG","Flat",90,1,"PETG 90%_1.txt"
10.1235,48.099,0.071273,6.0123,0.062804,0.0025098,0.25098,25.063,48.099,6.0123,0.25098,4.186,1.91366666666667,8.01060866666667,6.00441264846042,-0.00788735153957898,-0.131186925795103,"PETG","Flat",90,1,"PETG 90%_1.txt"
10.1417,48.209,0.071415,6.0262,0.062946,0.0025155,0.25155,25.063,48.209,6.0262,0.25155,4.186,1.91366666666667,8.01060866666667,6.0181444389619,-0.00805556103809923,-0.133675633701159,"PETG","Flat",90,1,"PETG 90%_1.txt"
10.1599,48.32,0.071557,6.04,0.063088,0.0025212,0.25212,25.063,48.32,6.04,0.25212,4.186,1.91366666666667,8.01060866666667,6.03200106392248,-0.00799893607751656,-0.132432716515175,"PETG","Flat",90,1,"PETG 90%_1.txt"
10.1781,48.431,0.0717,6.0538,0.06323,0.0025269,0.25269,25.063,48.431,6.0538,0.25269,4.186,1.91366666666667,8.01060866666667,6.04585768888307,-0.007942311116933,-0.131195465937642,"PETG","Flat",90,1,"PETG 90%_1.txt"
10.1963,48.541,0.071842,6.0676,0.063372,0.0025326,0.25326,25.063,48.541,6.0676,0.25326,4.186,1.91366666666667,8.01060866666667,6.05958947938455,-0.00801052061545349,-0.132021237646738,"PETG","Flat",90,1,"PETG 90%_1.txt"
10.2145,48.652,0.071984,6.0815,0.063514,0.0025383,0.25383,25.064,48.652,6.0815,0.25383,4.186,1.91366666666667,8.01060866666667,6.07344610434513,-0.00805389565486969,-0.132432716515164,"PETG","Flat",90,1,"PETG 90%_1.txt"
10.2327,48.762,0.072126,6.0953,0.063656,0.0025439,0.25439,25.064,48.762,6.0953,0.25439,4.186,1.91366666666667,8.01060866666667,6.08717789484661,-0.00812210515339107,-0.133251934332864,"PETG","Flat",90,1,"PETG 90%_1.txt"
10.2509,48.873,0.072268,6.1091,0.063799,0.0025496,0.25496,25.064,48.873,6.1091,0.25496,4.186,1.91366666666667,8.01060866666667,6.10103451980719,-0.00806548019280751,-0.132024032882217,"PETG","Flat",90,1,"PETG 90%_1.txt"
10.2691,48.984,0.07241,6.123,0.063941,0.0025553,0.25553,25.064,48.984,6.123,0.25553,4.186,1.91366666666667,8.01060866666667,6.11489114476778,-0.00810885523222371,-0.132432716515168,"PETG","Flat",90,1,"PETG 90%_1.txt"
10.2873,49.094,0.072552,6.1368,0.064083,0.002561,0.2561,25.064,49.094,6.1368,0.2561,4.186,1.91366666666667,8.01060866666667,6.12862293526926,-0.0081770647307442,-0.133246394387045,"PETG","Flat",90,1,"PETG 90%_1.txt"
10.3055,49.205,0.072695,6.1506,0.064225,0.0025667,0.25667,25.064,49.205,6.1506,0.25667,4.186,1.91366666666667,8.01060866666667,6.14247956022984,-0.00812043977016152,-0.132026790397059,"PETG","Flat",90,1,"PETG 90%_1.txt"
10.3237,49.316,0.072837,6.1644,0.064367,0.0025724,0.25724,25.064,49.316,6.1644,0.25724,4.186,1.91366666666667,8.01060866666667,6.15633618519042,-0.00806381480957707,-0.130812646966081,"PETG","Flat",90,1,"PETG 90%_1.txt"
10.342,49.426,0.072979,6.1783,0.064509,0.0025781,0.25781,25.065,49.426,6.1783,0.25781,4.186,1.91366666666667,8.01060866666667,6.1700679756919,-0.00823202430809822,-0.133240928865517,"PETG","Flat",90,1,"PETG 90%_1.txt"
10.3602,49.537,0.073121,6.1921,0.064651,0.0025837,0.25837,25.065,49.537,6.1921,0.25837,4.186,1.91366666666667,8.01060866666667,6.18392460065249,-0.00817539934751466,-0.132029510949672,"PETG","Flat",90,1,"PETG 90%_1.txt"
10.3784,49.567,0.073263,6.1959,0.064793,0.0025894,0.25894,25.065,49.567,6.1959,0.25894,4.186,1.91366666666667,8.01060866666667,6.18766963442562,-0.00823036557438428,-0.132835674791141,"PETG","Flat",90,1,"PETG 90%_1.txt"
10.3966,49.567,0.073405,6.1959,0.064936,0.0025951,0.25951,25.065,49.567,6.1959,0.25951,4.186,1.91366666666667,8.01060866666667,6.18766963442562,-0.00823036557438428,-0.132835674791141,"PETG","Flat",90,1,"PETG 90%_1.txt"
10.4148,49.567,0.073547,6.1959,0.065078,0.0026008,0.26008,25.065,49.567,6.1959,0.26008,4.186,1.91366666666667,8.01060866666667,6.18766963442562,-0.00823036557438428,-0.132835674791141,"PETG","Flat",90,1,"PETG 90%_1.txt"
10.433,49.567,0.07369,6.1958,0.06522,0.0026065,0.26065,25.065,49.567,6.1958,0.26065,4.186,1.91366666666667,8.01060866666667,6.18766963442562,-0.00813036557438451,-0.131223822176063,"PETG","Flat",90,1,"PETG 90%_1.txt"
10.4512,49.566,0.073832,6.1958,0.065362,0.0026122,0.26122,25.065,49.566,6.1958,0.26122,4.186,1.91366666666667,8.01060866666667,6.18754479996651,-0.00825520003348856,-0.133238646074576,"PETG","Flat",90,1,"PETG 90%_1.txt"
10.4694,49.642,0.073974,6.2052,0.065504,0.0026179,0.26179,25.066,49.642,6.2052,0.26179,4.186,1.91366666666667,8.01060866666667,6.19703221885844,-0.00816778114155703,-0.131628007825002,"PETG","Flat",90,1,"PETG 90%_1.txt"
10.4876,49.737,0.074116,6.2171,0.065646,0.0026235,0.26235,25.066,49.737,6.2171,0.26235,4.186,1.91366666666667,8.01060866666667,6.20889149247336,-0.00820850752664359,-0.13203113230676,"PETG","Flat",90,1,"PETG 90%_1.txt"
10.5058,49.833,0.074258,6.2291,0.065788,0.0026292,0.26292,25.066,49.833,6.2291,0.26292,4.186,1.91366666666667,8.01060866666667,6.22087560054737,-0.00822439945262587,-0.132031905935462,"PETG","Flat",90,1,"PETG 90%_1.txt"
10.524,49.928,0.0744,6.241,0.065931,0.0026349,0.26349,25.066,49.928,6.241,0.26349,4.186,1.91366666666667,8.01060866666667,6.23273487416229,-0.00826512583771155,-0.132432716515167,"PETG","Flat",90,1,"PETG 90%_1.txt"
10.5422,50.024,0.074542,6.253,0.066073,0.0026406,0.26406,25.066,50.024,6.253,0.26406,4.186,1.91366666666667,8.01060866666667,6.24471898223631,-0.00828101776369383,-0.132432716515174,"PETG","Flat",90,1,"PETG 90%_1.txt"
10.5604,50.119,0.074685,6.2649,0.066215,0.0026463,0.26463,25.066,50.119,6.2649,0.26463,4.186,1.91366666666667,8.01060866666667,6.25657825585122,-0.00832174414877951,-0.13283123671215,"PETG","Flat",90,1,"PETG 90%_1.txt"
10.5787,50.215,0.074827,6.2768,0.066357,0.002652,0.2652,25.066,50.215,6.2768,0.2652,4.186,1.91366666666667,8.01060866666667,6.26856236392524,-0.00823763607476113,-0.131239422552274,"PETG","Flat",90,1,"PETG 90%_1.txt"
10.5969,50.31,0.074969,6.2888,0.066499,0.0026577,0.26577,25.067,50.31,6.2888,0.26577,4.186,1.91366666666667,8.01060866666667,6.28042163754015,-0.00837836245984747,-0.133226727831183,"PETG","Flat",90,1,"PETG 90%_1.txt"
10.6151,50.406,0.075111,6.3007,0.066641,0.0026633,0.26633,25.067,50.406,6.3007,0.26633,4.186,1.91366666666667,8.01060866666667,6.29240574561417,-0.00829425438582998,-0.131640204831685,"PETG","Flat",90,1,"PETG 90%_1.txt"
10.6333,50.501,0.075253,6.3127,0.066783,0.002669,0.2669,25.067,50.501,6.3127,0.2669,4.186,1.91366666666667,8.01060866666667,6.30426501922908,-0.00843498077091631,-0.133619224276717,"PETG","Flat",90,1,"PETG 90%_1.txt"
10.6515,50.597,0.075395,6.3246,0.066926,0.0026747,0.26747,25.067,50.597,6.3246,0.26747,4.186,1.91366666666667,8.01060866666667,6.3162491273031,-0.00835087269689794,-0.132037958082692,"PETG","Flat",90,1,"PETG 90%_1.txt"
10.6697,50.692,0.075537,6.3365,0.067068,0.0026804,0.26804,25.067,50.692,6.3365,0.26804,4.186,1.91366666666667,8.01060866666667,6.32810840091802,-0.00839159908198361,-0.132432716515168,"PETG","Flat",90,1,"PETG 90%_1.txt"
10.6879,50.788,0.07568,6.3485,0.06721,0.0026861,0.26861,25.067,50.788,6.3485,0.26861,4.186,1.91366666666667,8.01060866666667,6.34009250899203,-0.00840749100796589,-0.132432716515175,"PETG","Flat",90,1,"PETG 90%_1.txt"
10.7061,50.883,0.075822,6.3604,0.067352,0.0026918,0.26918,25.067,50.883,6.3604,0.26918,4.186,1.91366666666667,8.01060866666667,6.35195178260695,-0.00844821739305157,-0.132825253019489,"PETG","Flat",90,1,"PETG 90%_1.txt"
10.7243,50.979,0.075964,6.3724,0.067494,0.0026975,0.26975,25.068,50.979,6.3724,0.26975,4.186,1.91366666666667,8.01060866666667,6.36393589068097,-0.00846410931903385,-0.132824513825778,"PETG","Flat",90,1,"PETG 90%_1.txt"
10.7425,51.074,0.076106,6.3843,0.067636,0.0027031,0.27031,25.068,51.074,6.3843,0.27031,4.186,1.91366666666667,8.01060866666667,6.37579516429588,-0.00850483570411953,-0.133214850557141,"PETG","Flat",90,1,"PETG 90%_1.txt"
10.7607,51.17,0.076248,6.3962,0.067778,0.0027088,0.27088,25.068,51.17,6.3962,0.27088,4.186,1.91366666666667,8.01060866666667,6.3877792723699,-0.00842072763010204,-0.13165203761768,"PETG","Flat",90,1,"PETG 90%_1.txt"
10.7789,51.266,0.07639,6.4082,0.067921,0.0027145,0.27145,25.068,51.266,6.4082,0.27145,4.186,1.91366666666667,8.01060866666667,6.39976338044392,-0.00843661955608344,-0.131653499517547,"PETG","Flat",90,1,"PETG 90%_1.txt"
10.7971,51.361,0.076532,6.4201,0.068063,0.0027202,0.27202,25.068,51.361,6.4201,0.27202,4.186,1.91366666666667,8.01060866666667,6.41162265405883,-0.00847734594117,-0.132043830176633,"PETG","Flat",90,1,"PETG 90%_1.txt"
10.8154,51.457,0.076674,6.4321,0.068205,0.0027259,0.27259,25.068,51.457,6.4321,0.27259,4.186,1.91366666666667,8.01060866666667,6.42360676213285,-0.00849323786715139,-0.13204455569956,"PETG","Flat",90,1,"PETG 90%_1.txt"
10.8336,51.552,0.076817,6.444,0.068347,0.0027316,0.27316,25.068,51.552,6.444,0.27316,4.186,1.91366666666667,8.01060866666667,6.43546603574776,-0.00853396425223796,-0.132432716515176,"PETG","Flat",90,1,"PETG 90%_1.txt"
10.8518,51.648,0.076959,6.456,0.068489,0.0027373,0.27373,25.069,51.648,6.456,0.27373,4.186,1.91366666666667,8.01060866666667,6.44745014382178,-0.00854985617821935,-0.13243271651517,"PETG","Flat",90,1,"PETG 90%_1.txt"
10.87,51.743,0.077101,6.4679,0.068631,0.0027429,0.27429,25.069,51.743,6.4679,0.27429,4.186,1.91366666666667,8.01060866666667,6.4593094174367,-0.00859058256330503,-0.132818728850245,"PETG","Flat",90,1,"PETG 90%_1.txt"
10.8882,51.839,0.077243,6.4798,0.068773,0.0027486,0.27486,25.069,51.839,6.4798,0.27486,4.186,1.91366666666667,8.01060866666667,6.47129352551071,-0.00850647448928754,-0.131276806217592,"PETG","Flat",90,1,"PETG 90%_1.txt"
10.9064,51.934,0.077385,6.4918,0.068916,0.0027543,0.27543,25.069,51.934,6.4918,0.27543,4.186,1.91366666666667,8.01060866666667,6.48315279912563,-0.00864720087437298,-0.133201898924381,"PETG","Flat",90,1,"PETG 90%_1.txt"
10.9246,52.03,0.077527,6.5037,0.069058,0.00276,0.276,25.069,52.03,6.5037,0.276,4.186,1.91366666666667,8.01060866666667,6.49513690719964,-0.0085630928003555,-0.131664941500307,"PETG","Flat",90,1,"PETG 90%_1.txt"
10.9428,52.125,0.077669,6.5157,0.0692,0.0027657,0.27657,25.069,52.125,6.5157,0.27657,4.186,1.91366666666667,8.01060866666667,6.50699618081456,-0.00870381918544094,-0.133582258014349,"PETG","Flat",90,1,"PETG 90%_1.txt"
10.961,52.221,0.077812,6.5276,0.069342,0.0027714,0.27714,25.069,52.221,6.5276,0.27714,4.186,1.91366666666667,8.01060866666667,6.51898028888858,-0.00861971111142346,-0.132050234564364,"PETG","Flat",90,1,"PETG 90%_1.txt"
10.9792,52.316,0.077954,6.5395,0.069484,0.0027771,0.27771,25.07,52.316,6.5395,0.27771,4.186,1.91366666666667,8.01060866666667,6.53083956250349,-0.00866043749650913,-0.132432716515164,"PETG","Flat",90,1,"PETG 90%_1.txt"
10.9974,52.412,0.078096,6.5515,0.069626,0.0027827,0.27827,25.07,52.412,6.5515,0.27827,4.186,1.91366666666667,8.01060866666667,6.54282367057751,-0.00867632942249141,-0.132432716515171,"PETG","Flat",90,1,"PETG 90%_1.txt"
11.0156,52.507,0.078238,6.5634,0.069768,0.0027884,0.27884,25.07,52.507,6.5634,0.27884,4.186,1.91366666666667,8.01060866666667,6.55468294419242,-0.00871705580757709,-0.132813112221975,"PETG","Flat",90,1,"PETG 90%_1.txt"
11.0338,52.603,0.07838,6.5754,0.06991,0.0027941,0.27941,25.07,52.603,6.5754,0.27941,4.186,1.91366666666667,8.01060866666667,6.56666705226644,-0.00873294773355937,-0.132812418005891,"PETG","Flat",90,1,"PETG 90%_1.txt"
11.0521,52.698,0.078522,6.5873,0.070053,0.0027998,0.27998,25.07,52.698,6.5873,0.27998,4.186,1.91366666666667,8.01060866666667,6.57852632588135,-0.00877367411864505,-0.133190747630213,"PETG","Flat",90,1,"PETG 90%_1.txt"
11.0703,52.794,0.078664,6.5992,0.070195,0.0028055,0.28055,25.07,52.794,6.5992,0.28055,4.186,1.91366666666667,8.01060866666667,6.59051043395537,-0.00868956604462756,-0.13167605231888,"PETG","Flat",90,1,"PETG 90%_1.txt"
11.0885,52.889,0.078807,6.6112,0.070337,0.0028112,0.28112,25.07,52.889,6.6112,0.28112,4.186,1.91366666666667,8.01060866666667,6.60236970757029,-0.008830292429713,-0.133565652675959,"PETG","Flat",90,1,"PETG 90%_1.txt"
11.1067,52.985,0.078949,6.6231,0.070479,0.0028169,0.28169,25.071,52.985,6.6231,0.28169,4.186,1.91366666666667,8.01060866666667,6.6143538156443,-0.00874618435569552,-0.132055749659457,"PETG","Flat",90,1,"PETG 90%_1.txt"
11.1249,53.08,0.079091,6.6351,0.070621,0.0028225,0.28225,25.071,53.08,6.6351,0.28225,4.186,1.91366666666667,8.01060866666667,6.62621308925922,-0.00888691074078185,-0.133937856863979,"PETG","Flat",90,1,"PETG 90%_1.txt"
11.1431,53.176,0.079233,6.647,0.070763,0.0028282,0.28282,25.071,53.176,6.647,0.28282,4.186,1.91366666666667,8.01060866666667,6.63819719733324,-0.00880280266676348,-0.132432716515172,"PETG","Flat",90,1,"PETG 90%_1.txt"
11.1613,53.272,0.079375,6.6589,0.070905,0.0028339,0.28339,25.071,53.272,6.6589,0.28339,4.186,1.91366666666667,8.01060866666667,6.65018130540725,-0.0087186945927451,-0.130932955784666,"PETG","Flat",90,1,"PETG 90%_1.txt"
11.1795,53.367,0.079517,6.6709,0.071048,0.0028396,0.28396,25.071,53.367,6.6709,0.28396,4.186,1.91366666666667,8.01060866666667,6.66204057902217,-0.00885942097783143,-0.132806982233753,"PETG","Flat",90,1,"PETG 90%_1.txt"
11.1977,53.463,0.079659,6.6828,0.07119,0.0028453,0.28453,25.071,53.463,6.6828,0.28453,4.186,1.91366666666667,8.01060866666667,6.67402468709619,-0.00877531290381306,-0.131311918713908,"PETG","Flat",90,1,"PETG 90%_1.txt"
11.2159,53.558,0.079802,6.6948,0.071332,0.002851,0.2851,25.071,53.558,6.6948,0.2851,4.186,1.91366666666667,8.01060866666667,6.6858839607111,-0.00891603928889939,-0.133178575743852,"PETG","Flat",90,1,"PETG 90%_1.txt"
11.2341,53.654,0.079944,6.7067,0.071474,0.0028567,0.28567,25.072,53.654,6.7067,0.28567,4.186,1.91366666666667,8.01060866666667,6.69786806878512,-0.00883193121488013,-0.13168818069811,"PETG","Flat",90,1,"PETG 90%_1.txt"
11.2523,53.749,0.080086,6.7186,0.071616,0.0028623,0.28623,25.072,53.749,6.7186,0.28623,4.186,1.91366666666667,8.01060866666667,6.70972734240003,-0.00887265759996758,-0.13206110796844,"PETG","Flat",90,1,"PETG 90%_1.txt"
11.2705,53.845,0.080228,6.7306,0.071758,0.002868,0.2868,25.072,53.845,6.7306,0.2868,4.186,1.91366666666667,8.01060866666667,6.72171145047405,-0.00888854952594897,-0.132061770510043,"PETG","Flat",90,1,"PETG 90%_1.txt"
11.2887,53.94,0.08037,6.7425,0.0719,0.0028737,0.28737,25.072,53.94,6.7425,0.28737,4.186,1.91366666666667,8.01060866666667,6.73357072408896,-0.00892927591103554,-0.132432716515173,"PETG","Flat",90,1,"PETG 90%_1.txt"
11.307,54.036,0.080512,6.7545,0.072043,0.0028794,0.28794,25.072,54.036,6.7545,0.28794,4.186,1.91366666666667,8.01060866666667,6.74555483216298,-0.00894516783701693,-0.132432716515167,"PETG","Flat",90,1,"PETG 90%_1.txt"
11.3252,54.131,0.080654,6.7664,0.072185,0.0028851,0.28851,25.072,54.131,6.7664,0.28851,4.186,1.91366666666667,8.01060866666667,6.7574141057779,-0.0089858942221035,-0.132801699901033,"PETG","Flat",90,1,"PETG 90%_1.txt"
11.3434,54.227,0.080797,6.7783,0.072327,0.0028908,0.28908,25.072,54.227,6.7783,0.28908,4.186,1.91366666666667,8.01060866666667,6.76939821385191,-0.00890178614808512,-0.131327709721982,"PETG","Flat",90,1,"PETG 90%_1.txt"
11.3616,54.322,0.080939,6.7903,0.072469,0.0028965,0.28965,25.073,54.322,6.7903,0.28965,4.186,1.91366666666667,8.01060866666667,6.78125748746683,-0.00904251253317145,-0.133168085845566,"PETG","Flat",90,1,"PETG 90%_1.txt"
11.3798,54.418,0.081081,6.8022,0.072611,0.0029021,0.29021,25.073,54.418,6.8022,0.29021,4.186,1.91366666666667,8.01060866666667,6.79324159554085,-0.00895840445915308,-0.131698633664889,"PETG","Flat",90,1,"PETG 90%_1.txt"
11.398,54.513,0.081223,6.8142,0.072753,0.0029078,0.29078,25.073,54.513,6.8142,0.29078,4.186,1.91366666666667,8.01060866666667,6.80510086915576,-0.00909913084423941,-0.133531901679425,"PETG","Flat",90,1,"PETG 90%_1.txt"
11.4162,54.609,0.081365,6.8261,0.072895,0.0029135,0.29135,25.073,54.609,6.8261,0.29135,4.186,1.91366666666667,8.01060866666667,6.81708497722978,-0.00901502277022104,-0.132066960200129,"PETG","Flat",90,1,"PETG 90%_1.txt"
11.4344,54.704,0.081507,6.8381,0.073038,0.0029192,0.29192,25.073,54.704,6.8381,0.29192,4.186,1.91366666666667,8.01060866666667,6.82894425084469,-0.00915574915530737,-0.13389317435117,"PETG","Flat",90,1,"PETG 90%_1.txt"
11.4526,54.8,0.081649,6.85,0.07318,0.0029249,0.29249,25.073,54.8,6.85,0.29249,4.186,1.91366666666667,8.01060866666667,6.84092835891871,-0.00907164108128899,-0.132432716515168,"PETG","Flat",90,1,"PETG 90%_1.txt"
11.4708,54.895,0.081791,6.8619,0.073322,0.0029306,0.29306,25.073,54.895,6.8619,0.29306,4.186,1.91366666666667,8.01060866666667,6.85278763253362,-0.00911236746637556,-0.132796564601285,"PETG","Flat",90,1,"PETG 90%_1.txt"
11.489,54.991,0.081934,6.8739,0.073464,0.0029362,0.29362,25.074,54.991,6.8739,0.29362,4.186,1.91366666666667,8.01060866666667,6.86477174060764,-0.00912825939235695,-0.132795929419354,"PETG","Flat",90,1,"PETG 90%_1.txt"
11.5072,55.087,0.082076,6.8858,0.073606,0.0029419,0.29419,25.074,55.087,6.8858,0.29419,4.186,1.91366666666667,8.01060866666667,6.87675584868166,-0.00904415131833858,-0.131344960909968,"PETG","Flat",90,1,"PETG 90%_1.txt"
11.5254,55.182,0.082218,6.8978,0.073748,0.0029476,0.29476,25.074,55.182,6.8978,0.29476,4.186,1.91366666666667,8.01060866666667,6.88861512229658,-0.00918487770342491,-0.133156625350473,"PETG","Flat",90,1,"PETG 90%_1.txt"
11.5437,55.278,0.08236,6.9097,0.07389,0.0029533,0.29533,25.074,55.278,6.9097,0.29533,4.186,1.91366666666667,8.01060866666667,6.90059923037059,-0.00910076962940742,-0.131710054407679,"PETG","Flat",90,1,"PETG 90%_1.txt"
11.5619,55.373,0.082502,6.9216,0.074033,0.002959,0.2959,25.074,55.373,6.9216,0.2959,4.186,1.91366666666667,8.01060866666667,6.91245850398551,-0.0091414960144931,-0.132072006681881,"PETG","Flat",90,1,"PETG 90%_1.txt"
11.5801,55.469,0.082644,6.9336,0.074175,0.0029647,0.29647,25.074,55.469,6.9336,0.29647,4.186,1.91366666666667,8.01060866666667,6.92444261205952,-0.00915738794047538,-0.132072630963358,"PETG","Flat",90,1,"PETG 90%_1.txt"
11.5983,55.564,0.082786,6.9455,0.074317,0.0029704,0.29704,25.074,55.564,6.9455,0.29704,4.186,1.91366666666667,8.01060866666667,6.93630188567444,-0.00919811432556106,-0.132432716515169,"PETG","Flat",90,1,"PETG 90%_1.txt"
11.6165,55.66,0.082929,6.9575,0.074459,0.002976,0.2976,25.074,55.66,6.9575,0.2976,4.186,1.91366666666667,8.01060866666667,6.94828599374846,-0.00921400625154334,-0.132432716515176,"PETG","Flat",90,1,"PETG 90%_1.txt"
11.6347,55.755,0.083071,6.9694,0.074601,0.0029817,0.29817,25.075,55.755,6.9694,0.29817,4.186,1.91366666666667,8.01060866666667,6.96014526736337,-0.00925473263662902,-0.13279095240091,"PETG","Flat",90,1,"PETG 90%_1.txt"
11.6529,55.851,0.083213,6.9813,0.074743,0.0029874,0.29874,25.075,55.851,6.9813,0.29874,4.186,1.91366666666667,8.01060866666667,6.97212937543739,-0.00917062456261153,-0.131359840754752,"PETG","Flat",90,1,"PETG 90%_1.txt"
11.6711,55.946,0.083355,6.9933,0.074885,0.0029931,0.29931,25.075,55.946,6.9933,0.29931,4.186,1.91366666666667,8.01060866666667,6.9839886490523,-0.00931135094769697,-0.133146739703673,"PETG","Flat",90,1,"PETG 90%_1.txt"
11.6893,56.042,0.083497,7.0052,0.075027,0.0029988,0.29988,25.075,56.042,7.0052,0.29988,4.186,1.91366666666667,8.01060866666667,6.99597275712632,-0.0092272428736786,-0.13171990626504,"PETG","Flat",90,1,"PETG 90%_1.txt"
