Repository: VipulKohinkar/3D-Printing-Parameter-Optimisation

# 3D Printing Parameter Optimisation: Impact of K-Value on Carbon-Reinforced PETG

## MSc Mechanical Engineering with Management

**Author:** Vipul Kohinkar  
**Project:** MEE7012-SUM  
**Date:** 27 August 2026

---

## Project Overview

This project investigates the influence of flow-rate multiplier (K-value) and build orientation on the tensile behaviour of PETG and carbon-fibre-reinforced PETG (CF-PETG) manufactured using fused deposition modelling (FDM).

The study compares an unreinforced thermoplastic, PETG, with a carbon-fibre-reinforced PETG composite to investigate whether the two materials respond differently to changes in material flow and build orientation.

---

File: 3_Experimental_data/Modulus/Recalculated Stress Strain/Recalculated_Stress_Strain_All_Data.csv (part 190 of 212)
"Time (s)","Load (N)","Machine Extension (mm)","Stress (MPa)","Extension from Preload (mm)","Strain","Percentage Strain","Gauge Length (mm)","Load_N","NEXYGEN_Stress_MPa","Percentage_Strain","Measured_Width_mm","Measured_Thickness_mm","Measured_Area_mm2","Recalculated_Stress_MPa","Stress_Difference_MPa","Stress_Difference_Percent","Material","Orientation","K","Sample","File"
15.0577,73.549,0.10979,9.1937,0.10132,0.0040506,0.40506,25.101,73.549,9.1937,0.40506,4.186,1.91366666666667,8.01060866666667,9.18144963266628,-0.0122503673337171,-0.133247412181353,"PETG","Flat",90,1,"PETG 90%_1.txt"
15.0759,73.646,0.10993,9.2057,0.10147,0.0040563,0.40563,25.102,73.646,9.2057,0.40563,4.186,1.91366666666667,8.01060866666667,9.1935585751994,-0.0121414248005962,-0.13189029406342,"PETG","Flat",90,1,"PETG 90%_1.txt"
15.0942,73.742,0.11008,9.2177,0.10161,0.004062,0.4062,25.102,73.742,9.2177,0.4062,4.186,1.91366666666667,8.01060866666667,9.20554268327342,-0.0121573167265776,-0.131891000212391,"PETG","Flat",90,1,"PETG 90%_1.txt"
15.1124,73.838,0.11022,9.2298,0.10175,0.0040677,0.40677,25.102,73.838,9.2298,0.40677,4.186,1.91366666666667,8.01060866666667,9.21752679134744,-0.0122732086525588,-0.132973722643598,"PETG","Flat",90,1,"PETG 90%_1.txt"
15.1306,73.934,0.11036,9.2418,0.10189,0.0040734,0.40734,25.102,73.934,9.2418,0.40734,4.186,1.91366666666667,8.01060866666667,9.22951089942146,-0.0122891005785402,-0.132973020175076,"PETG","Flat",90,1,"PETG 90%_1.txt"
15.1488,74.03,0.1105,9.2538,0.10203,0.004079,0.4079,25.102,74.03,9.2538,0.4079,4.186,1.91366666666667,8.01060866666667,9.24149500749548,-0.0123049925045216,-0.132972319528427,"PETG","Flat",90,1,"PETG 90%_1.txt"
15.167,74.127,0.11065,9.2658,0.10218,0.0040847,0.40847,25.102,74.127,9.2658,0.40847,4.186,1.91366666666667,8.01060866666667,9.2536039500286,-0.0121960499714007,-0.131624360243052,"PETG","Flat",90,1,"PETG 90%_1.txt"
15.1852,74.223,0.11079,9.2779,0.10232,0.0040904,0.40904,25.102,74.223,9.2779,0.40904,4.186,1.91366666666667,8.01060866666667,9.26558805810262,-0.0123119418973818,-0.13270181719335,"PETG","Flat",90,1,"PETG 90%_1.txt"
15.2034,74.319,0.11093,9.2899,0.10246,0.0040961,0.40961,25.102,74.319,9.2899,0.40961,4.186,1.91366666666667,8.01060866666667,9.27757216617664,-0.0123278338233632,-0.132701469589158,"PETG","Flat",90,1,"PETG 90%_1.txt"
15.2216,74.415,0.11107,9.3019,0.1026,0.0041018,0.41018,25.103,74.415,9.3019,0.41018,4.186,1.91366666666667,8.01060866666667,9.28955627425066,-0.0123437257493446,-0.132701122881826,"PETG","Flat",90,1,"PETG 90%_1.txt"
15.2398,74.512,0.11121,9.314,0.10274,0.0041075,0.41075,25.103,74.512,9.314,0.41075,4.186,1.91366666666667,8.01060866666667,9.30166521678378,-0.0123347832162235,-0.132432716515176,"PETG","Flat",90,1,"PETG 90%_1.txt"
15.258,74.608,0.11136,9.326,0.10289,0.0041132,0.41132,25.103,74.608,9.326,0.41132,4.186,1.91366666666667,8.01060866666667,9.3136493248578,-0.0123506751422049,-0.132432716515171,"PETG","Flat",90,1,"PETG 90%_1.txt"
15.2762,74.704,0.1115,9.338,0.10303,0.0041188,0.41188,25.103,74.704,9.338,0.41188,4.186,1.91366666666667,8.01060866666667,9.32563343293181,-0.0123665670681863,-0.132432716515167,"PETG","Flat",90,1,"PETG 90%_1.txt"
15.2944,74.8,0.11164,9.35,0.10317,0.0041245,0.41245,25.103,74.8,9.35,0.41245,4.186,1.91366666666667,8.01060866666667,9.33761754100583,-0.0123824589941677,-0.132432716515162,"PETG","Flat",90,1,"PETG 90%_1.txt"
15.3126,74.897,0.11178,9.3621,0.10331,0.0041302,0.41302,25.103,74.897,9.3621,0.41302,4.186,1.91366666666667,8.01060866666667,9.34972648353896,-0.0123735164610448,-0.132166036050083,"PETG","Flat",90,1,"PETG 90%_1.txt"
15.3309,74.993,0.11192,9.3741,0.10346,0.0041359,0.41359,25.103,74.993,9.3741,0.41359,4.186,1.91366666666667,8.01060866666667,9.36171059161297,-0.012389408387028,-0.132166377433865,"PETG","Flat",90,1,"PETG 90%_1.txt"
15.3491,75.089,0.11207,9.3861,0.1036,0.0041416,0.41416,25.104,75.089,9.3861,0.41416,4.186,1.91366666666667,8.01060866666667,9.37369469968699,-0.0124053003130111,-0.132166717944739,"PETG","Flat",90,1,"PETG 90%_1.txt"
15.3673,75.185,0.11221,9.3981,0.10374,0.0041473,0.41473,25.104,75.185,9.3981,0.41473,4.186,1.91366666666667,8.01060866666667,9.38567880776101,-0.0124211922389907,-0.132167057586009,"PETG","Flat",90,1,"PETG 90%_1.txt"
15.3855,75.281,0.11235,9.4102,0.10388,0.004153,0.4153,25.104,75.281,9.4102,0.4153,4.186,1.91366666666667,8.01060866666667,9.39766291583503,-0.0125370841649719,-0.133228668518968,"PETG","Flat",90,1,"PETG 90%_1.txt"
15.4037,75.378,0.11249,9.4222,0.10402,0.0041586,0.41586,25.104,75.378,9.4222,0.41586,4.186,1.91366666666667,8.01060866666667,9.40977185836815,-0.012428141631851,-0.131902757655866,"PETG","Flat",90,1,"PETG 90%_1.txt"
15.4219,75.474,0.11264,9.4342,0.10417,0.0041643,0.41643,25.104,75.474,9.4342,0.41643,4.186,1.91366666666667,8.01060866666667,9.42175596644217,-0.0124440335578324,-0.131903431746544,"PETG","Flat",90,1,"PETG 90%_1.txt"
15.4401,75.57,0.11278,9.4463,0.10431,0.00417,0.417,25.104,75.57,9.4463,0.417,4.186,1.91366666666667,8.01060866666667,9.43374007451619,-0.0125599254838153,-0.132961323309818,"PETG","Flat",90,1,"PETG 90%_1.txt"
15.4583,75.666,0.11292,9.4583,0.10445,0.0041757,0.41757,25.104,75.666,9.4583,0.41757,4.186,1.91366666666667,8.01060866666667,9.4457241825902,-0.0125758174097967,-0.132960652652133,"PETG","Flat",90,1,"PETG 90%_1.txt"
15.4765,75.763,0.11306,9.4703,0.10459,0.0041814,0.41814,25.105,75.763,9.4703,0.41814,4.186,1.91366666666667,8.01060866666667,9.45783312512333,-0.0124668748766723,-0.131641815746833,"PETG","Flat",90,1,"PETG 90%_1.txt"
15.4947,75.859,0.1132,9.4823,0.10473,0.0041871,0.41871,25.105,75.859,9.4823,0.41871,4.186,1.91366666666667,8.01060866666667,9.46981723319734,-0.0124827668026573,-0.131642816644245,"PETG","Flat",90,1,"PETG 90%_1.txt"
15.5129,75.955,0.11335,9.4944,0.10488,0.0041928,0.41928,25.105,75.955,9.4944,0.41928,4.186,1.91366666666667,8.01060866666667,9.48180134127136,-0.0125986587286384,-0.132695680913364,"PETG","Flat",90,1,"PETG 90%_1.txt"
15.5311,76.051,0.11349,9.5064,0.10502,0.0041984,0.41984,25.105,76.051,9.5064,0.41984,4.186,1.91366666666667,8.01060866666667,9.49378544934538,-0.012614550654618,-0.132695348971409,"PETG","Flat",90,1,"PETG 90%_1.txt"
15.5493,76.147,0.11363,9.5184,0.10516,0.0042041,0.42041,25.105,76.147,9.5184,0.42041,4.186,1.91366666666667,8.01060866666667,9.5057695574194,-0.0126304425805994,-0.132695017866442,"PETG","Flat",90,1,"PETG 90%_1.txt"
15.5675,76.244,0.11377,9.5305,0.1053,0.0042098,0.42098,25.105,76.244,9.5305,0.42098,4.186,1.91366666666667,8.01060866666667,9.51787849995252,-0.0126215000474783,-0.13243271651517,"PETG","Flat",90,1,"PETG 90%_1.txt"
15.5858,76.34,0.11391,9.5425,0.10545,0.0042155,0.42155,25.105,76.34,9.5425,0.42155,4.186,1.91366666666667,8.01060866666667,9.52986260802654,-0.0126373919734597,-0.132432716515166,"PETG","Flat",90,1,"PETG 90%_1.txt"
15.604,76.436,0.11406,9.5545,0.10559,0.0042212,0.42212,25.106,76.436,9.5545,0.42212,4.186,1.91366666666667,8.01060866666667,9.54184671610056,-0.0126532838994411,-0.132432716515161,"PETG","Flat",90,1,"PETG 90%_1.txt"
15.6222,76.532,0.1142,9.5665,0.10573,0.0042269,0.42269,25.106,76.532,9.5665,0.42269,4.186,1.91366666666667,8.01060866666667,9.55383082417458,-0.0126691758254243,-0.132432716515175,"PETG","Flat",90,1,"PETG 90%_1.txt"
15.6404,76.629,0.11434,9.5786,0.10587,0.0042326,0.42326,25.106,76.629,9.5786,0.42326,4.186,1.91366666666667,8.01060866666667,9.5659397667077,-0.0126602332922996,-0.132172063686756,"PETG","Flat",90,1,"PETG 90%_1.txt"
15.6586,76.725,0.11448,9.5906,0.10601,0.0042382,0.42382,25.106,76.725,9.5906,0.42382,4.186,1.91366666666667,8.01060866666667,9.57792387478172,-0.0126761252182845,-0.132172389822165,"PETG","Flat",90,1,"PETG 90%_1.txt"
15.6768,76.821,0.11463,9.6026,0.10616,0.0042439,0.42439,25.106,76.821,9.6026,0.42439,4.186,1.91366666666667,8.01060866666667,9.58990798285573,-0.0126920171442659,-0.132172715142419,"PETG","Flat",90,1,"PETG 90%_1.txt"
15.695,76.917,0.11477,9.6147,0.1063,0.0042496,0.42496,25.106,76.917,9.6147,0.42496,4.186,1.91366666666667,8.01060866666667,9.60189209092975,-0.0128079090702453,-0.133211739006369,"PETG","Flat",90,1,"PETG 90%_1.txt"
15.7132,77.013,0.11491,9.6267,0.10644,0.0042553,0.42553,25.106,77.013,9.6267,0.42553,4.186,1.91366666666667,8.01060866666667,9.61387619900377,-0.0128238009962267,-0.133210767929059,"PETG","Flat",90,1,"PETG 90%_1.txt"
15.7314,77.11,0.11505,9.6387,0.10658,0.004261,0.4261,25.107,77.11,9.6387,0.4261,4.186,1.91366666666667,8.01060866666667,9.62598514153689,-0.0127148584631058,-0.13191466134547,"PETG","Flat",90,1,"PETG 90%_1.txt"
15.7496,77.206,0.11519,9.6507,0.10672,0.0042667,0.42667,25.107,77.206,9.6507,0.42667,4.186,1.91366666666667,8.01060866666667,9.63796924961091,-0.0127307503890872,-0.131915305512421,"PETG","Flat",90,1,"PETG 90%_1.txt"
15.7678,77.302,0.11534,9.6628,0.10687,0.0042724,0.42724,25.107,77.302,9.6628,0.42724,4.186,1.91366666666667,8.01060866666667,9.64995335768493,-0.0128466423150702,-0.132949479602912,"PETG","Flat",90,1,"PETG 90%_1.txt"
15.786,77.398,0.11548,9.6748,0.10701,0.004278,0.4278,25.107,77.398,9.6748,0.4278,4.186,1.91366666666667,8.01060866666667,9.66193746575895,-0.0128625342410515,-0.132948838643192,"PETG","Flat",90,1,"PETG 90%_1.txt"
15.8042,77.495,0.11562,9.6868,0.10715,0.0042837,0.42837,25.107,77.495,9.6868,0.42837,4.186,1.91366666666667,8.01060866666667,9.67404640829207,-0.0127535917079289,-0.131659492380651,"PETG","Flat",90,1,"PETG 90%_1.txt"
15.8225,77.591,0.11576,9.6989,0.10729,0.0042894,0.42894,25.107,77.591,9.6989,0.42894,4.186,1.91366666666667,8.01060866666667,9.68603051636609,-0.0128694836339118,-0.13269013634445,"PETG","Flat",90,1,"PETG 90%_1.txt"
15.8407,77.687,0.1159,9.7109,0.10744,0.0042951,0.42951,25.107,77.687,9.7109,0.42951,4.186,1.91366666666667,8.01060866666667,9.69801462444011,-0.0128853755598932,-0.132689818244377,"PETG","Flat",90,1,"PETG 90%_1.txt"
15.8589,77.783,0.11605,9.7229,0.10758,0.0043008,0.43008,25.108,77.783,9.7229,0.43008,4.186,1.91366666666667,8.01060866666667,9.70999873251413,-0.0129012674858728,-0.132689500929484,"PETG","Flat",90,1,"PETG 90%_1.txt"
15.8771,77.88,0.11619,9.7349,0.10772,0.0043065,0.43065,25.108,77.88,9.7349,0.43065,4.186,1.91366666666667,8.01060866666667,9.72210767504725,-0.012792324952752,-0.131406844988156,"PETG","Flat",90,1,"PETG 90%_1.txt"
15.8953,77.976,0.11633,9.747,0.10786,0.0043122,0.43122,25.108,77.976,9.747,0.43122,4.186,1.91366666666667,8.01060866666667,9.73409178312127,-0.0129082168787331,-0.132432716515165,"PETG","Flat",90,1,"PETG 90%_1.txt"
15.9135,78.072,0.11647,9.759,0.108,0.0043178,0.43178,25.108,78.072,9.759,0.43178,4.186,1.91366666666667,8.01060866666667,9.74607589119529,-0.0129241088047145,-0.13243271651516,"PETG","Flat",90,1,"PETG 90%_1.txt"
15.9317,78.168,0.11662,9.771,0.10815,0.0043235,0.43235,25.108,78.168,9.771,0.43235,4.186,1.91366666666667,8.01060866666667,9.7580599992693,-0.0129400007306977,-0.132432716515174,"PETG","Flat",90,1,"PETG 90%_1.txt"
15.9499,78.264,0.11676,9.7831,0.10829,0.0043292,0.43292,25.108,78.264,9.7831,0.43292,4.186,1.91366666666667,8.01060866666667,9.77004410734332,-0.0130558926566788,-0.133453533713024,"PETG","Flat",90,1,"PETG 90%_1.txt"
15.9681,78.361,0.1169,9.7951,0.10843,0.0043349,0.43349,25.108,78.361,9.7951,0.43349,4.186,1.91366666666667,8.01060866666667,9.78215304987644,-0.0129469501235562,-0.132177824867088,"PETG","Flat",90,1,"PETG 90%_1.txt"
15.9863,78.457,0.11704,9.8071,0.10857,0.0043406,0.43406,25.109,78.457,9.8071,0.43406,4.186,1.91366666666667,8.01060866666667,9.79413715795046,-0.0129628420495393,-0.132178136753366,"PETG","Flat",90,1,"PETG 90%_1.txt"
16.0045,78.553,0.11718,9.8191,0.10871,0.0043463,0.43463,25.109,78.553,9.8191,0.43463,4.186,1.91366666666667,8.01060866666667,9.80612126602448,-0.0129787339755207,-0.132178447877308,"PETG","Flat",90,1,"PETG 90%_1.txt"
16.0227,78.649,0.11733,9.8312,0.10886,0.004352,0.4352,25.109,78.649,9.8312,0.4352,4.186,1.91366666666667,8.01060866666667,9.8181053740985,-0.0130946259015019,-0.13319458358595,"PETG","Flat",90,1,"PETG 90%_1.txt"
16.0409,78.746,0.11747,9.8432,0.109,0.0043576,0.43576,25.109,78.746,9.8432,0.43576,4.186,1.91366666666667,8.01060866666667,9.83021431663162,-0.0129856833683792,-0.131925424337403,"PETG","Flat",90,1,"PETG 90%_1.txt"
16.0592,78.842,0.11761,9.8552,0.10914,0.0043633,0.43633,25.109,78.842,9.8552,0.43633,4.186,1.91366666666667,8.01060866666667,9.84219842470564,-0.0130015752943606,-0.131926042032233,"PETG","Flat",90,1,"PETG 90%_1.txt"
16.0774,78.938,0.11775,9.8672,0.10928,0.004369,0.4369,25.109,78.938,9.8672,0.4369,4.186,1.91366666666667,8.01060866666667,9.85418253277966,-0.0130174672203438,-0.131926658224662,"PETG","Flat",90,1,"PETG 90%_1.txt"
16.0956,79.034,0.11789,9.8793,0.10943,0.0043747,0.43747,25.109,79.034,9.8793,0.43747,4.186,1.91366666666667,8.01060866666667,9.86616664085368,-0.013133359146325,-0.132938154994028,"PETG","Flat",90,1,"PETG 90%_1.txt"
16.1138,79.13,0.11804,9.8913,0.10957,0.0043804,0.43804,25.11,79.13,9.8913,0.43804,4.186,1.91366666666667,8.01060866666667,9.87815074892769,-0.0131492510723064,-0.132937541802456,"PETG","Flat",90,1,"PETG 90%_1.txt"
16.132,79.227,0.11818,9.9033,0.10971,0.0043861,0.43861,25.11,79.227,9.9033,0.43861,4.186,1.91366666666667,8.01060866666667,9.89025969146082,-0.0130403085391837,-0.131676396142535,"PETG","Flat",90,1,"PETG 90%_1.txt"
16.1502,79.323,0.11832,9.9154,0.10985,0.0043918,0.43918,25.11,79.323,9.9154,0.43918,4.186,1.91366666666667,8.01060866666667,9.90224379953483,-0.0131562004651666,-0.1326845156541,"PETG","Flat",90,1,"PETG 90%_1.txt"
16.1684,79.419,0.11846,9.9274,0.10999,0.0043974,0.43974,25.11,79.419,9.9274,0.43974,4.186,1.91366666666667,8.01060866666667,9.91422790760885,-0.013172092391148,-0.132684211285412,"PETG","Flat",90,1,"PETG 90%_1.txt"
16.1866,79.515,0.11861,9.9394,0.11014,0.0044031,0.44031,25.11,79.515,9.9394,0.44031,4.186,1.91366666666667,8.01060866666667,9.92621201568287,-0.0131879843171294,-0.132683907651663,"PETG","Flat",90,1,"PETG 90%_1.txt"
16.2048,79.612,0.11875,9.9514,0.11028,0.0044088,0.44088,25.11,79.612,9.9514,0.44088,4.186,1.91366666666667,8.01060866666667,9.93832095821599,-0.0130790417840068,-0.131429163575042,"PETG","Flat",90,1,"PETG 90%_1.txt"
16.223,79.708,0.11889,9.9635,0.11042,0.0044145,0.44145,25.11,79.708,9.9635,0.44145,4.186,1.91366666666667,8.01060866666667,9.95030506629001,-0.0131949337099897,-0.132432716515177,"PETG","Flat",90,1,"PETG 90%_1.txt"
16.2412,79.804,0.11903,9.9755,0.11056,0.0044202,0.44202,25.111,79.804,9.9755,0.44202,4.186,1.91366666666667,8.01060866666667,9.96228917436403,-0.0132108256359711,-0.132432716515173,"PETG","Flat",90,1,"PETG 90%_1.txt"
16.2594,79.9,0.11917,9.9875,0.1107,0.0044259,0.44259,25.111,79.9,9.9875,0.44259,4.186,1.91366666666667,8.01060866666667,9.97427328243805,-0.0132267175619525,-0.132432716515169,"PETG","Flat",90,1,"PETG 90%_1.txt"
16.2776,79.996,0.11932,9.9996,0.11085,0.0044316,0.44316,25.111,79.996,9.9996,0.44316,4.186,1.91366666666667,8.01060866666667,9.98625739051207,-0.0133426094879336,-0.133431432136622,"PETG","Flat",90,1,"PETG 90%_1.txt"
16.2959,80.093,0.11946,10.012,0.11099,0.0044372,0.44372,25.111,80.093,10.012,0.44372,4.186,1.91366666666667,8.01060866666667,9.99836633304519,-0.0136336669548118,-0.136173261634157,"PETG","Flat",90,1,"PETG 90%_1.txt"
16.3141,80.189,0.1196,10.024,0.11113,0.0044429,0.44429,25.111,80.189,10.024,0.44429,4.186,1.91366666666667,8.01060866666667,10.0103504411192,-0.0136495588807932,-0.136168783726987,"PETG","Flat",90,1,"PETG 90%_1.txt"
16.3323,80.285,0.11974,10.036,0.11127,0.0044486,0.44486,25.111,80.285,10.036,0.44486,4.186,1.91366666666667,8.01060866666667,10.0223345491932,-0.0136654508067746,-0.136164316528244,"PETG","Flat",90,1,"PETG 90%_1.txt"
16.3505,80.381,0.11988,10.048,0.11142,0.0044543,0.44543,25.111,80.381,10.048,0.44543,4.186,1.91366666666667,8.01060866666667,10.0343186572672,-0.0136813427327578,-0.13615985999958,"PETG","Flat",90,1,"PETG 90%_1.txt"
16.3687,80.478,0.12003,10.06,0.11156,0.00446,0.446,25.112,80.478,10.06,0.446,4.186,1.91366666666667,8.01060866666667,10.0464275998004,-0.0135724001996351,-0.13491451490691,"PETG","Flat",90,1,"PETG 90%_1.txt"
16.3869,80.574,0.12017,10.072,0.1117,0.0044657,0.44657,25.112,80.574,10.072,0.44657,4.186,1.91366666666667,8.01060866666667,10.0584117078744,-0.0135882921256165,-0.134911558038289,"PETG","Flat",90,1,"PETG 90%_1.txt"
16.4051,80.67,0.12031,10.084,0.11184,0.0044714,0.44714,25.112,80.67,10.084,0.44714,4.186,1.91366666666667,8.01060866666667,10.0703958159484,-0.0136041840515979,-0.13490860820704,"PETG","Flat",90,1,"PETG 90%_1.txt"
16.4233,80.766,0.12045,10.096,0.11198,0.004477,0.4477,25.112,80.766,10.096,0.4477,4.186,1.91366666666667,8.01060866666667,10.0823799240224,-0.0136200759775793,-0.134905665388068,"PETG","Flat",90,1,"PETG 90%_1.txt"
16.4415,80.862,0.1206,10.108,0.11213,0.0044827,0.44827,25.112,80.862,10.108,0.44827,4.186,1.91366666666667,8.01060866666667,10.0943640320964,-0.0136359679035625,-0.134902729556415,"PETG","Flat",90,1,"PETG 90%_1.txt"
16.4597,80.959,0.12074,10.12,0.11227,0.0044884,0.44884,25.112,80.959,10.12,0.44884,4.186,1.91366666666667,8.01060866666667,10.1064729746296,-0.013527025370438,-0.133666258601166,"PETG","Flat",90,1,"PETG 90%_1.txt"
16.4779,81.055,0.12088,10.132,0.11241,0.0044941,0.44941,25.112,81.055,10.132,0.44941,4.186,1.91366666666667,8.01060866666667,10.1184570827036,-0.0135429172964194,-0.133664797635407,"PETG","Flat",90,1,"PETG 90%_1.txt"
16.4961,81.151,0.12102,10.144,0.11255,0.0044998,0.44998,25.113,81.151,10.144,0.44998,4.186,1.91366666666667,8.01060866666667,10.1304411907776,-0.0135588092224044,-0.133663340126226,"PETG","Flat",90,1,"PETG 90%_1.txt"
16.5143,81.247,0.12116,10.156,0.11269,0.0045055,0.45055,25.113,81.247,10.156,0.45055,4.186,1.91366666666667,8.01060866666667,10.1424252988516,-0.0135747011483858,-0.133661886061301,"PETG","Flat",90,1,"PETG 90%_1.txt"
16.5326,81.344,0.12131,10.168,0.11284,0.0045111,0.45111,25.113,81.344,10.168,0.45111,4.186,1.91366666666667,8.01060866666667,10.1545342413847,-0.0134657586152631,-0.132432716515176,"PETG","Flat",90,1,"PETG 90%_1.txt"
16.5508,81.44,0.12145,10.18,0.11298,0.0045168,0.45168,25.113,81.44,10.18,0.45168,4.186,1.91366666666667,8.01060866666667,10.1665183494588,-0.0134816505412445,-0.132432716515172,"PETG","Flat",90,1,"PETG 90%_1.txt"
16.569,81.536,0.12159,10.192,0.11312,0.0045225,0.45225,25.113,81.536,10.192,0.45225,4.186,1.91366666666667,8.01060866666667,10.1785024575328,-0.0134975424672259,-0.132432716515168,"PETG","Flat",90,1,"PETG 90%_1.txt"
16.5872,81.632,0.12173,10.204,0.11326,0.0045282,0.45282,25.113,81.632,10.204,0.45282,4.186,1.91366666666667,8.01060866666667,10.1904865656068,-0.0135134343932073,-0.132432716515164,"PETG","Flat",90,1,"PETG 90%_1.txt"
16.6054,81.729,0.12187,10.216,0.11341,0.0045339,0.45339,25.113,81.729,10.216,0.45339,4.186,1.91366666666667,8.01060866666667,10.2025955081399,-0.0134044918600846,-0.131210766054078,"PETG","Flat",90,1,"PETG 90%_1.txt"
16.6236,81.825,0.12202,10.228,0.11355,0.0045396,0.45396,25.114,81.825,10.228,0.45396,4.186,1.91366666666667,8.01060866666667,10.2145796162139,-0.013420383786066,-0.131212199707333,"PETG","Flat",90,1,"PETG 90%_1.txt"
16.6418,81.921,0.12216,10.24,0.11369,0.0045453,0.45453,25.114,81.921,10.24,0.45453,4.186,1.91366666666667,8.01060866666667,10.226563724288,-0.0134362757120492,-0.13121363000048,"PETG","Flat",90,1,"PETG 90%_1.txt"
16.66,82.017,0.1223,10.252,0.11383,0.0045509,0.45509,25.114,82.017,10.252,0.45509,4.186,1.91366666666667,8.01060866666667,10.238547832362,-0.0134521676380324,-0.131215056945302,"PETG","Flat",90,1,"PETG 90%_1.txt"
16.6782,82.113,0.12244,10.264,0.11397,0.0045566,0.45566,25.114,82.113,10.264,0.45566,4.186,1.91366666666667,8.01060866666667,10.250531940436,-0.013468059564012,-0.131216480553507,"PETG","Flat",90,1,"PETG 90%_1.txt"
16.6964,82.21,0.12259,10.276,0.11412,0.0045623,0.45623,25.114,82.21,10.276,0.45623,4.186,1.91366666666667,8.01060866666667,10.2626408829691,-0.0133591170308911,-0.130003085158535,"PETG","Flat",90,1,"PETG 90%_1.txt"
16.7146,82.306,0.12273,10.288,0.11426,0.004568,0.4568,25.114,82.306,10.288,0.4568,4.186,1.91366666666667,8.01060866666667,10.2746249910431,-0.0133750089568725,-0.130005919098683,"PETG","Flat",90,1,"PETG 90%_1.txt"
16.7328,82.402,0.12287,10.3,0.1144,0.0045737,0.45737,25.114,82.402,10.3,0.45737,4.186,1.91366666666667,8.01060866666667,10.2866090991171,-0.0133909008828539,-0.130008746435475,"PETG","Flat",90,1,"PETG 90%_1.txt"
16.751,82.498,0.12301,10.312,0.11454,0.0045794,0.45794,25.115,82.498,10.312,0.45794,4.186,1.91366666666667,8.01060866666667,10.2985932071912,-0.0134067928088335,-0.130011567191946,"PETG","Flat",90,1,"PETG 90%_1.txt"
16.7693,82.595,0.12315,10.324,0.11468,0.0045851,0.45851,25.115,82.595,10.324,0.45851,4.186,1.91366666666667,8.01060866666667,10.3107021497243,-0.0132978502757126,-0.128805213829065,"PETG","Flat",90,1,"PETG 90%_1.txt"
16.7875,82.691,0.1233,10.336,0.11483,0.0045907,0.45907,25.115,82.691,10.336,0.45907,4.186,1.91366666666667,8.01060866666667,10.3226862577983,-0.013313742201694,-0.128809425325987,"PETG","Flat",90,1,"PETG 90%_1.txt"
16.8057,82.787,0.12344,10.348,0.11497,0.0045964,0.45964,25.115,82.787,10.348,0.45964,4.186,1.91366666666667,8.01060866666667,10.3346703658723,-0.0133296341276772,-0.128813627055249,"PETG","Flat",90,1,"PETG 90%_1.txt"
16.8239,82.883,0.12358,10.36,0.11511,0.0046021,0.46021,25.115,82.883,10.36,0.46021,4.186,1.91366666666667,8.01060866666667,10.3466544739463,-0.0133455260536586,-0.128817819050758,"PETG","Flat",90,1,"PETG 90%_1.txt"
16.8421,82.976,0.12372,10.372,0.11525,0.0046078,0.46078,25.115,82.976,10.372,0.46078,4.186,1.91366666666667,8.01060866666667,10.358264078643,-0.0137359213569539,-0.132432716515174,"PETG","Flat",90,1,"PETG 90%_1.txt"
16.8603,83.07,0.12386,10.384,0.11539,0.0046135,0.46135,25.115,83.07,10.384,0.46135,4.186,1.91366666666667,8.01060866666667,10.3699985177989,-0.0140014822011452,-0.134837078208255,"PETG","Flat",90,1,"PETG 90%_1.txt"
16.8785,83.163,0.12401,10.395,0.11554,0.0046192,0.46192,25.116,83.163,10.395,0.46192,4.186,1.91366666666667,8.01060866666667,10.3816081224956,-0.0133918775044393,-0.128829990422696,"PETG","Flat",90,1,"PETG 90%_1.txt"
16.8967,83.257,0.12415,10.407,0.11568,0.0046249,0.46249,25.116,83.257,10.407,0.46249,4.186,1.91366666666667,8.01060866666667,10.3933425616514,-0.0136574383486288,-0.131233192549522,"PETG","Flat",90,1,"PETG 90%_1.txt"
16.9149,83.35,0.12429,10.419,0.11582,0.0046305,0.46305,25.116,83.35,10.419,0.46305,4.186,1.91366666666667,8.01060866666667,10.4049521663481,-0.0140478336519259,-0.134829001362183,"PETG","Flat",90,1,"PETG 90%_1.txt"
16.9331,83.444,0.12443,10.43,0.11596,0.0046362,0.46362,25.116,83.444,10.43,0.46362,4.186,1.91366666666667,8.01060866666667,10.4166866055039,-0.0133133944961141,-0.127645201305025,"PETG","Flat",90,1,"PETG 90%_1.txt"
16.9513,83.537,0.12458,10.442,0.11611,0.0046419,0.46419,25.116,83.537,10.442,0.46419,4.186,1.91366666666667,8.01060866666667,10.4282962102006,-0.0137037897994094,-0.131237213171897,"PETG","Flat",90,1,"PETG 90%_1.txt"
16.9695,83.631,0.12472,10.454,0.11625,0.0046476,0.46476,25.116,83.631,10.454,0.46476,4.186,1.91366666666667,8.01060866666667,10.4400306493564,-0.0139693506436007,-0.133626847556923,"PETG","Flat",90,1,"PETG 90%_1.txt"
16.9877,83.724,0.12486,10.466,0.11639,0.0046533,0.46533,25.116,83.724,10.466,0.46533,4.186,1.91366666666667,8.01060866666667,10.4516402540531,-0.0143597459468943,-0.13720376406358,"PETG","Flat",90,1,"PETG 90%_1.txt"
17.006,83.818,0.125,10.477,0.11653,0.004659,0.4659,25.117,83.818,10.477,0.4659,4.186,1.91366666666667,8.01060866666667,10.4633746932089,-0.0136253067910861,-0.13004969734739,"PETG","Flat",90,1,"PETG 90%_1.txt"
17.0242,83.911,0.12514,10.489,0.11667,0.0046647,0.46647,25.117,83.911,10.489,0.46647,4.186,1.91366666666667,8.01060866666667,10.4749842979056,-0.0140157020943814,-0.133622862945766,"PETG","Flat",90,1,"PETG 90%_1.txt"
17.0424,84.005,0.12529,10.501,0.11682,0.0046703,0.46703,25.117,84.005,10.501,0.46703,4.186,1.91366666666667,8.01060866666667,10.4867187370614,-0.0142812629385709,-0.135999075693466,"PETG","Flat",90,1,"PETG 90%_1.txt"
17.0606,84.098,0.12543,10.512,0.11696,0.004676,0.4676,25.117,84.098,10.512,0.4676,4.186,1.91366666666667,8.01060866666667,10.4983283417581,-0.0136716582418668,-0.130057631676815,"PETG","Flat",90,1,"PETG 90%_1.txt"
17.0788,84.192,0.12557,10.524,0.1171,0.0046816,0.46816,25.117,84.192,10.524,0.46816,4.186,1.91366666666667,8.01060866666667,10.5100627809139,-0.0139372190860563,-0.132432716515168,"PETG","Flat",90,1,"PETG 90%_1.txt"
17.097,84.285,0.1257,10.536,0.11723,0.004687,0.4687,25.117,84.285,10.536,0.4687,4.186,1.91366666666667,8.01060866666667,10.5216723856106,-0.0143276143893516,-0.135987228448667,"PETG","Flat",90,1,"PETG 90%_1.txt"
17.1152,84.379,0.12584,10.547,0.11737,0.0046924,0.46924,25.117,84.379,10.547,0.46924,4.186,1.91366666666667,8.01060866666667,10.5334068247665,-0.0135931752335416,-0.128881911762033,"PETG","Flat",90,1,"PETG 90%_1.txt"
17.1334,84.472,0.12597,10.559,0.1175,0.0046978,0.46978,25.118,84.472,10.559,0.46978,4.186,1.91366666666667,8.01060866666667,10.5450164294632,-0.013983570536837,-0.132432716515172,"PETG","Flat",90,1,"PETG 90%_1.txt"
17.1516,84.566,0.12611,10.571,0.11764,0.0047032,0.47032,25.118,84.566,10.571,0.47032,4.186,1.91366666666667,8.01060866666667,10.556750868619,-0.0142491313810265,-0.134794545275059,"PETG","Flat",90,1,"PETG 90%_1.txt"
17.1698,84.659,0.12624,10.582,0.11777,0.0047085,0.47085,25.118,84.659,10.582,0.47085,4.186,1.91366666666667,8.01060866666667,10.5683604733157,-0.0136395266843223,-0.128893656060502,"PETG","Flat",90,1,"PETG 90%_1.txt"
17.188,84.753,0.12638,10.594,0.11791,0.0047139,0.47139,25.118,84.753,10.594,0.47139,4.186,1.91366666666667,8.01060866666667,10.5800949124715,-0.0139050875285118,-0.131254365947818,"PETG","Flat",90,1,"PETG 90%_1.txt"
17.2062,84.846,0.12651,10.606,0.11804,0.0047193,0.47193,25.118,84.846,10.606,0.47193,4.186,1.91366666666667,8.01060866666667,10.5917045171682,-0.0142954828318071,-0.134786751195617,"PETG","Flat",90,1,"PETG 90%_1.txt"
17.2244,84.94,0.12664,10.617,0.11817,0.0047247,0.47247,25.118,84.94,10.617,0.47247,4.186,1.91366666666667,8.01060866666667,10.603438956324,-0.013561043675999,-0.127729525063568,"PETG","Flat",90,1,"PETG 90%_1.txt"
17.2427,85.033,0.12678,10.629,0.11831,0.0047301,0.47301,25.118,85.033,10.629,0.47301,4.186,1.91366666666667,8.01060866666667,10.6150485610207,-0.0139514389792925,-0.131258246112452,"PETG","Flat",90,1,"PETG 90%_1.txt"
17.2609,85.127,0.12691,10.641,0.11844,0.0047354,0.47354,25.118,85.127,10.641,0.47354,4.186,1.91366666666667,8.01060866666667,10.6267830001765,-0.0142169998234838,-0.133605862451685,"PETG","Flat",90,1,"PETG 90%_1.txt"
17.2791,85.22,0.12705,10.653,0.11858,0.0047408,0.47408,25.119,85.22,10.653,0.47408,4.186,1.91366666666667,8.01060866666667,10.6383926048732,-0.0146073951267791,-0.137120014331917,"PETG","Flat",90,1,"PETG 90%_1.txt"
17.2973,85.314,0.12718,10.664,0.11871,0.0047462,0.47462,25.119,85.314,10.664,0.47462,4.186,1.91366666666667,8.01060866666667,10.650127044029,-0.0138729559709692,-0.130091485099111,"PETG","Flat",90,1,"PETG 90%_1.txt"
17.3155,85.407,0.12732,10.676,0.11885,0.0047516,0.47516,25.119,85.407,10.676,0.47516,4.186,1.91366666666667,8.01060866666667,10.6617366487257,-0.0142633512742645,-0.133602016431852,"PETG","Flat",90,1,"PETG 90%_1.txt"
17.3337,85.5,0.12745,10.688,0.11898,0.004757,0.4757,25.119,85.5,10.688,0.4757,4.186,1.91366666666667,8.01060866666667,10.6733462534224,-0.0146537465775598,-0.137104664834953,"PETG","Flat",90,1,"PETG 90%_1.txt"
17.3519,85.594,0.12759,10.699,0.11912,0.0047623,0.47623,25.119,85.594,10.699,0.47623,4.186,1.91366666666667,8.01060866666667,10.6850806925782,-0.0139193074217498,-0.130099144048508,"PETG","Flat",90,1,"PETG 90%_1.txt"
17.3701,85.687,0.12772,10.711,0.11925,0.0047677,0.47677,25.119,85.687,10.711,0.47677,4.186,1.91366666666667,8.01060866666667,10.696690297275,-0.0143097027250452,-0.133598195547056,"PETG","Flat",90,1,"PETG 90%_1.txt"
17.3883,85.781,0.12786,10.723,0.11939,0.0047731,0.47731,25.119,85.781,10.723,0.47731,4.186,1.91366666666667,8.01060866666667,10.7084247364308,-0.0145752635692347,-0.135925240783686,"PETG","Flat",90,1,"PETG 90%_1.txt"
17.4065,85.874,0.12799,10.734,0.11952,0.0047785,0.47785,25.12,85.874,10.734,0.47785,4.186,1.91366666666667,8.01060866666667,10.7200343411275,-0.0139656588725305,-0.130106753051337,"PETG","Flat",90,1,"PETG 90%_1.txt"
17.4247,85.946,0.12812,10.743,0.11965,0.0047839,0.47839,25.12,85.946,10.743,0.47839,4.186,1.91366666666667,8.01060866666667,10.729022422183,-0.0139775778170161,-0.130108701638426,"PETG","Flat",90,1,"PETG 90%_1.txt"
17.4429,86.007,0.12826,10.751,0.11979,0.0047892,0.47892,25.12,86.007,10.751,0.47892,4.186,1.91366666666667,8.01060866666667,10.7366373241884,-0.0143626758116486,-0.13359385928424,"PETG","Flat",90,1,"PETG 90%_1.txt"
17.4611,86.068,0.12839,10.759,0.11992,0.0047946,0.47946,25.12,86.068,10.759,0.47946,4.186,1.91366666666667,8.01060866666667,10.7442522261937,-0.0147477738062847,-0.137073834057855,"PETG","Flat",90,1,"PETG 90%_1.txt"
17.4794,86.13,0.12853,10.766,0.12006,0.0048,0.48,25.12,86.13,10.766,0.48,4.186,1.91366666666667,8.01060866666667,10.7519919626582,-0.0140080373418154,-0.130113666559683,"PETG","Flat",90,1,"PETG 90%_1.txt"
17.4976,86.191,0.12866,10.774,0.12019,0.0048054,0.48054,25.12,86.191,10.774,0.48054,4.186,1.91366666666667,8.01060866666667,10.7596068646636,-0.0143931353364479,-0.133591380512789,"PETG","Flat",90,1,"PETG 90%_1.txt"
17.5158,86.253,0.1288,10.782,0.12033,0.0048108,0.48108,25.12,86.253,10.782,0.48108,4.186,1.91366666666667,8.01060866666667,10.767346601128,-0.0146533988719781,-0.135906129400651,"PETG","Flat",90,1,"PETG 90%_1.txt"
17.534,86.314,0.12893,10.789,0.12046,0.0048161,0.48161,25.12,86.314,10.789,0.48161,4.186,1.91366666666667,8.01060866666667,10.7749615031334,-0.014038496866613,-0.130118610312475,"PETG","Flat",90,1,"PETG 90%_1.txt"
17.5522,86.375,0.12907,10.797,0.1206,0.0048215,0.48215,25.121,86.375,10.797,0.48215,4.186,1.91366666666667,8.01060866666667,10.7825764051388,-0.0144235948612472,-0.133588912302003,"PETG","Flat",90,1,"PETG 90%_1.txt"
17.5704,86.437,0.1292,10.805,0.12073,0.0048269,0.48269,25.121,86.437,10.805,0.48269,4.186,1.91366666666667,8.01060866666667,10.7903161416032,-0.0146838583967774,-0.135898735740652,"PETG","Flat",90,1,"PETG 90%_1.txt"
17.5886,86.498,0.12933,10.812,0.12086,0.0048323,0.48323,25.121,86.498,10.812,0.48323,4.186,1.91366666666667,8.01060866666667,10.7979310436086,-0.0140689563914105,-0.130123533031913,"PETG","Flat",90,1,"PETG 90%_1.txt"
17.6068,86.56,0.12947,10.82,0.121,0.0048377,0.48377,25.121,86.56,10.82,0.48377,4.186,1.91366666666667,8.01060866666667,10.8056707800731,-0.0143292199269407,-0.132432716515164,"PETG","Flat",90,1,"PETG 90%_1.txt"
17.625,86.621,0.1296,10.828,0.12113,0.0048431,0.48431,25.121,86.621,10.828,0.48431,4.186,1.91366666666667,8.01060866666667,10.8132856820784,-0.014714317921575,-0.135891373490718,"PETG","Flat",90,1,"PETG 90%_1.txt"
17.6432,86.682,0.12974,10.835,0.12127,0.0048484,0.48484,25.121,86.682,10.835,0.48484,4.186,1.91366666666667,8.01060866666667,10.8209005840838,-0.0140994159162098,-0.130128434851959,"PETG","Flat",90,1,"PETG 90%_1.txt"
17.6614,86.764,0.12987,10.845,0.1214,0.0048538,0.48538,25.121,86.764,10.845,0.48538,4.186,1.91366666666667,8.01060866666667,10.8311370097303,-0.0138629902696543,-0.127828402670856,"PETG","Flat",90,1,"PETG 90%_1.txt"
17.6796,86.876,0.13001,10.86,0.12154,0.0048592,0.48592,25.122,86.876,10.86,0.48592,4.186,1.91366666666667,8.01060866666667,10.84511846915,-0.0148815308499639,-0.137030670809981,"PETG","Flat",90,1,"PETG 90%_1.txt"
17.6978,86.989,0.13014,10.874,0.12167,0.0048646,0.48646,25.122,86.989,10.874,0.48646,4.186,1.91366666666667,8.01060866666667,10.8592247630288,-0.0147752369711718,-0.135876742423871,"PETG","Flat",90,1,"PETG 90%_1.txt"
17.7161,87.101,0.13028,10.888,0.12181,0.00487,0.487,25.122,87.101,10.888,0.487,4.186,1.91366666666667,8.01060866666667,10.8732062224485,-0.0147937775514855,-0.135872314029073,"PETG","Flat",90,1,"PETG 90%_1.txt"
17.7343,87.214,0.13041,10.902,0.12194,0.0048753,0.48753,25.122,87.214,10.902,0.48753,4.186,1.91366666666667,8.01060866666667,10.8873125163273,-0.0146874836726916,-0.134722836843621,"PETG","Flat",90,1,"PETG 90%_1.txt"
17.7525,87.326,0.13055,10.916,0.12208,0.0048807,0.48807,25.122,87.326,10.916,0.48807,4.186,1.91366666666667,8.01060866666667,10.901293975747,-0.0147060242530053,-0.134719899716061,"PETG","Flat",90,1,"PETG 90%_1.txt"
17.7707,87.439,0.13068,10.93,0.12221,0.0048861,0.48861,25.122,87.439,10.93,0.48861,4.186,1.91366666666667,8.01060866666667,10.9154002696258,-0.0145997303742131,-0.133574843313935,"PETG","Flat",90,1,"PETG 90%_1.txt"
17.7889,87.551,0.13081,10.944,0.12234,0.0048915,0.48915,25.122,87.551,10.944,0.48915,4.186,1.91366666666667,8.01060866666667,10.9293817290455,-0.0146182709545251,-0.133573382259915,"PETG","Flat",90,1,"PETG 90%_1.txt"
17.8071,87.663,0.13095,10.958,0.12248,0.0048969,0.48969,25.123,87.663,10.958,0.48969,4.186,1.91366666666667,8.01060866666667,10.9433631884652,-0.014636811534837,-0.133571924939195,"PETG","Flat",90,1,"PETG 90%_1.txt"
17.8253,87.776,0.13108,10.972,0.12261,0.0049022,0.49022,25.123,87.776,10.972,0.49022,4.186,1.91366666666667,8.01060866666667,10.957469482344,-0.0145305176560449,-0.132432716515174,"PETG","Flat",90,1,"PETG 90%_1.txt"
17.8435,87.888,0.13122,10.986,0.12275,0.0049076,0.49076,25.123,87.888,10.986,0.49076,4.186,1.91366666666667,8.01060866666667,10.9714509417636,-0.0145490582363568,-0.132432716515172,"PETG","Flat",90,1,"PETG 90%_1.txt"
17.8617,88.001,0.13135,11,0.12288,0.004913,0.4913,25.123,88.001,11,0.4913,4.186,1.91366666666667,8.01060866666667,10.9855572356424,-0.0144427643575629,-0.131297857796026,"PETG","Flat",90,1,"PETG 90%_1.txt"
17.8799,88.113,0.13149,11.014,0.12302,0.0049184,0.49184,25.123,88.113,11.014,0.49184,4.186,1.91366666666667,8.01060866666667,10.9995386950621,-0.0144613049378766,-0.131299300325736,"PETG","Flat",90,1,"PETG 90%_1.txt"
17.8981,88.226,0.13162,11.028,0.12315,0.0049238,0.49238,25.123,88.226,11.028,0.49238,4.186,1.91366666666667,8.01060866666667,11.0136449889409,-0.0143550110590844,-0.130168761870552,"PETG","Flat",90,1,"PETG 90%_1.txt"
17.9163,88.338,0.13176,11.042,0.12329,0.0049291,0.49291,25.123,88.338,11.042,0.49291,4.186,1.91366666666667,8.01060866666667,11.0276264483606,-0.0143735516393964,-0.13017163230752,"PETG","Flat",90,1,"PETG 90%_1.txt"
17.9345,88.451,0.13189,11.056,0.12342,0.0049345,0.49345,25.123,88.451,11.056,0.49345,4.186,1.91366666666667,8.01060866666667,11.0417327422394,-0.0142672577606042,-0.129045384954814,"PETG","Flat",90,1,"PETG 90%_1.txt"
17.9528,88.563,0.13202,11.07,0.12356,0.0049399,0.49399,25.124,88.563,11.07,0.49399,4.186,1.91366666666667,8.01060866666667,11.0557142016591,-0.0142857983409161,-0.129049668842964,"PETG","Flat",90,1,"PETG 90%_1.txt"
17.971,88.652,0.13216,11.081,0.12369,0.0049453,0.49453,25.124,88.652,11.081,0.49453,4.186,1.91366666666667,8.01060866666667,11.0668244685194,-0.0141755314806282,-0.127926464043211,"PETG","Flat",90,1,"PETG 90%_1.txt"
17.9892,88.728,0.13229,11.091,0.12382,0.0049507,0.49507,25.124,88.728,11.091,0.49507,4.186,1.91366666666667,8.01060866666667,11.0763118874113,-0.0146881125886971,-0.132432716515166,"PETG","Flat",90,1,"PETG 90%_1.txt"
18.0074,88.804,0.13243,11.1,0.12396,0.004956,0.4956,25.124,88.804,11.1,0.4956,4.186,1.91366666666667,8.01060866666667,11.0857993063032,-0.0142006936967665,-0.127934177448347,"PETG","Flat",90,1,"PETG 90%_1.txt"
18.0256,88.88,0.13256,11.11,0.12409,0.0049614,0.49614,25.124,88.88,11.11,0.49614,4.186,1.91366666666667,8.01060866666667,11.0952867251952,-0.0147132748048353,-0.132432716515169,"PETG","Flat",90,1,"PETG 90%_1.txt"
18.0438,88.956,0.1327,11.119,0.12423,0.0049668,0.49668,25.124,88.956,11.119,0.49668,4.186,1.91366666666667,8.01060866666667,11.1047741440871,-0.0142258559129029,-0.127941864492337,"PETG","Flat",90,1,"PETG 90%_1.txt"
18.062,89.032,0.13283,11.129,0.12436,0.0049722,0.49722,25.124,89.032,11.129,0.49722,4.186,1.91366666666667,8.01060866666667,11.114261562979,-0.0147384370209735,-0.132432716515173,"PETG","Flat",90,1,"PETG 90%_1.txt"
18.0802,89.108,0.13297,11.139,0.1245,0.0049776,0.49776,25.125,89.108,11.139,0.49776,4.186,1.91366666666667,8.01060866666667,11.123748981871,-0.0152510181290406,-0.136915505243205,"PETG","Flat",90,1,"PETG 90%_1.txt"
18.0984,89.184,0.1331,11.148,0.12463,0.0049829,0.49829,25.125,89.184,11.148,0.49829,4.186,1.91366666666667,8.01060866666667,11.1332364007629,-0.0147635992371118,-0.132432716515176,"PETG","Flat",90,1,"PETG 90%_1.txt"
18.1166,89.26,0.13324,11.158,0.12477,0.0049883,0.49883,25.125,89.26,11.158,0.49883,4.186,1.91366666666667,8.01060866666667,11.1427238196548,-0.0152761803451789,-0.136907871887246,"PETG","Flat",90,1,"PETG 90%_1.txt"
18.1348,89.336,0.13337,11.167,0.1249,0.0049937,0.49937,25.125,89.336,11.167,0.49937,4.186,1.91366666666667,8.01060866666667,11.1522112385468,-0.0147887614532483,-0.132432716515163,"PETG","Flat",90,1,"PETG 90%_1.txt"
18.153,89.412,0.1335,11.177,0.12503,0.0049991,0.49991,25.125,89.412,11.177,0.49991,4.186,1.91366666666667,8.01060866666667,11.1616986574387,-0.0153013425613171,-0.136900264483467,"PETG","Flat",90,1,"PETG 90%_1.txt"
18.1712,89.488,0.13364,11.186,0.12517,0.0050045,0.50045,25.125,89.488,11.186,0.50045,4.186,1.91366666666667,8.01060866666667,11.1711860763306,-0.0148139236693865,-0.132432716515166,"PETG","Flat",90,1,"PETG 90%_1.txt"
18.1895,89.564,0.13377,11.196,0.1253,0.0050098,0.50098,25.125,89.564,11.196,0.50098,4.186,1.91366666666667,8.01060866666667,11.1806734952225,-0.0153265047774571,-0.13689268289976,"PETG","Flat",90,1,"PETG 90%_1.txt"
0.103111,-0.034165,-0.00037602,-0.0042707,-0.0077646,-0.00031058,-0.031058,24.993,-0.034165,-0.0042707,-0.031058,4.203,1.92766666666667,8.101983,-0.00421686888259331,5.38311174066892e-05,-1.26047527118948,"PETG","Flat",90,2,"PETG 90%_2.txt"
0.120296,-0.048344,-0.00036603,-0.006043,-0.0077546,-0.00031018,-0.031018,24.993,-0.048344,-0.006043,-0.031018,4.203,1.92766666666667,8.101983,-0.00596693426782061,7.60657321793937e-05,-1.25874122421634,"PETG","Flat",90,2,"PETG 90%_2.txt"
0.137481,-0.062523,-0.00035604,-0.0078154,-0.0077446,-0.00030979,-0.030979,24.993,-0.062523,-0.0078154,-0.030979,4.203,1.92766666666667,8.101983,-0.0077169996530479,9.84003469520992e-05,-1.25905707899915,"PETG","Flat",90,2,"PETG 90%_2.txt"
0.154666,-0.076701,-0.00034605,-0.0095877,-0.0077346,-0.00030939,-0.030939,24.993,-0.076701,-0.0095877,-0.030939,4.203,1.92766666666667,8.101983,-0.00946694161170173,0.000120758388298272,-1.25951362994537,"PETG","Flat",90,2,"PETG 90%_2.txt"
0.171852,-0.09088,-0.00033606,-0.01136,-0.0077247,-0.00030899,-0.030899,24.993,-0.09088,-0.01136,-0.030899,4.203,1.92766666666667,8.101983,-0.011217006996929,0.000142993003070977,-1.25874122421634,"PETG","Flat",90,2,"PETG 90%_2.txt"
0.189037,-0.10506,-0.00032607,-0.013132,-0.0077147,-0.00030859,-0.030859,24.993,-0.10506,-0.013132,-0.030859,4.203,1.92766666666667,8.101983,-0.0129671958087298,0.000164804191270213,-1.25498165755568,"PETG","Flat",90,2,"PETG 90%_2.txt"
0.206222,-0.11924,-0.00031608,-0.014905,-0.0077047,-0.00030819,-0.030819,24.993,-0.11924,-0.014905,-0.030819,4.203,1.92766666666667,8.101983,-0.0147173846205306,0.000187615379469448,-1.25874122421635,"PETG","Flat",90,2,"PETG 90%_2.txt"
0.223407,-0.13342,-0.00030609,-0.016677,-0.0076947,-0.00030779,-0.030779,24.993,-0.13342,-0.016677,-0.030779,4.203,1.92766666666667,8.101983,-0.0164675734323313,0.000209426567668682,-1.25578082190251,"PETG","Flat",90,2,"PETG 90%_2.txt"
0.240592,-0.14759,-0.0002961,-0.018449,-0.0076847,-0.00030739,-0.030739,24.993,-0.14759,-0.018449,-0.030739,4.203,1.92766666666667,8.101983,-0.0182165279783974,0.000232472021602613,-1.26007925417428,"PETG","Flat",90,2,"PETG 90%_2.txt"
0.257777,-0.16177,-0.00028611,-0.020222,-0.0076747,-0.00030699,-0.030699,24.993,-0.16177,-0.020222,-0.030699,4.203,1.92766666666667,8.101983,-0.0199667167901982,0.000255283209801848,-1.26240337158465,"PETG","Flat",90,2,"PETG 90%_2.txt"
0.274962,-0.17595,-0.00027612,-0.021994,-0.0076647,-0.00030659,-0.030659,24.993,-0.17595,-0.021994,-0.030659,4.203,1.92766666666667,8.101983,-0.0217169056019989,0.000277094398001086,-1.25986359007495,"PETG","Flat",90,2,"PETG 90%_2.txt"
