Repository: VipulKohinkar/3D-Printing-Parameter-Optimisation

# 3D Printing Parameter Optimisation: Impact of K-Value on Carbon-Reinforced PETG

## MSc Mechanical Engineering with Management

**Author:** Vipul Kohinkar  
**Project:** MEE7012-SUM  
**Date:** 27 August 2026

---

## Project Overview

This project investigates the influence of flow-rate multiplier (K-value) and build orientation on the tensile behaviour of PETG and carbon-fibre-reinforced PETG (CF-PETG) manufactured using fused deposition modelling (FDM).

The study compares an unreinforced thermoplastic, PETG, with a carbon-fibre-reinforced PETG composite to investigate whether the two materials respond differently to changes in material flow and build orientation.

---

File: 3_Experimental_data/Modulus/Recalculated Stress Strain/Recalculated_Stress_Strain_All_Data.csv (part 193 of 212)
"Time (s)","Load (N)","Machine Extension (mm)","Stress (MPa)","Extension from Preload (mm)","Strain","Percentage Strain","Gauge Length (mm)","Load_N","NEXYGEN_Stress_MPa","Percentage_Strain","Measured_Width_mm","Measured_Thickness_mm","Measured_Area_mm2","Recalculated_Stress_MPa","Stress_Difference_MPa","Stress_Difference_Percent","Material","Orientation","K","Sample","File"
6.65065,29.727,0.047595,3.7159,0.040207,0.0016083,0.16083,25.041,29.727,3.7159,0.16083,4.203,1.92766666666667,8.101983,3.66910174953465,-0.0467982504653492,-1.25940554012081,"PETG","Flat",90,2,"PETG 90%_2.txt"
6.66784,29.816,0.047747,3.7269,0.040358,0.0016143,0.16143,25.041,29.816,3.7269,0.16143,4.203,1.92766666666667,8.101983,3.68008671457346,-0.0468132854265435,-1.25609180355103,"PETG","Flat",90,2,"PETG 90%_2.txt"
6.68502,29.904,0.047898,3.738,0.040509,0.0016204,0.16204,25.041,29.904,3.738,0.16204,4.203,1.92766666666667,8.101983,3.69094825303879,-0.0470517469612073,-1.25874122421635,"PETG","Flat",90,2,"PETG 90%_2.txt"
6.70221,29.992,0.048049,3.749,0.04066,0.0016264,0.16264,25.042,29.992,3.749,0.16264,4.203,1.92766666666667,8.101983,3.70180979150413,-0.0471902084958709,-1.25874122421635,"PETG","Flat",90,2,"PETG 90%_2.txt"
6.7194,30.08,0.0482,3.76,0.040812,0.0016325,0.16325,25.042,30.08,3.76,0.16325,4.203,1.92766666666667,8.101983,3.71267132996946,-0.0473286700305349,-1.25874122421635,"PETG","Flat",90,2,"PETG 90%_2.txt"
6.73658,30.168,0.048351,3.771,0.040963,0.0016385,0.16385,25.042,30.168,3.771,0.16385,4.203,1.92766666666667,8.101983,3.7235328684348,-0.0474671315651984,-1.25874122421635,"PETG","Flat",90,2,"PETG 90%_2.txt"
6.75377,30.256,0.048502,3.782,0.041114,0.0016446,0.16446,25.042,30.256,3.782,0.16446,4.203,1.92766666666667,8.101983,3.73439440690014,-0.0476055930998625,-1.25874122421635,"PETG","Flat",90,2,"PETG 90%_2.txt"
6.77095,30.344,0.048654,3.7931,0.041265,0.0016506,0.16506,25.042,30.344,3.7931,0.16506,4.203,1.92766666666667,8.101983,3.74525594536547,-0.0478440546345258,-1.26134440522332,"PETG","Flat",90,2,"PETG 90%_2.txt"
6.78814,30.433,0.048805,3.8041,0.041416,0.0016566,0.16566,25.042,30.433,3.8041,0.16566,4.203,1.92766666666667,8.101983,3.75624091040428,-0.0478590895957205,-1.25809231081519,"PETG","Flat",90,2,"PETG 90%_2.txt"
6.80532,30.521,0.048956,3.8151,0.041567,0.0016627,0.16627,25.042,30.521,3.8151,0.16627,4.203,1.92766666666667,8.101983,3.76710244886962,-0.0479975511303841,-1.25809418181395,"PETG","Flat",90,2,"PETG 90%_2.txt"
6.82251,30.609,0.049107,3.8261,0.041719,0.0016687,0.16687,25.043,30.609,3.8261,0.16687,4.203,1.92766666666667,8.101983,3.77796398733495,-0.0481360126650476,-1.25809604205451,"PETG","Flat",90,2,"PETG 90%_2.txt"
6.83969,30.697,0.049258,3.8371,0.04187,0.0016748,0.16748,25.043,30.697,3.8371,0.16748,4.203,1.92766666666667,8.101983,3.78882552580029,-0.0482744741997116,-1.2580978916294,"PETG","Flat",90,2,"PETG 90%_2.txt"
6.85688,30.785,0.04941,3.8482,0.042021,0.0016808,0.16808,25.043,30.785,3.8482,0.16808,4.203,1.92766666666667,8.101983,3.79968706426562,-0.0485129357343754,-1.26066565496532,"PETG","Flat",90,2,"PETG 90%_2.txt"
6.87406,30.873,0.049561,3.8592,0.042172,0.0016869,0.16869,25.043,30.873,3.8592,0.16869,4.203,1.92766666666667,8.101983,3.81054860273096,-0.048651397269039,-1.26066016969939,"PETG","Flat",90,2,"PETG 90%_2.txt"
6.89125,30.962,0.049712,3.8702,0.042323,0.0016929,0.16929,25.043,30.962,3.8702,0.16929,4.203,1.92766666666667,8.101983,3.82153356776977,-0.0486664322302333,-1.25746556328441,"PETG","Flat",90,2,"PETG 90%_2.txt"
6.90843,31.05,0.049863,3.8812,0.042474,0.001699,0.1699,25.043,31.05,3.8812,0.1699,4.203,1.92766666666667,8.101983,3.8323951062351,-0.0488048937648973,-1.25746917873073,"PETG","Flat",90,2,"PETG 90%_2.txt"
6.92562,31.138,0.050014,3.8922,0.042626,0.001705,0.1705,25.043,31.138,3.8922,0.1705,4.203,1.92766666666667,8.101983,3.84325664470044,-0.0489433552995604,-1.25747277374134,"PETG","Flat",90,2,"PETG 90%_2.txt"
6.9428,31.226,0.050165,3.9033,0.042777,0.0017111,0.17111,25.044,31.226,3.9033,0.17111,4.203,1.92766666666667,8.101983,3.85411818316578,-0.0491818168342251,-1.26000606753837,"PETG","Flat",90,2,"PETG 90%_2.txt"
6.95999,31.314,0.050317,3.9143,0.042928,0.0017171,0.17171,25.044,31.314,3.9143,0.17171,4.203,1.92766666666667,8.101983,3.86497972163111,-0.0493202783688882,-1.26000251306461,"PETG","Flat",90,2,"PETG 90%_2.txt"
6.97717,31.402,0.050468,3.9253,0.043079,0.0017232,0.17232,25.044,31.402,3.9253,0.17232,4.203,1.92766666666667,8.101983,3.87584126009645,-0.0494587399035522,-1.25999897851253,"PETG","Flat",90,2,"PETG 90%_2.txt"
6.99436,31.491,0.050619,3.9363,0.04323,0.0017292,0.17292,25.044,31.491,3.9363,0.17292,4.203,1.92766666666667,8.101983,3.88682622513525,-0.0494737748647465,-1.25685986496828,"PETG","Flat",90,2,"PETG 90%_2.txt"
7.01154,31.579,0.05077,3.9473,0.043382,0.0017353,0.17353,25.044,31.579,3.9473,0.17353,4.203,1.92766666666667,8.101983,3.89768776360059,-0.04961223639941,-1.25686510778026,"PETG","Flat",90,2,"PETG 90%_2.txt"
7.02873,31.667,0.050921,3.9584,0.043533,0.0017413,0.17413,25.044,31.667,3.9584,0.17413,4.203,1.92766666666667,8.101983,3.90854930206593,-0.0498506979340738,-1.25936484271609,"PETG","Flat",90,2,"PETG 90%_2.txt"
7.04591,31.755,0.051072,3.9694,0.043684,0.0017474,0.17474,25.045,31.755,3.9694,0.17474,4.203,1.92766666666667,8.101983,3.91941084053126,-0.0499891594687378,-1.25936311454471,"PETG","Flat",90,2,"PETG 90%_2.txt"
7.0631,31.843,0.051224,3.9804,0.043835,0.0017534,0.17534,25.045,31.843,3.9804,0.17534,4.203,1.92766666666667,8.101983,3.9302723789966,-0.0501276210034014,-1.25936139592507,"PETG","Flat",90,2,"PETG 90%_2.txt"
7.08028,31.931,0.051375,3.9914,0.043986,0.0017594,0.17594,25.045,31.931,3.9914,0.17594,4.203,1.92766666666667,8.101983,3.94113391746193,-0.0502660825380654,-1.25935968677821,"PETG","Flat",90,2,"PETG 90%_2.txt"
7.09747,32.02,0.051526,4.0024,0.044137,0.0017655,0.17655,25.045,32.02,4.0024,0.17655,4.203,1.92766666666667,8.101983,3.95211888250074,-0.0502811174992588,-1.25627417297768,"PETG","Flat",90,2,"PETG 90%_2.txt"
7.11465,32.108,0.051677,4.0135,0.044289,0.0017715,0.17715,25.045,32.108,4.0135,0.17715,4.203,1.92766666666667,8.101983,3.96298042096608,-0.050519579033923,-1.25874122421635,"PETG","Flat",90,2,"PETG 90%_2.txt"
7.13184,32.196,0.051828,4.0245,0.04444,0.0017776,0.17776,25.045,32.196,4.0245,0.17776,4.203,1.92766666666667,8.101983,3.97384195943141,-0.050658040568587,-1.25874122421635,"PETG","Flat",90,2,"PETG 90%_2.txt"
7.14902,32.304,0.051979,4.0379,0.044591,0.0017836,0.17836,25.045,32.304,4.0379,0.17836,4.203,1.92766666666667,8.101983,3.98717202936614,-0.0507279706338557,-1.25629586254874,"PETG","Flat",90,2,"PETG 90%_2.txt"
7.16621,32.419,0.052131,4.0524,0.044742,0.0017897,0.17897,25.046,32.419,4.0524,0.17897,4.203,1.92766666666667,8.101983,4.00136608531516,-0.0510339146848375,-1.25935037717988,"PETG","Flat",90,2,"PETG 90%_2.txt"
7.18339,32.534,0.052282,4.0668,0.044893,0.0017957,0.17957,25.046,32.534,4.0668,0.17957,4.203,1.92766666666667,8.101983,4.01556014126418,-0.0512398587358183,-1.25995521628352,"PETG","Flat",90,2,"PETG 90%_2.txt"
7.20058,32.65,0.052433,4.0812,0.045044,0.0018018,0.18018,25.046,32.65,4.0812,0.18018,4.203,1.92766666666667,8.101983,4.02987762378667,-0.0513223762133297,-1.25753151556723,"PETG","Flat",90,2,"PETG 90%_2.txt"
7.21776,32.765,0.052584,4.0956,0.045196,0.0018078,0.18078,25.046,32.765,4.0956,0.18078,4.203,1.92766666666667,8.101983,4.04407167973569,-0.0515283202643113,-1.25813849654047,"PETG","Flat",90,2,"PETG 90%_2.txt"
7.23495,32.881,0.052735,4.1101,0.045347,0.0018139,0.18139,25.046,32.881,4.1101,0.18139,4.203,1.92766666666667,8.101983,4.05838916225818,-0.0517108377418225,-1.25814062290023,"PETG","Flat",90,2,"PETG 90%_2.txt"
7.25213,32.996,0.052887,4.1245,0.045498,0.0018199,0.18199,25.046,32.996,4.1245,0.18199,4.203,1.92766666666667,8.101983,4.0725832182072,-0.0519167817928032,-1.25874122421635,"PETG","Flat",90,2,"PETG 90%_2.txt"
7.26932,33.111,0.053038,4.1389,0.045649,0.001826,0.1826,25.046,33.111,4.1389,0.1826,4.203,1.92766666666667,8.101983,4.08677727415622,-0.052122725843784,-1.25933764632593,"PETG","Flat",90,2,"PETG 90%_2.txt"
7.28651,33.227,0.053189,4.1534,0.0458,0.001832,0.1832,25.047,33.227,4.1534,0.1832,4.203,1.92766666666667,8.101983,4.1010947566787,-0.0523052433212969,-1.25933556414737,"PETG","Flat",90,2,"PETG 90%_2.txt"
7.30369,33.342,0.05334,4.1678,0.045951,0.0018381,0.18381,25.047,33.342,4.1678,0.18381,4.203,1.92766666666667,8.101983,4.11528881262772,-0.0525111873722768,-1.25992579711783,"PETG","Flat",90,2,"PETG 90%_2.txt"
7.32088,33.458,0.053491,4.1822,0.046103,0.0018441,0.18441,25.047,33.458,4.1822,0.18441,4.203,1.92766666666667,8.101983,4.12960629515021,-0.0525937048497882,-1.2575607299935,"PETG","Flat",90,2,"PETG 90%_2.txt"
7.33806,33.573,0.053642,4.1966,0.046254,0.0018502,0.18502,25.047,33.573,4.1966,0.18502,4.203,1.92766666666667,8.101983,4.14380035109923,-0.0527996489007698,-1.25815300244888,"PETG","Flat",90,2,"PETG 90%_2.txt"
7.35525,33.688,0.053794,4.2111,0.046405,0.0018562,0.18562,25.047,33.688,4.2111,0.18562,4.203,1.92766666666667,8.101983,4.15799440704825,-0.0531055929517503,-1.26108600963526,"PETG","Flat",90,2,"PETG 90%_2.txt"
7.37243,33.804,0.053945,4.2255,0.046556,0.0018622,0.18622,25.047,33.804,4.2255,0.18622,4.203,1.92766666666667,8.101983,4.17231188957074,-0.0531881104292617,-1.25874122421635,"PETG","Flat",90,2,"PETG 90%_2.txt"
7.38962,33.919,0.054096,4.2399,0.046707,0.0018683,0.18683,25.048,33.919,4.2399,0.18683,4.203,1.92766666666667,8.101983,4.18650594551976,-0.0533940544802425,-1.25932343876607,"PETG","Flat",90,2,"PETG 90%_2.txt"
7.4068,34.035,0.054247,4.2543,0.046859,0.0018743,0.18743,25.048,34.035,4.2543,0.18743,4.203,1.92766666666667,8.101983,4.20082342804224,-0.0534765719577548,-1.25700049262522,"PETG","Flat",90,2,"PETG 90%_2.txt"
7.42399,34.15,0.054398,4.2688,0.04701,0.0018804,0.18804,25.048,34.15,4.2688,0.18804,4.203,1.92766666666667,8.101983,4.21501748399126,-0.0537825160087353,-1.2598977700697,"PETG","Flat",90,2,"PETG 90%_2.txt"
7.44117,34.265,0.054549,4.2832,0.047161,0.0018864,0.18864,25.048,34.265,4.2832,0.18864,4.203,1.92766666666667,8.101983,4.22921153994028,-0.053988460059716,-1.26047021058358,"PETG","Flat",90,2,"PETG 90%_2.txt"
7.45836,34.381,0.054701,4.2976,0.047312,0.0018925,0.18925,25.048,34.381,4.2976,0.18925,4.203,1.92766666666667,8.101983,4.24352902246277,-0.0540709775372283,-1.2581668265364,"PETG","Flat",90,2,"PETG 90%_2.txt"
7.47554,34.496,0.054852,4.312,0.047463,0.0018985,0.18985,25.048,34.496,4.312,0.18985,4.203,1.92766666666667,8.101983,4.25772307841179,-0.0542769215882091,-1.25874122421635,"PETG","Flat",90,2,"PETG 90%_2.txt"
7.49273,34.612,0.055003,4.3265,0.047614,0.0019046,0.19046,25.048,34.612,4.3265,0.19046,4.203,1.92766666666667,8.101983,4.27204056093428,-0.0544594390657203,-1.25874122421635,"PETG","Flat",90,2,"PETG 90%_2.txt"
7.50991,34.727,0.055154,4.3409,0.047766,0.0019106,0.19106,25.049,34.727,4.3409,0.19106,4.203,1.92766666666667,8.101983,4.2862346168833,-0.0546653831167019,-1.25930989234265,"PETG","Flat",90,2,"PETG 90%_2.txt"
7.5271,34.842,0.055305,4.3553,0.047917,0.0019167,0.19167,25.049,34.842,4.3553,0.19167,4.203,1.92766666666667,8.101983,4.30042867283232,-0.0548713271676826,-1.25987480007537,"PETG","Flat",90,2,"PETG 90%_2.txt"
7.54428,34.958,0.055456,4.3697,0.048068,0.0019227,0.19227,25.049,34.958,4.3697,0.19227,4.203,1.92766666666667,8.101983,4.31474615535481,-0.054953844645194,-1.25761138396673,"PETG","Flat",90,2,"PETG 90%_2.txt"
7.56147,35.073,0.055608,4.3842,0.048219,0.0019288,0.19288,25.049,35.073,4.3842,0.19288,4.203,1.92766666666667,8.101983,4.32894021130383,-0.0552597886961745,-1.26043037945747,"PETG","Flat",90,2,"PETG 90%_2.txt"
7.57865,35.189,0.055759,4.3986,0.04837,0.0019348,0.19348,25.049,35.189,4.3986,0.19348,4.203,1.92766666666667,8.101983,4.34325769382631,-0.0553423061736869,-1.25818001577063,"PETG","Flat",90,2,"PETG 90%_2.txt"
7.59584,35.304,0.05591,4.413,0.048521,0.0019409,0.19409,25.049,35.304,4.413,0.19409,4.203,1.92766666666667,8.101983,4.35745174977533,-0.0555482502246676,-1.25874122421635,"PETG","Flat",90,2,"PETG 90%_2.txt"
7.61302,35.42,0.056061,4.4274,0.048673,0.0019469,0.19469,25.05,35.42,4.4274,0.19469,4.203,1.92766666666667,8.101983,4.37176923229782,-0.0556307677021781,-1.256510992957,"PETG","Flat",90,2,"PETG 90%_2.txt"
7.63021,35.535,0.056212,4.4419,0.048824,0.001953,0.1953,25.05,35.535,4.4419,0.1953,4.203,1.92766666666667,8.101983,4.38596328824684,-0.0559367117531604,-1.25929696195683,"PETG","Flat",90,2,"PETG 90%_2.txt"
7.64739,35.65,0.056364,4.4563,0.048975,0.001959,0.1959,25.05,35.65,4.4563,0.1959,4.203,1.92766666666667,8.101983,4.40015734419586,-0.0561426558041411,-1.25984910809733,"PETG","Flat",90,2,"PETG 90%_2.txt"
7.66458,35.766,0.056515,4.4707,0.049126,0.001965,0.1965,25.05,35.766,4.4707,0.1965,4.203,1.92766666666667,8.101983,4.41447482671835,-0.0562251732816526,-1.25763690879846,"PETG","Flat",90,2,"PETG 90%_2.txt"
7.68176,35.881,0.056666,4.4851,0.049277,0.0019711,0.19711,25.05,35.881,4.4851,0.19711,4.203,1.92766666666667,8.101983,4.42866888266737,-0.0564311173326333,-1.25819083928192,"PETG","Flat",90,2,"PETG 90%_2.txt"
7.69895,35.997,0.056817,4.4996,0.049428,0.0019771,0.19771,25.05,35.997,4.4996,0.19771,4.203,1.92766666666667,8.101983,4.44298636518985,-0.0566136348101454,-1.25819261290215,"PETG","Flat",90,2,"PETG 90%_2.txt"
7.71613,36.101,0.056968,4.5126,0.04958,0.0019832,0.19832,25.05,36.101,4.5126,0.19832,4.203,1.92766666666667,8.101983,4.45582272883071,-0.0567772711692935,-1.25819419335402,"PETG","Flat",90,2,"PETG 90%_2.txt"
7.73332,36.178,0.057119,4.5223,0.049731,0.0019892,0.19892,25.051,36.178,4.5223,0.19892,4.203,1.92766666666667,8.101983,4.46532657498788,-0.0569734250121243,-1.25983293925932,"PETG","Flat",90,2,"PETG 90%_2.txt"
7.7505,36.256,0.057271,4.532,0.049882,0.0019953,0.19953,25.051,36.256,4.532,0.19953,4.203,1.92766666666667,8.101983,4.47495384771852,-0.0570461522814849,-1.25874122421635,"PETG","Flat",90,2,"PETG 90%_2.txt"
7.76769,36.334,0.057422,4.5417,0.050033,0.0020013,0.20013,25.051,36.334,4.5417,0.20013,4.203,1.92766666666667,8.101983,4.48458112044915,-0.0571188795508455,-1.25765417246506,"PETG","Flat",90,2,"PETG 90%_2.txt"
7.78487,36.411,0.057573,4.5514,0.050184,0.0020074,0.20074,25.051,36.411,4.5514,0.20074,4.203,1.92766666666667,8.101983,4.49408496660632,-0.0573150333936772,-1.25928359172292,"PETG","Flat",90,2,"PETG 90%_2.txt"
7.80206,36.489,0.057724,4.5611,0.050336,0.0020134,0.20134,25.051,36.489,4.5611,0.20134,4.203,1.92766666666667,8.101983,4.50371223933696,-0.0573877606630377,-1.25820001015189,"PETG","Flat",90,2,"PETG 90%_2.txt"
7.81925,36.567,0.057875,4.5708,0.050487,0.0020195,0.20195,25.051,36.567,4.5708,0.20195,4.203,1.92766666666667,8.101983,4.5133395120676,-0.0574604879323992,-1.25712102766254,"PETG","Flat",90,2,"PETG 90%_2.txt"
7.83643,36.644,0.058026,4.5806,0.050638,0.0020255,0.20255,25.051,36.644,4.5806,0.20255,4.203,1.92766666666667,8.101983,4.52284335822477,-0.0577566417752298,-1.26089686449875,"PETG","Flat",90,2,"PETG 90%_2.txt"
7.85362,36.722,0.058178,4.5903,0.050789,0.0020316,0.20316,25.052,36.722,4.5903,0.20316,4.203,1.92766666666667,8.101983,4.53247063095541,-0.0578293690445912,-1.25981676676015,"PETG","Flat",90,2,"PETG 90%_2.txt"
7.8708,36.8,0.058329,4.6,0.05094,0.0020376,0.20376,25.052,36.8,4.6,0.20376,4.203,1.92766666666667,8.101983,4.54209790368605,-0.0579020963139518,-1.25874122421634,"PETG","Flat",90,2,"PETG 90%_2.txt"
7.88799,36.878,0.05848,4.6097,0.051091,0.0020437,0.20437,25.052,36.878,4.6097,0.20437,4.203,1.92766666666667,8.101983,4.55172517641669,-0.0579748235833133,-1.25767020811145,"PETG","Flat",90,2,"PETG 90%_2.txt"
7.90517,36.955,0.058631,4.6194,0.051243,0.0020497,0.20497,25.052,36.955,4.6194,0.20497,4.203,1.92766666666667,8.101983,4.56122902257386,-0.0581709774261441,-1.25927560778768,"PETG","Flat",90,2,"PETG 90%_2.txt"
7.92236,37.033,0.058782,4.6291,0.051394,0.0020557,0.20557,25.052,37.033,4.6291,0.20557,4.203,1.92766666666667,8.101983,4.57085629530449,-0.0582437046955055,-1.25820796041359,"PETG","Flat",90,2,"PETG 90%_2.txt"
7.93954,37.111,0.058933,4.6388,0.051545,0.0020618,0.20618,25.052,37.111,4.6388,0.20618,4.203,1.92766666666667,8.101983,4.58048356803513,-0.0583164319648661,-1.25714477806472,"PETG","Flat",90,2,"PETG 90%_2.txt"
7.95673,37.188,0.059085,4.6485,0.051696,0.0020678,0.20678,25.053,37.188,4.6485,0.20678,4.203,1.92766666666667,8.101983,4.5899874141923,-0.0585125858076969,-1.25874122421635,"PETG","Flat",90,2,"PETG 90%_2.txt"
7.97391,37.266,0.059236,4.6583,0.051847,0.0020739,0.20739,25.053,37.266,4.6583,0.20739,4.203,1.92766666666667,8.101983,4.59961468692294,-0.0586853130770582,-1.25980106642033,"PETG","Flat",90,2,"PETG 90%_2.txt"
7.9911,37.344,0.059387,4.668,0.051998,0.0020799,0.20799,25.053,37.344,4.668,0.20799,4.203,1.92766666666667,8.101983,4.60924195965358,-0.0587580403464196,-1.25874122421636,"PETG","Flat",90,2,"PETG 90%_2.txt"
8.00828,37.421,0.059538,4.6777,0.05215,0.002086,0.2086,25.053,37.421,4.6777,0.2086,4.203,1.92766666666667,8.101983,4.61874580581075,-0.0589541941892495,-1.26032439423754,"PETG","Flat",90,2,"PETG 90%_2.txt"
8.02547,37.499,0.059689,4.6874,0.052301,0.002092,0.2092,25.053,37.499,4.6874,0.2092,4.203,1.92766666666667,8.101983,4.62837307854139,-0.059026921458611,-1.25926785549795,"PETG","Flat",90,2,"PETG 90%_2.txt"
8.04265,37.577,0.059841,4.6971,0.052452,0.0020981,0.20981,25.053,37.577,4.6971,0.20981,4.203,1.92766666666667,8.101983,4.63800035127203,-0.0590996487279725,-1.25821568048312,"PETG","Flat",90,2,"PETG 90%_2.txt"
8.05984,37.655,0.059992,4.7068,0.052603,0.0021041,0.21041,25.053,37.655,4.7068,0.21041,4.203,1.92766666666667,8.101983,4.64762762400267,-0.0591723759973339,-1.25716784221411,"PETG","Flat",90,2,"PETG 90%_2.txt"
8.07702,37.732,0.060143,4.7165,0.052754,0.0021102,0.21102,25.054,37.732,4.7165,0.21102,4.203,1.92766666666667,8.101983,4.65713147015984,-0.0593685298401638,-1.25874122421634,"PETG","Flat",90,2,"PETG 90%_2.txt"
8.09421,37.81,0.060294,4.7262,0.052905,0.0021162,0.21162,25.054,37.81,4.7262,0.21162,4.203,1.92766666666667,8.101983,4.66675874289048,-0.0594412571095253,-1.25769660847034,"PETG","Flat",90,2,"PETG 90%_2.txt"
8.11139,37.888,0.060445,4.736,0.053057,0.0021223,0.21223,25.054,37.888,4.736,0.21223,4.203,1.92766666666667,8.101983,4.67638601562111,-0.0596139843788865,-1.25874122421635,"PETG","Flat",90,2,"PETG 90%_2.txt"
8.12858,37.965,0.060596,4.7457,0.053208,0.0021283,0.21283,25.054,37.965,4.7457,0.21283,4.203,1.92766666666667,8.101983,4.68588986177828,-0.0598101382217173,-1.26030170937306,"PETG","Flat",90,2,"PETG 90%_2.txt"
8.14576,38.043,0.060741,4.7554,0.053352,0.0021341,0.21341,25.054,38.043,4.7554,0.21341,4.203,1.92766666666667,8.101983,4.69551713450892,-0.0598828654910779,-1.25926032491647,"PETG","Flat",90,2,"PETG 90%_2.txt"
8.16295,38.121,0.06088,4.7651,0.053491,0.0021397,0.21397,25.054,38.121,4.7651,0.21397,4.203,1.92766666666667,8.101983,4.70514440723956,-0.0599555927604394,-1.2582231802153,"PETG","Flat",90,2,"PETG 90%_2.txt"
8.18013,38.198,0.061019,4.7748,0.05363,0.0021452,0.21452,25.054,38.198,4.7748,0.21452,4.203,1.92766666666667,8.101983,4.71464825339673,-0.0601517466032702,-1.25977520740702,"PETG","Flat",90,2,"PETG 90%_2.txt"
8.19732,38.276,0.061157,4.7845,0.053769,0.0021508,0.21508,25.055,38.276,4.7845,0.21508,4.203,1.92766666666667,8.101983,4.72427552612737,-0.0602244738726316,-1.25874122421636,"PETG","Flat",90,2,"PETG 90%_2.txt"
8.2145,38.361,0.061296,4.7951,0.053908,0.0021563,0.21563,25.055,38.361,4.7951,0.21563,4.203,1.92766666666667,8.101983,4.7347667848723,-0.0603332151277041,-1.25822642129891,"PETG","Flat",90,2,"PETG 90%_2.txt"
8.23169,38.447,0.061435,4.8059,0.054047,0.0021619,0.21619,25.055,38.447,4.8059,0.21619,4.203,1.92766666666667,8.101983,4.74538147019069,-0.0605185298093076,-1.25925487024923,"PETG","Flat",90,2,"PETG 90%_2.txt"
8.24887,38.533,0.061574,4.8166,0.054185,0.0021674,0.21674,25.055,38.533,4.8166,0.21674,4.203,1.92766666666667,8.101983,4.75599615550909,-0.0606038444909105,-1.25822871923993,"PETG","Flat",90,2,"PETG 90%_2.txt"
8.26606,38.619,0.061713,4.8273,0.054324,0.002173,0.2173,25.055,38.619,4.8273,0.2173,4.203,1.92766666666667,8.101983,4.76661084082749,-0.0606891591725143,-1.25720711728118,"PETG","Flat",90,2,"PETG 90%_2.txt"
8.28324,38.704,0.061852,4.838,0.054463,0.0021785,0.21785,25.055,38.704,4.838,0.21785,4.203,1.92766666666667,8.101983,4.77710209957241,-0.0608979004275874,-1.25874122421636,"PETG","Flat",90,2,"PETG 90%_2.txt"
8.30043,38.79,0.06199,4.8488,0.054602,0.0021841,0.21841,25.055,38.79,4.8488,0.21841,4.203,1.92766666666667,8.101983,4.78771678489081,-0.06108321510919,-1.25975942726427,"PETG","Flat",90,2,"PETG 90%_2.txt"
8.31761,38.876,0.062129,4.8595,0.054741,0.0021896,0.21896,25.056,38.876,4.8595,0.21896,4.203,1.92766666666667,8.101983,4.79833147020921,-0.0611685297907938,-1.25874122421636,"PETG","Flat",90,2,"PETG 90%_2.txt"
8.3348,38.962,0.062268,4.8702,0.054879,0.0021952,0.21952,25.056,38.962,4.8702,0.21952,4.203,1.92766666666667,8.101983,4.8089461555276,-0.0612538444723958,-1.25772749522393,"PETG","Flat",90,2,"PETG 90%_2.txt"
8.35198,39.048,0.062407,4.881,0.055018,0.0022007,0.22007,25.056,39.048,4.881,0.22007,4.203,1.92766666666667,8.101983,4.819560840846,-0.0614391591540002,-1.25874122421635,"PETG","Flat",90,2,"PETG 90%_2.txt"
8.36917,39.133,0.062546,4.8917,0.055157,0.0022063,0.22063,25.056,39.133,4.8917,0.22063,4.203,1.92766666666667,8.101983,4.83005209959093,-0.0616479004090733,-1.26025513439241,"PETG","Flat",90,2,"PETG 90%_2.txt"
8.38636,39.219,0.062684,4.9024,0.055296,0.0022118,0.22118,25.056,39.219,4.9024,0.22118,4.203,1.92766666666667,8.101983,4.84066678490932,-0.0617332150906762,-1.25924475951934,"PETG","Flat",90,2,"PETG 90%_2.txt"
8.40354,39.305,0.062823,4.9131,0.055435,0.0022174,0.22174,25.056,39.305,4.9131,0.22174,4.203,1.92766666666667,8.101983,4.85128147022772,-0.06181852977228,-1.25823878553825,"PETG","Flat",90,2,"PETG 90%_2.txt"
8.42073,39.391,0.062962,4.9239,0.055573,0.0022229,0.22229,25.056,39.391,4.9239,0.22229,4.203,1.92766666666667,8.101983,4.86189615554612,-0.0620038444538826,-1.25924256085385,"PETG","Flat",90,2,"PETG 90%_2.txt"
8.43791,39.477,0.063101,4.9346,0.055712,0.0022285,0.22285,25.057,39.477,4.9346,0.22285,4.203,1.92766666666667,8.101983,4.87251084086451,-0.0620891591354864,-1.25824097465826,"PETG","Flat",90,2,"PETG 90%_2.txt"
8.4551,39.563,0.06324,4.9453,0.055851,0.002234,0.2234,25.057,39.563,4.9453,0.2234,4.203,1.92766666666667,8.101983,4.88312552618291,-0.0621744738170884,-1.25724372266775,"PETG","Flat",90,2,"PETG 90%_2.txt"
8.47228,39.648,0.063378,4.9561,0.05599,0.0022396,0.22396,25.057,39.648,4.9561,0.22396,4.203,1.92766666666667,8.101983,4.89361678492784,-0.0624832150721621,-1.26073354194149,"PETG","Flat",90,2,"PETG 90%_2.txt"
8.48947,39.734,0.063517,4.9668,0.056129,0.0022451,0.22451,25.057,39.734,4.9668,0.22451,4.203,1.92766666666667,8.101983,4.90423147024624,-0.062568529753765,-1.25973523704931,"PETG","Flat",90,2,"PETG 90%_2.txt"
8.50665,39.82,0.063656,4.9775,0.056267,0.0022507,0.22507,25.057,39.82,4.9775,0.22507,4.203,1.92766666666667,8.101983,4.91484615556463,-0.0626538444353688,-1.25874122421635,"PETG","Flat",90,2,"PETG 90%_2.txt"
8.52384,39.906,0.063795,4.9882,0.056406,0.0022562,0.22562,25.057,39.906,4.9882,0.22562,4.203,1.92766666666667,8.101983,4.92546084088303,-0.0627391591169726,-1.25775147582239,"PETG","Flat",90,2,"PETG 90%_2.txt"
8.54102,39.992,0.063934,4.999,0.056545,0.0022618,0.22618,25.057,39.992,4.999,0.22618,4.203,1.92766666666667,8.101983,4.93607552620142,-0.0629244737985752,-1.25874122421635,"PETG","Flat",90,2,"PETG 90%_2.txt"
8.55821,40.078,0.064072,5.0097,0.056684,0.0022674,0.22674,25.058,40.078,5.0097,0.22674,4.203,1.92766666666667,8.101983,4.94669021151982,-0.0630097884801781,-1.25775572349997,"PETG","Flat",90,2,"PETG 90%_2.txt"
8.57539,40.163,0.064211,5.0204,0.056823,0.0022729,0.22729,25.058,40.163,5.0204,0.22729,4.203,1.92766666666667,8.101983,4.95718147026475,-0.0632185297352521,-1.2592329243736,"PETG","Flat",90,2,"PETG 90%_2.txt"
8.59258,40.249,0.06435,5.0311,0.056961,0.0022785,0.22785,25.058,40.249,5.0311,0.22785,4.203,1.92766666666667,8.101983,4.96779615558315,-0.063303844416855,-1.25825056979299,"PETG","Flat",90,2,"PETG 90%_2.txt"
8.60976,40.335,0.064489,5.0419,0.0571,0.002284,0.2284,25.058,40.335,5.0419,0.2284,4.203,1.92766666666667,8.101983,4.97841084090154,-0.0634891590984576,-1.25923082763358,"PETG","Flat",90,2,"PETG 90%_2.txt"
8.62695,40.421,0.064628,5.0526,0.057239,0.0022896,0.22896,25.058,40.421,5.0526,0.22896,4.203,1.92766666666667,8.101983,4.98902552621994,-0.0635744737800614,-1.25825265764283,"PETG","Flat",90,2,"PETG 90%_2.txt"
8.64413,40.507,0.064766,5.0633,0.057378,0.0022951,0.22951,25.058,40.507,5.0633,0.22951,4.203,1.92766666666667,8.101983,4.99964021153833,-0.0636597884616652,-1.2572786218803,"PETG","Flat",90,2,"PETG 90%_2.txt"
8.66132,40.592,0.064905,5.0741,0.057517,0.0023007,0.23007,25.058,40.592,5.0741,0.23007,4.203,1.92766666666667,8.101983,5.01013147028326,-0.0639685297167372,-1.26068720988426,"PETG","Flat",90,2,"PETG 90%_2.txt"
8.6785,40.678,0.065044,5.0848,0.057655,0.0023062,0.23062,25.059,40.678,5.0848,0.23062,4.203,1.92766666666667,8.101983,5.02074615560166,-0.0640538443983418,-1.25971216957091,"PETG","Flat",90,2,"PETG 90%_2.txt"
8.69569,40.764,0.065183,5.0955,0.057794,0.0023118,0.23118,25.059,40.764,5.0955,0.23118,4.203,1.92766666666667,8.101983,5.03136084092006,-0.0641391590799438,-1.25874122421634,"PETG","Flat",90,2,"PETG 90%_2.txt"
8.71287,40.85,0.065322,5.1062,0.057933,0.0023173,0.23173,25.059,40.85,5.1062,0.23173,4.203,1.92766666666667,8.101983,5.04197552623845,-0.0642244737615476,-1.25777434807778,"PETG","Flat",90,2,"PETG 90%_2.txt"
8.73006,40.936,0.06546,5.117,0.058072,0.0023229,0.23229,25.059,40.936,5.117,0.23229,4.203,1.92766666666667,8.101983,5.05259021155685,-0.0644097884431503,-1.25874122421634,"PETG","Flat",90,2,"PETG 90%_2.txt"
8.74724,41.022,0.065599,5.1277,0.058211,0.0023284,0.23284,25.059,41.022,5.1277,0.23284,4.203,1.92766666666667,8.101983,5.06320489687525,-0.064495103124754,-1.25777840210531,"PETG","Flat",90,2,"PETG 90%_2.txt"
8.76443,41.107,0.065738,5.1384,0.05835,0.002334,0.2334,25.059,41.107,5.1384,0.2334,4.203,1.92766666666667,8.101983,5.07369615562017,-0.0647038443798271,-1.25922163280062,"PETG","Flat",90,2,"PETG 90%_2.txt"
8.78161,41.193,0.065877,5.1492,0.058488,0.0023395,0.23395,25.059,41.193,5.1492,0.23395,4.203,1.92766666666667,8.101983,5.08431084093857,-0.0648891590614307,-1.26017942712326,"PETG","Flat",90,2,"PETG 90%_2.txt"
8.7988,41.279,0.066016,5.1599,0.058627,0.0023451,0.23451,25.059,41.279,5.1599,0.23451,4.203,1.92766666666667,8.101983,5.09492552625697,-0.0649744737430336,-1.25921963105939,"PETG","Flat",90,2,"PETG 90%_2.txt"
8.81598,41.365,0.066155,5.1706,0.058766,0.0023506,0.23506,25.06,41.365,5.1706,0.23506,4.203,1.92766666666667,8.101983,5.10554021157536,-0.0650597884246364,-1.25826380738476,"PETG","Flat",90,2,"PETG 90%_2.txt"
8.83317,41.451,0.066293,5.1813,0.058905,0.0023562,0.23562,25.06,41.451,5.1813,0.23562,4.203,1.92766666666667,8.101983,5.11615489689376,-0.0651451031062402,-1.25731193148901,"PETG","Flat",90,2,"PETG 90%_2.txt"
8.85035,41.537,0.066432,5.1921,0.059044,0.0023617,0.23617,25.06,41.537,5.1921,0.23617,4.203,1.92766666666667,8.101983,5.12676958221216,-0.0653304177878429,-1.25826578432316,"PETG","Flat",90,2,"PETG 90%_2.txt"
8.86754,41.622,0.066571,5.2028,0.059182,0.0023673,0.23673,25.06,41.622,5.2028,0.23673,4.203,1.92766666666667,8.101983,5.13726084095708,-0.065539159042916,-1.25969014843769,"PETG","Flat",90,2,"PETG 90%_2.txt"
8.88472,41.708,0.06671,5.2135,0.059321,0.0023728,0.23728,25.06,41.708,5.2135,0.23728,4.203,1.92766666666667,8.101983,5.14787552627548,-0.0656244737245197,-1.25874122421636,"PETG","Flat",90,2,"PETG 90%_2.txt"
8.90191,41.794,0.066849,5.2243,0.05946,0.0023784,0.23784,25.06,41.794,5.2243,0.23784,4.203,1.92766666666667,8.101983,5.15849021159388,-0.0658097884061233,-1.25968624325026,"PETG","Flat",90,2,"PETG 90%_2.txt"
8.91909,41.88,0.066987,5.235,0.059599,0.002384,0.2384,25.06,41.88,5.235,0.2384,4.203,1.92766666666667,8.101983,5.16910489691227,-0.0658951030877262,-1.25874122421635,"PETG","Flat",90,2,"PETG 90%_2.txt"
8.93628,41.966,0.067126,5.2457,0.059738,0.0023895,0.23895,25.061,41.966,5.2457,0.23895,4.203,1.92766666666667,8.101983,5.17971958223067,-0.0659804177693291,-1.25780006041766,"PETG","Flat",90,2,"PETG 90%_2.txt"
8.95347,42.051,0.067265,5.2564,0.059876,0.0023951,0.23951,25.061,42.051,5.2564,0.23951,4.203,1.92766666666667,8.101983,5.1902108409756,-0.0661891590244021,-1.25921084819272,"PETG","Flat",90,2,"PETG 90%_2.txt"
8.97065,42.137,0.067404,5.2672,0.060015,0.0024006,0.24006,25.061,42.137,5.2672,0.24006,4.203,1.92766666666667,8.101983,5.20082552629399,-0.0663744737060057,-1.26014720735886,"PETG","Flat",90,2,"PETG 90%_2.txt"
8.98784,42.223,0.067543,5.2779,0.060154,0.0024062,0.24062,25.061,42.223,5.2779,0.24062,4.203,1.92766666666667,8.101983,5.21144021161239,-0.0664597883876086,-1.25920893513724,"PETG","Flat",90,2,"PETG 90%_2.txt"
9.00502,42.309,0.067681,5.2886,0.060293,0.0024117,0.24117,25.061,42.309,5.2886,0.24117,4.203,1.92766666666667,8.101983,5.22205489693079,-0.0665451030692124,-1.25827445957744,"PETG","Flat",90,2,"PETG 90%_2.txt"
9.02221,42.395,0.06782,5.2993,0.060432,0.0024173,0.24173,25.061,42.395,5.2993,0.24173,4.203,1.92766666666667,8.101983,5.23266958224919,-0.0666304177508144,-1.25734375768147,"PETG","Flat",90,2,"PETG 90%_2.txt"
9.03939,42.481,0.067959,5.3101,0.06057,0.0024228,0.24228,25.061,42.481,5.3101,0.24228,4.203,1.92766666666667,8.101983,5.24328426756758,-0.0668157324324188,-1.25827634945517,"PETG","Flat",90,2,"PETG 90%_2.txt"
9.05658,42.566,0.068098,5.3208,0.060709,0.0024284,0.24284,25.062,42.566,5.3208,0.24284,4.203,1.92766666666667,8.101983,5.25377552631251,-0.067024473687491,-1.25966910403494,"PETG","Flat",90,2,"PETG 90%_2.txt"
9.07376,42.652,0.068237,5.3315,0.060848,0.0024339,0.24339,25.062,42.652,5.3315,0.24339,4.203,1.92766666666667,8.101983,5.26439021163091,-0.0671097883690948,-1.25874122421635,"PETG","Flat",90,2,"PETG 90%_2.txt"
9.09095,42.738,0.068375,5.3423,0.060987,0.0024395,0.24395,25.062,42.738,5.3423,0.24395,4.203,1.92766666666667,8.101983,5.2750048969493,-0.0672951030506983,-1.25966536979762,"PETG","Flat",90,2,"PETG 90%_2.txt"
9.10813,42.824,0.068514,5.353,0.061126,0.002445,0.2445,25.062,42.824,5.353,0.2445,4.203,1.92766666666667,8.101983,5.2856195822677,-0.0673804177323012,-1.25874122421635,"PETG","Flat",90,2,"PETG 90%_2.txt"
9.12532,42.911,0.068653,5.3639,0.061264,0.0024506,0.24506,25.062,42.911,5.3639,0.24506,4.203,1.92766666666667,8.101983,5.29635769415957,-0.0675423058404343,-1.25920143627648,"PETG","Flat",90,2,"PETG 90%_2.txt"
9.1425,43.001,0.068792,5.3751,0.061403,0.0024561,0.24561,25.062,43.001,5.3751,0.24561,4.203,1.92766666666667,8.101983,5.30746608577184,-0.0676339142281588,-1.25828197109186,"PETG","Flat",90,2,"PETG 90%_2.txt"
9.15969,43.09,0.068931,5.3863,0.061542,0.0024617,0.24617,25.062,43.09,5.3863,0.24617,4.203,1.92766666666667,8.101983,5.31845105081065,-0.0678489491893535,-1.25965782056984,"PETG","Flat",90,2,"PETG 90%_2.txt"
9.17687,43.18,0.069069,5.3975,0.061681,0.0024672,0.24672,25.063,43.18,5.3975,0.24672,4.203,1.92766666666667,8.101983,5.32955944242292,-0.067940557577078,-1.25874122421636,"PETG","Flat",90,2,"PETG 90%_2.txt"
9.19406,43.269,0.069208,5.4087,0.06182,0.0024728,0.24728,25.063,43.269,5.4087,0.24728,4.203,1.92766666666667,8.101983,5.34054440746173,-0.0681555925382717,-1.2601104246542,"PETG","Flat",90,2,"PETG 90%_2.txt"
9.21124,43.359,0.069347,5.4199,0.061958,0.0024783,0.24783,25.063,43.359,5.4199,0.24783,4.203,1.92766666666667,8.101983,5.351652799074,-0.0682472009259962,-1.25919668123021,"PETG","Flat",90,2,"PETG 90%_2.txt"
9.22843,43.449,0.069486,5.4311,0.062097,0.0024839,0.24839,25.063,43.449,5.4311,0.24839,4.203,1.92766666666667,8.101983,5.36276119068628,-0.0683388093137207,-1.25828670644475,"PETG","Flat",90,2,"PETG 90%_2.txt"
9.24561,43.538,0.069625,5.4423,0.062236,0.0024894,0.24894,25.063,43.538,5.4423,0.24894,4.203,1.92766666666667,8.101983,5.37374615572508,-0.0685538442749154,-1.25964838900677,"PETG","Flat",90,2,"PETG 90%_2.txt"
9.2628,43.628,0.069763,5.4534,0.062375,0.002495,0.2495,25.063,43.628,5.4534,0.2495,4.203,1.92766666666667,8.101983,5.38485454733736,-0.0685454526626392,-1.25693058757178,"PETG","Flat",90,2,"PETG 90%_2.txt"
9.27998,43.717,0.069902,5.4646,0.062514,0.0025005,0.25005,25.063,43.717,5.4646,0.25005,4.203,1.92766666666667,8.101983,5.39583951237617,-0.068760487623833,-1.2582894928052,"PETG","Flat",90,2,"PETG 90%_2.txt"
9.29717,43.807,0.070041,5.4758,0.062653,0.0025061,0.25061,25.064,43.807,5.4758,0.25061,4.203,1.92766666666667,8.101983,5.40694790398844,-0.0688520960115566,-1.25738880184734,"PETG","Flat",90,2,"PETG 90%_2.txt"
9.31435,43.896,0.07018,5.487,0.062791,0.0025117,0.25117,25.064,43.896,5.487,0.25117,4.203,1.92766666666667,8.101983,5.41793286902725,-0.0690671309727513,-1.25874122421635,"PETG","Flat",90,2,"PETG 90%_2.txt"
9.33154,43.988,0.070319,5.4985,0.06293,0.0025172,0.25172,25.064,43.988,5.4985,0.25172,4.203,1.92766666666667,8.101983,5.42928811378646,-0.0692118862135365,-1.25874122421636,"PETG","Flat",90,2,"PETG 90%_2.txt"
9.34872,44.089,0.070458,5.5112,0.063069,0.0025228,0.25228,25.064,44.089,5.5112,0.25228,4.203,1.92766666666667,8.101983,5.44175419770691,-0.0694458022930933,-1.26008495959307,"PETG","Flat",90,2,"PETG 90%_2.txt"
9.36591,44.191,0.070596,5.5238,0.063208,0.0025283,0.25283,25.064,44.191,5.5238,0.25283,4.203,1.92766666666667,8.101983,5.45434370820082,-0.0694562917991801,-1.25740055395163,"PETG","Flat",90,2,"PETG 90%_2.txt"
9.38309,44.292,0.070735,5.5365,0.063347,0.0025339,0.25339,25.064,44.292,5.5365,0.25339,4.203,1.92766666666667,8.101983,5.46680979212126,-0.0696902078787378,-1.25874122421634,"PETG","Flat",90,2,"PETG 90%_2.txt"
9.40028,44.393,0.070874,5.5492,0.063485,0.0025394,0.25394,25.064,44.393,5.5492,0.25394,4.203,1.92766666666667,8.101983,5.4792758760417,-0.0699241239582955,-1.26007575791638,"PETG","Flat",90,2,"PETG 90%_2.txt"
9.41746,44.495,0.071013,5.5618,0.063624,0.002545,0.2545,25.064,44.495,5.5618,0.2545,4.203,1.92766666666667,8.101983,5.49186538653562,-0.0699346134643832,-1.25740971384054,"PETG","Flat",90,2,"PETG 90%_2.txt"
9.43465,44.596,0.071152,5.5745,0.063763,0.0025505,0.25505,25.065,44.596,5.5745,0.25505,4.203,1.92766666666667,8.101983,5.50433147045606,-0.07016852954394,-1.25874122421634,"PETG","Flat",90,2,"PETG 90%_2.txt"
9.45183,44.697,0.07129,5.5871,0.063902,0.0025561,0.25561,25.065,44.697,5.5871,0.25561,4.203,1.92766666666667,8.101983,5.5167975543765,-0.070302445623498,-1.2582993972454,"PETG","Flat",90,2,"PETG 90%_2.txt"
9.46902,44.798,0.071429,5.5998,0.064041,0.0025616,0.25616,25.065,44.798,5.5998,0.25616,4.203,1.92766666666667,8.101983,5.52926363829695,-0.0705363617030548,-1.25962287408577,"PETG","Flat",90,2,"PETG 90%_2.txt"
9.4862,44.9,0.071568,5.6125,0.064179,0.0025672,0.25672,25.065,44.9,5.6125,0.25672,4.203,1.92766666666667,8.101983,5.54185314879086,-0.0706468512091423,-1.25874122421634,"PETG","Flat",90,2,"PETG 90%_2.txt"
9.50339,45.001,0.071707,5.6251,0.064318,0.0025727,0.25727,25.065,45.001,5.6251,0.25727,4.203,1.92766666666667,8.101983,5.5543192327113,-0.0707807672887002,-1.25830238197899,"PETG","Flat",90,2,"PETG 90%_2.txt"
9.52058,45.102,0.071846,5.6378,0.064457,0.0025783,0.25783,25.065,45.102,5.6378,0.25783,4.203,1.92766666666667,8.101983,5.56678531663174,-0.0710146833682579,-1.25961693157363,"PETG","Flat",90,2,"PETG 90%_2.txt"
9.53776,45.204,0.071984,5.6505,0.064596,0.0025838,0.25838,25.065,45.204,5.6505,0.25838,4.203,1.92766666666667,8.101983,5.57937482712566,-0.0711251728743445,-1.25874122421634,"PETG","Flat",90,2,"PETG 90%_2.txt"
9.55495,45.305,0.072123,5.6631,0.064735,0.0025894,0.25894,25.066,45.305,5.6631,0.25894,4.203,1.92766666666667,8.101983,5.5918409110461,-0.0712590889539024,-1.25830532665682,"PETG","Flat",90,2,"PETG 90%_2.txt"
9.57213,45.406,0.072262,5.6758,0.064873,0.0025949,0.25949,25.066,45.406,5.6758,0.25949,4.203,1.92766666666667,8.101983,5.60430699496654,-0.0714930050334592,-1.25961106863278,"PETG","Flat",90,2,"PETG 90%_2.txt"
9.58932,45.508,0.072401,5.6885,0.065012,0.0026005,0.26005,25.066,45.508,5.6885,0.26005,4.203,1.92766666666667,8.101983,5.61689650546045,-0.0716034945395467,-1.25874122421634,"PETG","Flat",90,2,"PETG 90%_2.txt"
9.6065,45.609,0.07254,5.7011,0.065151,0.002606,0.2606,25.066,45.609,5.7011,0.2606,4.203,1.92766666666667,8.101983,5.6293625893809,-0.0717374106191047,-1.25830823207986,"PETG","Flat",90,2,"PETG 90%_2.txt"
9.62369,45.71,0.072678,5.7138,0.06529,0.0026116,0.26116,25.066,45.71,5.7138,0.26116,4.203,1.92766666666667,8.101983,5.64182867330134,-0.0719713266986615,-1.25960528367569,"PETG","Flat",90,2,"PETG 90%_2.txt"
9.64087,45.812,0.072817,5.7265,0.065429,0.0026171,0.26171,25.066,45.812,5.7265,0.26171,4.203,1.92766666666667,8.101983,5.65441818379525,-0.072081816204749,-1.25874122421634,"PETG","Flat",90,2,"PETG 90%_2.txt"
9.65806,45.913,0.072956,5.7391,0.065567,0.0026227,0.26227,25.066,45.913,5.7391,0.26227,4.203,1.92766666666667,8.101983,5.66688426771569,-0.0722157322843069,-1.25831109902784,"PETG","Flat",90,2,"PETG 90%_2.txt"
9.67524,46.014,0.073095,5.7518,0.065706,0.0026283,0.26283,25.067,46.014,5.7518,0.26283,4.203,1.92766666666667,8.101983,5.67935035163614,-0.0724496483638637,-1.25959957515671,"PETG","Flat",90,2,"PETG 90%_2.txt"
9.69243,46.116,0.073234,5.7644,0.065845,0.0026338,0.26338,25.067,46.116,5.7644,0.26338,4.203,1.92766666666667,8.101983,5.69193986213005,-0.0724601378699514,-1.25702827475455,"PETG","Flat",90,2,"PETG 90%_2.txt"
9.70961,46.217,0.073372,5.7771,0.065984,0.0026394,0.26394,25.067,46.217,5.7771,0.26394,4.203,1.92766666666667,8.101983,5.70440594605049,-0.0726940539495091,-1.25831392826001,"PETG","Flat",90,2,"PETG 90%_2.txt"
9.7268,46.318,0.073511,5.7898,0.066123,0.0026449,0.26449,25.067,46.318,5.7898,0.26449,4.203,1.92766666666667,8.101983,5.71687202997093,-0.0729279700290659,-1.2595939415708,"PETG","Flat",90,2,"PETG 90%_2.txt"
9.74398,46.42,0.07365,5.8024,0.066261,0.0026505,0.26505,25.067,46.42,5.8024,0.26505,4.203,1.92766666666667,8.101983,5.72946154046485,-0.0729384595351528,-1.25703949288489,"PETG","Flat",90,2,"PETG 90%_2.txt"
9.76117,46.521,0.073789,5.8151,0.0664,0.002656,0.2656,25.067,46.521,5.8151,0.2656,4.203,1.92766666666667,8.101983,5.74192762438529,-0.0731723756147113,-1.25831672051575,"PETG","Flat",90,2,"PETG 90%_2.txt"
9.77835,46.622,0.073928,5.8278,0.066539,0.0026616,0.26616,25.067,46.622,5.8278,0.26616,4.203,1.92766666666667,8.101983,5.75439370830573,-0.0734062916942682,-1.25958838145215,"PETG","Flat",90,2,"PETG 90%_2.txt"
9.79554,46.723,0.074066,5.8404,0.066678,0.0026671,0.26671,25.068,46.723,5.8404,0.26671,4.203,1.92766666666667,8.101983,5.76685979222617,-0.0735402077738252,-1.25916388901146,"PETG","Flat",90,2,"PETG 90%_2.txt"
9.81272,46.825,0.074205,5.8531,0.066817,0.0026727,0.26727,25.068,46.825,5.8531,0.26727,4.203,1.92766666666667,8.101983,5.77944930272009,-0.0736506972799136,-1.25831947651524,"PETG","Flat",90,2,"PETG 90%_2.txt"
9.82991,46.926,0.074344,5.8658,0.066956,0.0026782,0.26782,25.068,46.926,5.8658,0.26782,4.203,1.92766666666667,8.101983,5.79191538664053,-0.0738846133594704,-1.25958289337295,"PETG","Flat",90,2,"PETG 90%_2.txt"
9.84709,47.027,0.074483,5.8784,0.067094,0.0026838,0.26838,25.068,47.027,5.8784,0.26838,4.203,1.92766666666667,8.101983,5.80438147056097,-0.0740185294390274,-1.25916115676081,"PETG","Flat",90,2,"PETG 90%_2.txt"
9.86428,47.129,0.074622,5.8911,0.067233,0.0026893,0.26893,25.068,47.129,5.8911,0.26893,4.203,1.92766666666667,8.101983,5.81697098105488,-0.0741290189451158,-1.25832219696009,"PETG","Flat",90,2,"PETG 90%_2.txt"
9.88146,47.23,0.074761,5.9038,0.067372,0.0026949,0.26949,25.068,47.23,5.9038,0.26949,4.203,1.92766666666667,8.101983,5.82943706497533,-0.0743629350246735,-1.25957747594216,"PETG","Flat",90,2,"PETG 90%_2.txt"
9.89865,47.331,0.074899,5.9164,0.067511,0.0027004,0.27004,25.068,47.331,5.9164,0.27004,4.203,1.92766666666667,8.101983,5.84190314889577,-0.0744968511042297,-1.25915845960769,"PETG","Flat",90,2,"PETG 90%_2.txt"
9.91583,47.433,0.075038,5.9291,0.06765,0.002706,0.2706,25.068,47.433,5.9291,0.2706,4.203,1.92766666666667,8.101983,5.85449265938968,-0.074607340610318,-1.25832488253391,"PETG","Flat",90,2,"PETG 90%_2.txt"
