Repository: VipulKohinkar/3D-Printing-Parameter-Optimisation

# 3D Printing Parameter Optimisation: Impact of K-Value on Carbon-Reinforced PETG

## MSc Mechanical Engineering with Management

**Author:** Vipul Kohinkar  
**Project:** MEE7012-SUM  
**Date:** 27 August 2026

---

## Project Overview

This project investigates the influence of flow-rate multiplier (K-value) and build orientation on the tensile behaviour of PETG and carbon-fibre-reinforced PETG (CF-PETG) manufactured using fused deposition modelling (FDM).

The study compares an unreinforced thermoplastic, PETG, with a carbon-fibre-reinforced PETG composite to investigate whether the two materials respond differently to changes in material flow and build orientation.

---

File: 3_Experimental_data/Modulus/Recalculated Stress Strain/Recalculated_Stress_Strain_All_Data.csv (part 194 of 212)
"Time (s)","Load (N)","Machine Extension (mm)","Stress (MPa)","Extension from Preload (mm)","Strain","Percentage Strain","Gauge Length (mm)","Load_N","NEXYGEN_Stress_MPa","Percentage_Strain","Measured_Width_mm","Measured_Thickness_mm","Measured_Area_mm2","Recalculated_Stress_MPa","Stress_Difference_MPa","Stress_Difference_Percent","Material","Orientation","K","Sample","File"
9.93302,47.534,0.075177,5.9417,0.067788,0.0027115,0.27115,25.069,47.534,5.9417,0.27115,4.203,1.92766666666667,8.101983,5.86695874331012,-0.0747412566898751,-1.25791030664414,"PETG","Flat",90,2,"PETG 90%_2.txt"
9.9502,47.635,0.075316,5.9543,0.067927,0.0027171,0.27171,25.069,47.635,5.9543,0.27171,4.203,1.92766666666667,8.101983,5.87942482723057,-0.0748751727694321,-1.25749748533719,"PETG","Flat",90,2,"PETG 90%_2.txt"
9.96739,47.725,0.075455,5.9656,0.068066,0.0027226,0.27226,25.069,47.725,5.9656,0.27226,4.203,1.92766666666667,8.101983,5.89053321884284,-0.0750667811571564,-1.25832742988394,"PETG","Flat",90,2,"PETG 90%_2.txt"
9.98457,47.816,0.075593,5.9769,0.068205,0.0027282,0.27282,25.069,47.816,5.9769,0.27282,4.203,1.92766666666667,8.101983,5.90176503702859,-0.0751349629714104,-1.25708917618515,"PETG","Flat",90,2,"PETG 90%_2.txt"
10.0018,47.906,0.075732,5.9883,0.068344,0.0027337,0.27337,25.069,47.906,5.9883,0.27337,4.203,1.92766666666667,8.101983,5.91287342864086,-0.0754265713591353,-1.25956567571991,"PETG","Flat",90,2,"PETG 90%_2.txt"
10.0189,47.996,0.075871,5.9996,0.068482,0.0027393,0.27393,25.069,47.996,5.9996,0.27393,4.203,1.92766666666667,8.101983,5.92398182025314,-0.0756181797468596,-1.26038702158243,"PETG","Flat",90,2,"PETG 90%_2.txt"
10.0361,48.087,0.07601,6.0109,0.068621,0.0027448,0.27448,25.069,48.087,6.0109,0.27448,4.203,1.92766666666667,8.101983,5.93521363843889,-0.0756863615611145,-1.25915190006679,"PETG","Flat",90,2,"PETG 90%_2.txt"
10.0533,48.177,0.076149,6.0222,0.06876,0.0027504,0.27504,25.07,48.177,6.0222,0.27504,4.203,1.92766666666667,8.101983,5.94632203005116,-0.0758779699488388,-1.25997094000264,"PETG","Flat",90,2,"PETG 90%_2.txt"
10.0705,48.268,0.076287,6.0335,0.068899,0.002756,0.2756,25.07,48.268,6.0335,0.2756,4.203,1.92766666666667,8.101983,5.95755384823691,-0.0759461517630937,-1.25874122421635,"PETG","Flat",90,2,"PETG 90%_2.txt"
10.0877,48.358,0.076426,6.0448,0.069038,0.0027615,0.27615,25.07,48.358,6.0448,0.27615,4.203,1.92766666666667,8.101983,5.96866223984918,-0.0761377601508189,-1.25955796967342,"PETG","Flat",90,2,"PETG 90%_2.txt"
10.1049,48.449,0.076565,6.0561,0.069176,0.0027671,0.27671,25.07,48.449,6.0561,0.27671,4.203,1.92766666666667,8.101983,5.97989405803493,-0.0762059419650729,-1.25833361346531,"PETG","Flat",90,2,"PETG 90%_2.txt"
10.1221,48.539,0.076704,6.0674,0.069315,0.0027726,0.27726,25.07,48.539,6.0674,0.27726,4.203,1.92766666666667,8.101983,5.9910024496472,-0.0763975503527972,-1.25914807582815,"PETG","Flat",90,2,"PETG 90%_2.txt"
10.1392,48.63,0.076843,6.0787,0.069454,0.0027782,0.27782,25.07,48.63,6.0787,0.27782,4.203,1.92766666666667,8.101983,6.00223426783295,-0.0764657321670512,-1.25792903362645,"PETG","Flat",90,2,"PETG 90%_2.txt"
10.1564,48.72,0.076981,6.09,0.069593,0.0027837,0.27837,25.07,48.72,6.09,0.27837,4.203,1.92766666666667,8.101983,6.01334265944522,-0.0766573405547755,-1.25874122421635,"PETG","Flat",90,2,"PETG 90%_2.txt"
10.1736,48.811,0.07712,6.1013,0.069732,0.0027893,0.27893,25.071,48.811,6.1013,0.27893,4.203,1.92766666666667,8.101983,6.02457447763097,-0.0767255223690304,-1.25752745101913,"PETG","Flat",90,2,"PETG 90%_2.txt"
10.1908,48.901,0.077259,6.1126,0.06987,0.0027948,0.27948,25.071,48.901,6.1126,0.27948,4.203,1.92766666666667,8.101983,6.03568286924325,-0.0769171307567538,-1.25833738109403,"PETG","Flat",90,2,"PETG 90%_2.txt"
10.208,48.991,0.077398,6.1239,0.070009,0.0028004,0.28004,25.071,48.991,6.1239,0.28004,4.203,1.92766666666667,8.101983,6.04679126085552,-0.0771087391444789,-1.25914432215547,"PETG","Flat",90,2,"PETG 90%_2.txt"
10.2252,49.082,0.077537,6.1352,0.070148,0.0028059,0.28059,25.071,49.082,6.1352,0.28059,4.203,1.92766666666667,8.101983,6.05802307904127,-0.0771769209587339,-1.25793651321446,"PETG","Flat",90,2,"PETG 90%_2.txt"
10.2424,49.172,0.077675,6.1465,0.070287,0.0028115,0.28115,25.071,49.172,6.1465,0.28115,4.203,1.92766666666667,8.101983,6.06913147065354,-0.0773685293464581,-1.25874122421635,"PETG","Flat",90,2,"PETG 90%_2.txt"
10.2595,49.263,0.077814,6.1578,0.070426,0.002817,0.2817,25.071,49.263,6.1578,0.2817,4.203,1.92766666666667,8.101983,6.08036328883929,-0.077436711160713,-1.25753858781891,"PETG","Flat",90,2,"PETG 90%_2.txt"
10.2767,49.353,0.077953,6.1692,0.070564,0.0028226,0.28226,25.071,49.353,6.1692,0.28226,4.203,1.92766666666667,8.101983,6.09147168045156,-0.0777283195484371,-1.25994163827461,"PETG","Flat",90,2,"PETG 90%_2.txt"
10.2939,49.444,0.078092,6.1805,0.070703,0.0028281,0.28281,25.072,49.444,6.1805,0.28281,4.203,1.92766666666667,8.101983,6.10270349863731,-0.0777965013626911,-1.25874122421634,"PETG","Flat",90,2,"PETG 90%_2.txt"
10.3111,49.534,0.078231,6.1918,0.070842,0.0028337,0.28337,25.072,49.534,6.1918,0.28337,4.203,1.92766666666667,8.101983,6.11381189024958,-0.0779881097504154,-1.25953857925668,"PETG","Flat",90,2,"PETG 90%_2.txt"
10.3283,49.625,0.078369,6.2031,0.070981,0.0028392,0.28392,25.072,49.625,6.2031,0.28392,4.203,1.92766666666667,8.101983,6.12504370843533,-0.0780562915646703,-1.25834327295498,"PETG","Flat",90,2,"PETG 90%_2.txt"
10.3455,49.715,0.078508,6.2144,0.07112,0.0028448,0.28448,25.072,49.715,6.2144,0.28448,4.203,1.92766666666667,8.101983,6.13615210004761,-0.0782478999523946,-1.25913845186011,"PETG","Flat",90,2,"PETG 90%_2.txt"
10.3626,49.805,0.078647,6.2257,0.071259,0.0028503,0.28503,25.072,49.805,6.2257,0.28503,4.203,1.92766666666667,8.101983,6.14726049165988,-0.0784395083401188,-1.25993074417525,"PETG","Flat",90,2,"PETG 90%_2.txt"
10.3798,49.896,0.078786,6.237,0.071397,0.0028559,0.28559,25.072,49.896,6.237,0.28559,4.203,1.92766666666667,8.101983,6.15849230984563,-0.0785076901543738,-1.25874122421635,"PETG","Flat",90,2,"PETG 90%_2.txt"
10.397,49.986,0.078925,6.2483,0.071536,0.0028614,0.28614,25.072,49.986,6.2483,0.28614,4.203,1.92766666666667,8.101983,6.1696007014579,-0.0786992985420989,-1.25953136920601,"PETG","Flat",90,2,"PETG 90%_2.txt"
10.4142,50.077,0.079064,6.2596,0.071675,0.002867,0.2867,25.073,50.077,6.2596,0.2867,4.203,1.92766666666667,8.101983,6.18083251964365,-0.0787674803563529,-1.25834686491713,"PETG","Flat",90,2,"PETG 90%_2.txt"
10.4314,50.167,0.079202,6.2709,0.071814,0.0028725,0.28725,25.073,50.167,6.2709,0.28725,4.203,1.92766666666667,8.101983,6.19194091125592,-0.0789590887440772,-1.25913487289029,"PETG","Flat",90,2,"PETG 90%_2.txt"
10.4486,50.258,0.079341,6.2822,0.071953,0.0028781,0.28781,25.073,50.258,6.2822,0.28781,4.203,1.92766666666667,8.101983,6.20317272944167,-0.0790272705583313,-1.25795534300613,"PETG","Flat",90,2,"PETG 90%_2.txt"
10.4658,50.348,0.07948,6.2935,0.072091,0.0028837,0.28837,25.073,50.348,6.2935,0.28837,4.203,1.92766666666667,8.101983,6.21428112105394,-0.0792188789460564,-1.25874122421636,"PETG","Flat",90,2,"PETG 90%_2.txt"
10.4829,50.439,0.079619,6.3048,0.07223,0.0028892,0.28892,25.073,50.439,6.3048,0.28892,4.203,1.92766666666667,8.101983,6.22551293923969,-0.0792870607603104,-1.25756662797092,"PETG","Flat",90,2,"PETG 90%_2.txt"
10.5001,50.529,0.079758,6.3161,0.072369,0.0028948,0.28948,25.073,50.529,6.3161,0.28948,4.203,1.92766666666667,8.101983,6.23662133085197,-0.0794786691480338,-1.25835039261623,"PETG","Flat",90,2,"PETG 90%_2.txt"
10.5173,50.62,0.079896,6.3274,0.072508,0.0029003,0.29003,25.073,50.62,6.3274,0.29003,4.203,1.92766666666667,8.101983,6.24785314903771,-0.0795468509622896,-1.25718068973496,"PETG","Flat",90,2,"PETG 90%_2.txt"
10.5345,50.71,0.080035,6.3388,0.072647,0.0029059,0.29059,25.073,50.71,6.3388,0.29059,4.203,1.92766666666667,8.101983,6.25896154064999,-0.0798384593500137,-1.25952008818725,"PETG","Flat",90,2,"PETG 90%_2.txt"
10.5517,50.8,0.080174,6.3501,0.072785,0.0029114,0.29114,25.074,50.8,6.3501,0.29114,4.203,1.92766666666667,8.101983,6.27006993226226,-0.0800300677377388,-1.26029618018203,"PETG","Flat",90,2,"PETG 90%_2.txt"
10.5689,50.891,0.080313,6.3614,0.072924,0.002917,0.2917,25.074,50.891,6.3614,0.2917,4.203,1.92766666666667,8.101983,6.28130175044801,-0.0800982495519929,-1.25912927267571,"PETG","Flat",90,2,"PETG 90%_2.txt"
10.5861,50.985,0.080452,6.3731,0.073063,0.0029225,0.29225,25.074,50.985,6.3731,0.29225,4.203,1.92766666666667,8.101983,6.29290384835416,-0.080196151645838,-1.25835388815236,"PETG","Flat",90,2,"PETG 90%_2.txt"
10.6032,51.08,0.08059,6.385,0.073202,0.0029281,0.29281,25.074,51.08,6.385,0.29281,4.203,1.92766666666667,8.101983,6.30462937283379,-0.0803706271662143,-1.25874122421636,"PETG","Flat",90,2,"PETG 90%_2.txt"
10.6204,51.174,0.080729,6.3968,0.073341,0.0029336,0.29336,25.074,51.174,6.3968,0.29336,4.203,1.92766666666667,8.101983,6.31623147073994,-0.0805685292600593,-1.25951302620153,"PETG","Flat",90,2,"PETG 90%_2.txt"
10.6376,51.269,0.080868,6.4086,0.073479,0.0029392,0.29392,25.074,51.269,6.4086,0.29392,4.203,1.92766666666667,8.101983,6.32795699521956,-0.080643004780435,-1.25835603377391,"PETG","Flat",90,2,"PETG 90%_2.txt"
10.6548,51.364,0.081007,6.4205,0.073618,0.0029447,0.29447,25.074,51.364,6.4205,0.29447,4.203,1.92766666666667,8.101983,6.33968251969919,-0.0808174803008104,-1.25874122421634,"PETG","Flat",90,2,"PETG 90%_2.txt"
10.672,51.458,0.081146,6.4323,0.073757,0.0029503,0.29503,25.075,51.458,6.4323,0.29503,4.203,1.92766666666667,8.101983,6.35128461760534,-0.0810153823946562,-1.25950876661002,"PETG","Flat",90,2,"PETG 90%_2.txt"
10.6892,51.553,0.081284,6.4441,0.073896,0.0029558,0.29558,25.075,51.553,6.4441,0.29558,4.203,1.92766666666667,8.101983,6.36301014208497,-0.0810898579150319,-1.25835815575537,"PETG","Flat",90,2,"PETG 90%_2.txt"
10.7064,51.648,0.081423,6.4559,0.074035,0.0029614,0.29614,25.075,51.648,6.4559,0.29614,4.203,1.92766666666667,8.101983,6.37473566656459,-0.0811643334354066,-1.25721175104024,"PETG","Flat",90,2,"PETG 90%_2.txt"
10.7235,51.742,0.081562,6.4678,0.074173,0.0029669,0.29669,25.075,51.742,6.4678,0.29669,4.203,1.92766666666667,8.101983,6.38633776447075,-0.081462235529254,-1.25950455377801,"PETG","Flat",90,2,"PETG 90%_2.txt"
10.7407,51.837,0.081701,6.4796,0.074312,0.0029725,0.29725,25.075,51.837,6.4796,0.29725,4.203,1.92766666666667,8.101983,6.39806328895037,-0.0815367110496279,-1.25836025448528,"PETG","Flat",90,2,"PETG 90%_2.txt"
10.7579,51.931,0.08184,6.4914,0.074451,0.002978,0.2978,25.075,51.931,6.4914,0.2978,4.203,1.92766666666667,8.101983,6.40966538685653,-0.0817346131434737,-1.25912150142456,"PETG","Flat",90,2,"PETG 90%_2.txt"
10.7751,52.026,0.081978,6.5033,0.07459,0.0029836,0.29836,25.075,52.026,6.5033,0.29836,4.203,1.92766666666667,8.101983,6.42139091133615,-0.08190908866385,-1.25950038693971,"PETG","Flat",90,2,"PETG 90%_2.txt"
10.7923,52.121,0.082117,6.5151,0.074729,0.0029891,0.29891,25.076,52.121,6.5151,0.29891,4.203,1.92766666666667,8.101983,6.43311643581577,-0.0819835641842257,-1.25836233034375,"PETG","Flat",90,2,"PETG 90%_2.txt"
10.8095,52.215,0.082256,6.5269,0.074867,0.0029947,0.29947,25.076,52.215,6.5269,0.29947,4.203,1.92766666666667,8.101983,6.44471853372193,-0.0821814662780707,-1.2591194330857,"PETG","Flat",90,2,"PETG 90%_2.txt"
10.8266,52.31,0.082395,6.5387,0.075006,0.0030003,0.30003,25.076,52.31,6.5387,0.30003,4.203,1.92766666666667,8.101983,6.45644405820155,-0.0822559417984463,-1.25798617153939,"PETG","Flat",90,2,"PETG 90%_2.txt"
10.8438,52.405,0.082534,6.5506,0.075145,0.0030058,0.30058,25.076,52.405,6.5506,0.30058,4.203,1.92766666666667,8.101983,6.46816958268118,-0.0824304173188226,-1.2583643837026,"PETG","Flat",90,2,"PETG 90%_2.txt"
10.861,52.499,0.082673,6.5624,0.075284,0.0030114,0.30114,25.076,52.499,6.5624,0.30114,4.203,1.92766666666667,8.101983,6.47977168058733,-0.0826283194126676,-1.25911738712464,"PETG","Flat",90,2,"PETG 90%_2.txt"
10.8782,52.594,0.082811,6.5742,0.075423,0.0030169,0.30169,25.076,52.594,6.5742,0.30169,4.203,1.92766666666667,8.101983,6.49149720506696,-0.0827027949330432,-1.25799024874575,"PETG","Flat",90,2,"PETG 90%_2.txt"
10.8954,52.688,0.08295,6.5861,0.075562,0.0030225,0.30225,25.076,52.688,6.5861,0.30225,4.203,1.92766666666667,8.101983,6.50309930297311,-0.0830006970268888,-1.2602404613791,"PETG","Flat",90,2,"PETG 90%_2.txt"
10.9126,52.783,0.083089,6.5979,0.0757,0.003028,0.3028,25.077,52.783,6.5979,0.3028,4.203,1.92766666666667,8.101983,6.51482482745274,-0.0830751725472645,-1.25911536318017,"PETG","Flat",90,2,"PETG 90%_2.txt"
10.9298,52.878,0.083228,6.6097,0.075839,0.0030336,0.30336,25.077,52.878,6.6097,0.30336,4.203,1.92766666666667,8.101983,6.52655035193236,-0.0831496480676401,-1.25799428215562,"PETG","Flat",90,2,"PETG 90%_2.txt"
10.9469,52.972,0.083367,6.6215,0.075978,0.0030391,0.30391,25.077,52.972,6.6215,0.30391,4.203,1.92766666666667,8.101983,6.53815244983851,-0.083347550161486,-1.25874122421636,"PETG","Flat",90,2,"PETG 90%_2.txt"
10.9641,53.067,0.083505,6.6334,0.076117,0.0030447,0.30447,25.077,53.067,6.6334,0.30447,4.203,1.92766666666667,8.101983,6.54987797431814,-0.0835220256818614,-1.25911336089881,"PETG","Flat",90,2,"PETG 90%_2.txt"
10.9813,53.162,0.083644,6.6452,0.076256,0.0030502,0.30502,25.077,53.162,6.6452,0.30502,4.203,1.92766666666667,8.101983,6.56160349879776,-0.0835965012022371,-1.25799827247091,"PETG","Flat",90,2,"PETG 90%_2.txt"
10.9985,53.256,0.083783,6.657,0.076394,0.0030558,0.30558,25.077,53.256,6.657,0.30558,4.203,1.92766666666667,8.101983,6.57320559670392,-0.083794403296082,-1.25874122421634,"PETG","Flat",90,2,"PETG 90%_2.txt"
11.0157,53.351,0.083922,6.6689,0.076533,0.0030613,0.30613,25.077,53.351,6.6689,0.30613,4.203,1.92766666666667,8.101983,6.58493112118354,-0.0839688788164583,-1.2591113799346,"PETG","Flat",90,2,"PETG 90%_2.txt"
11.0329,53.445,0.084061,6.6807,0.076672,0.0030669,0.30669,25.078,53.445,6.6807,0.30669,4.203,1.92766666666667,8.101983,6.5965332190897,-0.0841667809103033,-1.25984972997296,"PETG","Flat",90,2,"PETG 90%_2.txt"
11.0501,53.54,0.084199,6.6925,0.076811,0.0030724,0.30724,25.078,53.54,6.6925,0.30724,4.203,1.92766666666667,8.101983,6.60825874356932,-0.0842412564306789,-1.25874122421635,"PETG","Flat",90,2,"PETG 90%_2.txt"
11.0672,53.635,0.084338,6.7043,0.07695,0.003078,0.3078,25.078,53.635,6.7043,0.3078,4.203,1.92766666666667,8.101983,6.61998426804894,-0.0843157319510555,-1.25763662054287,"PETG","Flat",90,2,"PETG 90%_2.txt"
11.0844,53.729,0.084477,6.7162,0.077088,0.0030835,0.30835,25.078,53.729,6.7162,0.30835,4.203,1.92766666666667,8.101983,6.6315863659551,-0.0846136340449002,-1.2598438707141,"PETG","Flat",90,2,"PETG 90%_2.txt"
11.1016,53.824,0.084616,6.728,0.077227,0.0030891,0.30891,25.078,53.824,6.728,0.30891,4.203,1.92766666666667,8.101983,6.64331189043472,-0.0846881095652758,-1.25874122421635,"PETG","Flat",90,2,"PETG 90%_2.txt"
11.1188,53.919,0.084755,6.7398,0.077366,0.0030946,0.30946,25.078,53.919,6.7398,0.30946,4.203,1.92766666666667,8.101983,6.65503741491435,-0.0847625850856515,-1.25764243873188,"PETG","Flat",90,2,"PETG 90%_2.txt"
11.136,54.013,0.084893,6.7517,0.077505,0.0031002,0.31002,25.078,54.013,6.7517,0.31002,4.203,1.92766666666667,8.101983,6.6666395128205,-0.0850604871794971,-1.25983807307044,"PETG","Flat",90,2,"PETG 90%_2.txt"
11.1532,54.108,0.085032,6.7635,0.077644,0.0031057,0.31057,25.078,54.108,6.7635,0.31057,4.203,1.92766666666667,8.101983,6.67836503730013,-0.0851349626998728,-1.25874122421635,"PETG","Flat",90,2,"PETG 90%_2.txt"
11.1704,54.202,0.085171,6.7753,0.077782,0.0031113,0.31113,25.079,54.202,6.7753,0.31113,4.203,1.92766666666667,8.101983,6.68996713520628,-0.0853328647937186,-1.25946990972678,"PETG","Flat",90,2,"PETG 90%_2.txt"
11.1875,54.297,0.08531,6.7871,0.077921,0.0031168,0.31168,25.079,54.297,6.7871,0.31168,4.203,1.92766666666667,8.101983,6.70169265968591,-0.0854073403140942,-1.25837751490466,"PETG","Flat",90,2,"PETG 90%_2.txt"
11.2047,54.392,0.085449,6.799,0.07806,0.0031224,0.31224,25.079,54.392,6.799,0.31224,4.203,1.92766666666667,8.101983,6.71341818416553,-0.0855818158344697,-1.25874122421635,"PETG","Flat",90,2,"PETG 90%_2.txt"
11.2219,54.486,0.085587,6.8108,0.078199,0.003128,0.3128,25.079,54.486,6.8108,0.3128,4.203,1.92766666666667,8.101983,6.72502028207168,-0.0857797179283155,-1.25946611159211,"PETG","Flat",90,2,"PETG 90%_2.txt"
11.2391,54.581,0.085726,6.8226,0.078338,0.0031335,0.31335,25.079,54.581,6.8226,0.31335,4.203,1.92766666666667,8.101983,6.73674580655131,-0.0858541934486912,-1.25837940739148,"PETG","Flat",90,2,"PETG 90%_2.txt"
11.2563,54.676,0.085865,6.8344,0.078476,0.0031391,0.31391,25.079,54.676,6.8344,0.31391,4.203,1.92766666666667,8.101983,6.74847133103093,-0.0859286689690659,-1.25729645571032,"PETG","Flat",90,2,"PETG 90%_2.txt"
11.2735,54.77,0.086004,6.8463,0.078615,0.0031446,0.31446,25.079,54.77,6.8463,0.31446,4.203,1.92766666666667,8.101983,6.76007342893709,-0.0862265710629115,-1.25946235284623,"PETG","Flat",90,2,"PETG 90%_2.txt"
11.2906,54.865,0.086143,6.8581,0.078754,0.0031502,0.31502,25.08,54.865,6.8581,0.31502,4.203,1.92766666666667,8.101983,6.77179895341671,-0.0863010465832881,-1.25838128028591,"PETG","Flat",90,2,"PETG 90%_2.txt"
11.3078,54.959,0.086281,6.8699,0.078893,0.0031557,0.31557,25.08,54.959,6.8699,0.31557,4.203,1.92766666666667,8.101983,6.78340105132287,-0.086498948677133,-1.25910054989349,"PETG","Flat",90,2,"PETG 90%_2.txt"
11.325,55.054,0.08642,6.8818,0.079032,0.0031613,0.31613,25.08,55.054,6.8818,0.31613,4.203,1.92766666666667,8.101983,6.79512657580249,-0.0866734241975085,-1.2594586328796,"PETG","Flat",90,2,"PETG 90%_2.txt"
11.3422,55.149,0.086559,6.8936,0.07917,0.0031668,0.31668,25.08,55.149,6.8936,0.31668,4.203,1.92766666666667,8.101983,6.80685210028212,-0.0867478997178841,-1.25838313389062,"PETG","Flat",90,2,"PETG 90%_2.txt"
11.3594,55.243,0.086698,6.9054,0.079309,0.0031724,0.31724,25.08,55.243,6.9054,0.31724,4.203,1.92766666666667,8.101983,6.81845419818827,-0.08694580181173,-1.2590987026346,"PETG","Flat",90,2,"PETG 90%_2.txt"
11.3766,55.338,0.086837,6.9172,0.079448,0.0031779,0.31779,25.08,55.338,6.9172,0.31779,4.203,1.92766666666667,8.101983,6.83017972266789,-0.0870202773321056,-1.2580274870194,"PETG","Flat",90,2,"PETG 90%_2.txt"
11.3938,55.433,0.086976,6.9291,0.079587,0.0031835,0.31835,25.08,55.433,6.9291,0.31835,4.203,1.92766666666667,8.101983,6.84190524714752,-0.087194752852481,-1.25838496850213,"PETG","Flat",90,2,"PETG 90%_2.txt"
11.4109,55.527,0.087114,6.9409,0.079726,0.003189,0.3189,25.081,55.527,6.9409,0.3189,4.203,1.92766666666667,8.101983,6.85350734505367,-0.0873926549463269,-1.25909687427174,"PETG","Flat",90,2,"PETG 90%_2.txt"
11.4281,55.622,0.087253,6.9527,0.079865,0.0031946,0.31946,25.081,55.622,6.9527,0.31946,4.203,1.92766666666667,8.101983,6.8652328695333,-0.0874671304667025,-1.25803113131161,"PETG","Flat",90,2,"PETG 90%_2.txt"
11.4453,55.716,0.087392,6.9646,0.080003,0.0032001,0.32001,25.081,55.716,6.9646,0.32001,4.203,1.92766666666667,8.101983,6.87683496743945,-0.0877650325605472,-1.26015898343835,"PETG","Flat",90,2,"PETG 90%_2.txt"
11.4625,55.811,0.087531,6.9764,0.080142,0.0032057,0.32057,25.081,55.811,6.9764,0.32057,4.203,1.92766666666667,8.101983,6.88856049191908,-0.0878395080809238,-1.25909506451642,"PETG","Flat",90,2,"PETG 90%_2.txt"
11.4797,55.906,0.08767,6.9882,0.080281,0.0032112,0.32112,25.081,55.906,6.9882,0.32112,4.203,1.92766666666667,8.101983,6.9002860163987,-0.0879139836012994,-1.25803473857788,"PETG","Flat",90,2,"PETG 90%_2.txt"
11.4969,56,0.087808,7,0.08042,0.0032168,0.32168,25.081,56,7,0.32168,4.203,1.92766666666667,8.101983,6.91188811430486,-0.0881118856951444,-1.25874122421635,"PETG","Flat",90,2,"PETG 90%_2.txt"
11.5141,56.095,0.087947,7.0119,0.080559,0.0032223,0.32223,25.081,56.095,7.0119,0.32223,4.203,1.92766666666667,8.101983,6.92361363878448,-0.0882863612155198,-1.25909327308604,"PETG","Flat",90,2,"PETG 90%_2.txt"
11.5312,56.19,0.088086,7.0237,0.080697,0.0032279,0.32279,25.082,56.19,7.0237,0.32279,4.203,1.92766666666667,8.101983,6.9353391632641,-0.0883608367358963,-1.25803830937962,"PETG","Flat",90,2,"PETG 90%_2.txt"
11.5484,56.284,0.088225,7.0355,0.080836,0.0032334,0.32334,25.082,56.284,7.0355,0.32334,4.203,1.92766666666667,8.101983,6.94694126117026,-0.0885587388297413,-1.25874122421635,"PETG","Flat",90,2,"PETG 90%_2.txt"
11.5656,56.379,0.088364,7.0474,0.080975,0.003239,0.3239,25.082,56.379,7.0474,0.3239,4.203,1.92766666666667,8.101983,6.95866678564988,-0.0887332143501167,-1.25909149970367,"PETG","Flat",90,2,"PETG 90%_2.txt"
11.5828,56.473,0.088502,7.0592,0.081114,0.0032446,0.32446,25.082,56.473,7.0592,0.32446,4.203,1.92766666666667,8.101983,6.97026888355604,-0.0889311164439626,-1.25979029414045,"PETG","Flat",90,2,"PETG 90%_2.txt"
11.6,56.568,0.088641,7.071,0.081253,0.0032501,0.32501,25.082,56.568,7.071,0.32501,4.203,1.92766666666667,8.101983,6.98199440803566,-0.0890055919643382,-1.25874122421635,"PETG","Flat",90,2,"PETG 90%_2.txt"
11.6172,56.663,0.08878,7.0828,0.081391,0.0032557,0.32557,25.082,56.663,7.0828,0.32557,4.203,1.92766666666667,8.101983,6.99371993251529,-0.0890800674847139,-1.25769564980959,"PETG","Flat",90,2,"PETG 90%_2.txt"
11.6343,56.757,0.088919,7.0947,0.08153,0.0032612,0.32612,25.082,56.757,7.0947,0.32612,4.203,1.92766666666667,8.101983,7.00532203042144,-0.0893779695785595,-1.25978504487236,"PETG","Flat",90,2,"PETG 90%_2.txt"
11.6515,56.852,0.089058,7.1065,0.081669,0.0032668,0.32668,25.083,56.852,7.1065,0.32668,4.203,1.92766666666667,8.101983,7.01704755490106,-0.0894524450989351,-1.25874122421635,"PETG","Flat",90,2,"PETG 90%_2.txt"
11.6687,56.947,0.089196,7.1183,0.081808,0.0032723,0.32723,25.083,56.947,7.1183,0.32723,4.203,1.92766666666667,8.101983,7.02877307938069,-0.0895269206193099,-1.2577008642416,"PETG","Flat",90,2,"PETG 90%_2.txt"
11.6859,57.041,0.089335,7.1302,0.081947,0.0032779,0.32779,25.083,57.041,7.1302,0.32779,4.203,1.92766666666667,8.101983,7.04037517728684,-0.0898248227131564,-1.25977984787462,"PETG","Flat",90,2,"PETG 90%_2.txt"
11.7031,57.136,0.089474,7.142,0.082085,0.0032834,0.32834,25.083,57.136,7.142,0.32834,4.203,1.92766666666667,8.101983,7.05210070176647,-0.089899298233532,-1.25874122421635,"PETG","Flat",90,2,"PETG 90%_2.txt"
11.7203,57.23,0.089613,7.1538,0.082224,0.003289,0.3289,25.083,57.23,7.1538,0.3289,4.203,1.92766666666667,8.101983,7.06370279967262,-0.0900972003273779,-1.25943135574629,"PETG","Flat",90,2,"PETG 90%_2.txt"
11.7375,57.325,0.089752,7.1656,0.082363,0.0032945,0.32945,25.083,57.325,7.1656,0.32945,4.203,1.92766666666667,8.101983,7.07542832415225,-0.0901716758477527,-1.25839672669075,"PETG","Flat",90,2,"PETG 90%_2.txt"
11.7546,57.42,0.08989,7.1775,0.082502,0.0033001,0.33001,25.083,57.42,7.1775,0.33001,4.203,1.92766666666667,8.101983,7.08715384863187,-0.090346151368129,-1.25874122421636,"PETG","Flat",90,2,"PETG 90%_2.txt"
11.7718,57.527,0.090029,7.1909,0.082641,0.0033056,0.33056,25.083,57.527,7.1909,0.33056,4.203,1.92766666666667,8.101983,7.10036049199313,-0.0905395080068674,-1.25908450968401,"PETG","Flat",90,2,"PETG 90%_2.txt"
11.789,57.639,0.090168,7.2049,0.082779,0.0033112,0.33112,25.084,57.639,7.2049,0.33112,4.203,1.92766666666667,8.101983,7.11418426822174,-0.0907157317782579,-1.25908384263845,"PETG","Flat",90,2,"PETG 90%_2.txt"
11.8062,57.752,0.090307,7.219,0.082918,0.0033167,0.33167,25.084,57.752,7.219,0.33167,4.203,1.92766666666667,8.101983,7.12813147102382,-0.0908685289761779,-1.25874122421634,"PETG","Flat",90,2,"PETG 90%_2.txt"
11.8234,57.864,0.090446,7.233,0.083057,0.0033223,0.33223,25.084,57.864,7.233,0.33223,4.203,1.92766666666667,8.101983,7.14195524725243,-0.0910447527475684,-1.25874122421635,"PETG","Flat",90,2,"PETG 90%_2.txt"
11.8406,57.977,0.090584,7.2471,0.083196,0.0033278,0.33278,25.084,57.977,7.2471,0.33278,4.203,1.92766666666667,8.101983,7.15590245005451,-0.0911975499454893,-1.25840060086779,"PETG","Flat",90,2,"PETG 90%_2.txt"
11.8578,58.089,0.090723,7.2612,0.083335,0.0033334,0.33334,25.084,58.089,7.2612,0.33334,4.203,1.92766666666667,8.101983,7.16972622628312,-0.0914737737168796,-1.25976110996639,"PETG","Flat",90,2,"PETG 90%_2.txt"
11.8749,58.202,0.090862,7.2752,0.083473,0.0033389,0.33389,25.084,58.202,7.2752,0.33389,4.203,1.92766666666667,8.101983,7.1836734290852,-0.0915265709147999,-1.25806260879151,"PETG","Flat",90,2,"PETG 90%_2.txt"
11.8921,58.314,0.091001,7.2893,0.083612,0.0033445,0.33445,25.084,58.314,7.2893,0.33445,4.203,1.92766666666667,8.101983,7.19749720531381,-0.0918027946861901,-1.25941852696679,"PETG","Flat",90,2,"PETG 90%_2.txt"
11.9093,58.427,0.09114,7.3033,0.083751,0.00335,0.335,25.085,58.427,7.3033,0.335,4.203,1.92766666666667,8.101983,7.21144440811589,-0.0918555918841113,-1.25772721761548,"PETG","Flat",90,2,"PETG 90%_2.txt"
11.9265,58.539,0.091279,7.3174,0.08389,0.0033556,0.33556,25.085,58.539,7.3174,0.33556,4.203,1.92766666666667,8.101983,7.2252681843445,-0.0921318156555015,-1.2590785751155,"PETG","Flat",90,2,"PETG 90%_2.txt"
11.9437,58.652,0.091417,7.3314,0.084029,0.0033611,0.33611,25.085,58.652,7.3314,0.33611,4.203,1.92766666666667,8.101983,7.23921538714658,-0.0921846128534218,-1.25739439743326,"PETG","Flat",90,2,"PETG 90%_2.txt"
11.9609,58.764,0.091556,7.3455,0.084168,0.0033667,0.33667,25.085,58.764,7.3455,0.33667,4.203,1.92766666666667,8.101983,7.25303916337519,-0.0924608366248121,-1.25874122421635,"PETG","Flat",90,2,"PETG 90%_2.txt"
11.9781,58.876,0.091695,7.3596,0.084306,0.0033723,0.33723,25.085,58.876,7.3596,0.33723,4.203,1.92766666666667,8.101983,7.2668629396038,-0.0927370603962032,-1.26008289032289,"PETG","Flat",90,2,"PETG 90%_2.txt"
11.9952,58.989,0.091834,7.3736,0.084445,0.0033778,0.33778,25.085,58.989,7.3736,0.33778,4.203,1.92766666666667,8.101983,7.28081014240588,-0.0927898575941226,-1.25840644453351,"PETG","Flat",90,2,"PETG 90%_2.txt"
12.0124,59.101,0.091973,7.3877,0.084584,0.0033834,0.33834,25.085,59.101,7.3877,0.33834,4.203,1.92766666666667,8.101983,7.29463391863449,-0.0930660813655129,-1.25974364640569,"PETG","Flat",90,2,"PETG 90%_2.txt"
12.0296,59.214,0.092111,7.4017,0.084723,0.0033889,0.33889,25.086,59.214,7.4017,0.33889,4.203,1.92766666666667,8.101983,7.30858112143657,-0.093118878563434,-1.25807420678269,"PETG","Flat",90,2,"PETG 90%_2.txt"
12.0468,59.326,0.09225,7.4158,0.084862,0.0033945,0.33945,25.086,59.326,7.4158,0.33945,4.203,1.92766666666667,8.101983,7.32240489766518,-0.0933951023348243,-1.25940697341924,"PETG","Flat",90,2,"PETG 90%_2.txt"
12.064,59.436,0.092389,7.4295,0.085,0.0034,0.34,25.086,59.436,7.4295,0.34,4.203,1.92766666666667,8.101983,7.33598182074685,-0.0935181792531541,-1.25874122421635,"PETG","Flat",90,2,"PETG 90%_2.txt"
12.0812,59.535,0.092528,7.4419,0.085139,0.0034056,0.34056,25.086,59.535,7.4419,0.34056,4.203,1.92766666666667,8.101983,7.34820105152035,-0.0936989484796511,-1.25907293137036,"PETG","Flat",90,2,"PETG 90%_2.txt"
12.0983,59.634,0.092667,7.4542,0.085278,0.0034111,0.34111,25.086,59.634,7.4542,0.34111,4.203,1.92766666666667,8.101983,7.36042028229385,-0.0937797177061475,-1.25807890459268,"PETG","Flat",90,2,"PETG 90%_2.txt"
12.1155,59.732,0.092805,7.4665,0.085417,0.0034167,0.34167,25.086,59.732,7.4665,0.34167,4.203,1.92766666666667,8.101983,7.37251608649389,-0.093983913506114,-1.25874122421635,"PETG","Flat",90,2,"PETG 90%_2.txt"
12.1327,59.831,0.092944,7.4789,0.085556,0.0034222,0.34222,25.086,59.831,7.4789,0.34222,4.203,1.92766666666667,8.101983,7.38473531726739,-0.0941646827326101,-1.2590712903316,"PETG","Flat",90,2,"PETG 90%_2.txt"
12.1499,59.93,0.093083,7.4912,0.085694,0.0034278,0.34278,25.087,59.93,7.4912,0.34278,4.203,1.92766666666667,8.101983,7.39695454804089,-0.0942454519591074,-1.25808217587446,"PETG","Flat",90,2,"PETG 90%_2.txt"
12.1671,60.029,0.093222,7.5036,0.085833,0.0034333,0.34333,25.087,60.029,7.5036,0.34333,4.203,1.92766666666667,8.101983,7.4091737788144,-0.0944262211856035,-1.25841224459731,"PETG","Flat",90,2,"PETG 90%_2.txt"
12.1843,60.127,0.093361,7.5159,0.085972,0.0034389,0.34389,25.087,60.127,7.5159,0.34389,4.203,1.92766666666667,8.101983,7.42126958301443,-0.094630416985571,-1.25906966545019,"PETG","Flat",90,2,"PETG 90%_2.txt"
12.2015,60.226,0.093499,7.5283,0.086111,0.0034444,0.34444,25.087,60.226,7.5283,0.34444,4.203,1.92766666666667,8.101983,7.43348881378793,-0.0948111862120671,-1.25939702472095,"PETG","Flat",90,2,"PETG 90%_2.txt"
12.2186,60.325,0.093638,7.5406,0.08625,0.00345,0.345,25.087,60.325,7.5406,0.345,4.203,1.92766666666667,8.101983,7.44570804456144,-0.0948919554385643,-1.25841385882508,"PETG","Flat",90,2,"PETG 90%_2.txt"
12.2358,60.424,0.093777,7.5529,0.086388,0.0034555,0.34555,25.087,60.424,7.5529,0.34555,4.203,1.92766666666667,8.101983,7.45792727533494,-0.0949727246650616,-1.25743389512719,"PETG","Flat",90,2,"PETG 90%_2.txt"
12.253,60.522,0.093916,7.5653,0.086527,0.0034611,0.34611,25.087,60.522,7.5653,0.34611,4.203,1.92766666666667,8.101983,7.47002307953497,-0.095276920465027,-1.25939381736385,"PETG","Flat",90,2,"PETG 90%_2.txt"
12.2702,60.621,0.094055,7.5776,0.086666,0.0034666,0.34666,25.088,60.621,7.5776,0.34666,4.203,1.92766666666667,8.101983,7.48224231030848,-0.0953576896915243,-1.25841545728891,"PETG","Flat",90,2,"PETG 90%_2.txt"
12.2874,60.72,0.094193,7.59,0.086805,0.0034722,0.34722,25.088,60.72,7.59,0.34722,4.203,1.92766666666667,8.101983,7.49446154108198,-0.0955384589180213,-1.25874122421635,"PETG","Flat",90,2,"PETG 90%_2.txt"
12.3046,60.818,0.094332,7.6023,0.086944,0.0034777,0.34777,25.088,60.818,7.6023,0.34777,4.203,1.92766666666667,8.101983,7.50655734528201,-0.0957426547179878,-1.25939064122684,"PETG","Flat",90,2,"PETG 90%_2.txt"
12.3218,60.917,0.094471,7.6147,0.087082,0.0034833,0.34833,25.088,60.917,7.6147,0.34833,4.203,1.92766666666667,8.101983,7.51877657605552,-0.0959234239444839,-1.25971376343761,"PETG","Flat",90,2,"PETG 90%_2.txt"
12.3389,61.016,0.09461,7.627,0.087221,0.0034889,0.34889,25.088,61.016,7.627,0.34889,4.203,1.92766666666667,8.101983,7.53099580682902,-0.0960041931709812,-1.25874122421635,"PETG","Flat",90,2,"PETG 90%_2.txt"
12.3561,61.115,0.094749,7.6393,0.08736,0.0034944,0.34944,25.088,61.115,7.6393,0.34944,4.203,1.92766666666667,8.101983,7.54321503760252,-0.0960849623974784,-1.25777181675649,"PETG","Flat",90,2,"PETG 90%_2.txt"
12.3733,61.213,0.094887,7.6517,0.087499,0.0035,0.35,25.088,61.213,7.6517,0.35,4.203,1.92766666666667,8.101983,7.55531084180256,-0.0963891581974439,-1.2597090606982,"PETG","Flat",90,2,"PETG 90%_2.txt"
12.3905,61.312,0.095026,7.664,0.087638,0.0035055,0.35055,25.088,61.312,7.664,0.35055,4.203,1.92766666666667,8.101983,7.56753007257606,-0.0964699274239411,-1.25874122421635,"PETG","Flat",90,2,"PETG 90%_2.txt"
12.4077,61.411,0.095165,7.6764,0.087777,0.0035111,0.35111,25.089,61.411,7.6764,0.35111,4.203,1.92766666666667,8.101983,7.57974930334956,-0.0966506966504381,-1.25906279832263,"PETG","Flat",90,2,"PETG 90%_2.txt"
12.4249,61.51,0.095304,7.6887,0.087915,0.0035166,0.35166,25.089,61.51,7.6887,0.35166,4.203,1.92766666666667,8.101983,7.59196853412307,-0.0967314658769345,-1.25809910488034,"PETG","Flat",90,2,"PETG 90%_2.txt"
12.4421,61.608,0.095443,7.7011,0.088054,0.0035222,0.35222,25.089,61.608,7.7011,0.35222,4.203,1.92766666666667,8.101983,7.6040643383231,-0.0970356616769017,-1.26002339505917,"PETG","Flat",90,2,"PETG 90%_2.txt"
12.4592,61.707,0.095582,7.7134,0.088193,0.0035277,0.35277,25.089,61.707,7.7134,0.35277,4.203,1.92766666666667,8.101983,7.6162835690966,-0.0971164309033981,-1.25906125578082,"PETG","Flat",90,2,"PETG 90%_2.txt"
12.4764,61.806,0.09572,7.7257,0.088332,0.0035333,0.35333,25.089,61.806,7.7257,0.35333,4.203,1.92766666666667,8.101983,7.62850279987011,-0.0971972001298944,-1.25810218012471,"PETG","Flat",90,2,"PETG 90%_2.txt"
12.4936,61.905,0.095859,7.7381,0.088471,0.0035388,0.35388,25.089,61.905,7.7381,0.35388,4.203,1.92766666666667,8.101983,7.64072203064361,-0.0973779693563914,-1.258422214192,"PETG","Flat",90,2,"PETG 90%_2.txt"
12.5108,62.003,0.095998,7.7504,0.088609,0.0035444,0.35444,25.089,62.003,7.7504,0.35444,4.203,1.92766666666667,8.101983,7.65281783484364,-0.097582165156358,-1.25905972796705,"PETG","Flat",90,2,"PETG 90%_2.txt"
12.528,62.102,0.096137,7.7628,0.088748,0.0035499,0.35499,25.09,62.102,7.7628,0.35499,4.203,1.92766666666667,8.101983,7.66503706561714,-0.0977629343828559,-1.25937721418632,"PETG","Flat",90,2,"PETG 90%_2.txt"
12.5452,62.201,0.096276,7.7751,0.088887,0.0035555,0.35555,25.09,62.201,7.7751,0.35555,4.203,1.92766666666667,8.101983,7.67725629639065,-0.0978437036093514,-1.25842373229092,"PETG","Flat",90,2,"PETG 90%_2.txt"
12.5623,62.3,0.096414,7.7875,0.089026,0.003561,0.3561,25.09,62.3,7.7875,0.3561,4.203,1.92766666666667,8.101983,7.68947552716415,-0.0980244728358484,-1.25874122421635,"PETG","Flat",90,2,"PETG 90%_2.txt"
12.5795,62.398,0.096553,7.7998,0.089165,0.0035666,0.35666,25.09,62.398,7.7998,0.35666,4.203,1.92766666666667,8.101983,7.70157133136419,-0.0982286686358149,-1.25937419723345,"PETG","Flat",90,2,"PETG 90%_2.txt"
12.5967,62.497,0.096692,7.8121,0.089303,0.0035721,0.35721,25.09,62.497,7.8121,0.35721,4.203,1.92766666666667,8.101983,7.71379056213769,-0.0983094378623113,-1.25842523600967,"PETG","Flat",90,2,"PETG 90%_2.txt"
12.6139,62.596,0.096831,7.8245,0.089442,0.0035777,0.35777,25.09,62.596,7.8245,0.35777,4.203,1.92766666666667,8.101983,7.72600979291119,-0.0984902070888083,-1.25874122421635,"PETG","Flat",90,2,"PETG 90%_2.txt"
12.6311,62.695,0.09697,7.8368,0.089581,0.0035832,0.35832,25.09,62.695,7.8368,0.35832,4.203,1.92766666666667,8.101983,7.73822902368469,-0.0985709763153055,-1.25779624738804,"PETG","Flat",90,2,"PETG 90%_2.txt"
12.6483,62.793,0.097108,7.8492,0.08972,0.0035888,0.35888,25.091,62.793,7.8492,0.35888,4.203,1.92766666666667,8.101983,7.75032482788473,-0.0988751721152719,-1.25968470819029,"PETG","Flat",90,2,"PETG 90%_2.txt"
12.6655,62.892,0.097247,7.8615,0.089859,0.0035943,0.35943,25.091,62.892,7.8615,0.35943,4.203,1.92766666666667,8.101983,7.76254405865823,-0.0989559413417682,-1.25874122421635,"PETG","Flat",90,2,"PETG 90%_2.txt"
12.6826,62.991,0.097386,7.8739,0.089997,0.0035999,0.35999,25.091,62.991,7.8739,0.35999,4.203,1.92766666666667,8.101983,7.77476328943173,-0.0991367105682652,-1.25905473232153,"PETG","Flat",90,2,"PETG 90%_2.txt"
12.6998,63.09,0.097525,7.8862,0.090136,0.0036054,0.36054,25.091,63.09,7.8862,0.36054,4.203,1.92766666666667,8.101983,7.78698252020524,-0.0992174797947616,-1.25811518595473,"PETG","Flat",90,2,"PETG 90%_2.txt"
12.717,63.188,0.097664,7.8985,0.090275,0.003611,0.3611,25.091,63.188,7.8985,0.3611,4.203,1.92766666666667,8.101983,7.79907832440527,-0.0994216755947281,-1.25874122421635,"PETG","Flat",90,2,"PETG 90%_2.txt"
12.7342,63.287,0.097802,7.9109,0.090414,0.0036166,0.36166,25.091,63.287,7.9109,0.36166,4.203,1.92766666666667,8.101983,7.81129755517877,-0.0996024448212252,-1.25905326601556,"PETG","Flat",90,2,"PETG 90%_2.txt"
12.7514,63.386,0.097941,7.9232,0.090553,0.0036221,0.36221,25.091,63.386,7.9232,0.36221,4.203,1.92766666666667,8.101983,7.82351678595228,-0.0996832140477215,-1.25811810944721,"PETG","Flat",90,2,"PETG 90%_2.txt"
12.7686,63.485,0.09808,7.9356,0.090691,0.0036277,0.36277,25.092,63.485,7.9356,0.36277,4.203,1.92766666666667,8.101983,7.83573601672578,-0.0998639832742185,-1.25843015366473,"PETG","Flat",90,2,"PETG 90%_2.txt"
12.7858,63.583,0.098219,7.9479,0.09083,0.0036332,0.36332,25.092,63.583,7.9479,0.36332,4.203,1.92766666666667,8.101983,7.84783182092581,-0.100068179074185,-1.25905181336183,"PETG","Flat",90,2,"PETG 90%_2.txt"
12.8029,63.682,0.098358,7.9603,0.090969,0.0036388,0.36388,25.092,63.682,7.9603,0.36388,4.203,1.92766666666667,8.101983,7.86005105169932,-0.100248948300682,-1.25936143487911,"PETG","Flat",90,2,"PETG 90%_2.txt"
12.8201,63.781,0.098496,7.9726,0.091108,0.0036443,0.36443,25.092,63.781,7.9726,0.36443,4.203,1.92766666666667,8.101983,7.87227028247282,-0.100329717527178,-1.25843159731052,"PETG","Flat",90,2,"PETG 90%_2.txt"
12.8373,63.88,0.098635,7.9849,0.091247,0.0036499,0.36499,25.092,63.88,7.9849,0.36499,4.203,1.92766666666667,8.101983,7.88448951324632,-0.100410486753675,-1.25750462439949,"PETG","Flat",90,2,"PETG 90%_2.txt"
12.8545,63.978,0.098774,7.9973,0.091385,0.0036554,0.36554,25.092,63.978,7.9973,0.36554,4.203,1.92766666666667,8.101983,7.89658531744636,-0.100714682553642,-1.25935856543636,"PETG","Flat",90,2,"PETG 90%_2.txt"
12.8717,64.077,0.098913,8.0096,0.091524,0.003661,0.3661,25.092,64.077,8.0096,0.3661,4.203,1.92766666666667,8.101983,7.90880454821986,-0.10079545178014,-1.25843302761861,"PETG","Flat",90,2,"PETG 90%_2.txt"
12.8889,64.172,0.099052,8.0215,0.091663,0.0036665,0.36665,25.093,64.172,8.0215,0.36665,4.203,1.92766666666667,8.101983,7.92053007269948,-0.100969927300515,-1.25874122421635,"PETG","Flat",90,2,"PETG 90%_2.txt"
12.9061,64.253,0.09919,8.0317,0.091802,0.0036721,0.36721,25.093,64.253,8.0317,0.36721,4.203,1.92766666666667,8.101983,7.93052762515053,-0.101172374849467,-1.25966326991131,"PETG","Flat",90,2,"PETG 90%_2.txt"
12.9232,64.335,0.096669,8.0419,0.08928,0.0035712,0.35712,25.09,64.335,8.0419,0.35712,4.203,1.92766666666667,8.101983,7.94064860417505,-0.101251395824949,-1.25904818295365,"PETG","Flat",90,2,"PETG 90%_2.txt"
12.9404,64.417,0.098369,8.0521,0.09098,0.0036392,0.36392,25.092,64.417,8.0521,0.36392,4.203,1.92766666666667,8.101983,7.95076958319957,-0.10133041680043,-1.25843465431912,"PETG","Flat",90,2,"PETG 90%_2.txt"
12.9576,64.499,0.098434,8.0623,0.091046,0.0036418,0.36418,25.092,64.499,8.0623,0.36418,4.203,1.92766666666667,8.101983,7.96089056222409,-0.101409437775914,-1.25782267809327,"PETG","Flat",90,2,"PETG 90%_2.txt"
12.9748,64.58,0.098338,8.0725,0.090949,0.003638,0.3638,25.092,64.58,8.0725,0.3638,4.203,1.92766666666667,8.101983,7.97088811467513,-0.101611885324865,-1.25874122421635,"PETG","Flat",90,2,"PETG 90%_2.txt"
12.992,64.662,0.097344,8.0827,0.089956,0.0035982,0.35982,25.091,64.662,8.0827,0.35982,4.203,1.92766666666667,8.101983,7.98100909369965,-0.101690906300347,-1.25813040568557,"PETG","Flat",90,2,"PETG 90%_2.txt"
13.0092,64.744,0.095989,8.093,0.088601,0.003544,0.3544,25.089,64.744,8.093,0.3544,4.203,1.92766666666667,8.101983,7.99113007272417,-0.101869927275829,-1.25874122421635,"PETG","Flat",90,2,"PETG 90%_2.txt"
13.0263,64.825,0.097689,8.1032,0.090301,0.003612,0.3612,25.091,64.825,8.1032,0.3612,4.203,1.92766666666667,8.101983,8.00112762517522,-0.102072374824781,-1.25965513408013,"PETG","Flat",90,2,"PETG 90%_2.txt"
13.0435,64.907,0.098697,8.1134,0.091308,0.0036523,0.36523,25.092,64.907,8.1134,0.36523,4.203,1.92766666666667,8.101983,8.01124860419974,-0.102151395800265,-1.25904547785472,"PETG","Flat",90,2,"PETG 90%_2.txt"
13.0607,64.989,0.095805,8.1236,0.088417,0.0035367,0.35367,25.089,64.989,8.1236,0.35367,4.203,1.92766666666667,8.101983,8.02136958322425,-0.102230416775745,-1.25843735259916,"PETG","Flat",90,2,"PETG 90%_2.txt"
13.0779,65.071,0.099666,8.1338,0.092278,0.0036911,0.36911,25.093,65.071,8.1338,0.36911,4.203,1.92766666666667,8.101983,8.03149056224877,-0.102309437751229,-1.2578307525539,"PETG","Flat",90,2,"PETG 90%_2.txt"
13.0951,65.152,0.099468,8.144,0.09208,0.0036832,0.36832,25.093,65.152,8.144,0.36832,4.203,1.92766666666667,8.101983,8.04148811469982,-0.10251188530018,-1.25874122421635,"PETG","Flat",90,2,"PETG 90%_2.txt"
13.1123,65.234,0.09927,8.1542,0.091881,0.0036753,0.36753,25.093,65.234,8.1542,0.36753,4.203,1.92766666666667,8.101983,8.05160909372434,-0.102590906275662,-1.25813576164016,"PETG","Flat",90,2,"PETG 90%_2.txt"
13.1295,65.316,0.099072,8.1645,0.091683,0.0036673,0.36673,25.093,65.316,8.1645,0.36673,4.203,1.92766666666667,8.101983,8.06173007274886,-0.102769927251144,-1.25874122421635,"PETG","Flat",90,2,"PETG 90%_2.txt"
13.1466,65.397,0.098874,8.1747,0.091485,0.0036594,0.36594,25.092,65.397,8.1747,0.36594,4.203,1.92766666666667,8.101983,8.07172762519991,-0.102972374800094,-1.259647140569,"PETG","Flat",90,2,"PETG 90%_2.txt"
13.1638,65.479,0.098676,8.1849,0.091287,0.0036515,0.36515,25.092,65.479,8.1849,0.36515,4.203,1.92766666666667,8.101983,8.08184860422442,-0.103051395775578,-1.25904282001708,"PETG","Flat",90,2,"PETG 90%_2.txt"
13.181,65.561,0.098477,8.1951,0.091089,0.0036436,0.36436,25.092,65.561,8.1951,0.36436,4.203,1.92766666666667,8.101983,8.09196958324894,-0.103130416751059,-1.25844000379567,"PETG","Flat",90,2,"PETG 90%_2.txt"
13.1982,65.648,0.098279,8.206,0.090891,0.0036356,0.36356,25.092,65.648,8.206,0.36356,4.203,1.92766666666667,8.101983,8.10270769514081,-0.103292304859194,-1.25874122421635,"PETG","Flat",90,2,"PETG 90%_2.txt"
13.2154,65.739,0.098081,8.2174,0.090693,0.0036277,0.36277,25.092,65.739,8.2174,0.36277,4.203,1.92766666666667,8.101983,8.11393951332655,-0.103460486673447,-1.25904162719895,"PETG","Flat",90,2,"PETG 90%_2.txt"
