Repository: VipulKohinkar/3D-Printing-Parameter-Optimisation

# 3D Printing Parameter Optimisation: Impact of K-Value on Carbon-Reinforced PETG

## MSc Mechanical Engineering with Management

**Author:** Vipul Kohinkar  
**Project:** MEE7012-SUM  
**Date:** 27 August 2026

---

## Project Overview

This project investigates the influence of flow-rate multiplier (K-value) and build orientation on the tensile behaviour of PETG and carbon-fibre-reinforced PETG (CF-PETG) manufactured using fused deposition modelling (FDM).

The study compares an unreinforced thermoplastic, PETG, with a carbon-fibre-reinforced PETG composite to investigate whether the two materials respond differently to changes in material flow and build orientation.

---

File: 3_Experimental_data/Modulus/Recalculated Stress Strain/Recalculated_Stress_Strain_All_Data.csv (part 197 of 212)
"Time (s)","Load (N)","Machine Extension (mm)","Stress (MPa)","Extension from Preload (mm)","Strain","Percentage Strain","Gauge Length (mm)","Load_N","NEXYGEN_Stress_MPa","Percentage_Strain","Measured_Width_mm","Measured_Thickness_mm","Measured_Area_mm2","Recalculated_Stress_MPa","Stress_Difference_MPa","Stress_Difference_Percent","Material","Orientation","K","Sample","File"
2.65567,5.8701,0.0094986,0.73376,0.0028603,0.00011441,0.011441,25.003,5.8701,0.73376,0.011441,4.196,1.91933333333333,8.05352266666667,0.728886009633548,-0.00487399036645153,-0.664248578070695,"PETG","Flat",90,3,"PETG 90%_3.txt"
2.67362,5.8718,0.0096167,0.73397,0.0029784,0.00011914,0.011914,25.003,5.8718,0.73397,0.011914,4.196,1.91933333333333,8.05352266666667,0.729097097386121,-0.00487290261387885,-0.663910325201146,"PETG","Flat",90,3,"PETG 90%_3.txt"
2.69156,5.894,0.0097348,0.73675,0.0030965,0.00012386,0.012386,25.003,5.894,0.73675,0.012386,4.196,1.91933333333333,8.05352266666667,0.731853655096188,-0.00489634490381174,-0.66458702460967,"PETG","Flat",90,3,"PETG 90%_3.txt"
2.7095,5.9866,0.0098528,0.74833,0.0032146,0.00012858,0.012858,25.003,5.9866,0.74833,0.012858,4.196,1.91933333333333,8.05352266666667,0.74335172914809,-0.00497827085191038,-0.665250738565924,"PETG","Flat",90,3,"PETG 90%_3.txt"
2.72745,6.0792,0.0099709,0.75991,0.0033326,0.00013331,0.013331,25.003,6.0792,0.75991,0.013331,4.196,1.91933333333333,8.05352266666667,0.754849803199991,-0.00506019680000891,-0.66589422431721,"PETG","Flat",90,3,"PETG 90%_3.txt"
2.74539,6.1719,0.010045,0.77148,0.0034068,0.00013627,0.013627,25.004,6.1719,0.77148,0.013627,4.196,1.91933333333333,8.05352266666667,0.766360294178514,-0.00511970582148569,-0.66362132802998,"PETG","Flat",90,3,"PETG 90%_3.txt"
2.76333,6.2645,0.010102,0.78306,0.0034642,0.00013857,0.013857,25.004,6.2645,0.78306,0.013857,4.196,1.91933333333333,8.05352266666667,0.777858368230416,-0.0052016317695841,-0.6642698860348,"PETG","Flat",90,3,"PETG 90%_3.txt"
2.78128,6.3571,0.01016,0.79464,0.0035216,0.00014086,0.014086,25.004,6.3571,0.79464,0.014086,4.196,1.91933333333333,8.05352266666667,0.789356442282317,-0.00528355771768274,-0.664899541639326,"PETG","Flat",90,3,"PETG 90%_3.txt"
2.79922,6.4498,0.010217,0.80622,0.0035789,0.00014316,0.014316,25.004,6.4498,0.80622,0.014316,4.196,1.91933333333333,8.05352266666667,0.800866933260841,-0.00535306673915947,-0.663970968117818,"PETG","Flat",90,3,"PETG 90%_3.txt"
2.81716,6.5424,0.010275,0.8178,0.0036363,0.00014545,0.014545,25.004,6.5424,0.8178,0.014545,4.196,1.91933333333333,8.05352266666667,0.812365007312742,-0.00543499268725789,-0.664587024609671,"PETG","Flat",90,3,"PETG 90%_3.txt"
2.83511,6.635,0.010332,0.82938,0.0036936,0.00014775,0.014775,25.004,6.635,0.82938,0.014775,4.196,1.91933333333333,8.05352266666667,0.823863081364643,-0.00551691863535653,-0.665185878048244,"PETG","Flat",90,3,"PETG 90%_3.txt"
2.85305,6.7277,0.010389,0.84096,0.003751,0.00015004,0.015004,25.004,6.7277,0.84096,0.015004,4.196,1.91933333333333,8.05352266666667,0.835373572343167,-0.00558642765683326,-0.664291720989495,"PETG","Flat",90,3,"PETG 90%_3.txt"
2.871,6.8203,0.010447,0.85254,0.0038083,0.00015233,0.015233,25.004,6.8203,0.85254,0.015233,4.196,1.91933333333333,8.05352266666667,0.846871646395068,-0.00566835360493179,-0.664878317138408,"PETG","Flat",90,3,"PETG 90%_3.txt"
2.88894,6.9033,0.010504,0.86291,0.0038657,0.00015463,0.015463,25.004,6.9033,0.86291,0.015463,4.196,1.91933333333333,8.05352266666667,0.857177695491265,-0.00573230450873496,-0.664299232681852,"PETG","Flat",90,3,"PETG 90%_3.txt"
2.90688,6.9815,0.010561,0.87268,0.0039231,0.00015692,0.015692,25.004,6.9815,0.87268,0.015692,4.196,1.91933333333333,8.05352266666667,0.866887732109609,-0.00579226789039067,-0.663733314661808,"PETG","Flat",90,3,"PETG 90%_3.txt"
2.92483,7.0596,0.010619,0.88246,0.0039804,0.00015922,0.015922,25.004,7.0596,0.88246,0.015922,4.196,1.91933333333333,8.05352266666667,0.876585351801332,-0.00587464819866812,-0.665712689376076,"PETG","Flat",90,3,"PETG 90%_3.txt"
2.94277,7.1378,0.010676,0.89223,0.0040378,0.00016151,0.016151,25.004,7.1378,0.89223,0.016151,4.196,1.91933333333333,8.05352266666667,0.886295388419676,-0.0059346115803236,-0.665143693926858,"PETG","Flat",90,3,"PETG 90%_3.txt"
2.96071,7.216,0.010733,0.902,0.0040951,0.00016381,0.016381,25.004,7.216,0.902,0.016381,4.196,1.91933333333333,8.05352266666667,0.896005425038021,-0.0059945749619793,-0.664587024609679,"PETG","Flat",90,3,"PETG 90%_3.txt"
2.97866,7.2942,0.010791,0.91178,0.0041525,0.0001661,0.01661,25.004,7.2942,0.91178,0.01661,4.196,1.91933333333333,8.05352266666667,0.905715461656365,-0.00606453834363496,-0.665131758059506,"PETG","Flat",90,3,"PETG 90%_3.txt"
2.9966,7.3724,0.010848,0.92155,0.0042098,0.00016839,0.016839,25.004,7.3724,0.92155,0.016839,4.196,1.91933333333333,8.05352266666667,0.91542549827471,-0.00612450172529044,-0.664587024609673,"PETG","Flat",90,3,"PETG 90%_3.txt"
3.01455,7.4506,0.010905,0.93132,0.0042672,0.00017069,0.017069,25.004,7.4506,0.93132,0.017069,4.196,1.91933333333333,8.05352266666667,0.925135534893054,-0.00618446510694615,-0.6640537201978,"PETG","Flat",90,3,"PETG 90%_3.txt"
3.03249,7.5288,0.010963,0.9411,0.0043246,0.00017298,0.017298,25.004,7.5288,0.9411,0.017298,4.196,1.91933333333333,8.05352266666667,0.934845571511398,-0.00625442848860169,-0.664587024609679,"PETG","Flat",90,3,"PETG 90%_3.txt"
3.05043,7.607,0.01102,0.95087,0.0043819,0.00017528,0.017528,25.004,7.607,0.95087,0.017528,4.196,1.91933333333333,8.05352266666667,0.944555608129743,-0.00631439187025729,-0.664064684999767,"PETG","Flat",90,3,"PETG 90%_3.txt"
3.06838,7.6851,0.011078,0.96064,0.0044393,0.00017757,0.017757,25.005,7.6851,0.96064,0.017757,4.196,1.91933333333333,8.05352266666667,0.954253227821465,-0.00638677217853478,-0.664845538238548,"PETG","Flat",90,3,"PETG 90%_3.txt"
3.08632,7.7633,0.011135,0.97042,0.0044966,0.00017987,0.017987,25.005,7.7633,0.97042,0.017987,4.196,1.91933333333333,8.05352266666667,0.96396326443981,-0.00645673556019033,-0.665354749509525,"PETG","Flat",90,3,"PETG 90%_3.txt"
3.10426,7.8415,0.011192,0.98019,0.004554,0.00018216,0.018216,25.005,7.8415,0.98019,0.018216,4.196,1.91933333333333,8.05352266666667,0.973673301058154,-0.00651669894184603,-0.664840382155096,"PETG","Flat",90,3,"PETG 90%_3.txt"
3.12221,7.9197,0.01125,0.98996,0.0046113,0.00018445,0.018445,25.005,7.9197,0.98996,0.018445,4.196,1.91933333333333,8.05352266666667,0.983383337676498,-0.00657666232350151,-0.664336167471566,"PETG","Flat",90,3,"PETG 90%_3.txt"
3.14015,7.9979,0.011307,0.99974,0.0046687,0.00018675,0.018675,25.005,7.9979,0.99974,0.018675,4.196,1.91933333333333,8.05352266666667,0.993093374294843,-0.00664662570515717,-0.664835427726926,"PETG","Flat",90,3,"PETG 90%_3.txt"
3.1581,8.0761,0.011364,1.0095,0.0047261,0.00018904,0.018904,25.005,8.0761,1.0095,0.018904,4.196,1.91933333333333,8.05352266666667,1.00280341091319,-0.0066965890868127,-0.663357017019584,"PETG","Flat",90,3,"PETG 90%_3.txt"
3.17604,8.1543,0.011422,1.0193,0.0047834,0.00019134,0.019134,25.005,8.1543,1.0193,0.019134,4.196,1.91933333333333,8.05352266666667,1.01251344753153,-0.00678655246846849,-0.665805206364023,"PETG","Flat",90,3,"PETG 90%_3.txt"
3.19398,8.2324,0.011479,1.0291,0.0048408,0.00019363,0.019363,25.005,8.2324,1.0291,0.019363,4.196,1.91933333333333,8.05352266666667,1.02221106722325,-0.00688893277674585,-0.669413349212501,"PETG","Flat",90,3,"PETG 90%_3.txt"
3.21193,8.3106,0.011536,1.0388,0.0048981,0.00019592,0.019592,25.005,8.3106,1.0388,0.019592,4.196,1.91933333333333,8.05352266666667,1.0319211038416,-0.00687889615840143,-0.662196395687469,"PETG","Flat",90,3,"PETG 90%_3.txt"
3.22987,8.3888,0.011658,1.0486,0.0050195,0.00020078,0.020078,25.005,8.3888,1.0486,0.020078,4.196,1.91933333333333,8.05352266666667,1.04163114045994,-0.00696885954005699,-0.664587024609669,"PETG","Flat",90,3,"PETG 90%_3.txt"
3.24781,8.467,0.01184,1.0584,0.0052021,0.00020808,0.020808,25.005,8.467,1.0584,0.020808,4.196,1.91933333333333,8.05352266666667,1.05134117707829,-0.00705882292171256,-0.666933382625903,"PETG","Flat",90,3,"PETG 90%_3.txt"
3.26576,8.5452,0.012023,1.0681,0.0053846,0.00021539,0.021539,25.005,8.5452,1.0681,0.021539,4.196,1.91933333333333,8.05352266666667,1.06105121369663,-0.00704878630336836,-0.659936925696878,"PETG","Flat",90,3,"PETG 90%_3.txt"
3.2837,8.6234,0.012205,1.0779,0.0055672,0.00022269,0.022269,25.006,8.6234,1.0779,0.022269,4.196,1.91933333333333,8.05352266666667,1.07076125031498,-0.00713874968502393,-0.662283113927445,"PETG","Flat",90,3,"PETG 90%_3.txt"
3.30165,8.7056,0.012388,1.0882,0.0057498,0.00022999,0.022999,25.006,8.7056,1.0882,0.022999,4.196,1.91933333333333,8.05352266666667,1.0809679639982,-0.00723203600180256,-0.664587024609682,"PETG","Flat",90,3,"PETG 90%_3.txt"
3.31959,8.8095,0.012571,1.1012,0.0059324,0.0002373,0.02373,25.006,8.8095,1.1012,0.02373,4.196,1.91933333333333,8.05352266666667,1.09386915075838,-0.00733084924162375,-0.665714606031942,"PETG","Flat",90,3,"PETG 90%_3.txt"
3.33753,8.9134,0.012753,1.1142,0.006115,0.0002446,0.02446,25.006,8.9134,1.1142,0.02446,4.196,1.91933333333333,8.05352266666667,1.10677033751856,-0.00742966248144494,-0.666815875196997,"PETG","Flat",90,3,"PETG 90%_3.txt"
3.35548,9.0172,0.012936,1.1272,0.0062976,0.0002519,0.02519,25.006,9.0172,1.1272,0.02519,4.196,1.91933333333333,8.05352266666667,1.11965910735211,-0.00754089264788793,-0.668993315107162,"PETG","Flat",90,3,"PETG 90%_3.txt"
3.37342,9.1211,0.013118,1.1401,0.0064802,0.00025921,0.025921,25.007,9.1211,1.1401,0.025921,4.196,1.91933333333333,8.05352266666667,1.13256029411229,-0.00753970588770914,-0.661319698948262,"PETG","Flat",90,3,"PETG 90%_3.txt"
3.39136,9.225,0.013301,1.1531,0.0066628,0.00026651,0.026651,25.007,9.225,1.1531,0.026651,4.196,1.91933333333333,8.05352266666667,1.14546148087247,-0.00763851912753033,-0.662433364628422,"PETG","Flat",90,3,"PETG 90%_3.txt"
3.40931,9.3289,0.013484,1.1661,0.0068454,0.00027381,0.027381,25.007,9.3289,1.1661,0.027381,4.196,1.91933333333333,8.05352266666667,1.15836266763265,-0.0077373323673513,-0.663522199412684,"PETG","Flat",90,3,"PETG 90%_3.txt"
3.42725,9.4328,0.013666,1.1791,0.0070279,0.00028112,0.028112,25.007,9.4328,1.1791,0.028112,4.196,1.91933333333333,8.05352266666667,1.17126385439283,-0.00783614560717272,-0.664587024609678,"PETG","Flat",90,3,"PETG 90%_3.txt"
3.4452,9.5366,0.013849,1.1921,0.0072105,0.00028842,0.028842,25.007,9.5366,1.1921,0.028842,4.196,1.91933333333333,8.05352266666667,1.18415262422638,-0.00794737577361571,-0.666670226794372,"PETG","Flat",90,3,"PETG 90%_3.txt"
3.46314,9.6405,0.015132,1.2051,0.0084935,0.00033974,0.033974,25.009,9.6405,1.2051,0.033974,4.196,1.91933333333333,8.05352266666667,1.19705381098656,-0.00804618901343712,-0.667678119113528,"PETG","Flat",90,3,"PETG 90%_3.txt"
3.48108,9.7444,0.01532,1.2181,0.0086816,0.00034727,0.034727,25.009,9.7444,1.2181,0.034727,4.196,1.91933333333333,8.05352266666667,1.20995499774674,-0.00814500225325809,-0.668664498256144,"PETG","Flat",90,3,"PETG 90%_3.txt"
3.49903,9.8483,0.015508,1.231,0.0088698,0.00035479,0.035479,25.009,9.8483,1.231,0.035479,4.196,1.91933333333333,8.05352266666667,1.22285618450692,-0.00814381549307952,-0.661560966131561,"PETG","Flat",90,3,"PETG 90%_3.txt"
3.51697,9.9522,0.015696,1.244,0.009058,0.00036232,0.036232,25.009,9.9522,1.244,0.036232,4.196,1.91933333333333,8.05352266666667,1.2357573712671,-0.00824262873290049,-0.662590734155988,"PETG","Flat",90,3,"PETG 90%_3.txt"
3.53491,10.056,0.01358,1.257,0.0069415,0.00027766,0.027766,25.007,10.056,1.257,0.027766,4.196,1.91933333333333,8.05352266666667,1.24864614110066,-0.0083538588993437,-0.664587024609682,"PETG","Flat",90,3,"PETG 90%_3.txt"
3.55286,10.16,0.010672,1.27,0.004034,0.00016136,0.016136,25.004,10.16,1.27,0.016136,4.196,1.91933333333333,8.05352266666667,1.26155974478746,-0.00844025521254288,-0.664587024609676,"PETG","Flat",90,3,"PETG 90%_3.txt"
3.5708,10.264,0.014428,1.283,0.0077902,0.00031161,0.031161,25.008,10.264,1.283,0.031161,4.196,1.91933333333333,8.05352266666667,1.27447334847426,-0.00852665152574206,-0.664587024609669,"PETG","Flat",90,3,"PETG 90%_3.txt"
3.58874,10.368,0.015749,1.296,0.0091103,0.00036441,0.036441,25.009,10.368,1.296,0.036441,4.196,1.91933333333333,8.05352266666667,1.28738695216106,-0.00861304783894146,-0.66458702460968,"PETG","Flat",90,3,"PETG 90%_3.txt"
3.60669,10.472,0.015847,1.3089,0.0092089,0.00036836,0.036836,25.009,10.472,1.3089,0.036836,4.196,1.91933333333333,8.05352266666667,1.30030055584786,-0.00859944415214065,-0.656997796022664,"PETG","Flat",90,3,"PETG 90%_3.txt"
3.62463,10.575,0.015946,1.3219,0.0093075,0.0003723,0.03723,25.009,10.575,1.3219,0.03723,4.196,1.91933333333333,8.05352266666667,1.31308999026844,-0.00881000973155932,-0.666465673013036,"PETG","Flat",90,3,"PETG 90%_3.txt"
3.64258,10.679,0.016044,1.3349,0.009406,0.00037624,0.037624,25.01,10.679,1.3349,0.037624,4.196,1.91933333333333,8.05352266666667,1.32600359395524,-0.00889640604475828,-0.666447377688087,"PETG","Flat",90,3,"PETG 90%_3.txt"
3.66052,10.784,0.016143,1.3481,0.0095046,0.00038018,0.038018,25.01,10.784,1.3481,0.038018,4.196,1.91933333333333,8.05352266666667,1.33904136690826,-0.00905863309173838,-0.671955573899442,"PETG","Flat",90,3,"PETG 90%_3.txt"
3.67846,10.889,0.0087651,1.3612,0.0021268,8.5073e-05,0.0085073,25.002,10.889,1.3612,0.0085073,4.196,1.91933333333333,8.05352266666667,1.35207913986128,-0.00912086013871849,-0.670060251154752,"PETG","Flat",90,3,"PETG 90%_3.txt"
3.69641,10.994,0.017557,1.3743,0.010919,0.00043674,0.043674,25.011,10.994,1.3743,0.043674,4.196,1.91933333333333,8.05352266666667,1.3651169128143,-0.0091830871856986,-0.668201061318388,"PETG","Flat",90,3,"PETG 90%_3.txt"
3.71435,11.099,0.017606,1.3874,0.010968,0.00043871,0.043871,25.011,11.099,1.3874,0.043871,4.196,1.91933333333333,8.05352266666667,1.37815468576732,-0.00924531423267849,-0.666376980876351,"PETG","Flat",90,3,"PETG 90%_3.txt"
3.73229,11.204,0.017655,1.4005,0.011017,0.00044068,0.044068,25.011,11.204,1.4005,0.044068,4.196,1.91933333333333,8.05352266666667,1.39119245872034,-0.0093075412796586,-0.664587024609683,"PETG","Flat",90,3,"PETG 90%_3.txt"
3.75024,11.309,0.017705,1.4137,0.011066,0.00044265,0.044265,25.011,11.309,1.4137,0.044265,4.196,1.91933333333333,8.05352266666667,1.40423023167336,-0.00946976832663871,-0.669856994174061,"PETG","Flat",90,3,"PETG 90%_3.txt"
3.76818,11.414,0.014946,1.4268,0.0083073,0.00033229,0.033229,25.008,11.414,1.4268,0.033229,4.196,1.91933333333333,8.05352266666667,1.41726800462638,-0.0095319953736186,-0.668068080573212,"PETG","Flat",90,3,"PETG 90%_3.txt"
3.78613,11.519,0.010276,1.4399,0.0036373,0.00014549,0.014549,25.004,11.519,1.4399,0.014549,4.196,1.91933333333333,8.05352266666667,1.4303057775794,-0.00959422242059849,-0.666311717521945,"PETG","Flat",90,3,"PETG 90%_3.txt"
3.80407,11.624,0.016611,1.453,0.0099725,0.0003989,0.03989,25.01,11.624,1.453,0.03989,4.196,1.91933333333333,8.05352266666667,1.44334355053242,-0.0096564494675786,-0.664587024609676,"PETG","Flat",90,3,"PETG 90%_3.txt"
3.82201,11.729,0.013155,1.4662,0.0065166,0.00026066,0.026066,25.007,11.729,1.4662,0.026066,4.196,1.91933333333333,8.05352266666667,1.45638132348544,-0.0098186765145587,-0.669668293176831,"PETG","Flat",90,3,"PETG 90%_3.txt"
3.83996,11.834,0.0097407,1.4793,0.0031024,0.0001241,0.01241,25.003,11.834,1.4793,0.01241,4.196,1.91933333333333,8.05352266666667,1.46941909643846,-0.00988090356153881,-0.66794453873716,"PETG","Flat",90,3,"PETG 90%_3.txt"
3.8579,11.939,0.012894,1.4924,0.0062556,0.00025022,0.025022,25.006,11.939,1.4924,0.025022,4.196,1.91933333333333,8.05352266666667,1.48245686939148,-0.0099431306085187,-0.666251045866973,"PETG","Flat",90,3,"PETG 90%_3.txt"
3.87584,12.044,0.016047,1.5055,0.0094087,0.00037635,0.037635,25.01,12.044,1.5055,0.037635,4.196,1.91933333333333,8.05352266666667,1.4954946423445,-0.0100053576554986,-0.664587024609671,"PETG","Flat",90,3,"PETG 90%_3.txt"
3.89379,12.149,0.0192,1.5187,0.012562,0.00050248,0.050248,25.013,12.149,1.5187,0.050248,4.196,1.91933333333333,8.05352266666667,1.50853241529752,-0.0101675847024787,-0.669492638603983,"PETG","Flat",90,3,"PETG 90%_3.txt"
3.91173,12.254,0.018832,1.5318,0.012194,0.00048777,0.048777,25.012,12.254,1.5318,0.048777,4.196,1.91933333333333,8.05352266666667,1.52157018825054,-0.0102298117494588,-0.66782946529957,"PETG","Flat",90,3,"PETG 90%_3.txt"
3.92968,12.359,0.012973,1.5449,0.0063343,0.00025337,0.025337,25.006,12.359,1.5449,0.025337,4.196,1.91933333333333,8.05352266666667,1.53460796120356,-0.0102920387964387,-0.666194497795242,"PETG","Flat",90,3,"PETG 90%_3.txt"
3.94762,12.464,0.01738,1.558,0.010742,0.00042966,0.042966,25.011,12.464,1.558,0.042966,4.196,1.91933333333333,8.05352266666667,1.54764573415658,-0.0103542658434188,-0.66458702460968,"PETG","Flat",90,3,"PETG 90%_3.txt"
3.96556,12.569,0.018992,1.5712,0.012353,0.00049413,0.049413,25.012,12.569,1.5712,0.049413,4.196,1.91933333333333,8.05352266666667,1.5606835071096,-0.0105164928903987,-0.669328722657758,"PETG","Flat",90,3,"PETG 90%_3.txt"
3.98351,12.674,0.016742,1.5843,0.010103,0.00040413,0.040413,25.01,12.674,1.5843,0.040413,4.196,1.91933333333333,8.05352266666667,1.57372128006262,-0.010578719937379,-0.667722018391657,"PETG","Flat",90,3,"PETG 90%_3.txt"
4.00145,12.779,0.016909,1.5974,0.010271,0.00041084,0.041084,25.01,12.779,1.5974,0.041084,4.196,1.91933333333333,8.05352266666667,1.58675905301564,-0.0106409469843587,-0.666141666730856,"PETG","Flat",90,3,"PETG 90%_3.txt"
4.01939,12.884,0.017077,1.6105,0.010439,0.00041755,0.041755,25.011,12.884,1.6105,0.041755,4.196,1.91933333333333,8.05352266666667,1.59979682596866,-0.0107031740313388,-0.664587024609674,"PETG","Flat",90,3,"PETG 90%_3.txt"
4.03734,12.989,0.017245,1.6237,0.010606,0.00042425,0.042425,25.011,12.989,1.6237,0.042425,4.196,1.91933333333333,8.05352266666667,1.61283459892168,-0.0108654010783187,-0.669175406683419,"PETG","Flat",90,3,"PETG 90%_3.txt"
4.05528,13.094,0.017412,1.6368,0.010774,0.00043096,0.043096,25.011,13.094,1.6368,0.043096,4.196,1.91933333333333,8.05352266666667,1.6258723718747,-0.010927628125299,-0.667621464155609,"PETG","Flat",90,3,"PETG 90%_3.txt"
4.07323,13.199,0.01758,1.6499,0.010942,0.00043767,0.043767,25.011,13.199,1.6499,0.043767,4.196,1.91933333333333,8.05352266666667,1.63891014482772,-0.0109898551722789,-0.666092197847076,"PETG","Flat",90,3,"PETG 90%_3.txt"
4.09117,13.304,0.017748,1.663,0.011109,0.00044437,0.044437,25.011,13.304,1.663,0.044437,4.196,1.91933333333333,8.05352266666667,1.65194791778074,-0.011052082219259,-0.664587024609682,"PETG","Flat",90,3,"PETG 90%_3.txt"
4.10911,13.409,0.017915,1.6761,0.011277,0.00045108,0.045108,25.011,13.409,1.6761,0.045108,4.196,1.91933333333333,8.05352266666667,1.66498569073376,-0.0111143092662387,-0.663105379526203,"PETG","Flat",90,3,"PETG 90%_3.txt"
4.12706,13.514,0.018083,1.6893,0.011445,0.00045779,0.045779,25.012,13.514,1.6893,0.045779,4.196,1.91933333333333,8.05352266666667,1.67802346368678,-0.011276536313219,-0.667527159960872,"PETG","Flat",90,3,"PETG 90%_3.txt"
4.145,13.619,0.018251,1.7024,0.011612,0.00046449,0.046449,25.012,13.619,1.7024,0.046449,4.196,1.91933333333333,8.05352266666667,1.6910612366398,-0.0113387633601989,-0.666045780086872,"PETG","Flat",90,3,"PETG 90%_3.txt"
4.16294,13.724,0.018418,1.7155,0.01178,0.0004712,0.04712,25.012,13.724,1.7155,0.04712,4.196,1.91933333333333,8.05352266666667,1.70409900959282,-0.011400990407179,-0.664587024609677,"PETG","Flat",90,3,"PETG 90%_3.txt"
4.18089,13.829,0.018586,1.7286,0.011948,0.00047791,0.047791,25.012,13.829,1.7286,0.047791,4.196,1.91933333333333,8.05352266666667,1.71713678254584,-0.0114632174541589,-0.66315037915995,"PETG","Flat",90,3,"PETG 90%_3.txt"
4.19883,13.934,0.018754,1.7418,0.012115,0.00048462,0.048462,25.012,13.934,1.7418,0.048462,4.196,1.91933333333333,8.05352266666667,1.73017455549886,-0.0116254445011392,-0.667438540655599,"PETG","Flat",90,3,"PETG 90%_3.txt"
4.21678,14.039,0.018921,1.7549,0.012283,0.00049132,0.049132,25.012,14.039,1.7549,0.049132,4.196,1.91933333333333,8.05352266666667,1.74321232845188,-0.0116876715481191,-0.666002139615882,"PETG","Flat",90,3,"PETG 90%_3.txt"
4.23472,14.144,0.019089,1.768,0.012451,0.00049803,0.049803,25.013,14.144,1.768,0.049803,4.196,1.91933333333333,8.05352266666667,1.7562501014049,-0.011749898595099,-0.664587024609672,"PETG","Flat",90,3,"PETG 90%_3.txt"
4.25266,14.249,0.019257,1.7811,0.012618,0.00050474,0.050474,25.013,14.249,1.7811,0.050474,4.196,1.91933333333333,8.05352266666667,1.76928787435792,-0.0118121256420789,-0.6631927259603,"PETG","Flat",90,3,"PETG 90%_3.txt"
4.27061,14.354,0.019424,1.7943,0.012786,0.00051144,0.051144,25.013,14.354,1.7943,0.051144,4.196,1.91933333333333,8.05352266666667,1.78232564731094,-0.0119743526890592,-0.667355107231746,"PETG","Flat",90,3,"PETG 90%_3.txt"
4.28855,14.459,0.019592,1.8074,0.012954,0.00051815,0.051815,25.013,14.459,1.8074,0.051815,4.196,1.91933333333333,8.05352266666667,1.79536342026396,-0.0120365797360391,-0.665961034416239,"PETG","Flat",90,3,"PETG 90%_3.txt"
4.30649,14.564,0.01976,1.8205,0.013121,0.00052486,0.052486,25.013,14.564,1.8205,0.052486,4.196,1.91933333333333,8.05352266666667,1.80840119321698,-0.0120988067830192,-0.66458702460968,"PETG","Flat",90,3,"PETG 90%_3.txt"
4.32444,14.669,0.019927,1.8336,0.013289,0.00053156,0.053156,25.013,14.669,1.8336,0.053156,4.196,1.91933333333333,8.05352266666667,1.82143896617,-0.0121610338299991,-0.663232647796636,"PETG","Flat",90,3,"PETG 90%_3.txt"
4.34238,14.774,0.020095,1.8468,0.013457,0.00053827,0.053827,25.014,14.774,1.8468,0.053827,4.196,1.91933333333333,8.05352266666667,1.83447673912302,-0.0123232608769792,-0.667276417423609,"PETG","Flat",90,3,"PETG 90%_3.txt"
4.36033,14.879,0.020263,1.8599,0.013624,0.00054498,0.054498,25.014,14.879,1.8599,0.054498,4.196,1.91933333333333,8.05352266666667,1.84751451207604,-0.0123854879239593,-0.665922249796189,"PETG","Flat",90,3,"PETG 90%_3.txt"
4.37827,14.984,0.02043,1.873,0.013792,0.00055169,0.055169,25.014,14.984,1.873,0.055169,4.196,1.91933333333333,8.05352266666667,1.86055228502906,-0.0124477149709392,-0.664587024609675,"PETG","Flat",90,3,"PETG 90%_3.txt"
4.39621,15.089,0.020598,1.8861,0.01396,0.00055839,0.055839,25.014,15.089,1.8861,0.055839,4.196,1.91933333333333,8.05352266666667,1.87359005798208,-0.0125099420179193,-0.663270347167135,"PETG","Flat",90,3,"PETG 90%_3.txt"
4.41416,15.194,0.020766,1.8992,0.014127,0.0005651,0.05651,25.014,15.194,1.8992,0.05651,4.196,1.91933333333333,8.05352266666667,1.8866278309351,-0.0125721690648992,-0.661971833661501,"PETG","Flat",90,3,"PETG 90%_3.txt"
4.4321,15.299,0.020933,1.9124,0.014295,0.00057181,0.057181,25.014,15.299,1.9124,0.057181,4.196,1.91933333333333,8.05352266666667,1.89966560388812,-0.0127343961118795,-0.665885594639173,"PETG","Flat",90,3,"PETG 90%_3.txt"
4.45004,15.404,0.021101,1.9255,0.014463,0.00057851,0.057851,25.015,15.404,1.9255,0.057851,4.196,1.91933333333333,8.05352266666667,1.91270337684114,-0.0127966231588594,-0.664587024609682,"PETG","Flat",90,3,"PETG 90%_3.txt"
4.46799,15.509,0.021269,1.9386,0.014631,0.00058522,0.058522,25.015,15.509,1.9386,0.058522,4.196,1.91933333333333,8.05352266666667,1.92574114979416,-0.0128588502058393,-0.663306004634237,"PETG","Flat",90,3,"PETG 90%_3.txt"
4.48593,15.614,0.021436,1.9517,0.014798,0.00059193,0.059193,25.015,15.614,1.9517,0.059193,4.196,1.91933333333333,8.05352266666667,1.93877892274718,-0.0129210772528192,-0.662042181319835,"PETG","Flat",90,3,"PETG 90%_3.txt"
4.50387,15.719,0.021604,1.9649,0.014966,0.00059863,0.059863,25.015,15.719,1.9649,0.059863,4.196,1.91933333333333,8.05352266666667,1.9518166957002,-0.0130833042997995,-0.665850898254341,"PETG","Flat",90,3,"PETG 90%_3.txt"
4.52182,15.824,0.021772,1.978,0.015134,0.00060534,0.060534,25.015,15.824,1.978,0.060534,4.196,1.91933333333333,8.05352266666667,1.96485446865322,-0.0131455313467794,-0.664587024609678,"PETG","Flat",90,3,"PETG 90%_3.txt"
4.53976,15.929,0.021939,1.9911,0.015301,0.00061205,0.061205,25.015,15.929,1.9911,0.061205,4.196,1.91933333333333,8.05352266666667,1.97789224160624,-0.0132077583937595,-0.663339781716616,"PETG","Flat",90,3,"PETG 90%_3.txt"
4.55771,16.034,0.022107,2.0042,0.015469,0.00061876,0.061876,25.016,16.034,2.0042,0.061876,4.196,1.91933333333333,8.05352266666667,1.99093001455926,-0.0132699854407397,-0.662108843465705,"PETG","Flat",90,3,"PETG 90%_3.txt"
4.57565,16.139,0.022275,2.0174,0.015637,0.00062546,0.062546,25.016,16.139,2.0174,0.062546,4.196,1.91933333333333,8.05352266666667,2.00396778751228,-0.0134322124877193,-0.665818007718812,"PETG","Flat",90,3,"PETG 90%_3.txt"
4.59359,16.244,0.022443,2.0305,0.015804,0.00063217,0.063217,25.016,16.244,2.0305,0.063217,4.196,1.91933333333333,8.05352266666667,2.0170055604653,-0.0134944395346994,-0.664587024609673,"PETG","Flat",90,3,"PETG 90%_3.txt"
4.61154,16.349,0.02261,2.0436,0.015972,0.00063888,0.063888,25.016,16.349,2.0436,0.063888,4.196,1.91933333333333,8.05352266666667,2.03004333341832,-0.0135566665816795,-0.663371823335268,"PETG","Flat",90,3,"PETG 90%_3.txt"
4.62948,16.454,0.022778,2.0567,0.01614,0.00064558,0.064558,25.016,16.454,2.0567,0.064558,4.196,1.91933333333333,8.05352266666667,2.04308110637134,-0.0136188936286596,-0.662172102331874,"PETG","Flat",90,3,"PETG 90%_3.txt"
4.64742,16.559,0.022946,2.0699,0.016307,0.00065229,0.065229,25.016,16.559,2.0699,0.065229,4.196,1.91933333333333,8.05352266666667,2.05611887932436,-0.0137811206756395,-0.665786785624403,"PETG","Flat",90,3,"PETG 90%_3.txt"
4.66537,16.664,0.023113,2.083,0.016475,0.000659,0.0659,25.017,16.664,2.083,0.0659,4.196,1.91933333333333,8.05352266666667,2.06915665227738,-0.0138433477226196,-0.66458702460968,"PETG","Flat",90,3,"PETG 90%_3.txt"
4.68331,16.769,0.023281,2.0961,0.016643,0.0006657,0.06657,25.017,16.769,2.0961,0.06657,4.196,1.91933333333333,8.05352266666667,2.0821944252304,-0.0139055747695997,-0.663402259892169,"PETG","Flat",90,3,"PETG 90%_3.txt"
4.70126,16.874,0.023449,2.1092,0.01681,0.00067241,0.067241,25.017,16.874,2.1092,0.067241,4.196,1.91933333333333,8.05352266666667,2.09523219818342,-0.0139678018165799,-0.662232212051008,"PETG","Flat",90,3,"PETG 90%_3.txt"
4.7192,16.979,0.023616,2.1223,0.016978,0.00067912,0.067912,25.017,16.979,2.1223,0.067912,4.196,1.91933333333333,8.05352266666667,2.10826997113644,-0.01403002886356,-0.661076608564292,"PETG","Flat",90,3,"PETG 90%_3.txt"
4.73714,17.084,0.023784,2.1355,0.017146,0.00068583,0.068583,25.017,17.084,2.1355,0.068583,4.196,1.91933333333333,8.05352266666667,2.12130774408946,-0.0141922559105399,-0.664587024609686,"PETG","Flat",90,3,"PETG 90%_3.txt"
4.75509,17.189,0.023952,2.1486,0.017313,0.00069253,0.069253,25.017,17.189,2.1486,0.069253,4.196,1.91933333333333,8.05352266666667,2.13434551704248,-0.0142544829575195,-0.663431209044006,"PETG","Flat",90,3,"PETG 90%_3.txt"
4.77303,17.294,0.024119,2.1617,0.017481,0.00069924,0.069924,25.018,17.294,2.1617,0.069924,4.196,1.91933333333333,8.05352266666667,2.1473832899955,-0.0143167100044996,-0.6622894020678,"PETG","Flat",90,3,"PETG 90%_3.txt"
4.79097,17.399,0.024287,2.1748,0.017649,0.00070595,0.070595,25.018,17.399,2.1748,0.070595,4.196,1.91933333333333,8.05352266666667,2.16042106294852,-0.0143789370514793,-0.661161350537029,"PETG","Flat",90,3,"PETG 90%_3.txt"
4.80892,17.504,0.024455,2.188,0.017816,0.00071265,0.071265,25.018,17.504,2.188,0.071265,4.196,1.91933333333333,8.05352266666667,2.17345883590154,-0.0145411640984596,-0.664587024609672,"PETG","Flat",90,3,"PETG 90%_3.txt"
4.82686,17.609,0.024622,2.2011,0.017984,0.00071936,0.071936,25.018,17.609,2.2011,0.071936,4.196,1.91933333333333,8.05352266666667,2.18649660885456,-0.0146033911454393,-0.663458777222266,"PETG","Flat",90,3,"PETG 90%_3.txt"
4.84481,17.714,0.02479,2.2142,0.018152,0.00072607,0.072607,25.018,17.714,2.2142,0.072607,4.196,1.91933333333333,8.05352266666667,2.19953438180758,-0.0146656181924198,-0.662343880065931,"PETG","Flat",90,3,"PETG 90%_3.txt"
4.86275,17.819,0.024958,2.2273,0.018319,0.00073277,0.073277,25.018,17.819,2.2273,0.073277,4.196,1.91933333333333,8.05352266666667,2.2125721547606,-0.0147278452394,-0.661242097580028,"PETG","Flat",90,3,"PETG 90%_3.txt"
4.88069,17.924,0.025125,2.2405,0.018487,0.00073948,0.073948,25.019,17.924,2.2405,0.073948,4.196,1.91933333333333,8.05352266666667,2.22560992771362,-0.0148900722863798,-0.664587024609678,"PETG","Flat",90,3,"PETG 90%_3.txt"
4.89864,18.029,0.025293,2.2536,0.018655,0.00074619,0.074619,25.019,18.029,2.2536,0.074619,4.196,1.91933333333333,8.05352266666667,2.23864770066664,-0.01495229933336,-0.663485060940715,"PETG","Flat",90,3,"PETG 90%_3.txt"
4.91658,18.134,0.025461,2.2667,0.018822,0.0007529,0.07529,25.019,18.134,2.2667,0.07529,4.196,1.91933333333333,8.05352266666667,2.25168547361966,-0.0150145263803401,-0.662395834488025,"PETG","Flat",90,3,"PETG 90%_3.txt"
4.93452,18.239,0.025628,2.2798,0.01899,0.0007596,0.07596,25.019,18.239,2.2798,0.07596,4.196,1.91933333333333,8.05352266666667,2.26472324657268,-0.0150767534273197,-0.661319125682943,"PETG","Flat",90,3,"PETG 90%_3.txt"
4.95247,18.344,0.025796,2.293,0.019158,0.00076631,0.076631,25.019,18.344,2.293,0.076631,4.196,1.91933333333333,8.05352266666667,2.2777610195257,-0.0152389804743001,-0.664587024609684,"PETG","Flat",90,3,"PETG 90%_3.txt"
4.97041,18.449,0.025964,2.3061,0.019325,0.00077302,0.077302,25.019,18.449,2.3061,0.077302,4.196,1.91933333333333,8.05352266666667,2.29079879247872,-0.0153012075212797,-0.663510147924189,"PETG","Flat",90,3,"PETG 90%_3.txt"
4.98836,18.554,0.026131,2.3192,0.019493,0.00077972,0.077972,25.02,18.554,2.3192,0.077972,4.196,1.91933333333333,8.05352266666667,2.30383656543174,-0.0153634345682598,-0.662445436713515,"PETG","Flat",90,3,"PETG 90%_3.txt"
5.0063,18.659,0.026299,2.3323,0.019661,0.00078643,0.078643,25.02,18.659,2.3323,0.078643,4.196,1.91933333333333,8.05352266666667,2.31687433838476,-0.0154256616152399,-0.661392685985506,"PETG","Flat",90,3,"PETG 90%_3.txt"
5.02424,18.764,0.026467,2.3454,0.019828,0.00079314,0.079314,25.02,18.764,2.3454,0.079314,4.196,1.91933333333333,8.05352266666667,2.32991211133778,-0.0154878886622201,-0.660351695327878,"PETG","Flat",90,3,"PETG 90%_3.txt"
5.04219,18.869,0.026634,2.3586,0.019996,0.00079984,0.079984,25.02,18.869,2.3586,0.079984,4.196,1.91933333333333,8.05352266666667,2.3429498842908,-0.0156501157091999,-0.663534118086998,"PETG","Flat",90,3,"PETG 90%_3.txt"
5.06013,18.974,0.026802,2.3717,0.020164,0.00080655,0.080655,25.02,18.974,2.3717,0.080655,4.196,1.91933333333333,8.05352266666667,2.35598765724382,-0.0157123427561801,-0.662492842947255,"PETG","Flat",90,3,"PETG 90%_3.txt"
5.07807,19.079,0.02697,2.3848,0.020331,0.00081326,0.081326,25.02,19.079,2.3848,0.081326,4.196,1.91933333333333,8.05352266666667,2.36902543019684,-0.0157745698031597,-0.661463007512568,"PETG","Flat",90,3,"PETG 90%_3.txt"
5.09602,19.184,0.027137,2.3979,0.020499,0.00081997,0.081997,25.021,19.184,2.3979,0.081997,4.196,1.91933333333333,8.05352266666667,2.38206320314986,-0.0158367968501398,-0.66044442429375,"PETG","Flat",90,3,"PETG 90%_3.txt"
5.11396,19.289,0.027305,2.4111,0.020667,0.00082667,0.082667,25.021,19.289,2.4111,0.082667,4.196,1.91933333333333,8.05352266666667,2.39510097610288,-0.0159990238971197,-0.66355704438305,"PETG","Flat",90,3,"PETG 90%_3.txt"
5.13191,19.394,0.027473,2.4242,0.020834,0.00083338,0.083338,25.021,19.394,2.4242,0.083338,4.196,1.91933333333333,8.05352266666667,2.4081387490559,-0.0160612509441003,-0.662538195862564,"PETG","Flat",90,3,"PETG 90%_3.txt"
5.14985,19.499,0.02764,2.4373,0.021002,0.00084009,0.084009,25.021,19.499,2.4373,0.084009,4.196,1.91933333333333,8.05352266666667,2.42117652200892,-0.0161234779910804,-0.661530299556082,"PETG","Flat",90,3,"PETG 90%_3.txt"
5.16779,19.604,0.027808,2.4504,0.02117,0.00084679,0.084679,25.021,19.604,2.4504,0.084679,4.196,1.91933333333333,8.05352266666667,2.43421429496194,-0.0161857050380605,-0.660533179809847,"PETG","Flat",90,3,"PETG 90%_3.txt"
5.18574,19.708,0.027976,2.4636,0.021338,0.0008535,0.08535,25.021,19.708,2.4636,0.08535,4.196,1.91933333333333,8.05352266666667,2.44712789864874,-0.0164721013512596,-0.668619148857755,"PETG","Flat",90,3,"PETG 90%_3.txt"
5.20368,19.813,0.028143,2.4767,0.021505,0.00086021,0.086021,25.022,19.813,2.4767,0.086021,4.196,1.91933333333333,8.05352266666667,2.46016567160176,-0.0165343283982398,-0.66759512247102,"PETG","Flat",90,3,"PETG 90%_3.txt"
5.22162,19.918,0.028311,2.4898,0.021673,0.00086691,0.086691,25.022,19.918,2.4898,0.086691,4.196,1.91933333333333,8.05352266666667,2.47320344455478,-0.0165965554452194,-0.666581871845909,"PETG","Flat",90,3,"PETG 90%_3.txt"
5.23957,20.023,0.028479,2.5029,0.021841,0.00087362,0.087362,25.022,20.023,2.5029,0.087362,4.196,1.91933333333333,8.05352266666667,2.4862412175078,-0.0166587824921995,-0.665579227783753,"PETG","Flat",90,3,"PETG 90%_3.txt"
5.25751,20.128,0.028646,2.5161,0.022008,0.00088033,0.088033,25.022,20.128,2.5161,0.088033,4.196,1.91933333333333,8.05352266666667,2.49927899046082,-0.0168210095391794,-0.668535016063727,"PETG","Flat",90,3,"PETG 90%_3.txt"
5.27546,20.233,0.028814,2.5292,0.022176,0.00088704,0.088704,25.022,20.233,2.5292,0.088704,4.196,1.91933333333333,8.05352266666667,2.51231676341384,-0.0168832365861595,-0.667532681723847,"PETG","Flat",90,3,"PETG 90%_3.txt"
5.2934,20.338,0.028982,2.5423,0.022344,0.00089374,0.089374,25.022,20.338,2.5423,0.089374,4.196,1.91933333333333,8.05352266666667,2.52535453636686,-0.0169454636331392,-0.666540677069551,"PETG","Flat",90,3,"PETG 90%_3.txt"
5.31134,20.443,0.02915,2.5554,0.022511,0.00090045,0.090045,25.023,20.443,2.5554,0.090045,4.196,1.91933333333333,8.05352266666667,2.53839230931988,-0.0170076906801193,-0.665558843238605,"PETG","Flat",90,3,"PETG 90%_3.txt"
5.32929,20.548,0.029317,2.5686,0.022679,0.00090716,0.090716,25.023,20.548,2.5686,0.090716,4.196,1.91933333333333,8.05352266666667,2.5514300822729,-0.0171699177270996,-0.668454322475264,"PETG","Flat",90,3,"PETG 90%_3.txt"
5.34723,20.653,0.029485,2.5817,0.022847,0.00091386,0.091386,25.023,20.653,2.5817,0.091386,4.196,1.91933333333333,8.05352266666667,2.56446785522592,-0.0172321447740797,-0.667472780496562,"PETG","Flat",90,3,"PETG 90%_3.txt"
5.36517,20.758,0.029653,2.5948,0.023014,0.00092057,0.092057,25.023,20.758,2.5948,0.092057,4.196,1.91933333333333,8.05352266666667,2.57750562817894,-0.0172943718210599,-0.666501149262365,"PETG","Flat",90,3,"PETG 90%_3.txt"
5.38312,20.863,0.02982,2.6079,0.023182,0.00092728,0.092728,25.023,20.863,2.6079,0.092728,4.196,1.91933333333333,8.05352266666667,2.59054340113196,-0.0173565988680395,-0.665539279421739,"PETG","Flat",90,3,"PETG 90%_3.txt"
5.40106,20.946,0.029988,2.6182,0.02335,0.00093398,0.093398,25.023,20.946,2.6182,0.093398,4.196,1.91933333333333,8.05352266666667,2.60084945022816,-0.0173505497718427,-0.662690007327274,"PETG","Flat",90,3,"PETG 90%_3.txt"
5.419,21.018,0.030156,2.6273,0.023517,0.00094069,0.094069,25.024,21.018,2.6273,0.094069,4.196,1.91933333333333,8.05352266666667,2.60978963739594,-0.0175103626040576,-0.666477471322559,"PETG","Flat",90,3,"PETG 90%_3.txt"
5.43695,21.091,0.030323,2.6363,0.023685,0.0009474,0.09474,25.024,21.091,2.6363,0.09474,4.196,1.91933333333333,8.05352266666667,2.61885399382995,-0.017446006170053,-0.661761035164928,"PETG","Flat",90,3,"PETG 90%_3.txt"
5.45489,21.163,0.030491,2.6454,0.023853,0.00095411,0.095411,25.024,21.163,2.6454,0.095411,4.196,1.91933333333333,8.05352266666667,2.62779418099773,-0.0176058190022683,-0.665525780686033,"PETG","Flat",90,3,"PETG 90%_3.txt"
5.47284,21.236,0.030659,2.6545,0.02402,0.00096081,0.096081,25.024,21.236,2.6545,0.096081,4.196,1.91933333333333,8.05352266666667,2.63685853743174,-0.0176414625682639,-0.664587024609679,"PETG","Flat",90,3,"PETG 90%_3.txt"
5.49078,21.308,0.030826,2.6635,0.024188,0.00096752,0.096752,25.024,21.308,2.6635,0.096752,4.196,1.91933333333333,8.05352266666667,2.64579872459952,-0.0177012754004786,-0.664587024609672,"PETG","Flat",90,3,"PETG 90%_3.txt"
5.50872,21.381,0.030994,2.6726,0.024356,0.00097423,0.097423,25.024,21.381,2.6726,0.097423,4.196,1.91933333333333,8.05352266666667,2.65486308103353,-0.0177369189664747,-0.663657822587543,"PETG","Flat",90,3,"PETG 90%_3.txt"
5.52667,21.453,0.031162,2.6816,0.024523,0.00098093,0.098093,25.025,21.453,2.6816,0.098093,4.196,1.91933333333333,8.05352266666667,2.66380326820131,-0.0177967317986893,-0.663660941180241,"PETG","Flat",90,3,"PETG 90%_3.txt"
5.54461,21.525,0.031329,2.6907,0.024691,0.00098764,0.098764,25.025,21.525,2.6907,0.098764,4.196,1.91933333333333,8.05352266666667,2.6727434553691,-0.0179565446309042,-0.667355878801213,"PETG","Flat",90,3,"PETG 90%_3.txt"
5.56255,21.598,0.031497,2.6997,0.024859,0.00099435,0.099435,25.025,21.598,2.6997,0.099435,4.196,1.91933333333333,8.05352266666667,2.6818078118031,-0.0178921881969001,-0.662747275508393,"PETG","Flat",90,3,"PETG 90%_3.txt"
5.5805,21.67,0.031665,2.7088,0.025026,0.0010011,0.10011,25.025,21.67,2.7088,0.10011,4.196,1.91933333333333,8.05352266666667,2.69074799897089,-0.0180520010291145,-0.666420593218936,"PETG","Flat",90,3,"PETG 90%_3.txt"
5.59844,21.762,0.031832,2.7203,0.025194,0.0010078,0.10078,25.025,21.762,2.7203,0.10078,4.196,1.91933333333333,8.05352266666667,2.70217157146306,-0.0181284285369445,-0.666412841853638,"PETG","Flat",90,3,"PETG 90%_3.txt"
5.61639,21.875,0.032,2.7343,0.025362,0.0010145,0.10145,25.025,21.875,2.7343,0.10145,4.196,1.91933333333333,8.05352266666667,2.71620269854583,-0.018097301454171,-0.661862321404783,"PETG","Flat",90,3,"PETG 90%_3.txt"
5.63433,21.987,0.032168,2.7484,0.025529,0.0010212,0.10212,25.026,21.987,2.7484,0.10212,4.196,1.91933333333333,8.05352266666667,2.73010965636238,-0.0182903436376165,-0.665490599534875,"PETG","Flat",90,3,"PETG 90%_3.txt"
5.65227,22.1,0.032335,2.7625,0.025697,0.0010279,0.10279,25.026,22.1,2.7625,0.10279,4.196,1.91933333333333,8.05352266666667,2.74414078344516,-0.0183592165548423,-0.664587024609676,"PETG","Flat",90,3,"PETG 90%_3.txt"
5.67022,22.213,0.032503,2.7766,0.025865,0.0010346,0.10346,25.026,22.213,2.7766,0.10346,4.196,1.91933333333333,8.05352266666667,2.75817191052793,-0.0184280894720685,-0.663692626668174,"PETG","Flat",90,3,"PETG 90%_3.txt"
5.68816,22.325,0.032671,2.7906,0.026032,0.0010413,0.10413,25.026,22.325,2.7906,0.10413,4.196,1.91933333333333,8.05352266666667,2.77207886834449,-0.0185211316555138,-0.663697113721559,"PETG","Flat",90,3,"PETG 90%_3.txt"
5.7061,22.438,0.032838,2.8047,0.0262,0.001048,0.1048,25.026,22.438,2.8047,0.1048,4.196,1.91933333333333,8.05352266666667,2.78610999542726,-0.0185900045727401,-0.662816150488112,"PETG","Flat",90,3,"PETG 90%_3.txt"
5.72405,22.55,0.033006,2.8188,0.026368,0.0010547,0.10547,25.026,22.55,2.8188,0.10547,4.196,1.91933333333333,8.05352266666667,2.80001695324381,-0.0187830467561851,-0.666349040591214,"PETG","Flat",90,3,"PETG 90%_3.txt"
5.74199,22.663,0.033174,2.8329,0.026535,0.0010614,0.10614,25.027,22.663,2.8329,0.10614,4.196,1.91933333333333,8.05352266666667,2.81404808032659,-0.0188519196734114,-0.665463647619449,"PETG","Flat",90,3,"PETG 90%_3.txt"
5.75994,22.776,0.033341,2.8469,0.026703,0.0010681,0.10681,25.027,22.776,2.8469,0.10681,4.196,1.91933333333333,8.05352266666667,2.82807920740936,-0.0188207925906378,-0.661097776200002,"PETG","Flat",90,3,"PETG 90%_3.txt"
5.77788,22.888,0.033509,2.861,0.026871,0.0010748,0.10748,25.027,22.888,2.861,0.10748,4.196,1.91933333333333,8.05352266666667,2.84198616522592,-0.0190138347740829,-0.664587024609679,"PETG","Flat",90,3,"PETG 90%_3.txt"
5.79582,23.001,0.033677,2.8751,0.027038,0.0010815,0.10815,25.027,23.001,2.8751,0.10815,4.196,1.91933333333333,8.05352266666667,2.85601729230869,-0.0190827076913092,-0.66372326845359,"PETG","Flat",90,3,"PETG 90%_3.txt"
5.81377,23.113,0.033844,2.8892,0.027206,0.0010882,0.10882,25.027,23.113,2.8892,0.10882,4.196,1.91933333333333,8.05352266666667,2.86992425012525,-0.0192757498747547,-0.66716564705644,"PETG","Flat",90,3,"PETG 90%_3.txt"
5.83171,23.226,0.034012,2.9033,0.027374,0.001095,0.1095,25.027,23.226,2.9033,0.1095,4.196,1.91933333333333,8.05352266666667,2.88395537720802,-0.0193446227919809,-0.666297757447763,"PETG","Flat",90,3,"PETG 90%_3.txt"
5.84965,23.339,0.03418,2.9173,0.027541,0.0011017,0.11017,25.028,23.339,2.9173,0.11017,4.196,1.91933333333333,8.05352266666667,2.89798650429079,-0.0193134957092069,-0.66203323995499,"PETG","Flat",90,3,"PETG 90%_3.txt"
5.8676,23.451,0.034347,2.9314,0.027709,0.0011084,0.11084,25.028,23.451,2.9314,0.11084,4.196,1.91933333333333,8.05352266666667,2.91189346210735,-0.019506537892652,-0.665434191603057,"PETG","Flat",90,3,"PETG 90%_3.txt"
