Repository: VipulKohinkar/3D-Printing-Parameter-Optimisation

# 3D Printing Parameter Optimisation: Impact of K-Value on Carbon-Reinforced PETG

## MSc Mechanical Engineering with Management

**Author:** Vipul Kohinkar  
**Project:** MEE7012-SUM  
**Date:** 27 August 2026

---

## Project Overview

This project investigates the influence of flow-rate multiplier (K-value) and build orientation on the tensile behaviour of PETG and carbon-fibre-reinforced PETG (CF-PETG) manufactured using fused deposition modelling (FDM).

The study compares an unreinforced thermoplastic, PETG, with a carbon-fibre-reinforced PETG composite to investigate whether the two materials respond differently to changes in material flow and build orientation.

---

File: 3_Experimental_data/Modulus/Recalculated Stress Strain/Recalculated_Stress_Strain_All_Data.csv (part 198 of 212)
"Time (s)","Load (N)","Machine Extension (mm)","Stress (MPa)","Extension from Preload (mm)","Strain","Percentage Strain","Gauge Length (mm)","Load_N","NEXYGEN_Stress_MPa","Percentage_Strain","Measured_Width_mm","Measured_Thickness_mm","Measured_Area_mm2","Recalculated_Stress_MPa","Stress_Difference_MPa","Stress_Difference_Percent","Material","Orientation","K","Sample","File"
5.88554,23.564,0.034515,2.9455,0.027877,0.0011151,0.11151,25.028,23.564,2.9455,0.11151,4.196,1.91933333333333,8.05352266666667,2.92592458919012,-0.0195754108098782,-0.664587024609684,"PETG","Flat",90,3,"PETG 90%_3.txt"
5.90349,23.677,0.034683,2.9596,0.028045,0.0011218,0.11218,25.028,23.677,2.9596,0.11218,4.196,1.91933333333333,8.05352266666667,2.9399557162729,-0.019644283727104,-0.663747929689959,"PETG","Flat",90,3,"PETG 90%_3.txt"
5.92143,23.789,0.03485,2.9736,0.028212,0.0011285,0.11285,25.028,23.789,2.9736,0.11285,4.196,1.91933333333333,8.05352266666667,2.95386267408945,-0.0197373259105493,-0.663751880231011,"PETG","Flat",90,3,"PETG 90%_3.txt"
5.93937,23.902,0.035018,2.9877,0.02838,0.0011352,0.11352,25.028,23.902,2.9877,0.11352,4.196,1.91933333333333,8.05352266666667,2.96789380117222,-0.0198061988277751,-0.662924618528471,"PETG","Flat",90,3,"PETG 90%_3.txt"
5.95732,24.014,0.035186,3.0018,0.028548,0.0011419,0.11419,25.029,24.014,3.0018,0.11419,4.196,1.91933333333333,8.05352266666667,2.98180075898878,-0.0199992410112211,-0.666241622067462,"PETG","Flat",90,3,"PETG 90%_3.txt"
5.97526,24.127,0.035353,3.0159,0.028715,0.0011486,0.11486,25.029,24.127,3.0159,0.11486,4.196,1.91933333333333,8.05352266666667,2.99583188607155,-0.0200681139284469,-0.665410455533899,"PETG","Flat",90,3,"PETG 90%_3.txt"
5.9932,24.24,0.035521,3.03,0.028883,0.0011553,0.11553,25.029,24.24,3.03,0.11553,4.196,1.91933333333333,8.05352266666667,3.00986301315433,-0.0201369868456731,-0.664587024609674,"PETG","Flat",90,3,"PETG 90%_3.txt"
6.01115,24.352,0.035689,3.044,0.029051,0.001162,0.1162,25.029,24.352,3.044,0.1162,4.196,1.91933333333333,8.05352266666667,3.02376997097088,-0.0202300290291184,-0.664587024609672,"PETG","Flat",90,3,"PETG 90%_3.txt"
6.02909,24.465,0.035856,3.0581,0.029218,0.0011687,0.11687,25.029,24.465,3.0581,0.11687,4.196,1.91933333333333,8.05352266666667,3.03780109805366,-0.0202989019463446,-0.663774956552914,"PETG","Flat",90,3,"PETG 90%_3.txt"
6.04704,24.577,0.036024,3.0722,0.029386,0.0011754,0.11754,25.029,24.577,3.0722,0.11754,4.196,1.91933333333333,8.05352266666667,3.05170805587021,-0.0204919441297897,-0.667012047711403,"PETG","Flat",90,3,"PETG 90%_3.txt"
6.06498,24.69,0.036192,3.0863,0.029554,0.0011821,0.11821,25.03,24.69,3.0863,0.11821,4.196,1.91933333333333,8.05352266666667,3.06573918295298,-0.020560817047016,-0.666196320740562,"PETG","Flat",90,3,"PETG 90%_3.txt"
6.08292,24.8,0.03636,3.1,0.029721,0.0011889,0.11889,25.03,24.8,3.1,0.11889,4.196,1.91933333333333,8.05352266666667,3.0793978022371,-0.0206021977629001,-0.664587024609679,"PETG","Flat",90,3,"PETG 90%_3.txt"
6.10087,24.906,0.036527,3.1132,0.029889,0.0011956,0.11956,25.03,24.906,3.1132,0.11956,4.196,1.91933333333333,8.05352266666667,3.09255974445634,-0.0206402555436611,-0.662991633806409,"PETG","Flat",90,3,"PETG 90%_3.txt"
6.11881,25.011,0.036695,3.1264,0.030057,0.0012023,0.12023,25.03,25.011,3.1264,0.12023,4.196,1.91933333333333,8.05352266666667,3.10559751740936,-0.0208024825906405,-0.665381352054777,"PETG","Flat",90,3,"PETG 90%_3.txt"
6.13675,25.117,0.036863,3.1396,0.030224,0.001209,0.1209,25.03,25.117,3.1396,0.1209,4.196,1.91933333333333,8.05352266666667,3.1187594596286,-0.0208405403714016,-0.663796036800917,"PETG","Flat",90,3,"PETG 90%_3.txt"
6.1547,25.222,0.03703,3.1528,0.030392,0.0012157,0.12157,25.03,25.222,3.1528,0.12157,4.196,1.91933333333333,8.05352266666667,3.13179723258162,-0.0210027674183815,-0.666162376883452,"PETG","Flat",90,3,"PETG 90%_3.txt"
6.17264,25.328,0.037198,3.166,0.03056,0.0012224,0.12224,25.031,25.328,3.166,0.12224,4.196,1.91933333333333,8.05352266666667,3.14495917480086,-0.0210408251991425,-0.664587024609682,"PETG","Flat",90,3,"PETG 90%_3.txt"
6.19059,25.433,0.037366,3.1792,0.030727,0.0012291,0.12291,25.031,25.433,3.1792,0.12291,4.196,1.91933333333333,8.05352266666667,3.15799694775388,-0.0212030522461224,-0.666930430489507,"PETG","Flat",90,3,"PETG 90%_3.txt"
6.20853,25.539,0.037533,3.1924,0.030895,0.0012358,0.12358,25.031,25.539,3.1924,0.12358,4.196,1.91933333333333,8.05352266666667,3.17115888997312,-0.021241110026883,-0.66536493004896,"PETG","Flat",90,3,"PETG 90%_3.txt"
6.22647,25.645,0.037701,3.2056,0.031063,0.0012425,0.12425,25.031,25.645,3.2056,0.12425,4.196,1.91933333333333,8.05352266666667,3.18432083219236,-0.0212791678076441,-0.663812322424633,"PETG","Flat",90,3,"PETG 90%_3.txt"
6.24442,25.75,0.037869,3.2188,0.03123,0.0012492,0.12492,25.031,25.75,3.2188,0.12492,4.196,1.91933333333333,8.05352266666667,3.19735860514538,-0.0214413948546239,-0.666130075016277,"PETG","Flat",90,3,"PETG 90%_3.txt"
6.26236,25.856,0.038036,3.232,0.031398,0.0012559,0.12559,25.031,25.856,3.232,0.12559,4.196,1.91933333333333,8.05352266666667,3.21052054736462,-0.021479452635385,-0.664587024609684,"PETG","Flat",90,3,"PETG 90%_3.txt"
6.2803,25.961,0.038204,3.2452,0.031566,0.0012626,0.12626,25.032,25.961,3.2452,0.12626,4.196,1.91933333333333,8.05352266666667,3.22355832031764,-0.0216416796823649,-0.666882770934453,"PETG","Flat",90,3,"PETG 90%_3.txt"
6.29825,26.067,0.038372,3.2584,0.031733,0.0012693,0.12693,25.032,26.067,3.2584,0.12693,4.196,1.91933333333333,8.05352266666667,3.23672026253687,-0.0216797374631255,-0.665349173309767,"PETG","Flat",90,3,"PETG 90%_3.txt"
6.31619,26.172,0.038539,3.2716,0.031901,0.001276,0.1276,25.032,26.172,3.2716,0.1276,4.196,1.91933333333333,8.05352266666667,3.24975803548989,-0.0218419645101053,-0.667623319174268,"PETG","Flat",90,3,"PETG 90%_3.txt"
6.33413,26.278,0.038707,3.2847,0.032069,0.0012827,0.12827,25.032,26.278,3.2847,0.12827,4.196,1.91933333333333,8.05352266666667,3.26291997770913,-0.0217800222908666,-0.66307493198364,"PETG","Flat",90,3,"PETG 90%_3.txt"
6.35208,26.384,0.038875,3.2979,0.032236,0.0012895,0.12895,25.032,26.384,3.2979,0.12895,4.196,1.91933333333333,8.05352266666667,3.27608191992837,-0.0218180800716268,-0.661574943801412,"PETG","Flat",90,3,"PETG 90%_3.txt"
6.37002,26.489,0.039042,3.3111,0.032404,0.0012962,0.12962,25.032,26.489,3.3111,0.12962,4.196,1.91933333333333,8.05352266666667,3.28911969288139,-0.0219803071186071,-0.66383700639084,"PETG","Flat",90,3,"PETG 90%_3.txt"
6.38797,26.595,0.03921,3.3243,0.032572,0.0013029,0.13029,25.033,26.595,3.3243,0.13029,4.196,1.91933333333333,8.05352266666667,3.30228163510063,-0.0220183648993681,-0.662345904381919,"PETG","Flat",90,3,"PETG 90%_3.txt"
6.40591,26.7,0.039378,3.3375,0.032739,0.0013096,0.13096,25.033,26.7,3.3375,0.13096,4.196,1.91933333333333,8.05352266666667,3.31531940805365,-0.022180591946348,-0.664587024609679,"PETG","Flat",90,3,"PETG 90%_3.txt"
6.42385,26.806,0.039545,3.3507,0.032907,0.0013163,0.13163,25.033,26.806,3.3507,0.13163,4.196,1.91933333333333,8.05352266666667,3.32848135027289,-0.0222186497271086,-0.66310471624164,"PETG","Flat",90,3,"PETG 90%_3.txt"
6.4418,26.911,0.039713,3.3639,0.033075,0.001323,0.1323,25.033,26.911,3.3639,0.1323,4.196,1.91933333333333,8.05352266666667,3.34151912322591,-0.0223808767740885,-0.665325270492241,"PETG","Flat",90,3,"PETG 90%_3.txt"
6.45974,27.017,0.039881,3.3771,0.033242,0.0013297,0.13297,25.033,27.017,3.3771,0.13297,4.196,1.91933333333333,8.05352266666667,3.35468106544515,-0.0224189345548496,-0.663851664293315,"PETG","Flat",90,3,"PETG 90%_3.txt"
6.47768,27.123,0.040048,3.3903,0.03341,0.0013364,0.13364,25.034,27.123,3.3903,0.13364,4.196,1.91933333333333,8.05352266666667,3.36784300766439,-0.0224569923356102,-0.662389532950186,"PETG","Flat",90,3,"PETG 90%_3.txt"
6.49563,27.228,0.040216,3.4035,0.033578,0.0013431,0.13431,25.034,27.228,3.4035,0.13431,4.196,1.91933333333333,8.05352266666667,3.38088078061741,-0.0226192193825905,-0.664587024609681,"PETG","Flat",90,3,"PETG 90%_3.txt"
6.51357,27.334,0.040384,3.4167,0.033745,0.0013498,0.13498,25.034,27.334,3.4167,0.13498,4.196,1.91933333333333,8.05352266666667,3.39404272283665,-0.0226572771633511,-0.663133349821497,"PETG","Flat",90,3,"PETG 90%_3.txt"
6.53152,27.439,0.040551,3.4299,0.033913,0.0013565,0.13565,25.034,27.439,3.4299,0.13565,4.196,1.91933333333333,8.05352266666667,3.40708049578967,-0.022819504210331,-0.665311064763724,"PETG","Flat",90,3,"PETG 90%_3.txt"
6.54946,27.545,0.040719,3.4431,0.034081,0.0013632,0.13632,25.034,27.545,3.4431,0.13632,4.196,1.91933333333333,8.05352266666667,3.42024243800891,-0.0228575619910916,-0.663865760247787,"PETG","Flat",90,3,"PETG 90%_3.txt"
6.5674,27.65,0.040887,3.4563,0.034248,0.0013699,0.13699,25.034,27.65,3.4563,0.13699,4.196,1.91933333333333,8.05352266666667,3.43328021096193,-0.0230197890380723,-0.666024044153353,"PETG","Flat",90,3,"PETG 90%_3.txt"
6.58535,27.756,0.041054,3.4695,0.034416,0.0013766,0.13766,25.035,27.756,3.4695,0.13766,4.196,1.91933333333333,8.05352266666667,3.44644215318117,-0.0230578468188329,-0.664587024609683,"PETG","Flat",90,3,"PETG 90%_3.txt"
6.60329,27.862,0.041222,3.4827,0.034584,0.0013834,0.13834,25.035,27.862,3.4827,0.13834,4.196,1.91933333333333,8.05352266666667,3.45960409540041,-0.0230959045995935,-0.66316089814206,"PETG","Flat",90,3,"PETG 90%_3.txt"
6.62123,27.967,0.04139,3.4959,0.034751,0.0013901,0.13901,25.035,27.967,3.4959,0.13901,4.196,1.91933333333333,8.05352266666667,3.47264186835343,-0.0232581316465734,-0.66529739542245,"PETG","Flat",90,3,"PETG 90%_3.txt"
6.63918,28.073,0.041557,3.5091,0.034919,0.0013968,0.13968,25.035,28.073,3.5091,0.13968,4.196,1.91933333333333,8.05352266666667,3.48580381057267,-0.0232961894273345,-0.663879325962055,"PETG","Flat",90,3,"PETG 90%_3.txt"
6.65712,27.767,0.041725,3.4709,0.035087,0.0014035,0.14035,25.035,27.767,3.4709,0.14035,4.196,1.91933333333333,8.05352266666667,3.44780801510958,-0.0230919848904212,-0.665302512040715,"PETG","Flat",90,3,"PETG 90%_3.txt"
6.67507,27.609,0.041893,3.4512,0.035255,0.0014102,0.14102,25.035,27.609,3.4512,0.14102,4.196,1.91933333333333,8.05352266666667,3.42818927104694,-0.0230107289530603,-0.666745739251864,"PETG","Flat",90,3,"PETG 90%_3.txt"
6.69301,27.691,0.04206,3.4614,0.035422,0.0014169,0.14169,25.036,27.691,3.4614,0.14169,4.196,1.91933333333333,8.05352266666667,3.43837115087692,-0.023028849123083,-0.665304475734761,"PETG","Flat",90,3,"PETG 90%_3.txt"
6.71095,27.773,0.042228,3.4716,0.03559,0.0014236,0.14236,25.036,27.773,3.4716,0.14236,4.196,1.91933333333333,8.05352266666667,3.44855303070689,-0.0230469692931057,-0.663871681446759,"PETG","Flat",90,3,"PETG 90%_3.txt"
6.7289,27.854,0.042396,3.4818,0.035758,0.0014303,0.14303,25.036,27.854,3.4818,0.14303,4.196,1.91933333333333,8.05352266666667,3.45861074127065,-0.0231892587293472,-0.666013519712424,"PETG","Flat",90,3,"PETG 90%_3.txt"
6.74684,27.936,0.042563,3.492,0.035925,0.001437,0.1437,25.036,27.936,3.492,0.1437,4.196,1.91933333333333,8.05352266666667,3.46879262110063,-0.0232073788993699,-0.664587024609675,"PETG","Flat",90,3,"PETG 90%_3.txt"
6.76478,28.018,0.042731,3.5023,0.036093,0.0014437,0.14437,25.036,28.018,3.5023,0.14437,4.196,1.91933333333333,8.05352266666667,3.47897450093061,-0.0233254990693923,-0.666005170013771,"PETG","Flat",90,3,"PETG 90%_3.txt"
6.78273,28.1,0.042899,3.5125,0.036261,0.0014504,0.14504,25.036,28.1,3.5125,0.14504,4.196,1.91933333333333,8.05352266666667,3.48915638076059,-0.023343619239415,-0.664587024609679,"PETG","Flat",90,3,"PETG 90%_3.txt"
6.80067,28.182,0.043067,3.5227,0.036428,0.0014571,0.14571,25.037,28.182,3.5227,0.14571,4.196,1.91933333333333,8.05352266666667,3.49933826059056,-0.0233617394094376,-0.663177091703456,"PETG","Flat",90,3,"PETG 90%_3.txt"
6.81862,28.263,0.043234,3.5329,0.036596,0.0014638,0.14638,25.037,28.263,3.5329,0.14638,4.196,1.91933333333333,8.05352266666667,3.50939597115432,-0.0235040288456791,-0.665289955721338,"PETG","Flat",90,3,"PETG 90%_3.txt"
6.83656,28.345,0.043402,3.5431,0.036764,0.0014705,0.14705,25.037,28.345,3.5431,0.14705,4.196,1.91933333333333,8.05352266666667,3.5195778509843,-0.0235221490157018,-0.663886117120652,"PETG","Flat",90,3,"PETG 90%_3.txt"
6.8545,28.427,0.04357,3.5534,0.036931,0.0014773,0.14773,25.037,28.427,3.5534,0.14773,4.196,1.91933333333333,8.05352266666667,3.52975973081428,-0.0236402691857243,-0.665285900425628,"PETG","Flat",90,3,"PETG 90%_3.txt"
6.87245,28.509,0.043737,3.5636,0.037099,0.001484,0.1484,25.037,28.509,3.5636,0.1484,4.196,1.91933333333333,8.05352266666667,3.53994161064425,-0.0236583893557465,-0.663890149167878,"PETG","Flat",90,3,"PETG 90%_3.txt"
6.89039,28.59,0.043905,3.5738,0.037267,0.0014907,0.14907,25.037,28.59,3.5738,0.14907,4.196,1.91933333333333,8.05352266666667,3.54999932120801,-0.0238006787919884,-0.665976797582082,"PETG","Flat",90,3,"PETG 90%_3.txt"
6.90833,28.672,0.044073,3.584,0.037434,0.0014974,0.14974,25.038,28.672,3.584,0.14974,4.196,1.91933333333333,8.05352266666667,3.56018120103799,-0.0238187989620107,-0.664587024609673,"PETG","Flat",90,3,"PETG 90%_3.txt"
6.92628,28.754,0.04424,3.5942,0.037602,0.0015041,0.15041,25.038,28.754,3.5942,0.15041,4.196,1.91933333333333,8.05352266666667,3.57036308086797,-0.0238369191320329,-0.663205139726028,"PETG","Flat",90,3,"PETG 90%_3.txt"
6.94422,28.837,0.044408,3.6047,0.03777,0.0015108,0.15108,25.038,28.837,3.6047,0.15108,4.196,1.91933333333333,8.05352266666667,3.58066912996416,-0.0240308700358365,-0.666653814071531,"PETG","Flat",90,3,"PETG 90%_3.txt"
6.96217,28.921,0.044576,3.6152,0.037937,0.0015175,0.15175,25.038,28.921,3.6152,0.15175,4.196,1.91933333333333,8.05352266666667,3.59109934832658,-0.0241006516734208,-0.666647811280726,"PETG","Flat",90,3,"PETG 90%_3.txt"
6.98011,29.005,0.044743,3.6257,0.038105,0.0015242,0.15242,25.038,29.005,3.6257,0.15242,4.196,1.91933333333333,8.05352266666667,3.601529566689,-0.0241704333110051,-0.666641843257994,"PETG","Flat",90,3,"PETG 90%_3.txt"
6.99805,29.089,0.044911,3.6362,0.038273,0.0015309,0.15309,25.038,29.089,3.6362,0.15309,4.196,1.91933333333333,8.05352266666667,3.61195978505141,-0.024240214948589,-0.666635909702133,"PETG","Flat",90,3,"PETG 90%_3.txt"
7.016,29.174,0.045079,3.6467,0.03844,0.0015376,0.15376,25.039,29.174,3.6467,0.15376,4.196,1.91933333333333,8.05352266666667,3.62251417268005,-0.0241858273199536,-0.663225034139182,"PETG","Flat",90,3,"PETG 90%_3.txt"
7.03394,29.258,0.045246,3.6572,0.038608,0.0015443,0.15443,25.039,29.258,3.6572,0.15443,4.196,1.91933333333333,8.05352266666667,3.63294439104246,-0.0242556089575374,-0.663228944480406,"PETG","Flat",90,3,"PETG 90%_3.txt"
7.05188,29.342,0.045414,3.6677,0.038776,0.001551,0.1551,25.039,29.342,3.6677,0.1551,4.196,1.91933333333333,8.05352266666667,3.64337460940488,-0.0243253905951217,-0.663232832432362,"PETG","Flat",90,3,"PETG 90%_3.txt"
7.06983,29.426,0.045582,3.6782,0.038943,0.0015577,0.15577,25.039,29.426,3.6782,0.15577,4.196,1.91933333333333,8.05352266666667,3.65380482776729,-0.0243951722327056,-0.663236698186765,"PETG","Flat",90,3,"PETG 90%_3.txt"
7.08777,29.51,0.045749,3.6887,0.039111,0.0015644,0.15644,25.039,29.51,3.6887,0.15644,4.196,1.91933333333333,8.05352266666667,3.66423504612971,-0.024464953870289,-0.663240541933175,"PETG","Flat",90,3,"PETG 90%_3.txt"
7.10572,29.594,0.045917,3.6992,0.039279,0.0015711,0.15711,25.039,29.594,3.6992,0.15711,4.196,1.91933333333333,8.05352266666667,3.67466526449213,-0.0245347355078733,-0.663244363859033,"PETG","Flat",90,3,"PETG 90%_3.txt"
7.12366,29.678,0.046085,3.7098,0.039446,0.0015779,0.15779,25.04,29.678,3.7098,0.15779,4.196,1.91933333333333,8.05352266666667,3.68509548285454,-0.0247045171454574,-0.665925848979929,"PETG","Flat",90,3,"PETG 90%_3.txt"
7.1416,29.762,0.046252,3.7203,0.039614,0.0015846,0.15846,25.04,29.762,3.7203,0.15846,4.196,1.91933333333333,8.05352266666667,3.69552570121696,-0.0247742987830413,-0.665922070344899,"PETG","Flat",90,3,"PETG 90%_3.txt"
7.15955,29.846,0.04642,3.7308,0.039782,0.0015913,0.15913,25.04,29.846,3.7308,0.15913,4.196,1.91933333333333,8.05352266666667,3.70595591957937,-0.0248440804206256,-0.665918312979135,"PETG","Flat",90,3,"PETG 90%_3.txt"
7.17749,29.93,0.046588,3.7413,0.039949,0.001598,0.1598,25.04,29.93,3.7413,0.1598,4.196,1.91933333333333,8.05352266666667,3.71638613794179,-0.0249138620582094,-0.665914576703537,"PETG","Flat",90,3,"PETG 90%_3.txt"
7.19543,30.014,0.046755,3.7518,0.040117,0.0016047,0.16047,25.04,30.014,3.7518,0.16047,4.196,1.91933333333333,8.05352266666667,3.72681635630421,-0.0249836436957933,-0.665910861341045,"PETG","Flat",90,3,"PETG 90%_3.txt"
7.21338,30.098,0.046923,3.7623,0.040285,0.0016114,0.16114,25.04,30.098,3.7623,0.16114,4.196,1.91933333333333,8.05352266666667,3.73724657466662,-0.0250534253333781,-0.665907166716585,"PETG","Flat",90,3,"PETG 90%_3.txt"
7.23132,30.183,0.047091,3.7728,0.040452,0.0016181,0.16181,25.041,30.183,3.7728,0.16181,4.196,1.91933333333333,8.05352266666667,3.74780096229526,-0.0249990377047427,-0.662612322538768,"PETG","Flat",90,3,"PETG 90%_3.txt"
7.24926,30.267,0.047258,3.7833,0.04062,0.0016248,0.16248,25.041,30.267,3.7833,0.16248,4.196,1.91933333333333,8.05352266666667,3.75823118065767,-0.0250688193423265,-0.662617803037732,"PETG","Flat",90,3,"PETG 90%_3.txt"
7.26721,30.351,0.047426,3.7938,0.040788,0.0016315,0.16315,25.041,30.351,3.7938,0.16315,4.196,1.91933333333333,8.05352266666667,3.76866139902009,-0.0251386009799104,-0.662623253200232,"PETG","Flat",90,3,"PETG 90%_3.txt"
7.28515,30.435,0.047594,3.8044,0.040955,0.0016382,0.16382,25.041,30.435,3.8044,0.16382,4.196,1.91933333333333,8.05352266666667,3.77909161738251,-0.0253083826174945,-0.665239791228432,"PETG","Flat",90,3,"PETG 90%_3.txt"
7.3031,30.519,0.047761,3.8149,0.041123,0.0016449,0.16449,25.041,30.519,3.8149,0.16449,4.196,1.91933333333333,8.05352266666667,3.78952183574492,-0.0253781642550788,-0.665237994575972,"PETG","Flat",90,3,"PETG 90%_3.txt"
7.32104,30.603,0.047929,3.8254,0.041291,0.0016516,0.16516,25.041,30.603,3.8254,0.16516,4.196,1.91933333333333,8.05352266666667,3.79995205410734,-0.0254479458926622,-0.665236207786433,"PETG","Flat",90,3,"PETG 90%_3.txt"
7.33898,30.687,0.048097,3.8359,0.041458,0.0016583,0.16583,25.042,30.687,3.8359,0.16583,4.196,1.91933333333333,8.05352266666667,3.81038227246975,-0.0255177275302465,-0.665234430778865,"PETG","Flat",90,3,"PETG 90%_3.txt"
7.35693,30.771,0.048264,3.8464,0.041626,0.001665,0.1665,25.042,30.771,3.8464,0.1665,4.196,1.91933333333333,8.05352266666667,3.82081249083217,-0.0255875091678304,-0.665232663473127,"PETG","Flat",90,3,"PETG 90%_3.txt"
7.37487,30.855,0.048432,3.8569,0.041794,0.0016718,0.16718,25.042,30.855,3.8569,0.16718,4.196,1.91933333333333,8.05352266666667,3.83124270919459,-0.0256572908054142,-0.665230905789993,"PETG","Flat",90,3,"PETG 90%_3.txt"
7.39281,30.939,0.0486,3.8674,0.041962,0.0016785,0.16785,25.042,30.939,3.8674,0.16785,4.196,1.91933333333333,8.05352266666667,3.841672927557,-0.0257270724429985,-0.665229157651097,"PETG","Flat",90,3,"PETG 90%_3.txt"
7.41076,31.023,0.048767,3.8779,0.042129,0.0016852,0.16852,25.042,31.023,3.8779,0.16852,4.196,1.91933333333333,8.05352266666667,3.85210314591942,-0.0257968540805824,-0.665227418978891,"PETG","Flat",90,3,"PETG 90%_3.txt"
7.4287,31.107,0.048935,3.8884,0.042297,0.0016919,0.16919,25.042,31.107,3.8884,0.16919,4.196,1.91933333333333,8.05352266666667,3.86253336428183,-0.0258666357181663,-0.665225689696695,"PETG","Flat",90,3,"PETG 90%_3.txt"
7.44665,31.192,0.049103,3.8989,0.042465,0.0016986,0.16986,25.043,31.192,3.8989,0.16986,4.196,1.91933333333333,8.05352266666667,3.87308775191047,-0.0258122480895313,-0.662039244133764,"PETG","Flat",90,3,"PETG 90%_3.txt"
7.46459,31.276,0.04927,3.9095,0.042632,0.0017053,0.17053,25.043,31.276,3.9095,0.17053,4.196,1.91933333333333,8.05352266666667,3.88351797027288,-0.0259820297271154,-0.664587024609679,"PETG","Flat",90,3,"PETG 90%_3.txt"
7.48253,31.36,0.049438,3.92,0.0428,0.001712,0.1712,25.043,31.36,3.92,0.1712,4.196,1.91933333333333,8.05352266666667,3.8939481886353,-0.0260518113646993,-0.664587024609675,"PETG","Flat",90,3,"PETG 90%_3.txt"
7.50048,31.444,0.049606,3.9305,0.042968,0.0017187,0.17187,25.043,31.444,3.9305,0.17187,4.196,1.91933333333333,8.05352266666667,3.90437840699772,-0.0261215930022836,-0.664587024609682,"PETG","Flat",90,3,"PETG 90%_3.txt"
7.51842,31.528,0.049774,3.941,0.043135,0.0017254,0.17254,25.043,31.528,3.941,0.17254,4.196,1.91933333333333,8.05352266666667,3.91480862536013,-0.0261913746398674,-0.664587024609678,"PETG","Flat",90,3,"PETG 90%_3.txt"
7.53636,31.612,0.049941,3.9515,0.043303,0.0017321,0.17321,25.043,31.612,3.9515,0.17321,4.196,1.91933333333333,8.05352266666667,3.92523884372255,-0.0262611562774513,-0.664587024609675,"PETG","Flat",90,3,"PETG 90%_3.txt"
7.55431,31.696,0.050109,3.962,0.043471,0.0017388,0.17388,25.044,31.696,3.962,0.17388,4.196,1.91933333333333,8.05352266666667,3.93566906208496,-0.0263309379150356,-0.664587024609682,"PETG","Flat",90,3,"PETG 90%_3.txt"
7.57225,31.78,0.050277,3.9725,0.043638,0.0017455,0.17455,25.044,31.78,3.9725,0.17455,4.196,1.91933333333333,8.05352266666667,3.94609928044738,-0.0264007195526195,-0.664587024609678,"PETG","Flat",90,3,"PETG 90%_3.txt"
7.5902,31.864,0.050444,3.983,0.043806,0.0017522,0.17522,25.044,31.864,3.983,0.17522,4.196,1.91933333333333,8.05352266666667,3.9565294988098,-0.0264705011902033,-0.664587024609674,"PETG","Flat",90,3,"PETG 90%_3.txt"
7.60814,31.948,0.050612,3.9935,0.043974,0.0017589,0.17589,25.044,31.948,3.9935,0.17589,4.196,1.91933333333333,8.05352266666667,3.96695971717221,-0.0265402828277876,-0.664587024609682,"PETG","Flat",90,3,"PETG 90%_3.txt"
7.62608,32.032,0.05078,4.004,0.044141,0.0017657,0.17657,25.044,32.032,4.004,0.17657,4.196,1.91933333333333,8.05352266666667,3.97738993553463,-0.0266100644653715,-0.664587024609678,"PETG","Flat",90,3,"PETG 90%_3.txt"
7.64403,32.116,0.050947,4.0146,0.044309,0.0017724,0.17724,25.044,32.116,4.0146,0.17724,4.196,1.91933333333333,8.05352266666667,3.98782015389704,-0.0267798461029551,-0.667061378542199,"PETG","Flat",90,3,"PETG 90%_3.txt"
7.66197,32.201,0.051115,4.0251,0.044477,0.0017791,0.17791,25.045,32.201,4.0251,0.17791,4.196,1.91933333333333,8.05352266666667,3.99837454152568,-0.0267254584743202,-0.663970049795537,"PETG","Flat",90,3,"PETG 90%_3.txt"
7.67991,32.285,0.051283,4.0356,0.044644,0.0017858,0.17858,25.045,32.285,4.0356,0.17858,4.196,1.91933333333333,8.05352266666667,4.0088047598881,-0.0267952401119045,-0.663971655067511,"PETG","Flat",90,3,"PETG 90%_3.txt"
7.69786,32.369,0.05145,4.0461,0.044812,0.0017925,0.17925,25.045,32.369,4.0461,0.17925,4.196,1.91933333333333,8.05352266666667,4.01923497825051,-0.0268650217494883,-0.663973252007819,"PETG","Flat",90,3,"PETG 90%_3.txt"
7.7158,32.453,0.051618,4.0566,0.04498,0.0017992,0.17992,25.045,32.453,4.0566,0.17992,4.196,1.91933333333333,8.05352266666667,4.02966519661293,-0.0269348033870722,-0.663974840681167,"PETG","Flat",90,3,"PETG 90%_3.txt"
7.73375,32.537,0.051786,4.0671,0.045147,0.0018059,0.18059,25.045,32.537,4.0671,0.18059,4.196,1.91933333333333,8.05352266666667,4.04009541497534,-0.0270045850246561,-0.663976421151584,"PETG","Flat",90,3,"PETG 90%_3.txt"
7.75169,32.621,0.051953,4.0776,0.045315,0.0018126,0.18126,25.045,32.621,4.0776,0.18126,4.196,1.91933333333333,8.05352266666667,4.05052563333776,-0.0270743666622408,-0.663977993482461,"PETG","Flat",90,3,"PETG 90%_3.txt"
7.76963,32.709,0.052121,4.0886,0.045483,0.0018193,0.18193,25.046,32.709,4.0886,0.18193,4.196,1.91933333333333,8.05352266666667,4.06145252876505,-0.0271474712349464,-0.663979632024322,"PETG","Flat",90,3,"PETG 90%_3.txt"
7.78758,32.81,0.052289,4.1012,0.04565,0.001826,0.1826,25.046,32.81,4.1012,0.1826,4.196,1.91933333333333,8.05352266666667,4.0739936246532,-0.0272063753468048,-0.66337597158892,"PETG","Flat",90,3,"PETG 90%_3.txt"
7.80552,32.911,0.052456,4.1138,0.045818,0.0018327,0.18327,25.046,32.911,4.1138,0.18327,4.196,1.91933333333333,8.05352266666667,4.08653472054134,-0.0272652794586614,-0.662776009010195,"PETG","Flat",90,3,"PETG 90%_3.txt"
7.82346,33.012,0.052624,4.1265,0.045986,0.0018394,0.18394,25.046,33.012,4.1265,0.18394,4.196,1.91933333333333,8.05352266666667,4.09907581642948,-0.0274241835705187,-0.664587024609686,"PETG","Flat",90,3,"PETG 90%_3.txt"
7.84141,33.113,0.052792,4.1391,0.046153,0.0018461,0.18461,25.046,33.113,4.1391,0.18461,4.196,1.91933333333333,8.05352266666667,4.11161691231762,-0.0274830876823753,-0.663987042651187,"PETG","Flat",90,3,"PETG 90%_3.txt"
7.85935,33.214,0.052959,4.1517,0.046321,0.0018528,0.18528,25.046,33.214,4.1517,0.18528,4.196,1.91933333333333,8.05352266666667,4.12415800820577,-0.0275419917942328,-0.66339070246484,"PETG","Flat",90,3,"PETG 90%_3.txt"
7.8773,33.315,0.053127,4.1643,0.046489,0.0018595,0.18595,25.047,33.315,4.1643,0.18595,4.196,1.91933333333333,8.05352266666667,4.13669910409391,-0.0276008959060894,-0.66279797099367,"PETG","Flat",90,3,"PETG 90%_3.txt"
7.89524,33.416,0.053295,4.177,0.046656,0.0018663,0.18663,25.047,33.416,4.177,0.18663,4.196,1.91933333333333,8.05352266666667,4.14924019998205,-0.0277598000179466,-0.664587024609688,"PETG","Flat",90,3,"PETG 90%_3.txt"
7.91318,33.517,0.053462,4.1896,0.046824,0.001873,0.1873,25.047,33.517,4.1896,0.1873,4.196,1.91933333333333,8.05352266666667,4.1617812958702,-0.0278187041298033,-0.663994274627727,"PETG","Flat",90,3,"PETG 90%_3.txt"
7.93113,33.618,0.05363,4.2022,0.046992,0.0018797,0.18797,25.047,33.618,4.2022,0.18797,4.196,1.91933333333333,8.05352266666667,4.17432239175834,-0.0278776082416599,-0.663405079283705,"PETG","Flat",90,3,"PETG 90%_3.txt"
7.94907,33.719,0.053798,4.2148,0.047159,0.0018864,0.18864,25.047,33.719,4.2148,0.18864,4.196,1.91933333333333,8.05352266666667,4.18686348764648,-0.0279365123535174,-0.662819406698238,"PETG","Flat",90,3,"PETG 90%_3.txt"
7.96701,33.82,0.053965,4.2275,0.047327,0.0018931,0.18931,25.047,33.82,4.2275,0.18931,4.196,1.91933333333333,8.05352266666667,4.19940458353463,-0.0280954164653737,-0.664587024609668,"PETG","Flat",90,3,"PETG 90%_3.txt"
7.98496,33.921,0.054133,4.2401,0.047495,0.0018998,0.18998,25.048,33.921,4.2401,0.18998,4.196,1.91933333333333,8.05352266666667,4.21194567942277,-0.0281543205772312,-0.664001334337191,"PETG","Flat",90,3,"PETG 90%_3.txt"
8.0029,34.022,0.054301,4.2527,0.047662,0.0019065,0.19065,25.048,34.022,4.2527,0.19065,4.196,1.91933333333333,8.05352266666667,4.22448677531091,-0.0282132246890878,-0.663419114658636,"PETG","Flat",90,3,"PETG 90%_3.txt"
8.02085,34.123,0.054468,4.2653,0.04783,0.0019132,0.19132,25.048,34.123,4.2653,0.19132,4.196,1.91933333333333,8.05352266666667,4.23702787119905,-0.0282721288009453,-0.662840334816902,"PETG","Flat",90,3,"PETG 90%_3.txt"
8.03879,34.224,0.054623,4.278,0.047984,0.0019194,0.19194,25.048,34.224,4.278,0.19194,4.196,1.91933333333333,8.05352266666667,4.2495689670872,-0.0284310329128017,-0.66458702460967,"PETG","Flat",90,3,"PETG 90%_3.txt"
8.05673,34.325,0.054765,4.2906,0.048126,0.0019251,0.19251,25.048,34.325,4.2906,0.19251,4.196,1.91933333333333,8.05352266666667,4.26211006297534,-0.0284899370246592,-0.664008227862285,"PETG","Flat",90,3,"PETG 90%_3.txt"
8.07468,34.426,0.054907,4.3032,0.048269,0.0019307,0.19307,25.048,34.426,4.3032,0.19307,4.196,1.91933333333333,8.05352266666667,4.27465115886348,-0.0285488411365158,-0.66343282061061,"PETG","Flat",90,3,"PETG 90%_3.txt"
8.09262,34.527,0.055049,4.3158,0.048411,0.0019364,0.19364,25.049,34.527,4.3158,0.19364,4.196,1.91933333333333,8.05352266666667,4.28719225475163,-0.0286077452483733,-0.662860773167739,"PETG","Flat",90,3,"PETG 90%_3.txt"
8.11056,34.628,0.055191,4.3285,0.048553,0.0019421,0.19421,25.049,34.628,4.3285,0.19421,4.196,1.91933333333333,8.05352266666667,4.29973335063977,-0.0287666493602297,-0.664587024609672,"PETG","Flat",90,3,"PETG 90%_3.txt"
8.12851,34.729,0.055333,4.3411,0.048695,0.0019478,0.19478,25.049,34.729,4.3411,0.19478,4.196,1.91933333333333,8.05352266666667,4.31227444652791,-0.0288255534720872,-0.664014961002676,"PETG","Flat",90,3,"PETG 90%_3.txt"
8.14645,34.83,0.055476,4.3537,0.048837,0.0019535,0.19535,25.049,34.83,4.3537,0.19535,4.196,1.91933333333333,8.05352266666667,4.32481554241606,-0.0288844575839438,-0.663446208602884,"PETG","Flat",90,3,"PETG 90%_3.txt"
8.16439,34.931,0.055618,4.3663,0.048979,0.0019592,0.19592,25.049,34.931,4.3663,0.19592,4.196,1.91933333333333,8.05352266666667,4.3373566383042,-0.0289433616958013,-0.662880738744503,"PETG","Flat",90,3,"PETG 90%_3.txt"
8.18234,35.032,0.05576,4.379,0.049122,0.0019649,0.19649,25.049,35.032,4.379,0.19649,4.196,1.91933333333333,8.05352266666667,4.34989773419234,-0.0291022658076576,-0.664587024609674,"PETG","Flat",90,3,"PETG 90%_3.txt"
8.20028,35.133,0.055902,4.3916,0.049264,0.0019706,0.19706,25.049,35.133,4.3916,0.19706,4.196,1.91933333333333,8.05352266666667,4.36243883008049,-0.0291611699195151,-0.664021539291263,"PETG","Flat",90,3,"PETG 90%_3.txt"
8.21823,35.234,0.056044,4.4042,0.049406,0.0019762,0.19762,25.05,35.234,4.4042,0.19762,4.196,1.91933333333333,8.05352266666667,4.37497992596863,-0.0292200740313717,-0.663459289572947,"PETG","Flat",90,3,"PETG 90%_3.txt"
8.23617,35.335,0.056186,4.4168,0.049548,0.0019819,0.19819,25.05,35.335,4.4168,0.19819,4.196,1.91933333333333,8.05352266666667,4.38752102185677,-0.0292789781432292,-0.662900247763748,"PETG","Flat",90,3,"PETG 90%_3.txt"
8.25411,35.771,0.056329,4.4714,0.04969,0.0019876,0.19876,25.05,35.771,4.4714,0.19876,4.196,1.91933333333333,8.05352266666667,4.44165882192836,-0.0297411780716406,-0.665142417847666,"PETG","Flat",90,3,"PETG 90%_3.txt"
8.27206,36.376,0.056471,4.547,0.049832,0.0019933,0.19933,25.05,36.376,4.547,0.19933,4.196,1.91933333333333,8.05352266666667,4.516781227991,-0.0302187720090021,-0.66458702460968,"PETG","Flat",90,3,"PETG 90%_3.txt"
8.29,36.51,0.056613,4.5638,0.049975,0.001999,0.1999,25.05,36.51,4.5638,0.1999,4.196,1.91933333333333,8.05352266666667,4.53341990966438,-0.0303800903356244,-0.665675321785012,"PETG","Flat",90,3,"PETG 90%_3.txt"
8.30794,36.606,0.056755,4.5757,0.050117,0.0020047,0.20047,25.05,36.606,4.5757,0.20047,4.196,1.91933333333333,8.05352266666667,4.54534015922142,-0.0303598407785772,-0.663501557763342,"PETG","Flat",90,3,"PETG 90%_3.txt"
8.32589,36.701,0.056897,4.5876,0.050259,0.0020104,0.20104,25.05,36.701,4.5876,0.20104,4.196,1.91933333333333,8.05352266666667,4.55713623951225,-0.0304637604877493,-0.664045699009272,"PETG","Flat",90,3,"PETG 90%_3.txt"
8.34383,36.796,0.057039,4.5995,0.050401,0.002016,0.2016,25.05,36.796,4.5995,0.2016,4.196,1.91933333333333,8.05352266666667,4.56893231980308,-0.0305676801969224,-0.664587024609683,"PETG","Flat",90,3,"PETG 90%_3.txt"
8.36178,36.891,0.057181,4.6114,0.050543,0.0020217,0.20217,25.051,36.891,4.6114,0.20217,4.196,1.91933333333333,8.05352266666667,4.58072840009391,-0.0306715999060945,-0.665125556362373,"PETG","Flat",90,3,"PETG 90%_3.txt"
8.37972,36.986,0.057324,4.6233,0.050685,0.0020274,0.20274,25.051,36.986,4.6233,0.20274,4.196,1.91933333333333,8.05352266666667,4.59252448038473,-0.0307755196152675,-0.665661315840795,"PETG","Flat",90,3,"PETG 90%_3.txt"
8.39766,37.081,0.057466,4.6351,0.050828,0.0020331,0.20331,25.051,37.081,4.6351,0.20331,4.196,1.91933333333333,8.05352266666667,4.60432056067556,-0.0307794393244389,-0.66405124645507,"PETG","Flat",90,3,"PETG 90%_3.txt"
8.41561,37.176,0.057608,4.647,0.05097,0.0020388,0.20388,25.051,37.176,4.647,0.20388,4.196,1.91933333333333,8.05352266666667,4.61611664096639,-0.0308833590336119,-0.664587024609682,"PETG","Flat",90,3,"PETG 90%_3.txt"
8.43355,37.271,0.05775,4.6589,0.051112,0.0020445,0.20445,25.051,37.271,4.6589,0.20445,4.196,1.91933333333333,8.05352266666667,4.62791272125722,-0.0309872787427841,-0.665120065740498,"PETG","Flat",90,3,"PETG 90%_3.txt"
8.45149,37.366,0.057892,4.6708,0.051254,0.0020502,0.20502,25.051,37.366,4.6708,0.20502,4.196,1.91933333333333,8.05352266666667,4.63970880154804,-0.0310911984519562,-0.665650390767239,"PETG","Flat",90,3,"PETG 90%_3.txt"
8.46944,37.462,0.058034,4.6827,0.051396,0.0020558,0.20558,25.051,37.462,4.6827,0.20558,4.196,1.91933333333333,8.05352266666667,4.65162905110509,-0.031070948894909,-0.663526360751469,"PETG","Flat",90,3,"PETG 90%_3.txt"
8.48738,37.557,0.058177,4.6946,0.051538,0.0020615,0.20615,25.052,37.557,4.6946,0.20615,4.196,1.91933333333333,8.05352266666667,4.66342513139592,-0.031174868604082,-0.664058036980404,"PETG","Flat",90,3,"PETG 90%_3.txt"
8.50533,37.652,0.058319,4.7065,0.05168,0.0020672,0.20672,25.052,37.652,4.7065,0.20672,4.196,1.91933333333333,8.05352266666667,4.67522121168675,-0.0312787883132541,-0.664587024609671,"PETG","Flat",90,3,"PETG 90%_3.txt"
8.52327,37.747,0.058461,4.7184,0.051823,0.0020729,0.20729,25.052,37.747,4.7184,0.20729,4.196,1.91933333333333,8.05352266666667,4.68701729197757,-0.0313827080224272,-0.665113343981586,"PETG","Flat",90,3,"PETG 90%_3.txt"
8.54121,37.842,0.058603,4.7303,0.051965,0.0020786,0.20786,25.052,37.842,4.7303,0.20786,4.196,1.91933333333333,8.05352266666667,4.6988133722684,-0.0314866277315993,-0.665637015233691,"PETG","Flat",90,3,"PETG 90%_3.txt"
8.55916,37.937,0.058745,4.7421,0.052107,0.0020843,0.20843,25.052,37.937,4.7421,0.20843,4.196,1.91933333333333,8.05352266666667,4.71060945255923,-0.0314905474407716,-0.664063335669253,"PETG","Flat",90,3,"PETG 90%_3.txt"
8.5771,38.032,0.058887,4.754,0.052249,0.00209,0.209,25.052,38.032,4.754,0.209,4.196,1.91933333333333,8.05352266666667,4.72240553285006,-0.0315944671499437,-0.664587024609671,"PETG","Flat",90,3,"PETG 90%_3.txt"
8.59504,38.127,0.05903,4.7659,0.052391,0.0020957,0.20957,25.052,38.127,4.7659,0.20957,4.196,1.91933333333333,8.05352266666667,4.73420161314088,-0.0316983868591167,-0.665108098346939,"PETG","Flat",90,3,"PETG 90%_3.txt"
8.61299,38.223,0.059172,4.7778,0.052533,0.0021013,0.21013,25.053,38.223,4.7778,0.21013,4.196,1.91933333333333,8.05352266666667,4.74612186269793,-0.0316781373020696,-0.663027696891238,"PETG","Flat",90,3,"PETG 90%_3.txt"
8.63093,38.318,0.059314,4.7897,0.052676,0.002107,0.2107,25.053,38.318,4.7897,0.2107,4.196,1.91933333333333,8.05352266666667,4.75791794298876,-0.0317820570112417,-0.663550055561762,"PETG","Flat",90,3,"PETG 90%_3.txt"
8.64888,38.413,0.059456,4.8016,0.052818,0.0021127,0.21127,25.053,38.413,4.8016,0.21127,4.196,1.91933333333333,8.05352266666667,4.76971402327958,-0.0318859767204147,-0.664069825066951,"PETG","Flat",90,3,"PETG 90%_3.txt"
8.66682,38.508,0.059598,4.8135,0.05296,0.0021184,0.21184,25.053,38.508,4.8135,0.21184,4.196,1.91933333333333,8.05352266666667,4.78151010357041,-0.0319898964295868,-0.664587024609677,"PETG","Flat",90,3,"PETG 90%_3.txt"
8.68476,38.603,0.05974,4.8254,0.053102,0.0021241,0.21241,25.053,38.603,4.8254,0.21241,4.196,1.91933333333333,8.05352266666667,4.79330618386124,-0.0320938161387589,-0.665101673203443,"PETG","Flat",90,3,"PETG 90%_3.txt"
8.70271,38.698,0.059883,4.8373,0.053244,0.0021298,0.21298,25.053,38.698,4.8373,0.21298,4.196,1.91933333333333,8.05352266666667,4.80510226415207,-0.0321977358479311,-0.665613789674634,"PETG","Flat",90,3,"PETG 90%_3.txt"
8.72065,38.793,0.060025,4.8492,0.053386,0.0021355,0.21355,25.053,38.793,4.8492,0.21355,4.196,1.91933333333333,8.05352266666667,4.8168983444429,-0.0323016555571041,-0.666123392664853,"PETG","Flat",90,3,"PETG 90%_3.txt"
8.73859,38.888,0.060167,4.861,0.053529,0.0021411,0.21411,25.054,38.888,4.861,0.21411,4.196,1.91933333333333,8.05352266666667,4.82869442473372,-0.0323055752662764,-0.664587024609677,"PETG","Flat",90,3,"PETG 90%_3.txt"
8.75654,38.984,0.060309,4.8729,0.053671,0.0021468,0.21468,25.054,38.984,4.8729,0.21468,4.196,1.91933333333333,8.05352266666667,4.84061467429077,-0.0322853257092293,-0.66254849697776,"PETG","Flat",90,3,"PETG 90%_3.txt"
8.77448,39.079,0.060451,4.8848,0.053813,0.0021525,0.21525,25.054,39.079,4.8848,0.21525,4.196,1.91933333333333,8.05352266666667,4.8524107545816,-0.0323892454184023,-0.663061853472041,"PETG","Flat",90,3,"PETG 90%_3.txt"
8.79243,39.174,0.060593,4.8967,0.053955,0.0021582,0.21582,25.054,39.174,4.8967,0.21582,4.196,1.91933333333333,8.05352266666667,4.86420683487243,-0.0324931651275744,-0.663572714840084,"PETG","Flat",90,3,"PETG 90%_3.txt"
8.81037,39.269,0.060735,4.9086,0.054097,0.0021639,0.21639,25.054,39.269,4.9086,0.21639,4.196,1.91933333333333,8.05352266666667,4.87600291516325,-0.0325970848367465,-0.664081099228833,"PETG","Flat",90,3,"PETG 90%_3.txt"
8.82831,39.364,0.060878,4.9205,0.054239,0.0021696,0.21696,25.054,39.364,4.9205,0.21696,4.196,1.91933333333333,8.05352266666667,4.88779899545408,-0.0327010045459195,-0.664587024609684,"PETG","Flat",90,3,"PETG 90%_3.txt"
8.84626,39.459,0.06102,4.9324,0.054382,0.0021753,0.21753,25.054,39.459,4.9324,0.21753,4.196,1.91933333333333,8.05352266666667,4.89959507574491,-0.0328049242550916,-0.665090508780546,"PETG","Flat",90,3,"PETG 90%_3.txt"
8.8642,39.554,0.061162,4.9443,0.054524,0.0021809,0.21809,25.055,39.554,4.9443,0.21809,4.196,1.91933333333333,8.05352266666667,4.91139115603574,-0.0329088439642637,-0.665591569368035,"PETG","Flat",90,3,"PETG 90%_3.txt"
8.88214,39.649,0.061304,4.9562,0.054666,0.0021866,0.21866,25.055,39.649,4.9562,0.21866,4.196,1.91933333333333,8.05352266666667,4.92318723632656,-0.0330127636734359,-0.666090223829463,"PETG","Flat",90,3,"PETG 90%_3.txt"
8.90009,39.744,0.061446,4.9681,0.054808,0.0021923,0.21923,25.055,39.744,4.9681,0.21923,4.196,1.91933333333333,8.05352266666667,4.93498331661739,-0.0331166833826089,-0.6665864894549,"PETG","Flat",90,3,"PETG 90%_3.txt"
8.91803,39.84,0.061588,4.9799,0.05495,0.002198,0.2198,25.055,39.84,4.9799,0.2198,4.196,1.91933333333333,8.05352266666667,4.94690356617444,-0.0329964338255611,-0.662592297547361,"PETG","Flat",90,3,"PETG 90%_3.txt"
8.93598,39.935,0.061731,4.9918,0.055092,0.0022037,0.22037,25.055,39.935,4.9918,0.22037,4.196,1.91933333333333,8.05352266666667,4.95869964646527,-0.0331003535347341,-0.663094545749711,"PETG","Flat",90,3,"PETG 90%_3.txt"
8.95392,40.03,0.061873,5.0037,0.055234,0.0022094,0.22094,25.055,40.03,5.0037,0.22094,4.196,1.91933333333333,8.05352266666667,4.97049572675609,-0.0332042732439071,-0.663594405018428,"PETG","Flat",90,3,"PETG 90%_3.txt"
8.97186,40.125,0.062015,5.0156,0.055377,0.0022151,0.22151,25.055,40.125,5.0156,0.22151,4.196,1.91933333333333,8.05352266666667,4.98229180704692,-0.0333081929530792,-0.664091892357429,"PETG","Flat",90,3,"PETG 90%_3.txt"
8.98981,40.22,0.062157,5.0275,0.055519,0.0022208,0.22208,25.056,40.22,5.0275,0.22208,4.196,1.91933333333333,8.05352266666667,4.99408788733775,-0.0334121126622513,-0.664587024609673,"PETG","Flat",90,3,"PETG 90%_3.txt"
9.00775,40.315,0.062299,5.0394,0.055661,0.0022264,0.22264,25.056,40.315,5.0394,0.22264,4.196,1.91933333333333,8.05352266666667,5.00588396762858,-0.0335160323714243,-0.665079818459029,"PETG","Flat",90,3,"PETG 90%_3.txt"
9.02569,40.41,0.062441,5.0513,0.055803,0.0022321,0.22321,25.056,40.41,5.0513,0.22321,4.196,1.91933333333333,8.05352266666667,5.0176800479194,-0.0336199520805973,-0.665570290432113,"PETG","Flat",90,3,"PETG 90%_3.txt"
9.04364,40.505,0.062584,5.0632,0.055945,0.0022378,0.22378,25.056,40.505,5.0632,0.22378,4.196,1.91933333333333,8.05352266666667,5.02947612821023,-0.0337238717897685,-0.666058456900153,"PETG","Flat",90,3,"PETG 90%_3.txt"
9.06158,40.601,0.062726,5.0751,0.056087,0.0022435,0.22435,25.056,40.601,5.0751,0.22435,4.196,1.91933333333333,8.05352266666667,5.04139637776728,-0.0337036222327223,-0.664097697241873,"PETG","Flat",90,3,"PETG 90%_3.txt"
9.07952,40.696,0.062868,5.087,0.05623,0.0022492,0.22492,25.056,40.696,5.087,0.22492,4.196,1.91933333333333,8.05352266666667,5.05319245805811,-0.0338075419418944,-0.664587024609679,"PETG","Flat",90,3,"PETG 90%_3.txt"
9.09747,40.791,0.06301,5.0988,0.056372,0.0022549,0.22549,25.056,40.791,5.0988,0.22549,4.196,1.91933333333333,8.05352266666667,5.06498853834893,-0.0338114616510667,-0.663125865910935,"PETG","Flat",90,3,"PETG 90%_3.txt"
9.11541,40.886,0.063152,5.1107,0.056514,0.0022606,0.22606,25.057,40.886,5.1107,0.22606,4.196,1.91933333333333,8.05352266666667,5.07678461863976,-0.033915381360238,-0.663615186965347,"PETG","Flat",90,3,"PETG 90%_3.txt"
9.13336,40.981,0.063294,5.1226,0.056656,0.0022662,0.22662,25.057,40.981,5.1226,0.22662,4.196,1.91933333333333,8.05352266666667,5.08858069893059,-0.0340193010694119,-0.664102234595945,"PETG","Flat",90,3,"PETG 90%_3.txt"
9.1513,41.076,0.063437,5.1345,0.056798,0.0022719,0.22719,25.057,41.076,5.1345,0.22719,4.196,1.91933333333333,8.05352266666667,5.10037677922142,-0.034123220778584,-0.664587024609679,"PETG","Flat",90,3,"PETG 90%_3.txt"
