Repository: VipulKohinkar/3D-Printing-Parameter-Optimisation

# 3D Printing Parameter Optimisation: Impact of K-Value on Carbon-Reinforced PETG

## MSc Mechanical Engineering with Management

**Author:** Vipul Kohinkar  
**Project:** MEE7012-SUM  
**Date:** 27 August 2026

---

## Project Overview

This project investigates the influence of flow-rate multiplier (K-value) and build orientation on the tensile behaviour of PETG and carbon-fibre-reinforced PETG (CF-PETG) manufactured using fused deposition modelling (FDM).

The study compares an unreinforced thermoplastic, PETG, with a carbon-fibre-reinforced PETG composite to investigate whether the two materials respond differently to changes in material flow and build orientation.

---

File: 3_Experimental_data/Modulus/Recalculated Stress Strain/Recalculated_Stress_Strain_All_Data.csv (part 199 of 212)
"Time (s)","Load (N)","Machine Extension (mm)","Stress (MPa)","Extension from Preload (mm)","Strain","Percentage Strain","Gauge Length (mm)","Load_N","NEXYGEN_Stress_MPa","Percentage_Strain","Measured_Width_mm","Measured_Thickness_mm","Measured_Area_mm2","Recalculated_Stress_MPa","Stress_Difference_MPa","Stress_Difference_Percent","Material","Orientation","K","Sample","File"
9.16924,41.171,0.063579,5.1464,0.05694,0.0022776,0.22776,25.057,41.171,5.1464,0.22776,4.196,1.91933333333333,8.05352266666667,5.11217285951224,-0.0342271404877561,-0.66506957266742,"PETG","Flat",90,3,"PETG 90%_3.txt"
9.18719,41.266,0.063721,5.1583,0.057083,0.0022833,0.22833,25.057,41.266,5.1583,0.22833,4.196,1.91933333333333,8.05352266666667,5.12396893980307,-0.0343310601969282,-0.665549894285486,"PETG","Flat",90,3,"PETG 90%_3.txt"
9.20513,41.362,0.063863,5.1702,0.057225,0.002289,0.2289,25.057,41.362,5.1702,0.2289,4.196,1.91933333333333,8.05352266666667,5.13588918936012,-0.034310810639882,-0.663626371124559,"PETG","Flat",90,3,"PETG 90%_3.txt"
9.22307,41.457,0.064005,5.1821,0.057367,0.0022947,0.22947,25.057,41.457,5.1821,0.22947,4.196,1.91933333333333,8.05352266666667,5.14768526965095,-0.0344147303490541,-0.664107800873277,"PETG","Flat",90,3,"PETG 90%_3.txt"
9.24102,41.552,0.064147,5.194,0.057509,0.0023004,0.23004,25.058,41.552,5.194,0.23004,4.196,1.91933333333333,8.05352266666667,5.15948134994177,-0.0345186500582271,-0.664587024609686,"PETG","Flat",90,3,"PETG 90%_3.txt"
9.25896,41.647,0.064289,5.2059,0.057651,0.002306,0.2306,25.058,41.647,5.2059,0.2306,4.196,1.91933333333333,8.05352266666667,5.1712774302326,-0.0346225697673992,-0.665064057461711,"PETG","Flat",90,3,"PETG 90%_3.txt"
9.27691,41.742,0.064432,5.2177,0.057793,0.0023117,0.23117,25.058,41.742,5.2177,0.23117,4.196,1.91933333333333,8.05352266666667,5.18307351052343,-0.0346264894765715,-0.663635116556558,"PETG","Flat",90,3,"PETG 90%_3.txt"
9.29485,41.837,0.064574,5.2296,0.057936,0.0023174,0.23174,25.058,41.837,5.2296,0.23174,4.196,1.91933333333333,8.05352266666667,5.19486959081426,-0.0347304091857428,-0.664112153620598,"PETG","Flat",90,3,"PETG 90%_3.txt"
9.31279,41.932,0.064716,5.2415,0.058078,0.0023231,0.23231,25.058,41.932,5.2415,0.23231,4.196,1.91933333333333,8.05352266666667,5.20666567110508,-0.0348343288949167,-0.664587024609685,"PETG","Flat",90,3,"PETG 90%_3.txt"
9.33074,42.027,0.064858,5.2534,0.05822,0.0023288,0.23288,25.058,42.027,5.2534,0.23288,4.196,1.91933333333333,8.05352266666667,5.21846175139591,-0.0349382486040888,-0.665059744243514,"PETG","Flat",90,3,"PETG 90%_3.txt"
9.34868,42.122,0.065,5.2653,0.058362,0.0023345,0.23345,25.058,42.122,5.2653,0.23345,4.196,1.91933333333333,8.05352266666667,5.23025783168674,-0.0350421683132609,-0.665530327108824,"PETG","Flat",90,3,"PETG 90%_3.txt"
9.36662,42.218,0.065142,5.2772,0.058504,0.0023402,0.23402,25.059,42.218,5.2772,0.23402,4.196,1.91933333333333,8.05352266666667,5.24217808124379,-0.0350219187562137,-0.663645849242283,"PETG","Flat",90,3,"PETG 90%_3.txt"
9.38457,42.313,0.065285,5.2891,0.058646,0.0023459,0.23459,25.059,42.313,5.2891,0.23459,4.196,1.91933333333333,8.05352266666667,5.25397416153461,-0.0351258384653867,-0.664117495706013,"PETG","Flat",90,3,"PETG 90%_3.txt"
9.40251,42.408,0.065427,5.301,0.058789,0.0023515,0.23515,25.059,42.408,5.301,0.23515,4.196,1.91933333333333,8.05352266666667,5.26577024182544,-0.0352297581745589,-0.664587024609675,"PETG","Flat",90,3,"PETG 90%_3.txt"
9.42046,42.503,0.065569,5.3129,0.058931,0.0023572,0.23572,25.059,42.503,5.3129,0.23572,4.196,1.91933333333333,8.05352266666667,5.27756632211627,-0.035333677883731,-0.665054450182217,"PETG","Flat",90,3,"PETG 90%_3.txt"
9.4384,42.598,0.065711,5.3248,0.059073,0.0023629,0.23629,25.059,42.598,5.3248,0.23629,4.196,1.91933333333333,8.05352266666667,5.2893624024071,-0.035437597592904,-0.66551978652539,"PETG","Flat",90,3,"PETG 90%_3.txt"
9.45634,42.693,0.065853,5.3366,0.059215,0.0023686,0.23686,25.059,42.693,5.3366,0.23686,4.196,1.91933333333333,8.05352266666667,5.30115848269792,-0.0354415173020763,-0.664121674888063,"PETG","Flat",90,3,"PETG 90%_3.txt"
9.47429,42.788,0.065995,5.3485,0.059357,0.0023743,0.23743,25.059,42.788,5.3485,0.23743,4.196,1.91933333333333,8.05352266666667,5.31295456298875,-0.0355454370112485,-0.664587024609675,"PETG","Flat",90,3,"PETG 90%_3.txt"
9.49223,42.883,0.066138,5.3604,0.059499,0.00238,0.238,25.06,42.883,5.3604,0.238,4.196,1.91933333333333,8.05352266666667,5.32475064327958,-0.0356493567204206,-0.665050308193802,"PETG","Flat",90,3,"PETG 90%_3.txt"
9.51017,42.979,0.06628,5.3723,0.059641,0.0023857,0.23857,25.06,42.979,5.3723,0.23857,4.196,1.91933333333333,8.05352266666667,5.33667089283663,-0.0356291071633743,-0.663200252468669,"PETG","Flat",90,3,"PETG 90%_3.txt"
9.52812,43.074,0.066422,5.3842,0.059784,0.0023913,0.23913,25.06,43.074,5.3842,0.23913,4.196,1.91933333333333,8.05352266666667,5.34846697312745,-0.0357330268725464,-0.663664553184251,"PETG","Flat",90,3,"PETG 90%_3.txt"
9.54606,43.169,0.066564,5.3961,0.059926,0.002397,0.2397,25.06,43.169,5.3961,0.2397,4.196,1.91933333333333,8.05352266666667,5.36026305341828,-0.0358369465817194,-0.664126806058439,"PETG","Flat",90,3,"PETG 90%_3.txt"
9.56401,43.264,0.066706,5.408,0.060068,0.0024027,0.24027,25.06,43.264,5.408,0.24027,4.196,1.91933333333333,8.05352266666667,5.37205913370911,-0.0359408662908915,-0.664587024609681,"PETG","Flat",90,3,"PETG 90%_3.txt"
9.58195,43.359,0.066848,5.4199,0.06021,0.0024084,0.24084,25.06,43.359,5.4199,0.24084,4.196,1.91933333333333,8.05352266666667,5.38385521399994,-0.0360447860000637,-0.665045222237747,"PETG","Flat",90,3,"PETG 90%_3.txt"
9.59989,43.454,0.066991,5.4318,0.060352,0.0024141,0.24141,25.06,43.454,5.4318,0.24141,4.196,1.91933333333333,8.05352266666667,5.39565129429076,-0.0361487057092358,-0.665501412224968,"PETG","Flat",90,3,"PETG 90%_3.txt"
9.61784,43.549,0.067133,5.4437,0.060494,0.0024198,0.24198,25.061,43.549,5.4437,0.24198,4.196,1.91933333333333,8.05352266666667,5.40744737458159,-0.0362526254184088,-0.665955607737546,"PETG","Flat",90,3,"PETG 90%_3.txt"
9.63578,43.644,0.067275,5.4555,0.060637,0.0024255,0.24255,25.061,43.644,5.4555,0.24255,4.196,1.91933333333333,8.05352266666667,5.41924345487242,-0.0362565451275811,-0.664587024609681,"PETG","Flat",90,3,"PETG 90%_3.txt"
9.65372,43.74,0.067417,5.4674,0.060779,0.0024311,0.24311,25.061,43.74,5.4674,0.24311,4.196,1.91933333333333,8.05352266666667,5.43116370442947,-0.0362362955705331,-0.662770157122821,"PETG","Flat",90,3,"PETG 90%_3.txt"
9.67167,43.835,0.067559,5.4793,0.060921,0.0024368,0.24368,25.061,43.835,5.4793,0.24368,4.196,1.91933333333333,8.05352266666667,5.44295978472029,-0.036340215279707,-0.663227333413155,"PETG","Flat",90,3,"PETG 90%_3.txt"
9.68961,43.93,0.067701,5.4912,0.061063,0.0024425,0.24425,25.061,43.93,5.4912,0.24425,4.196,1.91933333333333,8.05352266666667,5.45475586501112,-0.0364441349888791,-0.663682528206569,"PETG","Flat",90,3,"PETG 90%_3.txt"
9.70756,44.025,0.067843,5.5031,0.061205,0.0024482,0.24482,25.061,44.025,5.5031,0.24482,4.196,1.91933333333333,8.05352266666667,5.46655194530195,-0.0365480546980512,-0.664135754357566,"PETG","Flat",90,3,"PETG 90%_3.txt"
9.7255,44.12,0.067986,5.515,0.061347,0.0024539,0.24539,25.061,44.12,5.515,0.24539,4.196,1.91933333333333,8.05352266666667,5.47834802559278,-0.0366519744072233,-0.664587024609671,"PETG","Flat",90,3,"PETG 90%_3.txt"
9.74344,44.215,0.068128,5.5269,0.06149,0.0024596,0.24596,25.062,44.215,5.5269,0.24596,4.196,1.91933333333333,8.05352266666667,5.4901441058836,-0.0367558941163963,-0.66503635159667,"PETG","Flat",90,3,"PETG 90%_3.txt"
9.76139,44.31,0.06827,5.5388,0.061632,0.0024653,0.24653,25.062,44.31,5.5388,0.24653,4.196,1.91933333333333,8.05352266666667,5.50194018617443,-0.0368598138255685,-0.665483747843729,"PETG","Flat",90,3,"PETG 90%_3.txt"
9.77933,44.405,0.068412,5.5507,0.061774,0.002471,0.2471,25.062,44.405,5.5507,0.2471,4.196,1.91933333333333,8.05352266666667,5.51373626646526,-0.0369637335347406,-0.665929225768652,"PETG","Flat",90,3,"PETG 90%_3.txt"
9.79727,44.5,0.068554,5.5626,0.061916,0.0024766,0.24766,25.062,44.5,5.5626,0.24766,4.196,1.91933333333333,8.05352266666667,5.52553234675609,-0.0370676532439127,-0.666372797682967,"PETG","Flat",90,3,"PETG 90%_3.txt"
9.81522,44.596,0.068696,5.5744,0.062058,0.0024823,0.24823,25.062,44.596,5.5744,0.24823,4.196,1.91933333333333,8.05352266666667,5.53745259631313,-0.0369474036868667,-0.662805031696087,"PETG","Flat",90,3,"PETG 90%_3.txt"
9.83316,44.691,0.068839,5.5863,0.0622,0.002488,0.2488,25.062,44.691,5.5863,0.2488,4.196,1.91933333333333,8.05352266666667,5.54924867660396,-0.0370513233960379,-0.663253376940692,"PETG","Flat",90,3,"PETG 90%_3.txt"
9.85111,44.786,0.068981,5.5982,0.062343,0.0024937,0.24937,25.062,44.786,5.5982,0.24937,4.196,1.91933333333333,8.05352266666667,5.56104475689479,-0.0371552431052118,-0.663699816105387,"PETG","Flat",90,3,"PETG 90%_3.txt"
9.86905,44.881,0.069123,5.6101,0.062485,0.0024994,0.24994,25.063,44.881,5.6101,0.24994,4.196,1.91933333333333,8.05352266666667,5.57284083718562,-0.0372591628143839,-0.664144361319476,"PETG","Flat",90,3,"PETG 90%_3.txt"
9.88699,44.976,0.069265,5.622,0.062627,0.0025051,0.25051,25.063,44.976,5.622,0.25051,4.196,1.91933333333333,8.05352266666667,5.58463691747644,-0.037363082523556,-0.664587024609677,"PETG","Flat",90,3,"PETG 90%_3.txt"
9.90494,45.071,0.069407,5.6339,0.062769,0.0025108,0.25108,25.063,45.071,5.6339,0.25108,4.196,1.91933333333333,8.05352266666667,5.59643299776727,-0.0374670022327281,-0.665027817901066,"PETG","Flat",90,3,"PETG 90%_3.txt"
9.92288,45.166,0.069549,5.6458,0.062911,0.0025164,0.25164,25.063,45.166,5.6458,0.25164,4.196,1.91933333333333,8.05352266666667,5.6082290780581,-0.037570921941902,-0.665466753018209,"PETG","Flat",90,3,"PETG 90%_3.txt"
9.94082,45.261,0.069692,5.6577,0.063053,0.0025221,0.25221,25.063,45.261,5.6577,0.25221,4.196,1.91933333333333,8.05352266666667,5.62002515834893,-0.0376748416510733,-0.665903841686079,"PETG","Flat",90,3,"PETG 90%_3.txt"
9.95877,45.357,0.069834,5.6696,0.063195,0.0025278,0.25278,25.063,45.357,5.6696,0.25278,4.196,1.91933333333333,8.05352266666667,5.63194540790597,-0.0376545920940261,-0.664149006879253,"PETG","Flat",90,3,"PETG 90%_3.txt"
9.97671,45.452,0.069976,5.6815,0.063338,0.0025335,0.25335,25.063,45.452,5.6815,0.25335,4.196,1.91933333333333,8.05352266666667,5.6437414881968,-0.0377585118031991,-0.664587024609683,"PETG","Flat",90,3,"PETG 90%_3.txt"
9.99465,45.547,0.070118,5.6933,0.06348,0.0025392,0.25392,25.064,45.547,5.6933,0.25392,4.196,1.91933333333333,8.05352266666667,5.65553756848763,-0.0377624315123715,-0.663278441543067,"PETG","Flat",90,3,"PETG 90%_3.txt"
10.0126,45.642,0.07026,5.7052,0.063622,0.0025449,0.25449,25.064,45.642,5.7052,0.25449,4.196,1.91933333333333,8.05352266666667,5.66733364877846,-0.0378663512215427,-0.663716455541308,"PETG","Flat",90,3,"PETG 90%_3.txt"
10.0305,45.737,0.070402,5.7171,0.063764,0.0025506,0.25506,25.064,45.737,5.7171,0.25506,4.196,1.91933333333333,8.05352266666667,5.67912972906928,-0.0379702709307157,-0.664152646109316,"PETG","Flat",90,3,"PETG 90%_3.txt"
10.0485,45.832,0.070545,5.729,0.063906,0.0025563,0.25563,25.064,45.832,5.729,0.25563,4.196,1.91933333333333,8.05352266666667,5.69092580936011,-0.0380741906398887,-0.664587024609682,"PETG","Flat",90,3,"PETG 90%_3.txt"
10.0664,45.927,0.070687,5.7409,0.064048,0.0025619,0.25619,25.064,45.927,5.7409,0.25619,4.196,1.91933333333333,8.05352266666667,5.70272188965094,-0.0381781103490608,-0.665019602310802,"PETG","Flat",90,3,"PETG 90%_3.txt"
10.0844,46.022,0.070829,5.7528,0.064191,0.0025676,0.25676,25.064,46.022,5.7528,0.25676,4.196,1.91933333333333,8.05352266666667,5.71451796994177,-0.0382820300582329,-0.665450390387862,"PETG","Flat",90,3,"PETG 90%_3.txt"
10.1023,46.117,0.070971,5.7647,0.064333,0.0025733,0.25733,25.064,46.117,5.7647,0.25733,4.196,1.91933333333333,8.05352266666667,5.72631405023259,-0.0383859497674059,-0.665879399923777,"PETG","Flat",90,3,"PETG 90%_3.txt"
10.1203,46.213,0.071113,5.7766,0.064475,0.002579,0.2579,25.065,46.213,5.7766,0.2579,4.196,1.91933333333333,8.05352266666667,5.73823429978964,-0.0383657002103588,-0.664157120284576,"PETG","Flat",90,3,"PETG 90%_3.txt"
10.1382,46.308,0.071255,5.7885,0.064617,0.0025847,0.25847,25.065,46.308,5.7885,0.25847,4.196,1.91933333333333,8.05352266666667,5.75003038008047,-0.0384696199195309,-0.664587024609673,"PETG","Flat",90,3,"PETG 90%_3.txt"
10.1561,46.403,0.071398,5.8004,0.064759,0.0025904,0.25904,25.065,46.403,5.8004,0.25904,4.196,1.91933333333333,8.05352266666667,5.7618264603713,-0.0385735396287039,-0.665015164966277,"PETG","Flat",90,3,"PETG 90%_3.txt"
10.1741,46.498,0.07154,5.8122,0.064901,0.0025961,0.25961,25.065,46.498,5.8122,0.25961,4.196,1.91933333333333,8.05352266666667,5.77362254066212,-0.0385774593378763,-0.663732482328142,"PETG","Flat",90,3,"PETG 90%_3.txt"
10.192,46.593,0.071682,5.8241,0.065044,0.0026017,0.26017,25.065,46.593,5.8241,0.26017,4.196,1.91933333333333,8.05352266666667,5.78541862095295,-0.0386813790470475,-0.664160626483877,"PETG","Flat",90,3,"PETG 90%_3.txt"
10.21,46.688,0.071824,5.836,0.065186,0.0026074,0.26074,25.065,46.688,5.836,0.26074,4.196,1.91933333333333,8.05352266666667,5.79721470124378,-0.0387852987562205,-0.664587024609673,"PETG","Flat",90,3,"PETG 90%_3.txt"
10.2279,46.783,0.071966,5.8479,0.065328,0.0026131,0.26131,25.065,46.783,5.8479,0.26131,4.196,1.91933333333333,8.05352266666667,5.80901078153461,-0.0388892184653935,-0.665011687364584,"PETG","Flat",90,3,"PETG 90%_3.txt"
10.2459,46.878,0.072108,5.8598,0.06547,0.0026188,0.26188,25.066,46.878,5.8598,0.26188,4.196,1.91933333333333,8.05352266666667,5.82080686182543,-0.0389931381745656,-0.665434625321097,"PETG","Flat",90,3,"PETG 90%_3.txt"
10.2638,46.974,0.07225,5.8717,0.065612,0.0026245,0.26245,25.066,46.974,5.8717,0.26245,4.196,1.91933333333333,8.05352266666667,5.83272711138248,-0.0389728886175185,-0.663741141705443,"PETG","Flat",90,3,"PETG 90%_3.txt"
10.2818,47.069,0.072393,5.8836,0.065754,0.0026302,0.26302,25.066,47.069,5.8836,0.26302,4.196,1.91933333333333,8.05352266666667,5.84452319167331,-0.0390768083266915,-0.664164938586775,"PETG","Flat",90,3,"PETG 90%_3.txt"
10.2997,47.164,0.072535,5.8955,0.065897,0.0026359,0.26359,25.066,47.164,5.8955,0.26359,4.196,1.91933333333333,8.05352266666667,5.85631927196414,-0.0391807280358636,-0.664587024609678,"PETG","Flat",90,3,"PETG 90%_3.txt"
10.3176,47.259,0.072677,5.9074,0.066039,0.0026415,0.26415,25.066,47.259,5.9074,0.26415,4.196,1.91933333333333,8.05352266666667,5.86811535225496,-0.0392846477450357,-0.665007410113344,"PETG","Flat",90,3,"PETG 90%_3.txt"
10.3356,47.354,0.072819,5.9193,0.066181,0.0026472,0.26472,25.066,47.354,5.9193,0.26472,4.196,1.91933333333333,8.05352266666667,5.87991143254579,-0.0393885674542078,-0.665426105353806,"PETG","Flat",90,3,"PETG 90%_3.txt"
10.3535,47.449,0.072961,5.9311,0.066323,0.0026529,0.26529,25.066,47.449,5.9311,0.26529,4.196,1.91933333333333,8.05352266666667,5.89170751283662,-0.0393924871633811,-0.6641683189186,"PETG","Flat",90,3,"PETG 90%_3.txt"
10.3715,47.544,0.073103,5.943,0.066465,0.0026586,0.26586,25.067,47.544,5.943,0.26586,4.196,1.91933333333333,8.05352266666667,5.90350359312745,-0.0394964068725532,-0.664587024609678,"PETG","Flat",90,3,"PETG 90%_3.txt"
10.3894,47.639,0.073246,5.9549,0.066607,0.0026643,0.26643,25.067,47.639,5.9549,0.26643,4.196,1.91933333333333,8.05352266666667,5.91529967341828,-0.0396003265817253,-0.665004056856124,"PETG","Flat",90,3,"PETG 90%_3.txt"
10.4074,47.735,0.073388,5.9668,0.066749,0.00267,0.267,25.067,47.735,5.9668,0.267,4.196,1.91933333333333,8.05352266666667,5.92721992297532,-0.039580077024679,-0.663338423018687,"PETG","Flat",90,3,"PETG 90%_3.txt"
10.4253,47.83,0.07353,5.9787,0.066892,0.0026757,0.26757,25.067,47.83,5.9787,0.26757,4.196,1.91933333333333,8.05352266666667,5.93901600326615,-0.0396839967338511,-0.663756280359462,"PETG","Flat",90,3,"PETG 90%_3.txt"
10.4432,47.925,0.073672,5.9906,0.067034,0.0026814,0.26814,25.067,47.925,5.9906,0.26814,4.196,1.91933333333333,8.05352266666667,5.95081208355698,-0.0397879164430233,-0.664172477598626,"PETG","Flat",90,3,"PETG 90%_3.txt"
10.4612,48.02,0.073814,6.0025,0.067176,0.002687,0.2687,25.067,48.02,6.0025,0.2687,4.196,1.91933333333333,8.05352266666667,5.9626081638478,-0.0398918361521963,-0.664587024609684,"PETG","Flat",90,3,"PETG 90%_3.txt"
10.4791,48.115,0.073956,6.0144,0.067318,0.0026927,0.26927,25.067,48.115,6.0144,0.26927,4.196,1.91933333333333,8.05352266666667,5.97440424413863,-0.0399957558613684,-0.664999931187955,"PETG","Flat",90,3,"PETG 90%_3.txt"
10.4971,48.21,0.074099,6.0263,0.06746,0.0026984,0.26984,25.068,48.21,6.0263,0.26984,4.196,1.91933333333333,8.05352266666667,5.98620032442946,-0.0400996755705405,-0.665411207051433,"PETG","Flat",90,3,"PETG 90%_3.txt"
10.515,48.305,0.074241,6.0382,0.067602,0.0027041,0.27041,25.068,48.305,6.0382,0.27041,4.196,1.91933333333333,8.05352266666667,5.99799640472029,-0.0402035952797126,-0.665820861841486,"PETG","Flat",90,3,"PETG 90%_3.txt"
10.533,48.4,0.074383,6.05,0.067745,0.0027098,0.27098,25.068,48.4,6.05,0.27098,4.196,1.91933333333333,8.05352266666667,6.00979248501111,-0.0402075149888859,-0.664587024609684,"PETG","Flat",90,3,"PETG 90%_3.txt"
10.5509,48.495,0.074525,6.0619,0.067887,0.0027155,0.27155,25.068,48.495,6.0619,0.27155,4.196,1.91933333333333,8.05352266666667,6.02158856530194,-0.040311434698058,-0.66499669572342,"PETG","Flat",90,3,"PETG 90%_3.txt"
10.5689,48.591,0.074667,6.0738,0.068029,0.0027212,0.27212,25.068,48.591,6.0738,0.27212,4.196,1.91933333333333,8.05352266666667,6.03350881485899,-0.0402911851410108,-0.663360419194093,"PETG","Flat",90,3,"PETG 90%_3.txt"
10.5868,48.686,0.074809,6.0857,0.068171,0.0027268,0.27268,25.068,48.686,6.0857,0.27268,4.196,1.91933333333333,8.05352266666667,6.04530489514982,-0.0403951048501838,-0.663770886671769,"PETG","Flat",90,3,"PETG 90%_3.txt"
10.6047,48.781,0.074952,6.0976,0.068313,0.0027325,0.27325,25.068,48.781,6.0976,0.27325,4.196,1.91933333333333,8.05352266666667,6.05710097544064,-0.0404990245593559,-0.664179752023025,"PETG","Flat",90,3,"PETG 90%_3.txt"
10.6227,48.876,0.075094,6.1095,0.068455,0.0027382,0.27382,25.069,48.876,6.1095,0.27382,4.196,1.91933333333333,8.05352266666667,6.06889705573147,-0.0406029442685281,-0.664587024609675,"PETG","Flat",90,3,"PETG 90%_3.txt"
10.6406,48.971,0.075236,6.1214,0.068598,0.0027439,0.27439,25.069,48.971,6.1214,0.27439,4.196,1.91933333333333,8.05352266666667,6.0806931360223,-0.0407068639777011,-0.664992713720735,"PETG","Flat",90,3,"PETG 90%_3.txt"
10.6586,49.066,0.075378,6.1333,0.06874,0.0027496,0.27496,25.069,49.066,6.1333,0.27496,4.196,1.91933333333333,8.05352266666667,6.09248921631313,-0.0408107836868732,-0.665396828573088,"PETG","Flat",90,3,"PETG 90%_3.txt"
10.6765,49.161,0.07552,6.1452,0.068882,0.0027553,0.27553,25.069,49.161,6.1452,0.27553,4.196,1.91933333333333,8.05352266666667,6.10428529660395,-0.0409147033960453,-0.665799378312265,"PETG","Flat",90,3,"PETG 90%_3.txt"
10.6945,49.256,0.075662,6.1571,0.069024,0.002761,0.2761,25.069,49.256,6.1571,0.2761,4.196,1.91933333333333,8.05352266666667,6.11608137689478,-0.0410186231052174,-0.666200372013081,"PETG","Flat",90,3,"PETG 90%_3.txt"
10.7124,49.352,0.075804,6.1689,0.069166,0.0027666,0.27666,25.069,49.352,6.1689,0.27666,4.196,1.91933333333333,8.05352266666667,6.12800162645183,-0.0408983735481714,-0.662976763250683,"PETG","Flat",90,3,"PETG 90%_3.txt"
10.7303,49.447,0.075947,6.1808,0.069308,0.0027723,0.27723,25.069,49.447,6.1808,0.27723,4.196,1.91933333333333,8.05352266666667,6.13979770674266,-0.0410022932573426,-0.663381653788225,"PETG","Flat",90,3,"PETG 90%_3.txt"
10.7483,49.542,0.076089,6.1927,0.069451,0.002778,0.2778,25.07,49.542,6.1927,0.2778,4.196,1.91933333333333,8.05352266666667,6.15159378703348,-0.0411062129665156,-0.663784988236401,"PETG","Flat",90,3,"PETG 90%_3.txt"
10.7662,49.637,0.076231,6.2046,0.069593,0.0027837,0.27837,25.07,49.637,6.2046,0.27837,4.196,1.91933333333333,8.05352266666667,6.16338986732431,-0.0412101326756886,-0.664186775548603,"PETG","Flat",90,3,"PETG 90%_3.txt"
10.7842,49.732,0.076373,6.2165,0.069735,0.0027894,0.27894,25.07,49.732,6.2165,0.27894,4.196,1.91933333333333,8.05352266666667,6.17518594761514,-0.0413140523848607,-0.66458702460968,"PETG","Flat",90,3,"PETG 90%_3.txt"
10.8021,49.827,0.076515,6.2284,0.069877,0.0027951,0.27951,25.07,49.827,6.2284,0.27951,4.196,1.91933333333333,8.05352266666667,6.18698202790597,-0.0414179720940329,-0.664985744236608,"PETG","Flat",90,3,"PETG 90%_3.txt"
10.8201,49.922,0.076657,6.2403,0.070019,0.0028008,0.28008,25.07,49.922,6.2403,0.28008,4.196,1.91933333333333,8.05352266666667,6.19877810819679,-0.0415218918032059,-0.665382943179108,"PETG","Flat",90,3,"PETG 90%_3.txt"
10.838,50.017,0.0768,6.2522,0.070161,0.0028065,0.28065,25.07,50.017,6.2522,0.28065,4.196,1.91933333333333,8.05352266666667,6.21057418848762,-0.041625811512378,-0.665778630120245,"PETG","Flat",90,3,"PETG 90%_3.txt"
10.856,50.113,0.076942,6.2641,0.070303,0.0028121,0.28121,25.07,50.113,6.2641,0.28121,4.196,1.91933333333333,8.05352266666667,6.22249443804467,-0.0416055619553308,-0.664190577342808,"PETG","Flat",90,3,"PETG 90%_3.txt"
10.8739,50.208,0.077084,6.276,0.070446,0.0028178,0.28178,25.071,50.208,6.276,0.28178,4.196,1.91933333333333,8.05352266666667,6.2342905183355,-0.0417094816645029,-0.664587024609671,"PETG","Flat",90,3,"PETG 90%_3.txt"
10.8918,50.303,0.077226,6.2878,0.070588,0.0028235,0.28235,25.071,50.303,6.2878,0.28235,4.196,1.91933333333333,8.05352266666667,6.24608659862632,-0.0417134013736762,-0.663402165680782,"PETG","Flat",90,3,"PETG 90%_3.txt"
10.9098,50.398,0.077368,6.2997,0.07073,0.0028292,0.28292,25.071,50.398,6.2997,0.28292,4.196,1.91933333333333,8.05352266666667,6.25788267891715,-0.0418173210828474,-0.663798610772694,"PETG","Flat",90,3,"PETG 90%_3.txt"
10.9277,50.493,0.07751,6.3116,0.070872,0.0028349,0.28349,25.071,50.493,6.3116,0.28349,4.196,1.91933333333333,8.05352266666667,6.26967875920798,-0.0419212407920204,-0.664193560935744,"PETG","Flat",90,3,"PETG 90%_3.txt"
10.9457,50.588,0.077653,6.3235,0.071014,0.0028406,0.28406,25.071,50.588,6.3235,0.28406,4.196,1.91933333333333,8.05352266666667,6.28147483949881,-0.0420251605011925,-0.664587024609671,"PETG","Flat",90,3,"PETG 90%_3.txt"
10.9636,50.683,0.077795,6.3354,0.071156,0.0028463,0.28463,25.071,50.683,6.3354,0.28463,4.196,1.91933333333333,8.05352266666667,6.29327091978963,-0.0421290802103655,-0.664979010170874,"PETG","Flat",90,3,"PETG 90%_3.txt"
10.9816,50.778,0.077937,6.3473,0.071299,0.0028519,0.28519,25.071,50.778,6.3473,0.28519,4.196,1.91933333333333,8.05352266666667,6.30506700008046,-0.0422329999195377,-0.66536952593288,"PETG","Flat",90,3,"PETG 90%_3.txt"
10.9995,50.873,0.078079,6.3592,0.071441,0.0028576,0.28576,25.072,50.873,6.3592,0.28576,4.196,1.91933333333333,8.05352266666667,6.31686308037129,-0.0423369196287107,-0.665758580147041,"PETG","Flat",90,3,"PETG 90%_3.txt"
11.0174,50.969,0.078221,6.3711,0.071583,0.0028633,0.28633,25.072,50.969,6.3711,0.28633,4.196,1.91933333333333,8.05352266666667,6.32878332992834,-0.0423166700716635,-0.664197235511348,"PETG","Flat",90,3,"PETG 90%_3.txt"
11.0354,51.064,0.078363,6.383,0.071725,0.002869,0.2869,25.072,51.064,6.383,0.2869,4.196,1.91933333333333,8.05352266666667,6.34057941021916,-0.0424205897808356,-0.664587024609676,"PETG","Flat",90,3,"PETG 90%_3.txt"
11.0533,51.158,0.078506,6.3948,0.071867,0.0028747,0.28747,25.072,51.158,6.3948,0.28747,4.196,1.91933333333333,8.05352266666667,6.35225132124377,-0.0425486787562273,-0.665363713583337,"PETG","Flat",90,3,"PETG 90%_3.txt"
11.0713,51.252,0.078648,6.4066,0.072009,0.0028804,0.28804,25.072,51.252,6.4066,0.28804,4.196,1.91933333333333,8.05352266666667,6.36392323226838,-0.0426767677316189,-0.666137541466907,"PETG","Flat",90,3,"PETG 90%_3.txt"
11.0892,51.347,0.07879,6.4184,0.072152,0.0028861,0.28861,25.072,51.347,6.4184,0.28861,4.196,1.91933333333333,8.05352266666667,6.37571931255921,-0.0426806874407912,-0.664973941181466,"PETG","Flat",90,3,"PETG 90%_3.txt"
11.1072,51.441,0.078932,6.4302,0.072294,0.0028917,0.28917,25.072,51.441,6.4302,0.28917,4.196,1.91933333333333,8.05352266666667,6.38739122358382,-0.0428087764161829,-0.66574564424408,"PETG","Flat",90,3,"PETG 90%_3.txt"
11.1251,51.536,0.079074,6.442,0.072436,0.0028974,0.28974,25.073,51.536,6.442,0.28974,4.196,1.91933333333333,8.05352266666667,6.39918730387464,-0.0428126961253552,-0.664587024609674,"PETG","Flat",90,3,"PETG 90%_3.txt"
11.1431,51.63,0.079216,6.4538,0.072578,0.0029031,0.29031,25.073,51.63,6.4538,0.29031,4.196,1.91933333333333,8.05352266666667,6.41085921489925,-0.0429407851007468,-0.665356613169711,"PETG","Flat",90,3,"PETG 90%_3.txt"
11.161,51.724,0.079358,6.4656,0.07272,0.0029088,0.29088,25.073,51.724,6.4656,0.29088,4.196,1.91933333333333,8.05352266666667,6.42253112592386,-0.0430688740761394,-0.666123392664863,"PETG","Flat",90,3,"PETG 90%_3.txt"
11.1789,51.819,0.079501,6.4774,0.072862,0.0029145,0.29145,25.073,51.819,6.4774,0.29145,4.196,1.91933333333333,8.05352266666667,6.43432720621469,-0.0430727937853108,-0.664970416915905,"PETG","Flat",90,3,"PETG 90%_3.txt"
11.1969,51.913,0.079643,6.4892,0.073005,0.0029202,0.29202,25.073,51.913,6.4892,0.29202,4.196,1.91933333333333,8.05352266666667,6.4459991172393,-0.0432008827607033,-0.66573511003981,"PETG","Flat",90,3,"PETG 90%_3.txt"
11.2148,52.008,0.079785,6.501,0.073147,0.0029259,0.29259,25.073,52.008,6.501,0.29259,4.196,1.91933333333333,8.05352266666667,6.45779519753013,-0.0432048024698748,-0.664587024609672,"PETG","Flat",90,3,"PETG 90%_3.txt"
11.2328,52.102,0.079927,6.5128,0.073289,0.0029316,0.29316,25.073,52.102,6.5128,0.29316,4.196,1.91933333333333,8.05352266666667,6.46946710855473,-0.0433328914452673,-0.665349641402581,"PETG","Flat",90,3,"PETG 90%_3.txt"
11.2507,52.196,0.080069,6.5246,0.073431,0.0029372,0.29372,25.074,52.196,6.5246,0.29372,4.196,1.91933333333333,8.05352266666667,6.48113901957934,-0.0434609804206589,-0.666109499749547,"PETG","Flat",90,3,"PETG 90%_3.txt"
11.2687,52.291,0.080211,6.5364,0.073573,0.0029429,0.29429,25.074,52.291,6.5364,0.29429,4.196,1.91933333333333,8.05352266666667,6.49293509987017,-0.0434649001298313,-0.664966956273044,"PETG","Flat",90,3,"PETG 90%_3.txt"
11.2866,52.385,0.080354,6.5482,0.073715,0.0029486,0.29486,25.074,52.385,6.5482,0.29486,4.196,1.91933333333333,8.05352266666667,6.50460701089478,-0.043592989105222,-0.665724765664183,"PETG","Flat",90,3,"PETG 90%_3.txt"
11.3045,52.48,0.080496,6.56,0.073858,0.0029543,0.29543,25.074,52.48,6.56,0.29543,4.196,1.91933333333333,8.05352266666667,6.5164030911856,-0.0435969088143953,-0.664587024609684,"PETG","Flat",90,3,"PETG 90%_3.txt"
11.3225,52.574,0.080638,6.5718,0.074,0.00296,0.296,25.074,52.574,6.5718,0.296,4.196,1.91933333333333,8.05352266666667,6.52807500221021,-0.043724997789786,-0.665342794817037,"PETG","Flat",90,3,"PETG 90%_3.txt"
11.3404,52.668,0.08078,6.5836,0.074142,0.0029657,0.29657,25.074,52.668,6.5836,0.29657,4.196,1.91933333333333,8.05352266666667,6.53974691323482,-0.0438530867651776,-0.666095855841449,"PETG","Flat",90,3,"PETG 90%_3.txt"
11.3584,52.763,0.080922,6.5954,0.074284,0.0029714,0.29714,25.074,52.763,6.5954,0.29714,4.196,1.91933333333333,8.05352266666667,6.55154299352565,-0.0438570064743509,-0.664963557545424,"PETG","Flat",90,3,"PETG 90%_3.txt"
11.3763,52.857,0.081064,6.6072,0.074426,0.002977,0.2977,25.075,52.857,6.6072,0.2977,4.196,1.91933333333333,8.05352266666667,6.56321490455026,-0.0439850954497416,-0.665714606031929,"PETG","Flat",90,3,"PETG 90%_3.txt"
11.3943,52.952,0.081207,6.619,0.074568,0.0029827,0.29827,25.075,52.952,6.619,0.29827,4.196,1.91933333333333,8.05352266666667,6.57501098484108,-0.0439890151589148,-0.664587024609682,"PETG","Flat",90,3,"PETG 90%_3.txt"
11.4122,53.046,0.081349,6.6308,0.07471,0.0029884,0.29884,25.075,53.046,6.6308,0.29884,4.196,1.91933333333333,8.05352266666667,6.58668289586569,-0.0441171041343065,-0.665336070071582,"PETG","Flat",90,3,"PETG 90%_3.txt"
11.4302,53.14,0.081491,6.6426,0.074853,0.0029941,0.29941,25.075,53.14,6.6426,0.29941,4.196,1.91933333333333,8.05352266666667,6.5983548068903,-0.0442451931096972,-0.666082454305501,"PETG","Flat",90,3,"PETG 90%_3.txt"
11.4481,53.235,0.081633,6.6544,0.074995,0.0029998,0.29998,25.075,53.235,6.6544,0.29998,4.196,1.91933333333333,8.05352266666667,6.61015088718113,-0.0442491128188705,-0.664960219086175,"PETG","Flat",90,3,"PETG 90%_3.txt"
11.466,53.329,0.081775,6.6662,0.075137,0.0030055,0.30055,25.075,53.329,6.6662,0.30055,4.196,1.91933333333333,8.05352266666667,6.62182279820574,-0.0443772017942621,-0.665704626237768,"PETG","Flat",90,3,"PETG 90%_3.txt"
11.484,53.424,0.081917,6.678,0.075279,0.0030112,0.30112,25.075,53.424,6.678,0.30112,4.196,1.91933333333333,8.05352266666667,6.63361887849657,-0.0443811215034344,-0.66458702460968,"PETG","Flat",90,3,"PETG 90%_3.txt"
11.5019,53.518,0.08206,6.6898,0.075421,0.0030169,0.30169,25.076,53.518,6.6898,0.30169,4.196,1.91933333333333,8.05352266666667,6.64529078952117,-0.0445092104788261,-0.66532946394251,"PETG","Flat",90,3,"PETG 90%_3.txt"
11.5199,53.612,0.082202,6.7016,0.075563,0.0030225,0.30225,25.076,53.612,6.7016,0.30225,4.196,1.91933333333333,8.05352266666667,6.65696270054578,-0.0446372994542177,-0.666069288740266,"PETG","Flat",90,3,"PETG 90%_3.txt"
11.5378,53.707,0.082344,6.7134,0.075706,0.0030282,0.30282,25.076,53.707,6.7134,0.30282,4.196,1.91933333333333,8.05352266666667,6.66875878083661,-0.04464121916339,-0.664956939306313,"PETG","Flat",90,3,"PETG 90%_3.txt"
11.5558,53.801,0.082486,6.7252,0.075848,0.0030339,0.30339,25.076,53.801,6.7252,0.30339,4.196,1.91933333333333,8.05352266666667,6.68043069186122,-0.0447693081387817,-0.665694821548529,"PETG","Flat",90,3,"PETG 90%_3.txt"
11.5737,53.896,0.082628,6.737,0.07599,0.0030396,0.30396,25.076,53.896,6.737,0.30396,4.196,1.91933333333333,8.05352266666667,6.69222677215205,-0.044773227847954,-0.664587024609678,"PETG","Flat",90,3,"PETG 90%_3.txt"
11.5916,53.99,0.08277,6.7488,0.076132,0.0030453,0.30453,25.076,53.99,6.7488,0.30453,4.196,1.91933333333333,8.05352266666667,6.70389868317665,-0.0449013168233456,-0.665322973318896,"PETG","Flat",90,3,"PETG 90%_3.txt"
11.6096,54.084,0.082913,6.7606,0.076274,0.003051,0.3051,25.076,54.084,6.7606,0.3051,4.196,1.91933333333333,8.05352266666667,6.71557059420126,-0.0450294057987373,-0.666056352967743,"PETG","Flat",90,3,"PETG 90%_3.txt"
11.6275,54.179,0.083055,6.7724,0.076416,0.0030567,0.30567,25.077,54.179,6.7724,0.30567,4.196,1.91933333333333,8.05352266666667,6.72736667449209,-0.0450333255079096,-0.664953716672223,"PETG","Flat",90,3,"PETG 90%_3.txt"
11.6455,54.273,0.083197,6.7842,0.076559,0.0030623,0.30623,25.077,54.273,6.7842,0.30623,4.196,1.91933333333333,8.05352266666667,6.7390385855167,-0.0451614144833012,-0.665685187395732,"PETG","Flat",90,3,"PETG 90%_3.txt"
11.6634,54.368,0.083339,6.796,0.076701,0.003068,0.3068,25.077,54.368,6.796,0.3068,4.196,1.91933333333333,8.05352266666667,6.75083466580753,-0.0451653341924736,-0.664587024609676,"PETG","Flat",90,3,"PETG 90%_3.txt"
11.6814,54.462,0.083481,6.8078,0.076843,0.0030737,0.30737,25.077,54.462,6.8078,0.30737,4.196,1.91933333333333,8.05352266666667,6.76250657683214,-0.0452934231678652,-0.665316595197644,"PETG","Flat",90,3,"PETG 90%_3.txt"
11.6993,54.556,0.083623,6.8196,0.076985,0.0030794,0.30794,25.077,54.556,6.8196,0.30794,4.196,1.91933333333333,8.05352266666667,6.77417848785674,-0.0454215121432577,-0.666043641023781,"PETG","Flat",90,3,"PETG 90%_3.txt"
11.7173,54.651,0.083765,6.8314,0.077127,0.0030851,0.30851,25.077,54.651,6.8314,0.30851,4.196,1.91933333333333,8.05352266666667,6.78597456814757,-0.0454254318524292,-0.66495054970327,"PETG","Flat",90,3,"PETG 90%_3.txt"
11.7352,54.745,0.083908,6.8432,0.077269,0.0030908,0.30908,25.077,54.745,6.8432,0.30908,4.196,1.91933333333333,8.05352266666667,6.79764647917218,-0.0455535208278217,-0.665675719368449,"PETG","Flat",90,3,"PETG 90%_3.txt"
11.7531,54.84,0.08405,6.855,0.077412,0.0030965,0.30965,25.078,54.84,6.855,0.30965,4.196,1.91933333333333,8.05352266666667,6.80944255946301,-0.0455574405369932,-0.664587024609674,"PETG","Flat",90,3,"PETG 90%_3.txt"
11.7711,54.934,0.084192,6.8668,0.077554,0.0031021,0.31021,25.078,54.934,6.8668,0.31021,4.196,1.91933333333333,8.05352266666667,6.82111447048761,-0.0456855295123848,-0.665310326678872,"PETG","Flat",90,3,"PETG 90%_3.txt"
11.789,55.028,0.084334,6.8786,0.077696,0.0031078,0.31078,25.078,55.028,6.8786,0.31078,4.196,1.91933333333333,8.05352266666667,6.83278638151222,-0.0458136184877764,-0.666031147148787,"PETG","Flat",90,3,"PETG 90%_3.txt"
11.807,55.123,0.084476,6.8904,0.077838,0.0031135,0.31135,25.078,55.123,6.8904,0.31135,4.196,1.91933333333333,8.05352266666667,6.84458246180305,-0.0458175381969488,-0.664947436969534,"PETG","Flat",90,3,"PETG 90%_3.txt"
11.8249,55.217,0.084618,6.9022,0.07798,0.0031192,0.31192,25.078,55.217,6.9022,0.31192,4.196,1.91933333333333,8.05352266666667,6.85625437282766,-0.0459456271723404,-0.66566641320652,"PETG","Flat",90,3,"PETG 90%_3.txt"
11.8429,55.312,0.084761,6.914,0.078122,0.0031249,0.31249,25.078,55.312,6.914,0.31249,4.196,1.91933333333333,8.05352266666667,6.86805045311849,-0.0459495468815128,-0.664587024609673,"PETG","Flat",90,3,"PETG 90%_3.txt"
11.8608,55.406,0.084903,6.9258,0.078264,0.0031306,0.31306,25.078,55.406,6.9258,0.31306,4.196,1.91933333333333,8.05352266666667,6.8797223641431,-0.0460776358569044,-0.665304164961512,"PETG","Flat",90,3,"PETG 90%_3.txt"
11.8787,55.5,0.085045,6.9376,0.078407,0.0031363,0.31363,25.079,55.5,6.9376,0.31363,4.196,1.91933333333333,8.05352266666667,6.8913942751677,-0.046205724832296,-0.666018865779175,"PETG","Flat",90,3,"PETG 90%_3.txt"
11.8967,55.595,0.085187,6.9494,0.078549,0.003142,0.3142,25.079,55.595,6.9494,0.3142,4.196,1.91933333333333,8.05352266666667,6.90319035545853,-0.0462096445414684,-0.664944377089653,"PETG","Flat",90,3,"PETG 90%_3.txt"
11.9146,55.689,0.085329,6.9612,0.078691,0.0031476,0.31476,25.079,55.689,6.9612,0.31476,4.196,1.91933333333333,8.05352266666667,6.91486226648314,-0.04633773351686,-0.665657264794288,"PETG","Flat",90,3,"PETG 90%_3.txt"
11.9326,55.784,0.085471,6.973,0.078833,0.0031533,0.31533,25.079,55.784,6.973,0.31533,4.196,1.91933333333333,8.05352266666667,6.92665834677397,-0.0463416532260332,-0.664587024609684,"PETG","Flat",90,3,"PETG 90%_3.txt"
11.9505,55.878,0.085614,6.9848,0.078975,0.003159,0.3159,25.079,55.878,6.9848,0.3159,4.196,1.91933333333333,8.05352266666667,6.93833025779858,-0.046469742201424,-0.665298107339136,"PETG","Flat",90,3,"PETG 90%_3.txt"
11.9685,55.948,0.085756,6.9935,0.079117,0.0031647,0.31647,25.079,55.948,6.9935,0.31647,4.196,1.91933333333333,8.05352266666667,6.94702210643392,-0.0464778935660775,-0.664587024609673,"PETG","Flat",90,3,"PETG 90%_3.txt"
11.9864,56.014,0.085898,7.0017,0.07926,0.0031704,0.31704,25.079,56.014,7.0017,0.31704,4.196,1.91933333333333,8.05352266666667,6.95521727800439,-0.0464827219956074,-0.663877658220253,"PETG","Flat",90,3,"PETG 90%_3.txt"
12.0044,56.08,0.08604,7.01,0.079402,0.0031761,0.31761,25.079,56.08,7.01,0.31761,4.196,1.91933333333333,8.05352266666667,6.96341244957486,-0.0465875504251381,-0.664587024609673,"PETG","Flat",90,3,"PETG 90%_3.txt"
12.0223,56.145,0.086182,7.0182,0.079544,0.0031818,0.31818,25.08,56.145,7.0182,0.31818,4.196,1.91933333333333,8.05352266666667,6.97148345187911,-0.0467165481208873,-0.665648572581108,"PETG","Flat",90,3,"PETG 90%_3.txt"
12.0402,56.211,0.086324,7.0264,0.079686,0.0031874,0.31874,25.08,56.211,7.0264,0.31874,4.196,1.91933333333333,8.05352266666667,6.97967862344958,-0.0467213765504182,-0.6649404609817,"PETG","Flat",90,3,"PETG 90%_3.txt"
12.0582,56.277,0.086467,7.0346,0.079828,0.0031931,0.31931,25.08,56.277,7.0346,0.31931,4.196,1.91933333333333,8.05352266666667,6.98787379502005,-0.0467262049799482,-0.66423400022671,"PETG","Flat",90,3,"PETG 90%_3.txt"
12.0761,56.343,0.086609,7.0429,0.07997,0.0031988,0.31988,25.08,56.343,7.0429,0.31988,4.196,1.91933333333333,8.05352266666667,6.99606896659052,-0.0468310334094788,-0.664939632956294,"PETG","Flat",90,3,"PETG 90%_3.txt"
12.0941,56.409,0.086751,7.0511,0.080113,0.0032045,0.32045,25.08,56.409,7.0511,0.32045,4.196,1.91933333333333,8.05352266666667,7.00426413816099,-0.0468358618390088,-0.664234826325095,"PETG","Flat",90,3,"PETG 90%_3.txt"
12.112,56.475,0.086893,7.0593,0.080255,0.0032102,0.32102,25.08,56.475,7.0593,0.32102,4.196,1.91933333333333,8.05352266666667,7.01245930973146,-0.0468406902685397,-0.663531657084125,"PETG","Flat",90,3,"PETG 90%_3.txt"
12.13,56.54,0.087035,7.0675,0.080397,0.0032159,0.32159,25.08,56.54,7.0675,0.32159,4.196,1.91933333333333,8.05352266666667,7.02053031203571,-0.0469696879642889,-0.664587024609677,"PETG","Flat",90,3,"PETG 90%_3.txt"
12.1479,56.627,0.087177,7.0784,0.080539,0.0032216,0.32216,25.081,56.627,7.0784,0.32216,4.196,1.91933333333333,8.05352266666667,7.03133303819679,-0.0470669618032149,-0.664937864534569,"PETG","Flat",90,3,"PETG 90%_3.txt"
12.1658,56.722,0.087319,7.0902,0.080681,0.0032272,0.32272,25.081,56.722,7.0902,0.32272,4.196,1.91933333333333,8.05352266666667,7.04312911848761,-0.0470708815123881,-0.663886512543908,"PETG","Flat",90,3,"PETG 90%_3.txt"
12.1838,56.817,0.087462,7.1021,0.080823,0.0032329,0.32329,25.081,56.817,7.1021,0.32329,4.196,1.91933333333333,8.05352266666667,7.05492519877844,-0.0471748012215603,-0.664237355452053,"PETG","Flat",90,3,"PETG 90%_3.txt"
12.2017,56.911,0.087604,7.1139,0.080966,0.0032386,0.32386,25.081,56.911,7.1139,0.32386,4.196,1.91933333333333,8.05352266666667,7.06659710980305,-0.0473028901969519,-0.66493611376252,"PETG","Flat",90,3,"PETG 90%_3.txt"
12.2197,57.006,0.087746,7.1257,0.081108,0.0032443,0.32443,25.081,57.006,7.1257,0.32443,4.196,1.91933333333333,8.05352266666667,7.07839319009388,-0.0473068099061242,-0.663890002471676,"PETG","Flat",90,3,"PETG 90%_3.txt"
12.2376,57.101,0.087888,7.1376,0.08125,0.00325,0.325,25.081,57.101,7.1376,0.325,4.196,1.91933333333333,8.05352266666667,7.0901892703847,-0.0474107296152964,-0.664239094587766,"PETG","Flat",90,3,"PETG 90%_3.txt"
12.2556,57.195,0.08803,7.1494,0.081392,0.0032557,0.32557,25.081,57.195,7.1494,0.32557,4.196,1.91933333333333,8.05352266666667,7.10186118140931,-0.047538818590688,-0.664934380377206,"PETG","Flat",90,3,"PETG 90%_3.txt"
12.2735,57.29,0.088172,7.1612,0.081534,0.0032614,0.32614,25.082,57.29,7.1612,0.32614,4.196,1.91933333333333,8.05352266666667,7.11365726170014,-0.0475427382998603,-0.663893457798418,"PETG","Flat",90,3,"PETG 90%_3.txt"
12.2915,57.385,0.088315,7.1731,0.081676,0.0032671,0.32671,25.082,57.385,7.1731,0.32671,4.196,1.91933333333333,8.05352266666667,7.12545334199097,-0.0476466580090333,-0.664240816509366,"PETG","Flat",90,3,"PETG 90%_3.txt"
12.3094,57.479,0.088457,7.1849,0.081818,0.0032727,0.32727,25.082,57.479,7.1849,0.32727,4.196,1.91933333333333,8.05352266666667,7.13712525301558,-0.0477747469844241,-0.664932664120921,"PETG","Flat",90,3,"PETG 90%_3.txt"
12.3273,57.574,0.088599,7.1967,0.081961,0.0032784,0.32784,25.082,57.574,7.1967,0.32784,4.196,1.91933333333333,8.05352266666667,7.1489213333064,-0.0477786666935973,-0.663896879036188,"PETG","Flat",90,3,"PETG 90%_3.txt"
12.3453,57.669,0.088741,7.2086,0.082103,0.0032841,0.32841,25.082,57.669,7.2086,0.32841,4.196,1.91933333333333,8.05352266666667,7.16071741359723,-0.0478825864027694,-0.664242521471152,"PETG","Flat",90,3,"PETG 90%_3.txt"
12.3632,57.763,0.088883,7.2204,0.082245,0.0032898,0.32898,25.082,57.763,7.2204,0.32898,4.196,1.91933333333333,8.05352266666667,7.17238932462184,-0.0480106753781611,-0.664930964741026,"PETG","Flat",90,3,"PETG 90%_3.txt"
12.3812,57.858,0.089025,7.2322,0.082387,0.0032955,0.32955,25.082,57.858,7.2322,0.32955,4.196,1.91933333333333,8.05352266666667,7.18418540491267,-0.0480145950873334,-0.663900266686947,"PETG","Flat",90,3,"PETG 90%_3.txt"
12.3991,57.953,0.089168,7.2441,0.082529,0.0033012,0.33012,25.083,57.953,7.2441,0.33012,4.196,1.91933333333333,8.05352266666667,7.19598148520349,-0.0481185147965055,-0.664244209722471,"PETG","Flat",90,3,"PETG 90%_3.txt"
12.4171,58.047,0.08931,7.2559,0.082671,0.0033069,0.33069,25.083,58.047,7.2559,0.33069,4.196,1.91933333333333,8.05352266666667,7.2076533962281,-0.0482466037718972,-0.66492928198979,"PETG","Flat",90,3,"PETG 90%_3.txt"
12.435,58.142,0.089452,7.2677,0.082814,0.0033125,0.33125,25.083,58.142,7.2677,0.33125,4.196,1.91933333333333,8.05352266666667,7.21944947651893,-0.0482505234810686,-0.663903621242878,"PETG","Flat",90,3,"PETG 90%_3.txt"
12.4529,58.237,0.089594,7.2796,0.082956,0.0033182,0.33182,25.083,58.237,7.2796,0.33182,4.196,1.91933333333333,8.05352266666667,7.23124555680976,-0.0483544431902425,-0.66424588150781,"PETG","Flat",90,3,"PETG 90%_3.txt"
