Repository: VipulKohinkar/3D-Printing-Parameter-Optimisation

# 3D Printing Parameter Optimisation: Impact of K-Value on Carbon-Reinforced PETG

## MSc Mechanical Engineering with Management

**Author:** Vipul Kohinkar  
**Project:** MEE7012-SUM  
**Date:** 27 August 2026

---

## Project Overview

This project investigates the influence of flow-rate multiplier (K-value) and build orientation on the tensile behaviour of PETG and carbon-fibre-reinforced PETG (CF-PETG) manufactured using fused deposition modelling (FDM).

The study compares an unreinforced thermoplastic, PETG, with a carbon-fibre-reinforced PETG composite to investigate whether the two materials respond differently to changes in material flow and build orientation.

---

File: 3_Experimental_data/Modulus/Recalculated Stress Strain/Recalculated_Stress_Strain_All_Data.csv (part 201 of 212)
"Time (s)","Load (N)","Machine Extension (mm)","Stress (MPa)","Extension from Preload (mm)","Strain","Percentage Strain","Gauge Length (mm)","Load_N","NEXYGEN_Stress_MPa","Percentage_Strain","Measured_Width_mm","Measured_Thickness_mm","Measured_Area_mm2","Recalculated_Stress_MPa","Stress_Difference_MPa","Stress_Difference_Percent","Material","Orientation","K","Sample","File"
15.7725,76.387,0.11589,9.5483,0.10926,0.0043702,0.43702,25.109,76.387,9.5483,0.43702,4.196,1.91933333333333,8.05352266666667,9.48491773868893,-0.0633822613110731,-0.663806764670916,"PETG","Flat",90,3,"PETG 90%_3.txt"
15.7905,76.468,0.11604,9.5585,0.1094,0.0043759,0.43759,25.109,76.468,9.5585,0.43759,4.196,1.91933333333333,8.05352266666667,9.49497544925268,-0.0635245507473154,-0.664587024609671,"PETG","Flat",90,3,"PETG 90%_3.txt"
15.8084,76.55,0.11618,9.5687,0.10954,0.0043816,0.43816,25.11,76.55,9.5687,0.43816,4.196,1.91933333333333,8.05352266666667,9.50515732908266,-0.0635426709173394,-0.664067960301185,"PETG","Flat",90,3,"PETG 90%_3.txt"
15.8264,76.632,0.11632,9.579,0.10968,0.0043873,0.43873,25.11,76.632,9.579,0.43873,4.196,1.91933333333333,8.05352266666667,9.51533920891264,-0.0636607910873614,-0.664587024609682,"PETG","Flat",90,3,"PETG 90%_3.txt"
15.8443,76.713,0.11646,9.5892,0.10982,0.004393,0.4393,25.11,76.713,9.5892,0.4393,4.196,1.91933333333333,8.05352266666667,9.5253969194764,-0.0638030805236038,-0.665363956572017,"PETG","Flat",90,3,"PETG 90%_3.txt"
15.8623,76.795,0.1166,9.5994,0.10997,0.0043986,0.43986,25.11,76.795,9.5994,0.43986,4.196,1.91933333333333,8.05352266666667,9.53557879930637,-0.0638212006936243,-0.664845726749842,"PETG","Flat",90,3,"PETG 90%_3.txt"
15.8802,76.877,0.11675,9.6096,0.11011,0.0044043,0.44043,25.11,76.877,9.6096,0.44043,4.196,1.91933333333333,8.05352266666667,9.54576067913635,-0.0638393208636483,-0.664328597065937,"PETG","Flat",90,3,"PETG 90%_3.txt"
15.8981,76.958,0.11689,9.6198,0.11025,0.00441,0.441,25.11,76.958,9.6198,0.441,4.196,1.91933333333333,8.05352266666667,9.55581838970011,-0.0639816102998889,-0.665103331668942,"PETG","Flat",90,3,"PETG 90%_3.txt"
15.9161,77.04,0.11703,9.63,0.11039,0.0044157,0.44157,25.11,77.04,9.63,0.44157,4.196,1.91933333333333,8.05352266666667,9.56600026953009,-0.0639997304699111,-0.664587024609669,"PETG","Flat",90,3,"PETG 90%_3.txt"
15.934,77.133,0.11717,9.6416,0.11053,0.0044214,0.44214,25.111,77.133,9.6416,0.44214,4.196,1.91933333333333,8.05352266666667,9.57754801128848,-0.0640519887115243,-0.664329454774356,"PETG","Flat",90,3,"PETG 90%_3.txt"
15.952,77.228,0.11732,9.6535,0.11068,0.0044271,0.44271,25.111,77.228,9.6535,0.44271,4.196,1.91933333333333,8.05352266666667,9.5893440915793,-0.0641559084206946,-0.664587024609671,"PETG","Flat",90,3,"PETG 90%_3.txt"
15.9699,77.324,0.11746,9.6655,0.11082,0.0044328,0.44328,25.111,77.324,9.6655,0.44328,4.196,1.91933333333333,8.05352266666667,9.60126434113635,-0.0642356588636481,-0.664587024609675,"PETG","Flat",90,3,"PETG 90%_3.txt"
15.9879,77.419,0.1176,9.6774,0.11096,0.0044385,0.44385,25.111,77.419,9.6774,0.44385,4.196,1.91933333333333,8.05352266666667,9.61306042142718,-0.064339578572822,-0.664843641606444,"PETG","Flat",90,3,"PETG 90%_3.txt"
16.0058,77.515,0.11774,9.6894,0.1111,0.0044441,0.44441,25.111,77.515,9.6894,0.44441,4.196,1.91933333333333,8.05352266666667,9.62498067098423,-0.0644193290157737,-0.664843323794804,"PETG","Flat",90,3,"PETG 90%_3.txt"
16.0237,77.61,0.11788,9.7013,0.11125,0.0044498,0.44498,25.111,77.61,9.7013,0.44498,4.196,1.91933333333333,8.05352266666667,9.63677675127505,-0.0645232487249459,-0.665098994206404,"PETG","Flat",90,3,"PETG 90%_3.txt"
16.0417,77.706,0.11803,9.7133,0.11139,0.0044555,0.44555,25.111,77.706,9.7133,0.44555,4.196,1.91933333333333,8.05352266666667,9.6486970008321,-0.0646029991678994,-0.665098361709196,"PETG","Flat",90,3,"PETG 90%_3.txt"
16.0596,77.802,0.11817,9.7252,0.11153,0.0044612,0.44612,25.112,77.802,9.7252,0.44612,4.196,1.91933333333333,8.05352266666667,9.66061725038915,-0.0645827496108513,-0.664076313195115,"PETG","Flat",90,3,"PETG 90%_3.txt"
16.0776,77.897,0.11831,9.7371,0.11167,0.0044669,0.44669,25.112,77.897,9.7371,0.44669,4.196,1.91933333333333,8.05352266666667,9.67241333067998,-0.0646866693200234,-0.664331980980204,"PETG","Flat",90,3,"PETG 90%_3.txt"
16.0955,77.993,0.11845,9.7491,0.11181,0.0044726,0.44726,25.112,77.993,9.7491,0.44726,4.196,1.91933333333333,8.05352266666667,9.68433358023702,-0.0647664197629787,-0.664332294909055,"PETG","Flat",90,3,"PETG 90%_3.txt"
16.1135,78.088,0.11859,9.761,0.11196,0.0044783,0.44783,25.112,78.088,9.761,0.44783,4.196,1.91933333333333,8.05352266666667,9.69612966052785,-0.0648703394721508,-0.66458702460968,"PETG","Flat",90,3,"PETG 90%_3.txt"
16.1314,78.184,0.11874,9.773,0.1121,0.0044839,0.44839,25.112,78.184,9.773,0.44839,4.196,1.91933333333333,8.05352266666667,9.7080499100849,-0.0649500899151043,-0.664587024609683,"PETG","Flat",90,3,"PETG 90%_3.txt"
16.1494,78.279,0.11888,9.7849,0.11224,0.0044896,0.44896,25.112,78.279,9.7849,0.44896,4.196,1.91933333333333,8.05352266666667,9.71984599037572,-0.0650540096242764,-0.664840822331106,"PETG","Flat",90,3,"PETG 90%_3.txt"
16.1673,78.375,0.11902,9.7969,0.11238,0.0044953,0.44953,25.112,78.375,9.7969,0.44953,4.196,1.91933333333333,8.05352266666667,9.73176623993277,-0.0651337600672299,-0.664840511460053,"PETG","Flat",90,3,"PETG 90%_3.txt"
16.1852,78.471,0.11916,9.8088,0.11253,0.004501,0.4501,25.113,78.471,9.8088,0.4501,4.196,1.91933333333333,8.05352266666667,9.74368648948982,-0.0651135105101819,-0.6638274866465,"PETG","Flat",90,3,"PETG 90%_3.txt"
16.2032,78.566,0.11931,9.8208,0.11267,0.0045067,0.45067,25.113,78.566,9.8208,0.45067,4.196,1.91933333333333,8.05352266666667,9.75548256978064,-0.0653174302193555,-0.665092764534005,"PETG","Flat",90,3,"PETG 90%_3.txt"
16.2211,78.662,0.11945,9.8327,0.11281,0.0045124,0.45124,25.113,78.662,9.8327,0.45124,4.196,1.91933333333333,8.05352266666667,9.76740281933769,-0.0652971806623075,-0.664081896755799,"PETG","Flat",90,3,"PETG 90%_3.txt"
16.2391,78.757,0.11959,9.8447,0.11295,0.0045181,0.45181,25.113,78.757,9.8447,0.45181,4.196,1.91933333333333,8.05352266666667,9.77919889962852,-0.0655011003714794,-0.665343792817246,"PETG","Flat",90,3,"PETG 90%_3.txt"
16.257,78.853,0.11973,9.8566,0.11309,0.0045238,0.45238,25.113,78.853,9.8566,0.45238,4.196,1.91933333333333,8.05352266666667,9.79111914918557,-0.0654808508144349,-0.664335073092495,"PETG","Flat",90,3,"PETG 90%_3.txt"
16.275,78.948,0.11987,9.8686,0.11324,0.0045294,0.45294,25.113,78.948,9.8686,0.45294,4.196,1.91933333333333,8.05352266666667,9.80291522947639,-0.0656847705236068,-0.665593605208507,"PETG","Flat",90,3,"PETG 90%_3.txt"
16.2929,79.044,0.12002,9.8805,0.11338,0.0045351,0.45351,25.113,79.044,9.8805,0.45351,4.196,1.91933333333333,8.05352266666667,9.81483547903344,-0.0656645209665587,-0.664587024609673,"PETG","Flat",90,3,"PETG 90%_3.txt"
16.3108,79.14,0.12016,9.8924,0.11352,0.0045408,0.45408,25.114,79.14,9.8924,0.45408,4.196,1.91933333333333,8.05352266666667,9.82675572859049,-0.0656442714095125,-0.663582865730383,"PETG","Flat",90,3,"PETG 90%_3.txt"
16.3288,79.235,0.1203,9.9044,0.11366,0.0045465,0.45465,25.114,79.235,9.9044,0.45465,4.196,1.91933333333333,8.05352266666667,9.83855180888131,-0.0658481911186861,-0.664837760174126,"PETG","Flat",90,3,"PETG 90%_3.txt"
16.3467,79.331,0.12044,9.9163,0.1138,0.0045522,0.45522,25.114,79.331,9.9163,0.45522,4.196,1.91933333333333,8.05352266666667,9.85047205843836,-0.0658279415616381,-0.663835720597784,"PETG","Flat",90,3,"PETG 90%_3.txt"
16.3647,79.426,0.12059,9.9283,0.11395,0.0045579,0.45579,25.114,79.426,9.9283,0.45579,4.196,1.91933333333333,8.05352266666667,9.86226813872919,-0.06603186127081,-0.665087288567126,"PETG","Flat",90,3,"PETG 90%_3.txt"
16.3826,79.522,0.12073,9.9402,0.11409,0.0045636,0.45636,25.114,79.522,9.9402,0.45636,4.196,1.91933333333333,8.05352266666667,9.87418838828624,-0.0660116117137637,-0.664087359547732,"PETG","Flat",90,3,"PETG 90%_3.txt"
16.4006,79.617,0.12087,9.9522,0.11423,0.0045692,0.45692,25.114,79.617,9.9522,0.45692,4.196,1.91933333333333,8.05352266666667,9.88598446857706,-0.0662155314229356,-0.665335618485717,"PETG","Flat",90,3,"PETG 90%_3.txt"
16.4185,79.713,0.12101,9.9641,0.11437,0.0045749,0.45749,25.114,79.713,9.9641,0.45749,4.196,1.91933333333333,8.05352266666667,9.89790471813411,-0.0661952818658893,-0.664337791329767,"PETG","Flat",90,3,"PETG 90%_3.txt"
16.4365,79.809,0.12115,9.9761,0.11452,0.0045806,0.45806,25.115,79.809,9.9761,0.45806,4.196,1.91933333333333,8.05352266666667,9.90982496769116,-0.0662750323088428,-0.66433809112622,"PETG","Flat",90,3,"PETG 90%_3.txt"
16.4544,79.904,0.1213,9.988,0.11466,0.0045863,0.45863,25.115,79.904,9.988,0.45863,4.196,1.91933333333333,8.05352266666667,9.92162104798198,-0.0663789520180149,-0.664587024609681,"PETG","Flat",90,3,"PETG 90%_3.txt"
16.4723,80,0.12144,10,0.1148,0.004592,0.4592,25.115,80,10,0.4592,4.196,1.91933333333333,8.05352266666667,9.93354129753903,-0.0664587024609684,-0.664587024609684,"PETG","Flat",90,3,"PETG 90%_3.txt"
16.4903,80.095,0.12158,10.012,0.11494,0.0045977,0.45977,25.115,80.095,10.012,0.45977,4.196,1.91933333333333,8.05352266666667,9.94533737782986,-0.0666626221701403,-0.665827229026571,"PETG","Flat",90,3,"PETG 90%_3.txt"
16.5082,80.191,0.12172,10.024,0.11508,0.0046034,0.46034,25.115,80.191,10.024,0.46034,4.196,1.91933333333333,8.05352266666667,9.95725762738691,-0.066742372613092,-0.665825744344493,"PETG","Flat",90,3,"PETG 90%_3.txt"
16.5262,80.286,0.12186,10.036,0.11523,0.004609,0.4609,25.115,80.286,10.036,0.4609,4.196,1.91933333333333,8.05352266666667,9.96905370767773,-0.0669462923222657,-0.667061501816119,"PETG","Flat",90,3,"PETG 90%_3.txt"
16.5441,80.382,0.12201,10.048,0.11537,0.0046147,0.46147,25.115,80.382,10.048,0.46147,4.196,1.91933333333333,8.05352266666667,9.98097395723478,-0.0670260427652174,-0.667058546628358,"PETG","Flat",90,3,"PETG 90%_3.txt"
16.5621,80.478,0.12215,10.06,0.11551,0.0046204,0.46204,25.116,80.478,10.06,0.46204,4.196,1.91933333333333,8.05352266666667,9.99289420679183,-0.0671057932081727,-0.667055598490782,"PETG","Flat",90,3,"PETG 90%_3.txt"
16.58,80.573,0.12229,10.072,0.11565,0.0046261,0.46261,25.116,80.573,10.072,0.46261,4.196,1.91933333333333,8.05352266666667,10.0046902870827,-0.0673097129173446,-0.668285473762357,"PETG","Flat",90,3,"PETG 90%_3.txt"
16.5979,80.669,0.12243,10.084,0.11579,0.0046318,0.46318,25.116,80.669,10.084,0.46318,4.196,1.91933333333333,8.05352266666667,10.0166105366397,-0.0673894633602981,-0.668281072593198,"PETG","Flat",90,3,"PETG 90%_3.txt"
16.6159,80.764,0.12258,10.096,0.11594,0.0046375,0.46375,25.116,80.764,10.096,0.46375,4.196,1.91933333333333,8.05352266666667,10.0284066169305,-0.0675933830694699,-0.669506567645304,"PETG","Flat",90,3,"PETG 90%_3.txt"
16.6338,80.86,0.12272,10.107,0.11608,0.0046432,0.46432,25.116,80.86,10.107,0.46432,4.196,1.91933333333333,8.05352266666667,10.0403268664876,-0.0666731335124222,-0.659672835781362,"PETG","Flat",90,3,"PETG 90%_3.txt"
16.6518,80.955,0.12286,10.119,0.11622,0.0046489,0.46489,25.116,80.955,10.119,0.46489,4.196,1.91933333333333,8.05352266666667,10.0521229467784,-0.0668770532215959,-0.660905753746377,"PETG","Flat",90,3,"PETG 90%_3.txt"
16.6697,81.051,0.123,10.131,0.11636,0.0046545,0.46545,25.116,81.051,10.131,0.46545,4.196,1.91933333333333,8.05352266666667,10.0640431963355,-0.0669568036645494,-0.660910114150127,"PETG","Flat",90,3,"PETG 90%_3.txt"
16.6877,81.147,0.12314,10.143,0.11651,0.0046602,0.46602,25.117,81.147,10.143,0.46602,4.196,1.91933333333333,8.05352266666667,10.0759634458925,-0.0670365541075011,-0.66091446423643,"PETG","Flat",90,3,"PETG 90%_3.txt"
16.7056,81.242,0.12329,10.155,0.11665,0.0046659,0.46659,25.117,81.242,10.155,0.46659,4.196,1.91933333333333,8.05352266666667,10.0877595261833,-0.067240473816673,-0.662141544231147,"PETG","Flat",90,3,"PETG 90%_3.txt"
16.7236,81.335,0.12343,10.167,0.11679,0.0046716,0.46716,25.117,81.335,10.167,0.46716,4.196,1.91933333333333,8.05352266666667,10.0993072679417,-0.0676927320582852,-0.665808321611933,"PETG","Flat",90,3,"PETG 90%_3.txt"
16.7415,81.429,0.12357,10.179,0.11693,0.0046773,0.46773,25.117,81.429,10.179,0.46773,4.196,1.91933333333333,8.05352266666667,10.1109791789663,-0.0680208210336772,-0.668246596263653,"PETG","Flat",90,3,"PETG 90%_3.txt"
16.7594,81.522,0.12371,10.19,0.11707,0.004683,0.4683,25.117,81.522,10.19,0.4683,4.196,1.91933333333333,8.05352266666667,10.1225269207247,-0.0674730792752865,-0.662149943820279,"PETG","Flat",90,3,"PETG 90%_3.txt"
16.7774,81.616,0.12385,10.202,0.11722,0.0046887,0.46887,25.117,81.616,10.202,0.46887,4.196,1.91933333333333,8.05352266666667,10.1341988317493,-0.0678011682506785,-0.66458702460967,"PETG","Flat",90,3,"PETG 90%_3.txt"
16.7953,81.709,0.124,10.214,0.11736,0.0046943,0.46943,25.117,81.709,10.214,0.46943,4.196,1.91933333333333,8.05352266666667,10.1457465735077,-0.0682534264922907,-0.668234056121898,"PETG","Flat",90,3,"PETG 90%_3.txt"
16.8133,81.802,0.12414,10.225,0.1175,0.0047,0.47,25.118,81.802,10.225,0.47,4.196,1.91933333333333,8.05352266666667,10.1572943152661,-0.0677056847338999,-0.662158285906112,"PETG","Flat",90,3,"PETG 90%_3.txt"
16.8312,81.896,0.12428,10.237,0.11764,0.0047057,0.47057,25.118,81.896,10.237,0.47057,4.196,1.91933333333333,8.05352266666667,10.1689662262907,-0.068033773709292,-0.664587024609671,"PETG","Flat",90,3,"PETG 90%_3.txt"
16.8492,81.989,0.12442,10.249,0.11779,0.0047114,0.47114,25.118,81.989,10.249,0.47114,4.196,1.91933333333333,8.05352266666667,10.1805139680491,-0.0684860319509042,-0.668221601628492,"PETG","Flat",90,3,"PETG 90%_3.txt"
16.8671,82.083,0.12457,10.26,0.11793,0.0047171,0.47171,25.118,82.083,10.26,0.47171,4.196,1.91933333333333,8.05352266666667,10.1921858790737,-0.067814120926295,-0.660956344310868,"PETG","Flat",90,3,"PETG 90%_3.txt"
16.885,82.176,0.12471,10.272,0.11807,0.0047228,0.47228,25.118,82.176,10.272,0.47228,4.196,1.91933333333333,8.05352266666667,10.2037336208321,-0.0682663791679055,-0.664587024609671,"PETG","Flat",90,3,"PETG 90%_3.txt"
16.903,82.27,0.12485,10.284,0.11821,0.0047285,0.47285,25.118,82.27,10.284,0.47285,4.196,1.91933333333333,8.05352266666667,10.2154055318567,-0.0685944681432993,-0.667001829475878,"PETG","Flat",90,3,"PETG 90%_3.txt"
16.9209,82.363,0.12499,10.295,0.11835,0.0047341,0.47341,25.118,82.363,10.295,0.47341,4.196,1.91933333333333,8.05352266666667,10.2269532736151,-0.0680467263849085,-0.660968687565891,"PETG","Flat",90,3,"PETG 90%_3.txt"
16.9389,82.456,0.12513,10.307,0.1185,0.0047398,0.47398,25.119,82.456,10.307,0.47398,4.196,1.91933333333333,8.05352266666667,10.2385010153735,-0.0684989846265189,-0.664587024609672,"PETG","Flat",90,3,"PETG 90%_3.txt"
16.9568,82.55,0.12528,10.319,0.11864,0.0047455,0.47455,25.119,82.55,10.319,0.47455,4.196,1.91933333333333,8.05352266666667,10.2501729263981,-0.0688270736019128,-0.666993638937036,"PETG","Flat",90,3,"PETG 90%_3.txt"
16.9748,82.643,0.12542,10.33,0.11878,0.0047512,0.47512,25.119,82.643,10.33,0.47512,4.196,1.91933333333333,8.05352266666667,10.2617206681565,-0.068279331843522,-0.660980947178335,"PETG","Flat",90,3,"PETG 90%_3.txt"
16.9927,82.737,0.12556,10.342,0.11892,0.0047569,0.47569,25.119,82.737,10.342,0.47569,4.196,1.91933333333333,8.05352266666667,10.2733925791811,-0.068607420818914,-0.663386393530401,"PETG","Flat",90,3,"PETG 90%_3.txt"
17.0107,82.83,0.1257,10.354,0.11906,0.0047626,0.47626,25.119,82.83,10.354,0.47626,4.196,1.91933333333333,8.05352266666667,10.2849403209395,-0.0690596790605245,-0.666985503771725,"PETG","Flat",90,3,"PETG 90%_3.txt"
17.0286,82.923,0.12584,10.365,0.11921,0.0047683,0.47683,25.119,82.923,10.365,0.47683,4.196,1.91933333333333,8.05352266666667,10.2964880626979,-0.0685119373021355,-0.660993123995518,"PETG","Flat",90,3,"PETG 90%_3.txt"
17.0465,83.017,0.12599,10.377,0.11935,0.004774,0.4774,25.119,83.017,10.377,0.4774,4.196,1.91933333333333,8.05352266666667,10.3081599737225,-0.0688400262775275,-0.66339044307148,"PETG","Flat",90,3,"PETG 90%_3.txt"
17.0645,83.11,0.12613,10.389,0.11949,0.0047796,0.47796,25.12,83.11,10.389,0.47796,4.196,1.91933333333333,8.05352266666667,10.3197077154809,-0.0692922845191379,-0.666977423420329,"PETG","Flat",90,3,"PETG 90%_3.txt"
17.0824,83.204,0.12627,10.4,0.11963,0.0047853,0.47853,25.12,83.204,10.4,0.47853,4.196,1.91933333333333,8.05352266666667,10.3313796265055,-0.0686203734945305,-0.659811283601255,"PETG","Flat",90,3,"PETG 90%_3.txt"
17.1004,83.297,0.12641,10.412,0.11978,0.004791,0.4791,25.12,83.297,10.412,0.4791,4.196,1.91933333333333,8.05352266666667,10.3429273682639,-0.069072631736141,-0.663394465387447,"PETG","Flat",90,3,"PETG 90%_3.txt"
17.1183,83.391,0.12656,10.424,0.11992,0.0047967,0.47967,25.12,83.391,10.424,0.47967,4.196,1.91933333333333,8.05352266666667,10.3545992792885,-0.0694007207115312,-0.665778210970177,"PETG","Flat",90,3,"PETG 90%_3.txt"
17.1363,83.484,0.1267,10.435,0.12006,0.0048024,0.48024,25.12,83.484,10.435,0.48024,4.196,1.91933333333333,8.05352266666667,10.3661470210469,-0.068852978953144,-0.659827301898841,"PETG","Flat",90,3,"PETG 90%_3.txt"
17.1542,83.577,0.12684,10.447,0.1202,0.0048081,0.48081,25.12,83.577,10.447,0.48081,4.196,1.91933333333333,8.05352266666667,10.3776947628052,-0.0693052371947527,-0.663398460751916,"PETG","Flat",90,3,"PETG 90%_3.txt"
17.1721,83.671,0.12698,10.459,0.12034,0.0048138,0.48138,25.12,83.671,10.459,0.48138,4.196,1.91933333333333,8.05352266666667,10.3893666738299,-0.0696333261701447,-0.665774224783868,"PETG","Flat",90,3,"PETG 90%_3.txt"
17.1901,83.764,0.12712,10.471,0.12049,0.0048194,0.48194,25.121,83.764,10.471,0.48194,4.196,1.91933333333333,8.05352266666667,10.4009144155882,-0.0700855844117569,-0.669330383074749,"PETG","Flat",90,3,"PETG 90%_3.txt"
17.208,83.858,0.12727,10.482,0.12063,0.0048251,0.48251,25.121,83.858,10.482,0.48251,4.196,1.91933333333333,8.05352266666667,10.4125863266129,-0.069413673387146,-0.662217834260122,"PETG","Flat",90,3,"PETG 90%_3.txt"
17.226,83.951,0.12741,10.494,0.12077,0.0048308,0.48308,25.121,83.951,10.494,0.48308,4.196,1.91933333333333,8.05352266666667,10.4241340683712,-0.06986593162876,-0.665770265187345,"PETG","Flat",90,3,"PETG 90%_3.txt"
17.2439,84.044,0.12755,10.506,0.12091,0.0048365,0.48365,25.121,84.044,10.506,0.48365,4.196,1.91933333333333,8.05352266666667,10.4356818101296,-0.0703181898703704,-0.669314580909675,"PETG","Flat",90,3,"PETG 90%_3.txt"
17.2619,84.138,0.12769,10.517,0.12105,0.0048422,0.48422,25.121,84.138,10.517,0.48422,4.196,1.91933333333333,8.05352266666667,10.4473537211542,-0.0696462788457595,-0.662225718795849,"PETG","Flat",90,3,"PETG 90%_3.txt"
17.2798,84.231,0.12784,10.529,0.1212,0.0048479,0.48479,25.121,84.231,10.529,0.48479,4.196,1.91933333333333,8.05352266666667,10.4589014629126,-0.0700985370873735,-0.665766331915409,"PETG","Flat",90,3,"PETG 90%_3.txt"
17.2978,84.325,0.12798,10.541,0.12134,0.0048536,0.48536,25.121,84.325,10.541,0.48536,4.196,1.91933333333333,8.05352266666667,10.4705733739372,-0.0704266260627637,-0.66812091891437,"PETG","Flat",90,3,"PETG 90%_3.txt"
17.3157,84.418,0.12812,10.552,0.12148,0.0048592,0.48592,25.122,84.418,10.552,0.48592,4.196,1.91933333333333,8.05352266666667,10.4821211156956,-0.0698788843043729,-0.662233551027037,"PETG","Flat",90,3,"PETG 90%_3.txt"
17.3336,84.512,0.12826,10.564,0.12162,0.0048649,0.48649,25.122,84.512,10.564,0.48649,4.196,1.91933333333333,8.05352266666667,10.4937930267202,-0.0702069732797668,-0.664587024609682,"PETG","Flat",90,3,"PETG 90%_3.txt"
17.3516,84.605,0.1284,10.576,0.12177,0.0048706,0.48706,25.122,84.605,10.576,0.48706,4.196,1.91933333333333,8.05352266666667,10.5053407684786,-0.0706592315213772,-0.668109223916199,"PETG","Flat",90,3,"PETG 90%_3.txt"
17.3695,84.698,0.12855,10.587,0.12191,0.0048763,0.48763,25.122,84.698,10.587,0.48763,4.196,1.91933333333333,8.05352266666667,10.516888510237,-0.0701114897629882,-0.662241331472449,"PETG","Flat",90,3,"PETG 90%_3.txt"
17.3875,84.792,0.12869,10.599,0.12205,0.004882,0.4882,25.122,84.792,10.599,0.4882,4.196,1.91933333333333,8.05352266666667,10.5285604212616,-0.0704395787383802,-0.664587024609683,"PETG","Flat",90,3,"PETG 90%_3.txt"
17.4054,84.885,0.12883,10.611,0.12219,0.0048877,0.48877,25.122,84.885,10.611,0.48877,4.196,1.91933333333333,8.05352266666667,10.54010816302,-0.0708918369799907,-0.668097606069086,"PETG","Flat",90,3,"PETG 90%_3.txt"
17.4234,84.979,0.12897,10.622,0.12233,0.0048934,0.48934,25.122,84.979,10.622,0.48934,4.196,1.91933333333333,8.05352266666667,10.5517800740446,-0.0702199259553815,-0.661080078661095,"PETG","Flat",90,3,"PETG 90%_3.txt"
17.4413,85.072,0.12911,10.634,0.12248,0.0048991,0.48991,25.123,85.072,10.634,0.48991,4.196,1.91933333333333,8.05352266666667,10.563327815803,-0.0706721841969937,-0.664587024609683,"PETG","Flat",90,3,"PETG 90%_3.txt"
17.4592,85.166,0.12926,10.646,0.12262,0.0049047,0.49047,25.123,85.166,10.646,0.49047,4.196,1.91933333333333,8.05352266666667,10.5749997268276,-0.0710002731723858,-0.666919717944634,"PETG","Flat",90,3,"PETG 90%_3.txt"
17.4772,85.259,0.1294,10.657,0.12276,0.0049104,0.49104,25.123,85.259,10.657,0.49104,4.196,1.91933333333333,8.05352266666667,10.586547468586,-0.070452531413995,-0.661091596265318,"PETG","Flat",90,3,"PETG 90%_3.txt"
17.4951,85.352,0.12954,10.669,0.1229,0.0049161,0.49161,25.123,85.352,10.669,0.49161,4.196,1.91933333333333,8.05352266666667,10.5980952103444,-0.0709047896556072,-0.664587024609684,"PETG","Flat",90,3,"PETG 90%_3.txt"
17.5131,85.446,0.12968,10.681,0.12305,0.0049218,0.49218,25.123,85.446,10.681,0.49218,4.196,1.91933333333333,8.05352266666667,10.609767121369,-0.0712328786309975,-0.666912074066075,"PETG","Flat",90,3,"PETG 90%_3.txt"
17.531,85.539,0.12983,10.692,0.12319,0.0049275,0.49275,25.123,85.539,10.692,0.49275,4.196,1.91933333333333,8.05352266666667,10.6213148631274,-0.0706851368726085,-0.661103038464351,"PETG","Flat",90,3,"PETG 90%_3.txt"
17.549,85.633,0.12997,10.704,0.12333,0.0049332,0.49332,25.123,85.633,10.704,0.49332,4.196,1.91933333333333,8.05352266666667,10.632986774152,-0.0710132258480023,-0.663426997832607,"PETG","Flat",90,3,"PETG 90%_3.txt"
17.5669,85.726,0.13011,10.716,0.12347,0.0049389,0.49389,25.124,85.726,10.716,0.49389,4.196,1.91933333333333,8.05352266666667,10.6445345159104,-0.071465484089611,-0.66690448011955,"PETG","Flat",90,3,"PETG 90%_3.txt"
17.5849,85.819,0.13025,10.727,0.12361,0.0049445,0.49445,25.124,85.819,10.727,0.49445,4.196,1.91933333333333,8.05352266666667,10.6560822576688,-0.0709177423312219,-0.661114405996289,"PETG","Flat",90,3,"PETG 90%_3.txt"
17.6028,85.913,0.13039,10.739,0.12376,0.0049502,0.49502,25.124,85.913,10.739,0.49502,4.196,1.91933333333333,8.05352266666667,10.6677541686934,-0.0712458313066158,-0.663430778532599,"PETG","Flat",90,3,"PETG 90%_3.txt"
17.6207,86.006,0.13054,10.751,0.1239,0.0049559,0.49559,25.124,86.006,10.751,0.49559,4.196,1.91933333333333,8.05352266666667,10.6793019104518,-0.0716980895482244,-0.666896935617379,"PETG","Flat",90,3,"PETG 90%_3.txt"
17.6387,86.1,0.13068,10.762,0.12404,0.0049616,0.49616,25.124,86.1,10.762,0.49616,4.196,1.91933333333333,8.05352266666667,10.6909738214764,-0.071026178523617,-0.65997192458295,"PETG","Flat",90,3,"PETG 90%_3.txt"
17.6566,86.193,0.13082,10.774,0.12418,0.0049673,0.49673,25.124,86.193,10.774,0.49673,4.196,1.91933333333333,8.05352266666667,10.7025215632348,-0.0714784367652275,-0.663434534668902,"PETG","Flat",90,3,"PETG 90%_3.txt"
17.6746,86.287,0.13096,10.786,0.12432,0.004973,0.4973,25.124,86.287,10.786,0.4973,4.196,1.91933333333333,8.05352266666667,10.7141934742594,-0.0718065257406177,-0.665738232343943,"PETG","Flat",90,3,"PETG 90%_3.txt"
17.6925,86.38,0.1311,10.798,0.12447,0.0049787,0.49787,25.125,86.38,10.798,0.49787,4.196,1.91933333333333,8.05352266666667,10.7257412160178,-0.07225878398223,-0.6691867381203,"PETG","Flat",90,3,"PETG 90%_3.txt"
17.7105,86.473,0.13125,10.809,0.12461,0.0049844,0.49844,25.125,86.473,10.809,0.49844,4.196,1.91933333333333,8.05352266666667,10.7372889577762,-0.0717110422238409,-0.663438266480164,"PETG","Flat",90,3,"PETG 90%_3.txt"
17.7284,86.567,0.13139,10.821,0.12475,0.00499,0.499,25.125,86.567,10.821,0.499,4.196,1.91933333333333,8.05352266666667,10.7489608688008,-0.072039131199233,-0.665734508818344,"PETG","Flat",90,3,"PETG 90%_3.txt"
17.7463,86.66,0.13153,10.833,0.12489,0.0049957,0.49957,25.125,86.66,10.833,0.49957,4.196,1.91933333333333,8.05352266666667,10.7605086105592,-0.0724913894408434,-0.669171877050156,"PETG","Flat",90,3,"PETG 90%_3.txt"
17.7643,86.754,0.13167,10.844,0.12504,0.0050014,0.50014,25.125,86.754,10.844,0.50014,4.196,1.91933333333333,8.05352266666667,10.7721805215838,-0.0718194784162343,-0.662296923794119,"PETG","Flat",90,3,"PETG 90%_3.txt"
17.7822,86.847,0.13182,10.856,0.12518,0.0050071,0.50071,25.125,86.847,10.856,0.50071,4.196,1.91933333333333,8.05352266666667,10.7837282633422,-0.0722717366578465,-0.665730809302197,"PETG","Flat",90,3,"PETG 90%_3.txt"
17.8002,86.919,0.13196,10.865,0.12532,0.0050128,0.50128,25.125,86.919,10.865,0.50128,4.196,1.91933333333333,8.05352266666667,10.7926684505099,-0.0723315494900607,-0.665729861850536,"PETG","Flat",90,3,"PETG 90%_3.txt"
17.8181,86.938,0.1321,10.867,0.12546,0.0050185,0.50185,25.126,86.938,10.867,0.50185,4.196,1.91933333333333,8.05352266666667,10.7950276665681,-0.071972333431896,-0.66230177079135,"PETG","Flat",90,3,"PETG 90%_3.txt"
17.8361,86.958,0.13224,10.87,0.1256,0.0050242,0.50242,25.126,86.958,10.87,0.50242,4.196,1.91933333333333,8.05352266666667,10.7975110518925,-0.0724889481075106,-0.666871647723189,"PETG","Flat",90,3,"PETG 90%_3.txt"
17.854,86.978,0.13238,10.872,0.12575,0.0050298,0.50298,25.126,86.978,10.872,0.50298,4.196,1.91933333333333,8.05352266666667,10.7999944372169,-0.0720055627831258,-0.66230282177268,"PETG","Flat",90,3,"PETG 90%_3.txt"
17.872,86.997,0.13253,10.875,0.12589,0.0050355,0.50355,25.126,86.997,10.875,0.50355,4.196,1.91933333333333,8.05352266666667,10.802353653275,-0.0726463467249605,-0.668012383677798,"PETG","Flat",90,3,"PETG 90%_3.txt"
17.8899,87.017,0.13267,10.877,0.12603,0.0050412,0.50412,25.126,87.017,10.877,0.50412,4.196,1.91933333333333,8.05352266666667,10.8048370385994,-0.0721629614005774,-0.663445448198744,"PETG","Flat",90,3,"PETG 90%_3.txt"
17.9078,87.036,0.13281,10.88,0.12617,0.0050469,0.50469,25.126,87.036,10.88,0.50469,4.196,1.91933333333333,8.05352266666667,10.8071962546576,-0.0728037453424104,-0.66915207116186,"PETG","Flat",90,3,"PETG 90%_3.txt"
17.9258,87.056,0.13295,10.882,0.12631,0.0050526,0.50526,25.126,87.056,10.882,0.50526,4.196,1.91933333333333,8.05352266666667,10.809679639982,-0.0723203600180256,-0.664587024609682,"PETG","Flat",90,3,"PETG 90%_3.txt"
0.110278,0.15514,-0.00018769,0.019393,-0.0070316,-0.00028126,-0.028126,24.993,0.15514,0.019393,-0.028126,4.19366666666667,1.92166666666667,8.05882944444444,0.0192509347752669,-0.000142065224733146,-0.732559298371297,"PETG","Flat",90,4,"PETG 90%_4.txt"
0.128658,0.15723,-0.00018327,0.019654,-0.0070272,-0.00028109,-0.028109,24.993,0.15723,0.019654,-0.028109,4.19366666666667,1.92166666666667,8.05882944444444,0.0195102776506072,-0.000143722349392757,-0.731262589766748,"PETG","Flat",90,4,"PETG 90%_4.txt"
0.147038,0.15932,-0.00017884,0.019915,-0.0070228,-0.00028091,-0.028091,24.993,0.15932,0.019915,-0.028091,4.19366666666667,1.92166666666667,8.05882944444444,0.0197696205259476,-0.000145379474052371,-0.729999869708116,"PETG","Flat",90,4,"PETG 90%_4.txt"
0.165417,0.16141,-0.00017442,0.020176,-0.0070183,-0.00028073,-0.028073,24.993,0.16141,0.020176,-0.028073,4.19366666666667,1.92166666666667,8.05882944444444,0.020028963401288,-0.000147036598711982,-0.72876981915138,"PETG","Flat",90,4,"PETG 90%_4.txt"
0.183797,0.1635,-0.00017,0.020437,-0.0070139,-0.00028056,-0.028056,24.993,0.1635,0.020437,-0.028056,4.19366666666667,1.92166666666667,8.05882944444444,0.0202883062766284,-0.000148693723371594,-0.727571186434377,"PETG","Flat",90,4,"PETG 90%_4.txt"
0.202177,0.16559,-0.00016557,0.020698,-0.0070095,-0.00028038,-0.028038,24.993,0.16559,0.020698,-0.028038,4.19366666666667,1.92166666666667,8.05882944444444,0.0205476491519688,-0.000150350848031212,-0.726402783028368,"PETG","Flat",90,4,"PETG 90%_4.txt"
0.220556,0.16767,-0.00016115,0.020959,-0.0070051,-0.0002802,-0.02802,24.993,0.16767,0.020959,-0.02802,4.19366666666667,1.92166666666667,8.05882944444444,0.0208057511523076,-0.000153248847692446,-0.731183967233388,"PETG","Flat",90,4,"PETG 90%_4.txt"
0.238936,0.16976,-0.00015672,0.02122,-0.0070006,-0.00028003,-0.028003,24.993,0.16976,0.02122,-0.028003,4.19366666666667,1.92166666666667,8.05882944444444,0.0210650940276479,-0.00015490597235206,-0.729999869708107,"PETG","Flat",90,4,"PETG 90%_4.txt"
0.257316,0.17185,-0.0001523,0.021481,-0.0069962,-0.00027985,-0.027985,24.993,0.17185,0.021481,-0.027985,4.19366666666667,1.92166666666667,8.05882944444444,0.0213244369029883,-0.000156563097011675,-0.72884454639763,"PETG","Flat",90,4,"PETG 90%_4.txt"
0.275696,0.17394,-0.00014788,0.021743,-0.0069918,-0.00027967,-0.027967,24.993,0.17394,0.021743,-0.027967,4.19366666666667,1.92166666666667,8.05882944444444,0.0215837797783287,-0.000159220221671284,-0.732282673372044,"PETG","Flat",90,4,"PETG 90%_4.txt"
0.294075,0.17603,-0.00014345,0.022004,-0.0069874,-0.00027949,-0.027949,24.993,0.17603,0.022004,-0.027949,4.19366666666667,1.92166666666667,8.05882944444444,0.0218431226536691,-0.000160877346330898,-0.731127732825387,"PETG","Flat",90,4,"PETG 90%_4.txt"
0.312455,0.17812,-0.00013903,0.022265,-0.0069829,-0.00027932,-0.027932,24.993,0.17812,0.022265,-0.027932,4.19366666666667,1.92166666666667,8.05882944444444,0.0221024655290095,-0.000162534470990509,-0.729999869708104,"PETG","Flat",90,4,"PETG 90%_4.txt"
0.330835,0.18021,-0.0001346,0.022526,-0.0069785,-0.00027914,-0.027914,24.993,0.18021,0.022526,-0.027914,4.19366666666667,1.92166666666667,8.05882944444444,0.0223618084043499,-0.000164191595650124,-0.7288981428133,"PETG","Flat",90,4,"PETG 90%_4.txt"
0.349214,0.1823,-0.00013018,0.022787,-0.0069741,-0.00027896,-0.027896,24.993,0.1823,0.022787,-0.027896,4.19366666666667,1.92166666666667,8.05882944444444,0.0226211512796903,-0.000165848720309739,-0.727821654055991,"PETG","Flat",90,4,"PETG 90%_4.txt"
0.367594,0.18439,-0.00012576,0.023048,-0.0069697,-0.00027879,-0.027879,24.993,0.18439,0.023048,-0.027879,4.19366666666667,1.92166666666667,8.05882944444444,0.0228804941550307,-0.000167505844969346,-0.726769546031527,"PETG","Flat",90,4,"PETG 90%_4.txt"
0.385974,0.18647,-0.00012133,0.023309,-0.0069653,-0.00027861,-0.027861,24.993,0.18647,0.023309,-0.027861,4.19366666666667,1.92166666666667,8.05882944444444,0.0231385961553694,-0.000170403844630591,-0.731064587200612,"PETG","Flat",90,4,"PETG 90%_4.txt"
0.404354,0.18856,-0.00011691,0.02357,-0.0069608,-0.00027843,-0.027843,24.993,0.18856,0.02357,-0.027843,4.19366666666667,1.92166666666667,8.05882944444444,0.0233979390307098,-0.000172060969290202,-0.729999869708111,"PETG","Flat",90,4,"PETG 90%_4.txt"
0.422733,0.19065,-0.00011248,0.023832,-0.0069564,-0.00027826,-0.027826,24.993,0.19065,0.023832,-0.027826,4.19366666666667,1.92166666666667,8.05882944444444,0.0236572819060502,-0.000174718093949814,-0.733123925603449,"PETG","Flat",90,4,"PETG 90%_4.txt"
0.441113,0.19274,-0.00010806,0.024093,-0.006952,-0.00027808,-0.027808,24.993,0.19274,0.024093,-0.027808,4.19366666666667,1.92166666666667,8.05882944444444,0.0239166247813906,-0.000176375218609429,-0.732060011660767,"PETG","Flat",90,4,"PETG 90%_4.txt"
0.459493,0.19483,-0.00010364,0.024354,-0.0069476,-0.0002779,-0.02779,24.993,0.19483,0.024354,-0.02779,4.19366666666667,1.92166666666667,8.05882944444444,0.024175967656731,-0.00017803234326904,-0.731018901490678,"PETG","Flat",90,4,"PETG 90%_4.txt"
0.477872,0.19692,-9.9213e-05,0.024615,-0.0069431,-0.00027773,-0.027773,24.993,0.19692,0.024615,-0.027773,4.19366666666667,1.92166666666667,8.05882944444444,0.0244353105320714,-0.000179689467928651,-0.729999869708108,"PETG","Flat",90,4,"PETG 90%_4.txt"
0.496252,0.19901,-9.4789e-05,0.024876,-0.0069387,-0.00027755,-0.027755,24.993,0.19901,0.024876,-0.027755,4.19366666666667,1.92166666666667,8.05882944444444,0.0246946534074117,-0.000181346592588262,-0.729002221371049,"PETG","Flat",90,4,"PETG 90%_4.txt"
0.514632,0.2011,-9.0365e-05,0.025137,-0.0069343,-0.00027737,-0.027737,24.993,0.2011,0.025137,-0.027737,4.19366666666667,1.92166666666667,8.05882944444444,0.0249539962827521,-0.000183003717247877,-0.728025290400114,"PETG","Flat",90,4,"PETG 90%_4.txt"
0.533012,0.20319,-8.5941e-05,0.025398,-0.0069299,-0.00027719,-0.027719,24.993,0.20319,0.025398,-0.027719,4.19366666666667,1.92166666666667,8.05882944444444,0.0252133391580925,-0.000184660841907488,-0.727068438095472,"PETG","Flat",90,4,"PETG 90%_4.txt"
0.551391,0.20527,-8.1517e-05,0.025659,-0.0069254,-0.00027702,-0.027702,24.993,0.20527,0.025659,-0.027702,4.19366666666667,1.92166666666667,8.05882944444444,0.0254714411584313,-0.000187558841568729,-0.730967074199029,"PETG","Flat",90,4,"PETG 90%_4.txt"
0.569771,0.20736,-7.7093e-05,0.02592,-0.006921,-0.00027684,-0.027684,24.993,0.20736,0.02592,-0.027684,4.19366666666667,1.92166666666667,8.05882944444444,0.0257307840337717,-0.000189215966228343,-0.729999869708115,"PETG","Flat",90,4,"PETG 90%_4.txt"
0.588151,0.20945,-7.2669e-05,0.026182,-0.0069166,-0.00027666,-0.027666,24.993,0.20945,0.026182,-0.027666,4.19366666666667,1.92166666666667,8.05882944444444,0.025990126909112,-0.000191873090887956,-0.732843521839262,"PETG","Flat",90,4,"PETG 90%_4.txt"
0.60653,0.21154,-6.8245e-05,0.026443,-0.0069122,-0.00027649,-0.027649,24.993,0.21154,0.026443,-0.027649,4.19366666666667,1.92166666666667,8.05882944444444,0.0262494697844524,-0.000193530215547567,-0.731876926020371,"PETG","Flat",90,4,"PETG 90%_4.txt"
0.62491,0.21363,-6.3821e-05,0.026704,-0.0069077,-0.00027631,-0.027631,24.993,0.21363,0.026704,-0.027631,4.19366666666667,1.92166666666667,8.05882944444444,0.0265088126597928,-0.000195187340207181,-0.730929224862123,"PETG","Flat",90,4,"PETG 90%_4.txt"
0.64329,0.21572,-5.9397e-05,0.026965,-0.0069033,-0.00027613,-0.027613,24.993,0.21572,0.026965,-0.027613,4.19366666666667,1.92166666666667,8.05882944444444,0.0267681555351332,-0.000196844464866792,-0.729999869708112,"PETG","Flat",90,4,"PETG 90%_4.txt"
0.661669,0.21781,-5.4973e-05,0.027226,-0.0068989,-0.00027596,-0.027596,24.993,0.21781,0.027226,-0.027596,4.19366666666667,1.92166666666667,8.05882944444444,0.0270274984104736,-0.000198501589526404,-0.729088332940585,"PETG","Flat",90,4,"PETG 90%_4.txt"
0.680049,0.2199,-5.0549e-05,0.027487,-0.0068945,-0.00027578,-0.027578,24.993,0.2199,0.027487,-0.027578,4.19366666666667,1.92166666666667,8.05882944444444,0.027286841285814,-0.000200158714186015,-0.728194106981536,"PETG","Flat",90,4,"PETG 90%_4.txt"
0.698429,0.22199,-4.6126e-05,0.027748,-0.00689,-0.0002756,-0.02756,24.993,0.22199,0.027748,-0.02756,4.19366666666667,1.92166666666667,8.05882944444444,0.0275461841611544,-0.000201815838845629,-0.727316703350257,"PETG","Flat",90,4,"PETG 90%_4.txt"
0.716809,0.22407,-4.1702e-05,0.028009,-0.0068856,-0.00027542,-0.027542,24.993,0.22407,0.028009,-0.027542,4.19366666666667,1.92166666666667,8.05882944444444,0.0278042861614931,-0.00020471383850687,-0.730885924191761,"PETG","Flat",90,4,"PETG 90%_4.txt"
0.735188,0.22616,-3.7278e-05,0.02827,-0.0068812,-0.00027525,-0.027525,24.993,0.22616,0.02827,-0.027525,4.19366666666667,1.92166666666667,8.05882944444444,0.0280636290368335,-0.000206370963166481,-0.729999869708106,"PETG","Flat",90,4,"PETG 90%_4.txt"
0.753568,0.22825,-3.2854e-05,0.028532,-0.0068768,-0.00027507,-0.027507,24.993,0.22825,0.028532,-0.027507,4.19366666666667,1.92166666666667,8.05882944444444,0.0283229719121739,-0.000209028087826094,-0.732609308236694,"PETG","Flat",90,4,"PETG 90%_4.txt"
0.771948,0.23034,-2.843e-05,0.028793,-0.0068724,-0.00027489,-0.027489,24.993,0.23034,0.028793,-0.027489,4.19366666666667,1.92166666666667,8.05882944444444,0.0285823147875143,-0.000210685212485708,-0.731723726203272,"PETG","Flat",90,4,"PETG 90%_4.txt"
0.790327,0.2539,-2.4006e-05,0.031738,-0.0068679,-0.00027472,-0.027472,24.993,0.2539,0.031738,-0.027472,4.19366666666667,1.92166666666667,8.05882944444444,0.0315058162913514,-0.000232183708648609,-0.731563767876391,"PETG","Flat",90,4,"PETG 90%_4.txt"
0.808707,0.29947,-1.9582e-05,0.037434,-0.0068635,-0.00027454,-0.027454,24.993,0.29947,0.037434,-0.027454,4.19366666666667,1.92166666666667,8.05882944444444,0.0371604836737731,-0.000273516326226859,-0.730662836530586,"PETG","Flat",90,4,"PETG 90%_4.txt"
0.827087,0.34504,-1.5158e-05,0.04313,-0.0068591,-0.00027436,-0.027436,24.993,0.34504,0.04313,-0.027436,4.19366666666667,1.92166666666667,8.05882944444444,0.0428151510561949,-0.00031484894380511,-0.729999869708115,"PETG","Flat",90,4,"PETG 90%_4.txt"
0.845467,0.39061,-1.0734e-05,0.048827,-0.0068547,-0.00027419,-0.027419,24.993,0.39061,0.048827,-0.027419,4.19366666666667,1.92166666666667,8.05882944444444,0.0484698184386166,-0.000357181561383355,-0.731524692042015,"PETG","Flat",90,4,"PETG 90%_4.txt"
0.863846,0.43618,-6.3098e-06,0.054523,-0.0068502,-0.00027401,-0.027401,24.993,0.43618,0.054523,-0.027401,4.19366666666667,1.92166666666667,8.05882944444444,0.0541244858210384,-0.000398514178961605,-0.730910219469958,"PETG","Flat",90,4,"PETG 90%_4.txt"
0.882226,0.48175,8.2715e-05,0.060219,-0.0067612,-0.00027045,-0.027045,24.993,0.48175,0.060219,-0.027045,4.19366666666667,1.92166666666667,8.05882944444444,0.0597791532034601,-0.000439846796539856,-0.730411990467885,"PETG","Flat",90,4,"PETG 90%_4.txt"
0.900606,0.52732,0.00019054,0.065915,-0.0066534,-0.00026614,-0.026614,24.993,0.52732,0.065915,-0.026614,4.19366666666667,1.92166666666667,8.05882944444444,0.0654338205858819,-0.000481179414118099,-0.729999869708108,"PETG","Flat",90,4,"PETG 90%_4.txt"
0.918985,0.57289,0.00029836,0.071611,-0.0065456,-0.00026182,-0.026182,24.993,0.57289,0.071611,-0.026182,4.19366666666667,1.92166666666667,8.05882944444444,0.0710884879683037,-0.000522512031696343,-0.729653309821595,"PETG","Flat",90,4,"PETG 90%_4.txt"
0.937365,0.61846,0.00040618,0.077307,-0.0064377,-0.00025751,-0.025751,24.993,0.61846,0.077307,-0.025751,4.19366666666667,1.92166666666667,8.05882944444444,0.0767431553507254,-0.0005638446492746,-0.729357819181446,"PETG","Flat",90,4,"PETG 90%_4.txt"
0.955745,0.66403,0.000514,0.083004,-0.0063299,-0.0002532,-0.02532,24.994,0.66403,0.083004,-0.02532,4.19366666666667,1.92166666666667,8.05882944444444,0.0823978227331471,-0.000606177266852845,-0.730298861323364,"PETG","Flat",90,4,"PETG 90%_4.txt"
0.974125,0.7096,0.00062182,0.0887,-0.0062221,-0.00024888,-0.024888,24.994,0.7096,0.0887,-0.024888,4.19366666666667,1.92166666666667,8.05882944444444,0.0880524901155689,-0.000647509884431088,-0.729999869708104,"PETG","Flat",90,4,"PETG 90%_4.txt"
0.992504,0.75517,0.00072965,0.094396,-0.0061143,-0.00024457,-0.024457,24.994,0.75517,0.094396,-0.024457,4.19366666666667,1.92166666666667,8.05882944444444,0.0937071574979907,-0.000688842502009332,-0.729736961321806,"PETG","Flat",90,4,"PETG 90%_4.txt"
1.01088,0.80074,0.00083747,0.10009,-0.0060065,-0.00024026,-0.024026,24.994,0.80074,0.10009,-0.024026,4.19366666666667,1.92166666666667,8.05882944444444,0.0993618248804124,-0.000728175119587587,-0.727520351271443,"PETG","Flat",90,4,"PETG 90%_4.txt"
1.02926,0.84631,0.00094529,0.10579,-0.0058986,-0.00023595,-0.023595,24.994,0.84631,0.10579,-0.023595,4.19366666666667,1.92166666666667,8.05882944444444,0.105016492262834,-0.000773507737165835,-0.731172830291932,"PETG","Flat",90,4,"PETG 90%_4.txt"
1.04764,0.89188,0.0010531,0.11148,-0.0057908,-0.00023163,-0.023163,24.994,0.89188,0.11148,-0.023163,4.19366666666667,1.92166666666667,8.05882944444444,0.110671159645256,-0.000808840354744086,-0.725547501564484,"PETG","Flat",90,4,"PETG 90%_4.txt"
1.06602,0.93745,0.0011609,0.11718,-0.005683,-0.00022732,-0.022732,24.994,0.93745,0.11718,-0.022732,4.19366666666667,1.92166666666667,8.05882944444444,0.116325827027678,-0.000854172972322334,-0.728940921934062,"PETG","Flat",90,4,"PETG 90%_4.txt"
1.0844,0.98442,0.0012688,0.12305,-0.0055752,-0.00022301,-0.022301,24.994,0.98442,0.12305,-0.022301,4.19366666666667,1.92166666666667,8.05882944444444,0.122154216910327,-0.000895783089672586,-0.727983006641679,"PETG","Flat",90,4,"PETG 90%_4.txt"
1.10278,1.0919,0.0013766,0.13649,-0.0054673,-0.00021869,-0.021869,24.994,1.0919,0.13649,-0.021869,4.19366666666667,1.92166666666667,8.05882944444444,0.135491141427832,-0.000998858572167832,-0.731818134784843,"PETG","Flat",90,4,"PETG 90%_4.txt"
