Repository: VipulKohinkar/3D-Printing-Parameter-Optimisation

# 3D Printing Parameter Optimisation: Impact of K-Value on Carbon-Reinforced PETG

## MSc Mechanical Engineering with Management

**Author:** Vipul Kohinkar  
**Project:** MEE7012-SUM  
**Date:** 27 August 2026

---

## Project Overview

This project investigates the influence of flow-rate multiplier (K-value) and build orientation on the tensile behaviour of PETG and carbon-fibre-reinforced PETG (CF-PETG) manufactured using fused deposition modelling (FDM).

The study compares an unreinforced thermoplastic, PETG, with a carbon-fibre-reinforced PETG composite to investigate whether the two materials respond differently to changes in material flow and build orientation.

---

File: 3_Experimental_data/Modulus/Recalculated Stress Strain/Recalculated_Stress_Strain_All_Data.csv (part 202 of 212)
"Time (s)","Load (N)","Machine Extension (mm)","Stress (MPa)","Extension from Preload (mm)","Strain","Percentage Strain","Gauge Length (mm)","Load_N","NEXYGEN_Stress_MPa","Percentage_Strain","Measured_Width_mm","Measured_Thickness_mm","Measured_Area_mm2","Recalculated_Stress_MPa","Stress_Difference_MPa","Stress_Difference_Percent","Material","Orientation","K","Sample","File"
1.12116,1.1994,0.0014844,0.14993,-0.0053595,-0.00021438,-0.021438,24.995,1.1994,0.14993,-0.021438,4.19366666666667,1.92166666666667,8.05882944444444,0.14883054769534,-0.00109945230465988,-0.733310414633417,"PETG","Flat",90,4,"PETG 90%_4.txt"
1.13954,1.3069,0.0015922,0.16336,-0.0052517,-0.00021007,-0.021007,24.995,1.3069,0.16336,-0.021007,4.19366666666667,1.92166666666667,8.05882944444444,0.162169953962848,-0.00119004603715192,-0.728480678961754,"PETG","Flat",90,4,"PETG 90%_4.txt"
1.15792,1.4144,0.0017,0.1768,-0.0051439,-0.00020576,-0.020576,24.995,1.4144,0.1768,-0.020576,4.19366666666667,1.92166666666667,8.05882944444444,0.175509360230356,-0.00129063976964394,-0.729999869708112,"PETG","Flat",90,4,"PETG 90%_4.txt"
1.1763,1.5219,0.0018079,0.19024,-0.0050361,-0.00020144,-0.020144,24.995,1.5219,0.19024,-0.020144,4.19366666666667,1.92166666666667,8.05882944444444,0.188848766497864,-0.00139123350213596,-0.731304406084926,"PETG","Flat",90,4,"PETG 90%_4.txt"
1.19468,1.6294,0.0019157,0.20367,-0.0049282,-0.00019713,-0.019713,24.995,1.6294,0.20367,-0.019713,4.19366666666667,1.92166666666667,8.05882944444444,0.202188172765372,-0.00148182723462797,-0.727562839214403,"PETG","Flat",90,4,"PETG 90%_4.txt"
1.21306,1.7369,0.0020235,0.21711,-0.0048204,-0.00019282,-0.019282,24.995,1.7369,0.21711,-0.019282,4.19366666666667,1.92166666666667,8.05882944444444,0.21552757903288,-0.00158242096712,-0.728856785555707,"PETG","Flat",90,4,"PETG 90%_4.txt"
1.23144,1.8444,0.0021313,0.23054,-0.0047126,-0.0001885,-0.01885,24.995,1.8444,0.23054,-0.01885,4.19366666666667,1.92166666666667,8.05882944444444,0.228866985300388,-0.00167301469961204,-0.725693892431698,"PETG","Flat",90,4,"PETG 90%_4.txt"
1.24982,1.9518,0.0022391,0.24398,-0.0046048,-0.00018419,-0.018419,24.995,1.9518,0.24398,-0.018419,4.19366666666667,1.92166666666667,8.05882944444444,0.24219398281788,-0.00178601718212038,-0.732034257775381,"PETG","Flat",90,4,"PETG 90%_4.txt"
1.2682,2.0593,0.002347,0.25742,-0.004497,-0.00017988,-0.017988,24.995,2.0593,0.25742,-0.017988,4.19366666666667,1.92166666666667,8.05882944444444,0.255533389085388,-0.0018866109146124,-0.732892127500737,"PETG","Flat",90,4,"PETG 90%_4.txt"
1.28658,2.1668,0.0024548,0.27085,-0.0043891,-0.00017557,-0.017557,24.996,2.1668,0.27085,-0.017557,4.19366666666667,1.92166666666667,8.05882944444444,0.268872795352896,-0.00197720464710444,-0.729999869708117,"PETG","Flat",90,4,"PETG 90%_4.txt"
1.30496,2.2743,0.0025626,0.28429,-0.0042813,-0.00017125,-0.017125,24.996,2.2743,0.28429,-0.017125,4.19366666666667,1.92166666666667,8.05882944444444,0.282212201620404,-0.00207779837959643,-0.730872833935921,"PETG","Flat",90,4,"PETG 90%_4.txt"
1.32334,2.3818,0.0026704,0.29773,-0.0041735,-0.00016694,-0.016694,24.996,2.3818,0.29773,-0.016694,4.19366666666667,1.92166666666667,8.05882944444444,0.295551607887912,-0.00217839211208842,-0.731666984209997,"PETG","Flat",90,4,"PETG 90%_4.txt"
1.34172,2.4893,0.0027783,0.31116,-0.0040657,-0.00016263,-0.016263,24.996,2.4893,0.31116,-0.016263,4.19366666666667,1.92166666666667,8.05882944444444,0.30889101415542,-0.00226898584458046,-0.729202289683913,"PETG","Flat",90,4,"PETG 90%_4.txt"
1.3601,2.5968,0.0028861,0.3246,-0.0039578,-0.00015831,-0.015831,24.996,2.5968,0.3246,-0.015831,4.19366666666667,1.92166666666667,8.05882944444444,0.322230420422927,-0.00236957957707251,-0.729999869708106,"PETG","Flat",90,4,"PETG 90%_4.txt"
1.37848,2.7043,0.0029939,0.33804,-0.00385,-0.000154,-0.0154,24.996,2.7043,0.33804,-0.0154,4.19366666666667,1.92166666666667,8.05882944444444,0.335569826690435,-0.00247017330956456,-0.730734028388522,"PETG","Flat",90,4,"PETG 90%_4.txt"
1.39686,2.8118,0.0031017,0.35147,-0.0037422,-0.00014969,-0.014969,24.996,2.8118,0.35147,-0.014969,4.19366666666667,1.92166666666667,8.05882944444444,0.348909232957943,-0.0025607670420566,-0.728587658137707,"PETG","Flat",90,4,"PETG 90%_4.txt"
1.41524,2.9193,0.0032095,0.36491,-0.0036344,-0.00014538,-0.014538,24.996,2.9193,0.36491,-0.014538,4.19366666666667,1.92166666666667,8.05882944444444,0.362248639225451,-0.00266136077454865,-0.729319770504686,"PETG","Flat",90,4,"PETG 90%_4.txt"
1.43362,3.0268,0.0033332,0.37835,-0.0035107,-0.00014043,-0.014043,24.996,3.0268,0.37835,-0.014043,4.19366666666667,1.92166666666667,8.05882944444444,0.375588045492959,-0.00276195450704064,-0.729999869708112,"PETG","Flat",90,4,"PETG 90%_4.txt"
1.452,3.1343,0.0034905,0.39178,-0.0033534,-0.00013414,-0.013414,24.997,3.1343,0.39178,-0.013414,4.19366666666667,1.92166666666667,8.05882944444444,0.388927451760467,-0.00285254823953268,-0.728099504704855,"PETG","Flat",90,4,"PETG 90%_4.txt"
1.47038,3.2417,0.0036479,0.40522,-0.0031961,-0.00012784,-0.012784,24.997,3.2417,0.40522,-0.012784,4.19366666666667,1.92166666666667,8.05882944444444,0.402254449277959,-0.00296555072204102,-0.731837204985198,"PETG","Flat",90,4,"PETG 90%_4.txt"
1.48876,3.3492,0.0038052,0.41865,-0.0030387,-0.00012155,-0.012155,24.997,3.3492,0.41865,-0.012155,4.19366666666667,1.92166666666667,8.05882944444444,0.415593855545467,-0.00305614445453301,-0.729999869708111,"PETG","Flat",90,4,"PETG 90%_4.txt"
1.50714,3.4567,0.0039625,0.43209,-0.0028814,-0.00011526,-0.011526,24.997,3.4567,0.43209,-0.011526,4.19366666666667,1.92166666666667,8.05882944444444,0.428933261812975,-0.003156738187025,-0.730574229217292,"PETG","Flat",90,4,"PETG 90%_4.txt"
1.52552,3.5642,0.0041199,0.44553,-0.0027241,-0.00010896,-0.010896,24.997,3.5642,0.44553,-0.010896,4.19366666666667,1.92166666666667,8.05882944444444,0.442272668080483,-0.00325733191951705,-0.731113936102406,"PETG","Flat",90,4,"PETG 90%_4.txt"
1.5439,3.6717,0.0042772,0.45896,-0.0025667,-0.00010267,-0.010267,24.997,3.6717,0.45896,-0.010267,4.19366666666667,1.92166666666667,8.05882944444444,0.455612074347991,-0.00334792565200909,-0.729459136310155,"PETG","Flat",90,4,"PETG 90%_4.txt"
1.56228,3.7792,0.0044345,0.4724,-0.0024094,-9.6376e-05,-0.0096376,24.997,3.7792,0.4724,-0.0096376,4.19366666666667,1.92166666666667,8.05882944444444,0.468951480615499,-0.00344851938450114,-0.729999869708115,"PETG","Flat",90,4,"PETG 90%_4.txt"
1.58065,3.8867,0.0045918,0.48584,-0.0022521,-9.0083e-05,-0.0090083,24.998,3.8867,0.48584,-0.0090083,4.19366666666667,1.92166666666667,8.05882944444444,0.482290886883007,-0.00354911311699313,-0.730510686026908,"PETG","Flat",90,4,"PETG 90%_4.txt"
1.59903,3.9942,0.0047492,0.49927,-0.0020947,-8.379e-05,-0.008379,24.998,3.9942,0.49927,-0.008379,4.19366666666667,1.92166666666667,8.05882944444444,0.495630293150515,-0.00363970684948511,-0.729005718245661,"PETG","Flat",90,4,"PETG 90%_4.txt"
1.61741,4.1017,0.0049065,0.51271,-0.0019374,-7.7497e-05,-0.0077497,24.998,4.1017,0.51271,-0.0077497,4.19366666666667,1.92166666666667,8.05882944444444,0.508969699418023,-0.00374030058197716,-0.72951582414565,"PETG","Flat",90,4,"PETG 90%_4.txt"
1.63579,4.2092,0.0050638,0.52615,-0.0017801,-7.1204e-05,-0.0071204,24.998,4.2092,0.52615,-0.0071204,4.19366666666667,1.92166666666667,8.05882944444444,0.522309105685531,-0.00384089431446921,-0.729999869708108,"PETG","Flat",90,4,"PETG 90%_4.txt"
1.65417,4.3167,0.0052212,0.53958,-0.0016228,-6.491e-05,-0.006491,24.998,4.3167,0.53958,-0.006491,4.19366666666667,1.92166666666667,8.05882944444444,0.535648511953039,-0.0039314880469612,-0.72862004651047,"PETG","Flat",90,4,"PETG 90%_4.txt"
1.67255,4.4241,0.0053785,0.55302,-0.0014654,-5.8617e-05,-0.0058617,24.998,4.4241,0.55302,-0.0058617,4.19366666666667,1.92166666666667,8.05882944444444,0.54897550947053,-0.00404449052946954,-0.731346159174991,"PETG","Flat",90,4,"PETG 90%_4.txt"
1.69093,4.4959,0.0055358,0.56199,-0.0013081,-5.2324e-05,-0.0052324,24.999,4.4959,0.56199,-0.0052324,4.19366666666667,1.92166666666667,8.05882944444444,0.557884991982224,-0.00410500801777591,-0.730441470093047,"PETG","Flat",90,4,"PETG 90%_4.txt"
1.70931,4.56,0.0056931,0.57,-0.0011508,-4.6031e-05,-0.0046031,24.999,4.56,0.57,-0.0046031,4.19366666666667,1.92166666666667,8.05882944444444,0.565839000742664,-0.00416099925733626,-0.729999869708116,"PETG","Flat",90,4,"PETG 90%_4.txt"
1.72769,4.6242,0.0058505,0.57802,-0.00099344,-3.9738e-05,-0.0039738,24.999,4.6242,0.57802,-0.0039738,4.19366666666667,1.92166666666667,8.05882944444444,0.57380541825312,-0.00421458174688027,-0.729141162395812,"PETG","Flat",90,4,"PETG 90%_4.txt"
1.74607,4.6883,0.0060078,0.58604,-0.00083612,-3.3445e-05,-0.0033445,24.999,4.6883,0.58604,-0.0033445,4.19366666666667,1.92166666666667,8.05882944444444,0.581759427013559,-0.00428057298644069,-0.730423347628266,"PETG","Flat",90,4,"PETG 90%_4.txt"
1.76445,4.7524,0.0061651,0.59405,-0.00067879,-2.7151e-05,-0.0027151,24.999,4.7524,0.59405,-0.0027151,4.19366666666667,1.92166666666667,8.05882944444444,0.589713435773999,-0.00433656422600104,-0.729999869708112,"PETG","Flat",90,4,"PETG 90%_4.txt"
1.78283,4.8165,0.0063225,0.60207,-0.00052146,-2.0858e-05,-0.0020858,24.999,4.8165,0.60207,-0.0020858,4.19366666666667,1.92166666666667,8.05882944444444,0.597667444534439,-0.00440255546556145,-0.731236478409729,"PETG","Flat",90,4,"PETG 90%_4.txt"
1.80121,4.8807,0.0064798,0.61008,-0.00036413,-1.4565e-05,-0.0014565,25,4.8807,0.61008,-0.0014565,4.19366666666667,1.92166666666667,8.05882944444444,0.605633862044895,-0.0044461379551054,-0.728779496968496,"PETG","Flat",90,4,"PETG 90%_4.txt"
1.81959,4.9448,0.0066371,0.6181,-0.0002068,-8.272e-06,-0.0008272,25,4.9448,0.6181,-0.0008272,4.19366666666667,1.92166666666667,8.05882944444444,0.613587870805334,-0.00451212919466581,-0.729999869708108,"PETG","Flat",90,4,"PETG 90%_4.txt"
1.83797,5.0089,0.0067945,0.62612,-4.947e-05,-1.9788e-06,-0.00019788,25,5.0089,0.62612,-0.00019788,4.19366666666667,1.92166666666667,8.05882944444444,0.621541879565774,-0.00457812043422623,-0.73118897882614,"PETG","Flat",90,4,"PETG 90%_4.txt"
1.85635,5.0731,0.0069518,0.63413,0.00010786,4.3144e-06,0.00043144,25,5.0731,0.63413,0.00043144,4.19366666666667,1.92166666666667,8.05882944444444,0.62950829707623,-0.00462170292377018,-0.728825780797341,"PETG","Flat",90,4,"PETG 90%_4.txt"
1.87473,5.1372,0.0071091,0.64215,0.00026519,1.0608e-05,0.0010608,25,5.1372,0.64215,0.0010608,4.19366666666667,1.92166666666667,8.05882944444444,0.637462305836669,-0.00468769416333059,-0.729999869708104,"PETG","Flat",90,4,"PETG 90%_4.txt"
1.89311,5.2013,0.0072664,0.65016,0.00042252,1.6901e-05,0.0016901,25,5.2013,0.65016,0.0016901,4.19366666666667,1.92166666666667,8.05882944444444,0.645416314597109,-0.00474368540289094,-0.729618155975597,"PETG","Flat",90,4,"PETG 90%_4.txt"
1.91149,5.2654,0.0074238,0.65818,0.00057985,2.3194e-05,0.0023194,25,5.2654,0.65818,0.0023194,4.19366666666667,1.92166666666667,8.05882944444444,0.653370323357549,-0.00480967664245135,-0.730753994720495,"PETG","Flat",90,4,"PETG 90%_4.txt"
1.92987,5.3292,0.0075811,0.66615,0.00073718,2.9487e-05,0.0029487,25.001,5.3292,0.66615,0.0029487,4.19366666666667,1.92166666666667,8.05882944444444,0.661287105867939,-0.00486289413206054,-0.729999869708104,"PETG","Flat",90,4,"PETG 90%_4.txt"
1.94825,5.3543,0.0076663,0.66929,0.00082237,3.2895e-05,0.0032895,25.001,5.3543,0.66929,0.0032895,4.19366666666667,1.92166666666667,8.05882944444444,0.664401702122027,-0.00488829787797274,-0.730370673097273,"PETG","Flat",90,4,"PETG 90%_4.txt"
1.96663,5.3795,0.0077438,0.67244,0.00089987,3.5995e-05,0.0035995,25.001,5.3795,0.67244,0.0035995,4.19366666666667,1.92166666666667,8.05882944444444,0.667528707126132,-0.00491129287386849,-0.730368936093702,"PETG","Flat",90,4,"PETG 90%_4.txt"
1.98501,5.4046,0.0078213,0.67558,0.00097737,3.9095e-05,0.0039095,25.001,5.4046,0.67558,0.0039095,4.19366666666667,1.92166666666667,8.05882944444444,0.670643303380219,-0.00493669661978047,-0.730734571742868,"PETG","Flat",90,4,"PETG 90%_4.txt"
2.00339,5.4298,0.0078988,0.67872,0.0010549,4.2195e-05,0.0042195,25.001,5.4298,0.67872,0.0042195,4.19366666666667,1.92166666666667,8.05882944444444,0.673770308384324,-0.00494969161567638,-0.729268566666133,"PETG","Flat",90,4,"PETG 90%_4.txt"
2.02177,5.4549,0.0079763,0.68186,0.0011324,4.5295e-05,0.0045295,25.001,5.4549,0.68186,0.0045295,4.19366666666667,1.92166666666667,8.05882944444444,0.676884904638412,-0.00497509536158847,-0.729635902030984,"PETG","Flat",90,4,"PETG 90%_4.txt"
2.04015,5.4801,0.0080538,0.68501,0.0012099,4.8395e-05,0.0048395,25.001,5.4801,0.68501,0.0048395,4.19366666666667,1.92166666666667,8.05882944444444,0.680011909642516,-0.00499809035748422,-0.729637575726518,"PETG","Flat",90,4,"PETG 90%_4.txt"
2.05853,5.5052,0.0081313,0.68815,0.0012874,5.1495e-05,0.0051495,25.001,5.5052,0.68815,0.0051495,4.19366666666667,1.92166666666667,8.05882944444444,0.683126505896604,-0.00502349410339631,-0.729999869708103,"PETG","Flat",90,4,"PETG 90%_4.txt"
2.07691,5.5304,0.0082088,0.69129,0.0013649,5.4595e-05,0.0054595,25.001,5.5304,0.69129,0.0054595,4.19366666666667,1.92166666666667,8.05882944444444,0.686253510900708,-0.00503648909929211,-0.728563858770141,"PETG","Flat",90,4,"PETG 90%_4.txt"
2.09529,5.5555,0.0082863,0.69444,0.0014424,5.7695e-05,0.0057695,25.001,5.5555,0.69444,0.0057695,4.19366666666667,1.92166666666667,8.05882944444444,0.689368107154796,-0.00507189284520415,-0.730357243995759,"PETG","Flat",90,4,"PETG 90%_4.txt"
2.11367,5.5806,0.0083638,0.69758,0.0015199,6.0795e-05,0.0060795,25.001,5.5806,0.69758,0.0060795,4.19366666666667,1.92166666666667,8.05882944444444,0.692482703408884,-0.00509729659111635,-0.730711401002946,"PETG","Flat",90,4,"PETG 90%_4.txt"
2.13205,5.6058,0.0084413,0.70072,0.0015974,6.3896e-05,0.0063896,25.002,5.6058,0.70072,0.0063896,4.19366666666667,1.92166666666667,8.05882944444444,0.695609708412988,-0.00511029158701215,-0.729291526859823,"PETG","Flat",90,4,"PETG 90%_4.txt"
2.15043,5.6309,0.0085188,0.70387,0.0016749,6.6996e-05,0.0066996,25.002,5.6309,0.70387,0.0066996,4.19366666666667,1.92166666666667,8.05882944444444,0.698724304667076,-0.0051456953329243,-0.731057628954822,"PETG","Flat",90,4,"PETG 90%_4.txt"
2.16881,5.6561,0.0085963,0.70701,0.0017524,7.0096e-05,0.0070096,25.002,5.6561,0.70701,0.0070096,4.19366666666667,1.92166666666667,8.05882944444444,0.70185130967118,-0.00515869032881999,-0.729648849212881,"PETG","Flat",90,4,"PETG 90%_4.txt"
2.18719,5.6812,0.0086738,0.71015,0.0018299,7.3196e-05,0.0073196,25.002,5.6812,0.71015,0.0073196,4.19366666666667,1.92166666666667,8.05882944444444,0.704965905925268,-0.00518409407473219,-0.729999869708117,"PETG","Flat",90,4,"PETG 90%_4.txt"
2.20556,5.7064,0.0087513,0.7133,0.0019074,7.6296e-05,0.0076296,25.002,5.7064,0.7133,0.0076296,4.19366666666667,1.92166666666667,8.05882944444444,0.708092910929372,-0.00520708907062795,-0.72999986970811,"PETG","Flat",90,4,"PETG 90%_4.txt"
2.22394,5.7315,0.0088288,0.71644,0.0019849,7.9396e-05,0.0079396,25.002,5.7315,0.71644,0.0079396,4.19366666666667,1.92166666666667,8.05882944444444,0.71120750718346,-0.00523249281654004,-0.730346269965389,"PETG","Flat",90,4,"PETG 90%_4.txt"
2.24232,5.7567,0.0089063,0.71958,0.0020624,8.2496e-05,0.0082496,25.002,5.7567,0.71958,0.0082496,4.19366666666667,1.92166666666667,8.05882944444444,0.714334512187564,-0.00524548781243583,-0.728965203651551,"PETG","Flat",90,4,"PETG 90%_4.txt"
2.2607,5.8118,0.0089838,0.72647,0.0021399,8.5596e-05,0.0085596,25.002,5.8118,0.72647,0.0085596,4.19366666666667,1.92166666666667,8.05882944444444,0.721171733446538,-0.00529826655346199,-0.729316634336173,"PETG","Flat",90,4,"PETG 90%_4.txt"
2.27908,5.9179,0.0090613,0.73974,0.0022174,8.8696e-05,0.0088696,25.002,5.9179,0.73974,0.0088696,4.19366666666667,1.92166666666667,8.05882944444444,0.734337417213818,-0.00540258278618189,-0.73033535920484,"PETG","Flat",90,4,"PETG 90%_4.txt"
2.29746,6.024,0.0091388,0.753,0.0022949,9.1796e-05,0.0091796,25.002,6.024,0.753,0.0091796,4.19366666666667,1.92166666666667,8.05882944444444,0.747503100981098,-0.00549689901890205,-0.729999869708107,"PETG","Flat",90,4,"PETG 90%_4.txt"
2.31584,6.1301,0.0092163,0.76627,0.0023724,9.4896e-05,0.0094896,25.002,6.1301,0.76627,0.0094896,4.19366666666667,1.92166666666667,8.05882944444444,0.760668784748378,-0.00560121525162216,-0.730971491983525,"PETG","Flat",90,4,"PETG 90%_4.txt"
2.33422,6.2363,0.0092938,0.77953,0.0024499,9.7996e-05,0.0097996,25.002,6.2363,0.77953,0.0097996,4.19366666666667,1.92166666666667,8.05882944444444,0.773846877265674,-0.00568312273432581,-0.729044774970278,"PETG","Flat",90,4,"PETG 90%_4.txt"
2.3526,6.3424,0.0093713,0.7928,0.0025274,0.0001011,0.01011,25.002,6.3424,0.7928,0.01011,4.19366666666667,1.92166666666667,8.05882944444444,0.787012561032954,-0.00578743896704592,-0.729999869708113,"PETG","Flat",90,4,"PETG 90%_4.txt"
2.37098,6.4485,0.0094488,0.80606,0.0026049,0.0001042,0.01042,25.003,6.4485,0.80606,0.01042,4.19366666666667,1.92166666666667,8.05882944444444,0.800178244800234,-0.00588175519976597,-0.729691983198021,"PETG","Flat",90,4,"PETG 90%_4.txt"
2.38936,6.5546,0.0095263,0.81933,0.0026824,0.0001073,0.01073,25.003,6.5546,0.81933,0.01073,4.19366666666667,1.92166666666667,8.05882944444444,0.813343928567514,-0.00598607143248597,-0.730605669569767,"PETG","Flat",90,4,"PETG 90%_4.txt"
2.40774,6.6608,0.0096038,0.83259,0.0027599,0.0001104,0.01104,25.003,6.6608,0.83259,0.01104,4.19366666666667,1.92166666666667,8.05882944444444,0.82652202108481,-0.00606797891518973,-0.728807566171793,"PETG","Flat",90,4,"PETG 90%_4.txt"
2.42612,6.7669,0.0096813,0.84586,0.0028374,0.0001135,0.01135,25.003,6.7669,0.84586,0.01135,4.19366666666667,1.92166666666667,8.05882944444444,0.83968770485209,-0.00617229514790973,-0.729706470090764,"PETG","Flat",90,4,"PETG 90%_4.txt"
2.4445,6.873,0.0097588,0.85913,0.0029149,0.0001166,0.01166,25.003,6.873,0.85913,0.01166,4.19366666666667,1.92166666666667,8.05882944444444,0.85285338861937,-0.00627661138062974,-0.730577605325124,"PETG","Flat",90,4,"PETG 90%_4.txt"
2.46288,6.9791,0.0098363,0.87239,0.0029924,0.0001197,0.01197,25.003,6.9791,0.87239,0.01197,4.19366666666667,1.92166666666667,8.05882944444444,0.86601907238665,-0.0063709276133499,-0.730284346834546,"PETG","Flat",90,4,"PETG 90%_4.txt"
2.48126,7.0853,0.0099138,0.88566,0.0030699,0.0001228,0.01228,25.003,7.0853,0.88566,0.01228,4.19366666666667,1.92166666666667,8.05882944444444,0.879197164903946,-0.00646283509605361,-0.729719654952647,"PETG","Flat",90,4,"PETG 90%_4.txt"
2.49964,7.1914,0.0099913,0.89892,0.0031474,0.0001259,0.01259,25.003,7.1914,0.89892,0.01259,4.19366666666667,1.92166666666667,8.05882944444444,0.892362848671226,-0.00655715132877366,-0.729447707112274,"PETG","Flat",90,4,"PETG 90%_4.txt"
2.51802,7.2805,0.010069,0.91006,0.0032249,0.000129,0.0129,25.003,7.2805,0.91006,0.0129,4.19366666666667,1.92166666666667,8.05882944444444,0.903419044935738,-0.00664095506426232,-0.729727167907866,"PETG","Flat",90,4,"PETG 90%_4.txt"
2.5364,7.3693,0.010146,0.92116,0.0033024,0.0001321,0.01321,25.003,7.3693,0.92116,0.01321,4.19366666666667,1.92166666666667,8.05882944444444,0.9144380149502,-0.00672198504979993,-0.729730453971072,"PETG","Flat",90,4,"PETG 90%_4.txt"
2.55478,7.458,0.010224,0.93225,0.0033799,0.0001352,0.01352,25.003,7.458,0.93225,0.01352,4.19366666666667,1.92166666666667,8.05882944444444,0.925444576214646,-0.00680542378535387,-0.729999869708111,"PETG","Flat",90,4,"PETG 90%_4.txt"
2.57316,7.5468,0.010301,0.94335,0.0034574,0.0001383,0.01383,25.003,7.5468,0.94335,0.01383,4.19366666666667,1.92166666666667,8.05882944444444,0.936463546229109,-0.00688645377089148,-0.729999869708112,"PETG","Flat",90,4,"PETG 90%_4.txt"
2.59154,7.6356,0.010379,0.95444,0.0035349,0.0001414,0.01414,25.003,7.6356,0.95444,0.01414,4.19366666666667,1.92166666666667,8.05882944444444,0.947482516243571,-0.00695748375642902,-0.728959783373394,"PETG","Flat",90,4,"PETG 90%_4.txt"
2.60992,7.7243,0.010456,0.96554,0.0036124,0.0001445,0.01445,25.004,7.7243,0.96554,0.01445,4.19366666666667,1.92166666666667,8.05882944444444,0.958489077508017,-0.0070509224919828,-0.730256902042671,"PETG","Flat",90,4,"PETG 90%_4.txt"
2.6283,7.8131,0.010615,0.97664,0.0037708,0.00015083,0.015083,25.004,7.8131,0.97664,0.015083,4.19366666666667,1.92166666666667,8.05882944444444,0.96950804752248,-0.00713195247752041,-0.730253980742178,"PETG","Flat",90,4,"PETG 90%_4.txt"
2.64668,7.9019,0.01078,0.98773,0.0039358,0.00015743,0.015743,25.004,7.9019,0.98773,0.015743,4.19366666666667,1.92166666666667,8.05882944444444,0.980527017536942,-0.00720298246305806,-0.72924609590253,"PETG","Flat",90,4,"PETG 90%_4.txt"
2.66506,7.9906,0.010945,0.99883,0.0041009,0.00016403,0.016403,25.004,7.9906,0.99883,0.016403,4.19366666666667,1.92166666666667,8.05882944444444,0.991533578801388,-0.00729642119861207,-0.730496801118516,"PETG","Flat",90,4,"PETG 90%_4.txt"
2.68344,8.0794,0.01111,1.0099,0.0042659,0.00017064,0.017064,25.004,8.0794,1.0099,0.017064,4.19366666666667,1.92166666666667,8.05882944444444,1.00255254881585,-0.00734745118414959,-0.727542448177997,"PETG","Flat",90,4,"PETG 90%_4.txt"
2.70182,8.1682,0.011275,1.021,0.004431,0.00017724,0.017724,25.004,8.1682,1.021,0.017724,4.19366666666667,1.92166666666667,8.05882944444444,1.01357151883031,-0.00742848116968697,-0.727569164513905,"PETG","Flat",90,4,"PETG 90%_4.txt"
2.7202,8.2569,0.01144,1.0321,0.004596,0.00018384,0.018384,25.005,8.2569,1.0321,0.018384,4.19366666666667,1.92166666666667,8.05882944444444,1.02457808009476,-0.0075219199052412,-0.728797587950897,"PETG","Flat",90,4,"PETG 90%_4.txt"
2.73858,8.3457,0.011605,1.0432,0.0047611,0.00019044,0.019044,25.005,8.3457,1.0432,0.019044,4.19366666666667,1.92166666666667,8.05882944444444,1.03559705010922,-0.00760294989077859,-0.728810380634451,"PETG","Flat",90,4,"PETG 90%_4.txt"
2.75696,8.4345,0.01177,1.0543,0.0049261,0.00019704,0.019704,25.005,8.4345,1.0543,0.019704,4.19366666666667,1.92166666666667,8.05882944444444,1.04661602012368,-0.00768397987631642,-0.728822903947303,"PETG","Flat",90,4,"PETG 90%_4.txt"
2.77534,8.5232,0.011935,1.0654,0.0050912,0.00020365,0.020365,25.005,8.5232,1.0654,0.020365,4.19366666666667,1.92166666666667,8.05882944444444,1.05762258138813,-0.0077774186118702,-0.72999986970811,"PETG","Flat",90,4,"PETG 90%_4.txt"
2.79372,8.612,0.0121,1.0765,0.0052562,0.00021025,0.021025,25.005,8.612,1.0765,0.021025,4.19366666666667,1.92166666666667,8.05882944444444,1.06864155140259,-0.00785844859740781,-0.72999986970811,"PETG","Flat",90,4,"PETG 90%_4.txt"
2.8121,8.7008,0.012265,1.0876,0.0054213,0.00021685,0.021685,25.005,8.7008,1.0876,0.021685,4.19366666666667,1.92166666666667,8.05882944444444,1.07966052141705,-0.00793947858294541,-0.729999869708111,"PETG","Flat",90,4,"PETG 90%_4.txt"
2.83048,8.7895,0.01243,1.0987,0.0055863,0.00022345,0.022345,25.005,8.7895,1.0987,0.022345,4.19366666666667,1.92166666666667,8.05882944444444,1.0906670826815,-0.0080329173184992,-0.73112927264032,"PETG","Flat",90,4,"PETG 90%_4.txt"
2.84885,8.8783,0.012595,1.1098,0.0057514,0.00023006,0.023006,25.006,8.8783,1.1098,0.023006,4.19366666666667,1.92166666666667,8.05882944444444,1.10168605269596,-0.00811394730403681,-0.731117976575672,"PETG","Flat",90,4,"PETG 90%_4.txt"
2.86723,8.9671,0.01276,1.1209,0.0059164,0.00023666,0.023666,25.006,8.9671,1.1209,0.023666,4.19366666666667,1.92166666666667,8.05882944444444,1.11270502271043,-0.00819497728957441,-0.731106904235383,"PETG","Flat",90,4,"PETG 90%_4.txt"
2.88561,9.0558,0.012925,1.132,0.0060815,0.00024326,0.024326,25.006,9.0558,1.132,0.024326,4.19366666666667,1.92166666666667,8.05882944444444,1.12371158397487,-0.00828841602512842,-0.732192228368235,"PETG","Flat",90,4,"PETG 90%_4.txt"
2.90399,9.1446,0.01309,1.1431,0.0062465,0.00024986,0.024986,25.006,9.1446,1.1431,0.024986,4.19366666666667,1.92166666666667,8.05882944444444,1.13473055398933,-0.00836944601066603,-0.73217093960861,"PETG","Flat",90,4,"PETG 90%_4.txt"
2.92237,9.2334,0.013256,1.1542,0.0064116,0.00025646,0.025646,25.006,9.2334,1.1542,0.025646,4.19366666666667,1.92166666666667,8.05882944444444,1.1457495240038,-0.00845047599620363,-0.73215006031915,"PETG","Flat",90,4,"PETG 90%_4.txt"
2.94075,9.3221,0.013421,1.1653,0.0065766,0.00026307,0.026307,25.006,9.3221,1.1653,0.026307,4.19366666666667,1.92166666666667,8.05882944444444,1.15675608526824,-0.00854391473175742,-0.733194433343982,"PETG","Flat",90,4,"PETG 90%_4.txt"
2.95913,9.4129,0.013586,1.1766,0.0067417,0.00026967,0.026967,25.007,9.4129,1.1766,0.026967,4.19366666666667,1.92166666666667,8.05882944444444,1.16802323028303,-0.00857676971696941,-0.728945241965784,"PETG","Flat",90,4,"PETG 90%_4.txt"
2.97751,9.5064,0.013751,1.1883,0.0069067,0.00027627,0.027627,25.007,9.5064,1.1883,0.027627,4.19366666666667,1.92166666666667,8.05882944444444,1.17962541154826,-0.00867458845174141,-0.729999869708104,"PETG","Flat",90,4,"PETG 90%_4.txt"
2.99589,9.5998,0.013916,1.2,0.0070718,0.00028287,0.028287,25.007,9.5998,1.2,0.028287,4.19366666666667,1.92166666666667,8.05882944444444,1.19121518406347,-0.0087848159365298,-0.732067994710817,"PETG","Flat",90,4,"PETG 90%_4.txt"
3.01427,9.6933,0.014081,1.2117,0.0072368,0.00028947,0.028947,25.007,9.6933,1.2117,0.028947,4.19366666666667,1.92166666666667,8.05882944444444,1.2028173653287,-0.00888263467130201,-0.733072102938187,"PETG","Flat",90,4,"PETG 90%_4.txt"
3.03265,9.7867,0.014246,1.2233,0.0074019,0.00029608,0.029608,25.007,9.7867,1.2233,0.029608,4.19366666666667,1.92166666666667,8.05882944444444,1.21440713784391,-0.00889286215609064,-0.726956769074687,"PETG","Flat",90,4,"PETG 90%_4.txt"
3.05103,9.8802,0.014411,1.235,0.0075669,0.00030268,0.030268,25.007,9.8802,1.235,0.030268,4.19366666666667,1.92166666666667,8.05882944444444,1.22600931910914,-0.00899068089086263,-0.727990355535436,"PETG","Flat",90,4,"PETG 90%_4.txt"
3.06941,9.9736,0.014576,1.2467,0.007732,0.00030928,0.030928,25.008,9.9736,1.2467,0.030928,4.19366666666667,1.92166666666667,8.05882944444444,1.23759909162435,-0.00910090837565103,-0.729999869708112,"PETG","Flat",90,4,"PETG 90%_4.txt"
3.08779,10.067,0.014741,1.2584,0.007897,0.00031588,0.031588,25.008,10.067,1.2584,0.031588,4.19366666666667,1.92166666666667,8.05882944444444,1.24918886413956,-0.00921113586043942,-0.731972016881709,"PETG","Flat",90,4,"PETG 90%_4.txt"
3.10617,10.161,0.014906,1.2701,0.0080621,0.00032248,0.032248,25.008,10.161,1.2701,0.032248,4.19366666666667,1.92166666666667,8.05882944444444,1.26085308915487,-0.0092469108451303,-0.728045889703984,"PETG","Flat",90,4,"PETG 90%_4.txt"
3.12455,10.254,0.015071,1.2817,0.0082271,0.00032909,0.032909,25.008,10.254,1.2817,0.032909,4.19366666666667,1.92166666666667,8.05882944444444,1.27239322667002,-0.00930677332998386,-0.726127278613081,"PETG","Flat",90,4,"PETG 90%_4.txt"
3.14293,10.347,0.015236,1.2934,0.0083922,0.00033569,0.033569,25.008,10.347,1.2934,0.033569,4.19366666666667,1.92166666666667,8.05882944444444,1.28393336418516,-0.00946663581483742,-0.731918649670436,"PETG","Flat",90,4,"PETG 90%_4.txt"
3.16131,10.441,0.015401,1.3051,0.0085572,0.00034229,0.034229,25.008,10.441,1.3051,0.034229,4.19366666666667,1.92166666666667,8.05882944444444,1.29559758920047,-0.00950241079952785,-0.728098291282496,"PETG","Flat",90,4,"PETG 90%_4.txt"
3.17969,10.534,0.015566,1.3168,0.0087223,0.00034889,0.034889,25.009,10.534,1.3168,0.034889,4.19366666666667,1.92166666666667,8.05882944444444,1.30713772671562,-0.00966227328438141,-0.733769234840629,"PETG","Flat",90,4,"PETG 90%_4.txt"
3.19807,10.628,0.015731,1.3285,0.0088873,0.00035549,0.035549,25.009,10.628,1.3285,0.035549,4.19366666666667,1.92166666666667,8.05882944444444,1.31880195173093,-0.00969804826907228,-0.729999869708113,"PETG","Flat",90,4,"PETG 90%_4.txt"
3.21645,10.721,0.015896,1.3402,0.0090524,0.0003621,0.03621,25.009,10.721,1.3402,0.03621,4.19366666666667,1.92166666666667,8.05882944444444,1.33034208924607,-0.00985791075392584,-0.735555197278454,"PETG","Flat",90,4,"PETG 90%_4.txt"
3.23483,10.815,0.016061,1.3518,0.0092174,0.0003687,0.03687,25.009,10.815,1.3518,0.03687,4.19366666666667,1.92166666666667,8.05882944444444,1.34200631426138,-0.0097936857386165,-0.724492213242824,"PETG","Flat",90,4,"PETG 90%_4.txt"
3.25321,10.908,0.016226,1.3635,0.0093825,0.0003753,0.03753,25.009,10.908,1.3635,0.03753,4.19366666666667,1.92166666666667,8.05882944444444,1.35354645177653,-0.00995354822347005,-0.729999869708108,"PETG","Flat",90,4,"PETG 90%_4.txt"
3.27159,11.019,0.016391,1.3774,0.0095475,0.0003819,0.03819,25.009,11.019,1.3774,0.03819,4.19366666666667,1.92166666666667,8.05882944444444,1.36732016429461,-0.0100798357053919,-0.731801633903873,"PETG","Flat",90,4,"PETG 90%_4.txt"
3.28997,11.136,0.016557,1.392,0.0097126,0.0003885,0.03885,25.01,11.136,1.392,0.03885,4.19366666666667,1.92166666666667,8.05882944444444,1.38183840181366,-0.010161598186337,-0.729999869708117,"PETG","Flat",90,4,"PETG 90%_4.txt"
3.30835,11.253,0.016722,1.4066,0.0098776,0.00039511,0.039511,25.01,11.253,1.4066,0.039511,4.19366666666667,1.92166666666667,8.05882944444444,1.39635663933272,-0.0102433606672818,-0.728235508835619,"PETG","Flat",90,4,"PETG 90%_4.txt"
3.32673,11.37,0.016887,1.4212,0.010043,0.00040171,0.040171,25.01,11.37,1.4212,0.040171,4.19366666666667,1.92166666666667,8.05882944444444,1.41087487685177,-0.0103251231482266,-0.726507398552395,"PETG","Flat",90,4,"PETG 90%_4.txt"
3.34511,11.486,0.017052,1.4358,0.010208,0.00040831,0.040831,25.01,11.486,1.4358,0.040831,4.19366666666667,1.92166666666667,8.05882944444444,1.42526902687067,-0.0105309731293342,-0.733456827506209,"PETG","Flat",90,4,"PETG 90%_4.txt"
3.36349,11.603,0.017217,1.4504,0.010373,0.00041491,0.041491,25.01,11.603,1.4504,0.041491,4.19366666666667,1.92166666666667,8.05882944444444,1.43978726438972,-0.010612735610279,-0.731710949412505,"PETG","Flat",90,4,"PETG 90%_4.txt"
3.38187,11.72,0.017382,1.465,0.010538,0.00042151,0.042151,25.01,11.72,1.465,0.042151,4.19366666666667,1.92166666666667,8.05882944444444,1.45430550190878,-0.0106944980912238,-0.729999869708109,"PETG","Flat",90,4,"PETG 90%_4.txt"
3.40025,11.837,0.017547,1.4796,0.010703,0.00042812,0.042812,25.011,11.837,1.4796,0.042812,4.19366666666667,1.92166666666667,8.05882944444444,1.46882373942783,-0.0107762605721686,-0.728322558270386,"PETG","Flat",90,4,"PETG 90%_4.txt"
3.41863,11.954,0.017712,1.4942,0.010868,0.00043472,0.043472,25.011,11.954,1.4942,0.043472,4.19366666666667,1.92166666666667,8.05882944444444,1.48334197694689,-0.0108580230531132,-0.726678025238471,"PETG","Flat",90,4,"PETG 90%_4.txt"
3.43701,12.071,0.017877,1.5088,0.011033,0.00044132,0.044132,25.011,12.071,1.5088,0.044132,4.19366666666667,1.92166666666667,8.05882944444444,1.49786021446594,-0.0109397855340583,-0.725065319065368,"PETG","Flat",90,4,"PETG 90%_4.txt"
3.45539,12.187,0.018042,1.5234,0.011198,0.00044792,0.044792,25.011,12.187,1.5234,0.044792,4.19366666666667,1.92166666666667,8.05882944444444,1.51225436448483,-0.011145635515166,-0.731628955964685,"PETG","Flat",90,4,"PETG 90%_4.txt"
3.47376,12.304,0.018207,1.538,0.011363,0.00045452,0.045452,25.011,12.304,1.538,0.045452,4.19366666666667,1.92166666666667,8.05882944444444,1.52677260200389,-0.0112273979961108,-0.729999869708117,"PETG","Flat",90,4,"PETG 90%_4.txt"
3.49214,12.421,0.018372,1.5526,0.011528,0.00046113,0.046113,25.011,12.421,1.5526,0.046113,4.19366666666667,1.92166666666667,8.05882944444444,1.54129083952294,-0.0113091604770557,-0.72840142194098,"PETG","Flat",90,4,"PETG 90%_4.txt"
3.51052,12.538,0.018537,1.5673,0.011693,0.00046773,0.046773,25.012,12.538,1.5673,0.046773,4.19366666666667,1.92166666666667,8.05882944444444,1.555809077042,-0.0114909229580002,-0.733166780960904,"PETG","Flat",90,4,"PETG 90%_4.txt"
3.5289,12.655,0.018702,1.5819,0.011858,0.00047433,0.047433,25.012,12.655,1.5819,0.047433,4.19366666666667,1.92166666666667,8.05882944444444,1.57032731456105,-0.0115726854389453,-0.731568710977008,"PETG","Flat",90,4,"PETG 90%_4.txt"
3.54728,12.772,0.018867,1.5965,0.012023,0.00048093,0.048093,25.012,12.772,1.5965,0.048093,4.19366666666667,1.92166666666667,8.05882944444444,1.58484555208011,-0.0116544479198899,-0.729999869708105,"PETG","Flat",90,4,"PETG 90%_4.txt"
3.56566,12.889,0.019032,1.6111,0.012188,0.00048753,0.048753,25.012,12.889,1.6111,0.048753,4.19366666666667,1.92166666666667,8.05882944444444,1.59936378959917,-0.0117362104008349,-0.728459462530876,"PETG","Flat",90,4,"PETG 90%_4.txt"
3.58404,13.005,0.019197,1.6257,0.012353,0.00049414,0.049414,25.012,13.005,1.6257,0.049414,4.19366666666667,1.92166666666667,8.05882944444444,1.61375793961806,-0.0119420603819422,-0.734579589219551,"PETG","Flat",90,4,"PETG 90%_4.txt"
3.60242,13.122,0.019362,1.6403,0.012518,0.00050074,0.050074,25.012,13.122,1.6403,0.050074,4.19366666666667,1.92166666666667,8.05882944444444,1.62827617713711,-0.0120238228628873,-0.733025840571071,"PETG","Flat",90,4,"PETG 90%_4.txt"
3.6208,13.239,0.019527,1.6549,0.012684,0.00050734,0.050734,25.013,13.239,1.6549,0.050734,4.19366666666667,1.92166666666667,8.05882944444444,1.64279441465617,-0.0121055853438321,-0.731499507150408,"PETG","Flat",90,4,"PETG 90%_4.txt"
3.63918,13.356,0.019692,1.6695,0.012849,0.00051394,0.051394,25.013,13.356,1.6695,0.051394,4.19366666666667,1.92166666666667,8.05882944444444,1.65731265217522,-0.0121873478247769,-0.729999869708112,"PETG","Flat",90,4,"PETG 90%_4.txt"
3.65756,13.473,0.019858,1.6841,0.013014,0.00052054,0.052054,25.013,13.473,1.6841,0.052054,4.19366666666667,1.92166666666667,8.05882944444444,1.67183088969428,-0.0122691103057215,-0.728526233936318,"PETG","Flat",90,4,"PETG 90%_4.txt"
3.67594,13.59,0.020023,1.6987,0.013179,0.00052715,0.052715,25.013,13.59,1.6987,0.052715,4.19366666666667,1.92166666666667,8.05882944444444,1.68634912721333,-0.0123508727866666,-0.727077929396985,"PETG","Flat",90,4,"PETG 90%_4.txt"
3.69432,13.706,0.020188,1.7133,0.013344,0.00053375,0.053375,25.013,13.706,1.7133,0.053375,4.19366666666667,1.92166666666667,8.05882944444444,1.70074327723223,-0.0125567227677743,-0.732896910510378,"PETG","Flat",90,4,"PETG 90%_4.txt"
3.7127,13.823,0.020353,1.7279,0.013509,0.00054035,0.054035,25.013,13.823,1.7279,0.054035,4.19366666666667,1.92166666666667,8.05882944444444,1.71526151475128,-0.0126384852487189,-0.731436150744772,"PETG","Flat",90,4,"PETG 90%_4.txt"
3.73108,13.94,0.020518,1.7425,0.013674,0.00054695,0.054695,25.014,13.94,1.7425,0.054695,4.19366666666667,1.92166666666667,8.05882944444444,1.72977975227034,-0.0127202477296637,-0.729999869708105,"PETG","Flat",90,4,"PETG 90%_4.txt"
3.74946,14.057,0.020683,1.7571,0.013839,0.00055355,0.055355,25.014,14.057,1.7571,0.055355,4.19366666666667,1.92166666666667,8.05882944444444,1.74429798978939,-0.0128020102106088,-0.728587457208399,"PETG","Flat",90,4,"PETG 90%_4.txt"
3.76784,14.174,0.020848,1.7717,0.014004,0.00056016,0.056016,25.014,14.174,1.7717,0.056016,4.19366666666667,1.92166666666667,8.05882944444444,1.75881622730845,-0.0128837726915536,-0.727198323167218,"PETG","Flat",90,4,"PETG 90%_4.txt"
3.78622,14.291,0.021013,1.7863,0.014169,0.00056676,0.056676,25.014,14.291,1.7863,0.056676,4.19366666666667,1.92166666666667,8.05882944444444,1.7733344648275,-0.0129655351724982,-0.72583189679775,"PETG","Flat",90,4,"PETG 90%_4.txt"
3.8046,14.407,0.021178,1.8009,0.014334,0.00057336,0.057336,25.014,14.407,1.8009,0.057336,4.19366666666667,1.92166666666667,8.05882944444444,1.78772861484639,-0.0131713851536059,-0.731377930679435,"PETG","Flat",90,4,"PETG 90%_4.txt"
3.82298,14.524,0.021343,1.8155,0.014499,0.00057996,0.057996,25.014,14.524,1.8155,0.057996,4.19366666666667,1.92166666666667,8.05882944444444,1.80224685236545,-0.0132531476345508,-0.729999869708112,"PETG","Flat",90,4,"PETG 90%_4.txt"
3.84136,14.641,0.021508,1.8301,0.014664,0.00058656,0.058656,25.015,14.641,1.8301,0.058656,4.19366666666667,1.92166666666667,8.05882944444444,1.8167650898845,-0.0133349101154956,-0.728643796267722,"PETG","Flat",90,4,"PETG 90%_4.txt"
3.85974,14.758,0.021673,1.8448,0.014829,0.00059317,0.059317,25.015,14.758,1.8448,0.059317,4.19366666666667,1.92166666666667,8.05882944444444,1.83128332740356,-0.0135166725964404,-0.732690405271054,"PETG","Flat",90,4,"PETG 90%_4.txt"
3.87812,14.875,0.021838,1.8594,0.014994,0.00059977,0.059977,25.015,14.875,1.8594,0.059977,4.19366666666667,1.92166666666667,8.05882944444444,1.84580156492261,-0.0135984350773852,-0.731334574453331,"PETG","Flat",90,4,"PETG 90%_4.txt"
3.8965,14.992,0.022003,1.874,0.015159,0.00060637,0.060637,25.015,14.992,1.874,0.060637,4.19366666666667,1.92166666666667,8.05882944444444,1.86031980244167,-0.0136801975583301,-0.729999869708114,"PETG","Flat",90,4,"PETG 90%_4.txt"
3.91488,15.109,0.022168,1.8886,0.015324,0.00061297,0.061297,25.015,15.109,1.8886,0.061297,4.19366666666667,1.92166666666667,8.05882944444444,1.87483803996073,-0.0137619600392749,-0.72868580108413,"PETG","Flat",90,4,"PETG 90%_4.txt"
3.93326,15.225,0.022333,1.9032,0.015489,0.00061957,0.061957,25.015,15.225,1.9032,0.061957,4.19366666666667,1.92166666666667,8.05882944444444,1.88923218997962,-0.0139678100203826,-0.733911833773781,"PETG","Flat",90,4,"PETG 90%_4.txt"
3.95164,15.342,0.022498,1.9178,0.015654,0.00062618,0.062618,25.016,15.342,1.9178,0.062618,4.19366666666667,1.92166666666667,8.05882944444444,1.90375042749867,-0.0140495725013272,-0.73258799151774,"PETG","Flat",90,4,"PETG 90%_4.txt"
3.97002,15.459,0.022663,1.9324,0.015819,0.00063278,0.063278,25.016,15.459,1.9324,0.063278,4.19366666666667,1.92166666666667,8.05882944444444,1.91826866501773,-0.014131334982272,-0.731284153501968,"PETG","Flat",90,4,"PETG 90%_4.txt"
3.9884,15.576,0.022828,1.947,0.015985,0.00063938,0.063938,25.016,15.576,1.947,0.063938,4.19366666666667,1.92166666666667,8.05882944444444,1.93278690253678,-0.0142130974632169,-0.729999869708108,"PETG","Flat",90,4,"PETG 90%_4.txt"
4.00678,15.693,0.022993,1.9616,0.01615,0.00064598,0.064598,25.016,15.693,1.9616,0.064598,4.19366666666667,1.92166666666667,8.05882944444444,1.94730514005584,-0.0142948599441617,-0.728734703515584,"PETG","Flat",90,4,"PETG 90%_4.txt"
4.02516,15.81,0.023159,1.9762,0.016315,0.00065259,0.065259,25.016,15.81,1.9762,0.065259,4.19366666666667,1.92166666666667,8.05882944444444,1.96182337757489,-0.0143766224251065,-0.727488231206685,"PETG","Flat",90,4,"PETG 90%_4.txt"
4.04354,15.926,0.023324,1.9908,0.01648,0.00065919,0.065919,25.016,15.926,1.9908,0.065919,4.19366666666667,1.92166666666667,8.05882944444444,1.97621752759379,-0.014582472406214,-0.732493088517883,"PETG","Flat",90,4,"PETG 90%_4.txt"
4.06192,16.043,0.023489,2.0054,0.016645,0.00066579,0.066579,25.017,16.043,2.0054,0.066579,4.19366666666667,1.92166666666667,8.05882944444444,1.99073576511284,-0.0146642348871591,-0.731237403368857,"PETG","Flat",90,4,"PETG 90%_4.txt"
4.0803,16.16,0.023654,2.02,0.01681,0.00067239,0.067239,25.017,16.16,2.02,0.067239,4.19366666666667,1.92166666666667,8.05882944444444,2.0052540026319,-0.0147459973681037,-0.729999869708102,"PETG","Flat",90,4,"PETG 90%_4.txt"
4.09867,16.277,0.023819,2.0346,0.016975,0.00067899,0.067899,25.017,16.277,2.0346,0.067899,4.19366666666667,1.92166666666667,8.05882944444444,2.01977224015095,-0.0148277598490485,-0.728780096778162,"PETG","Flat",90,4,"PETG 90%_4.txt"
4.11705,16.394,0.023984,2.0492,0.01714,0.0006856,0.06856,25.017,16.394,2.0492,0.06856,4.19366666666667,1.92166666666667,8.05882944444444,2.03429047767001,-0.0149095223299938,-0.727577704957728,"PETG","Flat",90,4,"PETG 90%_4.txt"
4.13543,16.511,0.024149,2.0638,0.017305,0.0006922,0.06922,25.017,16.511,2.0638,0.06922,4.19366666666667,1.92166666666667,8.05882944444444,2.04880871518906,-0.0149912848109386,-0.7263923253677,"PETG","Flat",90,4,"PETG 90%_4.txt"
4.15381,16.627,0.024314,2.0784,0.01747,0.0006988,0.06988,25.017,16.627,2.0784,0.06988,4.19366666666667,1.92166666666667,8.05882944444444,2.06320286520795,-0.0151971347920461,-0.731193937261648,"PETG","Flat",90,4,"PETG 90%_4.txt"
4.17219,16.744,0.024479,2.093,0.017635,0.0007054,0.07054,25.018,16.744,2.093,0.07054,4.19366666666667,1.92166666666667,8.05882944444444,2.07772110272701,-0.0152788972729909,-0.729999869708119,"PETG","Flat",90,4,"PETG 90%_4.txt"
4.19057,16.861,0.024644,2.1076,0.0178,0.000712,0.0712,25.018,16.861,2.1076,0.0712,4.19366666666667,1.92166666666667,8.05882944444444,2.09223934024606,-0.0153606597539357,-0.728822345508434,"PETG","Flat",90,4,"PETG 90%_4.txt"
4.20895,16.978,0.024809,2.1222,0.017965,0.00071861,0.071861,25.018,16.978,2.1222,0.071861,4.19366666666667,1.92166666666667,8.05882944444444,2.10675757776512,-0.0154424222348801,-0.727661023224961,"PETG","Flat",90,4,"PETG 90%_4.txt"
