Repository: VipulKohinkar/3D-Printing-Parameter-Optimisation

# 3D Printing Parameter Optimisation: Impact of K-Value on Carbon-Reinforced PETG

## MSc Mechanical Engineering with Management

**Author:** Vipul Kohinkar  
**Project:** MEE7012-SUM  
**Date:** 27 August 2026

---

## Project Overview

This project investigates the influence of flow-rate multiplier (K-value) and build orientation on the tensile behaviour of PETG and carbon-fibre-reinforced PETG (CF-PETG) manufactured using fused deposition modelling (FDM).

The study compares an unreinforced thermoplastic, PETG, with a carbon-fibre-reinforced PETG composite to investigate whether the two materials respond differently to changes in material flow and build orientation.

---

File: 3_Experimental_data/Modulus/Recalculated Stress Strain/Recalculated_Stress_Strain_All_Data.csv (part 203 of 212)
"Time (s)","Load (N)","Machine Extension (mm)","Stress (MPa)","Extension from Preload (mm)","Strain","Percentage Strain","Gauge Length (mm)","Load_N","NEXYGEN_Stress_MPa","Percentage_Strain","Measured_Width_mm","Measured_Thickness_mm","Measured_Area_mm2","Recalculated_Stress_MPa","Stress_Difference_MPa","Stress_Difference_Percent","Material","Orientation","K","Sample","File"
4.22733,17.095,0.024974,2.1369,0.01813,0.00072521,0.072521,25.018,17.095,2.1369,0.072521,4.19366666666667,1.92166666666667,8.05882944444444,2.12127581528417,-0.0156241847158252,-0.731161248342232,"PETG","Flat",90,4,"PETG 90%_4.txt"
4.24571,17.212,0.025139,2.1515,0.018295,0.00073181,0.073181,25.018,17.212,2.1515,0.073181,4.19366666666667,1.92166666666667,8.05882944444444,2.13579405280323,-0.01570594719677,-0.72999986970811,"PETG","Flat",90,4,"PETG 90%_4.txt"
4.26409,17.329,0.025304,2.1661,0.01846,0.00073841,0.073841,25.018,17.329,2.1661,0.073841,4.19366666666667,1.92166666666667,8.05882944444444,2.15031229032229,-0.0157877096777148,-0.728854146979124,"PETG","Flat",90,4,"PETG 90%_4.txt"
4.28247,17.445,0.025469,2.1807,0.018625,0.00074501,0.074501,25.019,17.445,2.1807,0.074501,4.19366666666667,1.92166666666667,8.05882944444444,2.16470644034118,-0.0159935596588223,-0.733414025717537,"PETG","Flat",90,4,"PETG 90%_4.txt"
4.30085,17.562,0.025634,2.1953,0.01879,0.00075162,0.075162,25.019,17.562,2.1953,0.075162,4.19366666666667,1.92166666666667,8.05882944444444,2.17922467786023,-0.0160753221397671,-0.732260836321557,"PETG","Flat",90,4,"PETG 90%_4.txt"
4.31923,17.679,0.025799,2.2099,0.018955,0.00075822,0.075822,25.019,17.679,2.2099,0.075822,4.19366666666667,1.92166666666667,8.05882944444444,2.19374291537929,-0.0161570846207124,-0.731122884325644,"PETG","Flat",90,4,"PETG 90%_4.txt"
4.33761,17.796,0.025964,2.2245,0.01912,0.00076482,0.076482,25.019,17.796,2.2245,0.076482,4.19366666666667,1.92166666666667,8.05882944444444,2.20826115289834,-0.0162388471016568,-0.729999869708105,"PETG","Flat",90,4,"PETG 90%_4.txt"
4.35599,17.913,0.026129,2.2391,0.019286,0.00077142,0.077142,25.019,17.913,2.2391,0.077142,4.19366666666667,1.92166666666667,8.05882944444444,2.2227793904174,-0.0163206095826016,-0.728891500272503,"PETG","Flat",90,4,"PETG 90%_4.txt"
4.37437,18.03,0.026295,2.2537,0.019451,0.00077802,0.077802,25.019,18.03,2.2537,0.077802,4.19366666666667,1.92166666666667,8.05882944444444,2.23729762793645,-0.016402372063546,-0.727797491393974,"PETG","Flat",90,4,"PETG 90%_4.txt"
4.39275,18.146,0.02646,2.2683,0.019616,0.00078463,0.078463,25.02,18.146,2.2683,0.078463,4.19366666666667,1.92166666666667,8.05882944444444,2.25169177795535,-0.016608222044654,-0.732188072329672,"PETG","Flat",90,4,"PETG 90%_4.txt"
4.41113,18.263,0.026625,2.2829,0.019781,0.00079123,0.079123,25.02,18.263,2.2829,0.079123,4.19366666666667,1.92166666666667,8.05882944444444,2.2662100154744,-0.0166899845255988,-0.731086973831476,"PETG","Flat",90,4,"PETG 90%_4.txt"
4.42951,18.38,0.02679,2.2975,0.019946,0.00079783,0.079783,25.02,18.38,2.2975,0.079783,4.19366666666667,1.92166666666667,8.05882944444444,2.28072825299346,-0.016771747006544,-0.72999986970812,"PETG","Flat",90,4,"PETG 90%_4.txt"
4.44789,18.497,0.026955,2.3121,0.020111,0.00080443,0.080443,25.02,18.497,2.3121,0.080443,4.19366666666667,1.92166666666667,8.05882944444444,2.29524649051251,-0.0168535094874889,-0.728926494852682,"PETG","Flat",90,4,"PETG 90%_4.txt"
4.46627,18.614,0.02712,2.3267,0.020276,0.00081103,0.081103,25.02,18.614,2.3267,0.081103,4.19366666666667,1.92166666666667,8.05882944444444,2.30976472803157,-0.0169352719684337,-0.727866590812468,"PETG","Flat",90,4,"PETG 90%_4.txt"
4.48465,18.731,0.027285,2.3413,0.020441,0.00081764,0.081764,25.02,18.731,2.3413,0.081764,4.19366666666667,1.92166666666667,8.05882944444444,2.32428296555062,-0.0170170344493781,-0.726819905581432,"PETG","Flat",90,4,"PETG 90%_4.txt"
4.50303,19.393,0.02745,2.4241,0.020606,0.00082424,0.082424,25.021,19.393,2.4241,0.082424,4.19366666666667,1.92166666666667,8.05882944444444,2.40642889065844,-0.0176711093415616,-0.728976087684566,"PETG","Flat",90,4,"PETG 90%_4.txt"
4.52141,19.546,0.027615,2.4432,0.020771,0.00083084,0.083084,25.021,19.546,2.4432,0.083084,4.19366666666667,1.92166666666667,8.05882944444444,2.42541427818336,-0.0177857218166437,-0.727968312730997,"PETG","Flat",90,4,"PETG 90%_4.txt"
4.53979,19.628,0.02778,2.4535,0.020936,0.00083744,0.083744,25.021,19.628,2.4535,0.083744,4.19366666666667,1.92166666666667,8.05882944444444,2.43558945319671,-0.0179105468032885,-0.729999869708112,"PETG","Flat",90,4,"PETG 90%_4.txt"
4.55817,19.71,0.027945,2.4638,0.021101,0.00084404,0.084404,25.021,19.71,2.4638,0.084404,4.19366666666667,1.92166666666667,8.05882944444444,2.44576462821007,-0.0180353717899333,-0.732014440698649,"PETG","Flat",90,4,"PETG 90%_4.txt"
4.57655,19.792,0.02811,2.474,0.021266,0.00085065,0.085065,25.021,19.792,2.474,0.085065,4.19366666666667,1.92166666666667,8.05882944444444,2.45593980322342,-0.0180601967765788,-0.729999869708115,"PETG","Flat",90,4,"PETG 90%_4.txt"
4.59493,19.874,0.028275,2.4843,0.021431,0.00085725,0.085725,25.021,19.874,2.4843,0.085725,4.19366666666667,1.92166666666667,8.05882944444444,2.46611497823678,-0.018185021763224,-0.731997816818581,"PETG","Flat",90,4,"PETG 90%_4.txt"
4.61331,19.956,0.02844,2.4945,0.021596,0.00086385,0.086385,25.022,19.956,2.4945,0.086385,4.19366666666667,1.92166666666667,8.05882944444444,2.47629015325013,-0.018209846749869,-0.729999869708119,"PETG","Flat",90,4,"PETG 90%_4.txt"
4.63169,20.038,0.028605,2.5048,0.021761,0.00087045,0.087045,25.022,20.038,2.5048,0.087045,4.19366666666667,1.92166666666667,8.05882944444444,2.48646532826349,-0.0183346717365138,-0.731981465047661,"PETG","Flat",90,4,"PETG 90%_4.txt"
4.65007,20.12,0.02877,2.515,0.021926,0.00087705,0.087705,25.022,20.12,2.515,0.087705,4.19366666666667,1.92166666666667,8.05882944444444,2.49664050327684,-0.0183594967231588,-0.729999869708105,"PETG","Flat",90,4,"PETG 90%_4.txt"
4.66845,20.202,0.028935,2.5253,0.022091,0.00088366,0.088366,25.022,20.202,2.5253,0.088366,4.19366666666667,1.92166666666667,8.05882944444444,2.5068156782902,-0.0184843217098041,-0.731965378759121,"PETG","Flat",90,4,"PETG 90%_4.txt"
4.68683,20.284,0.0291,2.5356,0.022256,0.00089026,0.089026,25.022,20.284,2.5356,0.089026,4.19366666666667,1.92166666666667,8.05882944444444,2.51699085330355,-0.0186091466964493,-0.733914919405636,"PETG","Flat",90,4,"PETG 90%_4.txt"
4.70521,20.366,0.029265,2.5458,0.022422,0.00089686,0.089686,25.022,20.366,2.5458,0.089686,4.19366666666667,1.92166666666667,8.05882944444444,2.52716602831691,-0.0186339716830939,-0.731949551539551,"PETG","Flat",90,4,"PETG 90%_4.txt"
4.72358,20.449,0.02943,2.5561,0.022587,0.00090346,0.090346,25.022,20.449,2.5561,0.090346,4.19366666666667,1.92166666666667,8.05882944444444,2.53746529083042,-0.018634709169576,-0.729028956988224,"PETG","Flat",90,4,"PETG 90%_4.txt"
4.74196,20.531,0.029596,2.5663,0.022752,0.00091006,0.091006,25.023,20.531,2.5663,0.091006,4.19366666666667,1.92166666666667,8.05882944444444,2.54764046584378,-0.0186595341562219,-0.72709870849947,"PETG","Flat",90,4,"PETG 90%_4.txt"
4.76034,20.613,0.029761,2.5766,0.022917,0.00091667,0.091667,25.023,20.613,2.5766,0.091667,4.19366666666667,1.92166666666667,8.05882944444444,2.55781564085713,-0.0187843591428667,-0.729036681784782,"PETG","Flat",90,4,"PETG 90%_4.txt"
4.77872,20.695,0.029926,2.5868,0.023082,0.00092327,0.092327,25.023,20.695,2.5868,0.092327,4.19366666666667,1.92166666666667,8.05882944444444,2.56799081587049,-0.0188091841295117,-0.72712169976464,"PETG","Flat",90,4,"PETG 90%_4.txt"
4.7971,20.777,0.030091,2.5971,0.023247,0.00092987,0.092987,25.023,20.777,2.5971,0.092987,4.19366666666667,1.92166666666667,8.05882944444444,2.57816599088384,-0.0189340091161569,-0.729044284631202,"PETG","Flat",90,4,"PETG 90%_4.txt"
4.81548,20.859,0.030256,2.6073,0.023412,0.00093647,0.093647,25.023,20.859,2.6073,0.093647,4.19366666666667,1.92166666666667,8.05882944444444,2.5883411658972,-0.0189588341028015,-0.727144329490336,"PETG","Flat",90,4,"PETG 90%_4.txt"
4.83386,20.941,0.030421,2.6176,0.023577,0.00094307,0.094307,25.023,20.941,2.6176,0.094307,4.19366666666667,1.92166666666667,8.05882944444444,2.59851634091055,-0.0190836590894472,-0.729051768392696,"PETG","Flat",90,4,"PETG 90%_4.txt"
4.85224,21.023,0.030586,2.6279,0.023742,0.00094968,0.094968,25.024,21.023,2.6279,0.094968,4.19366666666667,1.92166666666667,8.05882944444444,2.60869151592391,-0.019208484076092,-0.73094425495993,"PETG","Flat",90,4,"PETG 90%_4.txt"
4.87062,21.105,0.030751,2.6381,0.023907,0.00095628,0.095628,25.024,21.105,2.6381,0.095628,4.19366666666667,1.92166666666667,8.05882944444444,2.61886669093726,-0.019233309062737,-0.729059135845382,"PETG","Flat",90,4,"PETG 90%_4.txt"
4.889,21.187,0.030916,2.6484,0.024072,0.00096288,0.096288,25.024,21.187,2.6484,0.096288,4.19366666666667,1.92166666666667,8.05882944444444,2.62904186595062,-0.0193581340493822,-0.730936944924568,"PETG","Flat",90,4,"PETG 90%_4.txt"
4.90738,21.269,0.031081,2.6586,0.024237,0.00096948,0.096948,25.024,21.269,2.6586,0.096948,4.19366666666667,1.92166666666667,8.05882944444444,2.63921704096397,-0.0193829590360273,-0.729066389679804,"PETG","Flat",90,4,"PETG 90%_4.txt"
4.92576,21.351,0.031236,2.6689,0.024392,0.00097569,0.097569,25.024,21.351,2.6689,0.097569,4.19366666666667,1.92166666666667,8.05882944444444,2.64939221597733,-0.0195077840226721,-0.730929747186933,"PETG","Flat",90,4,"PETG 90%_4.txt"
4.94414,21.433,0.031354,2.6791,0.024511,0.00098042,0.098042,25.024,21.433,2.6791,0.098042,4.19366666666667,1.92166666666667,8.05882944444444,2.65956739099068,-0.0195326090093175,-0.729073532504107,"PETG","Flat",90,4,"PETG 90%_4.txt"
4.96252,21.515,0.031473,2.6894,0.024629,0.00098515,0.098515,25.025,21.515,2.6894,0.098515,4.19366666666667,1.92166666666667,8.05882944444444,2.66974256600404,-0.0196574339959623,-0.730922659179085,"PETG","Flat",90,4,"PETG 90%_4.txt"
4.9809,21.597,0.031591,2.6997,0.024747,0.00098989,0.098989,25.025,21.597,2.6997,0.098989,4.19366666666667,1.92166666666667,8.05882944444444,2.67991774101739,-0.0197822589826075,-0.732757676134665,"PETG","Flat",90,4,"PETG 90%_4.txt"
4.99928,21.679,0.031709,2.7099,0.024865,0.00099462,0.099462,25.025,21.679,2.7099,0.099462,4.19366666666667,1.92166666666667,8.05882944444444,2.69009291603075,-0.019807083969253,-0.730915678410754,"PETG","Flat",90,4,"PETG 90%_4.txt"
5.01766,21.761,0.031828,2.7202,0.024984,0.00099935,0.099935,25.025,21.761,2.7202,0.099935,4.19366666666667,1.92166666666667,8.05882944444444,2.7002680910441,-0.0199319089558978,-0.732736892724719,"PETG","Flat",90,4,"PETG 90%_4.txt"
5.03604,21.843,0.031946,2.7304,0.025102,0.0010041,0.10041,25.025,21.843,2.7304,0.10041,4.19366666666667,1.92166666666667,8.05882944444444,2.71044326605746,-0.0199567339425428,-0.730908802466409,"PETG","Flat",90,4,"PETG 90%_4.txt"
5.05442,21.925,0.032064,2.7407,0.02522,0.0010088,0.10088,25.025,21.925,2.7407,0.10088,4.19366666666667,1.92166666666667,8.05882944444444,2.72061844107081,-0.0200815589291876,-0.732716420227957,"PETG","Flat",90,4,"PETG 90%_4.txt"
5.0728,22.007,0.032183,2.7509,0.025339,0.0010135,0.10135,25.025,22.007,2.7509,0.10135,4.19366666666667,1.92166666666667,8.05882944444444,2.73079361608417,-0.0201063839158331,-0.73090202900262,"PETG","Flat",90,4,"PETG 90%_4.txt"
5.09118,22.09,0.032301,2.7612,0.025457,0.0010183,0.10183,25.025,22.09,2.7612,0.10183,4.19366666666667,1.92166666666667,8.05882944444444,2.74109287859768,-0.0201071214023152,-0.728202281700535,"PETG","Flat",90,4,"PETG 90%_4.txt"
5.10956,22.172,0.032419,2.7714,0.025575,0.001023,0.1023,25.025,22.172,2.7714,0.1023,4.19366666666667,1.92166666666667,8.05882944444444,2.75126805361104,-0.0201319463889602,-0.726417925559653,"PETG","Flat",90,4,"PETG 90%_4.txt"
5.12794,22.254,0.032538,2.7817,0.025694,0.0010277,0.10277,25.026,22.254,2.7817,0.10277,4.19366666666667,1.92166666666667,8.05882944444444,2.76144322862439,-0.020256771375605,-0.728215529194557,"PETG","Flat",90,4,"PETG 90%_4.txt"
5.14632,22.336,0.032656,2.792,0.025812,0.0010325,0.10325,25.026,22.336,2.792,0.10325,4.19366666666667,1.92166666666667,8.05882944444444,2.77161840363775,-0.0203815963622502,-0.729999869708103,"PETG","Flat",90,4,"PETG 90%_4.txt"
5.1647,22.418,0.032774,2.8022,0.02593,0.0010372,0.10372,25.026,22.418,2.8022,0.10372,4.19366666666667,1.92166666666667,8.05882944444444,2.7817935786511,-0.0204064213488957,-0.728228582859742,"PETG","Flat",90,4,"PETG 90%_4.txt"
5.18308,22.5,0.032892,2.8125,0.026049,0.0010419,0.10419,25.026,22.5,2.8125,0.10419,4.19366666666667,1.92166666666667,8.05882944444444,2.79196875366446,-0.0205312463355405,-0.729999869708106,"PETG","Flat",90,4,"PETG 90%_4.txt"
5.20146,22.582,0.033011,2.8227,0.026167,0.0010467,0.10467,25.026,22.582,2.8227,0.10467,4.19366666666667,1.92166666666667,8.05882944444444,2.80214392867781,-0.020556071322186,-0.728241446919118,"PETG","Flat",90,4,"PETG 90%_4.txt"
5.21984,22.664,0.033129,2.833,0.026285,0.0010514,0.10514,25.026,22.664,2.833,0.10514,4.19366666666667,1.92166666666667,8.05882944444444,2.81231910369117,-0.0206808963088307,-0.729999869708109,"PETG","Flat",90,4,"PETG 90%_4.txt"
5.23822,22.75,0.033247,2.8437,0.026403,0.0010561,0.10561,25.026,22.75,2.8437,0.10561,4.19366666666667,1.92166666666667,8.05882944444444,2.82299062870518,-0.0207093712948243,-0.728254432423403,"PETG","Flat",90,4,"PETG 90%_4.txt"
5.2566,22.87,0.033366,2.8588,0.026522,0.0010609,0.10609,25.026,22.87,2.8588,0.10609,4.19366666666667,1.92166666666667,8.05882944444444,2.83788112872472,-0.0209188712752804,-0.731736087703944,"PETG","Flat",90,4,"PETG 90%_4.txt"
5.27498,22.991,0.033484,2.8739,0.02664,0.0010656,0.10656,25.027,22.991,2.8739,0.10656,4.19366666666667,1.92166666666667,8.05882944444444,2.85289571624443,-0.0210042837555737,-0.730863417501435,"PETG","Flat",90,4,"PETG 90%_4.txt"
5.29336,23.112,0.033602,2.889,0.026758,0.0010703,0.10703,25.027,23.112,2.889,0.10703,4.19366666666667,1.92166666666667,8.05882944444444,2.86791030376413,-0.0210896962358671,-0.729999869708103,"PETG","Flat",90,4,"PETG 90%_4.txt"
5.31174,23.232,0.033721,2.904,0.026877,0.0010751,0.10751,25.027,23.232,2.904,0.10751,4.19366666666667,1.92166666666667,8.05882944444444,2.88280080378368,-0.0211991962163234,-0.729999869708105,"PETG","Flat",90,4,"PETG 90%_4.txt"
5.33012,23.353,0.033839,2.9191,0.026995,0.0010798,0.10798,25.027,23.353,2.9191,0.10798,4.19366666666667,1.92166666666667,8.05882944444444,2.89781539130338,-0.0212846086966163,-0.729149693282735,"PETG","Flat",90,4,"PETG 90%_4.txt"
5.34849,23.473,0.033957,2.9342,0.027113,0.0010845,0.10845,25.027,23.473,2.9342,0.10845,4.19366666666667,1.92166666666667,8.05882944444444,2.91270589132293,-0.0214941086770732,-0.732537273433073,"PETG","Flat",90,4,"PETG 90%_4.txt"
5.36687,23.594,0.034076,2.9493,0.027232,0.0010893,0.10893,25.027,23.594,2.9493,0.10893,4.19366666666667,1.92166666666667,8.05882944444444,2.92772047884263,-0.0215795211573662,-0.731682811425293,"PETG","Flat",90,4,"PETG 90%_4.txt"
5.38525,23.715,0.034194,2.9643,0.02735,0.001094,0.1094,25.027,23.715,2.9643,0.1094,4.19366666666667,1.92166666666667,8.05882944444444,2.94273506636234,-0.0215649336376598,-0.727488231206685,"PETG","Flat",90,4,"PETG 90%_4.txt"
5.40363,23.835,0.034312,2.9794,0.027468,0.0010987,0.10987,25.027,23.835,2.9794,0.10987,4.19366666666667,1.92166666666667,8.05882944444444,2.95762556638188,-0.0217744336181158,-0.730832839434645,"PETG","Flat",90,4,"PETG 90%_4.txt"
5.42201,23.956,0.03443,2.9945,0.027587,0.0011035,0.11035,25.027,23.956,2.9945,0.11035,4.19366666666667,1.92166666666667,8.05882944444444,2.97264015390159,-0.0218598460984092,-0.729999869708104,"PETG","Flat",90,4,"PETG 90%_4.txt"
5.44039,24.076,0.034549,3.0095,0.027705,0.0011082,0.11082,25.028,24.076,3.0095,0.11082,4.19366666666667,1.92166666666667,8.05882944444444,2.98753065392113,-0.0219693460788655,-0.729999869708107,"PETG","Flat",90,4,"PETG 90%_4.txt"
5.45877,24.197,0.034667,3.0246,0.027823,0.0011129,0.11129,25.028,24.197,3.0246,0.11129,4.19366666666667,1.92166666666667,8.05882944444444,3.00254524144084,-0.0220547585591588,-0.72917934798515,"PETG","Flat",90,4,"PETG 90%_4.txt"
5.47715,24.318,0.034785,3.0397,0.027941,0.0011177,0.11177,25.028,24.318,3.0397,0.11177,4.19366666666667,1.92166666666667,8.05882944444444,3.01755982896055,-0.0221401710394518,-0.728366978302193,"PETG","Flat",90,4,"PETG 90%_4.txt"
5.49553,24.438,0.034904,3.0548,0.02806,0.0011224,0.11224,25.028,24.438,3.0548,0.11224,4.19366666666667,1.92166666666667,8.05882944444444,3.03245032898009,-0.0223496710199087,-0.731624689665729,"PETG","Flat",90,4,"PETG 90%_4.txt"
5.51391,24.559,0.035022,3.0698,0.028178,0.0011271,0.11271,25.028,24.559,3.0698,0.11271,4.19366666666667,1.92166666666667,8.05882944444444,3.0474649164998,-0.0223350835002014,-0.727574548837104,"PETG","Flat",90,4,"PETG 90%_4.txt"
5.53229,24.679,0.03514,3.0849,0.028296,0.0011319,0.11319,25.028,24.679,3.0849,0.11319,4.19366666666667,1.92166666666667,8.05882944444444,3.06235541651934,-0.0225445834806584,-0.730804352836667,"PETG","Flat",90,4,"PETG 90%_4.txt"
5.55067,24.8,0.035259,3.1,0.028415,0.0011366,0.11366,25.028,24.8,3.1,0.11366,4.19366666666667,1.92166666666667,8.05882944444444,3.07737000403905,-0.0226299959609513,-0.729999869708106,"PETG","Flat",90,4,"PETG 90%_4.txt"
5.56905,24.921,0.03538,3.1151,0.028536,0.0011414,0.11414,25.028,24.921,3.1151,0.11414,4.19366666666667,1.92166666666667,8.05882944444444,3.09238459155876,-0.0227154084412446,-0.729203185812483,"PETG","Flat",90,4,"PETG 90%_4.txt"
5.58743,25.041,0.035521,3.1301,0.028677,0.0011471,0.11471,25.029,25.041,3.1301,0.11471,4.19366666666667,1.92166666666667,8.05882944444444,3.1072750915783,-0.0228249084217009,-0.729207003664449,"PETG","Flat",90,4,"PETG 90%_4.txt"
5.60581,25.162,0.035662,3.1452,0.028818,0.0011527,0.11527,25.029,25.162,3.1452,0.11527,4.19366666666667,1.92166666666667,8.05882944444444,3.12228967909801,-0.0229103209019943,-0.728421750667503,"PETG","Flat",90,4,"PETG 90%_4.txt"
5.62419,25.282,0.035803,3.1603,0.028959,0.0011583,0.11583,25.029,25.282,3.1603,0.11583,4.19366666666667,1.92166666666667,8.05882944444444,3.13718017911755,-0.0231198208824503,-0.73157044845269,"PETG","Flat",90,4,"PETG 90%_4.txt"
5.64257,25.403,0.035943,3.1754,0.029099,0.001164,0.1164,25.029,25.403,3.1754,0.1164,4.19366666666667,1.92166666666667,8.05882944444444,3.15219476663726,-0.0232052333627437,-0.730781424788805,"PETG","Flat",90,4,"PETG 90%_4.txt"
5.66095,25.523,0.036084,3.1904,0.02924,0.0011696,0.11696,25.029,25.523,3.1904,0.11696,4.19366666666667,1.92166666666667,8.05882944444444,3.1670852666568,-0.0233147333432,-0.730777750225677,"PETG","Flat",90,4,"PETG 90%_4.txt"
5.67933,25.644,0.036225,3.2055,0.029381,0.0011752,0.11752,25.029,25.644,3.2055,0.11752,4.19366666666667,1.92166666666667,8.05882944444444,3.18209985417651,-0.0234001458234934,-0.729999869708107,"PETG","Flat",90,4,"PETG 90%_4.txt"
5.69771,25.733,0.036366,3.2166,0.029522,0.0011809,0.11809,25.029,25.733,3.2166,0.11809,4.19366666666667,1.92166666666667,8.05882944444444,3.193143641691,-0.0234563583089984,-0.729228325219126,"PETG","Flat",90,4,"PETG 90%_4.txt"
5.71609,25.806,0.036507,3.2258,0.029663,0.0011865,0.11865,25.03,25.806,3.2258,0.11865,4.19366666666667,1.92166666666667,8.05882944444444,3.20220202920289,-0.0235979707971095,-0.731538557787509,"PETG","Flat",90,4,"PETG 90%_4.txt"
5.73447,25.879,0.036647,3.2349,0.029803,0.0011921,0.11921,25.03,25.879,3.2349,0.11921,4.19366666666667,1.92166666666667,8.05882944444444,3.21126041671478,-0.0236395832852203,-0.730767049529207,"PETG","Flat",90,4,"PETG 90%_4.txt"
5.75285,25.952,0.036788,3.244,0.029944,0.0011978,0.11978,25.03,25.952,3.244,0.11978,4.19366666666667,1.92166666666667,8.05882944444444,3.22031880422667,-0.0236811957733312,-0.729999869708112,"PETG","Flat",90,4,"PETG 90%_4.txt"
5.77123,26.025,0.036929,3.2531,0.030085,0.0012034,0.12034,25.03,26.025,3.2531,0.12034,4.19366666666667,1.92166666666667,8.05882944444444,3.22937719173856,-0.023722808261442,-0.729236982000001,"PETG","Flat",90,4,"PETG 90%_4.txt"
5.78961,26.098,0.03707,3.2622,0.030226,0.001209,0.1209,25.03,26.098,3.2622,0.1209,4.19366666666667,1.92166666666667,8.05882944444444,3.23843557925045,-0.0237644207495529,-0.728478350485957,"PETG","Flat",90,4,"PETG 90%_4.txt"
5.80799,26.171,0.037211,3.2713,0.030367,0.0012147,0.12147,25.03,26.171,3.2713,0.12147,4.19366666666667,1.92166666666667,8.05882944444444,3.24749396676234,-0.0238060332376637,-0.727723939646738,"PETG","Flat",90,4,"PETG 90%_4.txt"
5.82637,26.243,0.037351,3.2804,0.030508,0.0012203,0.12203,25.03,26.243,3.2804,0.12203,4.19366666666667,1.92166666666667,8.05882944444444,3.25642826677406,-0.0239717332259377,-0.730756408545839,"PETG","Flat",90,4,"PETG 90%_4.txt"
5.84475,26.316,0.037492,3.2895,0.030648,0.0012259,0.12259,25.031,26.316,3.2895,0.12259,4.19366666666667,1.92166666666667,8.05882944444444,3.26548665428595,-0.0240133457140481,-0.729999869708105,"PETG","Flat",90,4,"PETG 90%_4.txt"
5.86313,26.389,0.037633,3.2987,0.030789,0.0012316,0.12316,25.031,26.389,3.2987,0.12316,4.19366666666667,1.92166666666667,8.05882944444444,3.27454504179784,-0.0241549582021596,-0.732256895205979,"PETG","Flat",90,4,"PETG 90%_4.txt"
5.88151,26.462,0.037774,3.3078,0.03093,0.0012372,0.12372,25.031,26.462,3.3078,0.12372,4.19366666666667,1.92166666666667,8.05882944444444,3.28360342930973,-0.02419657069027,-0.73150041387841,"PETG","Flat",90,4,"PETG 90%_4.txt"
5.89989,26.535,0.037915,3.3169,0.031071,0.0012428,0.12428,25.031,26.535,3.3169,0.12428,4.19366666666667,1.92166666666667,8.05882944444444,3.29266181682162,-0.0242381831783809,-0.730748083402602,"PETG","Flat",90,4,"PETG 90%_4.txt"
5.91827,26.608,0.038055,3.326,0.031212,0.0012485,0.12485,25.031,26.608,3.326,0.12485,4.19366666666667,1.92166666666667,8.05882944444444,3.30172020433351,-0.0242797956664917,-0.72999986970811,"PETG","Flat",90,4,"PETG 90%_4.txt"
5.93665,26.681,0.038196,3.3351,0.031352,0.0012541,0.12541,25.031,26.681,3.3351,0.12541,4.19366666666667,1.92166666666667,8.05882944444444,3.3107785918454,-0.0243214081546026,-0.729255739096357,"PETG","Flat",90,4,"PETG 90%_4.txt"
5.95503,26.754,0.038337,3.3442,0.031493,0.0012597,0.12597,25.031,26.754,3.3442,0.12597,4.19366666666667,1.92166666666667,8.05882944444444,3.31983697935729,-0.024363020642713,-0.728515658235542,"PETG","Flat",90,4,"PETG 90%_4.txt"
5.97341,26.827,0.038478,3.3533,0.031634,0.0012654,0.12654,25.032,26.827,3.3533,0.12654,4.19366666666667,1.92166666666667,8.05882944444444,3.32889536686918,-0.0244046331308239,-0.727779594155723,"PETG","Flat",90,4,"PETG 90%_4.txt"
5.99178,26.9,0.038619,3.3625,0.031775,0.001271,0.1271,25.032,26.9,3.3625,0.1271,4.19366666666667,1.92166666666667,8.05882944444444,3.33795375438106,-0.0245462456189354,-0.729999869708115,"PETG","Flat",90,4,"PETG 90%_4.txt"
6.01016,26.973,0.03876,3.3716,0.031916,0.0012766,0.12766,25.032,26.973,3.3716,0.12766,4.19366666666667,1.92166666666667,8.05882944444444,3.34701214189295,-0.0245878581070462,-0.729263794846548,"PETG","Flat",90,4,"PETG 90%_4.txt"
6.02854,27.045,0.0389,3.3807,0.032056,0.0012823,0.12823,25.032,27.045,3.3807,0.12823,4.19366666666667,1.92166666666667,8.05882944444444,3.35594644190468,-0.0247535580953198,-0.732202150303776,"PETG","Flat",90,4,"PETG 90%_4.txt"
6.04692,27.118,0.039041,3.3898,0.032197,0.0012879,0.12879,25.032,27.118,3.3898,0.12879,4.19366666666667,1.92166666666667,8.05882944444444,3.36500482941657,-0.0247951705834311,-0.731464115388255,"PETG","Flat",90,4,"PETG 90%_4.txt"
6.0653,27.22,0.039182,3.4025,0.032338,0.0012935,0.12935,25.032,27.22,3.4025,0.12935,4.19366666666667,1.92166666666667,8.05882944444444,3.37766175443318,-0.0248382455668184,-0.729999869708107,"PETG","Flat",90,4,"PETG 90%_4.txt"
6.08368,27.335,0.039323,3.4169,0.032479,0.0012992,0.12992,25.032,27.335,3.4169,0.12992,4.19366666666667,1.92166666666667,8.05882944444444,3.39193181695191,-0.024968183048089,-0.730726185960637,"PETG","Flat",90,4,"PETG 90%_4.txt"
6.10206,27.45,0.039464,3.4313,0.03262,0.0013048,0.13048,25.033,27.45,3.4313,0.13048,4.19366666666667,1.92166666666667,8.05882944444444,3.40620187947064,-0.0250981205293592,-0.731446406008196,"PETG","Flat",90,4,"PETG 90%_4.txt"
6.12044,27.565,0.039604,3.4456,0.03276,0.0013104,0.13104,25.033,27.565,3.4456,0.13104,4.19366666666667,1.92166666666667,8.05882944444444,3.42047194198937,-0.0251280580106301,-0.729279603280419,"PETG","Flat",90,4,"PETG 90%_4.txt"
6.13882,27.68,0.039745,3.46,0.032901,0.001316,0.1316,25.033,27.68,3.46,0.1316,4.19366666666667,1.92166666666667,8.05882944444444,3.4347420045081,-0.0252579954919008,-0.729999869708115,"PETG","Flat",90,4,"PETG 90%_4.txt"
6.1572,27.795,0.039886,3.4744,0.033042,0.0013217,0.13217,25.033,27.795,3.4744,0.13217,4.19366666666667,1.92166666666667,8.05882944444444,3.44901206702683,-0.025387932973171,-0.730714165702596,"PETG","Flat",90,4,"PETG 90%_4.txt"
6.17558,27.91,0.040027,3.4888,0.033183,0.0013273,0.13273,25.033,27.91,3.4888,0.13273,4.19366666666667,1.92166666666667,8.05882944444444,3.46328212954556,-0.0255178704544416,-0.731422565192664,"PETG","Flat",90,4,"PETG 90%_4.txt"
6.19396,28.025,0.040168,3.5031,0.033324,0.0013329,0.13329,25.033,28.025,3.5031,0.13329,4.19366666666667,1.92166666666667,8.05882944444444,3.47755219206429,-0.0255478079357121,-0.729291425757532,"PETG","Flat",90,4,"PETG 90%_4.txt"
6.21234,28.14,0.040308,3.5175,0.033464,0.0013386,0.13386,25.033,28.14,3.5175,0.13386,4.19366666666667,1.92166666666667,8.05882944444444,3.49182225458302,-0.0256777454169828,-0.72999986970811,"PETG","Flat",90,4,"PETG 90%_4.txt"
6.23072,28.255,0.040449,3.5319,0.033605,0.0013442,0.13442,25.034,28.255,3.5319,0.13442,4.19366666666667,1.92166666666667,8.05882944444444,3.50609231710175,-0.0258076828982534,-0.730702536828716,"PETG","Flat",90,4,"PETG 90%_4.txt"
6.2491,28.37,0.04059,3.5463,0.033746,0.0013498,0.13498,25.034,28.37,3.5463,0.13498,4.19366666666667,1.92166666666667,8.05882944444444,3.52036237962048,-0.0259376203795236,-0.731399497491008,"PETG","Flat",90,4,"PETG 90%_4.txt"
6.26748,28.485,0.040731,3.5606,0.033887,0.0013555,0.13555,25.034,28.485,3.5606,0.13555,4.19366666666667,1.92166666666667,8.05882944444444,3.53463244213921,-0.0259675578607945,-0.729302866393151,"PETG","Flat",90,4,"PETG 90%_4.txt"
6.28586,28.6,0.040872,3.575,0.034028,0.0013611,0.13611,25.034,28.6,3.575,0.13611,4.19366666666667,1.92166666666667,8.05882944444444,3.54890250465794,-0.0260974953420647,-0.729999869708104,"PETG","Flat",90,4,"PETG 90%_4.txt"
6.30424,28.715,0.041012,3.5894,0.034168,0.0013667,0.13667,25.034,28.715,3.5894,0.13667,4.19366666666667,1.92166666666667,8.05882944444444,3.56317256717666,-0.0262274328233354,-0.730691280529765,"PETG","Flat",90,4,"PETG 90%_4.txt"
6.32262,28.83,0.041153,3.6038,0.034309,0.0013724,0.13724,25.034,28.83,3.6038,0.13724,4.19366666666667,1.92166666666667,8.05882944444444,3.57744262969539,-0.0263573703046065,-0.731377165897289,"PETG","Flat",90,4,"PETG 90%_4.txt"
6.341,29.011,0.041294,3.6264,0.03445,0.001378,0.1378,25.034,29.011,3.6264,0.1378,4.19366666666667,1.92166666666667,8.05882944444444,3.59990246722487,-0.0264975327751276,-0.73068422609551,"PETG","Flat",90,4,"PETG 90%_4.txt"
6.35938,29.366,0.041435,3.6708,0.034591,0.0013836,0.13836,25.034,29.366,3.6708,0.13836,4.19366666666667,1.92166666666667,8.05882944444444,3.64395352978269,-0.0268464702173103,-0.731352027277715,"PETG","Flat",90,4,"PETG 90%_4.txt"
6.37776,29.721,0.041576,3.7151,0.034732,0.0013893,0.13893,25.035,29.721,3.7151,0.13893,4.19366666666667,1.92166666666667,8.05882944444444,3.68800459234051,-0.0270954076594934,-0.729331852695577,"PETG","Flat",90,4,"PETG 90%_4.txt"
6.39614,29.93,0.041716,3.7412,0.034873,0.0013949,0.13949,25.035,29.93,3.7412,0.13949,4.19366666666667,1.92166666666667,8.05882944444444,3.71393887987455,-0.0272611201254547,-0.728673156352365,"PETG","Flat",90,4,"PETG 90%_4.txt"
6.41452,29.999,0.041857,3.7499,0.035013,0.0014005,0.14005,25.035,29.999,3.7499,0.14005,4.19366666666667,1.92166666666667,8.05882944444444,3.72250091738578,-0.0273990826142168,-0.730661687357443,"PETG","Flat",90,4,"PETG 90%_4.txt"
6.4329,30.068,0.041998,3.7586,0.035154,0.0014062,0.14062,25.035,30.068,3.7586,0.14062,4.19366666666667,1.92166666666667,8.05882944444444,3.73106295489702,-0.0275370451029793,-0.732641012690344,"PETG","Flat",90,4,"PETG 90%_4.txt"
6.45128,30.138,0.042139,3.7672,0.035295,0.0014118,0.14118,25.035,30.138,3.7672,0.14118,4.19366666666667,1.92166666666667,8.05882944444444,3.73974907990842,-0.0274509200915785,-0.728682312900256,"PETG","Flat",90,4,"PETG 90%_4.txt"
6.46966,30.207,0.04228,3.7759,0.035436,0.0014174,0.14174,25.035,30.207,3.7759,0.14174,4.19366666666667,1.92166666666667,8.05882944444444,3.74831111741966,-0.027588882580341,-0.73065713022964,"PETG","Flat",90,4,"PETG 90%_4.txt"
6.48804,30.276,0.04242,3.7846,0.035577,0.0014231,0.14231,25.035,30.276,3.7846,0.14231,4.19366666666667,1.92166666666667,8.05882944444444,3.7568731549309,-0.0277268450691035,-0.732622868179028,"PETG","Flat",90,4,"PETG 90%_4.txt"
6.50642,30.346,0.042561,3.7932,0.035717,0.0014287,0.14287,25.036,30.346,3.7932,0.14287,4.19366666666667,1.92166666666667,8.05882944444444,3.7655592799423,-0.0276407200577031,-0.728691343923419,"PETG","Flat",90,4,"PETG 90%_4.txt"
6.5248,30.415,0.042702,3.8019,0.035858,0.0014343,0.14343,25.036,30.415,3.8019,0.14343,4.19366666666667,1.92166666666667,8.05882944444444,3.77412131745353,-0.0277786825464652,-0.730652635431369,"PETG","Flat",90,4,"PETG 90%_4.txt"
6.54318,30.484,0.042843,3.8106,0.035999,0.00144,0.144,25.036,30.484,3.8106,0.144,4.19366666666667,1.92166666666667,8.05882944444444,3.78268335496477,-0.0279166450352273,-0.732604971270332,"PETG","Flat",90,4,"PETG 90%_4.txt"
6.56156,30.554,0.042984,3.8192,0.03614,0.0014456,0.14456,25.036,30.554,3.8192,0.14456,4.19366666666667,1.92166666666667,8.05882944444444,3.79136947997617,-0.0278305200238269,-0.728700251985413,"PETG","Flat",90,4,"PETG 90%_4.txt"
6.57994,30.623,0.043124,3.8279,0.036281,0.0014512,0.14512,25.036,30.623,3.8279,0.14512,4.19366666666667,1.92166666666667,8.05882944444444,3.79993151748741,-0.0279684825125894,-0.730648201692558,"PETG","Flat",90,4,"PETG 90%_4.txt"
6.59832,30.692,0.043265,3.8366,0.036421,0.0014569,0.14569,25.036,30.692,3.8366,0.14569,4.19366666666667,1.92166666666667,8.05882944444444,3.80849355499865,-0.0281064450013515,-0.732587316930394,"PETG","Flat",90,4,"PETG 90%_4.txt"
6.61669,30.762,0.043406,3.8452,0.036562,0.0014625,0.14625,25.036,30.762,3.8452,0.14625,4.19366666666667,1.92166666666667,8.05882944444444,3.81717968001005,-0.0280203199899511,-0.728709039580545,"PETG","Flat",90,4,"PETG 90%_4.txt"
6.63507,30.831,0.043547,3.8539,0.036703,0.0014681,0.14681,25.037,30.831,3.8539,0.14681,4.19366666666667,1.92166666666667,8.05882944444444,3.82574171752129,-0.0281582824787132,-0.7306438277774,"PETG","Flat",90,4,"PETG 90%_4.txt"
6.65345,30.9,0.043688,3.8626,0.036844,0.0014738,0.14738,25.037,30.9,3.8626,0.14738,4.19366666666667,1.92166666666667,8.05882944444444,3.83430375503252,-0.0282962449674762,-0.732569900260865,"PETG","Flat",90,4,"PETG 90%_4.txt"
6.67183,30.97,0.043829,3.8712,0.036985,0.0014794,0.14794,25.037,30.97,3.8712,0.14794,4.19366666666667,1.92166666666667,8.05882944444444,3.84298988004392,-0.0282101199560754,-0.728717709136065,"PETG","Flat",90,4,"PETG 90%_4.txt"
6.69021,31.039,0.043969,3.8799,0.037125,0.001485,0.1485,25.037,31.039,3.8799,0.1485,4.19366666666667,1.92166666666667,8.05882944444444,3.85155191755516,-0.0283480824448374,-0.730639512483245,"PETG","Flat",90,4,"PETG 90%_4.txt"
6.70859,31.109,0.04411,3.8886,0.037266,0.0014906,0.14906,25.037,31.109,3.8886,0.14906,4.19366666666667,1.92166666666667,8.05882944444444,3.86023804256656,-0.0283619574334368,-0.729361658011542,"PETG","Flat",90,4,"PETG 90%_4.txt"
6.72697,31.178,0.044251,3.8972,0.037407,0.0014963,0.14963,25.037,31.178,3.8972,0.14963,4.19366666666667,1.92166666666667,8.05882944444444,3.8688000800778,-0.0283999199221996,-0.728726263014461,"PETG","Flat",90,4,"PETG 90%_4.txt"
6.74535,31.247,0.044392,3.9059,0.037548,0.0015019,0.15019,25.037,31.247,3.9059,0.15019,4.19366666666667,1.92166666666667,8.05882944444444,3.87736211758904,-0.0285378824109617,-0.730635254639434,"PETG","Flat",90,4,"PETG 90%_4.txt"
6.76373,31.317,0.044533,3.9146,0.037689,0.0015075,0.15075,25.038,31.317,3.9146,0.15075,4.19366666666667,1.92166666666667,8.05882944444444,3.88604824260044,-0.0285517573995611,-0.729365896887576,"PETG","Flat",90,4,"PETG 90%_4.txt"
6.78211,31.386,0.044673,3.9232,0.037829,0.0015132,0.15132,25.038,31.386,3.9232,0.15132,4.19366666666667,1.92166666666667,8.05882944444444,3.89461028011168,-0.0285897198883234,-0.728734703515584,"PETG","Flat",90,4,"PETG 90%_4.txt"
6.80049,31.455,0.044814,3.9319,0.03797,0.0015188,0.15188,25.038,31.455,3.9319,0.15188,4.19366666666667,1.92166666666667,8.05882944444444,3.90317231762291,-0.0287276823770863,-0.730631053106293,"PETG","Flat",90,4,"PETG 90%_4.txt"
6.81887,31.525,0.044955,3.9406,0.038111,0.0015244,0.15244,25.038,31.525,3.9406,0.15244,4.19366666666667,1.92166666666667,8.05882944444444,3.91185844263431,-0.0287415573656853,-0.729370079827572,"PETG","Flat",90,4,"PETG 90%_4.txt"
6.83725,31.612,0.045096,3.9515,0.038252,0.0015301,0.15301,25.038,31.612,3.9515,0.15301,4.19366666666667,1.92166666666667,8.05882944444444,3.92265405514848,-0.0288459448515161,-0.729999869708115,"PETG","Flat",90,4,"PETG 90%_4.txt"
6.85563,31.711,0.045237,3.9638,0.038393,0.0015357,0.15357,25.038,31.711,3.9638,0.15357,4.19366666666667,1.92166666666667,8.05882944444444,3.93493871766461,-0.0288612823353924,-0.728121558489137,"PETG","Flat",90,4,"PETG 90%_4.txt"
6.87401,31.81,0.045377,3.9762,0.038533,0.0015413,0.15413,25.038,31.81,3.9762,0.15413,4.19366666666667,1.92166666666667,8.05882944444444,3.94722338018073,-0.0289766198192689,-0.728751567307201,"PETG","Flat",90,4,"PETG 90%_4.txt"
6.89239,31.909,0.045518,3.9886,0.038674,0.001547,0.1547,25.039,31.909,3.9886,0.1547,4.19366666666667,1.92166666666667,8.05882944444444,3.95950804269685,-0.029091957303145,-0.729377658906507,"PETG","Flat",90,4,"PETG 90%_4.txt"
6.91077,32.008,0.045659,4.001,0.038815,0.0015526,0.15526,25.039,32.008,4.001,0.15526,4.19366666666667,1.92166666666667,8.05882944444444,3.97179270521298,-0.0292072947870214,-0.729999869708109,"PETG","Flat",90,4,"PETG 90%_4.txt"
6.92915,32.107,0.0458,4.0133,0.038956,0.0015582,0.15582,25.039,32.107,4.0133,0.15582,4.19366666666667,1.92166666666667,8.05882944444444,3.9840773677291,-0.0292226322708982,-0.728144725559967,"PETG","Flat",90,4,"PETG 90%_4.txt"
6.94753,32.206,0.045941,4.0257,0.039097,0.0015639,0.15639,25.039,32.206,4.0257,0.15639,4.19366666666667,1.92166666666667,8.05882944444444,3.99636203024523,-0.0293379697547733,-0.728766916431262,"PETG","Flat",90,4,"PETG 90%_4.txt"
6.96591,32.305,0.046081,4.0381,0.039237,0.0015695,0.15695,25.039,32.305,4.0381,0.15695,4.19366666666667,1.92166666666667,8.05882944444444,4.00864669276135,-0.0294533072386507,-0.729385286116012,"PETG","Flat",90,4,"PETG 90%_4.txt"
6.98429,32.404,0.046222,4.0505,0.039378,0.0015751,0.15751,25.039,32.404,4.0505,0.15751,4.19366666666667,1.92166666666667,8.05882944444444,4.02093135527747,-0.0295686447225272,-0.729999869708115,"PETG","Flat",90,4,"PETG 90%_4.txt"
7.00267,32.503,0.046363,4.0628,0.039519,0.0015808,0.15808,25.039,32.503,4.0628,0.15808,4.19366666666667,1.92166666666667,8.05882944444444,4.0332160177936,-0.0295839822064039,-0.728167328108789,"PETG","Flat",90,4,"PETG 90%_4.txt"
7.02105,32.602,0.046504,4.0752,0.03966,0.0015864,0.15864,25.04,32.602,4.0752,0.15864,4.19366666666667,1.92166666666667,8.05882944444444,4.04550068030972,-0.0296993196902795,-0.728781892674703,"PETG","Flat",90,4,"PETG 90%_4.txt"
7.03943,32.701,0.046645,4.0876,0.039801,0.001592,0.1592,25.04,32.701,4.0876,0.1592,4.19366666666667,1.92166666666667,8.05882944444444,4.05778534282584,-0.029814657174156,-0.729392728597612,"PETG","Flat",90,4,"PETG 90%_4.txt"
7.05781,32.8,0.046785,4.1,0.039942,0.0015977,0.15977,25.04,32.8,4.1,0.15977,4.19366666666667,1.92166666666667,8.05882944444444,4.07007000534197,-0.0299299946580325,-0.729999869708109,"PETG","Flat",90,4,"PETG 90%_4.txt"
7.07619,32.899,0.046926,4.1123,0.040082,0.0016033,0.16033,25.04,32.899,4.1123,0.16033,4.19366666666667,1.92166666666667,8.05882944444444,4.08235466785809,-0.0299453321419092,-0.728189386521149,"PETG","Flat",90,4,"PETG 90%_4.txt"
7.09457,32.998,0.047067,4.1247,0.040223,0.0016089,0.16089,25.04,32.998,4.1247,0.16089,4.19366666666667,1.92166666666667,8.05882944444444,4.09463933037421,-0.0300606696257857,-0.728796509462159,"PETG","Flat",90,4,"PETG 90%_4.txt"
7.11295,33.097,0.047208,4.1371,0.040364,0.0016146,0.16146,25.04,33.097,4.1371,0.16146,4.19366666666667,1.92166666666667,8.05882944444444,4.10692399289034,-0.0301760071096613,-0.729399992982072,"PETG","Flat",90,4,"PETG 90%_4.txt"
7.13133,33.196,0.047349,4.1495,0.040505,0.0016202,0.16202,25.04,33.196,4.1495,0.16202,4.19366666666667,1.92166666666667,8.05882944444444,4.11920865540646,-0.0302913445935378,-0.729999869708104,"PETG","Flat",90,4,"PETG 90%_4.txt"
7.14971,33.295,0.047489,4.1618,0.040646,0.0016258,0.16258,25.041,33.295,4.1618,0.16258,4.19366666666667,1.92166666666667,8.05882944444444,4.13149331792259,-0.0303066820774145,-0.728210920212756,"PETG","Flat",90,4,"PETG 90%_4.txt"
7.16809,33.394,0.04763,4.1742,0.040786,0.0016315,0.16315,25.041,33.394,4.1742,0.16315,4.19366666666667,1.92166666666667,8.05882944444444,4.14377798043871,-0.030422019561291,-0.7288107795815,"PETG","Flat",90,4,"PETG 90%_4.txt"
7.18647,33.493,0.047771,4.1866,0.040927,0.0016371,0.16371,25.041,33.493,4.1866,0.16371,4.19366666666667,1.92166666666667,8.05882944444444,4.15606264295483,-0.0305373570451675,-0.729407085586573,"PETG","Flat",90,4,"PETG 90%_4.txt"
7.20485,33.592,0.047912,4.1989,0.041068,0.0016427,0.16427,25.041,33.592,4.1989,0.16427,4.19366666666667,1.92166666666667,8.05882944444444,4.16834730547096,-0.0305526945290442,-0.727635679083669,"PETG","Flat",90,4,"PETG 90%_4.txt"
7.22323,33.691,0.048053,4.2113,0.041209,0.0016484,0.16484,25.041,33.691,4.2113,0.16484,4.19366666666667,1.92166666666667,8.05882944444444,4.18063196798708,-0.0306680320129189,-0.728231947686437,"PETG","Flat",90,4,"PETG 90%_4.txt"
7.2416,33.79,0.048193,4.2237,0.04135,0.001654,0.1654,25.041,33.79,4.2237,0.1654,4.19366666666667,1.92166666666667,8.05882944444444,4.1929166305032,-0.0307833694967963,-0.728824715221163,"PETG","Flat",90,4,"PETG 90%_4.txt"
7.25998,33.889,0.048334,4.2361,0.04149,0.0016596,0.16596,25.041,33.889,4.2361,0.16596,4.19366666666667,1.92166666666667,8.05882944444444,4.20520129301933,-0.0308987069806728,-0.729414012432963,"PETG","Flat",90,4,"PETG 90%_4.txt"
7.27836,33.988,0.048475,4.2484,0.041631,0.0016652,0.16652,25.042,33.988,4.2484,0.16652,4.19366666666667,1.92166666666667,8.05882944444444,4.21748595553545,-0.0309140444645495,-0.727663225321285,"PETG","Flat",90,4,"PETG 90%_4.txt"
7.29674,34.087,0.048616,4.2608,0.041772,0.0016709,0.16709,25.042,34.087,4.2608,0.16709,4.19366666666667,1.92166666666667,8.05882944444444,4.22977061805157,-0.0310293819484251,-0.728252486585268,"PETG","Flat",90,4,"PETG 90%_4.txt"
7.31512,34.186,0.048757,4.2732,0.041913,0.0016765,0.16765,25.042,34.186,4.2732,0.16765,4.19366666666667,1.92166666666667,8.05882944444444,4.2420552805677,-0.0311447194323016,-0.728838328004811,"PETG","Flat",90,4,"PETG 90%_4.txt"
7.3335,34.285,0.048898,4.2856,0.042054,0.0016821,0.16821,25.042,34.285,4.2856,0.16821,4.19366666666667,1.92166666666667,8.05882944444444,4.25433994308382,-0.0312600569161781,-0.729420779264935,"PETG","Flat",90,4,"PETG 90%_4.txt"
7.35188,34.384,0.049038,4.2979,0.042194,0.0016878,0.16878,25.042,34.384,4.2979,0.16878,4.19366666666667,1.92166666666667,8.05882944444444,4.26662460559995,-0.0312753944000548,-0.727690137044947,"PETG","Flat",90,4,"PETG 90%_4.txt"
7.37026,34.483,0.049179,4.3103,0.042335,0.0016934,0.16934,25.042,34.483,4.3103,0.16934,4.19366666666667,1.92166666666667,8.05882944444444,4.27890926811607,-0.0313907318839313,-0.728272553741764,"PETG","Flat",90,4,"PETG 90%_4.txt"
7.38864,34.582,0.04932,4.3227,0.042476,0.001699,0.1699,25.042,34.582,4.3227,0.1699,4.19366666666667,1.92166666666667,8.05882944444444,4.29119393063219,-0.0315060693678078,-0.728851629023706,"PETG","Flat",90,4,"PETG 90%_4.txt"
7.40702,34.681,0.049461,4.3351,0.042617,0.0017047,0.17047,25.043,34.681,4.3351,0.17047,4.19366666666667,1.92166666666667,8.05882944444444,4.30347859314832,-0.0316214068516834,-0.729427391563825,"PETG","Flat",90,4,"PETG 90%_4.txt"
