Repository: VipulKohinkar/3D-Printing-Parameter-Optimisation

# 3D Printing Parameter Optimisation: Impact of K-Value on Carbon-Reinforced PETG

## MSc Mechanical Engineering with Management

**Author:** Vipul Kohinkar  
**Project:** MEE7012-SUM  
**Date:** 27 August 2026

---

## Project Overview

This project investigates the influence of flow-rate multiplier (K-value) and build orientation on the tensile behaviour of PETG and carbon-fibre-reinforced PETG (CF-PETG) manufactured using fused deposition modelling (FDM).

The study compares an unreinforced thermoplastic, PETG, with a carbon-fibre-reinforced PETG composite to investigate whether the two materials respond differently to changes in material flow and build orientation.

---

File: 3_Experimental_data/Modulus/Recalculated Stress Strain/Recalculated_Stress_Strain_All_Data.csv (part 204 of 212)
"Time (s)","Load (N)","Machine Extension (mm)","Stress (MPa)","Extension from Preload (mm)","Strain","Percentage Strain","Gauge Length (mm)","Load_N","NEXYGEN_Stress_MPa","Percentage_Strain","Measured_Width_mm","Measured_Thickness_mm","Measured_Area_mm2","Recalculated_Stress_MPa","Stress_Difference_MPa","Stress_Difference_Percent","Material","Orientation","K","Sample","File"
7.4254,34.779,0.049602,4.3474,0.042758,0.0017103,0.17103,25.043,34.779,4.3474,0.17103,4.19366666666667,1.92166666666667,8.05882944444444,4.31563916816428,-0.0317608318357232,-0.730570728152993,"PETG","Flat",90,4,"PETG 90%_4.txt"
7.44378,34.878,0.049742,4.3598,0.042898,0.0017159,0.17159,25.043,34.878,4.3598,0.17159,4.19366666666667,1.92166666666667,8.05882944444444,4.3279238306804,-0.0318761693195988,-0.731138339364164,"PETG","Flat",90,4,"PETG 90%_4.txt"
7.46216,34.977,0.049883,4.3722,0.043039,0.0017216,0.17216,25.043,34.977,4.3722,0.17216,4.19366666666667,1.92166666666667,8.05882944444444,4.34020849319652,-0.0319915068034762,-0.731702730970133,"PETG","Flat",90,4,"PETG 90%_4.txt"
7.48054,35.076,0.050024,4.3846,0.04318,0.0017272,0.17272,25.043,35.076,4.3846,0.17272,4.19366666666667,1.92166666666667,8.05882944444444,4.35249315571265,-0.0321068442873518,-0.732263930286726,"PETG","Flat",90,4,"PETG 90%_4.txt"
7.49892,35.175,0.050165,4.3969,0.043321,0.0017328,0.17328,25.043,35.175,4.3969,0.17328,4.19366666666667,1.92166666666667,8.05882944444444,4.36477781822877,-0.0321221817712285,-0.730564301467591,"PETG","Flat",90,4,"PETG 90%_4.txt"
7.5173,35.274,0.050306,4.4093,0.043462,0.0017385,0.17385,25.043,35.274,4.4093,0.17385,4.19366666666667,1.92166666666667,8.05882944444444,4.3770624807449,-0.032237519255105,-0.731125558594448,"PETG","Flat",90,4,"PETG 90%_4.txt"
7.53568,35.373,0.050446,4.4217,0.043602,0.0017441,0.17441,25.044,35.373,4.4217,0.17441,4.19366666666667,1.92166666666667,8.05882944444444,4.38934714326102,-0.0323528567389824,-0.731683667797054,"PETG","Flat",90,4,"PETG 90%_4.txt"
7.55406,35.472,0.050587,4.4341,0.043743,0.0017497,0.17497,25.044,35.472,4.4341,0.17497,4.19366666666667,1.92166666666667,8.05882944444444,4.40163180577714,-0.0324681942228571,-0.732238655484925,"PETG","Flat",90,4,"PETG 90%_4.txt"
7.57244,35.571,0.050728,4.4464,0.043884,0.0017554,0.17554,25.044,35.571,4.4464,0.17554,4.19366666666667,1.92166666666667,8.05882944444444,4.41391646829327,-0.0324835317067338,-0.730558017873646,"PETG","Flat",90,4,"PETG 90%_4.txt"
7.59082,35.67,0.050869,4.4588,0.044025,0.001761,0.1761,25.044,35.67,4.4588,0.1761,4.19366666666667,1.92166666666667,8.05882944444444,4.42620113080939,-0.0325988691906103,-0.731113061599764,"PETG","Flat",90,4,"PETG 90%_4.txt"
7.6092,35.769,0.05101,4.4712,0.044166,0.0017666,0.17666,25.044,35.769,4.4712,0.17666,4.19366666666667,1.92166666666667,8.05882944444444,4.43848579332551,-0.0327142066744868,-0.731665026715127,"PETG","Flat",90,4,"PETG 90%_4.txt"
7.62758,35.868,0.05115,4.4836,0.044306,0.0017723,0.17723,25.044,35.868,4.4836,0.17723,4.19366666666667,1.92166666666667,8.05882944444444,4.45077045584164,-0.0328295441583633,-0.732213938762674,"PETG","Flat",90,4,"PETG 90%_4.txt"
7.64596,35.967,0.051291,4.4959,0.044447,0.0017779,0.17779,25.044,35.967,4.4959,0.17779,4.19366666666667,1.92166666666667,8.05882944444444,4.46305511835776,-0.0328448816422391,-0.730551872644834,"PETG","Flat",90,4,"PETG 90%_4.txt"
7.66434,36.066,0.051432,4.5083,0.044588,0.0017835,0.17835,25.044,36.066,4.5083,0.17835,4.19366666666667,1.92166666666667,8.05882944444444,4.47533978087388,-0.0329602191261156,-0.731100839032797,"PETG","Flat",90,4,"PETG 90%_4.txt"
7.68272,36.165,0.051573,4.5207,0.044729,0.0017892,0.17892,25.045,36.165,4.5207,0.17892,4.19366666666667,1.92166666666667,8.05882944444444,4.48762444339001,-0.0330755566099921,-0.731646793859183,"PETG","Flat",90,4,"PETG 90%_4.txt"
7.7011,36.264,0.051714,4.533,0.04487,0.0017948,0.17948,25.045,36.264,4.533,0.17948,4.19366666666667,1.92166666666667,8.05882944444444,4.49990910590613,-0.0330908940938688,-0.729999869708113,"PETG","Flat",90,4,"PETG 90%_4.txt"
7.71948,36.363,0.051854,4.5454,0.045011,0.0018004,0.18004,25.045,36.363,4.5454,0.18004,4.19366666666667,1.92166666666667,8.05882944444444,4.51219376842225,-0.0332062315777453,-0.730545861260731,"PETG","Flat",90,4,"PETG 90%_4.txt"
7.73786,36.462,0.051995,4.5578,0.045151,0.0018061,0.18061,25.045,36.462,4.5578,0.18061,4.19366666666667,1.92166666666667,8.05882944444444,4.52447843093838,-0.0333215690616209,-0.731088881952277,"PETG","Flat",90,4,"PETG 90%_4.txt"
7.75624,36.561,0.052136,4.5702,0.045292,0.0018117,0.18117,25.045,36.561,4.5702,0.18117,4.19366666666667,1.92166666666667,8.05882944444444,4.5367630934545,-0.0334369065454974,-0.73162895596467,"PETG","Flat",90,4,"PETG 90%_4.txt"
7.77462,36.66,0.052277,4.5825,0.045433,0.0018173,0.18173,25.045,36.66,4.5825,0.18173,4.19366666666667,1.92166666666667,8.05882944444444,4.54904775597063,-0.0334522440293741,-0.729999869708109,"PETG","Flat",90,4,"PETG 90%_4.txt"
7.793,36.759,0.052418,4.5949,0.045574,0.0018229,0.18229,25.045,36.759,4.5949,0.18229,4.19366666666667,1.92166666666667,8.05882944444444,4.56133241848675,-0.0335675815132506,-0.730539979395647,"PETG","Flat",90,4,"PETG 90%_4.txt"
7.81138,36.858,0.052558,4.6073,0.045715,0.0018286,0.18286,25.046,36.858,4.6073,0.18286,4.19366666666667,1.92166666666667,8.05882944444444,4.57361708100287,-0.0336829189971279,-0.731077181801227,"PETG","Flat",90,4,"PETG 90%_4.txt"
7.82976,36.957,0.052699,4.6197,0.045855,0.0018342,0.18342,25.046,36.957,4.6197,0.18342,4.19366666666667,1.92166666666667,8.05882944444444,4.585901743519,-0.0337982564810035,-0.731611500335596,"PETG","Flat",90,4,"PETG 90%_4.txt"
7.84814,37.056,0.05284,4.632,0.045996,0.0018398,0.18398,25.046,37.056,4.632,0.18398,4.19366666666667,1.92166666666667,8.05882944444444,4.59818640603512,-0.0338135939648794,-0.729999869708104,"PETG","Flat",90,4,"PETG 90%_4.txt"
7.86651,37.155,0.052981,4.6444,0.046137,0.0018455,0.18455,25.046,37.155,4.6444,0.18455,4.19366666666667,1.92166666666667,8.05882944444444,4.61047106855124,-0.0339289314487559,-0.73053422290836,"PETG","Flat",90,4,"PETG 90%_4.txt"
7.88489,37.254,0.053122,4.6568,0.046278,0.0018511,0.18511,25.046,37.254,4.6568,0.18511,4.19366666666667,1.92166666666667,8.05882944444444,4.62275573106737,-0.0340442689326323,-0.731065730386367,"PETG","Flat",90,4,"PETG 90%_4.txt"
7.90327,37.353,0.053262,4.6692,0.046419,0.0018567,0.18567,25.046,37.353,4.6692,0.18567,4.19366666666667,1.92166666666667,8.05882944444444,4.63504039358349,-0.0341596064165088,-0.73159441481429,"PETG","Flat",90,4,"PETG 90%_4.txt"
7.92165,37.452,0.053403,4.6815,0.046559,0.0018624,0.18624,25.046,37.452,4.6815,0.18624,4.19366666666667,1.92166666666667,8.05882944444444,4.64732505609961,-0.0341749439003856,-0.729999869708118,"PETG","Flat",90,4,"PETG 90%_4.txt"
7.94003,37.551,0.053544,4.6939,0.0467,0.001868,0.1868,25.047,37.551,4.6939,0.1868,4.19366666666667,1.92166666666667,8.05882944444444,4.65960971861574,-0.0342902813842612,-0.730528587832318,"PETG","Flat",90,4,"PETG 90%_4.txt"
7.95841,37.65,0.053685,4.7063,0.046841,0.0018736,0.18736,25.047,37.65,4.7063,0.18736,4.19366666666667,1.92166666666667,8.05882944444444,4.67189438113186,-0.0344056188681376,-0.731054519859287,"PETG","Flat",90,4,"PETG 90%_4.txt"
7.97679,37.749,0.053826,4.7187,0.046982,0.0018793,0.18793,25.047,37.749,4.7187,0.18793,4.19366666666667,1.92166666666667,8.05882944444444,4.68417904364799,-0.0345209563520141,-0.731577687753282,"PETG","Flat",90,4,"PETG 90%_4.txt"
7.99517,37.848,0.053967,4.731,0.047123,0.0018849,0.18849,25.047,37.848,4.731,0.18849,4.19366666666667,1.92166666666667,8.05882944444444,4.69646370616411,-0.0345362938358909,-0.729999869708114,"PETG","Flat",90,4,"PETG 90%_4.txt"
8.01355,37.947,0.054107,4.7434,0.047263,0.0018905,0.18905,25.047,37.947,4.7434,0.18905,4.19366666666667,1.92166666666667,8.05882944444444,4.70874836868023,-0.0346516313197673,-0.730523070366559,"PETG","Flat",90,4,"PETG 90%_4.txt"
8.03193,38.046,0.054248,4.7558,0.047404,0.0018962,0.18962,25.047,38.046,4.7558,0.18962,4.19366666666667,1.92166666666667,8.05882944444444,4.72103303119636,-0.0347669688036429,-0.731043542698241,"PETG","Flat",90,4,"PETG 90%_4.txt"
8.05031,38.145,0.054389,4.7682,0.047545,0.0019018,0.19018,25.047,38.145,4.7682,0.19018,4.19366666666667,1.92166666666667,8.05882944444444,4.73331769371248,-0.0348823062875194,-0.731561307988747,"PETG","Flat",90,4,"PETG 90%_4.txt"
8.06869,38.244,0.05453,4.7805,0.047686,0.0019074,0.19074,25.048,38.244,4.7805,0.19074,4.19366666666667,1.92166666666667,8.05882944444444,4.7456023562286,-0.0348976437713961,-0.729999869708109,"PETG","Flat",90,4,"PETG 90%_4.txt"
8.08707,38.343,0.054671,4.7929,0.047827,0.0019131,0.19131,25.048,38.343,4.7929,0.19131,4.19366666666667,1.92166666666667,8.05882944444444,4.75788701874473,-0.0350129812552726,-0.730517666867087,"PETG","Flat",90,4,"PETG 90%_4.txt"
8.10545,38.442,0.054811,4.8053,0.047967,0.0019187,0.19187,25.048,38.442,4.8053,0.19187,4.19366666666667,1.92166666666667,8.05882944444444,4.77017168126085,-0.0351283187391491,-0.731032791691447,"PETG","Flat",90,4,"PETG 90%_4.txt"
8.12383,38.541,0.054952,4.8176,0.048108,0.0019243,0.19243,25.048,38.541,4.8176,0.19243,4.19366666666667,1.92166666666667,8.05882944444444,4.78245634377697,-0.0351436562230258,-0.729484727312891,"PETG","Flat",90,4,"PETG 90%_4.txt"
8.14221,38.64,0.055093,4.83,0.048249,0.00193,0.193,25.048,38.64,4.83,0.193,4.19366666666667,1.92166666666667,8.05882944444444,4.7947410062931,-0.0352589937069014,-0.729999869708104,"PETG","Flat",90,4,"PETG 90%_4.txt"
8.16059,38.737,0.055234,4.8421,0.04839,0.0019356,0.19356,25.048,38.737,4.8421,0.19356,4.19366666666667,1.92166666666667,8.05882944444444,4.8067774938089,-0.035322506191104,-0.72948733382425,"PETG","Flat",90,4,"PETG 90%_4.txt"
8.17897,38.83,0.055375,4.8538,0.048531,0.0019412,0.19412,25.048,38.83,4.8538,0.19412,4.19366666666667,1.92166666666667,8.05882944444444,4.81831763132404,-0.0354823686759573,-0.731022470558271,"PETG","Flat",90,4,"PETG 90%_4.txt"
8.19735,38.924,0.055515,4.8655,0.048671,0.0019469,0.19469,25.049,38.924,4.8655,0.19469,4.19366666666667,1.92166666666667,8.05882944444444,4.82998185633935,-0.0355181436606484,-0.729999869708117,"PETG","Flat",90,4,"PETG 90%_4.txt"
8.21573,39.018,0.055656,4.8772,0.048812,0.0019525,0.19525,25.049,39.018,4.8772,0.19525,4.19366666666667,1.92166666666667,8.05882944444444,4.84164608135466,-0.0355539186453386,-0.728982175127914,"PETG","Flat",90,4,"PETG 90%_4.txt"
8.23411,39.112,0.055797,4.889,0.048953,0.0019581,0.19581,25.049,39.112,4.889,0.19581,4.19366666666667,1.92166666666667,8.05882944444444,4.85331030636997,-0.0356896936300295,-0.72999986970811,"PETG","Flat",90,4,"PETG 90%_4.txt"
8.25249,39.205,0.055938,4.9007,0.049094,0.0019638,0.19638,25.049,39.205,4.9007,0.19638,4.19366666666667,1.92166666666667,8.05882944444444,4.86485044388512,-0.0358495561148828,-0.731519091453932,"PETG","Flat",90,4,"PETG 90%_4.txt"
8.27087,39.299,0.056079,4.9124,0.049235,0.0019694,0.19694,25.049,39.299,4.9124,0.19694,4.19366666666667,1.92166666666667,8.05882944444444,4.87651466890043,-0.0358853310995739,-0.730505070832463,"PETG","Flat",90,4,"PETG 90%_4.txt"
8.28925,39.393,0.056219,4.9241,0.049375,0.001975,0.1975,25.049,39.393,4.9241,0.1975,4.19366666666667,1.92166666666667,8.05882944444444,4.88817889391574,-0.0359211060842641,-0.729495868976344,"PETG","Flat",90,4,"PETG 90%_4.txt"
8.30763,39.486,0.05636,4.9358,0.049516,0.0019807,0.19807,25.049,39.486,4.9358,0.19807,4.19366666666667,1.92166666666667,8.05882944444444,4.89971903143088,-0.0360809685691192,-0.73100548176829,"PETG","Flat",90,4,"PETG 90%_4.txt"
8.32601,39.58,0.056501,4.9475,0.049657,0.0019863,0.19863,25.05,39.58,4.9475,0.19863,4.19366666666667,1.92166666666667,8.05882944444444,4.91138325644619,-0.0361167435538086,-0.729999869708106,"PETG","Flat",90,4,"PETG 90%_4.txt"
8.34439,39.674,0.056642,4.9592,0.049798,0.0019919,0.19919,25.05,39.674,4.9592,0.19919,4.19366666666667,1.92166666666667,8.05882944444444,4.9230474814615,-0.0361525185384997,-0.728999002631466,"PETG","Flat",90,4,"PETG 90%_4.txt"
8.36277,39.768,0.056783,4.9709,0.049939,0.0019975,0.19975,25.05,39.768,4.9709,0.19975,4.19366666666667,1.92166666666667,8.05882944444444,4.93471170647681,-0.0361882935231908,-0.72800284703355,"PETG","Flat",90,4,"PETG 90%_4.txt"
8.38115,39.861,0.056923,4.9827,0.05008,0.0020032,0.20032,25.05,39.861,4.9827,0.20032,4.19366666666667,1.92166666666667,8.05882944444444,4.94625184399196,-0.0364481560080447,-0.731494089711296,"PETG","Flat",90,4,"PETG 90%_4.txt"
8.39953,39.955,0.057064,4.9944,0.05022,0.0020088,0.20088,25.05,39.955,4.9944,0.20088,4.19366666666667,1.92166666666667,8.05882944444444,4.95791606900727,-0.0364839309927341,-0.730496776244075,"PETG","Flat",90,4,"PETG 90%_4.txt"
8.41791,40.049,0.057205,5.0061,0.050361,0.0020144,0.20144,25.05,40.049,5.0061,0.20144,4.19366666666667,1.92166666666667,8.05882944444444,4.96958029402257,-0.0365197059774252,-0.729504124516593,"PETG","Flat",90,4,"PETG 90%_4.txt"
8.43629,40.142,0.057346,5.0178,0.050502,0.0020201,0.20201,25.05,40.142,5.0178,0.20201,4.19366666666667,1.92166666666667,8.05882944444444,4.98112043153772,-0.0366795684622785,-0.730989048233857,"PETG","Flat",90,4,"PETG 90%_4.txt"
8.45467,40.236,0.057487,5.0295,0.050643,0.0020257,0.20257,25.051,40.236,5.0295,0.20257,4.19366666666667,1.92166666666667,8.05882944444444,4.99278465655303,-0.0367153434469696,-0.729999869708114,"PETG","Flat",90,4,"PETG 90%_4.txt"
8.47305,40.33,0.057627,5.0412,0.050784,0.0020313,0.20313,25.051,40.33,5.0412,0.20313,4.19366666666667,1.92166666666667,8.05882944444444,5.00444888156834,-0.0367511184316598,-0.729015282703717,"PETG","Flat",90,4,"PETG 90%_4.txt"
8.49143,40.423,0.057768,5.0529,0.050924,0.002037,0.2037,25.051,40.423,5.0529,0.2037,4.19366666666667,1.92166666666667,8.05882944444444,5.01598901908349,-0.036910980916514,-0.730491023303727,"PETG","Flat",90,4,"PETG 90%_4.txt"
8.5098,40.517,0.057909,5.0646,0.051065,0.0020426,0.20426,25.051,40.517,5.0646,0.20426,4.19366666666667,1.92166666666667,8.05882944444444,5.0276532440988,-0.0369467559012042,-0.729509850752364,"PETG","Flat",90,4,"PETG 90%_4.txt"
8.52818,40.611,0.05805,5.0764,0.051206,0.0020482,0.20482,25.051,40.611,5.0764,0.20482,4.19366666666667,1.92166666666667,8.05882944444444,5.0393174691141,-0.0370825308858951,-0.730488749623652,"PETG","Flat",90,4,"PETG 90%_4.txt"
8.54656,40.705,0.058191,5.0881,0.051347,0.0020539,0.20539,25.051,40.705,5.0881,0.20539,4.19366666666667,1.92166666666667,8.05882944444444,5.05098169412941,-0.0371183058705862,-0.729512113963684,"PETG","Flat",90,4,"PETG 90%_4.txt"
8.56494,40.798,0.058331,5.0998,0.051488,0.0020595,0.20595,25.051,40.798,5.0998,0.20595,4.19366666666667,1.92166666666667,8.05882944444444,5.06252183164456,-0.0372781683554395,-0.730973143171095,"PETG","Flat",90,4,"PETG 90%_4.txt"
8.58332,40.892,0.058472,5.1115,0.051628,0.0020651,0.20651,25.052,40.892,5.1115,0.20651,4.19366666666667,1.92166666666667,8.05882944444444,5.07418605665987,-0.0373139433401297,-0.729999869708104,"PETG","Flat",90,4,"PETG 90%_4.txt"
8.6017,40.986,0.058613,5.1233,0.051769,0.0020708,0.20708,25.052,40.986,5.1233,0.20708,4.19366666666667,1.92166666666667,8.05882944444444,5.08585028167518,-0.0374497183248215,-0.730968678875363,"PETG","Flat",90,4,"PETG 90%_4.txt"
8.62008,41.125,0.058754,5.1406,0.05191,0.0020764,0.20764,25.052,41.125,5.1406,0.20764,4.19366666666667,1.92166666666667,8.05882944444444,5.10309844419782,-0.0375015558021827,-0.729517095323167,"PETG","Flat",90,4,"PETG 90%_4.txt"
8.63846,41.263,0.058895,5.1579,0.052051,0.002082,0.2082,25.052,41.263,5.1579,0.2082,4.19366666666667,1.92166666666667,8.05882944444444,5.12022251922029,-0.0376774807797071,-0.730481024830011,"PETG","Flat",90,4,"PETG 90%_4.txt"
8.65684,41.402,0.059036,5.1753,0.052192,0.0020877,0.20877,25.052,41.402,5.1753,0.20877,4.19366666666667,1.92166666666667,8.05882944444444,5.13747068174293,-0.037829318257069,-0.730958944545612,"PETG","Flat",90,4,"PETG 90%_4.txt"
8.67522,41.541,0.059176,5.1926,0.052332,0.0020933,0.20933,25.052,41.541,5.1926,0.20933,4.19366666666667,1.92166666666667,8.05882944444444,5.15471884426557,-0.0378811557344312,-0.729521929947063,"PETG","Flat",90,4,"PETG 90%_4.txt"
8.6936,41.679,0.059317,5.2099,0.052473,0.0020989,0.20989,25.052,41.679,5.2099,0.20989,4.19366666666667,1.92166666666667,8.05882944444444,5.17184291928804,-0.0380570807119556,-0.730476222421842,"PETG","Flat",90,4,"PETG 90%_4.txt"
8.71198,41.818,0.059458,5.2273,0.052614,0.0021046,0.21046,25.053,41.818,5.2273,0.21046,4.19366666666667,1.92166666666667,8.05882944444444,5.18909108181068,-0.0382089181893175,-0.730949403885706,"PETG","Flat",90,4,"PETG 90%_4.txt"
8.73036,41.957,0.059599,5.2446,0.052755,0.0021102,0.21102,25.053,41.957,5.2446,0.21102,4.19366666666667,1.92166666666667,8.05882944444444,5.20633924433332,-0.0382607556666787,-0.729526668700735,"PETG","Flat",90,4,"PETG 90%_4.txt"
8.74874,42.095,0.05974,5.2619,0.052896,0.0021158,0.21158,25.053,42.095,5.2619,0.21158,4.19366666666667,1.92166666666667,8.05882944444444,5.2234633193558,-0.0384366806442031,-0.730471514931928,"PETG","Flat",90,4,"PETG 90%_4.txt"
8.76712,42.234,0.05988,5.2793,0.053036,0.0021215,0.21215,25.053,42.234,5.2793,0.21215,4.19366666666667,1.92166666666667,8.05882944444444,5.24071148187844,-0.0385885181215651,-0.730940051172789,"PETG","Flat",90,4,"PETG 90%_4.txt"
8.7855,42.373,0.060021,5.2966,0.053177,0.0021271,0.21271,25.053,42.373,5.2966,0.21271,4.19366666666667,1.92166666666667,8.05882944444444,5.25795964440107,-0.0386403555989272,-0.729531314407869,"PETG","Flat",90,4,"PETG 90%_4.txt"
8.80388,42.512,0.060162,5.3139,0.053318,0.0021327,0.21327,25.053,42.512,5.3139,0.21327,4.19366666666667,1.92166666666667,8.05882944444444,5.27520780692371,-0.0386921930762893,-0.728131750245382,"PETG","Flat",90,4,"PETG 90%_4.txt"
8.82226,42.65,0.060303,5.3313,0.053459,0.0021384,0.21384,25.053,42.65,5.3313,0.21384,4.19366666666667,1.92166666666667,8.05882944444444,5.29233188194619,-0.0389681180538135,-0.730930880907349,"PETG","Flat",90,4,"PETG 90%_4.txt"
8.84064,42.789,0.060444,5.3486,0.0536,0.002144,0.2144,25.054,42.789,5.3486,0.2144,4.19366666666667,1.92166666666667,8.05882944444444,5.30958004446882,-0.0390199555311757,-0.729535869782292,"PETG","Flat",90,4,"PETG 90%_4.txt"
8.85902,42.928,0.060584,5.3659,0.05374,0.0021496,0.21496,25.054,42.928,5.3659,0.21496,4.19366666666667,1.92166666666667,8.05882944444444,5.32682820699146,-0.0390717930085378,-0.728149853864921,"PETG","Flat",90,4,"PETG 90%_4.txt"
8.8774,43.066,0.060725,5.3833,0.053881,0.0021553,0.21553,25.054,43.066,5.3833,0.21553,4.19366666666667,1.92166666666667,8.05882944444444,5.34395228201394,-0.039347717986062,-0.730921887802314,"PETG","Flat",90,4,"PETG 90%_4.txt"
8.89578,43.181,0.060866,5.3976,0.054022,0.0021609,0.21609,25.054,43.181,5.3976,0.21609,4.19366666666667,1.92166666666667,8.05882944444444,5.35822234453267,-0.0393776554673329,-0.729540082024101,"PETG","Flat",90,4,"PETG 90%_4.txt"
8.91416,43.258,0.061007,5.4072,0.054163,0.0021665,0.21665,25.054,43.258,5.4072,0.21665,4.19366666666667,1.92166666666667,8.05882944444444,5.36777708204521,-0.0394229179547914,-0.729081926963888,"PETG","Flat",90,4,"PETG 90%_4.txt"
8.93254,43.335,0.061148,5.4169,0.054304,0.0021721,0.21721,25.054,43.335,5.4169,0.21721,4.19366666666667,1.92166666666667,8.05882944444444,5.37733181955775,-0.0395681804422514,-0.730458019203814,"PETG","Flat",90,4,"PETG 90%_4.txt"
8.95092,43.412,0.061288,5.4265,0.054444,0.0021778,0.21778,25.054,43.412,5.4265,0.21778,4.19366666666667,1.92166666666667,8.05882944444444,5.38688655707029,-0.0396134429297108,-0.729999869708114,"PETG","Flat",90,4,"PETG 90%_4.txt"
8.9693,43.489,0.061429,5.4361,0.054585,0.0021834,0.21834,25.054,43.489,5.4361,0.21834,4.19366666666667,1.92166666666667,8.05882944444444,5.39644129458283,-0.0396587054171702,-0.729543338370711,"PETG","Flat",90,4,"PETG 90%_4.txt"
8.98768,43.566,0.06157,5.4457,0.054726,0.002189,0.2189,25.055,43.566,5.4457,0.2189,4.19366666666667,1.92166666666667,8.05882944444444,5.40599603209537,-0.0397039679046296,-0.72908841663385,"PETG","Flat",90,4,"PETG 90%_4.txt"
9.00606,43.642,0.061711,5.4553,0.054867,0.0021947,0.21947,25.055,43.642,5.4553,0.21947,4.19366666666667,1.92166666666667,8.05882944444444,5.41542668210775,-0.0398733178922512,-0.730909718846832,"PETG","Flat",90,4,"PETG 90%_4.txt"
9.02444,43.719,0.061852,5.4649,0.055008,0.0022003,0.22003,25.055,43.719,5.4649,0.22003,4.19366666666667,1.92166666666667,8.05882944444444,5.42498141962029,-0.0399185803797106,-0.730453995127278,"PETG","Flat",90,4,"PETG 90%_4.txt"
9.04282,43.796,0.061992,5.4745,0.055149,0.0022059,0.22059,25.055,43.796,5.4745,0.22059,4.19366666666667,1.92166666666667,8.05882944444444,5.43453615713283,-0.0399638428671709,-0.729999869708118,"PETG","Flat",90,4,"PETG 90%_4.txt"
9.0612,43.873,0.062133,5.4841,0.055289,0.0022116,0.22116,25.055,43.873,5.4841,0.22116,4.19366666666667,1.92166666666667,8.05882944444444,5.44409089464537,-0.0400091053546303,-0.729547334195772,"PETG","Flat",90,4,"PETG 90%_4.txt"
9.07958,43.95,0.062274,5.4938,0.05543,0.0022172,0.22172,25.055,43.95,5.4938,0.22172,4.19366666666667,1.92166666666667,8.05882944444444,5.45364563215791,-0.0401543678420895,-0.730903342715233,"PETG","Flat",90,4,"PETG 90%_4.txt"
9.09796,44.027,0.062415,5.5034,0.055571,0.0022228,0.22228,25.055,44.027,5.5034,0.22228,4.19366666666667,1.92166666666667,8.05882944444444,5.46320036967045,-0.0401996303295489,-0.730450818213266,"PETG","Flat",90,4,"PETG 90%_4.txt"
9.11634,44.104,0.062556,5.513,0.055712,0.0022285,0.22285,25.056,44.104,5.513,0.22285,4.19366666666667,1.92166666666667,8.05882944444444,5.47275510718299,-0.0402448928170083,-0.729999869708113,"PETG","Flat",90,4,"PETG 90%_4.txt"
9.13471,44.181,0.062696,5.5226,0.055853,0.0022341,0.22341,25.056,44.181,5.5226,0.22341,4.19366666666667,1.92166666666667,8.05882944444444,5.48230984469553,-0.0402901553044677,-0.729550488981054,"PETG","Flat",90,4,"PETG 90%_4.txt"
9.15309,44.266,0.062837,5.5333,0.055993,0.0022397,0.22397,25.056,44.266,5.5333,0.22397,4.19366666666667,1.92166666666667,8.05882944444444,5.49285728220938,-0.0404427177906239,-0.730896893185331,"PETG","Flat",90,4,"PETG 90%_4.txt"
9.17147,44.362,0.062978,5.5452,0.056134,0.0022454,0.22454,25.056,44.362,5.5452,0.22454,4.19366666666667,1.92166666666667,8.05882944444444,5.50476968222501,-0.0404303177749892,-0.729104771243403,"PETG","Flat",90,4,"PETG 90%_4.txt"
9.18985,44.457,0.063119,5.5572,0.056275,0.002251,0.2251,25.056,44.457,5.5572,0.2251,4.19366666666667,1.92166666666667,8.05882944444444,5.51655799474048,-0.0406420052595164,-0.731339618144325,"PETG","Flat",90,4,"PETG 90%_4.txt"
9.20823,44.553,0.06326,5.5691,0.056416,0.0022566,0.22566,25.056,44.553,5.5691,0.22566,4.19366666666667,1.92166666666667,8.05882944444444,5.52847039475612,-0.0406296052438817,-0.729554241149947,"PETG","Flat",90,4,"PETG 90%_4.txt"
9.22661,44.648,0.063401,5.581,0.056557,0.0022623,0.22623,25.056,44.648,5.581,0.22623,4.19366666666667,1.92166666666667,8.05882944444444,5.54025870727159,-0.0407412927284092,-0.729999869708102,"PETG","Flat",90,4,"PETG 90%_4.txt"
9.24499,44.744,0.063541,5.593,0.056697,0.0022679,0.22679,25.057,44.744,5.593,0.22679,4.19366666666667,1.92166666666667,8.05882944444444,5.55217110728723,-0.0408288927127742,-0.729999869708104,"PETG","Flat",90,4,"PETG 90%_4.txt"
9.26337,44.839,0.063682,5.6049,0.056838,0.0022735,0.22735,25.057,44.839,5.6049,0.22735,4.19366666666667,1.92166666666667,8.05882944444444,5.5639594198027,-0.0409405801973026,-0.730442651917119,"PETG","Flat",90,4,"PETG 90%_4.txt"
9.28175,44.935,0.063823,5.6169,0.056979,0.0022792,0.22792,25.057,44.935,5.6169,0.22792,4.19366666666667,1.92166666666667,8.05882944444444,5.57587181981833,-0.0410281801816677,-0.730441705952886,"PETG","Flat",90,4,"PETG 90%_4.txt"
9.30013,45.03,0.063964,5.6288,0.05712,0.0022848,0.22848,25.057,45.03,5.6288,0.22848,4.19366666666667,1.92166666666667,8.05882944444444,5.5876601323338,-0.0411398676661952,-0.730881674001477,"PETG","Flat",90,4,"PETG 90%_4.txt"
9.31851,45.126,0.064105,5.6407,0.057261,0.0022904,0.22904,25.057,45.126,5.6407,0.22904,4.19366666666667,1.92166666666667,8.05882944444444,5.59957253234944,-0.0411274676505604,-0.729119925728374,"PETG","Flat",90,4,"PETG 90%_4.txt"
9.33689,45.221,0.064245,5.6527,0.057401,0.0022961,0.22961,25.057,45.221,5.6527,0.22961,4.19366666666667,1.92166666666667,8.05882944444444,5.61136084486491,-0.0413391551350886,-0.731316983655396,"PETG","Flat",90,4,"PETG 90%_4.txt"
9.35527,45.317,0.064386,5.6646,0.057542,0.0023017,0.23017,25.057,45.317,5.6646,0.23017,4.19366666666667,1.92166666666667,8.05882944444444,5.62327324488055,-0.0413267551194529,-0.72956175404182,"PETG","Flat",90,4,"PETG 90%_4.txt"
9.37365,45.412,0.064527,5.6766,0.057683,0.0023073,0.23073,25.058,45.412,5.6766,0.23073,4.19366666666667,1.92166666666667,8.05882944444444,5.63506155739602,-0.0415384426039802,-0.731748627769795,"PETG","Flat",90,4,"PETG 90%_4.txt"
9.39203,45.508,0.064668,5.6885,0.057824,0.002313,0.2313,25.058,45.508,5.6885,0.2313,4.19366666666667,1.92166666666667,8.05882944444444,5.64697395741165,-0.0415260425883455,-0.729999869708103,"PETG","Flat",90,4,"PETG 90%_4.txt"
9.41041,45.603,0.064809,5.7004,0.057965,0.0023186,0.23186,25.058,45.603,5.7004,0.23186,4.19366666666667,1.92166666666667,8.05882944444444,5.65876226992713,-0.0416377300728739,-0.730435233893654,"PETG","Flat",90,4,"PETG 90%_4.txt"
9.42879,45.699,0.064949,5.7124,0.058105,0.0023242,0.23242,25.058,45.699,5.7124,0.23242,4.19366666666667,1.92166666666667,8.05882944444444,5.67067466994276,-0.0417253300572389,-0.730434319327058,"PETG","Flat",90,4,"PETG 90%_4.txt"
9.44717,45.794,0.06509,5.7243,0.058246,0.0023299,0.23299,25.058,45.794,5.7243,0.23299,4.19366666666667,1.92166666666667,8.05882944444444,5.68246298245823,-0.0418370175417673,-0.73086696262892,"PETG","Flat",90,4,"PETG 90%_4.txt"
9.46555,45.89,0.065231,5.7362,0.058387,0.0023355,0.23355,25.058,45.89,5.7362,0.23355,4.19366666666667,1.92166666666667,8.05882944444444,5.69437538247387,-0.0418246175261316,-0.72913457560984,"PETG","Flat",90,4,"PETG 90%_4.txt"
9.48393,45.985,0.065372,5.7482,0.058528,0.0023411,0.23411,25.058,45.985,5.7482,0.23411,4.19366666666667,1.92166666666667,8.05882944444444,5.70616369498934,-0.0420363050106589,-0.73129510126055,"PETG","Flat",90,4,"PETG 90%_4.txt"
9.50231,46.081,0.065513,5.7601,0.058669,0.0023467,0.23467,25.059,46.081,5.7601,0.23467,4.19366666666667,1.92166666666667,8.05882944444444,5.71807609500498,-0.0420239049950242,-0.72956901781261,"PETG","Flat",90,4,"PETG 90%_4.txt"
9.52069,46.176,0.065653,5.7721,0.058809,0.0023524,0.23524,25.059,46.176,5.7721,0.23524,4.19366666666667,1.92166666666667,8.05882944444444,5.72986440752045,-0.0422355924795523,-0.731719694384233,"PETG","Flat",90,4,"PETG 90%_4.txt"
9.53907,46.272,0.065794,5.784,0.05895,0.002358,0.2358,25.059,46.272,5.784,0.2358,4.19366666666667,1.92166666666667,8.05882944444444,5.74177680753608,-0.0422231924639167,-0.729999869708103,"PETG","Flat",90,4,"PETG 90%_4.txt"
9.55745,46.367,0.065935,5.7959,0.059091,0.0023636,0.23636,25.059,46.367,5.7959,0.23636,4.19366666666667,1.92166666666667,8.05882944444444,5.75356512005155,-0.0423348799484451,-0.73042806032618,"PETG","Flat",90,4,"PETG 90%_4.txt"
9.57583,46.463,0.066076,5.8079,0.059232,0.0023693,0.23693,25.059,46.463,5.8079,0.23693,4.19366666666667,1.92166666666667,8.05882944444444,5.76547752006719,-0.0424224799328101,-0.730427175619589,"PETG","Flat",90,4,"PETG 90%_4.txt"
9.59421,46.559,0.066217,5.8198,0.059373,0.0023749,0.23749,25.059,46.559,5.8198,0.23749,4.19366666666667,1.92166666666667,8.05882944444444,5.77738992008282,-0.0424100799171754,-0.72872057316704,"PETG","Flat",90,4,"PETG 90%_4.txt"
9.61259,46.654,0.066357,5.8318,0.059514,0.0023805,0.23805,25.059,46.654,5.8318,0.23805,4.19366666666667,1.92166666666667,8.05882944444444,5.7891782325983,-0.0426217674017026,-0.730850979143706,"PETG","Flat",90,4,"PETG 90%_4.txt"
9.63097,46.75,0.066498,5.8437,0.059654,0.0023862,0.23862,25.06,46.75,5.8437,0.23862,4.19366666666667,1.92166666666667,8.05882944444444,5.80109063261393,-0.0426093673860679,-0.729150493455652,"PETG","Flat",90,4,"PETG 90%_4.txt"
9.64935,46.845,0.066639,5.8556,0.059795,0.0023918,0.23918,25.06,46.845,5.8556,0.23918,4.19366666666667,1.92166666666667,8.05882944444444,5.8128789451294,-0.0427210548705954,-0.729576044651196,"PETG","Flat",90,4,"PETG 90%_4.txt"
9.66773,46.941,0.06678,5.8676,0.059936,0.0023974,0.23974,25.06,46.941,5.8676,0.23974,4.19366666666667,1.92166666666667,8.05882944444444,5.82479134514504,-0.0428086548549604,-0.729576911428189,"PETG","Flat",90,4,"PETG 90%_4.txt"
9.68611,47.036,0.066921,5.8795,0.060077,0.0024031,0.24031,25.06,47.036,5.8795,0.24031,4.19366666666667,1.92166666666667,8.05882944444444,5.83657965766051,-0.0429203423394879,-0.729999869708103,"PETG","Flat",90,4,"PETG 90%_4.txt"
9.70449,47.132,0.067061,5.8914,0.060218,0.0024087,0.24087,25.06,47.132,5.8914,0.24087,4.19366666666667,1.92166666666667,8.05882944444444,5.84849205767615,-0.0429079423238532,-0.728314871233547,"PETG","Flat",90,4,"PETG 90%_4.txt"
9.72287,47.227,0.067202,5.9034,0.060358,0.0024143,0.24143,25.06,47.227,5.9034,0.24143,4.19366666666667,1.92166666666667,8.05882944444444,5.86028037019162,-0.0431196298083822,-0.730420263041336,"PETG","Flat",90,4,"PETG 90%_4.txt"
9.74125,47.323,0.067343,5.9153,0.060499,0.00242,0.242,25.06,47.323,5.9153,0.242,4.19366666666667,1.92166666666667,8.05882944444444,5.87219277020725,-0.0431072297927466,-0.728741226865021,"PETG","Flat",90,4,"PETG 90%_4.txt"
9.75962,47.418,0.067484,5.9273,0.06064,0.0024256,0.24256,25.061,47.418,5.9273,0.24256,4.19366666666667,1.92166666666667,8.05882944444444,5.88398108272273,-0.0433189172772739,-0.730837266162905,"PETG","Flat",90,4,"PETG 90%_4.txt"
9.778,47.514,0.067625,5.9392,0.060781,0.0024312,0.24312,25.061,47.514,5.9392,0.24312,4.19366666666667,1.92166666666667,8.05882944444444,5.89589348273836,-0.0433065172616383,-0.7291641510917,"PETG","Flat",90,4,"PETG 90%_4.txt"
9.79638,47.609,0.067765,5.9511,0.060922,0.0024369,0.24369,25.061,47.609,5.9511,0.24369,4.19366666666667,1.92166666666667,8.05882944444444,5.90768179525383,-0.0434182047461666,-0.729582845964051,"PETG","Flat",90,4,"PETG 90%_4.txt"
9.81476,47.705,0.067906,5.9631,0.061062,0.0024425,0.24425,25.061,47.705,5.9631,0.24425,4.19366666666667,1.92166666666667,8.05882944444444,5.91959419526947,-0.0435058047305317,-0.729583685172673,"PETG","Flat",90,4,"PETG 90%_4.txt"
9.83314,47.8,0.068047,5.975,0.061203,0.0024481,0.24481,25.061,47.8,5.975,0.24481,4.19366666666667,1.92166666666667,8.05882944444444,5.93138250778494,-0.0436174922150592,-0.729999869708103,"PETG","Flat",90,4,"PETG 90%_4.txt"
9.85152,47.896,0.068188,5.987,0.061344,0.0024538,0.24538,25.061,47.896,5.987,0.24538,4.19366666666667,1.92166666666667,8.05882944444444,5.94329490780058,-0.0437050921994242,-0.729999869708104,"PETG","Flat",90,4,"PETG 90%_4.txt"
9.8699,48.003,0.068329,6.0004,0.061485,0.0024594,0.24594,25.061,48.003,6.0004,0.24594,4.19366666666667,1.92166666666667,8.05882944444444,5.956572270318,-0.0438277296819978,-0.730413467135487,"PETG","Flat",90,4,"PETG 90%_4.txt"
9.88828,48.124,0.06847,6.0156,0.061626,0.002465,0.2465,25.062,48.124,6.0156,0.2465,4.19366666666667,1.92166666666667,8.05882944444444,5.97158685783771,-0.0440131421622914,-0.731650079165692,"PETG","Flat",90,4,"PETG 90%_4.txt"
9.90666,48.246,0.06861,6.0307,0.061766,0.0024707,0.24707,25.062,48.246,6.0307,0.24707,4.19366666666667,1.92166666666667,8.05882944444444,5.98672553285758,-0.043974467142422,-0.729176830922149,"PETG","Flat",90,4,"PETG 90%_4.txt"
9.92504,48.367,0.068751,6.0459,0.061907,0.0024763,0.24763,25.062,48.367,6.0459,0.24763,4.19366666666667,1.92166666666667,8.05882944444444,6.00174012037728,-0.0441598796227147,-0.730410354499987,"PETG","Flat",90,4,"PETG 90%_4.txt"
9.94342,48.488,0.068892,6.061,0.062048,0.0024819,0.24819,25.062,48.488,6.061,0.24819,4.19366666666667,1.92166666666667,8.05882944444444,6.01675470789699,-0.0442452921030085,-0.72999986970811,"PETG","Flat",90,4,"PETG 90%_4.txt"
9.9618,48.61,0.069033,6.0762,0.062189,0.0024876,0.24876,25.062,48.61,6.0762,0.24876,4.19366666666667,1.92166666666667,8.05882944444444,6.03189338291686,-0.044306617083139,-0.729182994028159,"PETG","Flat",90,4,"PETG 90%_4.txt"
9.98018,48.731,0.069174,6.0914,0.06233,0.0024932,0.24932,25.062,48.731,6.0914,0.24932,4.19366666666667,1.92166666666667,8.05882944444444,6.04690797043657,-0.0444920295634326,-0.730407288364457,"PETG","Flat",90,4,"PETG 90%_4.txt"
9.99856,48.852,0.069314,6.1065,0.06247,0.0024988,0.24988,25.062,48.852,6.1065,0.24988,4.19366666666667,1.92166666666667,8.05882944444444,6.06192255795627,-0.0445774420437255,-0.729999869708106,"PETG","Flat",90,4,"PETG 90%_4.txt"
10.0169,48.974,0.069455,6.1217,0.062611,0.0025044,0.25044,25.063,48.974,6.1217,0.25044,4.19366666666667,1.92166666666667,8.05882944444444,6.07706123297614,-0.0446387670238559,-0.729189065518662,"PETG","Flat",90,4,"PETG 90%_4.txt"
10.0353,49.095,0.069596,6.1368,0.062752,0.0025101,0.25101,25.063,49.095,6.1368,0.25101,4.19366666666667,1.92166666666667,8.05882944444444,6.09207582049585,-0.0447241795041498,-0.728786655979497,"PETG","Flat",90,4,"PETG 90%_4.txt"
10.0537,49.216,0.069737,6.152,0.062893,0.0025157,0.25157,25.063,49.216,6.152,0.25157,4.19366666666667,1.92166666666667,8.05882944444444,6.10709040801556,-0.0449095919844433,-0.729999869708117,"PETG","Flat",90,4,"PETG 90%_4.txt"
10.0721,49.337,0.069878,6.1672,0.063034,0.0025213,0.25213,25.063,49.337,6.1672,0.25213,4.19366666666667,1.92166666666667,8.05882944444444,6.12210499553526,-0.045095004464736,-0.731207103138151,"PETG","Flat",90,4,"PETG 90%_4.txt"
10.0905,49.459,0.070018,6.1823,0.063174,0.002527,0.2527,25.063,49.459,6.1823,0.2527,4.19366666666667,1.92166666666667,8.05882944444444,6.13724367055513,-0.0450563294448658,-0.728795584893419,"PETG","Flat",90,4,"PETG 90%_4.txt"
10.1088,49.58,0.070159,6.1975,0.063315,0.0025326,0.25326,25.063,49.58,6.1975,0.25326,4.19366666666667,1.92166666666667,8.05882944444444,6.15225825807484,-0.0452417419251603,-0.729999869708113,"PETG","Flat",90,4,"PETG 90%_4.txt"
10.1272,49.701,0.0703,6.2127,0.063456,0.0025382,0.25382,25.063,49.701,6.2127,0.25382,4.19366666666667,1.92166666666667,8.05882944444444,6.16727284559455,-0.045427154405453,-0.731198261713152,"PETG","Flat",90,4,"PETG 90%_4.txt"
10.1456,49.823,0.070441,6.2278,0.063597,0.0025439,0.25439,25.064,49.823,6.2278,0.25439,4.19366666666667,1.92166666666667,8.05882944444444,6.18241152061442,-0.0453884793855845,-0.728804383338973,"PETG","Flat",90,4,"PETG 90%_4.txt"
10.164,49.944,0.070582,6.243,0.063738,0.0025495,0.25495,25.064,49.944,6.243,0.25495,4.19366666666667,1.92166666666667,8.05882944444444,6.19742610813412,-0.0455738918658772,-0.729999869708109,"PETG","Flat",90,4,"PETG 90%_4.txt"
10.1824,50.065,0.070722,6.2581,0.063878,0.0025551,0.25551,25.064,50.065,6.2581,0.25551,4.19366666666667,1.92166666666667,8.05882944444444,6.21244069565383,-0.045659304346171,-0.729603303657197,"PETG","Flat",90,4,"PETG 90%_4.txt"
10.2007,50.186,0.070863,6.2733,0.064019,0.0025608,0.25608,25.064,50.186,6.2733,0.25608,4.19366666666667,1.92166666666667,8.05882944444444,6.22745528317354,-0.0458447168264637,-0.730791080076893,"PETG","Flat",90,4,"PETG 90%_4.txt"
10.2191,50.308,0.071004,6.2885,0.06416,0.0025664,0.25664,25.064,50.308,6.2885,0.25664,4.19366666666667,1.92166666666667,8.05882944444444,6.24259395819341,-0.0459060418065942,-0.729999869708105,"PETG","Flat",90,4,"PETG 90%_4.txt"
10.2375,50.429,0.071145,6.3036,0.064301,0.002572,0.2572,25.064,50.429,6.3036,0.2572,4.19366666666667,1.92166666666667,8.05882944444444,6.25760854571311,-0.045991454286888,-0.729606166109652,"PETG","Flat",90,4,"PETG 90%_4.txt"
10.2559,50.55,0.071286,6.3188,0.064442,0.0025777,0.25777,25.064,50.55,6.3188,0.25777,4.19366666666667,1.92166666666667,8.05882944444444,6.27262313323282,-0.0461768667671816,-0.730785382781249,"PETG","Flat",90,4,"PETG 90%_4.txt"
10.2743,50.672,0.071426,6.334,0.064583,0.0025833,0.25833,25.064,50.672,6.334,0.25833,4.19366666666667,1.92166666666667,8.05882944444444,6.28776180825269,-0.046238191747312,-0.729999869708115,"PETG","Flat",90,4,"PETG 90%_4.txt"
10.2926,50.793,0.071567,6.3491,0.064723,0.0025889,0.25889,25.065,50.793,6.3491,0.25889,4.19366666666667,1.92166666666667,8.05882944444444,6.3027763957724,-0.046323604227605,-0.729608987535319,"PETG","Flat",90,4,"PETG 90%_4.txt"
10.311,50.914,0.071708,6.3643,0.064864,0.0025946,0.25946,25.065,50.914,6.3643,0.25946,4.19366666666667,1.92166666666667,8.05882944444444,6.3177909832921,-0.0465090167078985,-0.730779766948424,"PETG","Flat",90,4,"PETG 90%_4.txt"
10.3294,51.035,0.071849,6.3794,0.065005,0.0026002,0.26002,25.065,51.035,6.3794,0.26002,4.19366666666667,1.92166666666667,8.05882944444444,6.33280557081181,-0.0465944291881923,-0.730388895322324,"PETG","Flat",90,4,"PETG 90%_4.txt"
10.3478,51.157,0.07199,6.3946,0.065146,0.0026058,0.26058,25.065,51.157,6.3946,0.26058,4.19366666666667,1.92166666666667,8.05882944444444,6.34794424583168,-0.0466557541683219,-0.729611768809963,"PETG","Flat",90,4,"PETG 90%_4.txt"
10.3662,51.278,0.07213,6.4098,0.065287,0.0026115,0.26115,25.065,51.278,6.4098,0.26115,4.19366666666667,1.92166666666667,8.05882944444444,6.36295883335138,-0.0468411666486155,-0.730774230843638,"PETG","Flat",90,4,"PETG 90%_4.txt"
10.3845,51.399,0.072271,6.4249,0.065427,0.0026171,0.26171,25.065,51.399,6.4249,0.26171,4.19366666666667,1.92166666666667,8.05882944444444,6.37797342087109,-0.0469265791289093,-0.730386140312056,"PETG","Flat",90,4,"PETG 90%_4.txt"
10.4029,51.521,0.072412,6.4401,0.065568,0.0026227,0.26227,25.065,51.521,6.4401,0.26227,4.19366666666667,1.92166666666667,8.05882944444444,6.39311209589096,-0.0469879041090397,-0.729614510784611,"PETG","Flat",90,4,"PETG 90%_4.txt"
10.4213,51.642,0.072553,6.4552,0.065709,0.0026284,0.26284,25.066,51.642,6.4552,0.26284,4.19366666666667,1.92166666666667,8.05882944444444,6.40812668341067,-0.0470733165893318,-0.729230954723816,"PETG","Flat",90,4,"PETG 90%_4.txt"
10.4397,51.763,0.072694,6.4704,0.06585,0.002634,0.2634,25.066,51.763,6.4704,0.2634,4.19366666666667,1.92166666666667,8.05882944444444,6.42314127093037,-0.0472587290696262,-0.730383424048378,"PETG","Flat",90,4,"PETG 90%_4.txt"
10.4581,51.885,0.072834,6.4856,0.065991,0.0026396,0.26396,25.066,51.885,6.4856,0.26396,4.19366666666667,1.92166666666667,8.05882944444444,6.43827994595024,-0.0473200540497567,-0.729617214286368,"PETG","Flat",90,4,"PETG 90%_4.txt"
10.4764,52.006,0.072975,6.5007,0.066131,0.0026453,0.26453,25.066,52.006,6.5007,0.26453,4.19366666666667,1.92166666666667,8.05882944444444,6.45329453346995,-0.0474054665300505,-0.729236336549149,"PETG","Flat",90,4,"PETG 90%_4.txt"
10.4948,52.127,0.073116,6.5159,0.066272,0.0026509,0.26509,25.066,52.127,6.5159,0.26509,4.19366666666667,1.92166666666667,8.05882944444444,6.46830912098966,-0.0475908790103432,-0.730380745719597,"PETG","Flat",90,4,"PETG 90%_4.txt"
10.5132,52.248,0.073257,6.5311,0.066413,0.0026565,0.26565,25.066,52.248,6.5311,0.26565,4.19366666666667,1.92166666666667,8.05882944444444,6.48332370850936,-0.0477762914906377,-0.731519828063231,"PETG","Flat",90,4,"PETG 90%_4.txt"
10.5316,52.352,0.073398,6.5441,0.066554,0.0026622,0.26622,25.066,52.352,6.5441,0.26622,4.19366666666667,1.92166666666667,8.05882944444444,6.4962288085263,-0.0478711914736998,-0.7315168086322,"PETG","Flat",90,4,"PETG 90%_4.txt"
10.55,52.451,0.073539,6.5564,0.066695,0.0026678,0.26678,25.067,52.451,6.5564,0.26678,4.19366666666667,1.92166666666667,8.05882944444444,6.50851347104243,-0.0478865289575747,-0.730378392983569,"PETG","Flat",90,4,"PETG 90%_4.txt"
10.5683,52.55,0.073679,6.5687,0.066835,0.0026734,0.26734,25.067,52.55,6.5687,0.26734,4.19366666666667,1.92166666666667,8.05882944444444,6.52079813355855,-0.0479018664414514,-0.729244240739438,"PETG","Flat",90,4,"PETG 90%_4.txt"
10.5867,52.648,0.07382,6.581,0.066976,0.002679,0.2679,25.067,52.648,6.581,0.2679,4.19366666666667,1.92166666666667,8.05882944444444,6.53295870857451,-0.0480412914254904,-0.729999869708105,"PETG","Flat",90,4,"PETG 90%_4.txt"
10.6051,52.747,0.073961,6.5934,0.067117,0.0026847,0.26847,25.067,52.747,6.5934,0.26847,4.19366666666667,1.92166666666667,8.05882944444444,6.54524337109063,-0.0481566289093669,-0.730376268835,"PETG","Flat",90,4,"PETG 90%_4.txt"
10.6235,52.845,0.074102,6.6057,0.067258,0.0026903,0.26903,25.067,52.845,6.6057,0.26903,4.19366666666667,1.92166666666667,8.05882944444444,6.55740394610659,-0.0482960538934059,-0.731126964491361,"PETG","Flat",90,4,"PETG 90%_4.txt"
