Repository: VipulKohinkar/3D-Printing-Parameter-Optimisation

# 3D Printing Parameter Optimisation: Impact of K-Value on Carbon-Reinforced PETG

## MSc Mechanical Engineering with Management

**Author:** Vipul Kohinkar  
**Project:** MEE7012-SUM  
**Date:** 27 August 2026

---

## Project Overview

This project investigates the influence of flow-rate multiplier (K-value) and build orientation on the tensile behaviour of PETG and carbon-fibre-reinforced PETG (CF-PETG) manufactured using fused deposition modelling (FDM).

The study compares an unreinforced thermoplastic, PETG, with a carbon-fibre-reinforced PETG composite to investigate whether the two materials respond differently to changes in material flow and build orientation.

---

File: 3_Experimental_data/Modulus/Recalculated Stress Strain/Recalculated_Stress_Strain_All_Data.csv (part 205 of 212)
"Time (s)","Load (N)","Machine Extension (mm)","Stress (MPa)","Extension from Preload (mm)","Strain","Percentage Strain","Gauge Length (mm)","Load_N","NEXYGEN_Stress_MPa","Percentage_Strain","Measured_Width_mm","Measured_Thickness_mm","Measured_Area_mm2","Recalculated_Stress_MPa","Stress_Difference_MPa","Stress_Difference_Percent","Material","Orientation","K","Sample","File"
10.6419,52.944,0.074243,6.618,0.067399,0.0026959,0.26959,25.067,52.944,6.618,0.26959,4.19366666666667,1.92166666666667,8.05882944444444,6.56968860862272,-0.0483113913772826,-0.729999869708108,"PETG","Flat",90,4,"PETG 90%_4.txt"
10.6602,53.043,0.074383,6.6303,0.067539,0.0027016,0.27016,25.067,53.043,6.6303,0.27016,4.19366666666667,1.92166666666667,8.05882944444444,6.58197327113884,-0.0483267288611593,-0.728876956716277,"PETG","Flat",90,4,"PETG 90%_4.txt"
10.6786,53.141,0.074524,6.6427,0.06768,0.0027072,0.27072,25.068,53.141,6.6427,0.27072,4.19366666666667,1.92166666666667,8.05882944444444,6.5941338461548,-0.048566153845198,-0.731120686546104,"PETG","Flat",90,4,"PETG 90%_4.txt"
10.697,53.24,0.074665,6.655,0.067821,0.0027128,0.27128,25.068,53.24,6.655,0.27128,4.19366666666667,1.92166666666667,8.05882944444444,6.60641850867093,-0.0485814913290747,-0.72999986970811,"PETG","Flat",90,4,"PETG 90%_4.txt"
10.7154,53.338,0.074806,6.6673,0.067962,0.0027185,0.27185,25.068,53.338,6.6673,0.27185,4.19366666666667,1.92166666666667,8.05882944444444,6.61857908368689,-0.0487209163131137,-0.730744323985927,"PETG","Flat",90,4,"PETG 90%_4.txt"
10.7337,53.437,0.074947,6.6796,0.068103,0.0027241,0.27241,25.068,53.437,6.6796,0.27241,4.19366666666667,1.92166666666667,8.05882944444444,6.63086374620301,-0.0487362537969904,-0.729628327998539,"PETG","Flat",90,4,"PETG 90%_4.txt"
10.7521,53.536,0.075087,6.692,0.068243,0.0027297,0.27297,25.068,53.536,6.692,0.27297,4.19366666666667,1.92166666666667,8.05882944444444,6.64314840871913,-0.0488515912808669,-0.729999869708113,"PETG","Flat",90,4,"PETG 90%_4.txt"
10.7705,53.634,0.075228,6.7043,0.068384,0.0027354,0.27354,25.068,53.634,6.7043,0.27354,4.19366666666667,1.92166666666667,8.05882944444444,6.65530898373509,-0.0489910162649059,-0.730740215457331,"PETG","Flat",90,4,"PETG 90%_4.txt"
10.7889,53.733,0.075369,6.7166,0.068525,0.002741,0.2741,25.068,53.733,6.7166,0.2741,4.19366666666667,1.92166666666667,8.05882944444444,6.66759364625122,-0.0490063537487826,-0.729630374725048,"PETG","Flat",90,4,"PETG 90%_4.txt"
10.8073,53.831,0.07551,6.7289,0.068666,0.0027466,0.27466,25.069,53.831,6.7289,0.27466,4.19366666666667,1.92166666666667,8.05882944444444,6.67975422126718,-0.0491457787328216,-0.730368689277914,"PETG","Flat",90,4,"PETG 90%_4.txt"
10.8256,53.93,0.075651,6.7413,0.068807,0.0027523,0.27523,25.069,53.93,6.7413,0.27523,4.19366666666667,1.92166666666667,8.05882944444444,6.6920388837833,-0.049261116216698,-0.730736152028511,"PETG","Flat",90,4,"PETG 90%_4.txt"
10.844,54.029,0.075791,6.7536,0.068947,0.0027579,0.27579,25.069,54.029,6.7536,0.27579,4.19366666666667,1.92166666666667,8.05882944444444,6.70432354629943,-0.0492764537005739,-0.729632399025318,"PETG","Flat",90,4,"PETG 90%_4.txt"
10.8624,54.127,0.075932,6.7659,0.069088,0.0027635,0.27635,25.069,54.127,6.7659,0.27635,4.19366666666667,1.92166666666667,8.05882944444444,6.71648412131539,-0.0494158786846137,-0.730366672351257,"PETG","Flat",90,4,"PETG 90%_4.txt"
10.8808,54.226,0.076073,6.7782,0.069229,0.0027692,0.27692,25.069,54.226,6.7782,0.27692,4.19366666666667,1.92166666666667,8.05882944444444,6.72876878383151,-0.0494312161684904,-0.729267595652097,"PETG","Flat",90,4,"PETG 90%_4.txt"
10.8992,54.324,0.076214,6.7906,0.06937,0.0027748,0.27748,25.069,54.324,6.7906,0.27748,4.19366666666667,1.92166666666667,8.05882944444444,6.74092935884747,-0.0496706411525301,-0.731461743476719,"PETG","Flat",90,4,"PETG 90%_4.txt"
10.9175,54.423,0.076355,6.8029,0.069511,0.0027804,0.27804,25.069,54.423,6.8029,0.27804,4.19366666666667,1.92166666666667,8.05882944444444,6.75321402136359,-0.0496859786364059,-0.730364677364152,"PETG","Flat",90,4,"PETG 90%_4.txt"
10.9359,54.522,0.076495,6.8152,0.069652,0.0027861,0.27861,25.07,54.522,6.8152,0.27861,4.19366666666667,1.92166666666667,8.05882944444444,6.76549868387972,-0.0497013161202817,-0.729271571197936,"PETG","Flat",90,4,"PETG 90%_4.txt"
10.9543,54.62,0.076636,6.8275,0.069792,0.0027917,0.27917,25.07,54.62,6.8275,0.27917,4.19366666666667,1.92166666666667,8.05882944444444,6.77765925889568,-0.0498407411043216,-0.729999869708115,"PETG","Flat",90,4,"PETG 90%_4.txt"
10.9727,54.719,0.076777,6.8399,0.069933,0.0027973,0.27973,25.07,54.719,6.8399,0.27973,4.19366666666667,1.92166666666667,8.05882944444444,6.7899439214118,-0.0499560785881972,-0.730362703960543,"PETG","Flat",90,4,"PETG 90%_4.txt"
10.9911,54.817,0.076918,6.8522,0.070074,0.002803,0.2803,25.07,54.817,6.8522,0.2803,4.19366666666667,1.92166666666667,8.05882944444444,6.80210449642776,-0.050095503572237,-0.731086418555165,"PETG","Flat",90,4,"PETG 90%_4.txt"
11.0094,54.916,0.077059,6.8645,0.070215,0.0028086,0.28086,25.07,54.916,6.8645,0.28086,4.19366666666667,1.92166666666667,8.05882944444444,6.81438915894389,-0.0501108410561129,-0.729999869708105,"PETG","Flat",90,4,"PETG 90%_4.txt"
11.0278,55.015,0.077199,6.8768,0.070356,0.0028142,0.28142,25.07,55.015,6.8768,0.28142,4.19366666666667,1.92166666666667,8.05882944444444,6.82667382146001,-0.0501261785399896,-0.728917207712738,"PETG","Flat",90,4,"PETG 90%_4.txt"
11.0462,55.113,0.07734,6.8892,0.070496,0.0028199,0.28199,25.07,55.113,6.8892,0.28199,4.19366666666667,1.92166666666667,8.05882944444444,6.83883439647597,-0.0503656035240283,-0.731080582999888,"PETG","Flat",90,4,"PETG 90%_4.txt"
11.0646,55.212,0.077481,6.9015,0.070637,0.0028255,0.28255,25.071,55.212,6.9015,0.28255,4.19366666666667,1.92166666666667,8.05882944444444,6.8511190589921,-0.050380941007905,-0.729999869708107,"PETG","Flat",90,4,"PETG 90%_4.txt"
11.083,55.31,0.077622,6.9138,0.070778,0.0028311,0.28311,25.071,55.31,6.9138,0.28311,4.19366666666667,1.92166666666667,8.05882944444444,6.86327963400806,-0.050520365991944,-0.730717781711128,"PETG","Flat",90,4,"PETG 90%_4.txt"
11.1013,55.409,0.077763,6.9261,0.070919,0.0028368,0.28368,25.071,55.409,6.9261,0.28368,4.19366666666667,1.92166666666667,8.05882944444444,6.87556429652418,-0.0505357034758207,-0.729641551173398,"PETG","Flat",90,4,"PETG 90%_4.txt"
11.1197,55.508,0.077903,6.9385,0.07106,0.0028424,0.28424,25.071,55.508,6.9385,0.28424,4.19366666666667,1.92166666666667,8.05882944444444,6.8878489590403,-0.0506510409596972,-0.72999986970811,"PETG","Flat",90,4,"PETG 90%_4.txt"
11.1381,55.606,0.078044,6.9508,0.0712,0.002848,0.2848,25.071,55.606,6.9508,0.2848,4.19366666666667,1.92166666666667,8.05882944444444,6.90000953405626,-0.0507904659437362,-0.73071396017345,"PETG","Flat",90,4,"PETG 90%_4.txt"
11.1565,55.705,0.078185,6.9631,0.071341,0.0028536,0.28536,25.071,55.705,6.9631,0.28536,4.19366666666667,1.92166666666667,8.05882944444444,6.91229419657239,-0.0508058034276129,-0.729643455179631,"PETG","Flat",90,4,"PETG 90%_4.txt"
11.1749,55.803,0.078326,6.9754,0.071482,0.0028593,0.28593,25.071,55.803,6.9754,0.28593,4.19366666666667,1.92166666666667,8.05882944444444,6.92445477158835,-0.0509452284116518,-0.730355655756685,"PETG","Flat",90,4,"PETG 90%_4.txt"
11.1932,55.902,0.078467,6.9878,0.071623,0.0028649,0.28649,25.072,55.902,6.9878,0.28649,4.19366666666667,1.92166666666667,8.05882944444444,6.93673943410447,-0.0510605658955283,-0.730710179105417,"PETG","Flat",90,4,"PETG 90%_4.txt"
11.2116,56.001,0.078608,7.0001,0.071764,0.0028705,0.28705,25.072,56.001,7.0001,0.28705,4.19366666666667,1.92166666666667,8.05882944444444,6.94902409662059,-0.051075903379405,-0.729645339058085,"PETG","Flat",90,4,"PETG 90%_4.txt"
11.23,56.099,0.078748,7.0124,0.071904,0.0028762,0.28762,25.072,56.099,7.0124,0.28762,4.19366666666667,1.92166666666667,8.05882944444444,6.96118467163656,-0.0512153283634449,-0.730353778498729,"PETG","Flat",90,4,"PETG 90%_4.txt"
11.2484,56.198,0.078889,7.0247,0.072045,0.0028818,0.28818,25.072,56.198,7.0247,0.28818,4.19366666666667,1.92166666666667,8.05882944444444,6.97346933415268,-0.0512306658473207,-0.729293291490323,"PETG","Flat",90,4,"PETG 90%_4.txt"
11.2668,56.296,0.07903,7.0371,0.072186,0.0028874,0.28874,25.072,56.296,7.0371,0.28874,4.19366666666667,1.92166666666667,8.05882944444444,6.98562990916864,-0.0514700908313594,-0.731410536035575,"PETG","Flat",90,4,"PETG 90%_4.txt"
11.2851,56.395,0.079171,7.0494,0.072327,0.0028931,0.28931,25.072,56.395,7.0494,0.28931,4.19366666666667,1.92166666666667,8.05882944444444,6.99791457168476,-0.0514854283152362,-0.730351920946977,"PETG","Flat",90,4,"PETG 90%_4.txt"
11.3035,56.494,0.079312,7.0617,0.072468,0.0028987,0.28987,25.072,56.494,7.0617,0.28987,4.19366666666667,1.92166666666667,8.05882944444444,7.01019923420089,-0.0515007657991129,-0.729296993629195,"PETG","Flat",90,4,"PETG 90%_4.txt"
11.3219,56.592,0.079452,7.074,0.072608,0.0029043,0.29043,25.073,56.592,7.074,0.29043,4.19366666666667,1.92166666666667,8.05882944444444,7.02235980921685,-0.0516401907831519,-0.729999869708112,"PETG","Flat",90,4,"PETG 90%_4.txt"
11.3403,56.691,0.079593,7.0864,0.072749,0.00291,0.291,25.073,56.691,7.0864,0.291,4.19366666666667,1.92166666666667,8.05882944444444,7.03464447173297,-0.0517555282670283,-0.730350082792791,"PETG","Flat",90,4,"PETG 90%_4.txt"
11.3587,56.789,0.079734,7.0987,0.07289,0.0029156,0.29156,25.073,56.789,7.0987,0.29156,4.19366666666667,1.92166666666667,8.05882944444444,7.04680504674893,-0.0518949532510673,-0.731048688507294,"PETG","Flat",90,4,"PETG 90%_4.txt"
11.377,56.888,0.079875,7.111,0.073031,0.0029212,0.29212,25.073,56.888,7.111,0.29212,4.19366666666667,1.92166666666667,8.05882944444444,7.05908970926506,-0.051910290734944,-0.729999869708114,"PETG","Flat",90,4,"PETG 90%_4.txt"
11.3954,56.987,0.080016,7.1233,0.073172,0.0029269,0.29269,25.073,56.987,7.1233,0.29269,4.19366666666667,1.92166666666667,8.05882944444444,7.07137437178118,-0.0519256282188199,-0.728954672958037,"PETG","Flat",90,4,"PETG 90%_4.txt"
11.4138,57.078,0.080156,7.1348,0.073312,0.0029325,0.29325,25.073,57.078,7.1348,0.29325,4.19366666666667,1.92166666666667,8.05882944444444,7.082666334296,-0.052133665703999,-0.730695544430103,"PETG","Flat",90,4,"PETG 90%_4.txt"
11.4322,57.168,0.080297,7.146,0.073453,0.0029381,0.29381,25.073,57.168,7.146,0.29381,4.19366666666667,1.92166666666667,8.05882944444444,7.09383420931066,-0.0521657906893411,-0.729999869708104,"PETG","Flat",90,4,"PETG 90%_4.txt"
11.4506,57.257,0.080438,7.1571,0.073594,0.0029438,0.29438,25.073,57.257,7.1571,0.29438,4.19366666666667,1.92166666666667,8.05882944444444,7.10487799682515,-0.0522220031748466,-0.729653116134281,"PETG","Flat",90,4,"PETG 90%_4.txt"
11.4689,57.346,0.080579,7.1683,0.073735,0.0029494,0.29494,25.074,57.346,7.1683,0.29494,4.19366666666667,1.92166666666667,8.05882944444444,7.11592178433965,-0.0523782156603527,-0.730692293296217,"PETG","Flat",90,4,"PETG 90%_4.txt"
11.4873,57.436,0.08072,7.1795,0.073876,0.002955,0.2955,25.074,57.436,7.1795,0.2955,4.19366666666667,1.92166666666667,8.05882944444444,7.12708965935431,-0.0524103406456939,-0.729999869708113,"PETG","Flat",90,4,"PETG 90%_4.txt"
11.5057,57.525,0.08086,7.1906,0.074016,0.0029607,0.29607,25.074,57.525,7.1906,0.29607,4.19366666666667,1.92166666666667,8.05882944444444,7.1381334468688,-0.0524665531311985,-0.729654731610693,"PETG","Flat",90,4,"PETG 90%_4.txt"
11.5241,57.614,0.081001,7.2018,0.074157,0.0029663,0.29663,25.074,57.614,7.2018,0.29663,4.19366666666667,1.92166666666667,8.05882944444444,7.1491772343833,-0.0526227656167046,-0.730689072408351,"PETG","Flat",90,4,"PETG 90%_4.txt"
11.5425,57.703,0.081142,7.2129,0.074298,0.0029719,0.29719,25.074,57.703,7.2129,0.29719,4.19366666666667,1.92166666666667,8.05882944444444,7.16022102189779,-0.0526789781022092,-0.730343940747955,"PETG","Flat",90,4,"PETG 90%_4.txt"
11.5608,57.793,0.081283,7.2241,0.074439,0.0029776,0.29776,25.074,57.793,7.2241,0.29776,4.19366666666667,1.92166666666667,8.05882944444444,7.17138889691245,-0.0527111030875513,-0.729656332104364,"PETG","Flat",90,4,"PETG 90%_4.txt"
11.5792,57.882,0.081424,7.2353,0.07458,0.0029832,0.29832,25.074,57.882,7.2353,0.29832,4.19366666666667,1.92166666666667,8.05882944444444,7.18243268442694,-0.0528673155730557,-0.730685881346395,"PETG","Flat",90,4,"PETG 90%_4.txt"
11.5976,57.971,0.081564,7.2464,0.074721,0.0029888,0.29888,25.075,57.971,7.2464,0.29888,4.19366666666667,1.92166666666667,8.05882944444444,7.19347647194144,-0.052923528058562,-0.730342350112636,"PETG","Flat",90,4,"PETG 90%_4.txt"
11.616,58.061,0.081705,7.2576,0.074861,0.0029945,0.29945,25.075,58.061,7.2576,0.29945,4.19366666666667,1.92166666666667,8.05882944444444,7.2046443469561,-0.0529556530439033,-0.729657917822741,"PETG","Flat",90,4,"PETG 90%_4.txt"
11.6344,58.15,0.081846,7.2687,0.075002,0.0030001,0.30001,25.075,58.15,7.2687,0.30001,4.19366666666667,1.92166666666667,8.05882944444444,7.21568813447059,-0.0530118655294087,-0.729317010323837,"PETG","Flat",90,4,"PETG 90%_4.txt"
11.6527,58.239,0.081987,7.2799,0.075143,0.0030057,0.30057,25.075,58.239,7.2799,0.30057,4.19366666666667,1.92166666666667,8.05882944444444,7.22673192198509,-0.0531680780149131,-0.730340774116582,"PETG","Flat",90,4,"PETG 90%_4.txt"
11.6711,58.329,0.082128,7.2911,0.075284,0.0030113,0.30113,25.075,58.329,7.2911,0.30113,4.19366666666667,1.92166666666667,8.05882944444444,7.23789979699974,-0.0532002030002552,-0.7296594889695,"PETG","Flat",90,4,"PETG 90%_4.txt"
11.6895,58.418,0.082268,7.3022,0.075425,0.003017,0.3017,25.075,58.418,7.3022,0.3017,4.19366666666667,1.92166666666667,8.05882944444444,7.24894358451424,-0.0532564154857607,-0.729320143049501,"PETG","Flat",90,4,"PETG 90%_4.txt"
11.7079,58.507,0.082409,7.3134,0.075565,0.0030226,0.30226,25.075,58.507,7.3134,0.30226,4.19366666666667,1.92166666666667,8.05882944444444,7.25998737202873,-0.0534126279712659,-0.730339212558672,"PETG","Flat",90,4,"PETG 90%_4.txt"
11.7263,58.596,0.08255,7.3246,0.075706,0.0030282,0.30282,25.076,58.596,7.3246,0.30282,4.19366666666667,1.92166666666667,8.05882944444444,7.27103115954323,-0.0535688404567711,-0.73135516556223,"PETG","Flat",90,4,"PETG 90%_4.txt"
11.7446,58.686,0.082691,7.3357,0.075847,0.0030339,0.30339,25.076,58.686,7.3357,0.30339,4.19366666666667,1.92166666666667,8.05882944444444,7.28219903455789,-0.0535009654421126,-0.729323247162678,"PETG","Flat",90,4,"PETG 90%_4.txt"
11.763,58.775,0.082832,7.3469,0.075988,0.0030395,0.30395,25.076,58.775,7.3469,0.30395,4.19366666666667,1.92166666666667,8.05882944444444,7.29324282207238,-0.0536571779276178,-0.730337665241365,"PETG","Flat",90,4,"PETG 90%_4.txt"
11.7814,58.864,0.082972,7.358,0.076129,0.0030451,0.30451,25.076,58.864,7.358,0.30451,4.19366666666667,1.92166666666667,8.05882944444444,7.30428660958688,-0.0537133904131224,-0.729999869708105,"PETG","Flat",90,4,"PETG 90%_4.txt"
11.7998,58.954,0.083113,7.3692,0.076269,0.0030508,0.30508,25.076,58.954,7.3692,0.30508,4.19366666666667,1.92166666666667,8.05882944444444,7.31545448460153,-0.0537455153984654,-0.729326323053593,"PETG","Flat",90,4,"PETG 90%_4.txt"
11.8182,59.043,0.083254,7.3804,0.07641,0.0030564,0.30564,25.076,59.043,7.3804,0.30564,4.19366666666667,1.92166666666667,8.05882944444444,7.32649827211603,-0.0539017278839697,-0.730336131970757,"PETG","Flat",90,4,"PETG 90%_4.txt"
11.8365,59.132,0.083395,7.3915,0.076551,0.003062,0.3062,25.076,59.132,7.3915,0.3062,4.19366666666667,1.92166666666667,8.05882944444444,7.33754205963052,-0.0539579403694752,-0.729999869708113,"PETG","Flat",90,4,"PETG 90%_4.txt"
11.8549,59.221,0.083536,7.4027,0.076692,0.0030677,0.30677,25.077,59.221,7.4027,0.30677,4.19366666666667,1.92166666666667,8.05882944444444,7.34858584714502,-0.0541141528549804,-0.731005617612229,"PETG","Flat",90,4,"PETG 90%_4.txt"
11.8733,59.311,0.083677,7.4138,0.076833,0.0030733,0.30733,25.077,59.311,7.4138,0.30733,4.19366666666667,1.92166666666667,8.05882944444444,7.35975372215968,-0.0540462778403219,-0.728995627617712,"PETG","Flat",90,4,"PETG 90%_4.txt"
11.8917,59.4,0.083817,7.425,0.076973,0.0030789,0.30789,25.077,59.4,7.425,0.30789,4.19366666666667,1.92166666666667,8.05882944444444,7.37079750967417,-0.0542024903258271,-0.72999986970811,"PETG","Flat",90,4,"PETG 90%_4.txt"
11.9101,59.489,0.083958,7.4362,0.077114,0.0030846,0.30846,25.077,59.489,7.4362,0.30846,4.19366666666667,1.92166666666667,8.05882944444444,7.38184129718867,-0.0543587028113333,-0.731001086728884,"PETG","Flat",90,4,"PETG 90%_4.txt"
11.9284,59.579,0.084099,7.4473,0.077255,0.0030902,0.30902,25.077,59.579,7.4473,0.30902,4.19366666666667,1.92166666666667,8.05882944444444,7.39300917220333,-0.0542908277966747,-0.729000144974349,"PETG","Flat",90,4,"PETG 90%_4.txt"
11.9468,59.668,0.08424,7.4585,0.077396,0.0030958,0.30958,25.077,59.668,7.4585,0.30958,4.19366666666667,1.92166666666667,8.05882944444444,7.40405295971782,-0.0544470402821791,-0.729999869708106,"PETG","Flat",90,4,"PETG 90%_4.txt"
11.9652,59.757,0.084381,7.4697,0.077537,0.0031015,0.31015,25.077,59.757,7.4697,0.31015,4.19366666666667,1.92166666666667,8.05882944444444,7.41509674723232,-0.0546032527676843,-0.730996596485592,"PETG","Flat",90,4,"PETG 90%_4.txt"
11.9836,59.847,0.084521,7.4808,0.077677,0.0031071,0.31071,25.078,59.847,7.4808,0.31071,4.19366666666667,1.92166666666667,8.05882944444444,7.42626462224697,-0.0545353777530266,-0.729004621872348,"PETG","Flat",90,4,"PETG 90%_4.txt"
12.0019,59.936,0.084662,7.492,0.077818,0.0031127,0.31127,25.078,59.936,7.492,0.31127,4.19366666666667,1.92166666666667,8.05882944444444,7.43730840976147,-0.0546915902385319,-0.729999869708114,"PETG","Flat",90,4,"PETG 90%_4.txt"
12.0203,60.025,0.084803,7.5031,0.077959,0.0031184,0.31184,25.078,60.025,7.5031,0.31184,4.19366666666667,1.92166666666667,8.05882944444444,7.44835219727596,-0.0547478027240365,-0.729669106423165,"PETG","Flat",90,4,"PETG 90%_4.txt"
12.0387,60.114,0.084944,7.5143,0.0781,0.003124,0.3124,25.078,60.114,7.5143,0.3124,4.19366666666667,1.92166666666667,8.05882944444444,7.45939598479046,-0.0549040152095426,-0.730660410278304,"PETG","Flat",90,4,"PETG 90%_4.txt"
12.0571,60.204,0.085085,7.5255,0.078241,0.0031296,0.31296,25.078,60.204,7.5255,0.31296,4.19366666666667,1.92166666666667,8.05882944444444,7.47056385980512,-0.0549361401948838,-0.72999986970811,"PETG","Flat",90,4,"PETG 90%_4.txt"
12.0755,60.293,0.085225,7.5366,0.078381,0.0031353,0.31353,25.078,60.293,7.5366,0.31353,4.19366666666667,1.92166666666667,8.05882944444444,7.48160764731961,-0.0549923526803893,-0.729670576657767,"PETG","Flat",90,4,"PETG 90%_4.txt"
12.0938,60.382,0.085366,7.5478,0.078522,0.0031409,0.31409,25.078,60.382,7.5478,0.31409,4.19366666666667,1.92166666666667,8.05882944444444,7.49265143483411,-0.0551485651658936,-0.730657478548632,"PETG","Flat",90,4,"PETG 90%_4.txt"
12.1122,60.472,0.085507,7.559,0.078663,0.0031465,0.31465,25.079,60.472,7.559,0.31465,4.19366666666667,1.92166666666667,8.05882944444444,7.50381930984876,-0.0551806901512357,-0.729999869708106,"PETG","Flat",90,4,"PETG 90%_4.txt"
12.1306,60.561,0.085648,7.5701,0.078804,0.0031522,0.31522,25.079,60.561,7.5701,0.31522,4.19366666666667,1.92166666666667,8.05882944444444,7.51486309736326,-0.0552369026367412,-0.729672033879885,"PETG","Flat",90,4,"PETG 90%_4.txt"
12.149,60.65,0.085789,7.5813,0.078945,0.0031578,0.31578,25.079,60.65,7.5813,0.31578,4.19366666666667,1.92166666666667,8.05882944444444,7.52590688487775,-0.0553931151222464,-0.730654572728245,"PETG","Flat",90,4,"PETG 90%_4.txt"
12.1674,60.739,0.085929,7.5924,0.079085,0.0031634,0.31634,25.079,60.739,7.5924,0.31634,4.19366666666667,1.92166666666667,8.05882944444444,7.53695067239225,-0.055449327607751,-0.730326742634095,"PETG","Flat",90,4,"PETG 90%_4.txt"
12.1857,60.829,0.08607,7.6036,0.079226,0.0031691,0.31691,25.079,60.829,7.6036,0.31691,4.19366666666667,1.92166666666667,8.05882944444444,7.54811854740691,-0.0554814525930931,-0.729673478261522,"PETG","Flat",90,4,"PETG 90%_4.txt"
12.2041,60.918,0.086211,7.6148,0.079367,0.0031747,0.31747,25.079,60.918,7.6148,0.31747,4.19366666666667,1.92166666666667,8.05882944444444,7.5591623349214,-0.0556376650785984,-0.730651692475158,"PETG","Flat",90,4,"PETG 90%_4.txt"
12.2225,61.011,0.086352,7.6264,0.079508,0.0031803,0.31803,25.079,61.011,7.6264,0.31803,4.19366666666667,1.92166666666667,8.05882944444444,7.57070247243655,-0.0556975275634519,-0.730325285369924,"PETG","Flat",90,4,"PETG 90%_4.txt"
12.2409,61.112,0.086493,7.639,0.079649,0.0031859,0.31859,25.08,61.112,7.639,0.31859,4.19366666666667,1.92166666666667,8.05882944444444,7.583235309953,-0.0557646900470026,-0.729999869708111,"PETG","Flat",90,4,"PETG 90%_4.txt"
12.2593,61.213,0.086633,7.6516,0.07979,0.0031916,0.31916,25.08,61.213,7.6516,0.31916,4.19366666666667,1.92166666666667,8.05882944444444,7.59576814746945,-0.0558318525305532,-0.729675525779618,"PETG","Flat",90,4,"PETG 90%_4.txt"
12.2776,61.314,0.086774,7.6642,0.07993,0.0031972,0.31972,25.08,61.314,7.6642,0.31972,4.19366666666667,1.92166666666667,8.05882944444444,7.6083009849859,-0.0558990150141039,-0.729352248298634,"PETG","Flat",90,4,"PETG 90%_4.txt"
12.296,61.415,0.086915,7.6768,0.080071,0.0032028,0.32028,25.08,61.415,7.6768,0.32028,4.19366666666667,1.92166666666667,8.05882944444444,7.62083382250235,-0.0559661774976545,-0.729030032014049,"PETG","Flat",90,4,"PETG 90%_4.txt"
12.3144,61.515,0.087056,7.6894,0.080212,0.0032085,0.32085,25.08,61.515,7.6894,0.32085,4.19366666666667,1.92166666666667,8.05882944444444,7.63324257251863,-0.0561574274813683,-0.730322619207849,"PETG","Flat",90,4,"PETG 90%_4.txt"
12.3328,61.616,0.087197,7.702,0.080353,0.0032141,0.32141,25.08,61.616,7.702,0.32141,4.19366666666667,1.92166666666667,8.05882944444444,7.64577541003508,-0.056224589964919,-0.729999869708114,"PETG","Flat",90,4,"PETG 90%_4.txt"
12.3512,61.717,0.087337,7.7146,0.080494,0.0032197,0.32197,25.08,61.717,7.7146,0.32197,4.19366666666667,1.92166666666667,8.05882944444444,7.65830824755153,-0.0562917524484696,-0.729678174480461,"PETG","Flat",90,4,"PETG 90%_4.txt"
12.3695,61.818,0.087478,7.7273,0.080634,0.0032254,0.32254,25.081,61.818,7.7273,0.32254,4.19366666666667,1.92166666666667,8.05882944444444,7.67084108506798,-0.05645891493202,-0.730642202736014,"PETG","Flat",90,4,"PETG 90%_4.txt"
12.3879,61.919,0.087619,7.7399,0.080775,0.003231,0.3231,25.081,61.919,7.7399,0.3231,4.19366666666667,1.92166666666667,8.05882944444444,7.68337392258443,-0.0565260774155707,-0.730320513386099,"PETG","Flat",90,4,"PETG 90%_4.txt"
12.4063,62.02,0.08776,7.7525,0.080916,0.0032366,0.32366,25.081,62.02,7.7525,0.32366,4.19366666666667,1.92166666666667,8.05882944444444,7.69590676010088,-0.0565932398991214,-0.729999869708111,"PETG","Flat",90,4,"PETG 90%_4.txt"
12.4247,62.121,0.087901,7.7651,0.081057,0.0032423,0.32423,25.081,62.121,7.7651,0.32423,4.19366666666667,1.92166666666667,8.05882944444444,7.70843959761733,-0.056660402382672,-0.729680266611789,"PETG","Flat",90,4,"PETG 90%_4.txt"
12.4431,62.222,0.088042,7.7777,0.081198,0.0032479,0.32479,25.081,62.222,7.7777,0.32479,4.19366666666667,1.92166666666667,8.05882944444444,7.72097243513378,-0.0567275648662227,-0.729361699039853,"PETG","Flat",90,4,"PETG 90%_4.txt"
12.4614,62.323,0.088182,7.7903,0.081338,0.0032535,0.32535,25.081,62.323,7.7903,0.32535,4.19366666666667,1.92166666666667,8.05882944444444,7.73350527265023,-0.0567947273497733,-0.729044161967746,"PETG","Flat",90,4,"PETG 90%_4.txt"
12.4798,62.423,0.088323,7.8029,0.081479,0.0032592,0.32592,25.081,62.423,7.8029,0.32592,4.19366666666667,1.92166666666667,8.05882944444444,7.74591402266651,-0.0569859773334871,-0.730317924534303,"PETG","Flat",90,4,"PETG 90%_4.txt"
12.4982,62.524,0.088464,7.8155,0.08162,0.0032648,0.32648,25.082,62.524,7.8155,0.32648,4.19366666666667,1.92166666666667,8.05882944444444,7.75844686018296,-0.0570531398170377,-0.729999869708115,"PETG","Flat",90,4,"PETG 90%_4.txt"
12.5166,62.625,0.088605,7.8282,0.081761,0.0032704,0.32704,25.082,62.625,7.8282,0.32704,4.19366666666667,1.92166666666667,8.05882944444444,7.77097969769941,-0.0572203023005882,-0.730950950417569,"PETG","Flat",90,4,"PETG 90%_4.txt"
12.535,62.726,0.088746,7.8408,0.081902,0.0032761,0.32761,25.082,62.726,7.8408,0.32761,4.19366666666667,1.92166666666667,8.05882944444444,7.78351253521586,-0.0572874647841388,-0.730632904603342,"PETG","Flat",90,4,"PETG 90%_4.txt"
12.5533,62.827,0.088886,7.8534,0.082042,0.0032817,0.32817,25.082,62.827,7.8534,0.32817,4.19366666666667,1.92166666666667,8.05882944444444,7.79604537273231,-0.0573546272676895,-0.730315879334931,"PETG","Flat",90,4,"PETG 90%_4.txt"
12.5717,62.928,0.089027,7.866,0.082183,0.0032873,0.32873,25.082,62.928,7.866,0.32873,4.19366666666667,1.92166666666667,8.05882944444444,7.80857821024876,-0.0574217897512401,-0.729999869708112,"PETG","Flat",90,4,"PETG 90%_4.txt"
12.5901,63.029,0.089168,7.8786,0.082324,0.003293,0.3293,25.082,63.029,7.8786,0.3293,4.19366666666667,1.92166666666667,8.05882944444444,7.82111104776521,-0.0574889522347899,-0.729684870850023,"PETG","Flat",90,4,"PETG 90%_4.txt"
12.6085,63.13,0.089309,7.8912,0.082465,0.0032986,0.32986,25.082,63.13,7.8912,0.32986,4.19366666666667,1.92166666666667,8.05882944444444,7.83364388528166,-0.0575561147183414,-0.729370877918966,"PETG","Flat",90,4,"PETG 90%_4.txt"
12.6269,63.231,0.08945,7.9038,0.082606,0.0033042,0.33042,25.083,63.231,7.9038,0.33042,4.19366666666667,1.92166666666667,8.05882944444444,7.84617672279811,-0.0576232772018921,-0.729057886104052,"PETG","Flat",90,4,"PETG 90%_4.txt"
12.6452,63.331,0.08959,7.9164,0.082746,0.0033099,0.33099,25.083,63.331,7.9164,0.33099,4.19366666666667,1.92166666666667,8.05882944444444,7.8585854728144,-0.057814527185605,-0.730313364478866,"PETG","Flat",90,4,"PETG 90%_4.txt"
12.6636,63.432,0.089731,7.929,0.082887,0.0033155,0.33155,25.083,63.432,7.929,0.33155,4.19366666666667,1.92166666666667,8.05882944444444,7.87111831033084,-0.0578816896691556,-0.729999869708105,"PETG","Flat",90,4,"PETG 90%_4.txt"
12.682,63.533,0.089872,7.9417,0.083028,0.0033211,0.33211,25.083,63.533,7.9417,0.33211,4.19366666666667,1.92166666666667,8.05882944444444,7.88365114784729,-0.0580488521527069,-0.730937357904566,"PETG","Flat",90,4,"PETG 90%_4.txt"
12.7004,63.634,0.090013,7.9543,0.083169,0.0033268,0.33268,25.083,63.634,7.9543,0.33268,4.19366666666667,1.92166666666667,8.05882944444444,7.89618398536374,-0.0581160146362576,-0.730623871820997,"PETG","Flat",90,4,"PETG 90%_4.txt"
12.7188,63.735,0.090154,7.9669,0.08331,0.0033324,0.33324,25.083,63.735,7.9669,0.33324,4.19366666666667,1.92166666666667,8.05882944444444,7.90871682288019,-0.0581831771198082,-0.73031137732127,"PETG","Flat",90,4,"PETG 90%_4.txt"
12.7371,63.836,0.090294,7.9795,0.08345,0.003338,0.3338,25.083,63.836,7.9795,0.3338,4.19366666666667,1.92166666666667,8.05882944444444,7.92124966039664,-0.0582503396033589,-0.729999869708113,"PETG","Flat",90,4,"PETG 90%_4.txt"
12.7555,63.937,0.090435,7.9921,0.083591,0.0033437,0.33437,25.083,63.937,7.9921,0.33437,4.19366666666667,1.92166666666667,8.05882944444444,7.93378249791309,-0.0583175020869096,-0.729689344313879,"PETG","Flat",90,4,"PETG 90%_4.txt"
12.7739,64.038,0.090576,8.0047,0.083732,0.0033493,0.33493,25.084,64.038,8.0047,0.33493,4.19366666666667,1.92166666666667,8.05882944444444,7.94631533542954,-0.0583846645704602,-0.729379796500309,"PETG","Flat",90,4,"PETG 90%_4.txt"
12.7923,64.139,0.090717,8.0173,0.083873,0.0033549,0.33549,25.084,64.139,8.0173,0.33549,4.19366666666667,1.92166666666667,8.05882944444444,7.95884817294599,-0.0584518270540118,-0.729071221658311,"PETG","Flat",90,4,"PETG 90%_4.txt"
12.8107,64.239,0.090858,8.0299,0.084014,0.0033605,0.33605,25.084,64.239,8.0299,0.33605,4.19366666666667,1.92166666666667,8.05882944444444,7.97125692296228,-0.0586430770377229,-0.730308933333203,"PETG","Flat",90,4,"PETG 90%_4.txt"
12.829,64.34,0.090998,8.0425,0.084155,0.0033662,0.33662,25.084,64.34,8.0425,0.33662,4.19366666666667,1.92166666666667,8.05882944444444,7.98378976047873,-0.0587102395212744,-0.729999869708106,"PETG","Flat",90,4,"PETG 90%_4.txt"
12.8474,64.441,0.091139,8.0552,0.084295,0.0033718,0.33718,25.084,64.441,8.0552,0.33718,4.19366666666667,1.92166666666667,8.05882944444444,7.99632259799518,-0.0588774020048239,-0.73092414843609,"PETG","Flat",90,4,"PETG 90%_4.txt"
12.8658,64.542,0.09128,8.0678,0.084436,0.0033774,0.33774,25.084,64.542,8.0678,0.33774,4.19366666666667,1.92166666666667,8.05882944444444,8.00885543551162,-0.0589445644883764,-0.73061509318992,"PETG","Flat",90,4,"PETG 90%_4.txt"
12.8842,64.643,0.091421,8.0804,0.084577,0.0033831,0.33831,25.084,64.643,8.0804,0.33831,4.19366666666667,1.92166666666667,8.05882944444444,8.02138827302807,-0.0590117269719261,-0.730307001781176,"PETG","Flat",90,4,"PETG 90%_4.txt"
12.9026,64.744,0.091562,8.093,0.084718,0.0033887,0.33887,25.085,64.744,8.093,0.33887,4.19366666666667,1.92166666666667,8.05882944444444,8.03392111054452,-0.0590788894554777,-0.729999869708114,"PETG","Flat",90,4,"PETG 90%_4.txt"
12.9209,64.845,0.091702,8.1056,0.084859,0.0033943,0.33943,25.085,64.845,8.1056,0.33943,4.19366666666667,1.92166666666667,8.05882944444444,8.04645394806097,-0.0591460519390292,-0.729693692496906,"PETG","Flat",90,4,"PETG 90%_4.txt"
12.9393,64.946,0.091843,8.1182,0.084999,0.0034,0.34,25.085,64.946,8.1182,0.34,4.19366666666667,1.92166666666667,8.05882944444444,8.05898678557742,-0.059213214422579,-0.729388465701498,"PETG","Flat",90,4,"PETG 90%_4.txt"
12.9577,65.047,0.091984,8.1308,0.08514,0.0034056,0.34056,25.085,65.047,8.1308,0.34056,4.19366666666667,1.92166666666667,8.05882944444444,8.07151962309387,-0.0592803769061305,-0.72908418490346,"PETG","Flat",90,4,"PETG 90%_4.txt"
12.9761,65.147,0.092125,8.1434,0.085281,0.0034112,0.34112,25.085,65.147,8.1434,0.34112,4.19366666666667,1.92166666666667,8.05882944444444,8.08392837311016,-0.0594716268898416,-0.730304625707219,"PETG","Flat",90,4,"PETG 90%_4.txt"
12.9945,65.248,0.092266,8.156,0.085422,0.0034169,0.34169,25.085,65.248,8.156,0.34169,4.19366666666667,1.92166666666667,8.05882944444444,8.09646121062661,-0.0595387893733932,-0.729999869708107,"PETG","Flat",90,4,"PETG 90%_4.txt"
13.0128,65.349,0.092406,8.1687,0.085563,0.0034225,0.34225,25.085,65.349,8.1687,0.34225,4.19366666666667,1.92166666666667,8.05882944444444,8.10899404814306,-0.0597059518569427,-0.730911306045549,"PETG","Flat",90,4,"PETG 90%_4.txt"
13.0312,65.45,0.092547,8.1813,0.085703,0.0034281,0.34281,25.086,65.45,8.1813,0.34281,4.19366666666667,1.92166666666667,8.05882944444444,8.12152688565951,-0.0597731143404943,-0.7306065581325,"PETG","Flat",90,4,"PETG 90%_4.txt"
13.0496,65.551,0.092688,8.1939,0.085844,0.0034338,0.34338,25.086,65.551,8.1939,0.34338,4.19366666666667,1.92166666666667,8.05882944444444,8.13405972317596,-0.059840276824044,-0.730302747459013,"PETG","Flat",90,4,"PETG 90%_4.txt"
13.068,65.652,0.092829,8.2065,0.085985,0.0034394,0.34394,25.086,65.652,8.2065,0.34394,4.19366666666667,1.92166666666667,8.05882944444444,8.1465925606924,-0.0599074393075956,-0.729999869708104,"PETG","Flat",90,4,"PETG 90%_4.txt"
13.0864,65.753,0.09297,8.2191,0.086126,0.003445,0.3445,25.086,65.753,8.2191,0.3445,4.19366666666667,1.92166666666667,8.05882944444444,8.15912539820885,-0.0599746017911453,-0.729697920589181,"PETG","Flat",90,4,"PETG 90%_4.txt"
13.1047,65.854,0.093111,8.2317,0.086267,0.0034507,0.34507,25.086,65.854,8.2317,0.34507,4.19366666666667,1.92166666666667,8.05882944444444,8.1716582357253,-0.0600417642746969,-0.729396895838003,"PETG","Flat",90,4,"PETG 90%_4.txt"
13.1231,65.955,0.093251,8.2443,0.086407,0.0034563,0.34563,25.086,65.955,8.2443,0.34563,4.19366666666667,1.92166666666667,8.05882944444444,8.18419107324175,-0.0601089267582484,-0.729096791216336,"PETG","Flat",90,4,"PETG 90%_4.txt"
13.1415,66.055,0.093392,8.2569,0.086548,0.0034619,0.34619,25.086,66.055,8.2569,0.34619,4.19366666666667,1.92166666666667,8.05882944444444,8.19659982325804,-0.0603001767419613,-0.73030043650718,"PETG","Flat",90,4,"PETG 90%_4.txt"
13.1599,66.156,0.093533,8.2695,0.086689,0.0034676,0.34676,25.087,66.156,8.2695,0.34676,4.19366666666667,1.92166666666667,8.05882944444444,8.20913266077449,-0.0603673392255129,-0.729999869708118,"PETG","Flat",90,4,"PETG 90%_4.txt"
13.1783,66.257,0.093674,8.2822,0.08683,0.0034732,0.34732,25.087,66.257,8.2822,0.34732,4.19366666666667,1.92166666666667,8.05882944444444,8.22166549829094,-0.0605345017090624,-0.730898815641525,"PETG","Flat",90,4,"PETG 90%_4.txt"
13.1966,66.358,0.093815,8.2948,0.086971,0.0034788,0.34788,25.087,66.358,8.2948,0.34788,4.19366666666667,1.92166666666667,8.05882944444444,8.23419833580739,-0.0606016641926139,-0.730598256650117,"PETG","Flat",90,4,"PETG 90%_4.txt"
13.215,66.459,0.093955,8.3074,0.087111,0.0034845,0.34845,25.087,66.459,8.3074,0.34845,4.19366666666667,1.92166666666667,8.05882944444444,8.24673117332384,-0.0606688266761637,-0.730298609386375,"PETG","Flat",90,4,"PETG 90%_4.txt"
13.2334,66.56,0.094096,8.32,0.087252,0.0034901,0.34901,25.087,66.56,8.32,0.34901,4.19366666666667,1.92166666666667,8.05882944444444,8.25926401084029,-0.0607359891597152,-0.729999869708116,"PETG","Flat",90,4,"PETG 90%_4.txt"
13.2518,66.661,0.094237,8.3326,0.087393,0.0034957,0.34957,25.087,66.661,8.3326,0.34957,4.19366666666667,1.92166666666667,8.05882944444444,8.27179684835673,-0.060803151643265,-0.729702033498128,"PETG","Flat",90,4,"PETG 90%_4.txt"
13.2701,66.762,0.094378,8.3452,0.087534,0.0035014,0.35014,25.087,66.762,8.3452,0.35014,4.19366666666667,1.92166666666667,8.05882944444444,8.28432968587318,-0.0608703141268165,-0.729405096664149,"PETG","Flat",90,4,"PETG 90%_4.txt"
13.2885,66.863,0.094519,8.3578,0.087675,0.003507,0.3507,25.088,66.863,8.3578,0.3507,4.19366666666667,1.92166666666667,8.05882944444444,8.29686252338963,-0.0609374766103663,-0.729109055138509,"PETG","Flat",90,4,"PETG 90%_4.txt"
13.3069,66.963,0.094659,8.3704,0.087815,0.0035126,0.35126,25.088,66.963,8.3704,0.35126,4.19366666666667,1.92166666666667,8.05882944444444,8.30927127340592,-0.061128726594081,-0.730296360915619,"PETG","Flat",90,4,"PETG 90%_4.txt"
13.3253,67.064,0.0948,8.383,0.087956,0.0035183,0.35183,25.088,67.064,8.383,0.35183,4.19366666666667,1.92166666666667,8.05882944444444,8.32180411092237,-0.0611958890776307,-0.729999869708109,"PETG","Flat",90,4,"PETG 90%_4.txt"
13.3437,67.165,0.094941,8.3957,0.088097,0.0035239,0.35239,25.088,67.165,8.3957,0.35239,4.19366666666667,1.92166666666667,8.05882944444444,8.33433694843882,-0.0613630515611803,-0.730886662948656,"PETG","Flat",90,4,"PETG 90%_4.txt"
13.362,67.266,0.095082,8.4083,0.088238,0.0035295,0.35295,25.088,67.266,8.4083,0.35295,4.19366666666667,1.92166666666667,8.05882944444444,8.34686978595527,-0.0614302140447318,-0.730590179283943,"PETG","Flat",90,4,"PETG 90%_4.txt"
13.3804,67.367,0.095223,8.4209,0.088379,0.0035351,0.35351,25.088,67.367,8.4209,0.35351,4.19366666666667,1.92166666666667,8.05882944444444,8.35940262347172,-0.0614973765282816,-0.730294582862658,"PETG","Flat",90,4,"PETG 90%_4.txt"
13.3988,67.468,0.095363,8.4335,0.088519,0.0035408,0.35408,25.088,67.468,8.4335,0.35408,4.19366666666667,1.92166666666667,8.05882944444444,8.37193546098817,-0.0615645390118331,-0.729999869708106,"PETG","Flat",90,4,"PETG 90%_4.txt"
13.4172,67.569,0.095504,8.4461,0.08866,0.0035464,0.35464,25.089,67.569,8.4461,0.35464,4.19366666666667,1.92166666666667,8.05882944444444,8.38446829850462,-0.0616317014953829,-0.729706035867239,"PETG","Flat",90,4,"PETG 90%_4.txt"
13.4356,67.67,0.095645,8.4587,0.088801,0.003552,0.3552,25.089,67.67,8.4587,0.3552,4.19366666666667,1.92166666666667,8.05882944444444,8.39700113602107,-0.0616988639789344,-0.729413077410647,"PETG","Flat",90,4,"PETG 90%_4.txt"
13.4539,67.771,0.095786,8.4713,0.088942,0.0035577,0.35577,25.089,67.771,8.4713,0.35577,4.19366666666667,1.92166666666667,8.05882944444444,8.40953397353752,-0.0617660264624842,-0.729120990432215,"PETG","Flat",90,4,"PETG 90%_4.txt"
13.4723,67.871,0.095927,8.4839,0.089083,0.0035633,0.35633,25.089,67.871,8.4839,0.35633,4.19366666666667,1.92166666666667,8.05882944444444,8.4219427235538,-0.0619572764462006,-0.730292394372878,"PETG","Flat",90,4,"PETG 90%_4.txt"
13.4907,67.972,0.096067,8.4965,0.089224,0.0035689,0.35689,25.089,67.972,8.4965,0.35689,4.19366666666667,1.92166666666667,8.05882944444444,8.43447556107025,-0.0620244389297504,-0.72999986970812,"PETG","Flat",90,4,"PETG 90%_4.txt"
13.5091,68.073,0.096208,8.5092,0.089364,0.0035746,0.35746,25.089,68.073,8.5092,0.35746,4.19366666666667,1.92166666666667,8.05882944444444,8.4470083985867,-0.0621916014133017,-0.730874834453318,"PETG","Flat",90,4,"PETG 90%_4.txt"
13.5275,68.174,0.096349,8.5218,0.089505,0.0035802,0.35802,25.089,68.174,8.5218,0.35802,4.19366666666667,1.92166666666667,8.05882944444444,8.45954123610315,-0.0622587638968515,-0.730582317079155,"PETG","Flat",90,4,"PETG 90%_4.txt"
13.5458,68.275,0.09649,8.5344,0.089646,0.0035858,0.35858,25.09,68.275,8.5344,0.35858,4.19366666666667,1.92166666666667,8.05882944444444,8.4720740736196,-0.0623259263804012,-0.730290663437397,"PETG","Flat",90,4,"PETG 90%_4.txt"
13.5642,68.376,0.096631,8.547,0.089787,0.0035915,0.35915,25.09,68.376,8.547,0.35915,4.19366666666667,1.92166666666667,8.05882944444444,8.48460691113605,-0.0623930888639528,-0.729999869708117,"PETG","Flat",90,4,"PETG 90%_4.txt"
13.5826,68.477,0.096771,8.5596,0.089928,0.0035971,0.35971,25.09,68.477,8.5596,0.35971,4.19366666666667,1.92166666666667,8.05882944444444,8.4971397486525,-0.0624602513475025,-0.729709932093819,"PETG","Flat",90,4,"PETG 90%_4.txt"
13.601,68.578,0.096912,8.5722,0.090068,0.0036027,0.36027,25.09,68.578,8.5722,0.36027,4.19366666666667,1.92166666666667,8.05882944444444,8.50967258616895,-0.0625274138310541,-0.729420846819417,"PETG","Flat",90,4,"PETG 90%_4.txt"
13.6194,68.679,0.097053,8.5848,0.090209,0.0036084,0.36084,25.09,68.679,8.5848,0.36084,4.19366666666667,1.92166666666667,8.05882944444444,8.5222054236854,-0.0625945763146039,-0.729132610131906,"PETG","Flat",90,4,"PETG 90%_4.txt"
13.6377,68.779,0.097194,8.5974,0.09035,0.003614,0.3614,25.09,68.779,8.5974,0.3614,4.19366666666667,1.92166666666667,8.05882944444444,8.53461417370168,-0.0627858262983185,-0.730288532560059,"PETG","Flat",90,4,"PETG 90%_4.txt"
13.6561,68.88,0.097335,8.61,0.090491,0.0036196,0.36196,25.09,68.88,8.61,0.36196,4.19366666666667,1.92166666666667,8.05882944444444,8.54714701121813,-0.0628529887818683,-0.72999986970811,"PETG","Flat",90,4,"PETG 90%_4.txt"
13.6745,68.981,0.097475,8.6227,0.090632,0.0036253,0.36253,25.091,68.981,8.6227,0.36253,4.19366666666667,1.92166666666667,8.05882944444444,8.55967984873458,-0.0630201512654196,-0.730863317353261,"PETG","Flat",90,4,"PETG 90%_4.txt"
13.6929,69.089,0.097616,8.6361,0.090772,0.0036309,0.36309,25.091,69.089,8.6361,0.36309,4.19366666666667,1.92166666666667,8.05882944444444,8.57308129875217,-0.0630187012478309,-0.729712500409107,"PETG","Flat",90,4,"PETG 90%_4.txt"
13.7113,69.207,0.097757,8.6508,0.090913,0.0036365,0.36365,25.091,69.207,8.6508,0.36365,4.19366666666667,1.92166666666667,8.05882944444444,8.58772362377139,-0.0630763762286133,-0.729139226760684,"PETG","Flat",90,4,"PETG 90%_4.txt"
13.7296,69.325,0.097898,8.6656,0.091054,0.0036422,0.36422,25.091,69.325,8.6656,0.36422,4.19366666666667,1.92166666666667,8.05882944444444,8.60236594879061,-0.0632340512093919,-0.72971347869036,"PETG","Flat",90,4,"PETG 90%_4.txt"
13.748,69.443,0.098039,8.6803,0.091195,0.0036478,0.36478,25.091,69.443,8.6803,0.36478,4.19366666666667,1.92166666666667,8.05882944444444,8.61700827380982,-0.063291726190176,-0.729142151655772,"PETG","Flat",90,4,"PETG 90%_4.txt"
13.7664,69.56,0.09818,8.6951,0.091336,0.0036534,0.36534,25.091,69.56,8.6951,0.36534,4.19366666666667,1.92166666666667,8.05882944444444,8.63152651132888,-0.0635734886711194,-0.731141547206121,"PETG","Flat",90,4,"PETG 90%_4.txt"
13.7848,69.678,0.09832,8.7098,0.091476,0.0036591,0.36591,25.091,69.678,8.7098,0.36591,4.19366666666667,1.92166666666667,8.05882944444444,8.6461688363481,-0.0636311636519018,-0.73056974502172,"PETG","Flat",90,4,"PETG 90%_4.txt"
13.8032,69.796,0.098461,8.7245,0.091617,0.0036647,0.36647,25.092,69.796,8.7245,0.36647,4.19366666666667,1.92166666666667,8.05882944444444,8.66081116136732,-0.0636888386326842,-0.729999869708111,"PETG","Flat",90,4,"PETG 90%_4.txt"
13.8215,69.914,0.098602,8.7393,0.091758,0.0036703,0.36703,25.092,69.914,8.7393,0.36703,4.19366666666667,1.92166666666667,8.05882944444444,8.67545348638653,-0.0638465136134663,-0.730567821375468,"PETG","Flat",90,4,"PETG 90%_4.txt"
13.8399,70.032,0.098743,8.754,0.091899,0.003676,0.3676,25.092,70.032,8.754,0.3676,4.19366666666667,1.92166666666667,8.05882944444444,8.69009581140575,-0.0639041885942486,-0.729999869708118,"PETG","Flat",90,4,"PETG 90%_4.txt"
