Repository: VipulKohinkar/3D-Printing-Parameter-Optimisation

# 3D Printing Parameter Optimisation: Impact of K-Value on Carbon-Reinforced PETG

## MSc Mechanical Engineering with Management

**Author:** Vipul Kohinkar  
**Project:** MEE7012-SUM  
**Date:** 27 August 2026

---

## Project Overview

This project investigates the influence of flow-rate multiplier (K-value) and build orientation on the tensile behaviour of PETG and carbon-fibre-reinforced PETG (CF-PETG) manufactured using fused deposition modelling (FDM).

The study compares an unreinforced thermoplastic, PETG, with a carbon-fibre-reinforced PETG composite to investigate whether the two materials respond differently to changes in material flow and build orientation.

---

File: 3_Experimental_data/Modulus/Recalculated Stress Strain/Recalculated_Stress_Strain_All_Data.csv (part 206 of 212)
"Time (s)","Load (N)","Machine Extension (mm)","Stress (MPa)","Extension from Preload (mm)","Strain","Percentage Strain","Gauge Length (mm)","Load_N","NEXYGEN_Stress_MPa","Percentage_Strain","Measured_Width_mm","Measured_Thickness_mm","Measured_Area_mm2","Recalculated_Stress_MPa","Stress_Difference_MPa","Stress_Difference_Percent","Material","Orientation","K","Sample","File"
13.8583,70.15,0.098884,8.7687,0.09204,0.0036816,0.36816,25.092,70.15,8.7687,0.36816,4.19366666666667,1.92166666666667,8.05882944444444,8.70473813642497,-0.0639618635750292,-0.7294338222887,"PETG","Flat",90,4,"PETG 90%_4.txt"
13.8767,70.268,0.099024,8.7835,0.09218,0.0036872,0.36872,25.092,70.268,8.7835,0.36872,4.19366666666667,1.92166666666667,8.05882944444444,8.71938046144419,-0.0641195385558113,-0.729999869708104,"PETG","Flat",90,4,"PETG 90%_4.txt"
13.8951,70.386,0.099165,8.7982,0.092321,0.0036928,0.36928,25.092,70.386,8.7982,0.36928,4.19366666666667,1.92166666666667,8.05882944444444,8.73402278646341,-0.0641772135365937,-0.729435720222246,"PETG","Flat",90,4,"PETG 90%_4.txt"
13.9134,70.503,0.099306,8.8129,0.092462,0.0036985,0.36985,25.092,70.503,8.8129,0.36985,4.19366666666667,1.92166666666667,8.05882944444444,8.74854102398246,-0.0643589760175391,-0.730281473947726,"PETG","Flat",90,4,"PETG 90%_4.txt"
13.9318,70.621,0.099447,8.8277,0.092603,0.0037041,0.37041,25.093,70.621,8.8277,0.37041,4.19366666666667,1.92166666666667,8.05882944444444,8.76318334900168,-0.0645166509983213,-0.730843266063882,"PETG","Flat",90,4,"PETG 90%_4.txt"
13.9502,70.739,0.099588,8.8424,0.092744,0.0037097,0.37097,25.093,70.739,8.8424,0.37097,4.19366666666667,1.92166666666667,8.05882944444444,8.7778256740209,-0.0645743259791018,-0.730280534460122,"PETG","Flat",90,4,"PETG 90%_4.txt"
13.9686,70.857,0.099728,8.8571,0.092884,0.0037154,0.37154,25.093,70.857,8.8571,0.37154,4.19366666666667,1.92166666666667,8.05882944444444,8.79246799904011,-0.064632000959886,-0.729719670771313,"PETG","Flat",90,4,"PETG 90%_4.txt"
13.987,70.975,0.099869,8.8719,0.093025,0.003721,0.3721,25.093,70.975,8.8719,0.3721,4.19366666666667,1.92166666666667,8.05882944444444,8.80711032405933,-0.0647896759406681,-0.730279601220348,"PETG","Flat",90,4,"PETG 90%_4.txt"
14.0053,71.093,0.10001,8.8866,0.093166,0.0037266,0.37266,25.093,71.093,8.8866,0.37266,4.19366666666667,1.92166666666667,8.05882944444444,8.82175264907855,-0.0648473509214469,-0.729720600921015,"PETG","Flat",90,4,"PETG 90%_4.txt"
14.0237,71.211,0.10015,8.9013,0.093307,0.0037323,0.37323,25.093,71.211,8.9013,0.37323,4.19366666666667,1.92166666666667,8.05882944444444,8.83639497409777,-0.064905025902231,-0.729163446937313,"PETG","Flat",90,4,"PETG 90%_4.txt"
14.0421,71.329,0.10029,8.9161,0.093448,0.0037379,0.37379,25.093,71.329,8.9161,0.37379,4.19366666666667,1.92166666666667,8.05882944444444,8.85103729911699,-0.0650627008830131,-0.729721524915749,"PETG","Flat",90,4,"PETG 90%_4.txt"
14.0605,71.446,0.10043,8.9308,0.093588,0.0037435,0.37435,25.093,71.446,8.9308,0.37435,4.19366666666667,1.92166666666667,8.05882944444444,8.86555553663604,-0.0652444633639568,-0.730555642987827,"PETG","Flat",90,4,"PETG 90%_4.txt"
14.0789,71.564,0.10057,8.9455,0.093729,0.0037492,0.37492,25.094,71.564,8.9455,0.37492,4.19366666666667,1.92166666666667,8.05882944444444,8.88019786165526,-0.0653021383447392,-0.729999869708112,"PETG","Flat",90,4,"PETG 90%_4.txt"
14.0972,71.682,0.10071,8.9603,0.09387,0.0037548,0.37548,25.094,71.682,8.9603,0.37548,4.19366666666667,1.92166666666667,8.05882944444444,8.89484018667448,-0.0654598133255213,-0.730553813215197,"PETG","Flat",90,4,"PETG 90%_4.txt"
14.1156,71.8,0.10085,8.975,0.094011,0.0037604,0.37604,25.094,71.8,8.975,0.37604,4.19366666666667,1.92166666666667,8.05882944444444,8.9094825116937,-0.0655174883063037,-0.729999869708119,"PETG","Flat",90,4,"PETG 90%_4.txt"
14.134,71.918,0.101,8.9897,0.094152,0.0037661,0.37661,25.094,71.918,8.9897,0.37661,4.19366666666667,1.92166666666667,8.05882944444444,8.92412483671292,-0.0655751632870825,-0.729447737823092,"PETG","Flat",90,4,"PETG 90%_4.txt"
14.1524,72.036,0.10114,9.0045,0.094293,0.0037717,0.37717,25.094,72.036,9.0045,0.37717,4.19366666666667,1.92166666666667,8.05882944444444,8.93876716173213,-0.0657328382678664,-0.729999869708105,"PETG","Flat",90,4,"PETG 90%_4.txt"
14.1708,72.154,0.10128,9.0192,0.094433,0.0037773,0.37773,25.094,72.154,9.0192,0.37773,4.19366666666667,1.92166666666667,8.05882944444444,8.95340948675135,-0.0657905132486487,-0.729449543736126,"PETG","Flat",90,4,"PETG 90%_4.txt"
14.1891,72.272,0.10142,9.034,0.094574,0.003783,0.3783,25.094,72.272,9.034,0.3783,4.19366666666667,1.92166666666667,8.05882944444444,8.96805181177057,-0.0659481882294308,-0.729999869708112,"PETG","Flat",90,4,"PETG 90%_4.txt"
14.2075,72.39,0.10156,9.0487,0.094715,0.0037886,0.37886,25.095,72.39,9.0487,0.37886,4.19366666666667,1.92166666666667,8.05882944444444,8.98269413678979,-0.0660058632102132,-0.729451337874094,"PETG","Flat",90,4,"PETG 90%_4.txt"
14.2259,72.488,0.1017,9.0609,0.094856,0.0037942,0.37942,25.095,72.488,9.0609,0.37942,4.19366666666667,1.92166666666667,8.05882944444444,8.99485471180575,-0.0660452881942515,-0.728904283175529,"PETG","Flat",90,4,"PETG 90%_4.txt"
14.2443,72.572,0.10184,9.0715,0.094997,0.0037999,0.37999,25.095,72.572,9.0715,0.37999,4.19366666666667,1.92166666666667,8.05882944444444,9.00527806181943,-0.066221938180572,-0.729999869708119,"PETG","Flat",90,4,"PETG 90%_4.txt"
14.2627,72.657,0.10198,9.0821,0.095137,0.0038055,0.38055,25.095,72.657,9.0821,0.38055,4.19366666666667,1.92166666666667,8.05882944444444,9.01582549933327,-0.0662745006667294,-0.729726612421459,"PETG","Flat",90,4,"PETG 90%_4.txt"
14.281,72.742,0.10212,9.0927,0.095278,0.0038111,0.38111,25.095,72.742,9.0927,0.38111,4.19366666666667,1.92166666666667,8.05882944444444,9.02637293684712,-0.0663270631528849,-0.729453992245262,"PETG","Flat",90,4,"PETG 90%_4.txt"
14.2994,72.827,0.10226,9.1034,0.095419,0.0038168,0.38168,25.095,72.827,9.1034,0.38168,4.19366666666667,1.92166666666667,8.05882944444444,9.03692037436096,-0.0664796256390421,-0.730272487631457,"PETG","Flat",90,4,"PETG 90%_4.txt"
14.3178,72.912,0.1024,9.114,0.09556,0.0038224,0.38224,25.095,72.912,9.114,0.38224,4.19366666666667,1.92166666666667,8.05882944444444,9.0474678118748,-0.0665321881251977,-0.729999869708116,"PETG","Flat",90,4,"PETG 90%_4.txt"
14.3362,72.996,0.10254,9.1246,0.095701,0.003828,0.3828,25.096,72.996,9.1246,0.3828,4.19366666666667,1.92166666666667,8.05882944444444,9.05789116188848,-0.0667088381115164,-0.731087807810933,"PETG","Flat",90,4,"PETG 90%_4.txt"
14.3546,73.081,0.10269,9.1352,0.095841,0.0038337,0.38337,25.096,73.081,9.1352,0.38337,4.19366666666667,1.92166666666667,8.05882944444444,9.06843859940233,-0.066761400597672,-0.730814876496103,"PETG","Flat",90,4,"PETG 90%_4.txt"
14.3729,73.166,0.10283,9.1458,0.095982,0.0038393,0.38393,25.096,73.166,9.1458,0.38393,4.19366666666667,1.92166666666667,8.05882944444444,9.07898603691617,-0.0668139630838294,-0.730542577837142,"PETG","Flat",90,4,"PETG 90%_4.txt"
14.3913,73.251,0.10297,9.1564,0.096123,0.0038449,0.38449,25.096,73.251,9.1564,0.38449,4.19366666666667,1.92166666666667,8.05882944444444,9.08953347443001,-0.066866525569985,-0.730270909636811,"PETG","Flat",90,4,"PETG 90%_4.txt"
14.4097,73.336,0.10311,9.167,0.096264,0.0038506,0.38506,25.096,73.336,9.167,0.38506,4.19366666666667,1.92166666666667,8.05882944444444,9.10008091194386,-0.0669190880561423,-0.729999869708109,"PETG","Flat",90,4,"PETG 90%_4.txt"
14.4281,73.421,0.10325,9.1776,0.096405,0.0038562,0.38562,25.096,73.421,9.1776,0.38562,4.19366666666667,1.92166666666667,8.05882944444444,9.1106283494577,-0.0669716505422979,-0.729729455874062,"PETG","Flat",90,4,"PETG 90%_4.txt"
14.4465,73.505,0.10339,9.1882,0.096545,0.0038618,0.38618,25.096,73.505,9.1882,0.38618,4.19366666666667,1.92166666666667,8.05882944444444,9.12105169947138,-0.0671483005286184,-0.730810175318544,"PETG","Flat",90,4,"PETG 90%_4.txt"
14.4648,73.59,0.10353,9.1988,0.096686,0.0038674,0.38674,25.097,73.59,9.1988,0.38674,4.19366666666667,1.92166666666667,8.05882944444444,9.13159913698523,-0.067200863014774,-0.730539450958538,"PETG","Flat",90,4,"PETG 90%_4.txt"
14.4832,73.675,0.10367,9.2094,0.096827,0.0038731,0.38731,25.097,73.675,9.2094,0.38731,4.19366666666667,1.92166666666667,8.05882944444444,9.14214657449907,-0.0672534255009314,-0.730269349804888,"PETG","Flat",90,4,"PETG 90%_4.txt"
14.5016,73.76,0.10381,9.22,0.096968,0.0038787,0.38787,25.097,73.76,9.22,0.38787,4.19366666666667,1.92166666666667,8.05882944444444,9.15269401201291,-0.067305987987087,-0.729999869708102,"PETG","Flat",90,4,"PETG 90%_4.txt"
14.52,73.845,0.10395,9.2306,0.097109,0.0038843,0.38843,25.097,73.845,9.2306,0.38843,4.19366666666667,1.92166666666667,8.05882944444444,9.16324144952676,-0.0673585504732443,-0.729731008528637,"PETG","Flat",90,4,"PETG 90%_4.txt"
14.5383,73.93,0.10409,9.2412,0.097249,0.00389,0.389,25.097,73.93,9.2412,0.389,4.19366666666667,1.92166666666667,8.05882944444444,9.1737888870406,-0.0674111129593999,-0.729462764136692,"PETG","Flat",90,4,"PETG 90%_4.txt"
14.5567,74.014,0.10423,9.2518,0.09739,0.0038956,0.38956,25.097,74.014,9.2518,0.38956,4.19366666666667,1.92166666666667,8.05882944444444,9.18421223705428,-0.0675877629457204,-0.730536359905321,"PETG","Flat",90,4,"PETG 90%_4.txt"
14.5751,74.099,0.10437,9.2624,0.097531,0.0039012,0.39012,25.097,74.099,9.2624,0.39012,4.19366666666667,1.92166666666667,8.05882944444444,9.19475967456812,-0.067640325431876,-0.730267807823847,"PETG","Flat",90,4,"PETG 90%_4.txt"
14.5935,74.184,0.10452,9.273,0.097672,0.0039069,0.39069,25.098,74.184,9.273,0.39069,4.19366666666667,1.92166666666667,8.05882944444444,9.20530711208197,-0.0676928879180334,-0.729999869708114,"PETG","Flat",90,4,"PETG 90%_4.txt"
14.6119,74.269,0.10466,9.2836,0.097813,0.0039125,0.39125,25.098,74.269,9.2836,0.39125,4.19366666666667,1.92166666666667,8.05882944444444,9.21585454959581,-0.067745450404189,-0.729732543455007,"PETG","Flat",90,4,"PETG 90%_4.txt"
14.6302,74.354,0.1048,9.2942,0.097953,0.0039181,0.39181,25.098,74.354,9.2942,0.39181,4.19366666666667,1.92166666666667,8.05882944444444,9.22640198710965,-0.0677980128903464,-0.729465826971083,"PETG","Flat",90,4,"PETG 90%_4.txt"
14.6486,74.439,0.10494,9.3048,0.098094,0.0039238,0.39238,25.098,74.439,9.3048,0.39238,4.19366666666667,1.92166666666667,8.05882944444444,9.2369494246235,-0.0678505753765037,-0.729199718172381,"PETG","Flat",90,4,"PETG 90%_4.txt"
14.667,74.523,0.10508,9.3154,0.098235,0.0039294,0.39294,25.098,74.523,9.3154,0.39294,4.19366666666667,1.92166666666667,8.05882944444444,9.24737277463718,-0.0680272253628225,-0.730266283389038,"PETG","Flat",90,4,"PETG 90%_4.txt"
14.6854,74.608,0.10522,9.326,0.098376,0.003935,0.3935,25.098,74.608,9.326,0.3935,4.19366666666667,1.92166666666667,8.05882944444444,9.25792021215102,-0.0680797878489781,-0.729999869708107,"PETG","Flat",90,4,"PETG 90%_4.txt"
14.7038,74.693,0.10536,9.3366,0.098517,0.0039407,0.39407,25.098,74.693,9.3366,0.39407,4.19366666666667,1.92166666666667,8.05882944444444,9.26846764966487,-0.0681323503351354,-0.729734060955117,"PETG","Flat",90,4,"PETG 90%_4.txt"
14.7221,74.79,0.1055,9.3487,0.098657,0.0039463,0.39463,25.099,74.79,9.3487,0.39463,4.19366666666667,1.92166666666667,8.05882944444444,9.28050413718066,-0.0681958628193353,-0.729468940273357,"PETG","Flat",90,4,"PETG 90%_4.txt"
14.7405,74.889,0.10564,9.3611,0.098798,0.0039519,0.39519,25.099,74.889,9.3611,0.39519,4.19366666666667,1.92166666666667,8.05882944444444,9.29278879969679,-0.0683112003032136,-0.729734756633447,"PETG","Flat",90,4,"PETG 90%_4.txt"
14.7589,74.988,0.10578,9.3735,0.098939,0.0039576,0.39576,25.099,74.988,9.3735,0.39576,4.19366666666667,1.92166666666667,8.05882944444444,9.30507346221291,-0.0684265377870901,-0.729999869708114,"PETG","Flat",90,4,"PETG 90%_4.txt"
14.7773,75.087,0.10592,9.3859,0.09908,0.0039632,0.39632,25.099,75.087,9.3859,0.39632,4.19366666666667,1.92166666666667,8.05882944444444,9.31735812472903,-0.0685418752709648,-0.730264282284755,"PETG","Flat",90,4,"PETG 90%_4.txt"
14.7957,75.187,0.10606,9.3983,0.099221,0.0039688,0.39688,25.099,75.187,9.3983,0.39688,4.19366666666667,1.92166666666667,8.05882944444444,9.32976687474532,-0.0685331252546799,-0.729207678566123,"PETG","Flat",90,4,"PETG 90%_4.txt"
14.814,75.286,0.10621,9.4107,0.099362,0.0039745,0.39745,25.099,75.286,9.4107,0.39745,4.19366666666667,1.92166666666667,8.05882944444444,9.34205153726144,-0.0686484627385564,-0.729472438166729,"PETG","Flat",90,4,"PETG 90%_4.txt"
14.8324,75.385,0.10635,9.4231,0.099502,0.0039801,0.39801,25.099,75.385,9.4231,0.39801,4.19366666666667,1.92166666666667,8.05882944444444,9.35433619977757,-0.0687638002224311,-0.729736500964981,"PETG","Flat",90,4,"PETG 90%_4.txt"
14.8508,75.484,0.10649,9.4356,0.099643,0.0039857,0.39857,25.1,75.484,9.4356,0.39857,4.19366666666667,1.92166666666667,8.05882944444444,9.36662086229369,-0.0689791377063109,-0.731051949068537,"PETG","Flat",90,4,"PETG 90%_4.txt"
14.8692,75.584,0.10663,9.448,0.099784,0.0039914,0.39914,25.1,75.584,9.448,0.39914,4.19366666666667,1.92166666666667,8.05882944444444,9.37902961230998,-0.0689703876900225,-0.729999869708113,"PETG","Flat",90,4,"PETG 90%_4.txt"
14.8876,75.683,0.10677,9.4604,0.099925,0.003997,0.3997,25.1,75.683,9.4604,0.3997,4.19366666666667,1.92166666666667,8.05882944444444,9.3913142748261,-0.0690857251738972,-0.73026220005388,"PETG","Flat",90,4,"PETG 90%_4.txt"
14.9059,75.782,0.10691,9.4728,0.10007,0.0040026,0.40026,25.1,75.782,9.4728,0.40026,4.19366666666667,1.92166666666667,8.05882944444444,9.40359893734222,-0.0692010626577755,-0.730523843613034,"PETG","Flat",90,4,"PETG 90%_4.txt"
14.9243,75.881,0.10705,9.4852,0.10021,0.0040083,0.40083,25.1,75.881,9.4852,0.40083,4.19366666666667,1.92166666666667,8.05882944444444,9.41588359985835,-0.069316400141652,-0.730784803079028,"PETG","Flat",90,4,"PETG 90%_4.txt"
14.9427,75.981,0.10719,9.4976,0.10035,0.0040139,0.40139,25.1,75.981,9.4976,0.40139,4.19366666666667,1.92166666666667,8.05882944444444,9.42829234987463,-0.0693076501253653,-0.729738566852314,"PETG","Flat",90,4,"PETG 90%_4.txt"
14.9611,76.08,0.10733,9.51,0.10049,0.0040195,0.40195,25.1,76.08,9.51,0.40195,4.19366666666667,1.92166666666667,8.05882944444444,9.44057701239076,-0.0694229876092418,-0.729999869708116,"PETG","Flat",90,4,"PETG 90%_4.txt"
14.9795,76.179,0.10747,9.5224,0.10063,0.0040252,0.40252,25.101,76.179,9.5224,0.40252,4.19366666666667,1.92166666666667,8.05882944444444,9.45286167490688,-0.0695383250931165,-0.730260492030544,"PETG","Flat",90,4,"PETG 90%_4.txt"
14.9978,76.278,0.10761,9.5348,0.10077,0.0040308,0.40308,25.101,76.278,9.5348,0.40308,4.19366666666667,1.92166666666667,8.05882944444444,9.46514633742301,-0.0696536625769948,-0.730520436474753,"PETG","Flat",90,4,"PETG 90%_4.txt"
15.0162,76.378,0.10775,9.5472,0.10091,0.0040364,0.40364,25.101,76.378,9.5472,0.40364,4.19366666666667,1.92166666666667,8.05882944444444,9.47755508743929,-0.0696449125607081,-0.729479979058867,"PETG","Flat",90,4,"PETG 90%_4.txt"
15.0346,76.477,0.1079,9.5596,0.10105,0.004042,0.4042,25.101,76.477,9.5596,0.4042,4.19366666666667,1.92166666666667,8.05882944444444,9.48983974995542,-0.0697602500445829,-0.729740261565158,"PETG","Flat",90,4,"PETG 90%_4.txt"
15.053,76.576,0.10804,9.572,0.10119,0.0040477,0.40477,25.101,76.576,9.572,0.40477,4.19366666666667,1.92166666666667,8.05882944444444,9.50212441247154,-0.0698755875284611,-0.729999869708119,"PETG","Flat",90,4,"PETG 90%_4.txt"
15.0714,76.675,0.10818,9.5844,0.10133,0.0040533,0.40533,25.101,76.675,9.5844,0.40533,4.19366666666667,1.92166666666667,8.05882944444444,9.51440907498766,-0.0699909250123376,-0.730258806105104,"PETG","Flat",90,4,"PETG 90%_4.txt"
15.0897,76.775,0.10832,9.5968,0.10147,0.0040589,0.40589,25.101,76.775,9.5968,0.40589,4.19366666666667,1.92166666666667,8.05882944444444,9.52681782500395,-0.0699821749960492,-0.729224064230256,"PETG","Flat",90,4,"PETG 90%_4.txt"
15.1081,76.874,0.10846,9.6092,0.10161,0.0040646,0.40646,25.102,76.874,9.6092,0.40646,4.19366666666667,1.92166666666667,8.05882944444444,9.53910248752007,-0.0700975124799275,-0.729483333471334,"PETG","Flat",90,4,"PETG 90%_4.txt"
15.1265,76.973,0.1086,9.6217,0.10176,0.0040702,0.40702,25.102,76.973,9.6217,0.40702,4.19366666666667,1.92166666666667,8.05882944444444,9.5513871500362,-0.0703128499638037,-0.730773667478759,"PETG","Flat",90,4,"PETG 90%_4.txt"
15.1449,77.072,0.10874,9.6341,0.1019,0.0040758,0.40758,25.102,77.072,9.6341,0.40758,4.19366666666667,1.92166666666667,8.05882944444444,9.56367181255232,-0.0704281874476784,-0.731030272134174,"PETG","Flat",90,4,"PETG 90%_4.txt"
15.1633,77.172,0.10888,9.6465,0.10204,0.0040815,0.40815,25.102,77.172,9.6465,0.40815,4.19366666666667,1.92166666666667,8.05882944444444,9.57608056256861,-0.0704194374313936,-0.729999869708118,"PETG","Flat",90,4,"PETG 90%_4.txt"
15.1816,77.271,0.10902,9.6589,0.10218,0.0040871,0.40871,25.102,77.271,9.6589,0.40871,4.19366666666667,1.92166666666667,8.05882944444444,9.58836522508473,-0.0705347749152683,-0.730256808904412,"PETG","Flat",90,4,"PETG 90%_4.txt"
15.2,77.37,0.10916,9.6713,0.10232,0.0040927,0.40927,25.102,77.37,9.6713,0.40927,4.19366666666667,1.92166666666667,8.05882944444444,9.60064988760086,-0.0706501123991448,-0.730513089234588,"PETG","Flat",90,4,"PETG 90%_4.txt"
15.2184,77.469,0.1093,9.6837,0.10246,0.0040984,0.40984,25.102,77.469,9.6837,0.40984,4.19366666666667,1.92166666666667,8.05882944444444,9.61293455011698,-0.070765449883023,-0.730768713229685,"PETG","Flat",90,4,"PETG 90%_4.txt"
15.2368,77.569,0.10944,9.6961,0.1026,0.004104,0.4104,25.103,77.569,9.6961,0.4104,4.19366666666667,1.92166666666667,8.05882944444444,9.62534330013326,-0.0707566998667346,-0.729743916283192,"PETG","Flat",90,4,"PETG 90%_4.txt"
15.2552,77.668,0.10958,9.7085,0.10274,0.0041096,0.41096,25.103,77.668,9.7085,0.41096,4.19366666666667,1.92166666666667,8.05882944444444,9.63762796264939,-0.0708720373506111,-0.729999869708102,"PETG","Flat",90,4,"PETG 90%_4.txt"
15.2735,77.767,0.10973,9.7209,0.10288,0.0041153,0.41153,25.103,77.767,9.7209,0.41153,4.19366666666667,1.92166666666667,8.05882944444444,9.64991262516551,-0.0709873748344894,-0.730255170143602,"PETG","Flat",90,4,"PETG 90%_4.txt"
15.2919,77.866,0.10987,9.7333,0.10302,0.0041209,0.41209,25.103,77.866,9.7333,0.41209,4.19366666666667,1.92166666666667,8.05882944444444,9.66219728768164,-0.0711027123183641,-0.730509820085316,"PETG","Flat",90,4,"PETG 90%_4.txt"
15.3103,77.966,0.11001,9.7457,0.10316,0.0041265,0.41265,25.103,77.966,9.7457,0.41265,4.19366666666667,1.92166666666667,8.05882944444444,9.67460603769792,-0.0710939623020774,-0.72949056816932,"PETG","Flat",90,4,"PETG 90%_4.txt"
15.3287,78.065,0.11015,9.7581,0.1033,0.0041322,0.41322,25.103,78.065,9.7581,0.41322,4.19366666666667,1.92166666666667,8.05882944444444,9.68689070021404,-0.0712092997859557,-0.729745542533441,"PETG","Flat",90,4,"PETG 90%_4.txt"
15.3471,78.164,0.11029,9.7705,0.10344,0.0041378,0.41378,25.103,78.164,9.7705,0.41378,4.19366666666667,1.92166666666667,8.05882944444444,9.69917536273017,-0.0713246372698304,-0.729999869708105,"PETG","Flat",90,4,"PETG 90%_4.txt"
15.3654,78.263,0.11043,9.7829,0.10359,0.0041434,0.41434,25.103,78.263,9.7829,0.41434,4.19366666666667,1.92166666666667,8.05882944444444,9.71146002524629,-0.0714399747537069,-0.73025355215434,"PETG","Flat",90,4,"PETG 90%_4.txt"
15.3838,78.363,0.11057,9.7953,0.10373,0.0041491,0.41491,25.104,78.363,9.7953,0.41491,4.19366666666667,1.92166666666667,8.05882944444444,9.72386877526258,-0.0714312247374203,-0.72923978578931,"PETG","Flat",90,4,"PETG 90%_4.txt"
15.4022,78.462,0.11071,9.8077,0.10387,0.0041547,0.41547,25.104,78.462,9.8077,0.41547,4.19366666666667,1.92166666666667,8.05882944444444,9.7361534377787,-0.0715465622212967,-0.729493787751427,"PETG","Flat",90,4,"PETG 90%_4.txt"
15.4206,78.561,0.11085,9.8202,0.10401,0.0041603,0.41603,25.104,78.561,9.8202,0.41603,4.19366666666667,1.92166666666667,8.05882944444444,9.74843810029483,-0.071761899705173,-0.730758026365787,"PETG","Flat",90,4,"PETG 90%_4.txt"
15.439,78.66,0.11099,9.8326,0.10415,0.004166,0.4166,25.104,78.66,9.8326,0.4166,4.19366666666667,1.92166666666667,8.05882944444444,9.76072276281095,-0.0718772371890495,-0.731009470425416,"PETG","Flat",90,4,"PETG 90%_4.txt"
15.4573,78.76,0.11113,9.845,0.10429,0.0041716,0.41716,25.104,78.76,9.845,0.41716,4.19366666666667,1.92166666666667,8.05882944444444,9.77313151282724,-0.0718684871727628,-0.729999869708104,"PETG","Flat",90,4,"PETG 90%_4.txt"
15.4757,78.859,0.11127,9.8574,0.10443,0.0041772,0.41772,25.104,78.859,9.8574,0.41772,4.19366666666667,1.92166666666667,8.05882944444444,9.78541617534336,-0.0719838246566411,-0.730251634879797,"PETG","Flat",90,4,"PETG 90%_4.txt"
15.4941,78.958,0.11142,9.8698,0.10457,0.0041829,0.41829,25.104,78.958,9.8698,0.41829,4.19366666666667,1.92166666666667,8.05882944444444,9.79770083785948,-0.0720991621405158,-0.73050276743719,"PETG","Flat",90,4,"PETG 90%_4.txt"
15.5125,79.058,0.11156,9.8822,0.10471,0.0041885,0.41885,25.105,79.058,9.8822,0.41885,4.19366666666667,1.92166666666667,8.05882944444444,9.81010958787577,-0.0720904121242274,-0.729497603005681,"PETG","Flat",90,4,"PETG 90%_4.txt"
15.5309,79.157,0.1117,9.8946,0.10485,0.0041941,0.41941,25.105,79.157,9.8946,0.41941,4.19366666666667,1.92166666666667,8.05882944444444,9.82239425039189,-0.0722057496081074,-0.729749051079452,"PETG","Flat",90,4,"PETG 90%_4.txt"
15.5492,79.256,0.11184,9.907,0.10499,0.0041997,0.41997,25.105,79.256,9.907,0.41997,4.19366666666667,1.92166666666667,8.05882944444444,9.83467891290802,-0.0723210870919822,-0.729999869708107,"PETG","Flat",90,4,"PETG 90%_4.txt"
15.5676,79.355,0.11198,9.9194,0.10513,0.0042054,0.42054,25.105,79.355,9.9194,0.42054,4.19366666666667,1.92166666666667,8.05882944444444,9.84696357542414,-0.0724364245758586,-0.73025006125228,"PETG","Flat",90,4,"PETG 90%_4.txt"
15.586,79.455,0.11212,9.9318,0.10528,0.004211,0.4211,25.105,79.455,9.9318,0.4211,4.19366666666667,1.92166666666667,8.05882944444444,9.85937232544043,-0.0724276745595738,-0.7292502321792,"PETG","Flat",90,4,"PETG 90%_4.txt"
15.6044,79.554,0.11226,9.9442,0.10542,0.0042166,0.42166,25.105,79.554,9.9442,0.42166,4.19366666666667,1.92166666666667,8.05882944444444,9.87165698795655,-0.0725430120434485,-0.72950073453318,"PETG","Flat",90,4,"PETG 90%_4.txt"
15.6228,79.653,0.1124,9.9566,0.10556,0.0042223,0.42223,25.105,79.653,9.9566,0.42223,4.19366666666667,1.92166666666667,8.05882944444444,9.88394165047267,-0.072658349527325,-0.729750612933381,"PETG","Flat",90,4,"PETG 90%_4.txt"
15.6411,79.742,0.11254,9.9677,0.1057,0.0042279,0.42279,25.106,79.742,9.9677,0.42279,4.19366666666667,1.92166666666667,8.05882944444444,9.89498543798717,-0.0727145620128304,-0.729501911301809,"PETG","Flat",90,4,"PETG 90%_4.txt"
15.6595,79.822,0.11268,9.9777,0.10584,0.0042335,0.42335,25.106,79.822,9.9777,0.42335,4.19366666666667,1.92166666666667,8.05882944444444,9.9049124380002,-0.0727875619998013,-0.729502410373145,"PETG","Flat",90,4,"PETG 90%_4.txt"
15.6779,79.902,0.11282,9.9877,0.10598,0.0042392,0.42392,25.106,79.902,9.9877,0.42392,4.19366666666667,1.92166666666667,8.05882944444444,9.91483943801323,-0.0728605619867722,-0.729502908445109,"PETG","Flat",90,4,"PETG 90%_4.txt"
15.6963,79.982,0.11296,9.9977,0.10612,0.0042448,0.42448,25.106,79.982,9.9977,0.42448,4.19366666666667,1.92166666666667,8.05882944444444,9.92476643802626,-0.072933561973743,-0.7295034055207,"PETG","Flat",90,4,"PETG 90%_4.txt"
15.7147,80.062,0.1131,10.008,0.10626,0.0042504,0.42504,25.106,80.062,10.008,0.42504,4.19366666666667,1.92166666666667,8.05882944444444,9.93469343803929,-0.0733065619607132,-0.732479635898413,"PETG","Flat",90,4,"PETG 90%_4.txt"
15.733,80.142,0.11325,10.018,0.1064,0.0042561,0.42561,25.106,80.142,10.018,0.42561,4.19366666666667,1.92166666666667,8.05882944444444,9.94462043805231,-0.0733795619476858,-0.7324771605878,"PETG","Flat",90,4,"PETG 90%_4.txt"
15.7514,80.222,0.11339,10.028,0.10654,0.0042617,0.42617,25.106,80.222,10.028,0.42617,4.19366666666667,1.92166666666667,8.05882944444444,9.95454743806534,-0.0734525619346567,-0.732474690213967,"PETG","Flat",90,4,"PETG 90%_4.txt"
15.7698,80.302,0.11353,10.038,0.10668,0.0042673,0.42673,25.107,80.302,10.038,0.42673,4.19366666666667,1.92166666666667,8.05882944444444,9.96447443807837,-0.0735255619216257,-0.732472224762161,"PETG","Flat",90,4,"PETG 90%_4.txt"
15.7882,80.382,0.11367,10.048,0.10682,0.004273,0.4273,25.107,80.382,10.048,0.4273,4.19366666666667,1.92166666666667,8.05882944444444,9.9744014380914,-0.0735985619085966,-0.732469764217721,"PETG","Flat",90,4,"PETG 90%_4.txt"
15.8065,80.462,0.11381,10.058,0.10697,0.0042786,0.42786,25.107,80.462,10.058,0.42786,4.19366666666667,1.92166666666667,8.05882944444444,9.98432843810443,-0.0736715618955675,-0.732467308565992,"PETG","Flat",90,4,"PETG 90%_4.txt"
15.8249,80.544,0.11395,10.068,0.10711,0.0042842,0.42842,25.107,80.544,10.068,0.42842,4.19366666666667,1.92166666666667,8.05882944444444,9.99450361311779,-0.0734963868822121,-0.729999869708105,"PETG","Flat",90,4,"PETG 90%_4.txt"
15.8433,80.638,0.11409,10.08,0.10725,0.0042899,0.42899,25.107,80.638,10.08,0.42899,4.19366666666667,1.92166666666667,8.05882944444444,10.0061678381331,-0.0738321618669033,-0.732461923282771,"PETG","Flat",90,4,"PETG 90%_4.txt"
15.8617,80.731,0.11423,10.091,0.10739,0.0042955,0.42955,25.107,80.731,10.091,0.42955,4.19366666666667,1.92166666666667,8.05882944444444,10.0177079756482,-0.0732920243517565,-0.726310815100154,"PETG","Flat",90,4,"PETG 90%_4.txt"
15.8801,80.824,0.11437,10.103,0.10753,0.0043011,0.43011,25.107,80.824,10.103,0.43011,4.19366666666667,1.92166666666667,8.05882944444444,10.0292481131634,-0.0737518868366109,-0.729999869708116,"PETG","Flat",90,4,"PETG 90%_4.txt"
15.8984,80.918,0.11451,10.115,0.10767,0.0043068,0.43068,25.108,80.918,10.115,0.43068,4.19366666666667,1.92166666666667,8.05882944444444,10.0409123381787,-0.0740876618213004,-0.732453404066243,"PETG","Flat",90,4,"PETG 90%_4.txt"
15.9168,81.011,0.11465,10.126,0.10781,0.0043124,0.43124,25.108,81.011,10.126,0.43124,4.19366666666667,1.92166666666667,8.05882944444444,10.0524524756938,-0.0735475243061554,-0.726323566128337,"PETG","Flat",90,4,"PETG 90%_4.txt"
15.9352,81.104,0.11479,10.138,0.10795,0.004318,0.4318,25.108,81.104,10.138,0.4318,4.19366666666667,1.92166666666667,8.05882944444444,10.063992613209,-0.074007386791008,-0.729999869708109,"PETG","Flat",90,4,"PETG 90%_4.txt"
15.9536,81.198,0.11494,10.15,0.10809,0.0043237,0.43237,25.108,81.198,10.15,0.43237,4.19366666666667,1.92166666666667,8.05882944444444,10.0756568382243,-0.0743431617756993,-0.732444943602949,"PETG","Flat",90,4,"PETG 90%_4.txt"
15.972,81.291,0.11508,10.161,0.10823,0.0043293,0.43293,25.108,81.291,10.161,0.43293,4.19366666666667,1.92166666666667,8.05882944444444,10.0871969757394,-0.0738030242605525,-0.726336229313577,"PETG","Flat",90,4,"PETG 90%_4.txt"
15.9903,81.384,0.11522,10.173,0.10837,0.0043349,0.43349,25.108,81.384,10.173,0.43349,4.19366666666667,1.92166666666667,8.05882944444444,10.0987371132546,-0.0742628867454069,-0.729999869708119,"PETG","Flat",90,4,"PETG 90%_4.txt"
16.0087,81.478,0.11536,10.185,0.10851,0.0043406,0.43406,25.108,81.478,10.185,0.43406,4.19366666666667,1.92166666666667,8.05882944444444,10.1104013382699,-0.0745986617300982,-0.732436541287169,"PETG","Flat",90,4,"PETG 90%_4.txt"
16.0271,81.571,0.1155,10.196,0.10865,0.0043462,0.43462,25.109,81.571,10.196,0.43462,4.19366666666667,1.92166666666667,8.05882944444444,10.1219414757851,-0.0740585242149496,-0.72634880556051,"PETG","Flat",90,4,"PETG 90%_4.txt"
16.0455,81.664,0.11564,10.208,0.1088,0.0043518,0.43518,25.109,81.664,10.208,0.43518,4.19366666666667,1.92166666666667,8.05882944444444,10.1334816133002,-0.074518386699804,-0.729999869708112,"PETG","Flat",90,4,"PETG 90%_4.txt"
16.0639,81.758,0.11578,10.22,0.10894,0.0043575,0.43575,25.109,81.758,10.22,0.43575,4.19366666666667,1.92166666666667,8.05882944444444,10.1451458383155,-0.0748541616844953,-0.732428196521481,"PETG","Flat",90,4,"PETG 90%_4.txt"
16.0822,81.851,0.11592,10.231,0.10908,0.0043631,0.43631,25.109,81.851,10.231,0.43631,4.19366666666667,1.92166666666667,8.05882944444444,10.1566859758307,-0.0743140241693485,-0.726361295761397,"PETG","Flat",90,4,"PETG 90%_4.txt"
16.1006,81.944,0.11606,10.243,0.10922,0.0043687,0.43687,25.109,81.944,10.243,0.43687,4.19366666666667,1.92166666666667,8.05882944444444,10.1682261133458,-0.0747738866542011,-0.729999869708104,"PETG","Flat",90,4,"PETG 90%_4.txt"
16.119,82.038,0.1162,10.255,0.10936,0.0043743,0.43743,25.109,82.038,10.255,0.43743,4.19366666666667,1.92166666666667,8.05882944444444,10.1798903383611,-0.0751096616388942,-0.732419908716667,"PETG","Flat",90,4,"PETG 90%_4.txt"
16.1374,82.131,0.11634,10.266,0.1095,0.00438,0.438,25.109,82.131,10.266,0.438,4.19366666666667,1.92166666666667,8.05882944444444,10.1914304758763,-0.0745695241237456,-0.726373700796275,"PETG","Flat",90,4,"PETG 90%_4.txt"
16.1558,82.224,0.11648,10.278,0.10964,0.0043856,0.43856,25.11,82.224,10.278,0.43856,4.19366666666667,1.92166666666667,8.05882944444444,10.2029706133914,-0.0750293866086,-0.729999869708115,"PETG","Flat",90,4,"PETG 90%_4.txt"
16.1741,82.318,0.11663,10.29,0.10978,0.0043912,0.43912,25.11,82.318,10.29,0.43912,4.19366666666667,1.92166666666667,8.05882944444444,10.2146348384067,-0.0753651615932895,-0.732411677291444,"PETG","Flat",90,4,"PETG 90%_4.txt"
16.1925,82.411,0.11677,10.301,0.10992,0.0043969,0.43969,25.11,82.411,10.301,0.43969,4.19366666666667,1.92166666666667,8.05882944444444,10.2261749759219,-0.0748250240781445,-0.726386021533293,"PETG","Flat",90,4,"PETG 90%_4.txt"
16.2109,82.504,0.11691,10.313,0.11006,0.0044025,0.44025,25.11,82.504,10.313,0.44025,4.19366666666667,1.92166666666667,8.05882944444444,10.237715113437,-0.0752848865629971,-0.729999869708108,"PETG","Flat",90,4,"PETG 90%_4.txt"
16.2293,82.598,0.11705,10.325,0.1102,0.0044081,0.44081,25.11,82.598,10.325,0.44081,4.19366666666667,1.92166666666667,8.05882944444444,10.2493793384523,-0.0756206615476867,-0.73240350167251,"PETG","Flat",90,4,"PETG 90%_4.txt"
16.2477,82.691,0.11719,10.336,0.11034,0.0044138,0.44138,25.11,82.691,10.336,0.44138,4.19366666666667,1.92166666666667,8.05882944444444,10.2609194759675,-0.0750805240325416,-0.72639825882877,"PETG","Flat",90,4,"PETG 90%_4.txt"
16.266,82.784,0.11733,10.348,0.11049,0.0044194,0.44194,25.11,82.784,10.348,0.44194,4.19366666666667,1.92166666666667,8.05882944444444,10.2724596134826,-0.075540386517396,-0.729999869708118,"PETG","Flat",90,4,"PETG 90%_4.txt"
16.2844,82.877,0.11747,10.36,0.11063,0.004425,0.4425,25.111,82.877,10.36,0.4425,4.19366666666667,1.92166666666667,8.05882944444444,10.2839997509978,-0.0760002490022487,-0.733593137087342,"PETG","Flat",90,4,"PETG 90%_4.txt"
16.3028,82.971,0.11761,10.371,0.11077,0.0044307,0.44307,25.111,82.971,10.371,0.44307,4.19366666666667,1.92166666666667,8.05882944444444,10.2956639760131,-0.0753360239869387,-0.726410413527516,"PETG","Flat",90,4,"PETG 90%_4.txt"
16.3212,83.064,0.11775,10.383,0.11091,0.0044363,0.44363,25.111,83.064,10.383,0.44363,4.19366666666667,1.92166666666667,8.05882944444444,10.3072041135282,-0.0757958864717931,-0.729999869708111,"PETG","Flat",90,4,"PETG 90%_4.txt"
16.3396,83.157,0.11789,10.395,0.11105,0.0044419,0.44419,25.111,83.157,10.395,0.44419,4.19366666666667,1.92166666666667,8.05882944444444,10.3187442510434,-0.0762557489566476,-0.733581038543988,"PETG","Flat",90,4,"PETG 90%_4.txt"
16.3579,83.251,0.11803,10.406,0.11119,0.0044476,0.44476,25.111,83.251,10.406,0.44476,4.19366666666667,1.92166666666667,8.05882944444444,10.3304084760587,-0.0755915239413376,-0.726422486462979,"PETG","Flat",90,4,"PETG 90%_4.txt"
16.3763,83.344,0.11817,10.418,0.11133,0.0044532,0.44532,25.111,83.344,10.418,0.44532,4.19366666666667,1.92166666666667,8.05882944444444,10.3419486135738,-0.0760513864261902,-0.729999869708104,"PETG","Flat",90,4,"PETG 90%_4.txt"
16.3947,83.437,0.11831,10.43,0.11147,0.0044588,0.44588,25.111,83.437,10.43,0.44588,4.19366666666667,1.92166666666667,8.05882944444444,10.353488751089,-0.0765112489110447,-0.733569021198894,"PETG","Flat",90,4,"PETG 90%_4.txt"
16.4131,83.531,0.11846,10.441,0.11161,0.0044645,0.44645,25.112,83.531,10.441,0.44645,4.19366666666667,1.92166666666667,8.05882944444444,10.3651529761043,-0.0758470238957347,-0.726434478457377,"PETG","Flat",90,4,"PETG 90%_4.txt"
16.4315,83.624,0.1186,10.453,0.11175,0.0044701,0.44701,25.112,83.624,10.453,0.44701,4.19366666666667,1.92166666666667,8.05882944444444,10.3766931136194,-0.0763068863805891,-0.729999869708114,"PETG","Flat",90,4,"PETG 90%_4.txt"
16.4498,83.717,0.11874,10.465,0.11189,0.0044757,0.44757,25.112,83.717,10.465,0.44757,4.19366666666667,1.92166666666667,8.05882944444444,10.3882332511346,-0.0767667488654418,-0.73355708423738,"PETG","Flat",90,4,"PETG 90%_4.txt"
16.4682,83.811,0.11888,10.476,0.11203,0.0044814,0.44814,25.112,83.811,10.476,0.44814,4.19366666666667,1.92166666666667,8.05882944444444,10.3998974761499,-0.0761025238501336,-0.726446390322008,"PETG","Flat",90,4,"PETG 90%_4.txt"
16.4866,83.904,0.11902,10.488,0.11217,0.004487,0.4487,25.112,83.904,10.488,0.4487,4.19366666666667,1.92166666666667,8.05882944444444,10.411437613665,-0.0765623863349862,-0.729999869708107,"PETG","Flat",90,4,"PETG 90%_4.txt"
16.505,83.997,0.11916,10.5,0.11232,0.0044926,0.44926,25.112,83.997,10.5,0.44926,4.19366666666667,1.92166666666667,8.05882944444444,10.4229777511802,-0.0770222488198407,-0.733545226855625,"PETG","Flat",90,4,"PETG 90%_4.txt"
16.5234,84.091,0.1193,10.511,0.11246,0.0044983,0.44983,25.112,84.091,10.511,0.44983,4.19366666666667,1.92166666666667,8.05882944444444,10.4346419761955,-0.0763580238045307,-0.726458222857299,"PETG","Flat",90,4,"PETG 90%_4.txt"
16.5417,84.191,0.11944,10.524,0.1126,0.0045039,0.45039,25.113,84.191,10.524,0.45039,4.19366666666667,1.92166666666667,8.05882944444444,10.4470507262118,-0.0769492737882427,-0.731178960359585,"PETG","Flat",90,4,"PETG 90%_4.txt"
16.5601,84.303,0.11958,10.538,0.11274,0.0045095,0.45095,25.113,84.303,10.538,0.45095,4.19366666666667,1.92166666666667,8.05882944444444,10.46094852623,-0.0770514737700037,-0.731177393907797,"PETG","Flat",90,4,"PETG 90%_4.txt"
16.5785,84.415,0.11972,10.552,0.11288,0.0045152,0.45152,25.113,84.415,10.552,0.45152,4.19366666666667,1.92166666666667,8.05882944444444,10.4748463262482,-0.0771536737517611,-0.731175831612595,"PETG","Flat",90,4,"PETG 90%_4.txt"
16.5969,84.527,0.11986,10.566,0.11302,0.0045208,0.45208,25.113,84.527,10.566,0.45208,4.19366666666667,1.92166666666667,8.05882944444444,10.4887441262665,-0.0772558737335221,-0.731174273457525,"PETG","Flat",90,4,"PETG 90%_4.txt"
16.6153,84.639,0.12,10.58,0.11316,0.0045264,0.45264,25.113,84.639,10.58,0.45264,4.19366666666667,1.92166666666667,8.05882944444444,10.5026419262847,-0.0773580737152813,-0.731172719426099,"PETG","Flat",90,4,"PETG 90%_4.txt"
16.6336,84.751,0.12015,10.594,0.1133,0.0045321,0.45321,25.113,84.751,10.594,0.45321,4.19366666666667,1.92166666666667,8.05882944444444,10.516539726303,-0.0774602736970387,-0.73117116950197,"PETG","Flat",90,4,"PETG 90%_4.txt"
16.652,84.863,0.12029,10.608,0.11344,0.0045377,0.45377,25.113,84.863,10.608,0.45377,4.19366666666667,1.92166666666667,8.05882944444444,10.5304375263212,-0.0775624736787996,-0.731169623668926,"PETG","Flat",90,4,"PETG 90%_4.txt"
16.6704,84.975,0.12043,10.622,0.11358,0.0045433,0.45433,25.113,84.975,10.622,0.45433,4.19366666666667,1.92166666666667,8.05882944444444,10.5443353263394,-0.0776646736605588,-0.73116808191074,"PETG","Flat",90,4,"PETG 90%_4.txt"
16.6888,85.087,0.12057,10.636,0.11372,0.0045489,0.45489,25.114,85.087,10.636,0.45489,4.19366666666667,1.92166666666667,8.05882944444444,10.5582331263577,-0.0777668736423163,-0.731166544211323,"PETG","Flat",90,4,"PETG 90%_4.txt"
16.7072,85.199,0.12071,10.65,0.11386,0.0045546,0.45546,25.114,85.199,10.65,0.45546,4.19366666666667,1.92166666666667,8.05882944444444,10.5721309263759,-0.0778690736240772,-0.731165010554716,"PETG","Flat",90,4,"PETG 90%_4.txt"
16.7255,85.311,0.12085,10.664,0.11401,0.0045602,0.45602,25.114,85.311,10.664,0.45602,4.19366666666667,1.92166666666667,8.05882944444444,10.5860287263942,-0.0779712736058347,-0.731163480924931,"PETG","Flat",90,4,"PETG 90%_4.txt"
16.7439,85.423,0.12099,10.678,0.11415,0.0045658,0.45658,25.114,85.423,10.678,0.45658,4.19366666666667,1.92166666666667,8.05882944444444,10.5999265264124,-0.0780734735875956,-0.731161955306196,"PETG","Flat",90,4,"PETG 90%_4.txt"
16.7623,85.535,0.12113,10.692,0.11429,0.0045715,0.45715,25.114,85.535,10.692,0.45715,4.19366666666667,1.92166666666667,8.05882944444444,10.6138243264306,-0.0781756735693548,-0.731160433682705,"PETG","Flat",90,4,"PETG 90%_4.txt"
16.7807,85.647,0.12127,10.706,0.11443,0.0045771,0.45771,25.114,85.647,10.706,0.45771,4.19366666666667,1.92166666666667,8.05882944444444,10.6277221264489,-0.0782778735511123,-0.731158916038784,"PETG","Flat",90,4,"PETG 90%_4.txt"
16.7991,85.759,0.12141,10.72,0.11457,0.0045827,0.45827,25.114,85.759,10.72,0.45827,4.19366666666667,1.92166666666667,8.05882944444444,10.6416199264671,-0.0783800735328732,-0.731157402358892,"PETG","Flat",90,4,"PETG 90%_4.txt"
16.8174,85.871,0.12155,10.734,0.11471,0.0045884,0.45884,25.115,85.871,10.734,0.45884,4.19366666666667,1.92166666666667,8.05882944444444,10.6555177264854,-0.0784822735146324,-0.731155892627468,"PETG","Flat",90,4,"PETG 90%_4.txt"
16.8358,85.983,0.12169,10.748,0.11485,0.004594,0.4594,25.115,85.983,10.748,0.4594,4.19366666666667,1.92166666666667,8.05882944444444,10.6694155265036,-0.0785844734963899,-0.731154386829083,"PETG","Flat",90,4,"PETG 90%_4.txt"
16.8542,86.095,0.12183,10.762,0.11499,0.0045996,0.45996,25.115,86.095,10.762,0.45996,4.19366666666667,1.92166666666667,8.05882944444444,10.6833133265218,-0.0786866734781508,-0.731152884948437,"PETG","Flat",90,4,"PETG 90%_4.txt"
16.8726,86.207,0.12198,10.776,0.11513,0.0046053,0.46053,25.115,86.207,10.776,0.46053,4.19366666666667,1.92166666666667,8.05882944444444,10.6972111265401,-0.07878887345991,-0.731151386970212,"PETG","Flat",90,4,"PETG 90%_4.txt"
16.891,86.319,0.12212,10.79,0.11527,0.0046109,0.46109,25.115,86.319,10.79,0.46109,4.19366666666667,1.92166666666667,8.05882944444444,10.7111089265583,-0.0788910734416675,-0.731149892879217,"PETG","Flat",90,4,"PETG 90%_4.txt"
16.9093,86.431,0.12226,10.804,0.11541,0.0046165,0.46165,25.115,86.431,10.804,0.46165,4.19366666666667,1.92166666666667,8.05882944444444,10.7250067265766,-0.0789932734234284,-0.731148402660389,"PETG","Flat",90,4,"PETG 90%_4.txt"
16.9277,86.543,0.1224,10.818,0.11555,0.0046222,0.46222,25.115,86.543,10.818,0.46222,4.19366666666667,1.92166666666667,8.05882944444444,10.7389045265948,-0.0790954734051859,-0.731146916298631,"PETG","Flat",90,4,"PETG 90%_4.txt"
16.9461,86.655,0.12254,10.832,0.11569,0.0046278,0.46278,25.116,86.655,10.832,0.46278,4.19366666666667,1.92166666666667,8.05882944444444,10.7528023266131,-0.0791976733869468,-0.731145433779051,"PETG","Flat",90,4,"PETG 90%_4.txt"
16.9645,86.767,0.12268,10.846,0.11584,0.0046334,0.46334,25.116,86.767,10.846,0.46334,4.19366666666667,1.92166666666667,8.05882944444444,10.7667001266313,-0.0792998733687043,-0.731143955086707,"PETG","Flat",90,4,"PETG 90%_4.txt"
16.9829,86.879,0.12282,10.86,0.11598,0.0046391,0.46391,25.116,86.879,10.86,0.46391,4.19366666666667,1.92166666666667,8.05882944444444,10.7805979266495,-0.0794020733504617,-0.731142480206829,"PETG","Flat",90,4,"PETG 90%_4.txt"
17.0012,86.991,0.12296,10.874,0.11612,0.0046447,0.46447,25.116,86.991,10.874,0.46447,4.19366666666667,1.92166666666667,8.05882944444444,10.7944957266678,-0.0795042733322227,-0.731141009124725,"PETG","Flat",90,4,"PETG 90%_4.txt"
17.0196,87.103,0.1231,10.888,0.11626,0.0046503,0.46503,25.116,87.103,10.888,0.46503,4.19366666666667,1.92166666666667,8.05882944444444,10.808393526686,-0.0796064733139819,-0.731139541825697,"PETG","Flat",90,4,"PETG 90%_4.txt"
17.038,87.213,0.12324,10.902,0.1164,0.004656,0.4656,25.116,87.213,10.902,0.4656,4.19366666666667,1.92166666666667,8.05882944444444,10.8220431517039,-0.0799568482960673,-0.733414495469339,"PETG","Flat",90,4,"PETG 90%_4.txt"
17.0564,87.322,0.12338,10.915,0.11654,0.0046616,0.46616,25.116,87.322,10.915,0.46616,4.19366666666667,1.92166666666667,8.05882944444444,10.8355686892217,-0.0794313107783129,-0.727726163795812,"PETG","Flat",90,4,"PETG 90%_4.txt"
17.0747,87.431,0.12352,10.929,0.11668,0.0046672,0.46672,25.117,87.431,10.929,0.46672,4.19366666666667,1.92166666666667,8.05882944444444,10.8490942267394,-0.0799057732605633,-0.731135266360721,"PETG","Flat",90,4,"PETG 90%_4.txt"
