Repository: VipulKohinkar/3D-Printing-Parameter-Optimisation

# 3D Printing Parameter Optimisation: Impact of K-Value on Carbon-Reinforced PETG

## MSc Mechanical Engineering with Management

**Author:** Vipul Kohinkar  
**Project:** MEE7012-SUM  
**Date:** 27 August 2026

---

## Project Overview

This project investigates the influence of flow-rate multiplier (K-value) and build orientation on the tensile behaviour of PETG and carbon-fibre-reinforced PETG (CF-PETG) manufactured using fused deposition modelling (FDM).

The study compares an unreinforced thermoplastic, PETG, with a carbon-fibre-reinforced PETG composite to investigate whether the two materials respond differently to changes in material flow and build orientation.

---

File: 3_Experimental_data/Modulus/Recalculated Stress Strain/Recalculated_Stress_Strain_All_Data.csv (part 207 of 212)
"Time (s)","Load (N)","Machine Extension (mm)","Stress (MPa)","Extension from Preload (mm)","Strain","Percentage Strain","Gauge Length (mm)","Load_N","NEXYGEN_Stress_MPa","Percentage_Strain","Measured_Width_mm","Measured_Thickness_mm","Measured_Area_mm2","Recalculated_Stress_MPa","Stress_Difference_MPa","Stress_Difference_Percent","Material","Orientation","K","Sample","File"
17.0931,87.54,0.12367,10.942,0.11682,0.0046729,0.46729,25.117,87.54,10.942,0.46729,4.19366666666667,1.92166666666667,8.05882944444444,10.8626197642572,-0.0793802357428088,-0.7254636788778,"PETG","Flat",90,4,"PETG 90%_4.txt"
17.1115,87.649,0.12381,10.956,0.11696,0.0046785,0.46785,25.117,87.649,10.956,0.46785,4.19366666666667,1.92166666666667,8.05882944444444,10.8761453017749,-0.0798546982250574,-0.728867271130499,"PETG","Flat",90,4,"PETG 90%_4.txt"
17.1299,87.758,0.12395,10.97,0.1171,0.0046841,0.46841,25.117,87.758,10.97,0.46841,4.19366666666667,1.92166666666667,8.05882944444444,10.8896708392927,-0.080329160707306,-0.732262176000966,"PETG","Flat",90,4,"PETG 90%_4.txt"
17.1483,87.867,0.12409,10.983,0.11724,0.0046898,0.46898,25.117,87.867,10.983,0.46898,4.19366666666667,1.92166666666667,8.05882944444444,10.9031963768104,-0.0798036231895534,-0.726610426928465,"PETG","Flat",90,4,"PETG 90%_4.txt"
17.1666,87.975,0.12423,10.997,0.11738,0.0046954,0.46954,25.117,87.975,10.997,0.46954,4.19366666666667,1.92166666666667,8.05882944444444,10.916597826828,-0.0804021731719651,-0.731128245630309,"PETG","Flat",90,4,"PETG 90%_4.txt"
17.185,88.084,0.12437,11.011,0.11753,0.004701,0.4701,25.117,88.084,11.011,0.4701,4.19366666666667,1.92166666666667,8.05882944444444,10.9301233643458,-0.0808766356542101,-0.734507634676325,"PETG","Flat",90,4,"PETG 90%_4.txt"
17.2034,88.193,0.12451,11.024,0.11767,0.0047067,0.47067,25.118,88.193,11.024,0.47067,4.19366666666667,1.92166666666667,8.05882944444444,10.9436489018635,-0.0803510981364592,-0.728874257406198,"PETG","Flat",90,4,"PETG 90%_4.txt"
17.2218,88.302,0.12465,11.038,0.11781,0.0047123,0.47123,25.118,88.302,11.038,0.47123,4.19366666666667,1.92166666666667,8.05882944444444,10.9571744393813,-0.080825560618706,-0.732248238980848,"PETG","Flat",90,4,"PETG 90%_4.txt"
17.2402,88.411,0.12479,11.051,0.11795,0.0047179,0.47179,25.118,88.411,11.051,0.47179,4.19366666666667,1.92166666666667,8.05882944444444,10.970699976899,-0.0803000231009552,-0.726631283150441,"PETG","Flat",90,4,"PETG 90%_4.txt"
17.2585,88.52,0.12493,11.065,0.11809,0.0047235,0.47235,25.118,88.52,11.065,0.47235,4.19366666666667,1.92166666666667,8.05882944444444,10.9842255144168,-0.080774485583202,-0.729999869708107,"PETG","Flat",90,4,"PETG 90%_4.txt"
17.2769,88.629,0.12507,11.079,0.11823,0.0047292,0.47292,25.118,88.629,11.079,0.47292,4.19366666666667,1.92166666666667,8.05882944444444,10.9977510519346,-0.0812489480654506,-0.733359942823816,"PETG","Flat",90,4,"PETG 90%_4.txt"
17.2953,88.738,0.12521,11.092,0.11837,0.0047348,0.47348,25.118,88.738,11.092,0.47348,4.19366666666667,1.92166666666667,8.05882944444444,11.0112765894523,-0.0807234105476979,-0.727762446336981,"PETG","Flat",90,4,"PETG 90%_4.txt"
17.3137,88.846,0.12536,11.106,0.11851,0.0047404,0.47404,25.118,88.846,11.106,0.47404,4.19366666666667,1.92166666666667,8.05882944444444,11.0246780394699,-0.0813219605301079,-0.73223447262838,"PETG","Flat",90,4,"PETG 90%_4.txt"
17.3321,88.955,0.1255,11.119,0.11865,0.0047461,0.47461,25.119,88.955,11.119,0.47461,4.19366666666667,1.92166666666667,8.05882944444444,11.0382035769876,-0.080796423012357,-0.726651884273379,"PETG","Flat",90,4,"PETG 90%_4.txt"
17.3504,89.064,0.12564,11.133,0.11879,0.0047517,0.47517,25.119,89.064,11.133,0.47517,4.19366666666667,1.92166666666667,8.05882944444444,11.0517291145054,-0.0812708854946038,-0.729999869708109,"PETG","Flat",90,4,"PETG 90%_4.txt"
17.3688,89.173,0.12578,11.147,0.11893,0.0047573,0.47573,25.119,89.173,11.147,0.47573,4.19366666666667,1.92166666666667,8.05882944444444,11.0652546520231,-0.0817453479768524,-0.733339445383084,"PETG","Flat",90,4,"PETG 90%_4.txt"
17.3872,89.282,0.12592,11.16,0.11907,0.004763,0.4763,25.119,89.282,11.16,0.4763,4.19366666666667,1.92166666666667,8.05882944444444,11.0787801895409,-0.0812198104590998,-0.727776079382614,"PETG","Flat",90,4,"PETG 90%_4.txt"
17.4056,89.391,0.12606,11.174,0.11922,0.0047686,0.47686,25.119,89.391,11.174,0.47686,4.19366666666667,1.92166666666667,8.05882944444444,11.0923057270587,-0.0816942729413466,-0.731110371767913,"PETG","Flat",90,4,"PETG 90%_4.txt"
17.424,89.5,0.1262,11.187,0.11936,0.0047742,0.47742,25.119,89.5,11.187,0.47742,4.19366666666667,1.92166666666667,8.05882944444444,11.1058312645764,-0.0811687354235939,-0.725563023362778,"PETG","Flat",90,4,"PETG 90%_4.txt"
17.4423,89.609,0.12634,11.201,0.1195,0.0047799,0.47799,25.119,89.609,11.201,0.47799,4.19366666666667,1.92166666666667,8.05882944444444,11.1193568020942,-0.0816431979058443,-0.728892044512492,"PETG","Flat",90,4,"PETG 90%_4.txt"
17.4607,89.717,0.12648,11.215,0.11964,0.0047855,0.47855,25.12,89.717,11.215,0.47855,4.19366666666667,1.92166666666667,8.05882944444444,11.1327582521117,-0.0822417478882524,-0.733319196506932,"PETG","Flat",90,4,"PETG 90%_4.txt"
17.4791,89.826,0.12662,11.228,0.11978,0.0047911,0.47911,25.12,89.826,11.228,0.47911,4.19366666666667,1.92166666666667,8.05882944444444,11.1462837896295,-0.0817162103705016,-0.72778954729695,"PETG","Flat",90,4,"PETG 90%_4.txt"
17.4975,89.935,0.12676,11.242,0.11992,0.0047968,0.47968,25.12,89.935,11.242,0.47968,4.19366666666667,1.92166666666667,8.05882944444444,11.1598093271473,-0.0821906728527484,-0.731103654623273,"PETG","Flat",90,4,"PETG 90%_4.txt"
17.5159,90.044,0.1269,11.256,0.12006,0.0048024,0.48024,25.12,90.044,11.256,0.48024,4.19366666666667,1.92166666666667,8.05882944444444,11.173334864665,-0.082665135334997,-0.734409517901537,"PETG","Flat",90,4,"PETG 90%_4.txt"
17.5342,90.153,0.12704,11.269,0.1202,0.004808,0.4808,25.12,90.153,11.269,0.4808,4.19366666666667,1.92166666666667,8.05882944444444,11.1868604021828,-0.0821395978172443,-0.728898729410279,"PETG","Flat",90,4,"PETG 90%_4.txt"
17.5526,90.262,0.12719,11.283,0.12034,0.0048137,0.48137,25.12,90.262,11.283,0.48137,4.19366666666667,1.92166666666667,8.05882944444444,11.2003859397005,-0.0826140602994911,-0.732199417703546,"PETG","Flat",90,4,"PETG 90%_4.txt"
17.571,90.371,0.12733,11.296,0.12048,0.0048193,0.48193,25.12,90.371,11.296,0.48193,4.19366666666667,1.92166666666667,8.05882944444444,11.2139114772183,-0.0820885227817403,-0.726704344739202,"PETG","Flat",90,4,"PETG 90%_4.txt"
17.5894,90.48,0.12747,11.31,0.12062,0.0048249,0.48249,25.121,90.48,11.31,0.48249,4.19366666666667,1.92166666666667,8.05882944444444,11.227437014736,-0.0825629852639871,-0.729999869708109,"PETG","Flat",90,4,"PETG 90%_4.txt"
17.6078,90.588,0.12761,11.324,0.12076,0.0048306,0.48306,25.121,90.588,11.324,0.48306,4.19366666666667,1.92166666666667,8.05882944444444,11.2408384647536,-0.0831615352463988,-0.73438303820557,"PETG","Flat",90,4,"PETG 90%_4.txt"
17.6261,90.697,0.12775,11.337,0.1209,0.0048362,0.48362,25.121,90.697,11.337,0.48362,4.19366666666667,1.92166666666667,8.05882944444444,11.2543640022714,-0.0826359977286444,-0.728905334115237,"PETG","Flat",90,4,"PETG 90%_4.txt"
17.6445,90.806,0.12789,11.351,0.12105,0.0048418,0.48418,25.121,90.806,11.351,0.48418,4.19366666666667,1.92166666666667,8.05882944444444,11.2678895397891,-0.0831104602108947,-0.732186240955817,"PETG","Flat",90,4,"PETG 90%_4.txt"
17.6629,90.915,0.12803,11.364,0.12119,0.0048475,0.48475,25.121,90.915,11.364,0.48475,4.19366666666667,1.92166666666667,8.05882944444444,11.2814150773069,-0.0825849226931403,-0.72672406452957,"PETG","Flat",90,4,"PETG 90%_4.txt"
17.6813,91.024,0.12817,11.378,0.12133,0.0048531,0.48531,25.121,91.024,11.378,0.48531,4.19366666666667,1.92166666666667,8.05882944444444,11.2949406148246,-0.0830593851753889,-0.729999869708111,"PETG","Flat",90,4,"PETG 90%_4.txt"
17.6997,91.133,0.12831,11.392,0.12147,0.0048587,0.48587,25.121,91.133,11.392,0.48587,4.19366666666667,1.92166666666667,8.05882944444444,11.3084661523424,-0.0835338476576357,-0.73326762339919,"PETG","Flat",90,4,"PETG 90%_4.txt"
17.718,91.242,0.12845,11.405,0.12161,0.0048644,0.48644,25.122,91.242,11.405,0.48644,4.19366666666667,1.92166666666667,8.05882944444444,11.3219916898601,-0.0830083101398831,-0.727823850415459,"PETG","Flat",90,4,"PETG 90%_4.txt"
17.7364,91.351,0.12859,11.419,0.12175,0.00487,0.487,25.122,91.351,11.419,0.487,4.19366666666667,1.92166666666667,8.05882944444444,11.3355172273779,-0.0834827726221334,-0.731086545425461,"PETG","Flat",90,4,"PETG 90%_4.txt"
17.7548,91.459,0.12873,11.432,0.12189,0.0048756,0.48756,25.122,91.459,11.432,0.48756,4.19366666666667,1.92166666666667,8.05882944444444,11.3489186773955,-0.0830813226045422,-0.726743549724826,"PETG","Flat",90,4,"PETG 90%_4.txt"
17.7732,91.568,0.12888,11.446,0.12203,0.0048812,0.48812,25.122,91.568,11.446,0.48812,4.19366666666667,1.92166666666667,8.05882944444444,11.3624442149132,-0.0835557850867907,-0.729999869708114,"PETG","Flat",90,4,"PETG 90%_4.txt"
17.7916,91.66,0.12902,11.457,0.12217,0.0048869,0.48869,25.122,91.66,11.457,0.48869,4.19366666666667,1.92166666666667,8.05882944444444,11.3738602649282,-0.0831397350718071,-0.725667583763699,"PETG","Flat",90,4,"PETG 90%_4.txt"
17.8099,91.719,0.12916,11.465,0.12231,0.0048925,0.48925,25.122,91.719,11.465,0.48925,4.19366666666667,1.92166666666667,8.05882944444444,11.3811814274378,-0.0838185725621976,-0.731082185453097,"PETG","Flat",90,4,"PETG 90%_4.txt"
17.8283,91.777,0.1293,11.472,0.12245,0.0048981,0.48981,25.122,91.777,11.472,0.48981,4.19366666666667,1.92166666666667,8.05882944444444,11.3883785024472,-0.0836214975527518,-0.728918214371965,"PETG","Flat",90,4,"PETG 90%_4.txt"
17.8467,91.836,0.12944,11.48,0.12259,0.0049038,0.49038,25.122,91.836,11.48,0.49038,4.19366666666667,1.92166666666667,8.05882944444444,11.3956996649569,-0.0843003350431424,-0.734323475985561,"PETG","Flat",90,4,"PETG 90%_4.txt"
17.8651,91.895,0.12958,11.487,0.12274,0.0049094,0.49094,25.123,91.895,11.487,0.49094,4.19366666666667,1.92166666666667,8.05882944444444,11.4030208274665,-0.0839791725335335,-0.731080112592787,"PETG","Flat",90,4,"PETG 90%_4.txt"
17.8835,91.954,0.12972,11.494,0.12288,0.004915,0.4915,25.123,91.954,11.494,0.4915,4.19366666666667,1.92166666666667,8.05882944444444,11.4103419899761,-0.0836580100239246,-0.727840699703537,"PETG","Flat",90,4,"PETG 90%_4.txt"
17.9018,92.012,0.12986,11.502,0.12302,0.0049207,0.49207,25.123,92.012,11.502,0.49207,4.19366666666667,1.92166666666667,8.05882944444444,11.4175390649855,-0.0844609350144783,-0.734315206176998,"PETG","Flat",90,4,"PETG 90%_4.txt"
17.9202,92.071,0.13,11.509,0.12316,0.0049263,0.49263,25.123,92.071,11.509,0.49263,4.19366666666667,1.92166666666667,8.05882944444444,11.4248602274951,-0.0841397725048694,-0.731078047657219,"PETG","Flat",90,4,"PETG 90%_4.txt"
17.9386,92.13,0.13014,11.516,0.1233,0.0049319,0.49319,25.123,92.13,11.516,0.49319,4.19366666666667,1.92166666666667,8.05882944444444,11.4321813900047,-0.0838186099952605,-0.727844824550716,"PETG","Flat",90,4,"PETG 90%_4.txt"
17.957,92.206,0.13028,11.526,0.12344,0.0049376,0.49376,25.123,92.206,11.526,0.49376,4.19366666666667,1.92166666666667,8.05882944444444,11.4416120400171,-0.0843879599828821,-0.732153045140396,"PETG","Flat",90,4,"PETG 90%_4.txt"
17.9754,92.293,0.13042,11.537,0.12358,0.0049432,0.49432,25.123,92.293,11.537,0.49432,4.19366666666667,1.92166666666667,8.05882944444444,11.4524076525313,-0.084592347468714,-0.733226553425622,"PETG","Flat",90,4,"PETG 90%_4.txt"
17.9937,92.38,0.13056,11.547,0.12372,0.0049488,0.49488,25.124,92.38,11.547,0.49488,4.19366666666667,1.92166666666667,8.05882944444444,11.4632032650455,-0.0837967349545448,-0.725701350606606,"PETG","Flat",90,4,"PETG 90%_4.txt"
18.0121,92.466,0.13071,11.558,0.12386,0.0049545,0.49545,25.124,92.466,11.558,0.49545,4.19366666666667,1.92166666666667,8.05882944444444,11.4738747900595,-0.0841252099405381,-0.727852655654422,"PETG","Flat",90,4,"PETG 90%_4.txt"
18.0305,92.553,0.13085,11.569,0.124,0.0049601,0.49601,25.124,92.553,11.569,0.49601,4.19366666666667,1.92166666666667,8.05882944444444,11.4846704025736,-0.08432959742637,-0.728927283484917,"PETG","Flat",90,4,"PETG 90%_4.txt"
18.0489,92.64,0.13099,11.58,0.12414,0.0049657,0.49657,25.124,92.64,11.58,0.49657,4.19366666666667,1.92166666666667,8.05882944444444,11.4954660150878,-0.0845339849121984,-0.729999869708104,"PETG","Flat",90,4,"PETG 90%_4.txt"
18.0673,92.726,0.13113,11.591,0.12428,0.0049714,0.49714,25.124,92.726,11.591,0.49714,4.19366666666667,1.92166666666667,8.05882944444444,11.5061375401018,-0.0848624598981917,-0.732140970565022,"PETG","Flat",90,4,"PETG 90%_4.txt"
18.0856,92.813,0.13127,11.602,0.12442,0.004977,0.4977,25.124,92.813,11.602,0.4977,4.19366666666667,1.92166666666667,8.05882944444444,11.516933152616,-0.0850668473840237,-0.733208475987103,"PETG","Flat",90,4,"PETG 90%_4.txt"
18.104,92.899,0.13141,11.612,0.12457,0.0049826,0.49826,25.124,92.899,11.612,0.49826,4.19366666666667,1.92166666666667,8.05882944444444,11.52760467763,-0.0843953223700176,-0.726794026610554,"PETG","Flat",90,4,"PETG 90%_4.txt"
18.1224,92.986,0.13155,11.623,0.12471,0.0049883,0.49883,25.125,92.986,11.623,0.49883,4.19366666666667,1.92166666666667,8.05882944444444,11.5384002901442,-0.084599709855846,-0.727864663648335,"PETG","Flat",90,4,"PETG 90%_4.txt"
18.1408,93.073,0.13169,11.634,0.12485,0.0049939,0.49939,25.125,93.073,11.634,0.49939,4.19366666666667,1.92166666666667,8.05882944444444,11.5491959026583,-0.0848040973416797,-0.728933276101768,"PETG","Flat",90,4,"PETG 90%_4.txt"
18.1592,93.159,0.13183,11.645,0.12499,0.0049995,0.49995,25.125,93.159,11.645,0.49995,4.19366666666667,1.92166666666667,8.05882944444444,11.5598674276723,-0.0851325723276712,-0.73106545579795,"PETG","Flat",90,4,"PETG 90%_4.txt"
18.1775,93.246,0.13197,11.656,0.12513,0.0050052,0.50052,25.125,93.246,11.656,0.50052,4.19366666666667,1.92166666666667,8.05882944444444,11.5706630401865,-0.085336959813505,-0.732129030658073,"PETG","Flat",90,4,"PETG 90%_4.txt"
18.1959,93.332,0.13211,11.667,0.12527,0.0050108,0.50108,25.125,93.332,11.667,0.50108,4.19366666666667,1.92166666666667,8.05882944444444,11.5813345652005,-0.0856654347994965,-0.734254176733492,"PETG","Flat",90,4,"PETG 90%_4.txt"
18.2143,93.419,0.13225,11.677,0.12541,0.0050164,0.50164,25.125,93.419,11.677,0.50164,4.19366666666667,1.92166666666667,8.05882944444444,11.5921301777147,-0.0848698222853272,-0.726811871930524,"PETG","Flat",90,4,"PETG 90%_4.txt"
18.2327,93.506,0.1324,11.688,0.12555,0.0050221,0.50221,25.125,93.506,11.688,0.50221,4.19366666666667,1.92166666666667,8.05882944444444,11.6029257902288,-0.0850742097711592,-0.727876538083155,"PETG","Flat",90,4,"PETG 90%_4.txt"
18.251,93.592,0.13254,11.699,0.12569,0.0050277,0.50277,25.126,93.592,11.699,0.50277,4.19366666666667,1.92166666666667,8.05882944444444,11.6135973152428,-0.0854026847571525,-0.729999869708116,"PETG","Flat",90,4,"PETG 90%_4.txt"
18.2694,93.679,0.13268,11.71,0.12583,0.0050333,0.50333,25.126,93.679,11.71,0.50333,4.19366666666667,1.92166666666667,8.05882944444444,11.624392927757,-0.0856070722429827,-0.73105954093068,"PETG","Flat",90,4,"PETG 90%_4.txt"
18.2878,93.766,0.13282,11.721,0.12597,0.005039,0.5039,25.126,93.766,11.721,0.5039,4.19366666666667,1.92166666666667,8.05882944444444,11.6351885402712,-0.0858114597288129,-0.73211722317902,"PETG","Flat",90,4,"PETG 90%_4.txt"
18.3062,93.852,0.13296,11.732,0.12611,0.0050446,0.50446,25.126,93.852,11.732,0.50446,4.19366666666667,1.92166666666667,8.05882944444444,11.6458600652852,-0.0861399347148062,-0.73423060616098,"PETG","Flat",90,4,"PETG 90%_4.txt"
18.3246,93.939,0.13293,11.742,0.12608,0.0050433,0.50433,25.126,93.939,11.742,0.50433,4.19366666666667,1.92166666666667,8.05882944444444,11.6566556777994,-0.0853443222006387,-0.726829519678408,"PETG","Flat",90,4,"PETG 90%_4.txt"
18.3429,94.025,0.13275,11.753,0.12591,0.0050363,0.50363,25.126,94.025,11.753,0.50363,4.19366666666667,1.92166666666667,8.05882944444444,11.6673272028134,-0.0856727971866302,-0.728944075441421,"PETG","Flat",90,4,"PETG 90%_4.txt"
0.098888,-0.013952,0.00047718,-0.001744,-0.0072473,-0.00027419,-0.027419,24.993,-0.013952,-0.001744,-0.027419,4.194,1.921,8.056674,-0.00173173197773672,1.22680222632812e-05,-0.703441643536768,"PETG","Flat",90,5,"PETG 90%_5.txt"
0.118666,-0.0069279,0.00048286,-0.00086598,-0.0072417,-0.00027396,-0.027396,24.993,-0.0069279,-0.00086598,-0.027396,4.194,1.921,8.056674,-0.000859895783297177,6.08421670282295e-06,-0.702581665029557,"PETG","Flat",90,5,"PETG 90%_5.txt"
0.138443,9.5975e-05,0.00048854,1.1997e-05,-0.007236,-0.00027373,-0.027373,24.993,9.5975e-05,1.1997e-05,-0.027373,4.194,1.921,8.056674,1.19124839853269e-05,-8.45160146730512e-08,-0.70447624133576,"PETG","Flat",90,5,"PETG 90%_5.txt"
0.158221,0.0071198,0.00049422,0.00088998,-0.0072303,-0.00027351,-0.027351,24.993,0.0071198,0.00088998,-0.027351,4.194,1.921,8.056674,0.000883714545232934,-6.26545476706633e-06,-0.703999501906372,"PETG","Flat",90,5,"PETG 90%_5.txt"
0.177998,0.014144,0.0004999,0.001768,-0.0072246,-0.00027328,-0.027328,24.993,0.014144,0.001768,-0.027328,4.194,1.921,8.056674,0.00175556315174227,-1.24368482577299e-05,-0.703441643536759,"PETG","Flat",90,5,"PETG 90%_5.txt"
0.197776,0.021168,0.00050558,0.0026459,-0.0072189,-0.00027305,-0.027305,24.993,0.021168,0.0026459,-0.027305,4.194,1.921,8.056674,0.00262738693411202,-1.8513065887983e-05,-0.6996887973084,"PETG","Flat",90,5,"PETG 90%_5.txt"
0.217553,0.028191,0.00051126,0.0035239,-0.0072133,-0.00027282,-0.027282,24.993,0.028191,0.0035239,-0.027282,4.194,1.921,8.056674,0.00349908659578382,-2.48134042161812e-05,-0.704146094275694,"PETG","Flat",90,5,"PETG 90%_5.txt"
0.237331,0.035215,0.00051693,0.0044019,-0.0072076,-0.0002726,-0.02726,24.993,0.035215,0.0044019,-0.02726,4.194,1.921,8.056674,0.00437091037815357,-3.09896218464341e-05,-0.704005585007249,"PETG","Flat",90,5,"PETG 90%_5.txt"
0.257109,0.042239,0.00052261,0.0052799,-0.0072019,-0.00027237,-0.027237,24.993,0.042239,0.0052799,-0.027237,4.194,1.921,8.056674,0.00524273416052331,-3.71658394766865e-05,-0.703911806600249,"PETG","Flat",90,5,"PETG 90%_5.txt"
0.276886,0.049263,0.00052829,0.0061579,-0.0071962,-0.00027214,-0.027214,24.993,0.049263,0.0061579,-0.027214,4.194,1.921,8.056674,0.00611455794289306,-4.3342057106939e-05,-0.70384477024536,"PETG","Flat",90,5,"PETG 90%_5.txt"
0.296664,0.056287,0.00053397,0.0070358,-0.0071905,-0.00027192,-0.027192,24.993,0.056287,0.0070358,-0.027192,4.194,1.921,8.056674,0.00698638172526281,-4.94182747371929e-05,-0.70238316520073,"PETG","Flat",90,5,"PETG 90%_5.txt"
0.316441,0.063311,0.00053965,0.0079138,-0.0071849,-0.00027169,-0.027169,24.993,0.063311,0.0079138,-0.027169,4.194,1.921,8.056674,0.00785820550763256,-5.55944923674445e-05,-0.70250059854235,"PETG","Flat",90,5,"PETG 90%_5.txt"
0.336219,0.070335,0.00054533,0.0087918,-0.0071792,-0.00027146,-0.027146,24.993,0.070335,0.0087918,-0.027146,4.194,1.921,8.056674,0.0087300292900023,-6.17707099976987e-05,-0.702594576738537,"PETG","Flat",90,5,"PETG 90%_5.txt"
0.355997,0.077358,0.00055101,0.0096698,-0.0071735,-0.00027123,-0.027123,24.993,0.077358,0.0096698,-0.027123,4.194,1.921,8.056674,0.0096017289516741,-6.80710483258965e-05,-0.703955080000584,"PETG","Flat",90,5,"PETG 90%_5.txt"
0.375774,0.084382,0.00055669,0.010548,-0.0071678,-0.00027101,-0.027101,24.993,0.084382,0.010548,-0.027101,4.194,1.921,8.056674,0.0104735527340439,-7.44472659561495e-05,-0.705795088700697,"PETG","Flat",90,5,"PETG 90%_5.txt"
0.395552,0.091406,0.00056237,0.011426,-0.0071622,-0.00027078,-0.027078,24.993,0.091406,0.011426,-0.027078,4.194,1.921,8.056674,0.0113453765164136,-8.0623483586402e-05,-0.705614244586049,"PETG","Flat",90,5,"PETG 90%_5.txt"
0.415329,0.09843,0.00056805,0.012304,-0.0071565,-0.00027055,-0.027055,24.993,0.09843,0.012304,-0.027055,4.194,1.921,8.056674,0.0122172002987833,-8.67997012166544e-05,-0.705459210148362,"PETG","Flat",90,5,"PETG 90%_5.txt"
0.435107,0.10545,0.00057373,0.013182,-0.0071508,-0.00027033,-0.027033,24.993,0.10545,0.013182,-0.027033,4.194,1.921,8.056674,0.0130885275983613,-9.34724016386883e-05,-0.70909119738043,"PETG","Flat",90,5,"PETG 90%_5.txt"
0.454885,0.11248,0.00057941,0.01406,-0.0071451,-0.0002701,-0.02701,24.993,0.11248,0.01406,-0.02701,4.194,1.921,8.056674,0.0139610961049187,-9.89038950812687e-05,-0.703441643536762,"PETG","Flat",90,5,"PETG 90%_5.txt"
0.474662,0.1195,0.00058509,0.014938,-0.0071394,-0.00026987,-0.026987,24.993,0.1195,0.014938,-0.026987,4.194,1.921,8.056674,0.0148324234044967,-0.000105576595503304,-0.706765266456716,"PETG","Flat",90,5,"PETG 90%_5.txt"
0.49444,0.12653,0.00059077,0.015816,-0.0071338,-0.00026964,-0.026964,24.993,0.12653,0.015816,-0.026964,4.194,1.921,8.056674,0.0157049919110541,-0.000111008088945885,-0.701872084887991,"PETG","Flat",90,5,"PETG 90%_5.txt"
0.514217,0.13355,0.00059644,0.016694,-0.0071281,-0.00026942,-0.026942,24.993,0.13355,0.016694,-0.026942,4.194,1.921,8.056674,0.0165763192106321,-0.00011768078936792,-0.704928653216247,"PETG","Flat",90,5,"PETG 90%_5.txt"
0.533995,0.14057,0.00060212,0.017572,-0.0071224,-0.00026919,-0.026919,24.993,0.14057,0.017572,-0.026919,4.194,1.921,8.056674,0.01744764651021,-0.000124353489789956,-0.70767977344614,"PETG","Flat",90,5,"PETG 90%_5.txt"
0.553773,0.1476,0.0006078,0.01845,-0.0071167,-0.00026896,-0.026896,24.993,0.1476,0.01845,-0.026896,4.194,1.921,8.056674,0.0183202150167675,-0.000129784983232534,-0.703441643536772,"PETG","Flat",90,5,"PETG 90%_5.txt"
0.57355,0.15462,0.00061348,0.019328,-0.007111,-0.00026874,-0.026874,24.993,0.15462,0.019328,-0.026874,4.194,1.921,8.056674,0.0191915423163454,-0.00013645768365457,-0.706010366590283,"PETG","Flat",90,5,"PETG 90%_5.txt"
0.593328,0.16164,0.00061916,0.020206,-0.0071054,-0.00026851,-0.026851,24.993,0.16164,0.020206,-0.026851,4.194,1.921,8.056674,0.0200628696159234,-0.000143130384076602,-0.708355855075731,"PETG","Flat",90,5,"PETG 90%_5.txt"
0.613105,0.16867,0.00062484,0.021084,-0.0070997,-0.00026828,-0.026828,24.993,0.16867,0.021084,-0.026828,4.194,1.921,8.056674,0.0209354381224808,-0.000148561877519184,-0.704619035852705,"PETG","Flat",90,5,"PETG 90%_5.txt"
0.632883,0.17569,0.00063052,0.021962,-0.007094,-0.00026805,-0.026805,24.993,0.17569,0.021962,-0.026805,4.194,1.921,8.056674,0.0218067654220588,-0.000155234577941216,-0.706832610605666,"PETG","Flat",90,5,"PETG 90%_5.txt"
0.65266,0.18272,0.0006362,0.02284,-0.0070883,-0.00026783,-0.026783,24.993,0.18272,0.02284,-0.026783,4.194,1.921,8.056674,0.0226793339286162,-0.000160666071383798,-0.703441643536771,"PETG","Flat",90,5,"PETG 90%_5.txt"
0.672438,0.18974,0.00064188,0.023717,-0.0070826,-0.0002676,-0.02676,24.993,0.18974,0.023717,-0.02676,4.194,1.921,8.056674,0.0235506612281942,-0.000166338771805833,-0.701348281004482,"PETG","Flat",90,5,"PETG 90%_5.txt"
0.692216,0.19676,0.00064756,0.024595,-0.007077,-0.00026737,-0.026737,24.993,0.19676,0.024595,-0.026737,4.194,1.921,8.056674,0.0244219885277721,-0.000173011472227869,-0.70344164353677,"PETG","Flat",90,5,"PETG 90%_5.txt"
0.711993,0.20379,0.00065324,0.025473,-0.0070713,-0.00026715,-0.026715,24.993,0.20379,0.025473,-0.026715,4.194,1.921,8.056674,0.0252945570343296,-0.000178442965670447,-0.700518060968269,"PETG","Flat",90,5,"PETG 90%_5.txt"
0.731771,0.21081,0.00065892,0.026351,-0.0070656,-0.00026692,-0.026692,24.993,0.21081,0.026351,-0.026692,4.194,1.921,8.056674,0.0261658843339075,-0.000185115666092483,-0.702499586704424,"PETG","Flat",90,5,"PETG 90%_5.txt"
0.751548,0.21784,0.0006646,0.027229,-0.0070599,-0.00026669,-0.026669,24.993,0.21784,0.027229,-0.026669,4.194,1.921,8.056674,0.0270384528404649,-0.000190547159535061,-0.699794922821483,"PETG","Flat",90,5,"PETG 90%_5.txt"
0.771326,0.22486,0.00067027,0.028107,-0.0070542,-0.00026646,-0.026646,24.993,0.22486,0.028107,-0.026646,4.194,1.921,8.056674,0.0279097801400429,-0.000197219859957097,-0.701675240890515,"PETG","Flat",90,5,"PETG 90%_5.txt"
0.791104,0.23188,0.00067595,0.028985,-0.0070486,-0.00026624,-0.026624,24.993,0.23188,0.028985,-0.026624,4.194,1.921,8.056674,0.0287811074396209,-0.000203892560379133,-0.70344164353677,"PETG","Flat",90,5,"PETG 90%_5.txt"
0.810881,0.23891,0.00068163,0.029863,-0.0070429,-0.00026601,-0.026601,24.993,0.23891,0.029863,-0.026601,4.194,1.921,8.056674,0.0296536759461783,-0.000209324053821711,-0.700947841213915,"PETG","Flat",90,5,"PETG 90%_5.txt"
0.830659,0.24593,0.00068731,0.030741,-0.0070372,-0.00026578,-0.026578,24.993,0.24593,0.030741,-0.026578,4.194,1.921,8.056674,0.0305250032457563,-0.000215996754243747,-0.70263411809553,"PETG","Flat",90,5,"PETG 90%_5.txt"
0.850436,0.25295,0.00069299,0.031619,-0.0070315,-0.00026556,-0.026556,24.993,0.25295,0.031619,-0.026556,4.194,1.921,8.056674,0.0313963305453342,-0.000222669454665779,-0.7042267455194,"PETG","Flat",90,5,"PETG 90%_5.txt"
0.870214,0.25998,0.00069867,0.032497,-0.0070258,-0.00026533,-0.026533,24.993,0.25998,0.032497,-0.026533,4.194,1.921,8.056674,0.0322688990518916,-0.000228100948108358,-0.701913863151545,"PETG","Flat",90,5,"PETG 90%_5.txt"
0.889992,0.267,0.00070435,0.033375,-0.0070202,-0.0002651,-0.02651,24.993,0.267,0.033375,-0.02651,4.194,1.921,8.056674,0.0331402263514696,-0.000234773648530397,-0.703441643536769,"PETG","Flat",90,5,"PETG 90%_5.txt"
0.909769,0.27403,0.00071003,0.034253,-0.0070145,-0.00026487,-0.026487,24.993,0.27403,0.034253,-0.026487,4.194,1.921,8.056674,0.034012794858027,-0.000240205141972975,-0.701267456786195,"PETG","Flat",90,5,"PETG 90%_5.txt"
0.929547,0.28105,0.00071571,0.035131,-0.0070088,-0.00026465,-0.026465,24.993,0.28105,0.035131,-0.026465,4.194,1.921,8.056674,0.034884122157605,-0.000246877842395007,-0.702735027169757,"PETG","Flat",90,5,"PETG 90%_5.txt"
0.949324,0.28807,0.00072139,0.036009,-0.0070031,-0.00026442,-0.026442,24.993,0.28807,0.036009,-0.026442,4.194,1.921,8.056674,0.035755449457183,-0.000253550542817046,-0.704131030623029,"PETG","Flat",90,5,"PETG 90%_5.txt"
0.969102,0.2951,0.00072707,0.036887,-0.0069975,-0.00026419,-0.026419,24.993,0.2951,0.036887,-0.026419,4.194,1.921,8.056674,0.0366280179637404,-0.000258982036259632,-0.702095687531195,"PETG","Flat",90,5,"PETG 90%_5.txt"
0.98888,0.30212,0.00073275,0.037765,-0.0069918,-0.00026397,-0.026397,24.993,0.30212,0.037765,-0.026397,4.194,1.921,8.056674,0.0374993452633183,-0.000265654736681657,-0.70344164353676,"PETG","Flat",90,5,"PETG 90%_5.txt"
1.00866,0.30915,0.00073843,0.038643,-0.0069861,-0.00026374,-0.026374,24.993,0.30915,0.038643,-0.026374,4.194,1.921,8.056674,0.0383719137698758,-0.000271086230124236,-0.701514453133131,"PETG","Flat",90,5,"PETG 90%_5.txt"
1.02843,0.31617,0.00074411,0.039521,-0.0069804,-0.00026351,-0.026351,24.993,0.31617,0.039521,-0.026351,4.194,1.921,8.056674,0.0392432410694537,-0.000277758930546275,-0.702813518246691,"PETG","Flat",90,5,"PETG 90%_5.txt"
1.04821,0.32319,0.00074978,0.040399,-0.0069747,-0.00026328,-0.026328,24.993,0.32319,0.040399,-0.026328,4.194,1.921,8.056674,0.0401145683690317,-0.000284431630968307,-0.704056117647236,"PETG","Flat",90,5,"PETG 90%_5.txt"
1.06799,0.35124,0.00075546,0.043905,-0.0069691,-0.00026306,-0.026306,24.993,0.35124,0.043905,-0.026306,4.194,1.921,8.056674,0.0435961539464052,-0.000308846053594818,-0.703441643536767,"PETG","Flat",90,5,"PETG 90%_5.txt"
1.08777,0.434,0.00076114,0.054249,-0.0069634,-0.00026283,-0.026283,24.993,0.434,0.054249,-0.026283,4.194,1.921,8.056674,0.0538683829083813,-0.000380617091618692,-0.701611258490832,"PETG","Flat",90,5,"PETG 90%_5.txt"
1.10755,0.51675,0.00076682,0.064594,-0.0069577,-0.0002626,-0.02626,24.993,0.51675,0.064594,-0.02626,4.194,1.921,8.056674,0.064139370663378,-0.00045462933662202,-0.703825953837849,"PETG","Flat",90,5,"PETG 90%_5.txt"
1.12732,0.59951,0.0007725,0.074939,-0.006952,-0.00026237,-0.026237,24.993,0.59951,0.074939,-0.026237,4.194,1.921,8.056674,0.0744115996253541,-0.000527400374645909,-0.703772901487755,"PETG","Flat",90,5,"PETG 90%_5.txt"
1.1471,0.68227,0.00077818,0.085283,-0.0069463,-0.00026215,-0.026215,24.993,0.68227,0.085283,-0.026215,4.194,1.921,8.056674,0.0846838285873302,-0.000599171412669783,-0.702568404804923,"PETG","Flat",90,5,"PETG 90%_5.txt"
1.16688,0.76502,0.00078386,0.095628,-0.0069407,-0.00026192,-0.026192,24.993,0.76502,0.095628,-0.026192,4.194,1.921,8.056674,0.0949548163423269,-0.000673183657673118,-0.703960824939472,"PETG","Flat",90,5,"PETG 90%_5.txt"
1.18666,0.84778,0.00078954,0.10597,-0.006935,-0.00026169,-0.026169,24.993,0.84778,0.10597,-0.026169,4.194,1.921,8.056674,0.105227045304303,-0.00074295469569699,-0.701099080586006,"PETG","Flat",90,5,"PETG 90%_5.txt"
1.20643,0.93054,0.00079522,0.11632,-0.0069293,-0.00026147,-0.026147,24.993,0.93054,0.11632,-0.026147,4.194,1.921,8.056674,0.115499274266279,-0.000820725733720884,-0.705575768329508,"PETG","Flat",90,5,"PETG 90%_5.txt"
1.22621,1.0133,0.0008009,0.12666,-0.0069236,-0.00026124,-0.026124,24.993,1.0133,0.12666,-0.026124,4.194,1.921,8.056674,0.125771503228255,-0.00088849677174474,-0.701481739890052,"PETG","Flat",90,5,"PETG 90%_5.txt"
1.24599,1.096,0.00080658,0.13701,-0.0069179,-0.00026101,-0.026101,24.993,1.096,0.13701,-0.026101,4.194,1.921,8.056674,0.136036284948355,-0.000973715051645341,-0.710689038497439,"PETG","Flat",90,5,"PETG 90%_5.txt"
1.26577,1.1788,0.00081226,0.14735,-0.0069123,-0.00026078,-0.026078,24.993,1.1788,0.14735,-0.026078,4.194,1.921,8.056674,0.146313478738249,-0.00103652126175141,-0.703441643536757,"PETG","Flat",90,5,"PETG 90%_5.txt"
1.28554,1.2616,0.00081794,0.1577,-0.0069066,-0.00026056,-0.026056,24.993,1.2616,0.1577,-0.026056,4.194,1.921,8.056674,0.156590672528143,-0.00110932747185749,-0.703441643536773,"PETG","Flat",90,5,"PETG 90%_5.txt"
1.30532,1.3443,0.00089612,0.16804,-0.0068284,-0.00025743,-0.025743,24.994,1.3443,0.16804,-0.025743,4.194,1.921,8.056674,0.166855454248242,-0.00118454575175808,-0.704918919160963,"PETG","Flat",90,5,"PETG 90%_5.txt"
1.3251,1.4271,0.0010716,0.17838,-0.006653,-0.00025041,-0.025041,24.994,1.4271,0.17838,-0.025041,4.194,1.921,8.056674,0.177132648038136,-0.00124735196186415,-0.699266712559789,"PETG","Flat",90,5,"PETG 90%_5.txt"
1.34488,1.5098,0.001247,0.18873,-0.0064775,-0.00024339,-0.024339,24.994,1.5098,0.18873,-0.024339,4.194,1.921,8.056674,0.187397429758235,-0.00133257024176475,-0.706072294688048,"PETG","Flat",90,5,"PETG 90%_5.txt"
1.36465,1.5926,0.0014225,0.19907,-0.0063021,-0.00023638,-0.023638,24.994,1.5926,0.19907,-0.023638,4.194,1.921,8.056674,0.197674623548129,-0.00139537645187082,-0.700947632426193,"PETG","Flat",90,5,"PETG 90%_5.txt"
1.38443,1.6753,0.0015979,0.20942,-0.0061266,-0.00022936,-0.022936,24.994,1.6753,0.20942,-0.022936,4.194,1.921,8.056674,0.207939405268229,-0.00148059473177142,-0.706997770877387,"PETG","Flat",90,5,"PETG 90%_5.txt"
1.40421,1.7581,0.0017734,0.21976,-0.0059512,-0.00022234,-0.022234,24.994,1.7581,0.21976,-0.022234,4.194,1.921,8.056674,0.218216599058123,-0.00154340094187749,-0.702312041262055,"PETG","Flat",90,5,"PETG 90%_5.txt"
1.42399,1.8409,0.0019488,0.23011,-0.0057757,-0.00021532,-0.021532,24.995,1.8409,0.23011,-0.021532,4.194,1.921,8.056674,0.228493792848016,-0.00161620715198355,-0.702362849065032,"PETG","Flat",90,5,"PETG 90%_5.txt"
1.44376,1.9236,0.0021243,0.24045,-0.0056003,-0.0002083,-0.02083,24.995,1.9236,0.24045,-0.02083,4.194,1.921,8.056674,0.238758574568116,-0.00169142543188416,-0.70344164353677,"PETG","Flat",90,5,"PETG 90%_5.txt"
1.46354,2.0064,0.0022997,0.2508,-0.0054248,-0.00020129,-0.020129,24.995,2.0064,0.2508,-0.020129,4.194,1.921,8.056674,0.24903576835801,-0.00176423164199022,-0.703441643536769,"PETG","Flat",90,5,"PETG 90%_5.txt"
1.48332,2.0891,0.0024752,0.26114,-0.0052494,-0.00019427,-0.019427,24.995,2.0891,0.26114,-0.019427,4.194,1.921,8.056674,0.259300550078109,-0.00183944992189078,-0.704392250092203,"PETG","Flat",90,5,"PETG 90%_5.txt"
1.5031,2.1719,0.0026506,0.27149,-0.0050739,-0.00018725,-0.018725,24.995,2.1719,0.27149,-0.018725,4.194,1.921,8.056674,0.269577743868003,-0.00191225613199691,-0.704356010164984,"PETG","Flat",90,5,"PETG 90%_5.txt"
1.52287,2.2546,0.0028261,0.28183,-0.0048985,-0.00018023,-0.018023,24.995,2.2546,0.28183,-0.018023,4.194,1.921,8.056674,0.279842525588103,-0.00198747441189751,-0.705203282793707,"PETG","Flat",90,5,"PETG 90%_5.txt"
1.54265,2.3374,0.0030015,0.29218,-0.004723,-0.00017321,-0.017321,24.996,2.3374,0.29218,-0.017321,4.194,1.921,8.056674,0.290119719377996,-0.00206028062200353,-0.705140879595978,"PETG","Flat",90,5,"PETG 90%_5.txt"
1.56243,2.4202,0.003177,0.30252,-0.0045476,-0.0001662,-0.01662,24.996,2.4202,0.30252,-0.01662,4.194,1.921,8.056674,0.30039691316789,-0.0021230868321096,-0.701800486615629,"PETG","Flat",90,5,"PETG 90%_5.txt"
1.58221,2.5029,0.0033524,0.31286,-0.0043721,-0.00015918,-0.015918,24.996,2.5029,0.31286,-0.015918,4.194,1.921,8.056674,0.31066169488799,-0.00219830511201025,-0.702648185134004,"PETG","Flat",90,5,"PETG 90%_5.txt"
1.60198,2.5857,0.0035279,0.32321,-0.0041967,-0.00015216,-0.015216,24.996,2.5857,0.32321,-0.015216,4.194,1.921,8.056674,0.320938888677884,-0.00227111132211627,-0.702673593674784,"PETG","Flat",90,5,"PETG 90%_5.txt"
1.62176,2.6684,0.0037033,0.33355,-0.0040212,-0.00014514,-0.014514,24.996,2.6684,0.33355,-0.014514,4.194,1.921,8.056674,0.331203670397983,-0.00234632960201686,-0.703441643536759,"PETG","Flat",90,5,"PETG 90%_5.txt"
1.64154,2.7512,0.0038788,0.3439,-0.0038458,-0.00013812,-0.013812,24.997,2.7512,0.3439,-0.013812,4.194,1.921,8.056674,0.341480864187877,-0.00241913581212294,-0.703441643536767,"PETG","Flat",90,5,"PETG 90%_5.txt"
1.66132,2.8339,0.0050964,0.35424,-0.0026281,-8.9418e-05,-0.0089418,24.998,2.8339,0.35424,-0.0089418,4.194,1.921,8.056674,0.351745645907976,-0.00249435409202359,-0.704142415318312,"PETG","Flat",90,5,"PETG 90%_5.txt"
1.6811,2.9167,0.0055627,0.36459,-0.0021618,-7.0766e-05,-0.0070766,24.998,2.9167,0.36459,-0.0070766,4.194,1.921,8.056674,0.36202283969787,-0.00256716030212961,-0.704122521772295,"PETG","Flat",90,5,"PETG 90%_5.txt"
1.70087,3.0191,0.0043306,0.37739,-0.003394,-0.00012005,-0.012005,24.997,3.0191,0.37739,-0.012005,4.194,1.921,8.056674,0.374732799167498,-0.00265720083250232,-0.70409942831085,"PETG","Flat",90,5,"PETG 90%_5.txt"
1.72065,3.1359,0.0044743,0.39199,-0.0032502,-0.0001143,-0.01143,24.997,3.1359,0.39199,-0.01143,4.194,1.921,8.056674,0.389230096687541,-0.00275990331245868,-0.704074928559065,"PETG","Flat",90,5,"PETG 90%_5.txt"
1.74043,3.2527,0.0050433,0.40658,-0.0026812,-9.1541e-05,-0.0091541,24.998,3.2527,0.40658,-0.0091541,4.194,1.921,8.056674,0.403727394207585,-0.00285260579241503,-0.701609964192786,"PETG","Flat",90,5,"PETG 90%_5.txt"
1.76021,3.3695,0.0054674,0.42118,-0.0022571,-7.458e-05,-0.007458,24.998,3.3695,0.42118,-0.007458,4.194,1.921,8.056674,0.418224691727629,-0.00295530827237139,-0.70167345846702,"PETG","Flat",90,5,"PETG 90%_5.txt"
1.77998,3.4862,0.0055813,0.43578,-0.0021432,-7.0024e-05,-0.0070024,24.998,3.4862,0.43578,-0.0070024,4.194,1.921,8.056674,0.432709577177878,-0.00307042282212233,-0.704580940410834,"PETG","Flat",90,5,"PETG 90%_5.txt"
1.79976,3.603,0.0056952,0.45038,-0.0020294,-6.5468e-05,-0.0065468,24.998,3.603,0.45038,-0.0065468,4.194,1.921,8.056674,0.447206874697921,-0.00317312530207869,-0.704544007744281,"PETG","Flat",90,5,"PETG 90%_5.txt"
1.81954,3.7198,0.0058091,0.46498,-0.0019155,-6.0913e-05,-0.0060913,24.998,3.7198,0.46498,-0.0060913,4.194,1.921,8.056674,0.461704172217965,-0.00327582778203506,-0.704509394390093,"PETG","Flat",90,5,"PETG 90%_5.txt"
1.83932,3.8366,0.0059229,0.47957,-0.0018016,-5.6357e-05,-0.0056357,24.999,3.8366,0.47957,-0.0056357,4.194,1.921,8.056674,0.476201469738009,-0.00336853026199146,-0.702406376960916,"PETG","Flat",90,5,"PETG 90%_5.txt"
1.85909,3.9534,0.0060368,0.49417,-0.0016877,-5.1802e-05,-0.0051802,24.999,3.9534,0.49417,-0.0051802,4.194,1.921,8.056674,0.490698767258052,-0.00347123274194783,-0.702436963382607,"PETG","Flat",90,5,"PETG 90%_5.txt"
1.87887,4.0702,0.0061507,0.50877,-0.0015738,-4.7246e-05,-0.0047246,24.999,4.0702,0.50877,-0.0047246,4.194,1.921,8.056674,0.505196064778096,-0.00357393522190419,-0.702465794347975,"PETG","Flat",90,5,"PETG 90%_5.txt"
1.89865,4.187,0.0062646,0.52337,-0.0014599,-4.269e-05,-0.004269,24.999,4.187,0.52337,-0.004269,4.194,1.921,8.056674,0.519693362298139,-0.00367663770186055,-0.702493016768357,"PETG","Flat",90,5,"PETG 90%_5.txt"
1.91843,4.3037,0.0063785,0.53797,-0.001346,-3.8135e-05,-0.0038135,24.999,4.3037,0.53797,-0.0038135,4.194,1.921,8.056674,0.534178247748389,-0.00379175225161144,-0.704825966431481,"PETG","Flat",90,5,"PETG 90%_5.txt"
1.9382,4.4205,0.0064924,0.55257,-0.0012321,-3.3579e-05,-0.0033579,24.999,4.4205,0.55257,-0.0033579,4.194,1.921,8.056674,0.548675545268432,-0.00389445473156791,-0.704789389863349,"PETG","Flat",90,5,"PETG 90%_5.txt"
1.95798,4.5373,0.0066063,0.56716,-0.0011182,-2.9024e-05,-0.0029024,24.999,4.5373,0.56716,-0.0029024,4.194,1.921,8.056674,0.563172842788476,-0.00398715721152421,-0.7030039515347,"PETG","Flat",90,5,"PETG 90%_5.txt"
1.97776,4.6541,0.0067202,0.58176,-0.0010043,-2.4468e-05,-0.0024468,24.999,4.6541,0.58176,-0.0024468,4.194,1.921,8.056674,0.577670140308519,-0.00408985969148068,-0.703014935966838,"PETG","Flat",90,5,"PETG 90%_5.txt"
1.99754,4.7709,0.0068341,0.59636,-0.00089046,-1.9912e-05,-0.0019912,25,4.7709,0.59636,-0.0019912,4.194,1.921,8.056674,0.592167437828563,-0.00419256217143693,-0.703025382560355,"PETG","Flat",90,5,"PETG 90%_5.txt"
2.01731,4.8877,0.006948,0.61096,-0.00077657,-1.5357e-05,-0.0015357,25,4.8877,0.61096,-0.0015357,4.194,1.921,8.056674,0.606664735348607,-0.00429526465139329,-0.703035329873199,"PETG","Flat",90,5,"PETG 90%_5.txt"
2.03709,5.0044,0.0070618,0.62556,-0.00066268,-1.0801e-05,-0.0010801,25,5.0044,0.62556,-0.0010801,4.194,1.921,8.056674,0.621149620798856,-0.00441037920114418,-0.705028966229327,"PETG","Flat",90,5,"PETG 90%_5.txt"
2.05687,5.1212,0.0071757,0.64015,-0.00054879,-6.2457e-06,-0.00062457,25,5.1212,0.64015,-0.00062457,4.194,1.921,8.056674,0.635646918318899,-0.00450308168110058,-0.703441643536762,"PETG","Flat",90,5,"PETG 90%_5.txt"
2.07665,5.238,0.0072896,0.65475,-0.0004349,-1.6901e-06,-0.00016901,25,5.238,0.65475,-0.00016901,4.194,1.921,8.056674,0.650144215838943,-0.00460578416105695,-0.703441643536762,"PETG","Flat",90,5,"PETG 90%_5.txt"
2.09642,5.3548,0.0074035,0.66935,-0.00032101,2.8655e-06,0.00028655,25,5.3548,0.66935,0.00028655,4.194,1.921,8.056674,0.664641513358987,-0.00470848664101331,-0.703441643536761,"PETG","Flat",90,5,"PETG 90%_5.txt"
2.1162,5.4716,0.0075174,0.68395,-0.00020712,7.4211e-06,0.00074211,25,5.4716,0.68395,0.00074211,4.194,1.921,8.056674,0.67913881087903,-0.00481118912096967,-0.70344164353676,"PETG","Flat",90,5,"PETG 90%_5.txt"
2.13598,5.5633,0.0076313,0.69541,-9.3231e-05,1.1977e-05,0.0011977,25,5.5633,0.69541,0.0011977,4.194,1.921,8.056674,0.69052067888064,-0.00488932111936013,-0.70308467225955,"PETG","Flat",90,5,"PETG 90%_5.txt"
2.15576,5.6098,0.0077452,0.70123,2.0659e-05,1.6532e-05,0.0016532,25,5.6098,0.70123,0.0016532,4.194,1.921,8.056674,0.696292291335109,-0.00493770866489074,-0.704149660580799,"PETG","Flat",90,5,"PETG 90%_5.txt"
2.17553,5.6564,0.0078591,0.70705,0.00013455,2.1088e-05,0.0021088,25.001,5.6564,0.70705,0.0021088,4.194,1.921,8.056674,0.702076315859373,-0.00497368414062671,-0.703441643536767,"PETG","Flat",90,5,"PETG 90%_5.txt"
2.19531,5.703,0.007973,0.71287,0.00024844,2.5643e-05,0.0025643,25.001,5.703,0.71287,0.0025643,4.194,1.921,8.056674,0.707860340383637,-0.00500965961636268,-0.702745187251909,"PETG","Flat",90,5,"PETG 90%_5.txt"
2.21509,5.7495,0.0080868,0.71869,0.00036233,3.0199e-05,0.0030199,25.001,5.7495,0.71869,0.0030199,4.194,1.921,8.056674,0.713631952838107,-0.00505804716189329,-0.703787051704252,"PETG","Flat",90,5,"PETG 90%_5.txt"
2.23487,5.7961,0.0082007,0.72451,0.00047622,3.4755e-05,0.0034755,25.001,5.7961,0.72451,0.0034755,4.194,1.921,8.056674,0.719415977362371,-0.00509402263762926,-0.703099010038406,"PETG","Flat",90,5,"PETG 90%_5.txt"
2.25465,5.8427,0.0083146,0.73033,0.00059011,3.931e-05,0.003931,25.001,5.8427,0.73033,0.003931,4.194,1.921,8.056674,0.725200001886635,-0.00512999811336534,-0.70242193438108,"PETG","Flat",90,5,"PETG 90%_5.txt"
2.27442,5.8892,0.0084285,0.73616,0.000704,4.3866e-05,0.0043866,25.001,5.8892,0.73616,0.0043866,4.194,1.921,8.056674,0.730971614341104,-0.00518838565889601,-0.704790488330799,"PETG","Flat",90,5,"PETG 90%_5.txt"
2.2942,5.9358,0.0085424,0.74198,0.00081789,4.8421e-05,0.0048421,25.001,5.9358,0.74198,0.0048421,4.194,1.921,8.056674,0.736755638865368,-0.00522436113463187,-0.70411077584731,"PETG","Flat",90,5,"PETG 90%_5.txt"
