Repository: VipulKohinkar/3D-Printing-Parameter-Optimisation

# 3D Printing Parameter Optimisation: Impact of K-Value on Carbon-Reinforced PETG

## MSc Mechanical Engineering with Management

**Author:** Vipul Kohinkar  
**Project:** MEE7012-SUM  
**Date:** 27 August 2026

---

## Project Overview

This project investigates the influence of flow-rate multiplier (K-value) and build orientation on the tensile behaviour of PETG and carbon-fibre-reinforced PETG (CF-PETG) manufactured using fused deposition modelling (FDM).

The study compares an unreinforced thermoplastic, PETG, with a carbon-fibre-reinforced PETG composite to investigate whether the two materials respond differently to changes in material flow and build orientation.

---

File: 3_Experimental_data/Modulus/Recalculated Stress Strain/Recalculated_Stress_Strain_All_Data.csv (part 208 of 212)
"Time (s)","Load (N)","Machine Extension (mm)","Stress (MPa)","Extension from Preload (mm)","Strain","Percentage Strain","Gauge Length (mm)","Load_N","NEXYGEN_Stress_MPa","Percentage_Strain","Measured_Width_mm","Measured_Thickness_mm","Measured_Area_mm2","Recalculated_Stress_MPa","Stress_Difference_MPa","Stress_Difference_Percent","Material","Orientation","K","Sample","File"
2.31398,5.9824,0.0086563,0.7478,0.00093178,5.2977e-05,0.0052977,25.001,5.9824,0.7478,0.0052977,4.194,1.921,8.056674,0.742539663389632,-0.00526033661036795,-0.703441643536768,"PETG","Flat",90,5,"PETG 90%_5.txt"
2.33376,6.029,0.0087702,0.75362,0.0010457,5.7533e-05,0.0057533,25.001,6.029,0.75362,0.0057533,4.194,1.921,8.056674,0.748323687913896,-0.00529631208610393,-0.702782846275832,"PETG","Flat",90,5,"PETG 90%_5.txt"
2.35353,6.0755,0.0088841,0.75944,0.0011596,6.2088e-05,0.0062088,25.002,6.0755,0.75944,0.0062088,4.194,1.921,8.056674,0.754095300368365,-0.00534469963163453,-0.703768517807138,"PETG","Flat",90,5,"PETG 90%_5.txt"
2.37331,6.1221,0.008998,0.76526,0.0012734,6.6644e-05,0.0066644,25.002,6.1221,0.76526,0.0066644,4.194,1.921,8.056674,0.759879324892629,-0.00538067510737061,-0.703117255229675,"PETG","Flat",90,5,"PETG 90%_5.txt"
2.39309,6.1687,0.0091119,0.77108,0.0013873,7.1199e-05,0.0071199,25.002,6.1687,0.77108,0.0071199,4.194,1.921,8.056674,0.765663349416894,-0.00541665058310647,-0.702475823923131,"PETG","Flat",90,5,"PETG 90%_5.txt"
2.41287,6.2152,0.0092257,0.7769,0.0015012,7.5755e-05,0.0075755,25.002,6.2152,0.7769,0.0075755,4.194,1.921,8.056674,0.771434961871363,-0.00546503812863708,-0.703441643536759,"PETG","Flat",90,5,"PETG 90%_5.txt"
2.43264,6.2618,0.0093396,0.78273,0.0016151,8.0311e-05,0.0080311,25.002,6.2618,0.78273,0.0080311,4.194,1.921,8.056674,0.777218986395627,-0.00551101360437323,-0.704075939899228,"PETG","Flat",90,5,"PETG 90%_5.txt"
2.45242,6.3084,0.0094535,0.78855,0.001729,8.4866e-05,0.0084866,25.002,6.3084,0.78855,0.0084866,4.194,1.921,8.056674,0.783003010919891,-0.0055469890801092,-0.70344164353677,"PETG","Flat",90,5,"PETG 90%_5.txt"
2.4722,6.3549,0.0095674,0.79437,0.0018429,8.9422e-05,0.0089422,25.002,6.3549,0.79437,0.0089422,4.194,1.921,8.056674,0.78877462337436,-0.0055953766256398,-0.704379146448104,"PETG","Flat",90,5,"PETG 90%_5.txt"
2.49198,6.4015,0.0096813,0.80019,0.0019568,9.3977e-05,0.0093977,25.002,6.4015,0.80019,0.0093977,4.194,1.921,8.056674,0.794558647898624,-0.00563135210137566,-0.703751871602452,"PETG","Flat",90,5,"PETG 90%_5.txt"
2.51175,6.4481,0.0096831,0.80601,0.0019585,9.4047e-05,0.0094047,25.002,6.4481,0.80601,0.0094047,4.194,1.921,8.056674,0.800342672422888,-0.00566732757711175,-0.703133655551637,"PETG","Flat",90,5,"PETG 90%_5.txt"
2.53153,6.4947,0.0096836,0.81183,0.0019591,9.4069e-05,0.0094069,25.002,6.4947,0.81183,0.0094069,4.194,1.921,8.056674,0.806126696947152,-0.00570330305284783,-0.702524303468439,"PETG","Flat",90,5,"PETG 90%_5.txt"
2.55131,6.5412,0.0096841,0.81765,0.0019596,9.4091e-05,0.0094091,25.002,6.5412,0.81765,0.0094091,4.194,1.921,8.056674,0.811898309401622,-0.00575169059837832,-0.703441643536761,"PETG","Flat",90,5,"PETG 90%_5.txt"
2.57109,6.5878,0.0096847,0.82348,0.0019602,9.4113e-05,0.0094113,25.002,6.5878,0.82348,0.0094113,4.194,1.921,8.056674,0.817682333925886,-0.00579766607411436,-0.704044551672701,"PETG","Flat",90,5,"PETG 90%_5.txt"
2.59086,6.6344,0.0096852,0.8293,0.0019607,9.4134e-05,0.0094134,25.002,6.6344,0.8293,0.0094134,4.194,1.921,8.056674,0.82346635845015,-0.00583364154985044,-0.703441643536771,"PETG","Flat",90,5,"PETG 90%_5.txt"
2.61064,6.6809,0.0096858,0.83512,0.0019613,9.4156e-05,0.0094156,25.002,6.6809,0.83512,0.0094156,4.194,1.921,8.056674,0.829237970904619,-0.00588202909538094,-0.704333400634751,"PETG","Flat",90,5,"PETG 90%_5.txt"
2.63042,6.7275,0.0096863,0.84094,0.0019618,9.4178e-05,0.0094178,25.002,6.7275,0.84094,0.0094178,4.194,1.921,8.056674,0.835021995428883,-0.00591800457111702,-0.703736838670657,"PETG","Flat",90,5,"PETG 90%_5.txt"
2.6502,6.7741,0.0096869,0.84676,0.0019623,9.4199e-05,0.0094199,25.002,6.7741,0.84676,0.0094199,4.194,1.921,8.056674,0.840806019953147,-0.00595398004685299,-0.703148477355212,"PETG","Flat",90,5,"PETG 90%_5.txt"
2.66997,6.8207,0.0096874,0.85258,0.0019629,9.4221e-05,0.0094221,25.002,6.8207,0.85258,0.0094221,4.194,1.921,8.056674,0.846590044477411,-0.00598995552258896,-0.70256814874721,"PETG","Flat",90,5,"PETG 90%_5.txt"
2.68975,6.8672,0.0096879,0.8584,0.0019634,9.4243e-05,0.0094243,25.002,6.8672,0.8584,0.0094243,4.194,1.921,8.056674,0.85236165693188,-0.00603834306811957,-0.703441643536762,"PETG","Flat",90,5,"PETG 90%_5.txt"
2.70953,6.9138,0.0096885,0.86422,0.001964,9.4265e-05,0.0094265,25.002,6.9138,0.86422,0.0094265,4.194,1.921,8.056674,0.858145681456144,-0.00607431854385554,-0.702867156957203,"PETG","Flat",90,5,"PETG 90%_5.txt"
2.72931,6.9604,0.009689,0.87005,0.0019645,9.4286e-05,0.0094286,25.002,6.9604,0.87005,0.0094286,4.194,1.921,8.056674,0.863929705980408,-0.00612029401959158,-0.70344164353676,"PETG","Flat",90,5,"PETG 90%_5.txt"
2.74909,7.0069,0.0096896,0.87587,0.0019651,9.4308e-05,0.0094308,25.002,7.0069,0.87587,0.0094308,4.194,1.921,8.056674,0.869701318434878,-0.00616868156512229,-0.704291911484843,"PETG","Flat",90,5,"PETG 90%_5.txt"
2.76886,7.0535,0.0091805,0.88169,0.001456,7.3946e-05,0.0073946,25.002,7.0535,0.88169,0.0073946,4.194,1.921,8.056674,0.875485342959142,-0.00620465704085826,-0.703723195324691,"PETG","Flat",90,5,"PETG 90%_5.txt"
2.78864,7.1001,0.01061,0.88751,0.0028851,0.00013111,0.013111,25.003,7.1001,0.88751,0.013111,4.194,1.921,8.056674,0.881269367483406,-0.00624063251659424,-0.703161938073288,"PETG","Flat",90,5,"PETG 90%_5.txt"
2.80842,7.1466,0.010494,0.89333,0.002769,0.00012647,0.012647,25.003,7.1466,0.89333,0.012647,4.194,1.921,8.056674,0.887040979937875,-0.00628902006212473,-0.703997409929671,"PETG","Flat",90,5,"PETG 90%_5.txt"
2.8282,7.1932,0.013234,0.89915,0.0055096,0.00023609,0.023609,25.006,7.1932,0.89915,0.023609,4.194,1.921,8.056674,0.892825004462139,-0.00632499553786081,-0.703441643536764,"PETG","Flat",90,5,"PETG 90%_5.txt"
2.84797,7.2398,0.010608,0.90497,0.002883,0.00013103,0.013103,25.003,7.2398,0.90497,0.013103,4.194,1.921,8.056674,0.898609028986403,-0.00636097101359689,-0.702893025580615,"PETG","Flat",90,5,"PETG 90%_5.txt"
2.86775,7.2864,0.0095956,0.91079,0.0018711,9.0551e-05,0.0090551,25.002,7.2864,0.91079,0.0090551,4.194,1.921,8.056674,0.904393053510667,-0.00639694648933276,-0.702351419024446,"PETG","Flat",90,5,"PETG 90%_5.txt"
2.88753,7.3329,0.008196,0.91662,0.00047152,3.4567e-05,0.0034567,25.001,7.3329,0.91662,0.0034567,4.194,1.921,8.056674,0.910164665965137,-0.00645533403486331,-0.7042541112853,"PETG","Flat",90,5,"PETG 90%_5.txt"
2.90731,7.3795,0.010823,0.92244,0.0030983,0.00013964,0.013964,25.003,7.3795,0.92244,0.013964,4.194,1.921,8.056674,0.915948690489401,-0.00649130951059951,-0.703710757404222,"PETG","Flat",90,5,"PETG 90%_5.txt"
2.92708,7.4261,0.008628,0.92826,0.00090352,5.1847e-05,0.0051847,25.001,7.4261,0.92826,0.0051847,4.194,1.921,8.056674,0.921732715013664,-0.00652728498633548,-0.703174216958124,"PETG","Flat",90,5,"PETG 90%_5.txt"
2.94686,7.4726,0.0071708,0.93408,-0.00055371,-6.4425e-06,-0.00064425,25,7.4726,0.93408,-0.00064425,4.194,1.921,8.056674,0.927504327468134,-0.00657567253186608,-0.703973164168603,"PETG","Flat",90,5,"PETG 90%_5.txt"
2.96664,7.5192,0.0074393,0.9399,-0.0002852,4.2978e-06,0.00042978,25,7.5192,0.9399,0.00042978,4.194,1.921,8.056674,0.933288351992398,-0.00661164800760206,-0.703441643536765,"PETG","Flat",90,5,"PETG 90%_5.txt"
2.98642,7.5658,0.0077439,0.94572,1.9357e-05,1.648e-05,0.001648,25,7.5658,0.94572,0.001648,4.194,1.921,8.056674,0.939072376516662,-0.00664762348333803,-0.702916664904837,"PETG","Flat",90,5,"PETG 90%_5.txt"
3.00619,7.6123,0.0080484,0.95154,0.00032392,2.8663e-05,0.0028663,25.001,7.6123,0.95154,0.0028663,4.194,1.921,8.056674,0.944843988971131,-0.00669601102886863,-0.703702527362868,"PETG","Flat",90,5,"PETG 90%_5.txt"
3.02597,7.6589,0.008353,0.95736,0.00062847,4.0845e-05,0.0040845,25.001,7.6589,0.95736,0.0040845,4.194,1.921,8.056674,0.950628013495395,-0.0067319865046046,-0.703182345680267,"PETG","Flat",90,5,"PETG 90%_5.txt"
3.04575,7.7138,0.0086576,0.96423,0.00093303,5.3027e-05,0.0053027,25.001,7.7138,0.96423,0.0053027,4.194,1.921,8.056674,0.957442239812608,-0.00678776018739236,-0.703956544329917,"PETG","Flat",90,5,"PETG 90%_5.txt"
3.06553,7.8197,0.0089621,0.97746,0.0012376,6.521e-05,0.006521,25.002,7.8197,0.97746,0.006521,4.194,1.921,8.056674,0.970586621725045,-0.00687337827495549,-0.703187677752081,"PETG","Flat",90,5,"PETG 90%_5.txt"
3.0853,7.9255,0.0092667,0.99069,0.0015421,7.7392e-05,0.0077392,25.002,7.9255,0.99069,0.0077392,4.194,1.921,8.056674,0.983718591567687,-0.00697140843231314,-0.703692217778835,"PETG","Flat",90,5,"PETG 90%_5.txt"
3.10508,8.0313,0.0095712,1.0039,0.0018467,8.9574e-05,0.0089574,25.002,8.0313,1.0039,0.0089574,4.194,1.921,8.056674,0.996850561410329,-0.00704943858967111,-0.70220525845912,"PETG","Flat",90,5,"PETG 90%_5.txt"
3.12486,8.1372,0.0098758,1.0171,0.0021513,0.00010176,0.010176,25.003,8.1372,1.0171,0.010176,4.194,1.921,8.056674,1.00999494332277,-0.00710505667723416,-0.698560286818814,"PETG","Flat",90,5,"PETG 90%_5.txt"
3.14464,8.243,0.01018,1.0304,0.0024558,0.00011394,0.011394,25.003,8.243,1.0304,0.011394,4.194,1.921,8.056674,1.02312691316541,-0.00727308683459182,-0.705850818574517,"PETG","Flat",90,5,"PETG 90%_5.txt"
3.16441,8.3489,0.010485,1.0436,0.0027604,0.00012612,0.012612,25.003,8.3489,1.0436,0.012612,4.194,1.921,8.056674,1.03627129507784,-0.00732870492215509,-0.702252292272431,"PETG","Flat",90,5,"PETG 90%_5.txt"
3.18419,8.4547,0.010795,1.0568,0.0030707,0.00013853,0.013853,25.003,8.4547,1.0568,0.013853,4.194,1.921,8.056674,1.04940326492049,-0.00739673507951277,-0.699918156653366,"PETG","Flat",90,5,"PETG 90%_5.txt"
3.20397,8.5606,0.011144,1.0701,0.0034196,0.00015249,0.015249,25.004,8.5606,1.0701,0.015249,4.194,1.921,8.056674,1.06254764683292,-0.00755235316707603,-0.705761439779089,"PETG","Flat",90,5,"PETG 90%_5.txt"
3.22375,8.6664,0.011493,1.0833,0.0037685,0.00016644,0.016644,25.004,8.6664,1.0833,0.016644,4.194,1.921,8.056674,1.07567961667557,-0.00762038332443371,-0.703441643536759,"PETG","Flat",90,5,"PETG 90%_5.txt"
3.24352,8.7722,0.011842,1.0965,0.0041174,0.0001804,0.01804,25.005,8.7722,1.0965,0.01804,4.194,1.921,8.056674,1.08881158651821,-0.00768841348179161,-0.701177700117794,"PETG","Flat",90,5,"PETG 90%_5.txt"
3.2633,8.8781,0.012191,1.1098,0.0044663,0.00019436,0.019436,25.005,8.8781,1.1098,0.019436,4.194,1.921,8.056674,1.10195596843065,-0.00784403156935465,-0.706796861538534,"PETG","Flat",90,5,"PETG 90%_5.txt"
3.28308,8.9839,0.01254,1.123,0.0048152,0.00020831,0.020831,25.005,8.9839,1.123,0.020831,4.194,1.921,8.056674,1.11508793827329,-0.00791206172671233,-0.704546903536271,"PETG","Flat",90,5,"PETG 90%_5.txt"
3.30286,9.0898,0.012889,1.1362,0.0051641,0.00022227,0.022227,25.006,9.0898,1.1362,0.022227,4.194,1.921,8.056674,1.12823232018572,-0.0079676798142756,-0.70125680463612,"PETG","Flat",90,5,"PETG 90%_5.txt"
3.32264,9.1956,0.013237,1.1495,0.005513,0.00023622,0.023622,25.006,9.1956,1.1495,0.023622,4.194,1.921,8.056674,1.14136429002837,-0.00813570997163326,-0.707760763082494,"PETG","Flat",90,5,"PETG 90%_5.txt"
3.34241,9.3014,0.013586,1.1627,0.0058619,0.00025018,0.025018,25.006,9.3014,1.1627,0.025018,4.194,1.921,8.056674,1.15449625987101,-0.00820374012899117,-0.705576686074754,"PETG","Flat",90,5,"PETG 90%_5.txt"
3.36219,9.4073,0.013935,1.1759,0.0062108,0.00026414,0.026414,25.007,9.4073,1.1759,0.026414,4.194,1.921,8.056674,1.16764064178345,-0.00825935821655421,-0.702386105668357,"PETG","Flat",90,5,"PETG 90%_5.txt"
3.38197,9.5131,0.014284,1.1891,0.0065597,0.00027809,0.027809,25.007,9.5131,1.1891,0.027809,4.194,1.921,8.056674,1.18077261162609,-0.00832738837391211,-0.700310181978985,"PETG","Flat",90,5,"PETG 90%_5.txt"
3.40175,9.619,0.014633,1.2024,0.0069086,0.00029205,0.029205,25.007,9.619,1.2024,0.029205,4.194,1.921,8.056674,1.19391699353852,-0.00848300646147515,-0.705506192737454,"PETG","Flat",90,5,"PETG 90%_5.txt"
3.42152,9.7248,0.014982,1.2156,0.0072575,0.000306,0.0306,25.008,9.7248,1.2156,0.0306,4.194,1.921,8.056674,1.20704896338117,-0.00855103661883283,-0.703441643536758,"PETG","Flat",90,5,"PETG 90%_5.txt"
3.4413,9.8307,0.015331,1.2288,0.0076064,0.00031996,0.031996,25.008,9.8307,1.2288,0.031996,4.194,1.921,8.056674,1.2201933452936,-0.00860665470639588,-0.70041135305956,"PETG","Flat",90,5,"PETG 90%_5.txt"
3.46108,10.182,0.01568,1.2728,0.0079553,0.00033392,0.033392,25.008,10.182,1.2728,0.033392,4.194,1.921,8.056674,1.26379694648189,-0.00900305351811403,-0.707342356859996,"PETG","Flat",90,5,"PETG 90%_5.txt"
3.48086,10.641,0.016029,1.3301,0.0083042,0.00034787,0.034787,25.009,10.641,1.3301,0.034787,4.194,1.921,8.056674,1.32076834683891,-0.00933165316109341,-0.701575307201971,"PETG","Flat",90,5,"PETG 90%_5.txt"
3.50063,10.936,0.016378,1.367,0.0086531,0.00036183,0.036183,25.009,10.936,1.367,0.036183,4.194,1.921,8.056674,1.35738395273285,-0.0096160472671476,-0.703441643536767,"PETG","Flat",90,5,"PETG 90%_5.txt"
3.52041,11.012,0.016726,1.3765,0.009002,0.00037578,0.037578,25.009,11.012,1.3765,0.037578,4.194,1.921,8.056674,1.36681712577672,-0.00968287422328351,-0.703441643536761,"PETG","Flat",90,5,"PETG 90%_5.txt"
3.54019,11.089,0.017075,1.3861,0.0093509,0.00038974,0.038974,25.01,11.089,1.3861,0.038974,4.194,1.921,8.056674,1.37637441951853,-0.00972558048147398,-0.701650709290382,"PETG","Flat",90,5,"PETG 90%_5.txt"
3.55997,11.166,0.017424,1.3957,0.0096998,0.0004037,0.04037,25.01,11.166,1.3957,0.04037,4.194,1.921,8.056674,1.38593171326034,-0.00976828673966423,-0.699884412098892,"PETG","Flat",90,5,"PETG 90%_5.txt"
3.57974,11.242,0.017773,1.4053,0.010049,0.00041765,0.041765,25.01,11.242,1.4053,0.041765,4.194,1.921,8.056674,1.3953648863042,-0.00993511369580036,-0.706974574525038,"PETG","Flat",90,5,"PETG 90%_5.txt"
3.59952,11.319,0.018122,1.4149,0.010398,0.00043161,0.043161,25.011,11.319,1.4149,0.043161,4.194,1.921,8.056674,1.40492218004601,-0.00997781995399083,-0.705196123683004,"PETG","Flat",90,5,"PETG 90%_5.txt"
3.6193,11.395,0.018471,1.4244,0.010746,0.00044556,0.044556,25.011,11.395,1.4244,0.044556,4.194,1.921,8.056674,1.41435535308987,-0.010044646910127,-0.705184422221775,"PETG","Flat",90,5,"PETG 90%_5.txt"
3.63908,11.472,0.01882,1.434,0.011095,0.00045952,0.045952,25.011,11.472,1.434,0.045952,4.194,1.921,8.056674,1.42391264683168,-0.0100873531683172,-0.703441643536765,"PETG","Flat",90,5,"PETG 90%_5.txt"
3.65885,11.549,0.019101,1.4436,0.011377,0.00047078,0.047078,25.012,11.549,1.4436,0.047078,4.194,1.921,8.056674,1.43346994057349,-0.0101300594265077,-0.701722043953151,"PETG","Flat",90,5,"PETG 90%_5.txt"
3.67863,11.625,0.019246,1.4532,0.011521,0.00047655,0.047655,25.012,11.625,1.4532,0.047655,4.194,1.921,8.056674,1.44290311361736,-0.0102968863826436,-0.708566362692237,"PETG","Flat",90,5,"PETG 90%_5.txt"
3.69841,11.702,0.01939,1.4627,0.011665,0.00048231,0.048231,25.012,11.702,1.4627,0.048231,4.194,1.921,8.056674,1.45246040735917,-0.0102395926408339,-0.700047353581312,"PETG","Flat",90,5,"PETG 90%_5.txt"
3.71819,11.779,0.019534,1.4723,0.011809,0.00048808,0.048808,25.012,11.779,1.4723,0.048808,4.194,1.921,8.056674,1.46201770110098,-0.0102822988990243,-0.698383406848083,"PETG","Flat",90,5,"PETG 90%_5.txt"
3.73796,11.855,0.019678,1.4819,0.011953,0.00049385,0.049385,25.012,11.855,1.4819,0.049385,4.194,1.921,8.056674,1.47145087414484,-0.0104491258551604,-0.705116799727407,"PETG","Flat",90,5,"PETG 90%_5.txt"
3.75774,11.932,0.019822,1.4915,0.012098,0.00049961,0.049961,25.012,11.932,1.4915,0.049961,4.194,1.921,8.056674,1.48100816788665,-0.0104918321133509,-0.70344164353677,"PETG","Flat",90,5,"PETG 90%_5.txt"
3.77752,12.008,0.019966,1.5011,0.012242,0.00050538,0.050538,25.013,12.008,1.5011,0.050538,4.194,1.921,8.056674,1.49044134093051,-0.010658659069487,-0.710056563152824,"PETG","Flat",90,5,"PETG 90%_5.txt"
3.7973,12.085,0.02011,1.5106,0.012386,0.00051114,0.051114,25.013,12.085,1.5106,0.051114,4.194,1.921,8.056674,1.49999863467232,-0.0106013653276771,-0.701798313761226,"PETG","Flat",90,5,"PETG 90%_5.txt"
3.81707,12.162,0.020255,1.5202,0.01253,0.00051691,0.051691,25.013,12.162,1.5202,0.051691,4.194,1.921,8.056674,1.50955592841413,-0.0106440715858676,-0.700175739104562,"PETG","Flat",90,5,"PETG 90%_5.txt"
3.83685,12.253,0.020399,1.5316,0.012674,0.00052268,0.052268,25.013,12.253,1.5316,0.052268,4.194,1.921,8.056674,1.52085091192718,-0.01074908807282,-0.701820845705148,"PETG","Flat",90,5,"PETG 90%_5.txt"
3.85663,12.353,0.020543,1.5441,0.012818,0.00052844,0.052844,25.013,12.353,1.5441,0.052844,4.194,1.921,8.056674,1.53326298172174,-0.0108370182782622,-0.701833966599458,"PETG","Flat",90,5,"PETG 90%_5.txt"
3.87641,12.452,0.020687,1.5565,0.012963,0.00053421,0.053421,25.013,12.452,1.5565,0.053421,4.194,1.921,8.056674,1.54555093081835,-0.0109490691816498,-0.703441643536771,"PETG","Flat",90,5,"PETG 90%_5.txt"
3.89619,12.552,0.020831,1.569,0.013107,0.00053998,0.053998,25.013,12.552,1.569,0.053998,4.194,1.921,8.056674,1.55796300061291,-0.0110369993870918,-0.703441643536762,"PETG","Flat",90,5,"PETG 90%_5.txt"
3.91596,12.652,0.020975,1.5814,0.013251,0.00054574,0.054574,25.014,12.652,1.5814,0.054574,4.194,1.921,8.056674,1.57037507040747,-0.011024929592534,-0.697162614931958,"PETG","Flat",90,5,"PETG 90%_5.txt"
3.93574,12.751,0.02112,1.5939,0.013395,0.00055151,0.055151,25.014,12.751,1.5939,0.055151,4.194,1.921,8.056674,1.58266301950408,-0.0112369804959218,-0.704999090025837,"PETG","Flat",90,5,"PETG 90%_5.txt"
3.95552,12.851,0.021264,1.6063,0.013539,0.00055727,0.055727,25.014,12.851,1.6063,0.055727,4.194,1.921,8.056674,1.59507508929864,-0.0112249107013636,-0.698805372680294,"PETG","Flat",90,5,"PETG 90%_5.txt"
3.9753,12.95,0.021408,1.6188,0.013683,0.00056304,0.056304,25.014,12.95,1.6188,0.056304,4.194,1.921,8.056674,1.60736303839525,-0.0114369616047514,-0.706508623965368,"PETG","Flat",90,5,"PETG 90%_5.txt"
3.99507,13.05,0.021552,1.6313,0.013828,0.00056881,0.056881,25.014,13.05,1.6313,0.056881,4.194,1.921,8.056674,1.61977510818981,-0.0115248918101933,-0.706485122919962,"PETG","Flat",90,5,"PETG 90%_5.txt"
4.01485,13.15,0.021696,1.6437,0.013972,0.00057457,0.057457,25.014,13.15,1.6437,0.057457,4.194,1.921,8.056674,1.63218717798436,-0.0115128220156355,-0.700421124027227,"PETG","Flat",90,5,"PETG 90%_5.txt"
4.03463,13.253,0.02184,1.6567,0.014116,0.00058034,0.058034,25.015,13.253,1.6567,0.058034,4.194,1.921,8.056674,1.64497160987276,-0.0117283901272409,-0.707936870117759,"PETG","Flat",90,5,"PETG 90%_5.txt"
4.05441,13.358,0.021984,1.6698,0.01426,0.0005861,0.05861,25.015,13.358,1.6698,0.05861,4.194,1.921,8.056674,1.65800428315704,-0.011795716842955,-0.706414950470415,"PETG","Flat",90,5,"PETG 90%_5.txt"
4.07418,13.463,0.022129,1.6829,0.014404,0.00059187,0.059187,25.015,13.463,1.6829,0.059187,4.194,1.921,8.056674,1.67103695644133,-0.0118630435586695,-0.704916724622349,"PETG","Flat",90,5,"PETG 90%_5.txt"
4.09396,13.568,0.022273,1.696,0.014548,0.00059764,0.059764,25.015,13.568,1.696,0.059764,4.194,1.921,8.056674,1.68406962972562,-0.0119303702743836,-0.703441643536769,"PETG","Flat",90,5,"PETG 90%_5.txt"
4.11374,13.672,0.022417,1.7091,0.014692,0.0006034,0.06034,25.015,13.672,1.7091,0.06034,4.194,1.921,8.056674,1.69697818231196,-0.0121218176880433,-0.709251517643398,"PETG","Flat",90,5,"PETG 90%_5.txt"
4.13352,13.777,0.022561,1.7222,0.014837,0.00060917,0.060917,25.015,13.777,1.7222,0.060917,4.194,1.921,8.056674,1.71001085559624,-0.0121891444037576,-0.707765904294369,"PETG","Flat",90,5,"PETG 90%_5.txt"
4.15329,13.882,0.022705,1.7353,0.014981,0.00061494,0.061494,25.015,13.882,1.7353,0.061494,4.194,1.921,8.056674,1.72304352888053,-0.0122564711194719,-0.706302721112887,"PETG","Flat",90,5,"PETG 90%_5.txt"
4.17307,13.987,0.022849,1.7484,0.015125,0.0006207,0.06207,25.016,13.987,1.7484,0.06207,4.194,1.921,8.056674,1.73607620216481,-0.0123237978351858,-0.704861463920486,"PETG","Flat",90,5,"PETG 90%_5.txt"
4.19285,14.092,0.022994,1.7615,0.015269,0.00062647,0.062647,25.016,14.092,1.7615,0.062647,4.194,1.921,8.056674,1.7491088754491,-0.0123911245509001,-0.703441643536763,"PETG","Flat",90,5,"PETG 90%_5.txt"
4.21263,14.196,0.023138,1.7746,0.015413,0.00063223,0.063223,25.016,14.196,1.7746,0.063223,4.194,1.921,8.056674,1.76201742803544,-0.0125825719645598,-0.709037076781236,"PETG","Flat",90,5,"PETG 90%_5.txt"
4.2324,14.301,0.023282,1.7876,0.015557,0.000638,0.0638,25.016,14.301,1.7876,0.0638,4.194,1.921,8.056674,1.77505010131973,-0.0125498986802741,-0.702052958171522,"PETG","Flat",90,5,"PETG 90%_5.txt"
4.25218,14.406,0.023426,1.8007,0.015702,0.00064377,0.064377,25.016,14.406,1.8007,0.064377,4.194,1.921,8.056674,1.78808277460401,-0.0126172253959882,-0.700684478035664,"PETG","Flat",90,5,"PETG 90%_5.txt"
4.27196,14.511,0.02357,1.8138,0.015846,0.00064953,0.064953,25.016,14.511,1.8138,0.064953,4.194,1.921,8.056674,1.8011154478883,-0.0126845521117027,-0.699335765338114,"PETG","Flat",90,5,"PETG 90%_5.txt"
4.29174,14.616,0.023714,1.8269,0.01599,0.0006553,0.06553,25.016,14.616,1.8269,0.06553,4.194,1.921,8.056674,1.81414812117258,-0.0127518788274168,-0.698006394844644,"PETG","Flat",90,5,"PETG 90%_5.txt"
4.31151,14.72,0.023859,1.84,0.016134,0.00066107,0.066107,25.017,14.72,1.84,0.066107,4.194,1.921,8.056674,1.82705667375892,-0.0129433262410765,-0.703441643536768,"PETG","Flat",90,5,"PETG 90%_5.txt"
4.33129,14.825,0.024003,1.8531,0.016278,0.00066683,0.066683,25.017,14.825,1.8531,0.066683,4.194,1.921,8.056674,1.84008934704321,-0.0130106529567908,-0.702102042889797,"PETG","Flat",90,5,"PETG 90%_5.txt"
4.35107,14.93,0.024147,1.8662,0.016422,0.0006726,0.06726,25.017,14.93,1.8662,0.06726,4.194,1.921,8.056674,1.8531220203275,-0.0130779796725049,-0.70078124919649,"PETG","Flat",90,5,"PETG 90%_5.txt"
4.37085,15.035,0.024291,1.8793,0.016566,0.00067836,0.067836,25.017,15.035,1.8793,0.067836,4.194,1.921,8.056674,1.86615469361178,-0.013145306388219,-0.69947886916506,"PETG","Flat",90,5,"PETG 90%_5.txt"
4.39063,15.14,0.024435,1.8924,0.016711,0.00068413,0.068413,25.017,15.14,1.8924,0.068413,4.194,1.921,8.056674,1.87918736689607,-0.0132126331039333,-0.698194520393853,"PETG","Flat",90,5,"PETG 90%_5.txt"
4.4104,15.244,0.024579,1.9055,0.016855,0.0006899,0.06899,25.017,15.244,1.9055,0.06899,4.194,1.921,8.056674,1.89209591948241,-0.013404080517593,-0.703441643536762,"PETG","Flat",90,5,"PETG 90%_5.txt"
4.43018,15.349,0.024723,1.9186,0.016999,0.00069566,0.069566,25.017,15.349,1.9186,0.069566,4.194,1.921,8.056674,1.90512859276669,-0.0134714072333073,-0.702147776154869,"PETG","Flat",90,5,"PETG 90%_5.txt"
4.44996,15.454,0.024868,1.9317,0.017143,0.00070143,0.070143,25.018,15.454,1.9317,0.070143,4.194,1.921,8.056674,1.91816126605098,-0.0135387339490214,-0.700871457732639,"PETG","Flat",90,5,"PETG 90%_5.txt"
4.46974,15.559,0.025012,1.9448,0.017287,0.0007072,0.07072,25.018,15.559,1.9448,0.07072,4.194,1.921,8.056674,1.93119393933526,-0.0136060606647359,-0.699612333645409,"PETG","Flat",90,5,"PETG 90%_5.txt"
4.48951,15.664,0.025156,1.9579,0.017431,0.00071296,0.071296,25.018,15.664,1.9579,0.071296,4.194,1.921,8.056674,1.94422661261955,-0.0136733873804498,-0.698370058759373,"PETG","Flat",90,5,"PETG 90%_5.txt"
4.50929,15.768,0.0253,1.971,0.017576,0.00071873,0.071873,25.018,15.768,1.971,0.071873,4.194,1.921,8.056674,1.95713516520589,-0.0138648347941097,-0.703441643536769,"PETG","Flat",90,5,"PETG 90%_5.txt"
4.52907,15.873,0.025444,1.9841,0.01772,0.00072449,0.072449,25.018,15.873,1.9841,0.072449,4.194,1.921,8.056674,1.97016783849018,-0.0139321615098238,-0.702190489885782,"PETG","Flat",90,5,"PETG 90%_5.txt"
4.54885,15.978,0.025588,1.9972,0.017864,0.00073026,0.073026,25.018,15.978,1.9972,0.073026,4.194,1.921,8.056674,1.98320051177446,-0.0139994882255381,-0.700955749325961,"PETG","Flat",90,5,"PETG 90%_5.txt"
4.56862,16.083,0.025733,2.0103,0.018008,0.00073603,0.073603,25.018,16.083,2.0103,0.073603,4.194,1.921,8.056674,1.99623318505875,-0.0140668149412524,-0.699737100992508,"PETG","Flat",90,5,"PETG 90%_5.txt"
4.5884,16.187,0.025877,2.0234,0.018152,0.00074179,0.074179,25.019,16.187,2.0234,0.074179,4.194,1.921,8.056674,2.00914173764509,-0.0142582623549119,-0.704668496338435,"PETG","Flat",90,5,"PETG 90%_5.txt"
4.60818,16.304,0.026021,2.038,0.018296,0.00074756,0.074756,25.019,16.304,2.038,0.074756,4.194,1.921,8.056674,2.02366385930472,-0.0143361406952791,-0.703441643536757,"PETG","Flat",90,5,"PETG 90%_5.txt"
4.62796,16.437,0.026165,2.0546,0.01844,0.00075333,0.075333,25.019,16.437,2.0546,0.075333,4.194,1.921,8.056674,2.04017191213148,-0.0144280878685175,-0.702233421031707,"PETG","Flat",90,5,"PETG 90%_5.txt"
4.64773,16.569,0.026309,2.0712,0.018585,0.00075909,0.075909,25.019,16.569,2.0712,0.075909,4.194,1.921,8.056674,2.0565558442603,-0.0146441557397012,-0.707037260510875,"PETG","Flat",90,5,"PETG 90%_5.txt"
4.66751,16.702,0.026453,2.0877,0.018729,0.00076486,0.076486,25.019,16.702,2.0877,0.076486,4.194,1.921,8.056674,2.07306389708706,-0.0146361029129385,-0.701063510702615,"PETG","Flat",90,5,"PETG 90%_5.txt"
4.68729,16.834,0.026597,2.1043,0.018873,0.00077062,0.077062,25.019,16.834,2.1043,0.077062,4.194,1.921,8.056674,2.08944782921588,-0.0148521707841223,-0.705801016210724,"PETG","Flat",90,5,"PETG 90%_5.txt"
4.70707,16.967,0.026742,2.1209,0.019017,0.00077639,0.077639,25.019,16.967,2.1209,0.077639,4.194,1.921,8.056674,2.10595588204264,-0.0149441179573602,-0.704612096626912,"PETG","Flat",90,5,"PETG 90%_5.txt"
4.72684,17.1,0.026886,2.1374,0.019161,0.00078216,0.078216,25.02,17.1,2.1374,0.078216,4.194,1.921,8.056674,2.1224639348694,-0.0149360651305983,-0.698795973172935,"PETG","Flat",90,5,"PETG 90%_5.txt"
4.74662,17.232,0.02703,2.154,0.019305,0.00078792,0.078792,25.02,17.232,2.154,0.078792,4.194,1.921,8.056674,2.13884786699822,-0.0151521330017821,-0.703441643536773,"PETG","Flat",90,5,"PETG 90%_5.txt"
4.7664,17.365,0.027174,2.1706,0.01945,0.00079369,0.079369,25.02,17.365,2.1706,0.079369,4.194,1.921,8.056674,2.15535591982498,-0.01524408017502,-0.702297990187966,"PETG","Flat",90,5,"PETG 90%_5.txt"
4.78618,17.497,0.027318,2.1872,0.019594,0.00079946,0.079946,25.02,17.497,2.1872,0.079946,4.194,1.921,8.056674,2.1717398519538,-0.0154601480462033,-0.706846563926633,"PETG","Flat",90,5,"PETG 90%_5.txt"
4.80595,17.63,0.027462,2.2037,0.019738,0.00080522,0.080522,25.02,17.63,2.2037,0.080522,4.194,1.921,8.056674,2.18824790478056,-0.0154520952194415,-0.70118869262792,"PETG","Flat",90,5,"PETG 90%_5.txt"
4.82573,17.762,0.027607,2.2203,0.019882,0.00081099,0.081099,25.02,17.762,2.2203,0.081099,4.194,1.921,8.056674,2.20463183690938,-0.0156681630906248,-0.705677750332153,"PETG","Flat",90,5,"PETG 90%_5.txt"
4.84551,17.895,0.027751,2.2369,0.020026,0.00081675,0.081675,25.02,17.895,2.2369,0.081675,4.194,1.921,8.056674,2.22113988973614,-0.0157601102638631,-0.70455139987765,"PETG","Flat",90,5,"PETG 90%_5.txt"
4.86529,18.027,0.027895,2.2534,0.02017,0.00082252,0.082252,25.021,18.027,2.2534,0.082252,4.194,1.921,8.056674,2.23752382186495,-0.0158761781350467,-0.704543273943672,"PETG","Flat",90,5,"PETG 90%_5.txt"
4.88506,18.16,0.028039,2.27,0.020315,0.00082829,0.082829,25.021,18.16,2.27,0.082829,4.194,1.921,8.056674,2.25403187469172,-0.0159681253082846,-0.703441643536767,"PETG","Flat",90,5,"PETG 90%_5.txt"
4.90484,18.252,0.028183,2.2815,0.020459,0.00083405,0.083405,25.021,18.252,2.2815,0.083405,4.194,1.921,8.056674,2.26545097890271,-0.0160490210972912,-0.703441643536762,"PETG","Flat",90,5,"PETG 90%_5.txt"
4.92462,18.329,0.028327,2.2911,0.020603,0.00083982,0.083982,25.021,18.329,2.2911,0.083982,4.194,1.921,8.056674,2.27500827264452,-0.0160917273554819,-0.702358140433937,"PETG","Flat",90,5,"PETG 90%_5.txt"
4.9444,18.405,0.028472,2.3007,0.020747,0.00084559,0.084559,25.021,18.405,2.3007,0.084559,4.194,1.921,8.056674,2.28444144568838,-0.0162585543116176,-0.706678589630008,"PETG","Flat",90,5,"PETG 90%_5.txt"
4.96418,18.482,0.028616,2.3102,0.020891,0.00085135,0.085135,25.021,18.482,2.3102,0.085135,4.194,1.921,8.056674,2.29399873943019,-0.0162012605698081,-0.701292553450268,"PETG","Flat",90,5,"PETG 90%_5.txt"
4.98395,18.558,0.02876,2.3198,0.021035,0.00085712,0.085712,25.021,18.558,2.3198,0.085712,4.194,1.921,8.056674,2.30343191247406,-0.0163680875259442,-0.705581840070015,"PETG","Flat",90,5,"PETG 90%_5.txt"
5.00373,18.635,0.028904,2.3294,0.021179,0.00086288,0.086288,25.022,18.635,2.3294,0.086288,4.194,1.921,8.056674,2.31298920621587,-0.0164107937841345,-0.704507331679164,"PETG","Flat",90,5,"PETG 90%_5.txt"
5.02351,18.712,0.029048,2.339,0.021324,0.00086865,0.086865,25.022,18.712,2.339,0.086865,4.194,1.921,8.056674,2.32254649995767,-0.0164535000423252,-0.703441643536774,"PETG","Flat",90,5,"PETG 90%_5.txt"
5.04329,18.788,0.029192,2.3485,0.021468,0.00087442,0.087442,25.022,18.788,2.3485,0.087442,4.194,1.921,8.056674,2.33197967300154,-0.0165203269984611,-0.703441643536771,"PETG","Flat",90,5,"PETG 90%_5.txt"
5.06306,18.865,0.029336,2.3581,0.021612,0.00088018,0.088018,25.022,18.865,2.3581,0.088018,4.194,1.921,8.056674,2.34153696674335,-0.0165630332566513,-0.70238892568811,"PETG","Flat",90,5,"PETG 90%_5.txt"
5.08284,18.941,0.029481,2.3677,0.021756,0.00088595,0.088595,25.022,18.941,2.3677,0.088595,4.194,1.921,8.056674,2.35097013978721,-0.0167298602127874,-0.706586992135297,"PETG","Flat",90,5,"PETG 90%_5.txt"
5.10262,19.018,0.029625,2.3772,0.0219,0.00089172,0.089172,25.022,19.018,2.3772,0.089172,4.194,1.921,8.056674,2.36052743352902,-0.0166725664709779,-0.701353124304977,"PETG","Flat",90,5,"PETG 90%_5.txt"
5.1224,19.094,0.029769,2.3868,0.022044,0.00089748,0.089748,25.022,19.094,2.3868,0.089748,4.194,1.921,8.056674,2.36996060657289,-0.0168393934271136,-0.705521762490096,"PETG","Flat",90,5,"PETG 90%_5.txt"
5.14217,19.171,0.029913,2.3964,0.022189,0.00090325,0.090325,25.023,19.171,2.3964,0.090325,4.194,1.921,8.056674,2.3795179003147,-0.0168820996853043,-0.704477536525801,"PETG","Flat",90,5,"PETG 90%_5.txt"
5.16195,19.248,0.030057,2.4059,0.022333,0.00090901,0.090901,25.023,19.248,2.4059,0.090901,4.194,1.921,8.056674,2.38907519405651,-0.0168248059434943,-0.699314432997811,"PETG","Flat",90,5,"PETG 90%_5.txt"
5.18173,19.324,0.030201,2.4155,0.022477,0.00091478,0.091478,25.023,19.324,2.4155,0.091478,4.194,1.921,8.056674,2.39850836710037,-0.0169916328996305,-0.703441643536761,"PETG","Flat",90,5,"PETG 90%_5.txt"
5.20151,19.401,0.030346,2.4251,0.022621,0.00092055,0.092055,25.023,19.401,2.4251,0.092055,4.194,1.921,8.056674,2.40806566084218,-0.0170343391578212,-0.702418009889124,"PETG","Flat",90,5,"PETG 90%_5.txt"
5.22128,19.522,0.03049,2.4403,0.022765,0.00092631,0.092631,25.023,19.522,2.4403,0.092631,4.194,1.921,8.056674,2.42308426529359,-0.0172157347064061,-0.70547615893153,"PETG","Flat",90,5,"PETG 90%_5.txt"
5.24106,19.653,0.030634,2.4567,0.022909,0.00093208,0.093208,25.023,19.653,2.4567,0.093208,4.194,1.921,8.056674,2.43934407672446,-0.0173559232755354,-0.706473044146024,"PETG","Flat",90,5,"PETG 90%_5.txt"
5.26084,19.785,0.030778,2.4731,0.023053,0.00093785,0.093785,25.023,19.785,2.4731,0.093785,4.194,1.921,8.056674,2.45572800885328,-0.0173719911467187,-0.702437877429895,"PETG","Flat",90,5,"PETG 90%_5.txt"
5.28062,19.916,0.030922,2.4895,0.023198,0.00094361,0.094361,25.024,19.916,2.4895,0.094361,4.194,1.921,8.056674,2.47198782028415,-0.017512179715848,-0.703441643536773,"PETG","Flat",90,5,"PETG 90%_5.txt"
5.30039,20.047,0.031066,2.5059,0.023342,0.00094938,0.094938,25.024,20.047,2.5059,0.094938,4.194,1.921,8.056674,2.48824763171502,-0.0176523682849767,-0.704432271238946,"PETG","Flat",90,5,"PETG 90%_5.txt"
5.32017,20.179,0.03121,2.5223,0.023486,0.00095514,0.095514,25.024,20.179,2.5223,0.095514,4.194,1.921,8.056674,2.50463156384384,-0.0176684361561605,-0.700489083620526,"PETG","Flat",90,5,"PETG 90%_5.txt"
5.33995,20.31,0.031355,2.5387,0.02363,0.00096091,0.096091,25.024,20.31,2.5387,0.096091,4.194,1.921,8.056674,2.52089137527471,-0.0178086247252898,-0.701485985949099,"PETG","Flat",90,5,"PETG 90%_5.txt"
5.35973,20.441,0.031499,2.5552,0.023774,0.00096668,0.096668,25.024,20.441,2.5552,0.096668,4.194,1.921,8.056674,2.53715118670558,-0.0180488132944192,-0.706356187164183,"PETG","Flat",90,5,"PETG 90%_5.txt"
5.3795,20.573,0.031643,2.5716,0.023918,0.00097244,0.097244,25.024,20.573,2.5716,0.097244,4.194,1.921,8.056674,2.5535351188344,-0.0180648811656026,-0.702476324685121,"PETG","Flat",90,5,"PETG 90%_5.txt"
5.39928,20.704,0.031787,2.588,0.024063,0.00097821,0.097821,25.024,20.704,2.588,0.097821,4.194,1.921,8.056674,2.56979493026527,-0.0182050697347313,-0.70344164353676,"PETG","Flat",90,5,"PETG 90%_5.txt"
5.41906,20.835,0.031931,2.6044,0.024207,0.00098398,0.098398,25.025,20.835,2.6044,0.098398,4.194,1.921,8.056674,2.58605474169614,-0.0183452583038606,-0.70439480509371,"PETG","Flat",90,5,"PETG 90%_5.txt"
5.43884,20.966,0.032075,2.6208,0.024351,0.00098974,0.098974,25.025,20.966,2.6208,0.098974,4.194,1.921,8.056674,2.60231455312701,-0.0184854468729898,-0.705336037583555,"PETG","Flat",90,5,"PETG 90%_5.txt"
5.45861,21.098,0.03222,2.6372,0.024495,0.00099551,0.099551,25.025,21.098,2.6372,0.099551,4.194,1.921,8.056674,2.61869848525583,-0.0185015147441736,-0.701559030190111,"PETG","Flat",90,5,"PETG 90%_5.txt"
5.47839,21.229,0.032364,2.6536,0.024639,0.0010013,0.10013,25.025,21.229,2.6536,0.10013,4.194,1.921,8.056674,2.6349582966867,-0.0186417033133024,-0.702506154405426,"PETG","Flat",90,5,"PETG 90%_5.txt"
5.49817,21.36,0.032508,2.67,0.024783,0.001007,0.1007,25.025,21.36,2.67,0.1007,4.194,1.921,8.056674,2.65121810811757,-0.0187818918824316,-0.703441643536765,"PETG","Flat",90,5,"PETG 90%_5.txt"
5.51795,21.492,0.032652,2.6865,0.024928,0.0010128,0.10128,25.025,21.492,2.6865,0.10128,4.194,1.921,8.056674,2.66760204024638,-0.0188979597536152,-0.703441643536765,"PETG","Flat",90,5,"PETG 90%_5.txt"
5.53773,21.623,0.032796,2.7029,0.025072,0.0010186,0.10186,25.025,21.623,2.7029,0.10186,4.194,1.921,8.056674,2.68386185167726,-0.0190381483227444,-0.704360069656459,"PETG","Flat",90,5,"PETG 90%_5.txt"
5.5575,21.754,0.03294,2.7193,0.025216,0.0010243,0.10243,25.026,21.754,2.7193,0.10243,4.194,1.921,8.056674,2.70012166310813,-0.0191783368918732,-0.705267417786681,"PETG","Flat",90,5,"PETG 90%_5.txt"
5.57728,21.886,0.033084,2.7357,0.02536,0.0010301,0.10301,25.026,21.886,2.7357,0.10301,4.194,1.921,8.056674,2.71650559523694,-0.019194404763057,-0.701626814455423,"PETG","Flat",90,5,"PETG 90%_5.txt"
5.59706,22.017,0.033229,2.7521,0.025504,0.0010359,0.10359,25.026,22.017,2.7521,0.10359,4.194,1.921,8.056674,2.73276540666781,-0.0193345933321862,-0.70253963635719,"PETG","Flat",90,5,"PETG 90%_5.txt"
5.61684,22.13,0.033373,2.7663,0.025648,0.0010416,0.10416,25.026,22.13,2.7663,0.10416,4.194,1.921,8.056674,2.74679104553566,-0.0195089544643361,-0.705236397510613,"PETG","Flat",90,5,"PETG 90%_5.txt"
5.63661,22.214,0.033517,2.7768,0.025792,0.0010474,0.10474,25.026,22.214,2.7768,0.10474,4.194,1.921,8.056674,2.75721718416309,-0.0195828158369076,-0.705229610951728,"PETG","Flat",90,5,"PETG 90%_5.txt"
5.65639,22.298,0.033661,2.7872,0.025937,0.0010532,0.10532,25.026,22.298,2.7872,0.10532,4.194,1.921,8.056674,2.76764332279052,-0.0195566772094784,-0.701660347642021,"PETG","Flat",90,5,"PETG 90%_5.txt"
5.67617,22.382,0.033805,2.7977,0.026081,0.0010589,0.10589,25.026,22.382,2.7977,0.10589,4.194,1.921,8.056674,2.77806946141795,-0.0196305385820494,-0.701667032993153,"PETG","Flat",90,5,"PETG 90%_5.txt"
5.69595,22.465,0.033949,2.8082,0.026225,0.0010647,0.10647,25.027,22.465,2.8082,0.10647,4.194,1.921,8.056674,2.78837147934743,-0.0198285206525668,-0.706093606316031,"PETG","Flat",90,5,"PETG 90%_5.txt"
5.71572,22.549,0.034094,2.8187,0.026369,0.0010705,0.10705,25.027,22.549,2.8187,0.10705,4.194,1.921,8.056674,2.79879761797486,-0.0199023820251383,-0.706083727432443,"PETG","Flat",90,5,"PETG 90%_5.txt"
5.7355,22.633,0.034238,2.8291,0.026513,0.0010762,0.10762,25.027,22.633,2.8291,0.10762,4.194,1.921,8.056674,2.80922375660229,-0.0198762433977095,-0.702564186409443,"PETG","Flat",90,5,"PETG 90%_5.txt"
5.75528,22.717,0.034382,2.8396,0.026657,0.001082,0.1082,25.027,22.717,2.8396,0.1082,4.194,1.921,8.056674,2.81964989522972,-0.019950104770281,-0.702567430986091,"PETG","Flat",90,5,"PETG 90%_5.txt"
5.77506,22.801,0.034526,2.8501,0.026802,0.0010878,0.10878,25.027,22.801,2.8501,0.10878,4.194,1.921,8.056674,2.83007603385715,-0.0200239661428521,-0.702570651656155,"PETG","Flat",90,5,"PETG 90%_5.txt"
5.79483,22.884,0.03467,2.8605,0.026946,0.0010935,0.10935,25.027,22.884,2.8605,0.10935,4.194,1.921,8.056674,2.84037805178663,-0.0201219482133692,-0.703441643536767,"PETG","Flat",90,5,"PETG 90%_5.txt"
5.81461,22.968,0.034814,2.871,0.02709,0.0010993,0.10993,25.027,22.968,2.871,0.10993,4.194,1.921,8.056674,2.85080419041406,-0.0201958095859407,-0.703441643536771,"PETG","Flat",90,5,"PETG 90%_5.txt"
5.83439,23.052,0.034959,2.8815,0.027234,0.0011051,0.11051,25.028,23.052,2.8815,0.11051,4.194,1.921,8.056674,2.86123032904149,-0.0202696709585117,-0.70344164353676,"PETG","Flat",90,5,"PETG 90%_5.txt"
5.85417,23.136,0.035103,2.892,0.027378,0.0011108,0.11108,25.028,23.136,2.892,0.11108,4.194,1.921,8.056674,2.87165646766892,-0.0203435323310832,-0.703441643536764,"PETG","Flat",90,5,"PETG 90%_5.txt"
5.87394,23.22,0.035247,2.9024,0.027522,0.0011166,0.11166,25.028,23.22,2.9024,0.11166,4.194,1.921,8.056674,2.88208260629635,-0.0203173937036549,-0.700020455611044,"PETG","Flat",90,5,"PETG 90%_5.txt"
5.89372,23.303,0.035391,2.9129,0.027666,0.0011224,0.11224,25.028,23.303,2.9129,0.11224,4.194,1.921,8.056674,2.89238462422583,-0.0205153757741714,-0.70429385746752,"PETG","Flat",90,5,"PETG 90%_5.txt"
5.9135,23.387,0.035535,2.9234,0.027811,0.0011281,0.11281,25.028,23.387,2.9234,0.11281,4.194,1.921,8.056674,2.90281076285326,-0.0205892371467429,-0.704290796563689,"PETG","Flat",90,5,"PETG 90%_5.txt"
5.93328,23.471,0.035679,2.9339,0.027955,0.0011339,0.11339,25.028,23.471,2.9339,0.11339,4.194,1.921,8.056674,2.91323690148069,-0.0206630985193144,-0.704287757568914,"PETG","Flat",90,5,"PETG 90%_5.txt"
5.95305,23.554,0.035823,2.9442,0.028099,0.0011397,0.11397,25.028,23.554,2.9442,0.11397,4.194,1.921,8.056674,2.92353891941017,-0.0206610805898313,-0.701755335569299,"PETG","Flat",90,5,"PETG 90%_5.txt"
5.97283,23.637,0.035968,2.9546,0.028243,0.0011454,0.11454,25.029,23.637,2.9546,0.11454,4.194,1.921,8.056674,2.93384093733965,-0.020759062660348,-0.702601457400257,"PETG","Flat",90,5,"PETG 90%_5.txt"
5.99261,23.719,0.036112,2.9649,0.028387,0.0011512,0.11512,25.029,23.719,2.9649,0.11512,4.194,1.921,8.056674,2.94401883457119,-0.0208811654288108,-0.704278910884374,"PETG","Flat",90,5,"PETG 90%_5.txt"
6.01239,23.802,0.036256,2.9752,0.028531,0.001157,0.1157,25.029,23.802,2.9752,0.1157,4.194,1.921,8.056674,2.95432085250067,-0.0208791474993277,-0.701772906000529,"PETG","Flat",90,5,"PETG 90%_5.txt"
6.03216,23.884,0.0364,2.9856,0.028676,0.0011627,0.11627,25.029,23.884,2.9856,0.11627,4.194,1.921,8.056674,2.96449874973221,-0.0211012502677899,-0.706767492892211,"PETG","Flat",90,5,"PETG 90%_5.txt"
6.05194,23.967,0.036544,2.9959,0.02882,0.0011685,0.11685,25.029,23.967,2.9959,0.11685,4.194,1.921,8.056674,2.97480076766169,-0.0210992323383068,-0.704270247281511,"PETG","Flat",90,5,"PETG 90%_5.txt"
6.07172,24.05,0.036688,3.0062,0.028964,0.0011743,0.11743,25.029,24.05,3.0062,0.11743,4.194,1.921,8.056674,2.98510278559118,-0.0210972144088242,-0.701790114058418,"PETG","Flat",90,5,"PETG 90%_5.txt"
6.0915,24.132,0.036833,3.0165,0.029108,0.00118,0.118,25.03,24.132,3.0165,0.118,4.194,1.921,8.056674,2.99528068282271,-0.0212193171772865,-0.703441643536766,"PETG","Flat",90,5,"PETG 90%_5.txt"
6.11128,24.215,0.036977,3.0269,0.029252,0.0011858,0.11858,25.03,24.215,3.0269,0.11858,4.194,1.921,8.056674,3.0055827007522,-0.0213172992478032,-0.704261761135262,"PETG","Flat",90,5,"PETG 90%_5.txt"
6.13105,24.298,0.037121,3.0372,0.029396,0.0011916,0.11916,25.03,24.298,3.0372,0.11916,4.194,1.921,8.056674,3.01588471868168,-0.0213152813183206,-0.701806970838951,"PETG","Flat",90,5,"PETG 90%_5.txt"
6.15083,24.38,0.037265,3.0475,0.02954,0.0011973,0.11973,25.03,24.38,3.0475,0.11973,4.194,1.921,8.056674,3.02606261591322,-0.021437384086783,-0.703441643536767,"PETG","Flat",90,5,"PETG 90%_5.txt"
6.17061,24.463,0.037409,3.0579,0.029685,0.0012031,0.12031,25.03,24.463,3.0579,0.12031,4.194,1.921,8.056674,3.0363646338427,-0.0215353661572997,-0.704253447048617,"PETG","Flat",90,5,"PETG 90%_5.txt"
6.19039,24.546,0.037553,3.0682,0.029829,0.0012089,0.12089,25.03,24.546,3.0682,0.12089,4.194,1.921,8.056674,3.04666665177218,-0.0215333482278171,-0.70182348698967,"PETG","Flat",90,5,"PETG 90%_5.txt"
