Repository: VipulKohinkar/3D-Printing-Parameter-Optimisation

# 3D Printing Parameter Optimisation: Impact of K-Value on Carbon-Reinforced PETG

## MSc Mechanical Engineering with Management

**Author:** Vipul Kohinkar  
**Project:** MEE7012-SUM  
**Date:** 27 August 2026

---

## Project Overview

This project investigates the influence of flow-rate multiplier (K-value) and build orientation on the tensile behaviour of PETG and carbon-fibre-reinforced PETG (CF-PETG) manufactured using fused deposition modelling (FDM).

The study compares an unreinforced thermoplastic, PETG, with a carbon-fibre-reinforced PETG composite to investigate whether the two materials respond differently to changes in material flow and build orientation.

---

File: 3_Experimental_data/Modulus/Recalculated Stress Strain/Recalculated_Stress_Strain_All_Data.csv (part 209 of 212)
"Time (s)","Load (N)","Machine Extension (mm)","Stress (MPa)","Extension from Preload (mm)","Strain","Percentage Strain","Gauge Length (mm)","Load_N","NEXYGEN_Stress_MPa","Percentage_Strain","Measured_Width_mm","Measured_Thickness_mm","Measured_Area_mm2","Recalculated_Stress_MPa","Stress_Difference_MPa","Stress_Difference_Percent","Material","Orientation","K","Sample","File"
6.21016,24.628,0.037697,3.0785,0.029973,0.0012146,0.12146,25.03,24.628,3.0785,0.12146,4.194,1.921,8.056674,3.05684454900372,-0.0216554509962794,-0.703441643536768,"PETG","Flat",90,5,"PETG 90%_5.txt"
6.22994,24.711,0.037842,3.0889,0.030117,0.0012204,0.12204,25.031,24.711,3.0889,0.12204,4.194,1.921,8.056674,3.0671465669332,-0.0217534330667966,-0.704245299841256,"PETG","Flat",90,5,"PETG 90%_5.txt"
6.24972,24.794,0.037986,3.0992,0.030261,0.0012262,0.12262,25.031,24.794,3.0992,0.12262,4.194,1.921,8.056674,3.07744858486269,-0.0217514151373135,-0.701839672732108,"PETG","Flat",90,5,"PETG 90%_5.txt"
6.2695,24.931,0.03813,3.1164,0.030405,0.0012319,0.12319,25.031,24.931,3.1164,0.12319,4.194,1.921,8.056674,3.09445312048123,-0.0219468795187687,-0.704238208149426,"PETG","Flat",90,5,"PETG 90%_5.txt"
6.28927,25.076,0.038274,3.1345,0.03055,0.0012377,0.12377,25.031,25.076,3.1345,0.12377,4.194,1.921,8.056674,3.11245062168334,-0.0220493783166598,-0.703441643536761,"PETG","Flat",90,5,"PETG 90%_5.txt"
6.30905,25.221,0.038418,3.1526,0.030694,0.0012435,0.12435,25.031,25.221,3.1526,0.12435,4.194,1.921,8.056674,3.13044812288545,-0.0221518771145508,-0.702654225545607,"PETG","Flat",90,5,"PETG 90%_5.txt"
6.32883,25.366,0.038562,3.1707,0.030838,0.0012492,0.12492,25.031,25.366,3.1707,0.12492,4.194,1.921,8.056674,3.14844562408756,-0.0222543759124423,-0.701875797535001,"PETG","Flat",90,5,"PETG 90%_5.txt"
6.34861,25.511,0.038707,3.1888,0.030982,0.001255,0.1255,25.031,25.511,3.1888,0.1255,4.194,1.921,8.056674,3.16644312528967,-0.0223568747103333,-0.701106206420388,"PETG","Flat",90,5,"PETG 90%_5.txt"
6.36838,25.655,0.038851,3.2069,0.031126,0.0012608,0.12608,25.032,25.655,3.2069,0.12608,4.194,1.921,8.056674,3.18431650579383,-0.0225834942061698,-0.704215728777629,"PETG","Flat",90,5,"PETG 90%_5.txt"
6.38816,25.8,0.038995,3.225,0.03127,0.0012665,0.12665,25.032,25.8,3.225,0.12665,4.194,1.921,8.056674,3.20231400699594,-0.0226859930040608,-0.70344164353677,"PETG","Flat",90,5,"PETG 90%_5.txt"
6.40794,25.945,0.039139,3.2431,0.031415,0.0012723,0.12723,25.032,25.945,3.2431,0.12723,4.194,1.921,8.056674,3.22031150819805,-0.0227884918019519,-0.702676198758961,"PETG","Flat",90,5,"PETG 90%_5.txt"
6.42772,26.09,0.039283,3.2612,0.031559,0.0012781,0.12781,25.032,26.09,3.2612,0.12781,4.194,1.921,8.056674,3.23830900940016,-0.0228909905998429,-0.70191925057779,"PETG","Flat",90,5,"PETG 90%_5.txt"
6.44749,26.235,0.039427,3.2793,0.031703,0.0012838,0.12838,25.032,26.235,3.2793,0.12838,4.194,1.921,8.056674,3.25630651060227,-0.0229934893977339,-0.701170658303112,"PETG","Flat",90,5,"PETG 90%_5.txt"
6.46727,26.379,0.039572,3.2974,0.031847,0.0012896,0.12896,25.032,26.379,3.2974,0.12896,4.194,1.921,8.056674,3.27417989110643,-0.0232201088935704,-0.70419448333749,"PETG","Flat",90,5,"PETG 90%_5.txt"
6.48705,26.524,0.039716,3.3155,0.031991,0.0012954,0.12954,25.032,26.524,3.3155,0.12954,4.194,1.921,8.056674,3.29217739230854,-0.0233226076914614,-0.703441643536765,"PETG","Flat",90,5,"PETG 90%_5.txt"
6.50683,26.669,0.03986,3.3336,0.032135,0.0013011,0.13011,25.033,26.669,3.3336,0.13011,4.194,1.921,8.056674,3.31017489351065,-0.0234251064893525,-0.70269697892226,"PETG","Flat",90,5,"PETG 90%_5.txt"
6.5266,26.814,0.040004,3.3517,0.032279,0.0013069,0.13069,25.033,26.814,3.3517,0.13069,4.194,1.921,8.056674,3.32817239471276,-0.0235276052872435,-0.70196035704996,"PETG","Flat",90,5,"PETG 90%_5.txt"
6.54638,26.959,0.040148,3.3698,0.032424,0.0013127,0.13127,25.033,26.959,3.3698,0.13127,4.194,1.921,8.056674,3.34616989591487,-0.0236301040851346,-0.7012316483214,"PETG","Flat",90,5,"PETG 90%_5.txt"
6.56616,27.104,0.040292,3.3879,0.032568,0.0013184,0.13184,25.033,27.104,3.3879,0.13184,4.194,1.921,8.056674,3.36416739711697,-0.023732602883026,-0.700510725907672,"PETG","Flat",90,5,"PETG 90%_5.txt"
6.58594,27.129,0.040436,3.3911,0.032712,0.0013242,0.13242,25.033,27.129,3.3911,0.13242,4.194,1.921,8.056674,3.36727041456561,-0.023829585434386,-0.702709605567101,"PETG","Flat",90,5,"PETG 90%_5.txt"
6.60572,27.122,0.040581,3.3903,0.032856,0.0013299,0.13299,25.033,27.122,3.3903,0.13299,4.194,1.921,8.056674,3.36640156967999,-0.0238984303200049,-0.70490606495015,"PETG","Flat",90,5,"PETG 90%_5.txt"
6.62549,27.116,0.040725,3.3895,0.033,0.0013357,0.13357,25.033,27.116,3.3895,0.13357,4.194,1.921,8.056674,3.36565684549232,-0.0238431545076785,-0.70344164353676,"PETG","Flat",90,5,"PETG 90%_5.txt"
6.64527,27.109,0.040869,3.3886,0.033144,0.0013415,0.13415,25.034,27.109,3.3886,0.13415,4.194,1.921,8.056674,3.3647880006067,-0.0238119993932973,-0.702709065493043,"PETG","Flat",90,5,"PETG 90%_5.txt"
6.66505,27.103,0.041013,3.3878,0.033289,0.0013472,0.13472,25.034,27.103,3.3878,0.13472,4.194,1.921,8.056674,3.36404327641903,-0.0237567235809708,-0.701243390429506,"PETG","Flat",90,5,"PETG 90%_5.txt"
6.68483,27.208,0.041157,3.4011,0.033433,0.001353,0.1353,25.034,27.208,3.4011,0.1353,4.194,1.921,8.056674,3.37707594970331,-0.0240240502966858,-0.706361185989408,"PETG","Flat",90,5,"PETG 90%_5.txt"
6.7046,27.404,0.041301,3.4255,0.033577,0.0013588,0.13588,25.034,27.404,3.4255,0.13588,4.194,1.921,8.056674,3.40140360650065,-0.0240963934993519,-0.703441643536765,"PETG","Flat",90,5,"PETG 90%_5.txt"
6.72438,27.6,0.041446,3.45,0.033721,0.0013645,0.13645,25.034,27.6,3.45,0.13645,4.194,1.921,8.056674,3.42573126329798,-0.0242687367020182,-0.70344164353676,"PETG","Flat",90,5,"PETG 90%_5.txt"
6.74416,27.795,0.04159,3.4744,0.033865,0.0013703,0.13703,25.034,27.795,3.4744,0.13703,4.194,1.921,8.056674,3.44993479939737,-0.0244652006026302,-0.704156130630619,"PETG","Flat",90,5,"PETG 90%_5.txt"
6.76394,27.991,0.041734,3.4989,0.034009,0.0013761,0.13761,25.034,27.991,3.4989,0.13761,4.194,1.921,8.056674,3.4742624561947,-0.024637543805297,-0.704151127648605,"PETG","Flat",90,5,"PETG 90%_5.txt"
6.78371,28.186,0.041878,3.5233,0.034153,0.0013818,0.13818,25.035,28.186,3.5233,0.13818,4.194,1.921,8.056674,3.49846599229409,-0.024834007705909,-0.70485078494335,"PETG","Flat",90,5,"PETG 90%_5.txt"
6.80349,28.382,0.042022,3.5478,0.034298,0.0013876,0.13876,25.035,28.382,3.5478,0.13876,4.194,1.921,8.056674,3.52279364909142,-0.0250063509085754,-0.704841053852398,"PETG","Flat",90,5,"PETG 90%_5.txt"
6.82327,28.578,0.042166,3.5722,0.034442,0.0013934,0.13934,25.035,28.578,3.5722,0.13934,4.194,1.921,8.056674,3.54712130588876,-0.0250786941112424,-0.702051791927731,"PETG","Flat",90,5,"PETG 90%_5.txt"
6.84305,28.773,0.04231,3.5966,0.034586,0.0013991,0.13991,25.035,28.773,3.5966,0.13991,4.194,1.921,8.056674,3.57132484198815,-0.0252751580118544,-0.702751432237514,"PETG","Flat",90,5,"PETG 90%_5.txt"
6.86282,28.969,0.042455,3.6211,0.03473,0.0014049,0.14049,25.035,28.969,3.6211,0.14049,4.194,1.921,8.056674,3.59565249878548,-0.0254475012145208,-0.702756102138046,"PETG","Flat",90,5,"PETG 90%_5.txt"
6.8826,29.164,0.042599,3.6455,0.034874,0.0014107,0.14107,25.035,29.164,3.6455,0.14107,4.194,1.921,8.056674,3.61985603488487,-0.0256439651151328,-0.703441643536765,"PETG","Flat",90,5,"PETG 90%_5.txt"
6.90238,29.25,0.042743,3.6563,0.035018,0.0014164,0.14164,25.035,29.25,3.6563,0.14164,4.194,1.921,8.056674,3.63053041490819,-0.0257695850918127,-0.704799526620154,"PETG","Flat",90,5,"PETG 90%_5.txt"
6.92216,29.322,0.042887,3.6653,0.035163,0.0014222,0.14222,25.036,29.322,3.6653,0.14222,4.194,1.921,8.056674,3.63946710516027,-0.0258328948397311,-0.704796192391648,"PETG","Flat",90,5,"PETG 90%_5.txt"
6.94193,29.394,0.043031,3.6743,0.035307,0.001428,0.1428,25.036,29.394,3.6743,0.1428,4.194,1.921,8.056674,3.64840379541235,-0.0258962045876499,-0.704792874497179,"PETG","Flat",90,5,"PETG 90%_5.txt"
6.96171,29.466,0.043175,3.6833,0.035451,0.0014337,0.14337,25.036,29.466,3.6833,0.14337,4.194,1.921,8.056674,3.65734048566443,-0.0259595143355678,-0.704789572816978,"PETG","Flat",90,5,"PETG 90%_5.txt"
6.98149,29.539,0.04332,3.6923,0.035595,0.0014395,0.14395,25.036,29.539,3.6923,0.14395,4.194,1.921,8.056674,3.66640129661446,-0.0258987033855402,-0.701424677993127,"PETG","Flat",90,5,"PETG 90%_5.txt"
7.00127,29.611,0.043464,3.7013,0.035739,0.0014453,0.14453,25.036,29.611,3.7013,0.14453,4.194,1.921,8.056674,3.67533798686654,-0.0259620131334586,-0.701429582402361,"PETG","Flat",90,5,"PETG 90%_5.txt"
7.02104,29.683,0.043608,3.7104,0.035883,0.001451,0.1451,25.036,29.683,3.7104,0.1451,4.194,1.921,8.056674,3.68427467711862,-0.0261253228813771,-0.704110685677478,"PETG","Flat",90,5,"PETG 90%_5.txt"
7.04082,29.755,0.043752,3.7194,0.036028,0.0014568,0.14568,25.036,29.755,3.7194,0.14568,4.194,1.921,8.056674,3.6932113673707,-0.0261886326292955,-0.704109066766024,"PETG","Flat",90,5,"PETG 90%_5.txt"
7.0606,29.827,0.043896,3.7284,0.036172,0.0014626,0.14626,25.037,29.827,3.7284,0.14626,4.194,1.921,8.056674,3.70214805762279,-0.0262519423772138,-0.704107455670364,"PETG","Flat",90,5,"PETG 90%_5.txt"
7.08038,29.899,0.04404,3.7374,0.036316,0.0014683,0.14683,25.037,29.899,3.7374,0.14683,4.194,1.921,8.056674,3.71108474787487,-0.0263152521251322,-0.704105852334034,"PETG","Flat",90,5,"PETG 90%_5.txt"
7.10015,29.972,0.044184,3.7464,0.03646,0.0014741,0.14741,25.037,29.972,3.7464,0.14741,4.194,1.921,8.056674,3.7201455588249,-0.0262544411751047,-0.700791190879369,"PETG","Flat",90,5,"PETG 90%_5.txt"
7.11993,30.044,0.044329,3.7555,0.036604,0.0014799,0.14799,25.037,30.044,3.7555,0.14799,4.194,1.921,8.056674,3.72908224907698,-0.0264177509230232,-0.703441643536766,"PETG","Flat",90,5,"PETG 90%_5.txt"
7.13971,30.116,0.044473,3.7645,0.036748,0.0014856,0.14856,25.037,30.116,3.7645,0.14856,4.194,1.921,8.056674,3.73801893932906,-0.0264810606709416,-0.703441643536767,"PETG","Flat",90,5,"PETG 90%_5.txt"
7.15949,30.188,0.044617,3.7735,0.036892,0.0014914,0.14914,25.037,30.188,3.7735,0.14914,4.194,1.921,8.056674,3.74695562958114,-0.0265443704188599,-0.703441643536768,"PETG","Flat",90,5,"PETG 90%_5.txt"
7.17927,30.26,0.044761,3.7825,0.037037,0.0014972,0.14972,25.037,30.26,3.7825,0.14972,4.194,1.921,8.056674,3.75589231983322,-0.0266076801667783,-0.703441643536769,"PETG","Flat",90,5,"PETG 90%_5.txt"
7.19904,30.332,0.044905,3.7915,0.037181,0.0015029,0.15029,25.038,30.332,3.7915,0.15029,4.194,1.921,8.056674,3.7648290100853,-0.0266709899146966,-0.70344164353677,"PETG","Flat",90,5,"PETG 90%_5.txt"
7.21882,30.404,0.045049,3.8006,0.037325,0.0015087,0.15087,25.038,30.404,3.8006,0.15087,4.194,1.921,8.056674,3.77376570033739,-0.0268342996626147,-0.706054298337493,"PETG","Flat",90,5,"PETG 90%_5.txt"
7.2386,30.477,0.045194,3.8096,0.037469,0.0015145,0.15145,25.038,30.477,3.8096,0.15145,4.194,1.921,8.056674,3.78282651128741,-0.0267734887125877,-0.702790022904968,"PETG","Flat",90,5,"PETG 90%_5.txt"
7.25838,30.549,0.045338,3.8186,0.037613,0.0015202,0.15202,25.038,30.549,3.8186,0.15202,4.194,1.921,8.056674,3.79176320153949,-0.026836798460506,-0.702791558699681,"PETG","Flat",90,5,"PETG 90%_5.txt"
7.27815,30.621,0.045482,3.8276,0.037757,0.001526,0.1526,25.038,30.621,3.8276,0.1526,4.194,1.921,8.056674,3.80069989179158,-0.0269001082084244,-0.702793087272034,"PETG","Flat",90,5,"PETG 90%_5.txt"
7.29793,30.693,0.045626,3.8366,0.037902,0.0015318,0.15318,25.038,30.693,3.8366,0.15318,4.194,1.921,8.056674,3.80963658204366,-0.0269634179563418,-0.702794608672831,"PETG","Flat",90,5,"PETG 90%_5.txt"
7.31771,30.765,0.04577,3.8457,0.038046,0.0015375,0.15375,25.038,30.765,3.8457,0.15375,4.194,1.921,8.056674,3.81857327229574,-0.0271267277042604,-0.705378154933052,"PETG","Flat",90,5,"PETG 90%_5.txt"
7.33749,30.837,0.045914,3.8547,0.03819,0.0015433,0.15433,25.039,30.837,3.8547,0.15433,4.194,1.921,8.056674,3.82750996254782,-0.0271900374521787,-0.705373633542915,"PETG","Flat",90,5,"PETG 90%_5.txt"
7.35726,30.91,0.046059,3.8637,0.038334,0.0015491,0.15491,25.039,30.91,3.8637,0.15491,4.194,1.921,8.056674,3.83657077349785,-0.0271292265021517,-0.702156650416742,"PETG","Flat",90,5,"PETG 90%_5.txt"
7.37704,30.997,0.046203,3.8746,0.038478,0.0015548,0.15548,25.039,30.997,3.8746,0.15548,4.194,1.921,8.056674,3.84736927421911,-0.0272307257808864,-0.702800954443978,"PETG","Flat",90,5,"PETG 90%_5.txt"
7.39682,31.094,0.046347,3.8868,0.038622,0.0015606,0.15606,25.039,31.094,3.8868,0.15606,4.194,1.921,8.056674,3.85940898191983,-0.0273910180801651,-0.70471899969551,"PETG","Flat",90,5,"PETG 90%_5.txt"
7.4166,31.192,0.046491,3.899,0.038766,0.0015664,0.15664,25.039,31.192,3.899,0.15664,4.194,1.921,8.056674,3.8715728103185,-0.0274271896814984,-0.703441643536763,"PETG","Flat",90,5,"PETG 90%_5.txt"
7.43637,31.29,0.046635,3.9112,0.038911,0.0015721,0.15721,25.039,31.29,3.9112,0.15721,4.194,1.921,8.056674,3.88373663871717,-0.0274633612828317,-0.702172256157488,"PETG","Flat",90,5,"PETG 90%_5.txt"
7.45615,31.387,0.046779,3.9234,0.039055,0.0015779,0.15779,25.039,31.387,3.9234,0.15779,4.194,1.921,8.056674,3.89577634641789,-0.0276236535821104,-0.704074363616006,"PETG","Flat",90,5,"PETG 90%_5.txt"
7.47593,31.485,0.046923,3.9356,0.039199,0.0015837,0.15837,25.04,31.485,3.9356,0.15837,4.194,1.921,8.056674,3.90794017481656,-0.0276598251834437,-0.702810884831885,"PETG","Flat",90,5,"PETG 90%_5.txt"
7.49571,31.582,0.047068,3.9478,0.039343,0.0015894,0.15894,25.04,31.582,3.9478,0.15894,4.194,1.921,8.056674,3.91997988251728,-0.0278201174827224,-0.70469926244294,"PETG","Flat",90,5,"PETG 90%_5.txt"
7.51548,31.68,0.047212,3.96,0.039487,0.0015952,0.15952,25.04,31.68,3.96,0.15952,4.194,1.921,8.056674,3.93214371091594,-0.0278562890840557,-0.70344164353676,"PETG","Flat",90,5,"PETG 90%_5.txt"
7.53526,31.778,0.047356,3.9722,0.039631,0.001601,0.1601,25.04,31.778,3.9722,0.1601,4.194,1.921,8.056674,3.94430753931461,-0.0278924606853894,-0.702191749795816,"PETG","Flat",90,5,"PETG 90%_5.txt"
7.55504,31.875,0.0475,3.9844,0.039776,0.0016067,0.16067,25.04,31.875,3.9844,0.16067,4.194,1.921,8.056674,3.95634724701533,-0.0280527529846681,-0.704064676856444,"PETG","Flat",90,5,"PETG 90%_5.txt"
7.57482,31.973,0.047644,3.9966,0.03992,0.0016125,0.16125,25.04,31.973,3.9966,0.16125,4.194,1.921,8.056674,3.968511075414,-0.0280889245860014,-0.702820512085308,"PETG","Flat",90,5,"PETG 90%_5.txt"
7.59459,32.07,0.047788,4.0088,0.040064,0.0016183,0.16183,25.04,32.07,4.0088,0.16183,4.194,1.921,8.056674,3.98055078311472,-0.0282492168852801,-0.704680125855123,"PETG","Flat",90,5,"PETG 90%_5.txt"
7.61437,32.168,0.047933,4.021,0.040208,0.001624,0.1624,25.041,32.168,4.021,0.1624,4.194,1.921,8.056674,3.99271461151339,-0.0282853884866134,-0.703441643536768,"PETG","Flat",90,5,"PETG 90%_5.txt"
7.63415,32.266,0.048077,4.0332,0.040352,0.0016298,0.16298,25.041,32.266,4.0332,0.16298,4.194,1.921,8.056674,4.00487843991205,-0.0283215600879467,-0.702210653772358,"PETG","Flat",90,5,"PETG 90%_5.txt"
7.65393,32.363,0.048221,4.0454,0.040496,0.0016356,0.16356,25.041,32.363,4.0454,0.16356,4.194,1.921,8.056674,4.01691814761277,-0.028481852387225,-0.704055282227345,"PETG","Flat",90,5,"PETG 90%_5.txt"
7.6737,32.461,0.048365,4.0576,0.04064,0.0016413,0.16413,25.041,32.461,4.0576,0.16413,4.194,1.921,8.056674,4.02908197601144,-0.0285180239885587,-0.702829849875758,"PETG","Flat",90,5,"PETG 90%_5.txt"
7.69348,32.558,0.048509,4.0698,0.040785,0.0016471,0.16471,25.041,32.558,4.0698,0.16471,4.194,1.921,8.056674,4.04112168371216,-0.028678316287837,-0.70466156292292,"PETG","Flat",90,5,"PETG 90%_5.txt"
7.71326,32.656,0.048653,4.082,0.040929,0.0016529,0.16529,25.041,32.656,4.082,0.16529,4.194,1.921,8.056674,4.05328551211083,-0.0287144878891707,-0.703441643536765,"PETG","Flat",90,5,"PETG 90%_5.txt"
7.73304,32.754,0.048797,4.0942,0.041073,0.0016586,0.16586,25.041,32.754,4.0942,0.16586,4.194,1.921,8.056674,4.0654493405095,-0.0287506594905045,-0.702228994443468,"PETG","Flat",90,5,"PETG 90%_5.txt"
7.75282,32.851,0.048942,4.1064,0.041217,0.0016644,0.16644,25.042,32.851,4.1064,0.16644,4.194,1.921,8.056674,4.07748904821022,-0.0289109517897828,-0.704046166710081,"PETG","Flat",90,5,"PETG 90%_5.txt"
7.77259,32.949,0.049086,4.1186,0.041361,0.0016702,0.16702,25.042,32.949,4.1186,0.16702,4.194,1.921,8.056674,4.08965287660888,-0.0289471233911165,-0.70283891106484,"PETG","Flat",90,5,"PETG 90%_5.txt"
7.79237,33.046,0.04923,4.1308,0.041505,0.0016759,0.16759,25.042,33.046,4.1308,0.16759,4.194,1.921,8.056674,4.10169258430961,-0.0291074156903948,-0.704643548232661,"PETG","Flat",90,5,"PETG 90%_5.txt"
7.81215,33.144,0.049374,4.143,0.04165,0.0016817,0.16817,25.042,33.144,4.143,0.16817,4.194,1.921,8.056674,4.11385641270827,-0.0291435872917285,-0.703441643536773,"PETG","Flat",90,5,"PETG 90%_5.txt"
7.83193,33.242,0.049518,4.1552,0.041794,0.0016875,0.16875,25.042,33.242,4.1552,0.16875,4.194,1.921,8.056674,4.12602024110694,-0.0291797588930613,-0.702246796617764,"PETG","Flat",90,5,"PETG 90%_5.txt"
7.8517,33.339,0.049662,4.1674,0.041938,0.0016932,0.16932,25.042,33.339,4.1674,0.16932,4.194,1.921,8.056674,4.13805994880766,-0.0293400511923405,-0.704037318048196,"PETG","Flat",90,5,"PETG 90%_5.txt"
7.87148,33.437,0.049807,4.1796,0.042082,0.001699,0.1699,25.042,33.437,4.1796,0.1699,4.194,1.921,8.056674,4.15022377720633,-0.0293762227936734,-0.702847707763263,"PETG","Flat",90,5,"PETG 90%_5.txt"
7.89126,33.534,0.049951,4.1918,0.042226,0.0017048,0.17048,25.043,33.534,4.1918,0.17048,4.194,1.921,8.056674,4.16226348490705,-0.0295365150929525,-0.70462605784991,"PETG","Flat",90,5,"PETG 90%_5.txt"
7.91104,33.632,0.050095,4.204,0.04237,0.0017105,0.17105,25.043,33.632,4.204,0.17105,4.194,1.921,8.056674,4.17442731330571,-0.0295726866942854,-0.703441643536759,"PETG","Flat",90,5,"PETG 90%_5.txt"
7.93081,33.73,0.050239,4.2162,0.042515,0.0017163,0.17163,25.043,33.73,4.2162,0.17163,4.194,1.921,8.056674,4.18659114170438,-0.0296088582956191,-0.702264083668211,"PETG","Flat",90,5,"PETG 90%_5.txt"
7.95059,33.827,0.050383,4.2284,0.042659,0.0017221,0.17221,25.043,33.827,4.2284,0.17221,4.194,1.921,8.056674,4.1986308494051,-0.0297691505948974,-0.704028724692493,"PETG","Flat",90,5,"PETG 90%_5.txt"
7.97037,33.925,0.050527,4.2406,0.042803,0.0017278,0.17278,25.043,33.925,4.2406,0.17278,4.194,1.921,8.056674,4.21079467780377,-0.0298053221962311,-0.702856251384972,"PETG","Flat",90,5,"PETG 90%_5.txt"
7.99015,34.022,0.050672,4.2528,0.042947,0.0017336,0.17336,25.043,34.022,4.2528,0.17336,4.194,1.921,8.056674,4.22283438550449,-0.0299656144955094,-0.704609069213445,"PETG","Flat",90,5,"PETG 90%_5.txt"
8.00992,34.12,0.050816,4.265,0.043091,0.0017394,0.17394,25.043,34.12,4.265,0.17394,4.194,1.921,8.056674,4.23499821390316,-0.0300017860968431,-0.703441643536767,"PETG","Flat",90,5,"PETG 90%_5.txt"
8.0297,34.218,0.05096,4.2772,0.043235,0.0017451,0.17451,25.044,34.218,4.2772,0.17451,4.194,1.921,8.056674,4.24716204230182,-0.0300379576981751,-0.702280877634319,"PETG","Flat",90,5,"PETG 90%_5.txt"
8.04948,34.315,0.051104,4.2894,0.043379,0.0017509,0.17509,25.044,34.315,4.2894,0.17509,4.194,1.921,8.056674,4.25920175000254,-0.0301982499974551,-0.704020375750807,"PETG","Flat",90,5,"PETG 90%_5.txt"
8.06926,34.413,0.051248,4.3016,0.043524,0.0017567,0.17567,25.044,34.413,4.3016,0.17567,4.194,1.921,8.056674,4.27136557840121,-0.0302344215987889,-0.702864552696412,"PETG","Flat",90,5,"PETG 90%_5.txt"
8.08903,34.51,0.051392,4.3138,0.043668,0.0017624,0.17624,25.044,34.51,4.3138,0.17624,4.194,1.921,8.056674,4.28340528610193,-0.0303947138980671,-0.704592561038229,"PETG","Flat",90,5,"PETG 90%_5.txt"
8.10881,34.608,0.051536,4.326,0.043812,0.0017682,0.17682,25.044,34.608,4.326,0.17682,4.194,1.921,8.056674,4.2955691145006,-0.0304308854994009,-0.703441643536775,"PETG","Flat",90,5,"PETG 90%_5.txt"
8.12859,34.706,0.051681,4.3382,0.043956,0.0017739,0.17739,25.044,34.706,4.3382,0.17739,4.194,1.921,8.056674,4.30773294289927,-0.0304670571007328,-0.702297199316141,"PETG","Flat",90,5,"PETG 90%_5.txt"
8.14837,34.803,0.051825,4.3504,0.0441,0.0017797,0.17797,25.044,34.803,4.3504,0.17797,4.194,1.921,8.056674,4.31977265059999,-0.0306273494000129,-0.704012260941819,"PETG","Flat",90,5,"PETG 90%_5.txt"
8.16814,34.901,0.051969,4.3626,0.044244,0.0017855,0.17855,25.045,34.901,4.3626,0.17855,4.194,1.921,8.056674,4.33193647899865,-0.0306635210013448,-0.702872621861845,"PETG","Flat",90,5,"PETG 90%_5.txt"
8.18792,34.998,0.052113,4.3748,0.044389,0.0017912,0.17912,25.045,34.998,4.3748,0.17912,4.194,1.921,8.056674,4.34397618669937,-0.0308238133006249,-0.704576513226316,"PETG","Flat",90,5,"PETG 90%_5.txt"
8.2077,35.096,0.052257,4.387,0.044533,0.001797,0.1797,25.045,35.096,4.387,0.1797,4.194,1.921,8.056674,4.35614001509804,-0.0308599849019577,-0.703441643536762,"PETG","Flat",90,5,"PETG 90%_5.txt"
8.22748,35.194,0.052401,4.3992,0.044677,0.0018028,0.18028,25.045,35.194,4.3992,0.18028,4.194,1.921,8.056674,4.36830384349671,-0.0308961565032915,-0.702313068359962,"PETG","Flat",90,5,"PETG 90%_5.txt"
8.24726,35.291,0.052546,4.4114,0.044821,0.0018085,0.18085,25.045,35.291,4.4114,0.18085,4.194,1.921,8.056674,4.38034355119743,-0.0310564488025706,-0.7040043705529,"PETG","Flat",90,5,"PETG 90%_5.txt"
8.26703,35.389,0.05269,4.4236,0.044965,0.0018143,0.18143,25.045,35.389,4.4236,0.18143,4.194,1.921,8.056674,4.3925073795961,-0.0310926204039035,-0.702880468485023,"PETG","Flat",90,5,"PETG 90%_5.txt"
8.28681,35.486,0.052834,4.4358,0.045109,0.0018201,0.18201,25.046,35.486,4.4358,0.18201,4.194,1.921,8.056674,4.40454708729682,-0.0312529127031826,-0.704560906785307,"PETG","Flat",90,5,"PETG 90%_5.txt"
8.30659,35.584,0.052978,4.448,0.045253,0.0018258,0.18258,25.046,35.584,4.448,0.18258,4.194,1.921,8.056674,4.41671091569548,-0.0312890843045155,-0.703441643536769,"PETG","Flat",90,5,"PETG 90%_5.txt"
8.32637,35.682,0.053122,4.4602,0.045398,0.0018316,0.18316,25.046,35.682,4.4602,0.18316,4.194,1.921,8.056674,4.42887474409415,-0.0313252559058483,-0.702328503337257,"PETG","Flat",90,5,"PETG 90%_5.txt"
8.34614,35.779,0.053266,4.4724,0.045542,0.0018374,0.18374,25.046,35.779,4.4724,0.18374,4.194,1.921,8.056674,4.44091445179487,-0.0314855482051275,-0.703996695401295,"PETG","Flat",90,5,"PETG 90%_5.txt"
8.36592,35.877,0.05341,4.4846,0.045686,0.0018431,0.18431,25.046,35.877,4.4846,0.18431,4.194,1.921,8.056674,4.45307828019354,-0.0315217198064603,-0.702888101646977,"PETG","Flat",90,5,"PETG 90%_5.txt"
8.3857,35.974,0.053555,4.4968,0.04583,0.0018489,0.18489,25.046,35.974,4.4968,0.18489,4.194,1.921,8.056674,4.46511798789426,-0.0316820121057404,-0.704545723753344,"PETG","Flat",90,5,"PETG 90%_5.txt"
8.40548,36.072,0.053699,4.509,0.045974,0.0018547,0.18547,25.046,36.072,4.509,0.18547,4.194,1.921,8.056674,4.47728181629293,-0.0317181837070724,-0.703441643536757,"PETG","Flat",90,5,"PETG 90%_5.txt"
8.42525,36.169,0.053843,4.5212,0.046118,0.0018604,0.18604,25.047,36.169,4.5212,0.18604,4.194,1.921,8.056674,4.48932152399365,-0.0318784760063524,-0.705088826115907,"PETG","Flat",90,5,"PETG 90%_5.txt"
8.44503,36.267,0.053987,4.5334,0.046263,0.0018662,0.18662,25.047,36.267,4.5334,0.18662,4.194,1.921,8.056674,4.50148535239232,-0.0319146476076844,-0.703989226798526,"PETG","Flat",90,5,"PETG 90%_5.txt"
8.46481,36.365,0.054131,4.5456,0.046407,0.001872,0.1872,25.047,36.365,4.5456,0.1872,4.194,1.921,8.056674,4.51364918079098,-0.0319508192090181,-0.70289552994144,"PETG","Flat",90,5,"PETG 90%_5.txt"
8.48459,36.462,0.054275,4.5578,0.046551,0.0018777,0.18777,25.047,36.462,4.5578,0.18777,4.194,1.921,8.056674,4.5256888884917,-0.0321111115082964,-0.704530947130115,"PETG","Flat",90,5,"PETG 90%_5.txt"
8.50436,36.56,0.05442,4.57,0.046695,0.0018835,0.18835,25.047,36.56,4.57,0.18835,4.194,1.921,8.056674,4.53785271689037,-0.0321472831096301,-0.703441643536764,"PETG","Flat",90,5,"PETG 90%_5.txt"
8.52414,36.657,0.054564,4.5822,0.046839,0.0018893,0.18893,25.047,36.657,4.5822,0.18893,4.194,1.921,8.056674,4.54989242459109,-0.0323075754089093,-0.705066898191028,"PETG","Flat",90,5,"PETG 90%_5.txt"
8.54392,36.755,0.054708,4.5944,0.046983,0.001895,0.1895,25.047,36.755,4.5944,0.1895,4.194,1.921,8.056674,4.56205625298976,-0.0323437470102421,-0.703981956517546,"PETG","Flat",90,5,"PETG 90%_5.txt"
8.5637,36.853,0.054852,4.6066,0.047128,0.0019008,0.19008,25.048,36.853,4.6066,0.19008,4.194,1.921,8.056674,4.57422008138842,-0.0323799186115759,-0.702902761506878,"PETG","Flat",90,5,"PETG 90%_5.txt"
8.58347,36.95,0.054996,4.6188,0.047272,0.0019066,0.19066,25.048,36.95,4.6188,0.19066,4.194,1.921,8.056674,4.58625978908915,-0.0325402109108541,-0.704516560813504,"PETG","Flat",90,5,"PETG 90%_5.txt"
8.60325,37.048,0.05514,4.631,0.047416,0.0019123,0.19123,25.048,37.048,4.631,0.19123,4.194,1.921,8.056674,4.59842361748781,-0.0325763825121879,-0.703441643536771,"PETG","Flat",90,5,"PETG 90%_5.txt"
8.62303,37.145,0.055284,4.6432,0.04756,0.0019181,0.19181,25.048,37.145,4.6432,0.19181,4.194,1.921,8.056674,4.61046332518853,-0.0327366748114661,-0.705045546421996,"PETG","Flat",90,5,"PETG 90%_5.txt"
8.64281,37.243,0.055429,4.6554,0.047704,0.0019239,0.19239,25.048,37.243,4.6554,0.19239,4.194,1.921,8.056674,4.6226271535872,-0.0327728464127999,-0.703974876762467,"PETG","Flat",90,5,"PETG 90%_5.txt"
8.66258,37.341,0.055573,4.6676,0.047848,0.0019296,0.19296,25.048,37.341,4.6676,0.19296,4.194,1.921,8.056674,4.63479098198587,-0.0328090180141327,-0.702909804056318,"PETG","Flat",90,5,"PETG 90%_5.txt"
8.68236,37.438,0.055717,4.6798,0.047992,0.0019354,0.19354,25.048,37.438,4.6798,0.19354,4.194,1.921,8.056674,4.64683068968659,-0.0329693103134119,-0.704502549540833,"PETG","Flat",90,5,"PETG 90%_5.txt"
8.70214,37.535,0.055861,4.6919,0.048137,0.0019412,0.19412,25.049,37.535,4.6919,0.19412,4.194,1.921,8.056674,4.65887039738731,-0.0330296026126913,-0.703970728546884,"PETG","Flat",90,5,"PETG 90%_5.txt"
8.72192,37.627,0.056005,4.7034,0.048281,0.0019469,0.19469,25.049,37.627,4.7034,0.19469,4.194,1.921,8.056674,4.6702895015983,-0.0331104984016974,-0.703969434912987,"PETG","Flat",90,5,"PETG 90%_5.txt"
8.74169,37.719,0.056149,4.7149,0.048425,0.0019527,0.19527,25.049,37.719,4.7149,0.19527,4.194,1.921,8.056674,4.6817086058093,-0.0331913941907036,-0.703968147589633,"PETG","Flat",90,5,"PETG 90%_5.txt"
8.76147,37.811,0.056294,4.7264,0.048569,0.0019585,0.19585,25.049,37.811,4.7264,0.19585,4.194,1.921,8.056674,4.69312771002029,-0.0332722899797107,-0.703966866530777,"PETG","Flat",90,5,"PETG 90%_5.txt"
8.78125,37.903,0.056438,4.7379,0.048713,0.0019642,0.19642,25.049,37.903,4.7379,0.19642,4.194,1.921,8.056674,4.70454681423128,-0.0333531857687177,-0.703965591690785,"PETG","Flat",90,5,"PETG 90%_5.txt"
8.80103,37.995,0.056582,4.7494,0.048857,0.00197,0.197,25.049,37.995,4.7494,0.197,4.194,1.921,8.056674,4.71596591844228,-0.0334340815577239,-0.703964323024464,"PETG","Flat",90,5,"PETG 90%_5.txt"
8.82081,38.087,0.056726,4.7609,0.049002,0.0019758,0.19758,25.049,38.087,4.7609,0.19758,4.194,1.921,8.056674,4.72738502265327,-0.0335149773467309,-0.703963060487112,"PETG","Flat",90,5,"PETG 90%_5.txt"
8.84058,38.179,0.05687,4.7724,0.049146,0.0019815,0.19815,25.05,38.179,4.7724,0.19815,4.194,1.921,8.056674,4.73880412686426,-0.033595873135738,-0.703961804034406,"PETG","Flat",90,5,"PETG 90%_5.txt"
8.86036,38.271,0.057014,4.7839,0.04929,0.0019873,0.19873,25.05,38.271,4.7839,0.19873,4.194,1.921,8.056674,4.75022323107526,-0.0336767689247441,-0.703960553622445,"PETG","Flat",90,5,"PETG 90%_5.txt"
8.88014,38.363,0.057159,4.7954,0.049434,0.0019931,0.19931,25.05,38.363,4.7954,0.19931,4.194,1.921,8.056674,4.76164233528625,-0.0337576647137512,-0.703959309207807,"PETG","Flat",90,5,"PETG 90%_5.txt"
8.89992,38.455,0.057303,4.8069,0.049578,0.0019988,0.19988,25.05,38.455,4.8069,0.19988,4.194,1.921,8.056674,4.77306143949724,-0.0338385605027582,-0.703958070747431,"PETG","Flat",90,5,"PETG 90%_5.txt"
8.91969,38.547,0.057447,4.8184,0.049722,0.0020046,0.20046,25.05,38.547,4.8184,0.20046,4.194,1.921,8.056674,4.78448054370824,-0.0339194562917644,-0.703956838198664,"PETG","Flat",90,5,"PETG 90%_5.txt"
8.93947,38.639,0.057591,4.8299,0.049866,0.0020104,0.20104,25.05,38.639,4.8299,0.20104,4.194,1.921,8.056674,4.79589964791923,-0.0340003520807715,-0.703955611519316,"PETG","Flat",90,5,"PETG 90%_5.txt"
8.95925,38.731,0.057735,4.8414,0.050011,0.0020161,0.20161,25.05,38.731,4.8414,0.20161,4.194,1.921,8.056674,4.80731875213022,-0.0340812478697776,-0.703954390667526,"PETG","Flat",90,5,"PETG 90%_5.txt"
8.97903,38.823,0.057879,4.8529,0.050155,0.0020219,0.20219,25.051,38.823,4.8529,0.20219,4.194,1.921,8.056674,4.81873785634122,-0.0341621436587847,-0.703953175601901,"PETG","Flat",90,5,"PETG 90%_5.txt"
8.9988,38.915,0.058023,4.8644,0.050299,0.0020277,0.20277,25.051,38.915,4.8644,0.20277,4.194,1.921,8.056674,4.83015696055221,-0.0342430394477917,-0.703951966281386,"PETG","Flat",90,5,"PETG 90%_5.txt"
9.01858,39.007,0.058168,4.8759,0.050443,0.0020334,0.20334,25.051,39.007,4.8759,0.20334,4.194,1.921,8.056674,4.8415760647632,-0.0343239352367979,-0.703950762665311,"PETG","Flat",90,5,"PETG 90%_5.txt"
9.03836,39.099,0.058312,4.8874,0.050587,0.0020392,0.20392,25.051,39.099,4.8874,0.20392,4.194,1.921,8.056674,4.85299516897419,-0.0344048310258058,-0.703949564713464,"PETG","Flat",90,5,"PETG 90%_5.txt"
9.05814,39.191,0.058456,4.8989,0.050731,0.002045,0.2045,25.051,39.191,4.8989,0.2045,4.194,1.921,8.056674,4.86441427318519,-0.034485726814812,-0.703948372385882,"PETG","Flat",90,5,"PETG 90%_5.txt"
9.07791,39.283,0.0586,4.9104,0.050876,0.0020507,0.20507,25.051,39.283,4.9104,0.20507,4.194,1.921,8.056674,4.87583337739618,-0.0345666226038182,-0.703947185643087,"PETG","Flat",90,5,"PETG 90%_5.txt"
9.09769,39.375,0.058744,4.9219,0.05102,0.0020565,0.20565,25.051,39.375,4.9219,0.20565,4.194,1.921,8.056674,4.88725248160717,-0.0346475183928252,-0.70394600444595,"PETG","Flat",90,5,"PETG 90%_5.txt"
9.11747,39.467,0.058888,4.9334,0.051164,0.0020623,0.20623,25.052,39.467,4.9334,0.20623,4.194,1.921,8.056674,4.89867158581817,-0.0347284141818323,-0.703944828755671,"PETG","Flat",90,5,"PETG 90%_5.txt"
9.13725,39.559,0.059033,4.9449,0.051308,0.002068,0.2068,25.052,39.559,4.9449,0.2068,4.194,1.921,8.056674,4.91009069002916,-0.0348093099708384,-0.703943658533811,"PETG","Flat",90,5,"PETG 90%_5.txt"
9.15702,39.783,0.059177,4.9729,0.051452,0.0020738,0.20738,25.052,39.783,4.9729,0.20738,4.194,1.921,8.056674,4.93789372636897,-0.035006273631029,-0.703940831929639,"PETG","Flat",90,5,"PETG 90%_5.txt"
9.1768,40.034,0.059321,5.0043,0.051596,0.0020796,0.20796,25.052,40.034,5.0043,0.20796,4.194,1.921,8.056674,4.96904802155331,-0.0352519784466887,-0.704433755903697,"PETG","Flat",90,5,"PETG 90%_5.txt"
9.19658,40.285,0.059465,5.0357,0.05174,0.0020853,0.20853,25.052,40.285,5.0357,0.20853,4.194,1.921,8.056674,5.00020231673765,-0.0354976832623493,-0.704920532643908,"PETG","Flat",90,5,"PETG 90%_5.txt"
9.21636,40.537,0.059609,5.0671,0.051885,0.0020911,0.20911,25.052,40.537,5.0671,0.20911,4.194,1.921,8.056674,5.03148073261994,-0.0356192673800626,-0.702951735313347,"PETG","Flat",90,5,"PETG 90%_5.txt"
9.23613,40.788,0.059753,5.0985,0.052029,0.0020969,0.20969,25.052,40.788,5.0985,0.20969,4.194,1.921,8.056674,5.06263502780428,-0.0358649721957223,-0.703441643536771,"PETG","Flat",90,5,"PETG 90%_5.txt"
9.25591,41.039,0.059897,5.1298,0.052173,0.0021026,0.21026,25.053,41.039,5.1298,0.21026,4.194,1.921,8.056674,5.09378932298862,-0.0360106770113822,-0.70198988286838,"PETG","Flat",90,5,"PETG 90%_5.txt"
9.27569,41.129,0.060042,5.1412,0.052317,0.0021084,0.21084,25.053,41.129,5.1412,0.21084,4.194,1.921,8.056674,5.10496018580372,-0.0362398141962803,-0.704890185098427,"PETG","Flat",90,5,"PETG 90%_5.txt"
9.29547,41.22,0.060186,5.1525,0.052461,0.0021142,0.21142,25.053,41.22,5.1525,0.21142,4.194,1.921,8.056674,5.11625516931677,-0.0362448306832315,-0.703441643536758,"PETG","Flat",90,5,"PETG 90%_5.txt"
9.31524,41.311,0.06033,5.1639,0.052605,0.0021199,0.21199,25.053,41.311,5.1639,0.21199,4.194,1.921,8.056674,5.12755015282982,-0.0363498471701842,-0.70392236817491,"PETG","Flat",90,5,"PETG 90%_5.txt"
9.33502,41.402,0.060474,5.1752,0.05275,0.0021257,0.21257,25.053,41.402,5.1752,0.21257,4.194,1.921,8.056674,5.13884513634286,-0.0363548636571362,-0.702482293575828,"PETG","Flat",90,5,"PETG 90%_5.txt"
9.3548,41.493,0.060618,5.1866,0.052894,0.0021315,0.21315,25.053,41.493,5.1866,0.21315,4.194,1.921,8.056674,5.15014011985591,-0.036459880144089,-0.702963022868333,"PETG","Flat",90,5,"PETG 90%_5.txt"
9.37458,41.583,0.060762,5.1979,0.053038,0.0021372,0.21372,25.053,41.583,5.1979,0.21372,4.194,1.921,8.056674,5.16131098267101,-0.0365890173289865,-0.703919223705467,"PETG","Flat",90,5,"PETG 90%_5.txt"
9.39436,41.674,0.060907,5.2093,0.053182,0.002143,0.2143,25.054,41.674,5.2093,0.2143,4.194,1.921,8.056674,5.17260596618406,-0.0366940338159392,-0.704394713607187,"PETG","Flat",90,5,"PETG 90%_5.txt"
9.41413,41.765,0.061051,5.2206,0.053326,0.0021488,0.21488,25.054,41.765,5.2206,0.21488,4.194,1.921,8.056674,5.18390094969711,-0.0366990503028912,-0.702966139962671,"PETG","Flat",90,5,"PETG 90%_5.txt"
9.43391,41.856,0.061195,5.232,0.05347,0.0021545,0.21545,25.054,41.856,5.232,0.21545,4.194,1.921,8.056674,5.19519593321016,-0.0368040667898439,-0.703441643536772,"PETG","Flat",90,5,"PETG 90%_5.txt"
9.45369,41.946,0.061339,5.2433,0.053615,0.0021603,0.21603,25.054,41.946,5.2433,0.21603,4.194,1.921,8.056674,5.20636679602526,-0.0369332039747414,-0.70438853345682,"PETG","Flat",90,5,"PETG 90%_5.txt"
9.47347,42.037,0.061483,5.2547,0.053759,0.0021661,0.21661,25.054,42.037,5.2547,0.21661,4.194,1.921,8.056674,5.21766177953831,-0.0370382204616932,-0.704858897019682,"PETG","Flat",90,5,"PETG 90%_5.txt"
9.49324,42.128,0.061627,5.266,0.053903,0.0021718,0.21718,25.054,42.128,5.266,0.21718,4.194,1.921,8.056674,5.22895676305135,-0.0370432369486462,-0.703441643536768,"PETG","Flat",90,5,"PETG 90%_5.txt"
9.51302,42.219,0.061772,5.2774,0.054047,0.0021776,0.21776,25.054,42.219,5.2774,0.21776,4.194,1.921,8.056674,5.2402517465644,-0.037148253435598,-0.703912029325009,"PETG","Flat",90,5,"PETG 90%_5.txt"
9.5328,42.31,0.061916,5.2887,0.054191,0.0021834,0.21834,25.055,42.31,5.2887,0.21834,4.194,1.921,8.056674,5.25154673007745,-0.037153269922551,-0.702502882041919,"PETG","Flat",90,5,"PETG 90%_5.txt"
9.55258,42.4,0.06206,5.3001,0.054335,0.0021891,0.21891,25.055,42.4,5.3001,0.21891,4.194,1.921,8.056674,5.26271759289255,-0.0373824071074482,-0.705315128156982,"PETG","Flat",90,5,"PETG 90%_5.txt"
9.57235,42.491,0.062204,5.3114,0.054479,0.0021949,0.21949,25.055,42.491,5.3114,0.21949,4.194,1.921,8.056674,5.2740125764056,-0.0373874235944012,-0.703909018232503,"PETG","Flat",90,5,"PETG 90%_5.txt"
9.59213,42.582,0.062348,5.3227,0.054624,0.0022007,0.22007,25.055,42.582,5.3227,0.22007,4.194,1.921,8.056674,5.28530755991865,-0.0373924400813532,-0.702508878602086,"PETG","Flat",90,5,"PETG 90%_5.txt"
9.61191,42.673,0.062492,5.3341,0.054768,0.0022064,0.22064,25.055,42.673,5.3341,0.22064,4.194,1.921,8.056674,5.29660254343169,-0.0374974565683059,-0.702976257818675,"PETG","Flat",90,5,"PETG 90%_5.txt"
9.63169,42.764,0.062636,5.3454,0.054912,0.0022122,0.22122,25.055,42.764,5.3454,0.22122,4.194,1.921,8.056674,5.30789752694474,-0.0375024730552571,-0.701584035904836,"PETG","Flat",90,5,"PETG 90%_5.txt"
9.65146,42.854,0.062781,5.3568,0.055056,0.0022179,0.22179,25.055,42.854,5.3568,0.22179,4.194,1.921,8.056674,5.31906838975984,-0.0377316102401553,-0.704368470731692,"PETG","Flat",90,5,"PETG 90%_5.txt"
9.67124,42.945,0.062925,5.3681,0.0552,0.0022237,0.22237,25.056,42.945,5.3681,0.22237,4.194,1.921,8.056674,5.33036337327289,-0.0377366267271082,-0.702979205437831,"PETG","Flat",90,5,"PETG 90%_5.txt"
9.69102,43.036,0.063069,5.3795,0.055344,0.0022295,0.22295,25.056,43.036,5.3795,0.22295,4.194,1.921,8.056674,5.34165835678594,-0.03784164321406,-0.70344164353676,"PETG","Flat",90,5,"PETG 90%_5.txt"
9.7108,43.127,0.063213,5.3908,0.055489,0.0022352,0.22352,25.056,43.127,5.3908,0.22352,4.194,1.921,8.056674,5.35295334029899,-0.0378466597010121,-0.702060171050903,"PETG","Flat",90,5,"PETG 90%_5.txt"
9.73057,43.218,0.063357,5.4022,0.055633,0.002241,0.2241,25.056,43.218,5.4022,0.2241,4.194,1.921,8.056674,5.36424832381204,-0.0379516761879639,-0.702522605382324,"PETG","Flat",90,5,"PETG 90%_5.txt"
9.75035,43.308,0.063501,5.4135,0.055777,0.0022468,0.22468,25.056,43.308,5.4135,0.22468,4.194,1.921,8.056674,5.37541918662714,-0.0380808133728632,-0.703441643536772,"PETG","Flat",90,5,"PETG 90%_5.txt"
9.77013,43.399,0.063646,5.4249,0.055921,0.0022525,0.22525,25.056,43.399,5.4249,0.22525,4.194,1.921,8.056674,5.38671417014019,-0.038185829859815,-0.703899239798245,"PETG","Flat",90,5,"PETG 90%_5.txt"
9.78991,43.49,0.06379,5.4362,0.056065,0.0022583,0.22583,25.056,43.49,5.4362,0.22583,4.194,1.921,8.056674,5.39800915365323,-0.0381908463467679,-0.702528353385967,"PETG","Flat",90,5,"PETG 90%_5.txt"
9.80968,43.581,0.063934,5.4476,0.056209,0.0022641,0.22641,25.057,43.581,5.4476,0.22641,4.194,1.921,8.056674,5.40930413716628,-0.0382958628337198,-0.702985954066374,"PETG","Flat",90,5,"PETG 90%_5.txt"
9.82946,43.671,0.064078,5.4589,0.056353,0.0022698,0.22698,25.057,43.671,5.4589,0.22698,4.194,1.921,8.056674,5.42047499998138,-0.0384250000186173,-0.703896389723521,"PETG","Flat",90,5,"PETG 90%_5.txt"
9.84924,43.762,0.064222,5.4703,0.056498,0.0022756,0.22756,25.057,43.762,5.4703,0.22756,4.194,1.921,8.056674,5.43176998349443,-0.03853001650557,-0.704349240545673,"PETG","Flat",90,5,"PETG 90%_5.txt"
9.86902,43.853,0.064366,5.4816,0.056642,0.0022814,0.22814,25.057,43.853,5.4816,0.22814,4.194,1.921,8.056674,5.44306496700748,-0.038535032992522,-0.702988780511567,"PETG","Flat",90,5,"PETG 90%_5.txt"
9.8888,43.944,0.06451,5.493,0.056786,0.0022871,0.22871,25.057,43.944,5.493,0.22871,4.194,1.921,8.056674,5.45435995052053,-0.0386400494794747,-0.703441643536769,"PETG","Flat",90,5,"PETG 90%_5.txt"
9.90857,44.035,0.064655,5.5043,0.05693,0.0022929,0.22929,25.057,44.035,5.5043,0.22929,4.194,1.921,8.056674,5.46565493403357,-0.0386450659664268,-0.702088657348379,"PETG","Flat",90,5,"PETG 90%_5.txt"
9.92835,44.125,0.064799,5.5157,0.057074,0.0022987,0.22987,25.057,44.125,5.5157,0.22987,4.194,1.921,8.056674,5.47682579684867,-0.0388742031513249,-0.704791833336203,"PETG","Flat",90,5,"PETG 90%_5.txt"
9.94813,44.216,0.064943,5.527,0.057218,0.0023044,0.23044,25.058,44.216,5.527,0.23044,4.194,1.921,8.056674,5.48812078036172,-0.038879219638277,-0.703441643536765,"PETG","Flat",90,5,"PETG 90%_5.txt"
9.96791,44.307,0.065087,5.5384,0.057363,0.0023102,0.23102,25.058,44.307,5.5384,0.23102,4.194,1.921,8.056674,5.49941576387477,-0.0389842361252288,-0.703889862148433,"PETG","Flat",90,5,"PETG 90%_5.txt"
9.98768,44.398,0.065231,5.5497,0.057507,0.002316,0.2316,25.058,44.398,5.5497,0.2316,4.194,1.921,8.056674,5.51071074738782,-0.0389892526121809,-0.702547031590553,"PETG","Flat",90,5,"PETG 90%_5.txt"
10.0075,44.489,0.065375,5.5611,0.057651,0.0023217,0.23217,25.058,44.489,5.5611,0.23217,4.194,1.921,8.056674,5.52200573090087,-0.0390942690991336,-0.702995254520394,"PETG","Flat",90,5,"PETG 90%_5.txt"
10.0272,44.579,0.06552,5.5724,0.057795,0.0023275,0.23275,25.058,44.579,5.5724,0.23275,4.194,1.921,8.056674,5.53317659371597,-0.039223406284032,-0.703887127342473,"PETG","Flat",90,5,"PETG 90%_5.txt"
10.047,44.645,0.065664,5.5807,0.057939,0.0023333,0.23333,25.058,44.645,5.5807,0.23333,4.194,1.921,8.056674,5.54136855978038,-0.0393314402196232,-0.704776107291616,"PETG","Flat",90,5,"PETG 90%_5.txt"
10.0668,44.711,0.065808,5.5889,0.058083,0.002339,0.2339,25.058,44.711,5.5889,0.2339,4.194,1.921,8.056674,5.54956052584478,-0.0393394741552155,-0.703885812149359,"PETG","Flat",90,5,"PETG 90%_5.txt"
10.0866,44.777,0.065952,5.5971,0.058228,0.0023448,0.23448,25.059,44.777,5.5971,0.23448,4.194,1.921,8.056674,5.55775249190919,-0.039347508090807,-0.702998125650909,"PETG","Flat",90,5,"PETG 90%_5.txt"
10.1063,44.843,0.066096,5.6054,0.058372,0.0023506,0.23506,25.059,44.843,5.6054,0.23506,4.194,1.921,8.056674,5.5659444579736,-0.0394555420263991,-0.703884504699024,"PETG","Flat",90,5,"PETG 90%_5.txt"
10.1261,44.909,0.06624,5.6136,0.058516,0.0023563,0.23563,25.059,44.909,5.6136,0.23563,4.194,1.921,8.056674,5.57413642403801,-0.0394635759619906,-0.702999429278726,"PETG","Flat",90,5,"PETG 90%_5.txt"
10.1459,44.975,0.066384,5.6218,0.05866,0.0023621,0.23621,25.059,44.975,5.6218,0.23621,4.194,1.921,8.056674,5.58232839010242,-0.0394716098975829,-0.702116935813848,"PETG","Flat",90,5,"PETG 90%_5.txt"
10.1657,45.041,0.066529,5.6301,0.058804,0.0023679,0.23679,25.059,45.041,5.6301,0.23679,4.194,1.921,8.056674,5.59052035616683,-0.0395796438331741,-0.703000725265522,"PETG","Flat",90,5,"PETG 90%_5.txt"
