Repository: VipulKohinkar/3D-Printing-Parameter-Optimisation

# 3D Printing Parameter Optimisation: Impact of K-Value on Carbon-Reinforced PETG

## MSc Mechanical Engineering with Management

**Author:** Vipul Kohinkar  
**Project:** MEE7012-SUM  
**Date:** 27 August 2026

---

## Project Overview

This project investigates the influence of flow-rate multiplier (K-value) and build orientation on the tensile behaviour of PETG and carbon-fibre-reinforced PETG (CF-PETG) manufactured using fused deposition modelling (FDM).

The study compares an unreinforced thermoplastic, PETG, with a carbon-fibre-reinforced PETG composite to investigate whether the two materials respond differently to changes in material flow and build orientation.

---

File: 3_Experimental_data/Modulus/Recalculated Stress Strain/Recalculated_Stress_Strain_All_Data.csv (part 210 of 212)
"Time (s)","Load (N)","Machine Extension (mm)","Stress (MPa)","Extension from Preload (mm)","Strain","Percentage Strain","Gauge Length (mm)","Load_N","NEXYGEN_Stress_MPa","Percentage_Strain","Measured_Width_mm","Measured_Thickness_mm","Measured_Area_mm2","Recalculated_Stress_MPa","Stress_Difference_MPa","Stress_Difference_Percent","Material","Orientation","K","Sample","File"
10.1855,45.107,0.066673,5.6383,0.058948,0.0023736,0.23736,25.059,45.107,5.6383,0.23736,4.194,1.921,8.056674,5.59871232223123,-0.0395876777687665,-0.702120812457061,"PETG","Flat",90,5,"PETG 90%_5.txt"
10.2052,45.172,0.066817,5.6466,0.059092,0.0023794,0.23794,25.059,45.172,5.6466,0.23794,4.194,1.921,8.056674,5.6067801675977,-0.039819832402304,-0.705200162970708,"PETG","Flat",90,5,"PETG 90%_5.txt"
10.225,45.238,0.066961,5.6548,0.059237,0.0023852,0.23852,25.06,45.238,5.6548,0.23852,4.194,1.921,8.056674,5.6149721336621,-0.0398278663378955,-0.704319628243182,"PETG","Flat",90,5,"PETG 90%_5.txt"
10.2448,45.304,0.067105,5.663,0.059381,0.0023909,0.23909,25.06,45.304,5.663,0.23909,4.194,1.921,8.056674,5.62316409972651,-0.0398359002734869,-0.703441643536764,"PETG","Flat",90,5,"PETG 90%_5.txt"
10.2646,45.37,0.067249,5.6713,0.059525,0.0023967,0.23967,25.06,45.37,5.6713,0.23967,4.194,1.921,8.056674,5.63135606579092,-0.039943934209079,-0.704317073846897,"PETG","Flat",90,5,"PETG 90%_5.txt"
10.2843,45.436,0.067394,5.6795,0.059669,0.0024025,0.24025,25.06,45.436,5.6795,0.24025,4.194,1.921,8.056674,5.63954803185533,-0.0399519681446705,-0.703441643536764,"PETG","Flat",90,5,"PETG 90%_5.txt"
10.3041,45.502,0.067538,5.6877,0.059813,0.0024082,0.24082,25.06,45.502,5.6877,0.24082,4.194,1.921,8.056674,5.64773999791974,-0.0399600020802628,-0.702568737455612,"PETG","Flat",90,5,"PETG 90%_5.txt"
10.3239,45.568,0.067682,5.696,0.059957,0.002414,0.2414,25.06,45.568,5.696,0.2414,4.194,1.921,8.056674,5.65593196398415,-0.0400680360158541,-0.703441643536764,"PETG","Flat",90,5,"PETG 90%_5.txt"
10.3437,45.642,0.067826,5.7052,0.060102,0.0024198,0.24198,25.06,45.642,5.7052,0.24198,4.194,1.921,8.056674,5.66511689563212,-0.0400831043678807,-0.702571414987742,"PETG","Flat",90,5,"PETG 90%_5.txt"
10.3635,45.75,0.06797,5.7188,0.060246,0.0024255,0.24255,25.061,45.75,5.7188,0.24255,4.194,1.921,8.056674,5.67852193101024,-0.0402780689897586,-0.70430980257674,"PETG","Flat",90,5,"PETG 90%_5.txt"
10.3832,45.859,0.068114,5.7323,0.06039,0.0024313,0.24313,25.061,45.859,5.7323,0.24313,4.194,1.921,8.056674,5.69205108708631,-0.0402489129136905,-0.702142471847085,"PETG","Flat",90,5,"PETG 90%_5.txt"
10.403,45.967,0.068259,5.7459,0.060534,0.0024371,0.24371,25.061,45.967,5.7459,0.24371,4.194,1.921,8.056674,5.70545612246443,-0.0404438775355684,-0.703873675761298,"PETG","Flat",90,5,"PETG 90%_5.txt"
10.4228,46.076,0.068403,5.7595,0.060678,0.0024428,0.24428,25.061,46.076,5.7595,0.24428,4.194,1.921,8.056674,5.7189852785405,-0.0405147214595001,-0.703441643536767,"PETG","Flat",90,5,"PETG 90%_5.txt"
10.4426,46.184,0.068547,5.773,0.060822,0.0024486,0.24486,25.061,46.184,5.773,0.24486,4.194,1.921,8.056674,5.73239031391862,-0.0406096860813774,-0.703441643536764,"PETG","Flat",90,5,"PETG 90%_5.txt"
10.4623,46.293,0.068691,5.7866,0.060966,0.0024544,0.24544,25.061,46.293,5.7866,0.24544,4.194,1.921,8.056674,5.74591946999469,-0.040680530005309,-0.703012650007068,"PETG","Flat",90,5,"PETG 90%_5.txt"
10.4821,46.401,0.068835,5.8001,0.061111,0.0024601,0.24601,25.062,46.401,5.8001,0.24601,4.194,1.921,8.056674,5.75932450537281,-0.0407754946271863,-0.703013648509273,"PETG","Flat",90,5,"PETG 90%_5.txt"
10.5019,46.509,0.068979,5.8137,0.061255,0.0024659,0.24659,25.062,46.509,5.8137,0.24659,4.194,1.921,8.056674,5.77272954075094,-0.0409704592490643,-0.704722624990355,"PETG","Flat",90,5,"PETG 90%_5.txt"
10.5217,46.618,0.069123,5.8272,0.061399,0.0024717,0.24717,25.062,46.618,5.8272,0.24717,4.194,1.921,8.056674,5.786258696827,-0.0409413031729962,-0.702589634352625,"PETG","Flat",90,5,"PETG 90%_5.txt"
10.5415,46.726,0.069268,5.8408,0.061543,0.0024774,0.24774,25.062,46.726,5.8408,0.24774,4.194,1.921,8.056674,5.79966373220513,-0.0411362677948732,-0.704291668861684,"PETG","Flat",90,5,"PETG 90%_5.txt"
10.5612,46.835,0.069412,5.8544,0.061687,0.0024832,0.24832,25.062,46.835,5.8544,0.24832,4.194,1.921,8.056674,5.81319288828119,-0.0412071117188058,-0.703865668878207,"PETG","Flat",90,5,"PETG 90%_5.txt"
10.581,46.943,0.069556,5.8679,0.061831,0.002489,0.2489,25.062,46.943,5.8679,0.2489,4.194,1.921,8.056674,5.82659792365932,-0.0413020763406831,-0.703864693343156,"PETG","Flat",90,5,"PETG 90%_5.txt"
10.6008,47.052,0.0697,5.8815,0.061976,0.0024947,0.24947,25.062,47.052,5.8815,0.24947,4.194,1.921,8.056674,5.84012707973539,-0.0413729202646147,-0.703441643536763,"PETG","Flat",90,5,"PETG 90%_5.txt"
10.6206,47.16,0.069844,5.895,0.06212,0.0025005,0.25005,25.063,47.16,5.895,0.25005,4.194,1.921,8.056674,5.85353211511351,-0.041467884886492,-0.70344164353676,"PETG","Flat",90,5,"PETG 90%_5.txt"
10.6403,47.269,0.069988,5.9086,0.062264,0.0025063,0.25063,25.063,47.269,5.9086,0.25063,4.194,1.921,8.056674,5.86706127118958,-0.0415387288104245,-0.703021507809372,"PETG","Flat",90,5,"PETG 90%_5.txt"
10.6601,47.377,0.070133,5.9221,0.062408,0.002512,0.2512,25.063,47.377,5.9221,0.2512,4.194,1.921,8.056674,5.8804663065677,-0.0416336934323018,-0.703022465549414,"PETG","Flat",90,5,"PETG 90%_5.txt"
10.6799,47.486,0.070277,5.9357,0.062552,0.0025178,0.25178,25.063,47.486,5.9357,0.25178,4.194,1.921,8.056674,5.89399546264377,-0.0417045373562335,-0.702605208420801,"PETG","Flat",90,5,"PETG 90%_5.txt"
10.6997,47.594,0.070421,5.9492,0.062696,0.0025236,0.25236,25.063,47.594,5.9492,0.25236,4.194,1.921,8.056674,5.90740049802189,-0.0417995019781108,-0.702607106469958,"PETG","Flat",90,5,"PETG 90%_5.txt"
10.7195,47.702,0.070565,5.9628,0.06284,0.0025293,0.25293,25.063,47.702,5.9628,0.25293,4.194,1.921,8.056674,5.92080553340001,-0.0419944665999887,-0.704274277185026,"PETG","Flat",90,5,"PETG 90%_5.txt"
10.7392,47.811,0.070709,5.9764,0.062985,0.0025351,0.25351,25.063,47.811,5.9764,0.25351,4.194,1.921,8.056674,5.93433468947608,-0.0420653105239204,-0.703857012983073,"PETG","Flat",90,5,"PETG 90%_5.txt"
10.759,47.919,0.070853,5.9899,0.063129,0.0025409,0.25409,25.064,47.919,5.9899,0.25409,4.194,1.921,8.056674,5.9477397248542,-0.0421602751457977,-0.703856076825952,"PETG","Flat",90,5,"PETG 90%_5.txt"
10.7788,48.028,0.070997,6.0035,0.063273,0.0025466,0.25466,25.064,48.028,6.0035,0.25466,4.194,1.921,8.056674,5.96126888093027,-0.0422311190697293,-0.703441643536759,"PETG","Flat",90,5,"PETG 90%_5.txt"
10.7986,48.136,0.071142,6.017,0.063417,0.0025524,0.25524,25.064,48.136,6.017,0.25524,4.194,1.921,8.056674,5.97467391630839,-0.0423260836916075,-0.703441643536771,"PETG","Flat",90,5,"PETG 90%_5.txt"
10.8183,48.245,0.071286,6.0306,0.063561,0.0025582,0.25582,25.064,48.245,6.0306,0.25582,4.194,1.921,8.056674,5.98820307238446,-0.0423969276155391,-0.703030007222153,"PETG","Flat",90,5,"PETG 90%_5.txt"
10.8381,48.353,0.07143,6.0441,0.063705,0.0025639,0.25639,25.064,48.353,6.0441,0.25639,4.194,1.921,8.056674,6.00160810776258,-0.0424918922374165,-0.703030926646092,"PETG","Flat",90,5,"PETG 90%_5.txt"
10.8579,48.462,0.071574,6.0577,0.06385,0.0025697,0.25697,25.064,48.462,6.0577,0.25697,4.194,1.921,8.056674,6.01513726383865,-0.0425627361613472,-0.702622053937092,"PETG","Flat",90,5,"PETG 90%_5.txt"
10.8777,48.57,0.071718,6.0713,0.063994,0.0025755,0.25755,25.064,48.57,6.0713,0.25755,4.194,1.921,8.056674,6.02854229921677,-0.042757700783226,-0.704259397216841,"PETG","Flat",90,5,"PETG 90%_5.txt"
10.8975,48.679,0.071862,6.0848,0.064138,0.0025812,0.25812,25.065,48.679,6.0848,0.25812,4.194,1.921,8.056674,6.04207145529284,-0.0427285447071579,-0.702217734472093,"PETG","Flat",90,5,"PETG 90%_5.txt"
10.9172,48.787,0.072007,6.0984,0.064282,0.002587,0.2587,25.065,48.787,6.0984,0.2587,4.194,1.921,8.056674,6.05547649067096,-0.042923509329035,-0.703848703414584,"PETG","Flat",90,5,"PETG 90%_5.txt"
10.937,48.895,0.072151,6.1119,0.064426,0.0025928,0.25928,25.065,48.895,6.1119,0.25928,4.194,1.921,8.056674,6.06888152604909,-0.0430184739509123,-0.703847804298374,"PETG","Flat",90,5,"PETG 90%_5.txt"
10.9568,49.004,0.072295,6.1255,0.06457,0.0025985,0.25985,25.065,49.004,6.1255,0.25985,4.194,1.921,8.056674,6.08241068212515,-0.0430893178748448,-0.70344164353677,"PETG","Flat",90,5,"PETG 90%_5.txt"
10.9766,49.112,0.072439,6.139,0.064715,0.0026043,0.26043,25.065,49.112,6.139,0.26043,4.194,1.921,8.056674,6.09581571750328,-0.0431842824967221,-0.703441643536767,"PETG","Flat",90,5,"PETG 90%_5.txt"
10.9963,49.221,0.072583,6.1526,0.064859,0.0026101,0.26101,25.065,49.221,6.1526,0.26101,4.194,1.921,8.056674,6.10934487357935,-0.0432551264206538,-0.703038169564961,"PETG","Flat",90,5,"PETG 90%_5.txt"
11.0161,49.329,0.072727,6.1662,0.065003,0.0026158,0.26158,25.065,49.329,6.1662,0.26158,4.194,1.921,8.056674,6.12274990895747,-0.0434500910425308,-0.7046493957791,"PETG","Flat",90,5,"PETG 90%_5.txt"
11.0359,49.438,0.072872,6.1797,0.065147,0.0026216,0.26216,25.066,49.438,6.1797,0.26216,4.194,1.921,8.056674,6.13627906503354,-0.0434209349664636,-0.702638234323084,"PETG","Flat",90,5,"PETG 90%_5.txt"
11.0557,49.546,0.073016,6.1933,0.065291,0.0026274,0.26274,25.066,49.546,6.1933,0.26274,4.194,1.921,8.056674,6.14968410041166,-0.0436158995883407,-0.704243288526967,"PETG","Flat",90,5,"PETG 90%_5.txt"
11.0755,49.655,0.07316,6.2068,0.065435,0.0026331,0.26331,25.066,49.655,6.2068,0.26331,4.194,1.921,8.056674,6.16321325648773,-0.0435867435122725,-0.702241791458925,"PETG","Flat",90,5,"PETG 90%_5.txt"
11.0952,49.763,0.073304,6.2204,0.065579,0.0026389,0.26389,25.066,49.763,6.2204,0.26389,4.194,1.921,8.056674,6.17661829186585,-0.0437817081341496,-0.703840719795345,"PETG","Flat",90,5,"PETG 90%_5.txt"
11.115,49.871,0.073448,6.2339,0.065724,0.0026447,0.26447,25.066,49.871,6.2339,0.26447,4.194,1.921,8.056674,6.19002332724397,-0.0438766727560278,-0.703839855564379,"PETG","Flat",90,5,"PETG 90%_5.txt"
11.1348,49.98,0.073592,6.2475,0.065868,0.0026504,0.26504,25.066,49.98,6.2475,0.26504,4.194,1.921,8.056674,6.20355248332004,-0.0439475166799594,-0.703441643536766,"PETG","Flat",90,5,"PETG 90%_5.txt"
11.1546,50.088,0.073736,6.261,0.066012,0.0026562,0.26562,25.066,50.088,6.261,0.26562,4.194,1.921,8.056674,6.21695751869816,-0.0440424813018367,-0.703441643536763,"PETG","Flat",90,5,"PETG 90%_5.txt"
11.1743,50.197,0.073881,6.2746,0.066156,0.0026619,0.26619,25.067,50.197,6.2746,0.26619,4.194,1.921,8.056674,6.23048667477423,-0.0441133252257684,-0.703046014499225,"PETG","Flat",90,5,"PETG 90%_5.txt"
11.1941,50.305,0.074025,6.2882,0.0663,0.0026677,0.26677,25.067,50.305,6.2882,0.26677,4.194,1.921,8.056674,6.24389171015235,-0.0443082898476463,-0.704625963672376,"PETG","Flat",90,5,"PETG 90%_5.txt"
11.2139,50.414,0.074169,6.3017,0.066444,0.0026735,0.26735,25.067,50.414,6.3017,0.26735,4.194,1.921,8.056674,6.25742086622842,-0.0442791337715782,-0.702653788209185,"PETG","Flat",90,5,"PETG 90%_5.txt"
11.2337,50.522,0.074313,6.3153,0.066589,0.0026792,0.26792,25.067,50.522,6.3153,0.26792,4.194,1.921,8.056674,6.27082590160654,-0.0444740983934553,-0.704227802217714,"PETG","Flat",90,5,"PETG 90%_5.txt"
11.2534,50.631,0.074457,6.3288,0.066733,0.002685,0.2685,25.067,50.631,6.3288,0.2685,4.194,1.921,8.056674,6.28435505768261,-0.044444942317388,-0.702264920954811,"PETG","Flat",90,5,"PETG 90%_5.txt"
11.2732,50.739,0.074601,6.3424,0.066877,0.0026908,0.26908,25.067,50.739,6.3424,0.26908,4.194,1.921,8.056674,6.29776009306073,-0.0446399069392651,-0.70383304331586,"PETG","Flat",90,5,"PETG 90%_5.txt"
11.293,50.848,0.074746,6.3559,0.067021,0.0026965,0.26965,25.067,50.848,6.3559,0.26965,4.194,1.921,8.056674,6.3112892491368,-0.044610750863197,-0.701879369769773,"PETG","Flat",90,5,"PETG 90%_5.txt"
11.3128,50.956,0.07489,6.3695,0.067165,0.0027023,0.27023,25.068,50.956,6.3695,0.27023,4.194,1.921,8.056674,6.32469428451493,-0.0448057154850741,-0.703441643536762,"PETG","Flat",90,5,"PETG 90%_5.txt"
11.3326,51.064,0.075034,6.3831,0.067309,0.0027081,0.27081,25.068,51.064,6.3831,0.27081,4.194,1.921,8.056674,6.33809931989305,-0.0450006801069511,-0.70499726006096,"PETG","Flat",90,5,"PETG 90%_5.txt"
11.3523,51.173,0.075178,6.3966,0.067453,0.0027138,0.27138,25.068,51.173,6.3966,0.27138,4.194,1.921,8.056674,6.35162847596912,-0.0449715240308839,-0.70305356018641,"PETG","Flat",90,5,"PETG 90%_5.txt"
11.3721,51.281,0.075322,6.4102,0.067598,0.0027196,0.27196,25.068,51.281,6.4102,0.27196,4.194,1.921,8.056674,6.36503351134724,-0.045166488652761,-0.704603423493198,"PETG","Flat",90,5,"PETG 90%_5.txt"
11.3919,51.39,0.075466,6.4237,0.067742,0.0027254,0.27254,25.068,51.39,6.4237,0.27254,4.194,1.921,8.056674,6.37856266742331,-0.0451373325766928,-0.7026687512912,"PETG","Flat",90,5,"PETG 90%_5.txt"
11.4117,51.498,0.07561,6.4373,0.067886,0.0027311,0.27311,25.068,51.498,6.4373,0.27311,4.194,1.921,8.056674,6.39196770280143,-0.0453322971985699,-0.704212902902924,"PETG","Flat",90,5,"PETG 90%_5.txt"
11.4314,51.607,0.075755,6.4508,0.06803,0.0027369,0.27369,25.068,51.607,6.4508,0.27369,4.194,1.921,8.056674,6.4054968588775,-0.0453031411225027,-0.702287175582915,"PETG","Flat",90,5,"PETG 90%_5.txt"
11.4512,51.715,0.075899,6.4644,0.068174,0.0027427,0.27427,25.069,51.715,6.4644,0.27427,4.194,1.921,8.056674,6.41890189425562,-0.0454981057443797,-0.703825656586531,"PETG","Flat",90,5,"PETG 90%_5.txt"
11.471,51.824,0.076043,6.478,0.068318,0.0027484,0.27484,25.069,51.824,6.478,0.27484,4.194,1.921,8.056674,6.43243105033169,-0.0455689496683114,-0.703441643536761,"PETG","Flat",90,5,"PETG 90%_5.txt"
11.4908,51.932,0.076187,6.4915,0.068463,0.0027542,0.27542,25.069,51.932,6.4915,0.27542,4.194,1.921,8.056674,6.44583608570981,-0.0456639142901887,-0.703441643536759,"PETG","Flat",90,5,"PETG 90%_5.txt"
11.5106,52.041,0.076331,6.5051,0.068607,0.00276,0.276,25.069,52.041,6.5051,0.276,4.194,1.921,8.056674,6.45936524178588,-0.0457347582141212,-0.703060033114344,"PETG","Flat",90,5,"PETG 90%_5.txt"
11.5303,52.146,0.076475,6.5183,0.068751,0.0027657,0.27657,25.069,52.146,6.5183,0.27657,4.194,1.921,8.056674,6.47239791507016,-0.0459020849298355,-0.704203318807595,"PETG","Flat",90,5,"PETG 90%_5.txt"
11.5501,52.25,0.07662,6.5312,0.068895,0.0027715,0.27715,25.069,52.25,6.5312,0.27715,4.194,1.921,8.056674,6.48530646765651,-0.045893532343495,-0.702681472677227,"PETG","Flat",90,5,"PETG 90%_5.txt"
11.5699,52.353,0.076764,6.5441,0.069039,0.0027773,0.27773,25.069,52.353,6.5441,0.27773,4.194,1.921,8.056674,6.4980908995449,-0.0460091004551,-0.703062307347076,"PETG","Flat",90,5,"PETG 90%_5.txt"
11.5897,52.456,0.076908,6.5571,0.069183,0.002783,0.2783,25.07,52.456,6.5571,0.2783,4.194,1.921,8.056674,6.51087533143329,-0.0462246685667056,-0.704955980032417,"PETG","Flat",90,5,"PETG 90%_5.txt"
11.6094,52.56,0.077052,6.57,0.069328,0.0027888,0.27888,25.07,52.56,6.57,0.27888,4.194,1.921,8.056674,6.52378388401964,-0.0462161159803651,-0.70344164353676,"PETG","Flat",90,5,"PETG 90%_5.txt"
11.6292,52.663,0.077196,6.5829,0.069472,0.0027946,0.27946,25.07,52.663,6.5829,0.27946,4.194,1.921,8.056674,6.53656831590803,-0.0463316840919719,-0.703818743896639,"PETG","Flat",90,5,"PETG 90%_5.txt"
11.649,52.767,0.07734,6.5958,0.069616,0.0028003,0.28003,25.07,52.767,6.5958,0.28003,4.194,1.921,8.056674,6.54947686849437,-0.0463231315056296,-0.702312555044568,"PETG","Flat",90,5,"PETG 90%_5.txt"
11.6688,52.87,0.077484,6.6088,0.06976,0.0028061,0.28061,25.07,52.87,6.6088,0.28061,4.194,1.921,8.056674,6.56226130038276,-0.0465386996172361,-0.704192888530991,"PETG","Flat",90,5,"PETG 90%_5.txt"
11.6886,52.973,0.077629,6.6217,0.069904,0.0028119,0.28119,25.07,52.973,6.6217,0.28119,4.194,1.921,8.056674,6.57504573227116,-0.0466542677288411,-0.70456631573223,"PETG","Flat",90,5,"PETG 90%_5.txt"
11.7083,53.077,0.077773,6.6346,0.070048,0.0028176,0.28176,25.07,53.077,6.6346,0.28176,4.194,1.921,8.056674,6.5879542848575,-0.0466457151425015,-0.703067481724618,"PETG","Flat",90,5,"PETG 90%_5.txt"
11.7281,53.18,0.077917,6.6475,0.070192,0.0028234,0.28234,25.071,53.18,6.6475,0.28234,4.194,1.921,8.056674,6.60073871674589,-0.0467612832541064,-0.703441643536765,"PETG","Flat",90,5,"PETG 90%_5.txt"
11.7479,53.284,0.078061,6.6605,0.070337,0.0028292,0.28292,25.071,53.284,6.6605,0.28292,4.194,1.921,8.056674,6.61364726933223,-0.0468527306677666,-0.703441643536771,"PETG","Flat",90,5,"PETG 90%_5.txt"
11.7677,53.387,0.078205,6.6734,0.070481,0.0028349,0.28349,25.071,53.387,6.6734,0.28349,4.194,1.921,8.056674,6.62643170122063,-0.0469682987793716,-0.70381362992435,"PETG","Flat",90,5,"PETG 90%_5.txt"
11.7874,53.491,0.078349,6.6863,0.070625,0.0028407,0.28407,25.071,53.491,6.6863,0.28407,4.194,1.921,8.056674,6.63934025380697,-0.0469597461930311,-0.702327837414282,"PETG","Flat",90,5,"PETG 90%_5.txt"
11.8072,53.594,0.078494,6.6992,0.070769,0.0028465,0.28465,25.071,53.594,6.6992,0.28465,4.194,1.921,8.056674,6.65212468569536,-0.047075314304637,-0.702700535954098,"PETG","Flat",90,5,"PETG 90%_5.txt"
11.827,53.697,0.078638,6.7122,0.070913,0.0028522,0.28522,25.071,53.697,6.7122,0.28522,4.194,1.921,8.056674,6.66490911758376,-0.0472908824162417,-0.70455115187631,"PETG","Flat",90,5,"PETG 90%_5.txt"
11.8468,53.801,0.078782,6.7251,0.071057,0.002858,0.2858,25.071,53.801,6.7251,0.2858,4.194,1.921,8.056674,6.6778176701701,-0.0472823298299021,-0.703072516838443,"PETG","Flat",90,5,"PETG 90%_5.txt"
11.8666,53.904,0.078926,6.738,0.071202,0.0028638,0.28638,25.072,53.904,6.738,0.28638,4.194,1.921,8.056674,6.69060210205849,-0.0473978979415071,-0.703441643536762,"PETG","Flat",90,5,"PETG 90%_5.txt"
11.8863,54.008,0.07907,6.7509,0.071346,0.0028695,0.28695,25.072,54.008,6.7509,0.28695,4.194,1.921,8.056674,6.70351065464483,-0.0473893453551666,-0.701970779528161,"PETG","Flat",90,5,"PETG 90%_5.txt"
11.9061,54.111,0.079214,6.7639,0.07149,0.0028753,0.28753,25.072,54.111,6.7639,0.28753,4.194,1.921,8.056674,6.71629508653323,-0.0476049134667722,-0.703808652800488,"PETG","Flat",90,5,"PETG 90%_5.txt"
11.9259,54.214,0.079359,6.7768,0.071634,0.0028811,0.28811,25.072,54.214,6.7768,0.28811,4.194,1.921,8.056674,6.72907951842162,-0.047720481578378,-0.704174264820831,"PETG","Flat",90,5,"PETG 90%_5.txt"
11.9457,54.318,0.079503,6.7897,0.071778,0.0028868,0.28868,25.072,54.318,6.7897,0.28868,4.194,1.921,8.056674,6.74198807100796,-0.0477119289920376,-0.702710414186747,"PETG","Flat",90,5,"PETG 90%_5.txt"
11.9654,54.421,0.079647,6.8026,0.071922,0.0028926,0.28926,25.072,54.421,6.8026,0.28926,4.194,1.921,8.056674,6.75477250289636,-0.0478274971036425,-0.7030767221892,"PETG","Flat",90,5,"PETG 90%_5.txt"
11.9852,54.525,0.079791,6.8156,0.072066,0.0028984,0.28984,25.072,54.525,6.8156,0.28984,4.194,1.921,8.056674,6.7676810554827,-0.0479189445173027,-0.703077418236145,"PETG","Flat",90,5,"PETG 90%_5.txt"
12.005,54.628,0.079935,6.8285,0.072211,0.0029041,0.29041,25.073,54.628,6.8285,0.29041,4.194,1.921,8.056674,6.78046548737109,-0.0480345126289077,-0.70344164353676,"PETG","Flat",90,5,"PETG 90%_5.txt"
12.0248,54.731,0.080079,6.8414,0.072355,0.0029099,0.29099,25.073,54.731,6.8414,0.29099,4.194,1.921,8.056674,6.79324991925949,-0.0481500807405135,-0.70380449528625,"PETG","Flat",90,5,"PETG 90%_5.txt"
12.0446,54.835,0.080223,6.8544,0.072499,0.0029157,0.29157,25.073,54.835,6.8544,0.29157,4.194,1.921,8.056674,6.80615847184583,-0.0482415281541728,-0.703803807104529,"PETG","Flat",90,5,"PETG 90%_5.txt"
12.0643,54.938,0.080368,6.8673,0.072643,0.0029214,0.29214,25.073,54.938,6.8673,0.29214,4.194,1.921,8.056674,6.81894290373422,-0.0483570962657787,-0.704164610047306,"PETG","Flat",90,5,"PETG 90%_5.txt"
12.0841,55.054,0.080512,6.8817,0.072787,0.0029272,0.29272,25.073,55.054,6.8817,0.29272,4.194,1.921,8.056674,6.83334090469591,-0.0483590953040913,-0.702720189838141,"PETG","Flat",90,5,"PETG 90%_5.txt"
12.1039,55.172,0.080656,6.8965,0.072931,0.002933,0.2933,25.073,55.172,6.8965,0.2933,4.194,1.921,8.056674,6.84798714705349,-0.0485128529465131,-0.703441643536766,"PETG","Flat",90,5,"PETG 90%_5.txt"
12.1237,55.29,0.0808,6.9113,0.073076,0.0029387,0.29387,25.073,55.29,6.9113,0.29387,4.194,1.921,8.056674,6.86263338941106,-0.0486666105889348,-0.704160007363808,"PETG","Flat",90,5,"PETG 90%_5.txt"
12.1434,55.409,0.077955,6.9261,0.07023,0.0028249,0.28249,25.071,55.409,6.9261,0.28249,4.194,1.921,8.056674,6.87740375246659,-0.0486962475334112,-0.703083229139215,"PETG","Flat",90,5,"PETG 90%_5.txt"
12.1632,55.527,0.0781,6.9409,0.070376,0.0028307,0.28307,25.071,55.527,6.9409,0.28307,4.194,1.921,8.056674,6.89204999482417,-0.048850005175832,-0.703799293691482,"PETG","Flat",90,5,"PETG 90%_5.txt"
12.183,55.645,0.078246,6.9557,0.070521,0.0028366,0.28366,25.071,55.645,6.9557,0.28366,4.194,1.921,8.056674,6.90669623718175,-0.0490037628182538,-0.704512311029139,"PETG","Flat",90,5,"PETG 90%_5.txt"
12.2028,55.764,0.078392,6.9704,0.070667,0.0028424,0.28424,25.071,55.764,6.9704,0.28424,4.194,1.921,8.056674,6.92146660023727,-0.0489333997627295,-0.702017097479764,"PETG","Flat",90,5,"PETG 90%_5.txt"
12.2226,55.882,0.078537,6.9852,0.070813,0.0028482,0.28482,25.071,55.882,6.9852,0.28482,4.194,1.921,8.056674,6.93611284259485,-0.0490871574051521,-0.702730879647714,"PETG","Flat",90,5,"PETG 90%_5.txt"
12.2423,56,0.078683,7,0.070958,0.002854,0.2854,25.071,56,7,0.2854,4.194,1.921,8.056674,6.95075908495243,-0.0492409150475739,-0.70344164353677,"PETG","Flat",90,5,"PETG 90%_5.txt"
12.2621,56.119,0.078828,7.0148,0.071104,0.0028599,0.28599,25.071,56.119,7.0148,0.28599,4.194,1.921,8.056674,6.96552944800795,-0.0492705519920502,-0.702379996465334,"PETG","Flat",90,5,"PETG 90%_5.txt"
12.2819,56.237,0.078974,7.0296,0.071249,0.0028657,0.28657,25.072,56.237,7.0296,0.28657,4.194,1.921,8.056674,6.98017569036553,-0.0494243096344711,-0.703088506237497,"PETG","Flat",90,5,"PETG 90%_5.txt"
12.3017,56.355,0.07912,7.0444,0.071395,0.0028715,0.28715,25.072,56.355,7.0444,0.28715,4.194,1.921,8.056674,6.99482193272311,-0.0495780672768937,-0.703794038908832,"PETG","Flat",90,5,"PETG 90%_5.txt"
12.3214,56.474,0.079265,7.0592,0.071541,0.0028773,0.28773,25.072,56.474,7.0592,0.28773,4.194,1.921,8.056674,7.00959229577863,-0.0496077042213692,-0.702738330425107,"PETG","Flat",90,5,"PETG 90%_5.txt"
12.3412,56.592,0.079411,7.074,0.071686,0.0028832,0.28832,25.072,56.592,7.074,0.28832,4.194,1.921,8.056674,7.02423853813621,-0.0497614618637909,-0.703441643536768,"PETG","Flat",90,5,"PETG 90%_5.txt"
12.361,56.71,0.079556,7.0888,0.071832,0.002889,0.2889,25.072,56.71,7.0888,0.2889,4.194,1.921,8.056674,7.03888478049379,-0.0499152195062127,-0.704142019893532,"PETG","Flat",90,5,"PETG 90%_5.txt"
12.3808,56.829,0.079702,7.1036,0.071977,0.0028948,0.28948,25.072,56.829,7.1036,0.28948,4.194,1.921,8.056674,7.05365514354931,-0.049944856450689,-0.703092184958176,"PETG","Flat",90,5,"PETG 90%_5.txt"
12.4005,56.947,0.079848,7.1184,0.072123,0.0029006,0.29006,25.073,56.947,7.1184,0.29006,4.194,1.921,8.056674,7.06830138590689,-0.0500986140931099,-0.70379037554942,"PETG","Flat",90,5,"PETG 90%_5.txt"
12.4203,57.065,0.079993,7.1332,0.072269,0.0029065,0.29065,25.073,57.065,7.1332,0.29065,4.194,1.921,8.056674,7.08294762826447,-0.0502523717355325,-0.704485668921838,"PETG","Flat",90,5,"PETG 90%_5.txt"
12.4401,57.184,0.080139,7.148,0.072414,0.0029123,0.29123,25.073,57.184,7.148,0.29123,4.194,1.921,8.056674,7.09771799131999,-0.050282008680008,-0.703441643536765,"PETG","Flat",90,5,"PETG 90%_5.txt"
12.4599,57.302,0.080284,7.1628,0.07256,0.0029181,0.29181,25.073,57.302,7.1628,0.29181,4.194,1.921,8.056674,7.11236423367757,-0.0504357663224297,-0.70413478419654,"PETG","Flat",90,5,"PETG 90%_5.txt"
12.4797,57.42,0.08043,7.1775,0.072705,0.0029239,0.29239,25.073,57.42,7.1775,0.29239,4.194,1.921,8.056674,7.12701047603515,-0.0504895239648517,-0.703441643536771,"PETG","Flat",90,5,"PETG 90%_5.txt"
12.4994,57.539,0.080576,7.1923,0.072851,0.0029297,0.29297,25.073,57.539,7.1923,0.29297,4.194,1.921,8.056674,7.14178083909067,-0.0505191609093272,-0.702406197034706,"PETG","Flat",90,5,"PETG 90%_5.txt"
12.5192,57.657,0.080721,7.2071,0.072997,0.0029356,0.29356,25.073,57.657,7.2071,0.29356,4.194,1.921,8.056674,7.15642708144825,-0.0506729185517489,-0.703097203476418,"PETG","Flat",90,5,"PETG 90%_5.txt"
12.539,57.775,0.080867,7.2219,0.073142,0.0029414,0.29414,25.074,57.775,7.2219,0.29414,4.194,1.921,8.056674,7.17107332380583,-0.0508266761941707,-0.703785377728447,"PETG","Flat",90,5,"PETG 90%_5.txt"
12.5588,57.894,0.081012,7.2367,0.073288,0.0029472,0.29472,25.074,57.894,7.2367,0.29472,4.194,1.921,8.056674,7.18584368686135,-0.050856313138647,-0.702755581116352,"PETG","Flat",90,5,"PETG 90%_5.txt"
12.5785,58.012,0.081158,7.2515,0.073433,0.002953,0.2953,25.074,58.012,7.2515,0.2953,4.194,1.921,8.056674,7.20048992921893,-0.0510100707810688,-0.703441643536769,"PETG","Flat",90,5,"PETG 90%_5.txt"
12.5983,58.13,0.081304,7.2663,0.073579,0.0029589,0.29589,25.074,58.13,7.2663,0.29589,4.194,1.921,8.056674,7.21513617157651,-0.0511638284234897,-0.704124911213267,"PETG","Flat",90,5,"PETG 90%_5.txt"
12.6181,58.249,0.081449,7.2811,0.073725,0.0029647,0.29647,25.074,58.249,7.2811,0.29647,4.194,1.921,8.056674,7.22990653463203,-0.051193465367966,-0.70310070412391,"PETG","Flat",90,5,"PETG 90%_5.txt"
12.6379,58.367,0.081595,7.2959,0.07387,0.0029705,0.29705,25.074,58.367,7.2959,0.29705,4.194,1.921,8.056674,7.24455277698961,-0.0513472230103877,-0.703781891341545,"PETG","Flat",90,5,"PETG 90%_5.txt"
12.6577,58.485,0.08174,7.3107,0.074016,0.0029763,0.29763,25.074,58.485,7.3107,0.29763,4.194,1.921,8.056674,7.25919901934719,-0.0515009806528095,-0.704460320527576,"PETG","Flat",90,5,"PETG 90%_5.txt"
12.6774,58.604,0.081886,7.3255,0.074161,0.0029822,0.29822,25.075,58.604,7.3255,0.29822,4.194,1.921,8.056674,7.27396938240271,-0.0515306175972858,-0.703441643536767,"PETG","Flat",90,5,"PETG 90%_5.txt"
12.6972,58.722,0.082031,7.3403,0.074307,0.002988,0.2988,25.075,58.722,7.3403,0.2988,4.194,1.921,8.056674,7.28861562476029,-0.0516843752397076,-0.704118022965105,"PETG","Flat",90,5,"PETG 90%_5.txt"
12.717,58.84,0.082177,7.3551,0.074453,0.0029938,0.29938,25.075,58.84,7.3551,0.29938,4.194,1.921,8.056674,7.30326186711787,-0.0518381328821285,-0.704791680359593,"PETG","Flat",90,5,"PETG 90%_5.txt"
12.7368,58.959,0.082323,7.3699,0.074598,0.0029996,0.29996,25.075,58.959,7.3699,0.29996,4.194,1.921,8.056674,7.3180322301734,-0.0518677698266048,-0.703778474967161,"PETG","Flat",90,5,"PETG 90%_5.txt"
12.7565,59.028,0.082468,7.3785,0.074744,0.0030055,0.30055,25.075,59.028,7.3785,0.30055,4.194,1.921,8.056674,7.32659655833164,-0.0519034416683599,-0.703441643536761,"PETG","Flat",90,5,"PETG 90%_5.txt"
12.7763,59.068,0.082614,7.3834,0.074889,0.0030113,0.30113,25.075,59.068,7.3834,0.30113,4.194,1.921,8.056674,7.33156138624946,-0.0518386137505376,-0.702096781300452,"PETG","Flat",90,5,"PETG 90%_5.txt"
12.7961,59.107,0.082759,7.3884,0.075035,0.0030171,0.30171,25.075,59.107,7.3884,0.30171,4.194,1.921,8.056674,7.33640209346934,-0.0519979065306595,-0.703777631566503,"PETG","Flat",90,5,"PETG 90%_5.txt"
12.8159,59.147,0.082905,7.3934,0.075181,0.0030229,0.30229,25.076,59.147,7.3934,0.30229,4.194,1.921,8.056674,7.34136692138716,-0.052033078612836,-0.703777404344902,"PETG","Flat",90,5,"PETG 90%_5.txt"
12.8357,59.187,0.083051,7.3983,0.075326,0.0030288,0.30288,25.076,59.187,7.3983,0.30288,4.194,1.921,8.056674,7.34633174930499,-0.0519682506950137,-0.702435028249918,"PETG","Flat",90,5,"PETG 90%_5.txt"
12.8554,59.226,0.083196,7.4033,0.075472,0.0030346,0.30346,25.076,59.226,7.4033,0.30346,4.194,1.921,8.056674,7.35117245652486,-0.0521275434751356,-0.704112267166474,"PETG","Flat",90,5,"PETG 90%_5.txt"
12.8752,59.266,0.083342,7.4083,0.075617,0.0030404,0.30404,25.076,59.266,7.4083,0.30404,4.194,1.921,8.056674,7.35613728444269,-0.0521627155573121,-0.70411181455006,"PETG","Flat",90,5,"PETG 90%_5.txt"
12.895,59.306,0.083487,7.4132,0.075763,0.0030462,0.30462,25.076,59.306,7.4132,0.30462,4.194,1.921,8.056674,7.36110211236051,-0.0520978876394897,-0.702771915495194,"PETG","Flat",90,5,"PETG 90%_5.txt"
12.9148,59.345,0.083633,7.4182,0.075909,0.003052,0.3052,25.076,59.345,7.4182,0.3052,4.194,1.921,8.056674,7.36594281958039,-0.0522571804196117,-0.704445558486044,"PETG","Flat",90,5,"PETG 90%_5.txt"
12.9345,59.385,0.083779,7.4231,0.076054,0.0030579,0.30579,25.076,59.385,7.4231,0.30579,4.194,1.921,8.056674,7.37090764749821,-0.0521923525017884,-0.703107226115618,"PETG","Flat",90,5,"PETG 90%_5.txt"
12.9543,59.493,0.083924,7.4366,0.0762,0.0030637,0.30637,25.077,59.493,7.4366,0.30637,4.194,1.921,8.056674,7.38431268287633,-0.0522873171236657,-0.703107833198851,"PETG","Flat",90,5,"PETG 90%_5.txt"
12.9741,59.604,0.08407,7.4505,0.076345,0.0030695,0.30695,25.077,59.604,7.4505,0.30695,4.194,1.921,8.056674,7.39809008034829,-0.0524099196517067,-0.703441643536766,"PETG","Flat",90,5,"PETG 90%_5.txt"
12.9939,59.715,0.084215,7.4644,0.076491,0.0030753,0.30753,25.077,59.715,7.4644,0.30753,4.194,1.921,8.056674,7.41186747782025,-0.0525325221797477,-0.703774210649854,"PETG","Flat",90,5,"PETG 90%_5.txt"
13.0137,59.826,0.084361,7.4783,0.076637,0.0030812,0.30812,25.077,59.826,7.4783,0.30812,4.194,1.921,8.056674,7.42564487529221,-0.0526551247077878,-0.704105541470492,"PETG","Flat",90,5,"PETG 90%_5.txt"
13.0334,59.938,0.084507,7.4922,0.076782,0.003087,0.3087,25.077,59.938,7.4922,0.3087,4.194,1.921,8.056674,7.43954639346212,-0.0526536065378833,-0.702778977308178,"PETG","Flat",90,5,"PETG 90%_5.txt"
13.0532,60.049,0.084652,7.5061,0.076928,0.0030928,0.30928,25.077,60.049,7.5061,0.30928,4.194,1.921,8.056674,7.45332379093408,-0.0527762090659243,-0.703110923994142,"PETG","Flat",90,5,"PETG 90%_5.txt"
13.073,60.16,0.084798,7.52,0.077073,0.0030986,0.30986,25.077,60.16,7.52,0.30986,4.194,1.921,8.056674,7.46710118840604,-0.0528988115939644,-0.70344164353676,"PETG","Flat",90,5,"PETG 90%_5.txt"
13.0928,60.271,0.084943,7.5339,0.077219,0.0031045,0.31045,25.078,60.271,7.5339,0.31045,4.194,1.921,8.056674,7.48087858587799,-0.0530214141220053,-0.703771142728273,"PETG","Flat",90,5,"PETG 90%_5.txt"
13.1125,60.383,0.085089,7.5478,0.077364,0.0031103,0.31103,25.078,60.383,7.5478,0.31103,4.194,1.921,8.056674,7.4947801040479,-0.0530198959521,-0.702454966375633,"PETG","Flat",90,5,"PETG 90%_5.txt"
13.1323,60.494,0.085235,7.5617,0.07751,0.0031161,0.31161,25.078,60.494,7.5617,0.31161,4.194,1.921,8.056674,7.50855750151986,-0.0531424984801419,-0.702785067909886,"PETG","Flat",90,5,"PETG 90%_5.txt"
13.1521,60.605,0.08538,7.5756,0.077656,0.0031219,0.31219,25.078,60.605,7.5756,0.31219,4.194,1.921,8.056674,7.52233489899182,-0.0532651010081819,-0.70311395807833,"PETG","Flat",90,5,"PETG 90%_5.txt"
13.1719,60.716,0.085526,7.5895,0.077801,0.0031278,0.31278,25.078,60.716,7.5895,0.31278,4.194,1.921,8.056674,7.53611229646378,-0.0533877035362229,-0.703441643536767,"PETG","Flat",90,5,"PETG 90%_5.txt"
13.1917,60.828,0.085671,7.6034,0.077947,0.0031336,0.31336,25.078,60.828,7.6034,0.31336,4.194,1.921,8.056674,7.55001381463368,-0.0533861853663176,-0.702135694114706,"PETG","Flat",90,5,"PETG 90%_5.txt"
13.2114,60.939,0.085817,7.6173,0.078092,0.0031394,0.31394,25.078,60.939,7.6173,0.31394,4.194,1.921,8.056674,7.56379121210564,-0.0535087878943585,-0.702463968786296,"PETG","Flat",90,5,"PETG 90%_5.txt"
13.2312,61.05,0.085963,7.6313,0.078238,0.0031452,0.31452,25.079,61.05,7.6313,0.31452,4.194,1.921,8.056674,7.5775686095776,-0.0537313904224002,-0.704092230975065,"PETG","Flat",90,5,"PETG 90%_5.txt"
13.251,61.161,0.086108,7.6452,0.078384,0.0031511,0.31511,25.079,61.161,7.6452,0.31511,4.194,1.921,8.056674,7.59134600704956,-0.0538539929504402,-0.704415750411242,"PETG","Flat",90,5,"PETG 90%_5.txt"
13.2708,61.272,0.086254,7.6591,0.078529,0.0031569,0.31569,25.079,61.272,7.6591,0.31569,4.194,1.921,8.056674,7.60512340452152,-0.0539765954784803,-0.704738095578858,"PETG","Flat",90,5,"PETG 90%_5.txt"
13.2905,61.384,0.086399,7.673,0.078675,0.0031627,0.31627,25.079,61.384,7.673,0.31627,4.194,1.921,8.056674,7.61902492269142,-0.0539750773085759,-0.703441643536764,"PETG","Flat",90,5,"PETG 90%_5.txt"
13.3103,61.495,0.086545,7.6869,0.07882,0.0031685,0.31685,25.079,61.495,7.6869,0.31685,4.194,1.921,8.056674,7.63280232016338,-0.0540976798366168,-0.703764584378837,"PETG","Flat",90,5,"PETG 90%_5.txt"
13.3301,61.606,0.086691,7.7008,0.078966,0.0031743,0.31743,25.079,61.606,7.7008,0.31743,4.194,1.921,8.056674,7.64657971763534,-0.0542202823646569,-0.704086359399763,"PETG","Flat",90,5,"PETG 90%_5.txt"
13.3499,61.717,0.086836,7.7147,0.079112,0.0031802,0.31802,25.08,61.717,7.7147,0.31802,4.194,1.921,8.056674,7.6603571151073,-0.0543428848926979,-0.704406974901135,"PETG","Flat",90,5,"PETG 90%_5.txt"
13.3697,61.829,0.086982,7.7286,0.079257,0.003186,0.3186,25.08,61.829,7.7286,0.3186,4.194,1.921,8.056674,7.67425863327721,-0.0543413667227934,-0.703120445136162,"PETG","Flat",90,5,"PETG 90%_5.txt"
13.3894,61.94,0.087127,7.7425,0.079403,0.0031918,0.31918,25.08,61.94,7.7425,0.31918,4.194,1.921,8.056674,7.68803603074917,-0.0544639692508344,-0.70344164353677,"PETG","Flat",90,5,"PETG 90%_5.txt"
13.4092,62.051,0.087273,7.7564,0.079548,0.0031976,0.31976,25.08,62.051,7.7564,0.31976,4.194,1.921,8.056674,7.70181342822113,-0.0545865717788745,-0.703761690718304,"PETG","Flat",90,5,"PETG 90%_5.txt"
13.429,62.162,0.087419,7.7703,0.079694,0.0032035,0.32035,25.08,62.162,7.7703,0.32035,4.194,1.921,8.056674,7.71559082569308,-0.0547091743069155,-0.704080592858905,"PETG","Flat",90,5,"PETG 90%_5.txt"
13.4488,62.274,0.087564,7.7842,0.07984,0.0032093,0.32093,25.08,62.274,7.7842,0.32093,4.194,1.921,8.056674,7.72949234386299,-0.054707656137011,-0.702803835166247,"PETG","Flat",90,5,"PETG 90%_5.txt"
13.4685,62.385,0.08771,7.7981,0.079985,0.0032151,0.32151,25.08,62.385,7.7981,0.32151,4.194,1.921,8.056674,7.74326974133495,-0.0548302586650511,-0.703123307793579,"PETG","Flat",90,5,"PETG 90%_5.txt"
13.4883,62.496,0.087855,7.812,0.080131,0.0032209,0.32209,25.081,62.496,7.812,0.32209,4.194,1.921,8.056674,7.75704713880691,-0.0549528611930921,-0.703441643536765,"PETG","Flat",90,5,"PETG 90%_5.txt"
13.5081,62.607,0.088001,7.8259,0.080276,0.0032268,0.32268,25.081,62.607,7.8259,0.32268,4.194,1.921,8.056674,7.77082453627887,-0.055075463721133,-0.703758848453635,"PETG","Flat",90,5,"PETG 90%_5.txt"
13.5279,62.718,0.088147,7.8398,0.080422,0.0032326,0.32326,25.081,62.718,7.8398,0.32326,4.194,1.921,8.056674,7.78460193375083,-0.0551980662491731,-0.704074928559059,"PETG","Flat",90,5,"PETG 90%_5.txt"
13.5476,62.83,0.088292,7.8537,0.080568,0.0032384,0.32384,25.081,62.83,7.8537,0.32384,4.194,1.921,8.056674,7.79850345192073,-0.0551965480792687,-0.702809479344368,"PETG","Flat",90,5,"PETG 90%_5.txt"
13.5674,62.941,0.088438,7.8676,0.080713,0.0032442,0.32442,25.081,62.941,7.8676,0.32442,4.194,1.921,8.056674,7.81228084939269,-0.0553191506073096,-0.703126119875307,"PETG","Flat",90,5,"PETG 90%_5.txt"
13.5872,63.052,0.088583,7.8815,0.080859,0.0032501,0.32501,25.081,63.052,7.8815,0.32501,4.194,1.921,8.056674,7.82605824686465,-0.0554417531353497,-0.70344164353676,"PETG","Flat",90,5,"PETG 90%_5.txt"
13.607,63.163,0.088729,7.8954,0.081004,0.0032559,0.32559,25.081,63.163,7.8954,0.32559,4.194,1.921,8.056674,7.83983564433661,-0.0555643556633916,-0.70375605622757,"PETG","Flat",90,5,"PETG 90%_5.txt"
13.6268,63.275,0.088875,7.9093,0.08115,0.0032617,0.32617,25.082,63.275,7.9093,0.32617,4.194,1.921,8.056674,7.85373716250651,-0.0555628374934862,-0.702500063134364,"PETG","Flat",90,5,"PETG 90%_5.txt"
13.6465,63.386,0.08902,7.9232,0.081296,0.0032675,0.32675,25.082,63.386,7.9232,0.32675,4.194,1.921,8.056674,7.86751455997847,-0.0556854400215263,-0.70281502450432,"PETG","Flat",90,5,"PETG 90%_5.txt"
13.6663,63.497,0.089166,7.9371,0.081441,0.0032734,0.32734,25.082,63.497,7.9371,0.32734,4.194,1.921,8.056674,7.88129195745043,-0.0558080425495673,-0.703128882709898,"PETG","Flat",90,5,"PETG 90%_5.txt"
13.6861,63.608,0.089311,7.951,0.081587,0.0032792,0.32792,25.082,63.608,7.951,0.32792,4.194,1.921,8.056674,7.89506935492239,-0.0559306450776083,-0.703441643536766,"PETG","Flat",90,5,"PETG 90%_5.txt"
13.7059,63.72,0.089457,7.9649,0.081732,0.003285,0.3285,25.082,63.72,7.9649,0.3285,4.194,1.921,8.056674,7.9089708730923,-0.0559291269077038,-0.70219496676297,"PETG","Flat",90,5,"PETG 90%_5.txt"
13.7256,63.831,0.089602,7.9789,0.081878,0.0032908,0.32908,25.082,63.831,7.9789,0.32908,4.194,1.921,8.056674,7.92274827056426,-0.0561517294357436,-0.703752765866769,"PETG","Flat",90,5,"PETG 90%_5.txt"
13.7454,63.942,0.089748,7.9928,0.082024,0.0032966,0.32966,25.082,63.942,7.9928,0.32966,4.194,1.921,8.056674,7.93652566803622,-0.0562743319637846,-0.704062806072773,"PETG","Flat",90,5,"PETG 90%_5.txt"
13.7652,64.053,0.089894,8.0067,0.082169,0.0033025,0.33025,25.083,64.053,8.0067,0.33025,4.194,1.921,8.056674,7.95030306550817,-0.0563969344918265,-0.704371769790631,"PETG","Flat",90,5,"PETG 90%_5.txt"
13.785,64.17,0.090039,8.0213,0.082315,0.0033083,0.33083,25.083,64.17,8.0213,0.33083,4.194,1.921,8.056674,7.96482518716781,-0.0564748128321924,-0.704060599057414,"PETG","Flat",90,5,"PETG 90%_5.txt"
13.8048,64.311,0.090185,8.0388,0.08246,0.0033141,0.33141,25.083,64.311,8.0388,0.33141,4.194,1.921,8.056674,7.98232620557813,-0.0564737944218656,-0.702515231401025,"PETG","Flat",90,5,"PETG 90%_5.txt"
13.8245,64.451,0.09033,8.0564,0.082606,0.0033199,0.33199,25.083,64.451,8.0564,0.33199,4.194,1.921,8.056674,7.99970310329051,-0.0566968967094859,-0.703749772969141,"PETG","Flat",90,5,"PETG 90%_5.txt"
13.8443,64.592,0.090476,8.074,0.082752,0.0033258,0.33258,25.083,64.592,8.074,0.33258,4.194,1.921,8.056674,8.01720412170084,-0.0567958782991589,-0.703441643536771,"PETG","Flat",90,5,"PETG 90%_5.txt"
13.8641,64.732,0.090622,8.0915,0.082897,0.0033316,0.33316,25.083,64.732,8.0915,0.33316,4.194,1.921,8.056674,8.03458101941322,-0.0569189805867776,-0.703441643536768,"PETG","Flat",90,5,"PETG 90%_5.txt"
13.8839,64.873,0.090767,8.1091,0.083043,0.0033374,0.33374,25.083,64.873,8.1091,0.33374,4.194,1.921,8.056674,8.05208203782355,-0.0570179621764506,-0.703135516598027,"PETG","Flat",90,5,"PETG 90%_5.txt"
13.9036,65.013,0.090913,8.1267,0.083188,0.0033432,0.33432,25.084,65.013,8.1267,0.33432,4.194,1.921,8.056674,8.06945893553593,-0.0572410644640691,-0.704358035414979,"PETG","Flat",90,5,"PETG 90%_5.txt"
13.9234,65.154,0.091058,8.1443,0.083334,0.0033491,0.33491,25.084,65.154,8.1443,0.33491,4.194,1.921,8.056674,8.08695995394626,-0.0573400460537421,-0.704051251227756,"PETG","Flat",90,5,"PETG 90%_5.txt"
13.9432,65.295,0.091204,8.1618,0.08348,0.0033549,0.33549,25.084,65.295,8.1618,0.33549,4.194,1.921,8.056674,8.10446097235658,-0.0573390276434154,-0.702529192621914,"PETG","Flat",90,5,"PETG 90%_5.txt"
13.963,65.435,0.09135,8.1794,0.083625,0.0033607,0.33607,25.084,65.435,8.1794,0.33607,4.194,1.921,8.056674,8.12183787006897,-0.0575621299310338,-0.703745139387166,"PETG","Flat",90,5,"PETG 90%_5.txt"
13.9828,65.576,0.091495,8.197,0.083771,0.0033665,0.33665,25.084,65.576,8.197,0.33665,4.194,1.921,8.056674,8.13933888847929,-0.0576611115207086,-0.703441643536765,"PETG","Flat",90,5,"PETG 90%_5.txt"
14.0025,65.716,0.091641,8.2145,0.083916,0.0033724,0.33724,25.084,65.716,8.2145,0.33724,4.194,1.921,8.056674,8.15671578619167,-0.0577842138083273,-0.703441643536762,"PETG","Flat",90,5,"PETG 90%_5.txt"
14.0223,65.857,0.091786,8.2321,0.084062,0.0033782,0.33782,25.084,65.857,8.2321,0.33782,4.194,1.921,8.056674,8.174216804602,-0.0578831953980021,-0.703140090596593,"PETG","Flat",90,5,"PETG 90%_5.txt"
14.0421,65.997,0.091932,8.2497,0.084208,0.003384,0.3384,25.085,65.997,8.2497,0.3384,4.194,1.921,8.056674,8.19159370231438,-0.0581062976856206,-0.704344372348335,"PETG","Flat",90,5,"PETG 90%_5.txt"
14.0619,66.088,0.092078,8.261,0.084353,0.0033898,0.33898,25.085,66.088,8.261,0.33898,4.194,1.921,8.056674,8.20288868582743,-0.0581113141725726,-0.703441643536771,"PETG","Flat",90,5,"PETG 90%_5.txt"
14.0816,66.12,0.092223,8.265,0.084499,0.0033957,0.33957,25.085,66.12,8.265,0.33957,4.194,1.921,8.056674,8.20686054816169,-0.0581394518383131,-0.703441643536759,"PETG","Flat",90,5,"PETG 90%_5.txt"
14.1014,66.152,0.092369,8.2691,0.084644,0.0034015,0.34015,25.085,66.152,8.2691,0.34015,4.194,1.921,8.056674,8.21083241049594,-0.0582675895040552,-0.704642458115819,"PETG","Flat",90,5,"PETG 90%_5.txt"
14.1212,66.185,0.092514,8.2731,0.08479,0.0034073,0.34073,25.085,66.185,8.2731,0.34073,4.194,1.921,8.056674,8.21492839352815,-0.0581716064718503,-0.703141585038864,"PETG","Flat",90,5,"PETG 90%_5.txt"
14.141,66.217,0.09266,8.2771,0.084935,0.0034131,0.34131,25.085,66.217,8.2771,0.34131,4.194,1.921,8.056674,8.21890025586241,-0.0581997441375925,-0.703141730045457,"PETG","Flat",90,5,"PETG 90%_5.txt"
