Repository: VipulKohinkar/3D-Printing-Parameter-Optimisation

# 3D Printing Parameter Optimisation: Impact of K-Value on Carbon-Reinforced PETG

## MSc Mechanical Engineering with Management

**Author:** Vipul Kohinkar  
**Project:** MEE7012-SUM  
**Date:** 27 August 2026

---

## Project Overview

This project investigates the influence of flow-rate multiplier (K-value) and build orientation on the tensile behaviour of PETG and carbon-fibre-reinforced PETG (CF-PETG) manufactured using fused deposition modelling (FDM).

The study compares an unreinforced thermoplastic, PETG, with a carbon-fibre-reinforced PETG composite to investigate whether the two materials respond differently to changes in material flow and build orientation.

---

File: 3_Experimental_data/Modulus/Recalculated Stress Strain/Recalculated_Stress_Strain_All_Data.csv (part 211 of 212)
"Time (s)","Load (N)","Machine Extension (mm)","Stress (MPa)","Extension from Preload (mm)","Strain","Percentage Strain","Gauge Length (mm)","Load_N","NEXYGEN_Stress_MPa","Percentage_Strain","Measured_Width_mm","Measured_Thickness_mm","Measured_Area_mm2","Recalculated_Stress_MPa","Stress_Difference_MPa","Stress_Difference_Percent","Material","Orientation","K","Sample","File"
14.1608,66.249,0.092806,8.2811,0.085081,0.0034189,0.34189,25.085,66.249,8.2811,0.34189,4.194,1.921,8.056674,8.22287211819667,-0.0582278818033348,-0.703141874911966,"PETG","Flat",90,5,"PETG 90%_5.txt"
14.1805,66.281,0.092951,8.2852,0.085227,0.0034248,0.34248,25.086,66.281,8.2852,0.34248,4.194,1.921,8.056674,8.22684398053092,-0.0583560194690751,-0.704340504382213,"PETG","Flat",90,5,"PETG 90%_5.txt"
14.2003,66.314,0.093097,8.2892,0.085372,0.0034306,0.34306,25.086,66.314,8.2892,0.34306,4.194,1.921,8.056674,8.23093996356313,-0.0582600364368719,-0.702842692140037,"PETG","Flat",90,5,"PETG 90%_5.txt"
14.2201,66.346,0.093242,8.2932,0.085518,0.0034364,0.34364,25.086,66.346,8.2932,0.34364,4.194,1.921,8.056674,8.23491182589739,-0.0582881741026124,-0.70284298102798,"PETG","Flat",90,5,"PETG 90%_5.txt"
14.2399,66.378,0.093388,8.2972,0.085663,0.0034422,0.34422,25.086,66.378,8.2972,0.34422,4.194,1.921,8.056674,8.23888368823165,-0.0583163117683547,-0.702843269637405,"PETG","Flat",90,5,"PETG 90%_5.txt"
14.2596,66.41,0.093534,8.3013,0.085809,0.0034481,0.34481,25.086,66.41,8.3013,0.34481,4.194,1.921,8.056674,8.2428555505659,-0.058444449434095,-0.704039721900124,"PETG","Flat",90,5,"PETG 90%_5.txt"
14.2794,66.442,0.093679,8.3053,0.085955,0.0034539,0.34539,25.086,66.442,8.3053,0.34539,4.194,1.921,8.056674,8.24682741290016,-0.058472587099839,-0.704039433853552,"PETG","Flat",90,5,"PETG 90%_5.txt"
14.2992,66.475,0.093825,8.3093,0.0861,0.0034597,0.34597,25.086,66.475,8.3093,0.34597,4.194,1.921,8.056674,8.25092339593237,-0.0583766040676341,-0.702545389715549,"PETG","Flat",90,5,"PETG 90%_5.txt"
14.319,66.507,0.09397,8.3134,0.086246,0.0034655,0.34655,25.087,66.507,8.3134,0.34655,4.194,1.921,8.056674,8.25489525826663,-0.0585047417333744,-0.703740247472447,"PETG","Flat",90,5,"PETG 90%_5.txt"
14.3388,66.539,0.094116,8.3174,0.086391,0.0034714,0.34714,25.087,66.539,8.3174,0.34714,4.194,1.921,8.056674,8.25886712060088,-0.0585328793991149,-0.703740103867974,"PETG","Flat",90,5,"PETG 90%_5.txt"
14.3585,66.63,0.094262,8.3287,0.086537,0.0034772,0.34772,25.087,66.63,8.3287,0.34772,4.194,1.921,8.056674,8.27016210411393,-0.0585378958860687,-0.702845532749033,"PETG","Flat",90,5,"PETG 90%_5.txt"
14.3783,66.731,0.094407,8.3414,0.086683,0.003483,0.3483,25.087,66.731,8.3414,0.3483,4.194,1.921,8.056674,8.28269829460644,-0.058701705393565,-0.703739245133491,"PETG","Flat",90,5,"PETG 90%_5.txt"
14.3981,66.832,0.094553,8.354,0.086828,0.0034888,0.34888,25.087,66.832,8.354,0.34888,4.194,1.921,8.056674,8.29523448509894,-0.0587655149010615,-0.703441643536767,"PETG","Flat",90,5,"PETG 90%_5.txt"
14.4179,66.933,0.094698,8.3667,0.086974,0.0034947,0.34947,25.087,66.933,8.3667,0.34947,4.194,1.921,8.056674,8.30777067559144,-0.058929324408556,-0.704331748581353,"PETG","Flat",90,5,"PETG 90%_5.txt"
14.4376,67.034,0.094844,8.3793,0.087119,0.0035005,0.35005,25.088,67.034,8.3793,0.35005,4.194,1.921,8.056674,8.32030686608395,-0.0589931339160543,-0.704034154595901,"PETG","Flat",90,5,"PETG 90%_5.txt"
14.4574,67.136,0.09499,8.392,0.087265,0.0035063,0.35063,25.088,67.136,8.392,0.35063,4.194,1.921,8.056674,8.33296717727439,-0.0590328227256052,-0.703441643536763,"PETG","Flat",90,5,"PETG 90%_5.txt"
14.4772,67.237,0.095135,8.4046,0.087411,0.0035121,0.35121,25.088,67.237,8.4046,0.35121,4.194,1.921,8.056674,8.3455033677669,-0.0590966322331035,-0.703146279812287,"PETG","Flat",90,5,"PETG 90%_5.txt"
14.497,67.338,0.095281,8.4173,0.087556,0.003518,0.3518,25.088,67.338,8.4173,0.3518,4.194,1.921,8.056674,8.3580395582594,-0.059260441740598,-0.704031479697741,"PETG","Flat",90,5,"PETG 90%_5.txt"
14.5168,67.439,0.095426,8.4299,0.087702,0.0035238,0.35238,25.088,67.439,8.4299,0.35238,4.194,1.921,8.056674,8.3705757487519,-0.0593242512480963,-0.703736120809218,"PETG","Flat",90,5,"PETG 90%_5.txt"
14.5365,67.541,0.095572,8.4426,0.087847,0.0035296,0.35296,25.088,67.541,8.4426,0.35296,4.194,1.921,8.056674,8.38323605994235,-0.0593639400576471,-0.703147609239418,"PETG","Flat",90,5,"PETG 90%_5.txt"
14.5563,67.642,0.095717,8.4552,0.087993,0.0035354,0.35354,25.088,67.642,8.4552,0.35354,4.194,1.921,8.056674,8.39577225043486,-0.0594277495651419,-0.702854451286094,"PETG","Flat",90,5,"PETG 90%_5.txt"
14.5761,67.743,0.095863,8.4679,0.088138,0.0035412,0.35412,25.089,67.743,8.4679,0.35412,4.194,1.921,8.056674,8.40830844092736,-0.0595915590726399,-0.703734799332065,"PETG","Flat",90,5,"PETG 90%_5.txt"
14.5959,67.844,0.096008,8.4805,0.088284,0.0035471,0.35471,25.089,67.844,8.4805,0.35471,4.194,1.921,8.056674,8.42084463141986,-0.0596553685801346,-0.703441643536757,"PETG","Flat",90,5,"PETG 90%_5.txt"
14.6156,67.945,0.096154,8.4932,0.088429,0.0035529,0.35529,25.089,67.945,8.4932,0.35529,4.194,1.921,8.056674,8.43338082191237,-0.0598191780876327,-0.704318491117985,"PETG","Flat",90,5,"PETG 90%_5.txt"
14.6354,68.047,0.096299,8.5058,0.088575,0.0035587,0.35587,25.089,68.047,8.5058,0.35587,4.194,1.921,8.056674,8.44604113310282,-0.0597588668971838,-0.702566094866841,"PETG","Flat",90,5,"PETG 90%_5.txt"
14.6552,68.148,0.096445,8.5185,0.08872,0.0035645,0.35645,25.089,68.148,8.5185,0.35645,4.194,1.921,8.056674,8.45857732359532,-0.0599226764046801,-0.703441643536774,"PETG","Flat",90,5,"PETG 90%_5.txt"
14.675,68.249,0.096591,8.5311,0.088866,0.0035703,0.35703,25.089,68.249,8.5311,0.35703,4.194,1.921,8.056674,8.47111351408782,-0.0599864859121766,-0.703150659494984,"PETG","Flat",90,5,"PETG 90%_5.txt"
14.6947,68.35,0.096736,8.5438,0.089012,0.0035762,0.35762,25.089,68.35,8.5438,0.35762,4.194,1.921,8.056674,8.48364970458033,-0.0601502954196729,-0.704022746549227,"PETG","Flat",90,5,"PETG 90%_5.txt"
14.7145,68.451,0.096882,8.5564,0.089157,0.003582,0.3582,25.09,68.451,8.5564,0.3582,4.194,1.921,8.056674,8.49618589507283,-0.0602141049271694,-0.703731767182102,"PETG","Flat",90,5,"PETG 90%_5.txt"
14.7343,68.553,0.097027,8.5691,0.089303,0.0035878,0.35878,25.09,68.553,8.5691,0.35878,4.194,1.921,8.056674,8.50884620626328,-0.0602537937367202,-0.703151949874785,"PETG","Flat",90,5,"PETG 90%_5.txt"
14.7541,68.654,0.097173,8.5817,0.089448,0.0035936,0.35936,25.09,68.654,8.5817,0.35936,4.194,1.921,8.056674,8.52138239675578,-0.0603176032442168,-0.702863106892769,"PETG","Flat",90,5,"PETG 90%_5.txt"
14.7739,68.755,0.097318,8.5944,0.089594,0.0035995,0.35995,25.09,68.755,8.5944,0.35995,4.194,1.921,8.056674,8.53391858724829,-0.060481412751713,-0.703730484405113,"PETG","Flat",90,5,"PETG 90%_5.txt"
14.7936,68.856,0.097464,8.607,0.089739,0.0036053,0.36053,25.09,68.856,8.607,0.36053,4.194,1.921,8.056674,8.54645477774079,-0.0605452222592096,-0.703441643536767,"PETG","Flat",90,5,"PETG 90%_5.txt"
14.8134,68.957,0.097609,8.6197,0.089885,0.0036111,0.36111,25.09,68.957,8.6197,0.36111,4.194,1.921,8.056674,8.55899096823329,-0.0607090317667058,-0.704305622779283,"PETG","Flat",90,5,"PETG 90%_5.txt"
14.8332,69.059,0.097755,8.6323,0.09003,0.0036169,0.36169,25.09,69.059,8.6323,0.36169,4.194,1.921,8.056674,8.57165127942374,-0.0606487205762587,-0.702578925387888,"PETG","Flat",90,5,"PETG 90%_5.txt"
14.853,69.16,0.0979,8.645,0.090176,0.0036227,0.36227,25.091,69.16,8.645,0.36227,4.194,1.921,8.056674,8.58418746991625,-0.0608125300837532,-0.703441643536764,"PETG","Flat",90,5,"PETG 90%_5.txt"
14.8727,69.261,0.098046,8.6576,0.090321,0.0036286,0.36286,25.091,69.261,8.6576,0.36286,4.194,1.921,8.056674,8.59672366040875,-0.0608763395912515,-0.703154911190763,"PETG","Flat",90,5,"PETG 90%_5.txt"
14.8925,69.362,0.098191,8.6703,0.090467,0.0036344,0.36344,25.091,69.362,8.6703,0.36344,4.194,1.921,8.056674,8.60925985090125,-0.061040149098746,-0.704014268234617,"PETG","Flat",90,5,"PETG 90%_5.txt"
14.9123,69.464,0.098337,8.6829,0.090612,0.0036402,0.36402,25.091,69.464,8.6829,0.36402,4.194,1.921,8.056674,8.6219201620917,-0.0609798379082971,-0.702298056044606,"PETG","Flat",90,5,"PETG 90%_5.txt"
14.9321,69.565,0.098482,8.6956,0.090758,0.003646,0.3646,25.091,69.565,8.6956,0.3646,4.194,1.921,8.056674,8.63445635258421,-0.0611436474157951,-0.703156164218629,"PETG","Flat",90,5,"PETG 90%_5.txt"
14.9519,69.666,0.098628,8.7082,0.090904,0.0036518,0.36518,25.091,69.666,8.7082,0.36518,4.194,1.921,8.056674,8.64699254307671,-0.0612074569232899,-0.702871511027421,"PETG","Flat",90,5,"PETG 90%_5.txt"
14.9716,69.767,0.098774,8.7209,0.091049,0.0036577,0.36577,25.091,69.767,8.7209,0.36577,4.194,1.921,8.056674,8.65952873356921,-0.0613712664307879,-0.703726294657523,"PETG","Flat",90,5,"PETG 90%_5.txt"
14.9914,69.868,0.098919,8.7335,0.091195,0.0036635,0.36635,25.092,69.868,8.7335,0.36635,4.194,1.921,8.056674,8.67206492406172,-0.0614350759382827,-0.703441643536757,"PETG","Flat",90,5,"PETG 90%_5.txt"
15.0112,69.97,0.099065,8.7462,0.09134,0.0036693,0.36693,25.092,69.97,8.7462,0.36693,4.194,1.921,8.056674,8.68472523525216,-0.0614747647478353,-0.702873988107239,"PETG","Flat",90,5,"PETG 90%_5.txt"
15.031,70.071,0.09921,8.7589,0.091486,0.0036751,0.36751,25.092,70.071,8.7589,0.36751,4.194,1.921,8.056674,8.69726142574467,-0.0616385742553316,-0.70372505971448,"PETG","Flat",90,5,"PETG 90%_5.txt"
15.0507,70.172,0.099356,8.7715,0.091631,0.003681,0.3681,25.092,70.172,8.7715,0.3681,4.194,1.921,8.056674,8.70979761623717,-0.0617023837628281,-0.703441643536774,"PETG","Flat",90,5,"PETG 90%_5.txt"
15.0705,70.273,0.099501,8.7842,0.091777,0.0036868,0.36868,25.092,70.273,8.7842,0.36868,4.194,1.921,8.056674,8.72233380672968,-0.0618661932703244,-0.704289443208538,"PETG","Flat",90,5,"PETG 90%_5.txt"
15.0903,70.374,0.099647,8.7968,0.091922,0.0036926,0.36926,25.092,70.374,8.7968,0.36926,4.194,1.921,8.056674,8.73486999722218,-0.0619300027778209,-0.704006033760241,"PETG","Flat",90,5,"PETG 90%_5.txt"
15.1101,70.476,0.099792,8.8095,0.092068,0.0036984,0.36984,25.092,70.476,8.8095,0.36984,4.194,1.921,8.056674,8.74753030841263,-0.0619696915873718,-0.70344164353677,"PETG","Flat",90,5,"PETG 90%_5.txt"
15.1299,70.577,0.099938,8.8221,0.092213,0.0037042,0.37042,25.093,70.577,8.8221,0.37042,4.194,1.921,8.056674,8.76006649890513,-0.0620335010948683,-0.703160257703588,"PETG","Flat",90,5,"PETG 90%_5.txt"
15.1496,70.678,0.10008,8.8348,0.092359,0.0037101,0.37101,25.093,70.678,8.8348,0.37101,4.194,1.921,8.056674,8.77260268939763,-0.0621973106023646,-0.704003606220453,"PETG","Flat",90,5,"PETG 90%_5.txt"
15.1694,70.779,0.10023,8.8474,0.092504,0.0037159,0.37159,25.093,70.779,8.8474,0.37159,4.194,1.921,8.056674,8.78513887989014,-0.0622611201098611,-0.703722224719817,"PETG","Flat",90,5,"PETG 90%_5.txt"
15.1892,70.888,0.10037,8.8609,0.09265,0.0037217,0.37217,25.093,70.888,8.8609,0.37217,4.194,1.921,8.056674,8.79866803596621,-0.0622319640337938,-0.702321028719361,"PETG","Flat",90,5,"PETG 90%_5.txt"
15.209,70.996,0.10052,8.8745,0.092795,0.0037275,0.37275,25.093,70.996,8.8745,0.37275,4.194,1.921,8.056674,8.81207307134433,-0.06242692865567,-0.703441643536763,"PETG","Flat",90,5,"PETG 90%_5.txt"
15.2287,71.104,0.10067,8.888,0.092941,0.0037333,0.37333,25.093,71.104,8.888,0.37333,4.194,1.921,8.056674,8.82547810672245,-0.0625218932775482,-0.703441643536771,"PETG","Flat",90,5,"PETG 90%_5.txt"
15.2485,71.213,0.10081,8.9016,0.093087,0.0037392,0.37392,25.093,71.213,8.9016,0.37392,4.194,1.921,8.056674,8.83900726279852,-0.0625927372014807,-0.703162770754479,"PETG","Flat",90,5,"PETG 90%_5.txt"
15.2683,71.321,0.10096,8.9151,0.093232,0.003745,0.3745,25.094,71.321,8.9151,0.3745,4.194,1.921,8.056674,8.85241229817664,-0.0626877018233571,-0.70316319304727,"PETG","Flat",90,5,"PETG 90%_5.txt"
15.2881,71.43,0.1011,8.9287,0.093378,0.0037508,0.37508,25.094,71.43,8.9287,0.37508,4.194,1.921,8.056674,8.86594145425271,-0.0627585457472879,-0.702885590817117,"PETG","Flat",90,5,"PETG 90%_5.txt"
15.3079,71.538,0.10125,8.9422,0.093523,0.0037566,0.37566,25.094,71.538,8.9422,0.37566,4.194,1.921,8.056674,8.87934648963083,-0.0628535103691661,-0.702886430287469,"PETG","Flat",90,5,"PETG 90%_5.txt"
15.3276,71.646,0.10139,8.9558,0.093669,0.0037625,0.37625,25.094,71.646,8.9558,0.37625,4.194,1.921,8.056674,8.89275152500896,-0.063048474991044,-0.703996013656447,"PETG","Flat",90,5,"PETG 90%_5.txt"
15.3474,71.755,0.10154,8.9693,0.093814,0.0037683,0.37683,25.094,71.755,8.9693,0.37683,4.194,1.921,8.056674,8.90628068108502,-0.0630193189149768,-0.702611339959382,"PETG","Flat",90,5,"PETG 90%_5.txt"
15.3672,71.863,0.10168,8.9829,0.09396,0.0037741,0.37741,25.094,71.863,8.9829,0.37741,4.194,1.921,8.056674,8.91968571646315,-0.0632142835368548,-0.703717992372783,"PETG","Flat",90,5,"PETG 90%_5.txt"
15.387,71.972,0.10183,8.9964,0.094105,0.0037799,0.37799,25.094,71.972,8.9964,0.37799,4.194,1.921,8.056674,8.93321487253921,-0.0631851274607858,-0.702337906949288,"PETG","Flat",90,5,"PETG 90%_5.txt"
15.4067,72.08,0.10198,9.01,0.094251,0.0037857,0.37857,25.095,72.08,9.01,0.37857,4.194,1.921,8.056674,8.94661990791734,-0.0633800920826619,-0.703441643536758,"PETG","Flat",90,5,"PETG 90%_5.txt"
15.4265,72.188,0.10212,9.0235,0.094396,0.0037916,0.37916,25.095,72.188,9.0235,0.37916,4.194,1.921,8.056674,8.96002494329546,-0.0634750567045401,-0.703441643536766,"PETG","Flat",90,5,"PETG 90%_5.txt"
15.4463,72.297,0.10227,9.0371,0.094542,0.0037974,0.37974,25.095,72.297,9.0371,0.37974,4.194,1.921,8.056674,8.97355409937153,-0.0635459006284727,-0.703166952102695,"PETG","Flat",90,5,"PETG 90%_5.txt"
15.4661,72.405,0.10241,9.0506,0.094687,0.0038032,0.38032,25.095,72.405,9.0506,0.38032,4.194,1.921,8.056674,8.98695913474965,-0.0636408652503491,-0.703167361836222,"PETG","Flat",90,5,"PETG 90%_5.txt"
15.4859,72.514,0.10256,9.0642,0.094833,0.003809,0.3809,25.095,72.514,9.0642,0.3809,4.194,1.921,8.056674,9.00048829082572,-0.0637117091742816,-0.702893903204713,"PETG","Flat",90,5,"PETG 90%_5.txt"
15.5056,72.622,0.1027,9.0777,0.094978,0.0038148,0.38148,25.095,72.622,9.0777,0.38148,4.194,1.921,8.056674,9.01389332620384,-0.063806673796158,-0.702894717782676,"PETG","Flat",90,5,"PETG 90%_5.txt"
15.5254,72.73,0.10285,9.0913,0.095124,0.0038207,0.38207,25.096,72.73,9.0913,0.38207,4.194,1.921,8.056674,9.02729836158196,-0.064001638418036,-0.703987751125097,"PETG","Flat",90,5,"PETG 90%_5.txt"
15.5452,72.839,0.10299,9.1048,0.09527,0.0038265,0.38265,25.096,72.839,9.1048,0.38265,4.194,1.921,8.056674,9.04082751765803,-0.063972482341967,-0.702623696752998,"PETG","Flat",90,5,"PETG 90%_5.txt"
15.565,72.947,0.10314,9.1184,0.095415,0.0038323,0.38323,25.096,72.947,9.1184,0.38323,4.194,1.921,8.056674,9.05423255303615,-0.0641674469638449,-0.7037138858116,"PETG","Flat",90,5,"PETG 90%_5.txt"
15.5847,73.056,0.10329,9.1319,0.095561,0.0038381,0.38381,25.096,73.056,9.1319,0.38381,4.194,1.921,8.056674,9.06776170911222,-0.0641382908877777,-0.702354284297656,"PETG","Flat",90,5,"PETG 90%_5.txt"
15.6045,73.164,0.10343,9.1455,0.095706,0.003844,0.3844,25.096,73.164,9.1455,0.3844,4.194,1.921,8.056674,9.08116674449034,-0.0643332555096556,-0.703441643536774,"PETG","Flat",90,5,"PETG 90%_5.txt"
15.6243,73.272,0.10358,9.159,0.095852,0.0038498,0.38498,25.096,73.272,9.159,0.38498,4.194,1.921,8.056674,9.09457177986847,-0.064428220131532,-0.703441643536762,"PETG","Flat",90,5,"PETG 90%_5.txt"
15.6441,73.381,0.10372,9.1726,0.095997,0.0038556,0.38556,25.096,73.381,9.1726,0.38556,4.194,1.921,8.056674,9.10810093594454,-0.0644990640554628,-0.703171009914995,"PETG","Flat",90,5,"PETG 90%_5.txt"
15.6639,73.489,0.10387,9.1861,0.096143,0.0038614,0.38614,25.097,73.489,9.1861,0.38614,4.194,1.921,8.056674,9.12150597132266,-0.064594028677341,-0.703171407641338,"PETG","Flat",90,5,"PETG 90%_5.txt"
15.6836,73.598,0.10401,9.1997,0.096288,0.0038672,0.38672,25.097,73.598,9.1997,0.38672,4.194,1.921,8.056674,9.13503512739873,-0.0646648726012735,-0.702901970730279,"PETG","Flat",90,5,"PETG 90%_5.txt"
15.7034,73.706,0.10416,9.2132,0.096434,0.0038731,0.38731,25.097,73.706,9.2132,0.38731,4.194,1.921,8.056674,9.14844016277685,-0.0647598372231517,-0.702902761506878,"PETG","Flat",90,5,"PETG 90%_5.txt"
15.7232,73.814,0.1043,9.2268,0.096579,0.0038789,0.38789,25.097,73.814,9.2268,0.38789,4.194,1.921,8.056674,9.16184519815497,-0.0649548018450297,-0.703979731272268,"PETG","Flat",90,5,"PETG 90%_5.txt"
15.743,73.923,0.10445,9.2403,0.096725,0.0038847,0.38847,25.097,73.923,9.2403,0.38847,4.194,1.921,8.056674,9.17537435423104,-0.0649256457689589,-0.702635691145946,"PETG","Flat",90,5,"PETG 90%_5.txt"
15.7627,74.031,0.10459,9.2539,0.09687,0.0038905,0.38905,25.097,74.031,9.2539,0.38905,4.194,1.921,8.056674,9.18877938960916,-0.0651206103908368,-0.703709899510875,"PETG","Flat",90,5,"PETG 90%_5.txt"
15.7825,74.14,0.10474,9.2674,0.097016,0.0038963,0.38963,25.097,74.14,9.2674,0.38963,4.194,1.921,8.056674,9.20230854568523,-0.0650914543147696,-0.702370182734851,"PETG","Flat",90,5,"PETG 90%_5.txt"
15.8023,74.253,0.10489,9.2817,0.097161,0.0039022,0.39022,25.098,74.253,9.2817,0.39022,4.194,1.921,8.056674,9.21633418455308,-0.0653658154469205,-0.704244001065759,"PETG","Flat",90,5,"PETG 90%_5.txt"
15.8221,74.368,0.10503,9.296,0.097307,0.003908,0.3908,25.098,74.368,9.296,0.3908,4.194,1.921,8.056674,9.23060806481682,-0.0653919351831771,-0.703441643536759,"PETG","Flat",90,5,"PETG 90%_5.txt"
15.8418,74.483,0.10518,9.3103,0.097453,0.0039138,0.39138,25.098,74.483,9.3103,0.39138,4.194,1.921,8.056674,9.24488194508056,-0.0654180549194354,-0.702641750743106,"PETG","Flat",90,5,"PETG 90%_5.txt"
15.8616,74.597,0.10532,9.3247,0.097598,0.0039196,0.39196,25.098,74.597,9.3247,0.39196,4.194,1.921,8.056674,9.25903170464636,-0.0656682953536407,-0.704240301067495,"PETG","Flat",90,5,"PETG 90%_5.txt"
15.8814,74.712,0.10547,9.339,0.097744,0.0039254,0.39254,25.098,74.712,9.339,0.39254,4.194,1.921,8.056674,9.2733055849101,-0.065694415089899,-0.703441643536771,"PETG","Flat",90,5,"PETG 90%_5.txt"
15.9012,74.827,0.10561,9.3534,0.097889,0.0039313,0.39313,25.098,74.827,9.3534,0.39313,4.194,1.921,8.056674,9.28757946517384,-0.0658205348261571,-0.703707045845972,"PETG","Flat",90,5,"PETG 90%_5.txt"
15.921,74.942,0.10576,9.3677,0.098035,0.0039371,0.39371,25.098,74.942,9.3677,0.39371,4.194,1.921,8.056674,9.30185334543758,-0.0658466545624155,-0.702911649203278,"PETG","Flat",90,5,"PETG 90%_5.txt"
15.9407,75.056,0.1059,9.382,0.09818,0.0039429,0.39429,25.099,75.056,9.382,0.39429,4.194,1.921,8.056674,9.31600310500338,-0.0659968949966192,-0.703441643536764,"PETG","Flat",90,5,"PETG 90%_5.txt"
15.9605,75.171,0.10605,9.3964,0.098326,0.0039487,0.39487,25.099,75.171,9.3964,0.39487,4.194,1.921,8.056674,9.33027698526712,-0.0661230147328773,-0.703705831306429,"PETG","Flat",90,5,"PETG 90%_5.txt"
15.9803,75.286,0.1062,9.4107,0.098471,0.0039546,0.39546,25.099,75.286,9.4107,0.39546,4.194,1.921,8.056674,9.34455086553086,-0.0661491344691356,-0.702914070888835,"PETG","Flat",90,5,"PETG 90%_5.txt"
16.0001,75.4,0.10634,9.425,0.098617,0.0039604,0.39604,25.099,75.4,9.425,0.39604,4.194,1.921,8.056674,9.35870062509666,-0.0662993749033394,-0.703441643536757,"PETG","Flat",90,5,"PETG 90%_5.txt"
16.0198,75.515,0.10649,9.4394,0.098762,0.0039662,0.39662,25.099,75.515,9.4394,0.39662,4.194,1.921,8.056674,9.3729745053604,-0.0664254946395975,-0.703704627832251,"PETG","Flat",90,5,"PETG 90%_5.txt"
16.0396,75.63,0.10663,9.4537,0.098908,0.003972,0.3972,25.099,75.63,9.4537,0.3972,4.194,1.921,8.056674,9.38724838562414,-0.0664516143758576,-0.702916470544417,"PETG","Flat",90,5,"PETG 90%_5.txt"
16.0594,75.744,0.10678,9.4681,0.099053,0.0039778,0.39778,25.099,75.744,9.4681,0.39778,4.194,1.921,8.056674,9.40139814518994,-0.0667018548100611,-0.704490392053961,"PETG","Flat",90,5,"PETG 90%_5.txt"
16.0792,75.859,0.10692,9.4824,0.099199,0.0039837,0.39837,25.1,75.859,9.4824,0.39837,4.194,1.921,8.056674,9.41567202545368,-0.0667279745463194,-0.70370343527292,"PETG","Flat",90,5,"PETG 90%_5.txt"
16.099,75.974,0.10707,9.4967,0.099344,0.0039895,0.39895,25.1,75.974,9.4967,0.39895,4.194,1.921,8.056674,9.42994590571742,-0.0667540942825777,-0.702918848469234,"PETG","Flat",90,5,"PETG 90%_5.txt"
16.1187,76.089,0.10721,9.5111,0.09949,0.0039953,0.39953,25.1,76.089,9.5111,0.39953,4.194,1.921,8.056674,9.44421978598116,-0.0668802140188376,-0.703180641764229,"PETG","Flat",90,5,"PETG 90%_5.txt"
16.1385,76.203,0.10736,9.5254,0.099636,0.0040011,0.40011,25.1,76.203,9.5254,0.40011,4.194,1.921,8.056674,9.45836954554696,-0.0670304544530396,-0.703702253480584,"PETG","Flat",90,5,"PETG 90%_5.txt"
16.1583,76.318,0.10751,9.5397,0.099781,0.0040069,0.40069,25.1,76.318,9.5397,0.40069,4.194,1.921,8.056674,9.4726434258107,-0.0670565741892979,-0.702921204957157,"PETG","Flat",90,5,"PETG 90%_5.txt"
16.1781,76.433,0.10765,9.5541,0.099927,0.0040128,0.40128,25.1,76.433,9.5541,0.40128,4.194,1.921,8.056674,9.48691730607444,-0.067182693925556,-0.703181816451115,"PETG","Flat",90,5,"PETG 90%_5.txt"
16.1978,76.547,0.1078,9.5684,0.10007,0.0040186,0.40186,25.1,76.547,9.5684,0.40186,4.194,1.921,8.056674,9.50106706564024,-0.0673329343597615,-0.70370108231012,"PETG","Flat",90,5,"PETG 90%_5.txt"
16.2176,76.662,0.10794,9.5828,0.10022,0.0040244,0.40244,25.101,76.662,9.5828,0.40244,4.194,1.921,8.056674,9.51534094590398,-0.0674590540960196,-0.703959741370159,"PETG","Flat",90,5,"PETG 90%_5.txt"
16.2374,76.777,0.10809,9.5971,0.10036,0.0040302,0.40302,25.101,76.777,9.5971,0.40302,4.194,1.921,8.056674,9.52961482616772,-0.0674851738322761,-0.703182980611603,"PETG","Flat",90,5,"PETG 90%_5.txt"
16.2572,76.892,0.10823,9.6114,0.10051,0.0040361,0.40361,25.101,76.892,9.6114,0.40361,4.194,1.921,8.056674,9.54388870643146,-0.0675112935685362,-0.70240853120811,"PETG","Flat",90,5,"PETG 90%_5.txt"
16.277,77.006,0.10838,9.6258,0.10065,0.0040419,0.40419,25.101,77.006,9.6258,0.40419,4.194,1.921,8.056674,9.55803846599726,-0.0677615340027398,-0.703957426943628,"PETG","Flat",90,5,"PETG 90%_5.txt"
16.2967,77.121,0.10852,9.6401,0.1008,0.0040477,0.40477,25.101,77.121,9.6401,0.40477,4.194,1.921,8.056674,9.572312346261,-0.0677876537389999,-0.703184134386571,"PETG","Flat",90,5,"PETG 90%_5.txt"
16.3165,77.236,0.10867,9.6545,0.10095,0.0040535,0.40535,25.101,77.236,9.6545,0.40535,4.194,1.921,8.056674,9.58658622652474,-0.0679137734752562,-0.703441643536757,"PETG","Flat",90,5,"PETG 90%_5.txt"
16.3363,77.35,0.10882,9.6688,0.10109,0.0040593,0.40593,25.101,77.35,9.6688,0.40593,4.194,1.921,8.056674,9.60073598609054,-0.0680640139094617,-0.703955133102988,"PETG","Flat",90,5,"PETG 90%_5.txt"
16.3561,77.465,0.10896,9.6831,0.10124,0.0040652,0.40652,25.102,77.465,9.6831,0.40652,4.194,1.921,8.056674,9.61500986635428,-0.0680901336457183,-0.703185277914286,"PETG","Flat",90,5,"PETG 90%_5.txt"
16.3758,77.58,0.10911,9.6975,0.10138,0.004071,0.4071,25.102,77.58,9.6975,0.4071,4.194,1.921,8.056674,9.62928374661802,-0.0682162533819781,-0.703441643536768,"PETG","Flat",90,5,"PETG 90%_5.txt"
16.3956,77.694,0.10925,9.7118,0.10153,0.0040768,0.40768,25.102,77.694,9.7118,0.40768,4.194,1.921,8.056674,9.64343350618382,-0.0683664938161819,-0.703952859574763,"PETG","Flat",90,5,"PETG 90%_5.txt"
16.4154,77.809,0.1094,9.7261,0.10167,0.0040826,0.40826,25.102,77.809,9.7261,0.40826,4.194,1.921,8.056674,9.65770738644756,-0.068392613552442,-0.703186411330769,"PETG","Flat",90,5,"PETG 90%_5.txt"
16.4352,77.924,0.10954,9.7405,0.10182,0.0040884,0.40884,25.102,77.924,9.7405,0.40884,4.194,1.921,8.056674,9.6719812667113,-0.0685187332886983,-0.703441643536762,"PETG","Flat",90,5,"PETG 90%_5.txt"
16.455,78.039,0.10969,9.7548,0.10196,0.0040943,0.40943,25.102,78.039,9.7548,0.40943,4.194,1.921,8.056674,9.68625514697504,-0.0685448530249566,-0.702678199706366,"PETG","Flat",90,5,"PETG 90%_5.txt"
16.4747,78.15,0.10983,9.7687,0.10211,0.0041001,0.41001,25.103,78.15,9.7687,0.41001,4.194,1.921,8.056674,9.700032544447,-0.0686674555529976,-0.702933405192068,"PETG","Flat",90,5,"PETG 90%_5.txt"
16.4945,78.247,0.10998,9.7809,0.10226,0.0041059,0.41059,25.103,78.247,9.7809,0.41059,4.194,1.921,8.056674,9.71207225214772,-0.0688277478522767,-0.703695445738907,"PETG","Flat",90,5,"PETG 90%_5.txt"
16.5143,78.345,0.11013,9.7931,0.1024,0.0041117,0.41117,25.103,78.345,9.7931,0.41117,4.194,1.921,8.056674,9.72423608054639,-0.0688639194536105,-0.703188157515092,"PETG","Flat",90,5,"PETG 90%_5.txt"
16.5341,78.443,0.11027,9.8054,0.10255,0.0041176,0.41176,25.103,78.443,9.8054,0.41176,4.194,1.921,8.056674,9.73639990894506,-0.069000091054944,-0.703694811582842,"PETG","Flat",90,5,"PETG 90%_5.txt"
16.5538,78.54,0.11042,9.8176,0.10269,0.0041234,0.41234,25.103,78.54,9.8176,0.41234,4.194,1.921,8.056674,9.74843961664578,-0.0691603833542214,-0.704453057307502,"PETG","Flat",90,5,"PETG 90%_5.txt"
16.5736,78.638,0.11056,9.8298,0.10284,0.0041292,0.41292,25.103,78.638,9.8298,0.41292,4.194,1.921,8.056674,9.76060344504445,-0.0691965549555551,-0.703946722777219,"PETG","Flat",90,5,"PETG 90%_5.txt"
16.5934,78.736,0.11071,9.842,0.10298,0.004135,0.4135,25.103,78.736,9.842,0.4135,4.194,1.921,8.056674,9.77276727344311,-0.0692327265568888,-0.703441643536769,"PETG","Flat",90,5,"PETG 90%_5.txt"
16.6132,78.834,0.11085,9.8542,0.10313,0.0041408,0.41408,25.104,78.834,9.8542,0.41408,4.194,1.921,8.056674,9.78493110184178,-0.0692688981582226,-0.702937814923815,"PETG","Flat",90,5,"PETG 90%_5.txt"
16.633,78.931,0.111,9.8664,0.10327,0.0041467,0.41467,25.104,78.931,9.8664,0.41467,4.194,1.921,8.056674,9.7969708095425,-0.0694291904575017,-0.703693246346203,"PETG","Flat",90,5,"PETG 90%_5.txt"
16.6527,79.029,0.11114,9.8786,0.10342,0.0041525,0.41525,25.104,79.029,9.8786,0.41525,4.194,1.921,8.056674,9.80913463794117,-0.0694653620588355,-0.703190351455019,"PETG","Flat",90,5,"PETG 90%_5.txt"
16.6725,79.127,0.11129,9.8908,0.10356,0.0041583,0.41583,25.104,79.127,9.8908,0.41583,4.194,1.921,8.056674,9.82129846633983,-0.0695015336601674,-0.702688697174823,"PETG","Flat",90,5,"PETG 90%_5.txt"
16.6923,79.224,0.11143,9.903,0.10371,0.0041641,0.41641,25.104,79.224,9.903,0.41641,4.194,1.921,8.056674,9.83333817404055,-0.0696618259594466,-0.703441643536773,"PETG","Flat",90,5,"PETG 90%_5.txt"
16.7121,79.322,0.11158,9.9153,0.10386,0.0041699,0.41699,25.104,79.322,9.9153,0.41699,4.194,1.921,8.056674,9.84550200243922,-0.0697979975607783,-0.703942367460171,"PETG","Flat",90,5,"PETG 90%_5.txt"
16.7318,79.42,0.11173,9.9275,0.104,0.0041758,0.41758,25.104,79.42,9.9275,0.41758,4.194,1.921,8.056674,9.85766583083789,-0.069834169162112,-0.703441643536762,"PETG","Flat",90,5,"PETG 90%_5.txt"
16.7516,79.517,0.11187,9.9397,0.10415,0.0041816,0.41816,25.105,79.517,9.9397,0.41816,4.194,1.921,8.056674,9.86970553853861,-0.0699944614613912,-0.704190885654408,"PETG","Flat",90,5,"PETG 90%_5.txt"
16.7714,79.615,0.11202,9.9519,0.10429,0.0041874,0.41874,25.105,79.615,9.9519,0.41874,4.194,1.921,8.056674,9.88186936693728,-0.0700306330627249,-0.703691084744872,"PETG","Flat",90,5,"PETG 90%_5.txt"
16.7912,79.713,0.11216,9.9641,0.10444,0.0041932,0.41932,25.105,79.713,9.9641,0.41932,4.194,1.921,8.056674,9.89403319533594,-0.0700668046640587,-0.703192507743385,"PETG","Flat",90,5,"PETG 90%_5.txt"
16.811,79.81,0.11231,9.9763,0.10458,0.0041991,0.41991,25.105,79.81,9.9763,0.41991,4.194,1.921,8.056674,9.90607290303666,-0.0702270969633361,-0.703939305788078,"PETG","Flat",90,5,"PETG 90%_5.txt"
16.8307,79.908,0.11245,9.9885,0.10473,0.0042049,0.42049,25.105,79.908,9.9885,0.42049,4.194,1.921,8.056674,9.91823673143533,-0.0702632685646698,-0.703441643536765,"PETG","Flat",90,5,"PETG 90%_5.txt"
16.8505,80.006,0.1126,10.001,0.10487,0.0042107,0.42107,25.105,80.006,10.001,0.42107,4.194,1.921,8.056674,9.930400559834,-0.0705994401660028,-0.7059238092791,"PETG","Flat",90,5,"PETG 90%_5.txt"
16.8703,80.104,0.11274,10.013,0.10502,0.0042165,0.42165,25.105,80.104,10.013,0.42165,4.194,1.921,8.056674,9.94256438823266,-0.070435611767337,-0.703441643536773,"PETG","Flat",90,5,"PETG 90%_5.txt"
16.8901,80.201,0.11289,10.025,0.10517,0.0042223,0.42223,25.106,80.201,10.025,0.42223,4.194,1.921,8.056674,9.95460409593338,-0.0703959040666167,-0.702203531836575,"PETG","Flat",90,5,"PETG 90%_5.txt"
16.9098,80.299,0.11304,10.037,0.10531,0.0042282,0.42282,25.106,80.299,10.037,0.42282,4.194,1.921,8.056674,9.96676792433205,-0.0702320756679491,-0.699731749207423,"PETG","Flat",90,5,"PETG 90%_5.txt"
16.9296,80.397,0.11318,10.05,0.10546,0.004234,0.4234,25.106,80.397,10.05,0.4234,4.194,1.921,8.056674,9.97893175273072,-0.071068247269281,-0.70714673899782,"PETG","Flat",90,5,"PETG 90%_5.txt"
16.9494,80.494,0.11333,10.062,0.1056,0.0042398,0.42398,25.106,80.494,10.062,0.42398,4.194,1.921,8.056674,9.99097146043144,-0.0710285395685606,-0.705908761365142,"PETG","Flat",90,5,"PETG 90%_5.txt"
16.9692,80.592,0.11347,10.074,0.10575,0.0042456,0.42456,25.106,80.592,10.074,0.42456,4.194,1.921,8.056674,10.0031352888301,-0.070864711169893,-0.703441643536758,"PETG","Flat",90,5,"PETG 90%_5.txt"
16.9889,80.69,0.11362,10.086,0.10589,0.0042514,0.42514,25.106,80.69,10.086,0.42514,4.194,1.921,8.056674,10.0152991172288,-0.0707008827712272,-0.700980396304057,"PETG","Flat",90,5,"PETG 90%_5.txt"
17.0087,80.787,0.11376,10.098,0.10604,0.0042573,0.42573,25.106,80.787,10.098,0.42573,4.194,1.921,8.056674,10.0273388249295,-0.0706611750705051,-0.699754159937662,"PETG","Flat",90,5,"PETG 90%_5.txt"
17.0285,80.885,0.11391,10.111,0.10618,0.0042631,0.42631,25.107,80.885,10.111,0.42631,4.194,1.921,8.056674,10.0395026533282,-0.0714973466718387,-0.707124386033416,"PETG","Flat",90,5,"PETG 90%_5.txt"
17.0483,80.983,0.11405,10.123,0.10633,0.0042689,0.42689,25.107,80.983,10.123,0.42689,4.194,1.921,8.056674,10.0516664817268,-0.0713335182731711,-0.704667769170909,"PETG","Flat",90,5,"PETG 90%_5.txt"
17.0681,81.08,0.1142,10.135,0.10648,0.0042747,0.42747,25.107,81.08,10.135,0.42747,4.194,1.921,8.056674,10.0637061894275,-0.0712938105724508,-0.703441643536761,"PETG","Flat",90,5,"PETG 90%_5.txt"
17.0878,81.178,0.11435,10.147,0.10662,0.0042806,0.42806,25.107,81.178,10.147,0.42806,4.194,1.921,8.056674,10.0758700178262,-0.071129982173785,-0.700995192409431,"PETG","Flat",90,5,"PETG 90%_5.txt"
17.1076,81.276,0.11449,10.159,0.10677,0.0042864,0.42864,25.107,81.276,10.159,0.42864,4.194,1.921,8.056674,10.0880338462249,-0.0709661537751192,-0.698554520869369,"PETG","Flat",90,5,"PETG 90%_5.txt"
17.1274,81.374,0.11464,10.172,0.10691,0.0042922,0.42922,25.107,81.374,10.172,0.42922,4.194,1.921,8.056674,10.1001976746235,-0.0718023253764528,-0.705882081954904,"PETG","Flat",90,5,"PETG 90%_5.txt"
17.1472,81.471,0.11478,10.184,0.10706,0.004298,0.4298,25.107,81.471,10.184,0.4298,4.194,1.921,8.056674,10.1122373823243,-0.0717626176757289,-0.704660424938422,"PETG","Flat",90,5,"PETG 90%_5.txt"
17.1669,81.569,0.11493,10.196,0.1072,0.0043038,0.43038,25.108,81.569,10.196,0.43038,4.194,1.921,8.056674,10.1244012107229,-0.0715987892770631,-0.702224296558092,"PETG","Flat",90,5,"PETG 90%_5.txt"
17.1867,81.667,0.11507,10.208,0.10735,0.0043097,0.43097,25.108,81.667,10.208,0.43097,4.194,1.921,8.056674,10.1365650391216,-0.0714349608783955,-0.699793895752307,"PETG","Flat",90,5,"PETG 90%_5.txt"
17.2065,81.764,0.11522,10.221,0.10749,0.0043155,0.43155,25.108,81.764,10.221,0.43155,4.194,1.921,8.056674,10.1486047468223,-0.0723952531776764,-0.708299121198282,"PETG","Flat",90,5,"PETG 90%_5.txt"
17.2263,81.862,0.11536,10.233,0.10764,0.0043213,0.43213,25.108,81.862,10.233,0.43213,4.194,1.921,8.056674,10.160768575221,-0.0722314247790088,-0.705867534242244,"PETG","Flat",90,5,"PETG 90%_5.txt"
17.2461,81.96,0.11551,10.245,0.10779,0.0043271,0.43271,25.108,81.96,10.245,0.43271,4.194,1.921,8.056674,10.1729324036197,-0.0720675963803412,-0.703441643536762,"PETG","Flat",90,5,"PETG 90%_5.txt"
17.2658,82.057,0.11566,10.257,0.10793,0.0043329,0.43329,25.108,82.057,10.257,0.43329,4.194,1.921,8.056674,10.1849721113204,-0.0720278886796191,-0.702231536312948,"PETG","Flat",90,5,"PETG 90%_5.txt"
17.2856,82.155,0.1158,10.269,0.10808,0.0043388,0.43388,25.108,82.155,10.269,0.43388,4.194,1.921,8.056674,10.197135939719,-0.0718640602809533,-0.699815564134319,"PETG","Flat",90,5,"PETG 90%_5.txt"
17.3054,82.253,0.11595,10.282,0.10822,0.0043446,0.43446,25.109,82.253,10.282,0.43446,4.194,1.921,8.056674,10.2092997681177,-0.0727002318822869,-0.707063138322183,"PETG","Flat",90,5,"PETG 90%_5.txt"
17.3252,82.35,0.11609,10.294,0.10837,0.0043504,0.43504,25.109,82.35,10.294,0.43504,4.194,1.921,8.056674,10.2213394758184,-0.0726605241815665,-0.705853158942749,"PETG","Flat",90,5,"PETG 90%_5.txt"
17.3449,82.448,0.11624,10.306,0.10851,0.0043562,0.43562,25.109,82.448,10.306,0.43562,4.194,1.921,8.056674,10.2335033042171,-0.072496695782899,-0.703441643536765,"PETG","Flat",90,5,"PETG 90%_5.txt"
17.3647,82.546,0.11638,10.318,0.10866,0.004362,0.4362,25.109,82.546,10.318,0.4362,4.194,1.921,8.056674,10.2456671326158,-0.0723328673842314,-0.70103573739321,"PETG","Flat",90,5,"PETG 90%_5.txt"
17.3845,82.644,0.11653,10.33,0.1088,0.0043679,0.43679,25.109,82.644,10.33,0.43679,4.194,1.921,8.056674,10.2578309610144,-0.0721690389855656,-0.698635420963849,"PETG","Flat",90,5,"PETG 90%_5.txt"
17.4043,82.741,0.11667,10.343,0.10895,0.0043737,0.43737,25.109,82.741,10.343,0.43737,4.194,1.921,8.056674,10.2698706687152,-0.0731293312848447,-0.707041779801263,"PETG","Flat",90,5,"PETG 90%_5.txt"
17.4241,82.839,0.11682,10.355,0.1091,0.0043795,0.43795,25.109,82.839,10.355,0.43795,4.194,1.921,8.056674,10.2820344971138,-0.0729655028861789,-0.704640298273094,"PETG","Flat",90,5,"PETG 90%_5.txt"
17.4438,82.937,0.11697,10.367,0.10924,0.0043853,0.43853,25.11,82.937,10.367,0.43853,4.194,1.921,8.056674,10.2941983255125,-0.0728016744875113,-0.702244376266145,"PETG","Flat",90,5,"PETG 90%_5.txt"
17.4636,83.034,0.11711,10.379,0.10939,0.0043912,0.43912,25.11,83.034,10.379,0.43912,4.194,1.921,8.056674,10.3062380332132,-0.0727619667867891,-0.701049877510253,"PETG","Flat",90,5,"PETG 90%_5.txt"
17.4834,83.132,0.11726,10.391,0.10953,0.004397,0.4397,25.11,83.132,10.391,0.4397,4.194,1.921,8.056674,10.3184018616119,-0.0725981383881216,-0.698663635724392,"PETG","Flat",90,5,"PETG 90%_5.txt"
17.5032,83.23,0.1174,10.404,0.10968,0.0044028,0.44028,25.11,83.23,10.404,0.44028,4.194,1.921,8.056674,10.3305656900105,-0.0734343099894552,-0.705827662336171,"PETG","Flat",90,5,"PETG 90%_5.txt"
17.5229,83.327,0.11755,10.416,0.10982,0.0044086,0.44086,25.11,83.327,10.416,0.44086,4.194,1.921,8.056674,10.3426053977113,-0.0733946022887348,-0.704633278501679,"PETG","Flat",90,5,"PETG 90%_5.txt"
17.5427,83.425,0.11769,10.428,0.10997,0.0044144,0.44144,25.11,83.425,10.428,0.44144,4.194,1.921,8.056674,10.3547692261099,-0.073230773890069,-0.702251379843393,"PETG","Flat",90,5,"PETG 90%_5.txt"
17.5625,83.523,0.11784,10.44,0.11011,0.0044203,0.44203,25.111,83.523,10.44,0.44203,4.194,1.921,8.056674,10.3669330545086,-0.0730669454914015,-0.69987495681419,"PETG","Flat",90,5,"PETG 90%_5.txt"
17.5823,83.62,0.11798,10.453,0.11026,0.0044261,0.44261,25.111,83.62,10.453,0.44261,4.194,1.921,8.056674,10.3789727622093,-0.0740272377906788,-0.708191311496018,"PETG","Flat",90,5,"PETG 90%_5.txt"
17.6021,83.718,0.11813,10.465,0.1104,0.0044319,0.44319,25.111,83.718,10.465,0.44319,4.194,1.921,8.056674,10.391136590608,-0.073863409392013,-0.705813754343172,"PETG","Flat",90,5,"PETG 90%_5.txt"
17.6218,83.816,0.11828,10.477,0.11055,0.0044377,0.44377,25.111,83.816,10.477,0.44377,4.194,1.921,8.056674,10.4033004190067,-0.0736995809933472,-0.703441643536768,"PETG","Flat",90,5,"PETG 90%_5.txt"
17.6416,83.913,0.11842,10.489,0.1107,0.0044435,0.44435,25.111,83.913,10.489,0.44435,4.194,1.921,8.056674,10.4153401267074,-0.0736598732926268,-0.702258301960404,"PETG","Flat",90,5,"PETG 90%_5.txt"
17.6614,84.01,0.11857,10.501,0.11084,0.0044494,0.44494,25.111,84.01,10.501,0.44494,4.194,1.921,8.056674,10.4273798344081,-0.0736201655919029,-0.701077664907179,"PETG","Flat",90,5,"PETG 90%_5.txt"
17.6812,84.107,0.11871,10.513,0.11099,0.0044552,0.44552,25.111,84.107,10.513,0.44552,4.194,1.921,8.056674,10.4394195421088,-0.0735804578911825,-0.699899723115975,"PETG","Flat",90,5,"PETG 90%_5.txt"
17.7009,84.204,0.11886,10.525,0.11113,0.004461,0.4461,25.112,84.204,10.525,0.4461,4.194,1.921,8.056674,10.4514592498095,-0.0735407501904639,-0.698724467367828,"PETG","Flat",90,5,"PETG 90%_5.txt"
17.7207,84.301,0.119,10.538,0.11128,0.0044668,0.44668,25.112,84.301,10.538,0.44668,4.194,1.921,8.056674,10.4634989575103,-0.0745010424897412,-0.706975161223583,"PETG","Flat",90,5,"PETG 90%_5.txt"
17.7405,84.397,0.11915,10.55,0.11142,0.0044727,0.44727,25.112,84.397,10.55,0.44727,4.194,1.921,8.056674,10.475414544513,-0.0745854554869663,-0.706971142056552,"PETG","Flat",90,5,"PETG 90%_5.txt"
17.7603,84.494,0.11929,10.562,0.11157,0.0044785,0.44785,25.112,84.494,10.562,0.44785,4.194,1.921,8.056674,10.4874542522138,-0.0745457477862441,-0.705791969193752,"PETG","Flat",90,5,"PETG 90%_5.txt"
17.7801,84.591,0.11944,10.574,0.11171,0.0044843,0.44843,25.112,84.591,10.574,0.44843,4.194,1.921,8.056674,10.4994939599145,-0.0745060400855238,-0.704615472721049,"PETG","Flat",90,5,"PETG 90%_5.txt"
17.7998,84.688,0.11958,10.586,0.11186,0.0044901,0.44901,25.112,84.688,10.586,0.44901,4.194,1.921,8.056674,10.5115336676152,-0.0744663323848016,-0.703441643536762,"PETG","Flat",90,5,"PETG 90%_5.txt"
17.8196,84.785,0.11973,10.598,0.11201,0.0044959,0.44959,25.112,84.785,10.598,0.44959,4.194,1.921,8.056674,10.5235733753159,-0.0744266246840812,-0.702270472580498,"PETG","Flat",90,5,"PETG 90%_5.txt"
17.8394,84.881,0.11988,10.61,0.11215,0.0045018,0.45018,25.113,84.881,10.61,0.45018,4.194,1.921,8.056674,10.5354889623187,-0.0745110376813045,-0.702271797184774,"PETG","Flat",90,5,"PETG 90%_5.txt"
17.8592,84.978,0.12002,10.622,0.1123,0.0045076,0.45076,25.113,84.978,10.622,0.45076,4.194,1.921,8.056674,10.5475286700194,-0.0744713299805841,-0.701104594055584,"PETG","Flat",90,5,"PETG 90%_5.txt"
17.8789,85.075,0.12017,10.634,0.11244,0.0045134,0.45134,25.113,85.075,10.634,0.45134,4.194,1.921,8.056674,10.5595683777201,-0.074431622279862,-0.699940025200884,"PETG","Flat",90,5,"PETG 90%_5.txt"
17.8987,85.172,0.12031,10.646,0.11259,0.0045192,0.45192,25.113,85.172,10.646,0.45192,4.194,1.921,8.056674,10.5716080854209,-0.0743919145791434,-0.698778081712788,"PETG","Flat",90,5,"PETG 90%_5.txt"
17.9185,85.269,0.12046,10.659,0.11273,0.004525,0.4525,25.113,85.269,10.659,0.4525,4.194,1.921,8.056674,10.5836477931216,-0.0753522068784207,-0.7069350490517,"PETG","Flat",90,5,"PETG 90%_5.txt"
17.9383,85.365,0.1206,10.671,0.11288,0.0045309,0.45309,25.113,85.365,10.671,0.45309,4.194,1.921,8.056674,10.5955633801244,-0.0754366198756458,-0.706931120566449,"PETG","Flat",90,5,"PETG 90%_5.txt"
17.9581,85.462,0.12075,10.683,0.11302,0.0045367,0.45367,25.113,85.462,10.683,0.45367,4.194,1.921,8.056674,10.6076030878251,-0.0753969121749236,-0.705765348450095,"PETG","Flat",90,5,"PETG 90%_5.txt"
17.9778,85.559,0.12089,10.695,0.11317,0.0045425,0.45425,25.114,85.559,10.695,0.45425,4.194,1.921,8.056674,10.6196427955258,-0.0753572044742032,-0.704602192372167,"PETG","Flat",90,5,"PETG 90%_5.txt"
17.9976,85.656,0.12104,10.707,0.11332,0.0045483,0.45483,25.114,85.656,10.707,0.45483,4.194,1.921,8.056674,10.6316825032265,-0.0753174967734811,-0.703441643536762,"PETG","Flat",90,5,"PETG 90%_5.txt"
18.0174,85.752,0.12119,10.719,0.11346,0.0045542,0.45542,25.114,85.752,10.719,0.45542,4.194,1.921,8.056674,10.6435980902293,-0.0754019097707062,-0.703441643536768,"PETG","Flat",90,5,"PETG 90%_5.txt"
18.0372,85.849,0.12133,10.731,0.11361,0.00456,0.456,25.114,85.849,10.731,0.456,4.194,1.921,8.056674,10.65563779793,-0.075362202069984,-0.702284988071792,"PETG","Flat",90,5,"PETG 90%_5.txt"
18.0569,85.946,0.12148,10.743,0.11375,0.0045658,0.45658,25.114,85.946,10.743,0.45658,4.194,1.921,8.056674,10.6676775056307,-0.0753224943692636,-0.701130916589999,"PETG","Flat",90,5,"PETG 90%_5.txt"
18.0767,86.043,0.12162,10.755,0.1139,0.0045716,0.45716,25.114,86.043,10.755,0.45716,4.194,1.921,8.056674,10.6797172133315,-0.0752827866685415,-0.699979420442041,"PETG","Flat",90,5,"PETG 90%_5.txt"
18.0965,86.14,0.12177,10.767,0.11404,0.0045774,0.45774,25.114,86.14,10.767,0.45774,4.194,1.921,8.056674,10.6917569210322,-0.0752430789678211,-0.698830491017193,"PETG","Flat",90,5,"PETG 90%_5.txt"
18.1163,86.236,0.12191,10.78,0.11419,0.0045833,0.45833,25.115,86.236,10.78,0.45833,4.194,1.921,8.056674,10.703672508035,-0.0763274919650438,-0.708047235297253,"PETG","Flat",90,5,"PETG 90%_5.txt"
18.1361,86.333,0.12206,10.792,0.11433,0.0045891,0.45891,25.115,86.333,10.792,0.45891,4.194,1.921,8.056674,10.7157122157357,-0.0762877842643253,-0.706891996518952,"PETG","Flat",90,5,"PETG 90%_5.txt"
