Repository: VipulKohinkar/3D-Printing-Parameter-Optimisation

# 3D Printing Parameter Optimisation: Impact of K-Value on Carbon-Reinforced PETG

## MSc Mechanical Engineering with Management

**Author:** Vipul Kohinkar  
**Project:** MEE7012-SUM  
**Date:** 27 August 2026

---

## Project Overview

This project investigates the influence of flow-rate multiplier (K-value) and build orientation on the tensile behaviour of PETG and carbon-fibre-reinforced PETG (CF-PETG) manufactured using fused deposition modelling (FDM).

The study compares an unreinforced thermoplastic, PETG, with a carbon-fibre-reinforced PETG composite to investigate whether the two materials respond differently to changes in material flow and build orientation.

---

File: 3_Experimental_data/Modulus/Recalculated Stress Strain/Recalculated_Stress_Strain_All_Data.csv (part 212 of 212)
"Time (s)","Load (N)","Machine Extension (mm)","Stress (MPa)","Extension from Preload (mm)","Strain","Percentage Strain","Gauge Length (mm)","Load_N","NEXYGEN_Stress_MPa","Percentage_Strain","Measured_Width_mm","Measured_Thickness_mm","Measured_Area_mm2","Recalculated_Stress_MPa","Stress_Difference_MPa","Stress_Difference_Percent","Material","Orientation","K","Sample","File"
18.1558,86.43,0.1222,10.804,0.11448,0.0045949,0.45949,25.115,86.43,10.804,0.45949,4.194,1.921,8.056674,10.7277519234364,-0.0762480765636031,-0.705739323987441,"PETG","Flat",90,5,"PETG 90%_5.txt"
18.1756,86.527,0.12235,10.816,0.11463,0.0046007,0.46007,25.115,86.527,10.816,0.46007,4.194,1.921,8.056674,10.7397916311371,-0.0762083688628827,-0.704589209161268,"PETG","Flat",90,5,"PETG 90%_5.txt"
18.1954,86.624,0.1225,10.828,0.11477,0.0046065,0.46065,25.115,86.624,10.828,0.46065,4.194,1.921,8.056674,10.7518313388378,-0.0761686611621606,-0.703441643536762,"PETG","Flat",90,5,"PETG 90%_5.txt"
18.2152,86.72,0.12264,10.84,0.11492,0.0046124,0.46124,25.115,86.72,10.84,0.46124,4.194,1.921,8.056674,10.7637469258406,-0.0762530741593856,-0.703441643536768,"PETG","Flat",90,5,"PETG 90%_5.txt"
18.2349,86.817,0.12279,10.852,0.11506,0.0046182,0.46182,25.115,86.817,10.852,0.46182,4.194,1.921,8.056674,10.7757866335413,-0.0762133664586653,-0.70229788480156,"PETG","Flat",90,5,"PETG 90%_5.txt"
18.2547,86.914,0.12293,10.864,0.11521,0.004624,0.4624,25.116,86.914,10.864,0.4624,4.194,1.921,8.056674,10.7878263412421,-0.0761736587579431,-0.7011566527793,"PETG","Flat",90,5,"PETG 90%_5.txt"
18.2745,87.011,0.12308,10.876,0.11535,0.0046298,0.46298,25.116,87.011,10.876,0.46298,4.194,1.921,8.056674,10.7998660489428,-0.076133951057221,-0.700017939106482,"PETG","Flat",90,5,"PETG 90%_5.txt"
18.2943,87.108,0.12322,10.888,0.1155,0.0046357,0.46357,25.116,87.108,10.888,0.46357,4.194,1.921,8.056674,10.8119057566435,-0.0760942433565006,-0.698881735456471,"PETG","Flat",90,5,"PETG 90%_5.txt"
18.314,87.204,0.12337,10.901,0.11564,0.0046415,0.46415,25.116,87.204,10.901,0.46415,4.194,1.921,8.056674,10.8238213436463,-0.0771786563537251,-0.70799611369347,"PETG","Flat",90,5,"PETG 90%_5.txt"
18.3338,87.301,0.12351,10.913,0.11579,0.0046473,0.46473,25.116,87.301,10.913,0.46473,4.194,1.921,8.056674,10.835861051347,-0.0771389486530047,-0.706853740062354,"PETG","Flat",90,5,"PETG 90%_5.txt"
18.3536,87.398,0.12366,10.925,0.11594,0.0046531,0.46531,25.116,87.398,10.925,0.46531,4.194,1.921,8.056674,10.8479007590477,-0.0770992409522844,-0.70571387599345,"PETG","Flat",90,5,"PETG 90%_5.txt"
18.3734,87.495,0.12381,10.937,0.11608,0.0046589,0.46589,25.116,87.495,10.937,0.46589,4.194,1.921,8.056674,10.8599404667484,-0.0770595332515605,-0.7045765132263,"PETG","Flat",90,5,"PETG 90%_5.txt"
18.3932,87.592,0.12395,10.949,0.11623,0.0046648,0.46648,25.117,87.592,10.949,0.46648,4.194,1.921,8.056674,10.8719801744492,-0.0770198255508401,-0.703441643536762,"PETG","Flat",90,5,"PETG 90%_5.txt"
18.4129,87.688,0.1241,10.961,0.11637,0.0046706,0.46706,25.117,87.688,10.961,0.46706,4.194,1.921,8.056674,10.8838957614519,-0.0771042385480651,-0.703441643536768,"PETG","Flat",90,5,"PETG 90%_5.txt"
18.4327,87.785,0.12424,10.973,0.11652,0.0046764,0.46764,25.117,87.785,10.973,0.46764,4.194,1.921,8.056674,10.8959354691527,-0.0770645308473448,-0.70231049710512,"PETG","Flat",90,5,"PETG 90%_5.txt"
18.4525,87.882,0.12439,10.985,0.11666,0.0046822,0.46822,25.117,87.882,10.985,0.46822,4.194,1.921,8.056674,10.9079751768534,-0.0770248231466208,-0.701181821999279,"PETG","Flat",90,5,"PETG 90%_5.txt"
18.4723,87.979,0.12453,10.997,0.11681,0.004688,0.4688,25.117,87.979,10.997,0.4688,4.194,1.921,8.056674,10.9200148845541,-0.0769851154459005,-0.700055610129131,"PETG","Flat",90,5,"PETG 90%_5.txt"
18.492,88.076,0.12468,11.009,0.11695,0.0046939,0.46939,25.117,88.076,11.009,0.46939,4.194,1.921,8.056674,10.9320545922548,-0.0769454077451819,-0.698931853439748,"PETG","Flat",90,5,"PETG 90%_5.txt"
18.5118,88.172,0.12482,11.022,0.1171,0.0046997,0.46997,25.117,88.172,11.022,0.46997,4.194,1.921,8.056674,10.9439701792576,-0.0780298207424046,-0.707946114520093,"PETG","Flat",90,5,"PETG 90%_5.txt"
18.5316,88.269,0.12497,11.034,0.11725,0.0047055,0.47055,25.118,88.269,11.034,0.47055,4.194,1.921,8.056674,10.9560098869583,-0.0779901130416842,-0.706816322654379,"PETG","Flat",90,5,"PETG 90%_5.txt"
18.5514,88.366,0.12512,11.046,0.11739,0.0047113,0.47113,25.118,88.366,11.046,0.47113,4.194,1.921,8.056674,10.968049594659,-0.0779504053409621,-0.705688985523829,"PETG","Flat",90,5,"PETG 90%_5.txt"
18.5712,88.463,0.12526,11.058,0.11754,0.0047172,0.47172,25.118,88.463,11.058,0.47172,4.194,1.921,8.056674,10.9800893023598,-0.0779106976402417,-0.70456409513693,"PETG","Flat",90,5,"PETG 90%_5.txt"
18.5909,88.56,0.12541,11.07,0.11768,0.004723,0.4723,25.118,88.56,11.07,0.4723,4.194,1.921,8.056674,10.9921290100605,-0.0778709899395196,-0.703441643536762,"PETG","Flat",90,5,"PETG 90%_5.txt"
18.6107,88.656,0.12555,11.082,0.11783,0.0047288,0.47288,25.118,88.656,11.082,0.47288,4.194,1.921,8.056674,11.0040445970633,-0.0779554029367446,-0.703441643536768,"PETG","Flat",90,5,"PETG 90%_5.txt"
18.6305,88.767,0.1257,11.096,0.11797,0.0047346,0.47346,25.118,88.767,11.096,0.47346,4.194,1.921,8.056674,11.0178219945352,-0.0781780054647854,-0.704560251124598,"PETG","Flat",90,5,"PETG 90%_5.txt"
18.6503,88.913,0.12584,11.114,0.11812,0.0047404,0.47404,25.119,88.913,11.114,0.47404,4.194,1.921,8.056674,11.0359436164353,-0.0780563835647321,-0.702324847622207,"PETG","Flat",90,5,"PETG 90%_5.txt"
18.67,89.059,0.12599,11.132,0.11826,0.0047463,0.47463,25.119,89.059,11.132,0.47463,4.194,1.921,8.056674,11.0540652383353,-0.0779347616646753,-0.700096673236393,"PETG","Flat",90,5,"PETG 90%_5.txt"
18.6898,89.205,0.12613,11.151,0.11841,0.0047521,0.47521,25.119,89.205,11.151,0.47521,4.194,1.921,8.056674,11.0721868602354,-0.0788131397646215,-0.706780914398901,"PETG","Flat",90,5,"PETG 90%_5.txt"
18.7096,89.351,0.12628,11.169,0.11855,0.0047579,0.47579,25.119,89.351,11.169,0.47579,4.194,1.921,8.056674,11.0903084821354,-0.0786915178645682,-0.704552939963902,"PETG","Flat",90,5,"PETG 90%_5.txt"
18.7294,89.497,0.12642,11.187,0.1187,0.0047637,0.47637,25.119,89.497,11.187,0.47637,4.194,1.921,8.056674,11.1084301040355,-0.0785698959645114,-0.702332135197205,"PETG","Flat",90,5,"PETG 90%_5.txt"
18.7492,89.643,0.12657,11.205,0.11885,0.0047695,0.47695,25.119,89.643,11.205,0.47695,4.194,1.921,8.056674,11.1265517259355,-0.0784482740644581,-0.700118465546257,"PETG","Flat",90,5,"PETG 90%_5.txt"
18.7689,89.789,0.12672,11.224,0.11899,0.0047754,0.47754,25.119,89.789,11.224,0.47754,4.194,1.921,8.056674,11.1446733478356,-0.0793266521644025,-0.706759196047777,"PETG","Flat",90,5,"PETG 90%_5.txt"
18.7887,89.935,0.12686,11.242,0.11914,0.0047812,0.47812,25.12,89.935,11.242,0.47812,4.194,1.921,8.056674,11.1627949697357,-0.0792050302643492,-0.704545723753329,"PETG","Flat",90,5,"PETG 90%_5.txt"
18.8085,90.081,0.12701,11.26,0.11928,0.004787,0.4787,25.12,90.081,11.26,0.4787,4.194,1.921,8.056674,11.1809165916357,-0.0790834083642942,-0.7023393282797,"PETG","Flat",90,5,"PETG 90%_5.txt"
18.8283,90.227,0.12715,11.278,0.11943,0.0047928,0.47928,25.12,90.227,11.278,0.47928,4.194,1.921,8.056674,11.1990382135358,-0.0789617864642391,-0.7001399757425,"PETG","Flat",90,5,"PETG 90%_5.txt"
18.848,90.373,0.1273,11.297,0.11957,0.0047986,0.47986,25.12,90.373,11.297,0.47986,4.194,1.921,8.056674,11.2171598354358,-0.0798401645641853,-0.706737758379971,"PETG","Flat",90,5,"PETG 90%_5.txt"
18.8678,90.519,0.12744,11.315,0.11972,0.0048045,0.48045,25.12,90.519,11.315,0.48045,4.194,1.921,8.056674,11.2352814573359,-0.0797185426641303,-0.70453860065515,"PETG","Flat",90,5,"PETG 90%_5.txt"
18.8876,90.665,0.12759,11.333,0.11986,0.0048103,0.48103,25.12,90.665,11.333,0.48103,4.194,1.921,8.056674,11.2534030792359,-0.0795969207640752,-0.702346428695625,"PETG","Flat",90,5,"PETG 90%_5.txt"
18.9074,90.811,0.12773,11.351,0.12001,0.0048161,0.48161,25.12,90.811,11.351,0.48161,4.194,1.921,8.056674,11.271524701136,-0.0794752988640219,-0.700161209268099,"PETG","Flat",90,5,"PETG 90%_5.txt"
18.9272,90.957,0.12788,11.37,0.12016,0.0048219,0.48219,25.121,90.957,11.37,0.48219,4.194,1.921,8.056674,11.289646323036,-0.0803536769639663,-0.70671659598915,"PETG","Flat",90,5,"PETG 90%_5.txt"
18.9469,91.048,0.12803,11.381,0.1203,0.0048278,0.48278,25.121,91.048,11.381,0.48278,4.194,1.921,8.056674,11.3009413065491,-0.0800586934509191,-0.703441643536764,"PETG","Flat",90,5,"PETG 90%_5.txt"
18.9667,91.13,0.12817,11.391,0.12045,0.0048336,0.48336,25.121,91.13,11.391,0.48336,4.194,1.921,8.056674,11.3111192037806,-0.079880796219383,-0.701262366950953,"PETG","Flat",90,5,"PETG 90%_5.txt"
18.9865,91.213,0.12832,11.402,0.12059,0.0048394,0.48394,25.121,91.213,11.402,0.48394,4.194,1.921,8.056674,11.3214212217101,-0.0805787782898992,-0.706707404752668,"PETG","Flat",90,5,"PETG 90%_5.txt"
19.0063,91.296,0.12846,11.412,0.12074,0.0048452,0.48452,25.121,91.296,11.412,0.48452,4.194,1.921,8.056674,11.3317232396396,-0.080276760360416,-0.703441643536768,"PETG","Flat",90,5,"PETG 90%_5.txt"
19.026,91.379,0.12861,11.422,0.12088,0.004851,0.4851,25.121,91.379,11.422,0.4851,4.194,1.921,8.056674,11.3420252575691,-0.0799747424309327,-0.700181600691059,"PETG","Flat",90,5,"PETG 90%_5.txt"
19.0458,91.462,0.12875,11.433,0.12103,0.0048569,0.48569,25.121,91.462,11.433,0.48569,4.194,1.921,8.056674,11.3523272754986,-0.0806727245014489,-0.705612914383354,"PETG","Flat",90,5,"PETG 90%_5.txt"
19.0656,91.544,0.1289,11.443,0.12117,0.0048627,0.48627,25.122,91.544,11.443,0.48627,4.194,1.921,8.056674,11.3625051727301,-0.0804948272699129,-0.703441643536772,"PETG","Flat",90,5,"PETG 90%_5.txt"
19.0854,91.627,0.12904,11.453,0.12132,0.0048685,0.48685,25.122,91.627,11.453,0.48685,4.194,1.921,8.056674,11.3728071906596,-0.0801928093404296,-0.700190424695971,"PETG","Flat",90,5,"PETG 90%_5.txt"
19.1052,91.71,0.12919,11.464,0.12147,0.0048743,0.48743,25.122,91.71,11.464,0.48743,4.194,1.921,8.056674,11.3831092085891,-0.0808907914109476,-0.705607043012453,"PETG","Flat",90,5,"PETG 90%_5.txt"
19.1249,91.793,0.12934,11.474,0.12161,0.0048801,0.48801,25.122,91.793,11.474,0.48801,4.194,1.921,8.056674,11.3934112265185,-0.0805887734814625,-0.702359887410341,"PETG","Flat",90,5,"PETG 90%_5.txt"
19.1447,91.876,0.12948,11.484,0.12176,0.004886,0.4886,25.122,91.876,11.484,0.4886,4.194,1.921,8.056674,11.403713244448,-0.0802867555519793,-0.699118386903337,"PETG","Flat",90,5,"PETG 90%_5.txt"
19.1645,91.958,0.12963,11.495,0.1219,0.0048918,0.48918,25.122,91.958,11.495,0.48918,4.194,1.921,8.056674,11.4138911416796,-0.0811088583204409,-0.705601203309621,"PETG","Flat",90,5,"PETG 90%_5.txt"
19.1843,92.041,0.12977,11.505,0.12205,0.0048976,0.48976,25.122,92.041,11.505,0.48976,4.194,1.921,8.056674,11.424193159609,-0.0808068403909612,-0.702362802181323,"PETG","Flat",90,5,"PETG 90%_5.txt"
19.204,92.124,0.12992,11.515,0.12219,0.0049034,0.49034,25.123,92.124,11.515,0.49034,4.194,1.921,8.056674,11.4344951775385,-0.0805048224614779,-0.699130025718436,"PETG","Flat",90,5,"PETG 90%_5.txt"
19.2238,92.207,0.13006,11.526,0.12234,0.0049093,0.49093,25.123,92.207,11.526,0.49093,4.194,1.921,8.056674,11.444797195468,-0.0812028045319941,-0.704518519278103,"PETG","Flat",90,5,"PETG 90%_5.txt"
19.2436,92.29,0.13021,11.536,0.12248,0.0049151,0.49151,25.123,92.29,11.536,0.49151,4.194,1.921,8.056674,11.4550992133975,-0.0809007866025091,-0.701289759037007,"PETG","Flat",90,5,"PETG 90%_5.txt"
19.2634,92.372,0.13035,11.547,0.12263,0.0049209,0.49209,25.123,92.372,11.547,0.49209,4.194,1.921,8.056674,11.465277110629,-0.0817228893709725,-0.707741312643739,"PETG","Flat",90,5,"PETG 90%_5.txt"
19.2832,92.455,0.1305,11.557,0.12278,0.0049267,0.49267,25.123,92.455,11.557,0.49267,4.194,1.921,8.056674,11.4755791285585,-0.0814208714414892,-0.704515630712895,"PETG","Flat",90,5,"PETG 90%_5.txt"
19.3029,92.538,0.13065,11.567,0.12292,0.0049325,0.49325,25.123,92.538,11.567,0.49325,4.194,1.921,8.056674,11.485881146488,-0.0811188535120078,-0.701295526169342,"PETG","Flat",90,5,"PETG 90%_5.txt"
19.3227,92.621,0.13079,11.578,0.12307,0.0049384,0.49384,25.123,92.621,11.578,0.49384,4.194,1.921,8.056674,11.4961831644175,-0.081816835582524,-0.706657761120435,"PETG","Flat",90,5,"PETG 90%_5.txt"
19.3425,92.704,0.13094,11.588,0.12321,0.0049442,0.49442,25.124,92.704,11.588,0.49442,4.194,1.921,8.056674,11.506485182347,-0.0815148176530407,-0.703441643536768,"PETG","Flat",90,5,"PETG 90%_5.txt"
19.3623,92.79,0.13108,11.599,0.12336,0.00495,0.495,25.124,92.79,11.599,0.495,4.194,1.921,8.056674,11.5171595623703,-0.0818404376297206,-0.705581840070011,"PETG","Flat",90,5,"PETG 90%_5.txt"
19.382,92.877,0.13123,11.61,0.1235,0.0049558,0.49558,25.124,92.877,11.61,0.49558,4.194,1.921,8.056674,11.5279580630915,-0.0820419369084551,-0.706648896713653,"PETG","Flat",90,5,"PETG 90%_5.txt"
19.4018,92.963,0.13137,11.62,0.12365,0.0049616,0.49616,25.124,92.963,11.62,0.49616,4.194,1.921,8.056674,11.5386324431149,-0.0813675568851355,-0.700237150474488,"PETG","Flat",90,5,"PETG 90%_5.txt"
19.4216,93.049,0.13152,11.631,0.12379,0.0049675,0.49675,25.124,93.049,11.631,0.49675,4.194,1.921,8.056674,11.5493068231382,-0.0816931768618154,-0.702374489397433,"PETG","Flat",90,5,"PETG 90%_5.txt"
19.4414,93.136,0.13166,11.642,0.12394,0.0049733,0.49733,25.124,93.136,11.642,0.49733,4.194,1.921,8.056674,11.5601053238594,-0.0818946761405499,-0.703441643536763,"PETG","Flat",90,5,"PETG 90%_5.txt"
19.4611,93.222,0.13181,11.653,0.12409,0.0049791,0.49791,25.124,93.222,11.653,0.49791,4.194,1.921,8.056674,11.5707797038828,-0.0822202961172316,-0.705571922399653,"PETG","Flat",90,5,"PETG 90%_5.txt"
19.4809,93.308,0.13196,11.664,0.12423,0.0049849,0.49849,25.125,93.308,11.664,0.49849,4.194,1.921,8.056674,11.5814540839061,-0.0825459160939097,-0.707698183246825,"PETG","Flat",90,5,"PETG 90%_5.txt"
19.5007,93.395,0.1321,11.674,0.12438,0.0049908,0.49908,25.125,93.395,11.674,0.49908,4.194,1.921,8.056674,11.5922525846274,-0.0817474153726447,-0.700251973382258,"PETG","Flat",90,5,"PETG 90%_5.txt"
19.5205,93.481,0.13225,11.685,0.12452,0.0049966,0.49966,25.125,93.481,11.685,0.49966,4.194,1.921,8.056674,11.6029269646507,-0.0820730353493264,-0.702379421046867,"PETG","Flat",90,5,"PETG 90%_5.txt"
19.5403,93.567,0.13239,11.696,0.12467,0.0050024,0.50024,25.125,93.567,11.696,0.50024,4.194,1.921,8.056674,11.613601344674,-0.0823986553260063,-0.704502867014418,"PETG","Flat",90,5,"PETG 90%_5.txt"
19.56,93.654,0.13254,11.707,0.12481,0.0050082,0.50082,25.125,93.654,11.707,0.50082,4.194,1.921,8.056674,11.6243998453953,-0.0826001546047408,-0.705562096222267,"PETG","Flat",90,5,"PETG 90%_5.txt"
19.5798,93.74,0.13268,11.718,0.12496,0.005014,0.5014,25.125,93.74,11.718,0.5014,4.194,1.921,8.056674,11.6350742254186,-0.0829257745814207,-0.707678567856466,"PETG","Flat",90,5,"PETG 90%_5.txt"
19.5996,93.827,0.13283,11.728,0.1251,0.0050199,0.50199,25.125,93.827,11.728,0.50199,4.194,1.921,8.056674,11.6458727261398,-0.0821272738601557,-0.700266659789868,"PETG","Flat",90,5,"PETG 90%_5.txt"
19.6194,93.913,0.13297,11.739,0.12525,0.0050257,0.50257,25.126,93.913,11.739,0.50257,4.194,1.921,8.056674,11.6565471061632,-0.0824528938368356,-0.702384307324607,"PETG","Flat",90,5,"PETG 90%_5.txt"
19.6391,93.999,0.13312,11.75,0.12539,0.0050315,0.50315,25.126,93.999,11.75,0.50315,4.194,1.921,8.056674,11.6672214861865,-0.0827785138135155,-0.70449798990226,"PETG","Flat",90,5,"PETG 90%_5.txt"
19.6589,94.086,0.13326,11.761,0.12554,0.0050373,0.50373,25.126,94.086,11.761,0.50373,4.194,1.921,8.056674,11.6780199869077,-0.08298001309225,-0.705552360277612,"PETG","Flat",90,5,"PETG 90%_5.txt"
19.6787,94.172,0.13341,11.771,0.12569,0.0050431,0.50431,25.126,94.172,11.771,0.50431,4.194,1.921,8.056674,11.6886943669311,-0.0823056330689322,-0.699223796354874,"PETG","Flat",90,5,"PETG 90%_5.txt"
19.6985,94.258,0.13356,11.782,0.12583,0.005049,0.5049,25.126,94.258,11.782,0.5049,4.194,1.921,8.056674,11.6993687469544,-0.0826312530456104,-0.701334688895012,"PETG","Flat",90,5,"PETG 90%_5.txt"
19.7183,94.345,0.13358,11.793,0.12585,0.0050498,0.50498,25.126,94.345,11.793,0.50498,4.194,1.921,8.056674,11.7101672476757,-0.0828327523243448,-0.702389148853937,"PETG","Flat",90,5,"PETG 90%_5.txt"
19.738,94.431,0.13345,11.804,0.12573,0.0050449,0.50449,25.126,94.431,11.804,0.50449,4.194,1.921,8.056674,11.720841627699,-0.0831583723010265,-0.704493157412966,"PETG","Flat",90,5,"PETG 90%_5.txt"
